Repository: SebaVillagra00/ICM2985-SOH-IPRE

# ICM2985-SOH-IPRE
Investigación de pregrado: Estado del arte de SOH de baterías de ion litio.

* Docente guía: David Acuña
* Alumno: Sebastian Villagra
* Fecha investigación: 2024-1

## Data University of Cambridge (EIS Cambridge)
Data publicada en "Identifying degradation patterns of lithium ion batteries from impedance spectroscopy using machine learning" (Zhang, Tang, Zhang, Wang, Stimming & Lee, 2020) https://www.nature.com/articles/s41467-020-15235-7.

Carpeta contiene:
* Paper de Nature Comunications (IF: 16.6).
* Data frames para IOS.
* Data frames para Windows.

Cada Data frame está contenido en un archivo .txt con las siguientes columnas:
* time/s: tiempo en que se mide la muestra.
* cycle number: ciclo de carga de la batería.
* freq/Hz: frecuencia de la señal de input.
* Re(Z)/Ohm: Parte resistiva de la impedancia.
* Im(Z)/Ohm: Parte reactiva de la impedancia.
* |Z|/Ohm: Magnitud de la impedancia.
* Phase(Z)/deg: Ángulo de la impedancia (grados sexagesimales).

### Modelo de batería y método de prueba
Las baterías con las que se genera la base de datos son baterías de ion litio tipo moneda Eunicell LR2032 de 45 mAh (45 mAh Eunicell LR2032 Li-ion coin cells, referencia: https://www.amazon.com/LIR2032-Rechargeable-Certified-Bluetooth-Controllers/dp/B07MHYQHY3?th=1).
12 de estas baterías son puestas a prueba bajo tres condiciones de temperatura constante (8 a 25 °C, 2 a 35 °C y 2 a 45 °C). Las pruebas de cada batería se hacen en 9 estados distintos de carga (SOC) para cada batería. 

Esta información está contenida en el nombre de cada archivo .txt de la siguiente forma:
$$ EIS_state_i_tCn $$

Donde:
* i: número del estado de carga (I - IX).
* t: temperatura a la que se testea la batería (25, 35, 45).
* n: número de la celda a probar.

Además, la carga está hecha a razón constante de 1C (45 mA) hasta los 4.2 V y la descarga a razón constante de 2C (90 mA) hasta los 3 V.


##

File: EIS Cambridge/BaseDatos-CSV/csvEIS/EIS_state_III_25C08.csv (part 1 of 8)
time/s,cycle number,freq/Hz,Re(Z)/Ohm,-Im(Z)/Ohm,|Z|/Ohm,Phase(Z)/deg
8733.17373,1.0,20004.453,0.28968,-0.01284,0.28996,2.53827
8733.31673,1.0,15829.126,0.29942,0.00814,0.29953,-1.55768
8733.45873,1.0,12516.703,0.30966,0.02463,0.31064,-4.54756
8733.60073,1.0,9909.4424,0.31813,0.03852,0.32046,-6.90435
8733.76473,1.0,7835.48,0.32953,0.05177,0.33357,-8.92846
8733.96573,1.0,6217.2461,0.34019,0.06199,0.34579,-10.32697
8734.20373,1.0,4905.291,0.35465,0.07361,0.36221,-11.72514
8734.44173,1.0,3881.2737,0.36848,0.08385,0.3779,-12.81912
8734.68073,1.0,3070.9827,0.38379,0.0924,0.39476,-13.53714
8734.91873,1.0,2430.7778,0.39848,0.1033,0.41165,-14.5327
8735.15673,1.0,1923.1537,0.41366,0.11124,0.42836,-15.05156
8735.39473,1.0,1522.4358,0.43303,0.12058,0.44951,-15.56001
8735.63273,1.0,1203.8446,0.45205,0.1299,0.47034,-16.03292
8735.87173,1.0,952.86591,0.47235,0.13811,0.49212,-16.29842
8736.10973,1.0,754.27557,0.49299,0.14639,0.51426,-16.53864
8736.34673,1.0,596.71857,0.51536,0.15914,0.53937,-17.16002
8736.58473,1.0,471.96338,0.54057,0.16743,0.56591,-17.20887
8736.82373,1.0,373.20856,0.56488,0.17506,0.59138,-17.21888
8737.06173,1.0,295.47278,0.59258,0.18516,0.62084,-17.35225
8737.30073,1.0,233.87738,0.62113,0.19643,0.65145,-17.54924
8737.53873,1.0,185.05922,0.65002,0.20565,0.68178,-17.55635
8737.77473,1.0,146.35823,0.68335,0.21574,0.71659,-17.52167
8738.01073,1.0,115.77804,0.71562,0.22463,0.75004,-17.42706
8738.24473,1.0,91.6721,0.75251,0.2335,0.78791,-17.23841
8738.49073,1.0,72.51701,0.78827,0.24118,0.82434,-17.01217
8738.71973,1.0,57.36816,0.82664,0.24872,0.86325,-16.74539
8738.95573,1.0,45.3629,0.86503,0.25392,0.90153,-16.35908
8739.18873,1.0,35.93134,0.90371,0.25911,0.94012,-15.99862
8739.43873,1.0,28.40909,0.94378,0.26701,0.98082,-15.79726
8739.65273,1.0,22.48202,0.98521,0.27445,1.02272,-15.56608
8739.91773,1.0,17.79613,1.02863,0.28059,1.06622,-15.25814
8740.17073,1.0,14.06813,1.0719,0.2872,1.10971,-14.99929
8740.38673,1.0,11.1448,1.12186,0.29231,1.15931,-14.60407
8740.65373,1.0,8.81772,1.1716,0.29288,1.20765,-14.03514
8740.83173,1.0,6.97545,1.22424,0.28654,1.25732,-13.1733
8741.04973,1.0,5.5173,1.28111,0.28391,1.3122,-12.49569
8741.31873,1.0,4.36941,1.32478,0.26642,1.3513,-11.37088
8741.65473,1.0,3.45686,1.37219,0.24751,1.39433,-10.22468
8742.07273,1.0,2.73547,1.40848,0.22387,1.42617,-9.03144
8742.59773,1.0,2.16054,1.44445,0.19767,1.45792,-7.79238
8743.25673,1.0,1.70952,1.47554,0.17751,1.48618,-6.85982
8744.08573,1.0,1.35352,1.49815,0.16558,1.50727,-6.3068
8745.12873,1.0,1.07079,1.51185,0.15543,1.51982,-5.86973
8746.44273,1.0,0.84734,1.51854,0.1448,1.52542,-5.44708
8748.09773,1.0,0.67072,1.52263,0.13246,1.52838,-4.9717
8750.18673,1.0,0.53067,1.52809,0.11574,1.53247,-4.33123
8752.82373,1.0,0.41976,1.5401,0.09871,1.54326,-3.66742
8756.15473,1.0,0.33183,1.56295,0.08561,1.56529,-3.13535
8760.36073,1.0,0.26261,1.59629,0.08591,1.5986,-3.08076
8765.66873,1.0,0.20791,1.63182,0.10824,1.63541,-3.79482
8772.37273,1.0,0.16452,1.65408,0.15294,1.66114,-5.28284
8780.84973,1.0,0.13007,1.64827,0.20996,1.66159,-7.2593
8791.53973,1.0,0.10309,1.61019,0.25526,1.6303,-9.0079
8805.05373,1.0,0.08153,1.55227,0.26529,1.57477,-9.69829
8822.15073,1.0,0.06443,1.50572,0.24107,1.5249,-9.09612
8843.73773,1.0,0.05102,1.49721,0.15772,1.50549,-6.01349
8870.97973,1.0,0.04042,1.57578,0.05621,1.57679,-2.0429
8905.47473,1.0,0.03192,1.76811,-0.00332,1.76812,0.10769
8949.02274,1.0,0.02528,2.05212,0.06764,2.05324,-1.88786
9004.08774,1.0,0.01999,2.33396,0.34762,2.35971,-8.47131
24036.69805,2.0,20004.453,0.29546,-0.01068,0.29565,2.07113
24036.84005,2.0,15829.126,0.30296,0.00816,0.30307,-1.5429
24036.98205,2.0,12516.703,0.3124,0.02541,0.31343,-4.64923
24037.12405,2.0,9909.4424,0.32108,0.04097,0.32368,-7.27091
24037.28805,2.0,7835.48,0.33218,0.05323,0.33642,-9.10421
24037.48905,2.0,6217.2461,0.34373,0.06441,0.34971,-10.61258
24037.72705,2.0,4905.291,0.35813,0.07381,0.36565,-11.64556
24037.96505,2.0,3881.2737,0.37378,0.08545,0.38342,-12.87769
24038.20305,2.0,3070.9827,0.38498,0.09494,0.39651,-13.8536
24038.44205,2.0,2430.7778,0.40307,0.10433,0.41635,-14.51197
24038.68005,2.0,1923.1537,0.41835,0.11381,0.43355,-15.21893
24038.91805,2.0,1522.4358,0.43724,0.12335,0.45431,-15.75462
24039.15605,2.0,1203.8446,0.45631,0.13134,0.47483,-16.05763
24039.39505,2.0,952.86591,0.47769,0.14125,0.49813,-16.47282
24039.63305,2.0,754.27557,0.49912,0.15116,0.52151,-16.84907
24039.87005,2.0,596.71857,0.52155,0.16205,0.54615,-17.26091
24040.10805,2.0,471.96338,0.54695,0.16951,0.57262,-17.2188
24040.34705,2.0,373.20856,0.57192,0.18041,0.5997,-17.50739
24040.58405,2.0,295.47278,0.5998,0.18899,0.62887,-17.48911
24040.82305,2.0,233.87738,0.62854,0.19875,0.65921,-17.54754
24041.06105,2.0,185.05922,0.65901,0.20923,0.69142,-17.614
24041.29805,2.0,146.35823,0.69181,0.21634,0.72484,-17.3652
24041.53405,2.0,115.77804,0.72587,0.22792,0.76081,-17.43238
24041.76805,2.0,91.6721,0.76258,0.23605,0.79828,-17.1996
24042.01405,2.0,72.51701,0.80086,0.24453,0.83736,-16.97898
24042.24305,2.0,57.36816,0.83685,0.25199,0.87397,-16.75798
24042.47905,2.0,45.3629,0.87771,0.2585,0.91499,-16.4107
24042.71205,2.0,35.93134,0.91526,0.26333,0.95239,-16.05102
24042.96205,2.0,28.40909,0.95691,0.26918,0.99404,-15.71127
24043.17605,2.0,22.48202,0.99773,0.27635,1.0353,-15.48181
24043.44105,2.0,17.79613,1.04018,0.2822,1.07778,-15.17895
24043.69405,2.0,14.06813,1.08673,0.28961,1.12466,-14.92211
24043.91005,2.0,11.1448,1.13354,0.29252,1.17068,-14.4698
24044.17705,2.0,8.81772,1.18749,0.29833,1.22439,-14.10266
24044.35505,2.0,6.97545,1.24098,0.28942,1.27429,-13.12754
24044.57305,2.0,5.5173,1.28866,0.2825,1.31926,-12.36458
24044.84305,2.0,4.36941,1.34597,0.26424,1.37167,-11.10708
24045.17805,2.0,3.45686,1.39136,0.25314,1.4142,-10.3113
24045.59605,2.0,2.73547,1.42617,0.23136,1.44481,-9.21439
24046.12105,2.0,2.16054,1.45658,0.20687,1.4712,-8.0833
24046.78005,2.0,1.70952,1.48174,0.18279,1.49297,-7.03266
24047.60905,2.0,1.35352,1.50414,0.1588,1.5125,-6.02679
24048.65205,2.0,1.07079,1.52707,0.13915,1.5334,-5.20642
24049.96505,2.0,0.84734,1.54943,0.12799,1.5547,-4.72227
24051.62105,2.0,0.67072,1.56802,0.12567,1.57304,-4.58205
24053.71005,2.0,0.53067,1.57824,0.13186,1.58374,-4.77607
24056.34605,2.0,0.41976,1.57784,0.14021,1.58406,-5.07811
24059.67805,2.0,0.33183,1.56893,0.14134,1.57528,-5.14772
24063.88305,2.0,0.26261,1.56047,0.13104,1.56596,-4.80009
24069.19205,2.0,0.20791,1.56201,0.11084,1.56594,-4.05888
24075.89605,2.0,0.16452,1.58398,0.08669,1.58635,-3.13273
24084.37205,2.0,0.13007,1.63289,0.07221,1.63448,-2.53199
24095.06205,2.0,0.10309,1.7041,0.08877,1.70641,-2.9819
24108.57605,2.0,0.08153,1.77985,0.15457,1.78655,-4.96346
24125.67405,2.0,0.06443,1.82705,0.25864,1.84527,-8.05725
24147.26005,2.0,0.05102,1.80296,0.40773,1.84849,-12.74279
24174.50305,2.0,0.04042,1.69175,0.52403,1.77106,-17.21077
24208.99806,2.0,0.03192,1.53038,0.54215,1.62357,-19.50702
24252.54606,2.0,0.02528,1.3977,0.42709,1.4615,-16.99142
24307.61106,2.0,0.01999,1.39095,0.18835,1.40364,-7.71157
38954.43924,3.0,20004.453,0.29411,-0.0106,0.2943,2.06477
38954.58224,3.0,15829.126,0.30295,0.00852,0.30307,-1.6105
38954.72424,3.0,12516.703,0.31273,0.02538,0.31376,-4.63986
38954.86624,3.0,9909.4424,0.32337,0.0401,0.32584,-7.0696
38955.03024,3.0,7835.48,0.33183,0.05486,0.33633,-9.38748
38955.23124,3.0,6217.2461,0.3453,0.06548,0.35145,-10.73732
38955.46924,3.0,4905.291,0.35825,0.07639,0.3663,-12.03733
38955.70824,3.0,3881.2737,0.37201,0.08622,0.38187,-13.04929
38955.94624,3.0,3070.9827,0.38755,0.09664,0.39942,-14.00155
38956.18424,3.0,2430.7778,0.40244,0.10331,0.41548,-14.39691
38956.42224,3.0,1923.1537,0.42062,0.11429,0.43587,-15.20153
38956.66024,3.0,1522.4358,0.43745,0.12556,0.45511,-16.01501
38956.89824,3.0,1203.8446,0.455,0.1338,0.47426,-16.3865
38957.13724,3.0,952.86591,0.47747,0.14332,0.49852,-16.70802
38957.37524,3.0,754.27557,0.50071,0.15102,0.52298,-16.78387
38957.61224,3.0,596.71857,0.52283,0.16245,0.54749,-17.26085
38957.84924,3.0,471.96338,0.54764,0.17095,0.5737,-17.3358
38958.08924,3.0,373.20856,0.57447,0.18012,0.60204,-17.40885
38958.32624,3.0,295.47278,0.60233,0.18982,0.63153,-17.49212
38958.56624,3.0,233.87738,0.6311,0.19914,0.66177,-17.51257
38958.80424,3.0,185.05922,0.66201,0.209,0.69422,-17.52147
38959.04024,3.0,146.35823,0.69501,0.21904,0.72871,-17.49292
38959.27624,3.0,115.77804,0.72894,0.22824,0.76384,-17.38567
38959.51024,3.0,91.6721,0.76516,0.23866,0.80152,-17.323
38959.75624,3.0,72.51701,0.80099,0.24403,0.83734,-16.94383
38959.98524,3.0,57.36816,0.84089,0.25239,0.87795,-16.70676
38960.22124,3.0,45.3629,0.87967,0.25823,0.91679,-16.35987
38960.45424,3.0,35.93134,0.91819,0.26437,0.9555,-16.06262
38960.70424,3.0,28.40909,0.95919,0.27175,0.99694,-15.81815
38960.91824,3.0,22.48202,1.00216,0.27924,1.04033,-15.56975
38961.18324,3.0,17.79613,1.04406,0.28356,1.08188,-15.19487
38961.43624,3.0,14.06813,1.09185,0.29113,1.12999,-14.92977
38961.65224,3.0,11.1448,1.14209,0.29522,1.17963,-14.49296
38961.91924,3.0,8.81772,1.19089,0.29596,1.22712,-13.95619
38962.09724,3.0,6.97545,1.24204,0.29207,1.27592,-13.23289
38962.31524,3.0,5.5173,1.30286,0.28569,1.33382,-12.36814
38962.58524,3.0,4.36941,1.34547,0.27243,1.37277,-11.44666
38962.92024,3.0,3.45686,1.39313,0.25037,1.41545,-10.18836
38963.33824,3.0,2.73547,1.43015,0.22879,1.44833,-9.08891
38963.86424,3.0,2.16054,1.4644,0.20237,1.47832,-7.86787
38964.52324,3.0,1.70952,1.49615,0.17938,1.50686,-6.83674
38965.35124,3.0,1.35352,1.52281,0.16461,1.53168,-6.1694
38966.39424,3.0,1.07079,1.53989,0.15539,1.54771,-5.76207
38967.70824,3.0,0.84734,1.54815,0.14874,1.55528,-5.48773
38969.36324,3.0,0.67072,1.55211,0.14089,1.55849,-5.18666
38971.45224,3.0,0.53067,1.5534,0.12621,1.55852,-4.64493
38974.08924,3.0,0.41976,1.56048,0.11038,1.56438,-4.04614
38977.42024,3.0,0.33183,1.57692,0.09319,1.57968,-3.38217
38981.62624,3.0,0.26261,1.60649,0.08373,1.60867,-2.98338
38986.93425,3.0,0.20791,1.64719,0.09256,1.64978,-3.21611
38993.63925,3.0,0.16452,1.68573,0.12815,1.6906,-4.34744
39002.11525,3.0,0.13007,1.7037,0.18875,1.71412,-6.32207
39012.80525,3.0,0.10309,1.68529,0.25629,1.70466,-8.64684
39026.31925,3.0,0.08153,1.63051,0.30253,1.65834,-10.5114
39043.41625,3.0,0.06443,1.56515,0.31084,1.59572,-11.23281
39065.00325,3.0,0.05102,1.51046,0.24662,1.53046,-9.27303
39092.24525,3.0,0.04042,1.52818,0.13324,1.53398,-4.9828
39126.74125,3.0,0.03192,1.66386,0.01485,1.66392,-0.51151
39170.28825,3.0,0.02528,1.93613,-0.02213,1.93625,0.65489
39225.35226,3.0,0.01999,2.29614,0.13015,2.29983,-3.2441
53646.07852,4.0,20004.453,0.29403,-0.01029,0.29421,2.00482
53646.22052,4.0,15829.126,0.30257,0.00827,0.30268,-1.56583
53646.36252,4.0,12516.703,0.31216,0.02685,0.31331,-4.91588
53646.50452,4.0,9909.4424,0.32297,0.04064,0.32551,-7.17186
53646.66852,4.0,7835.48,0.33407,0.0519,0.33808,-8.83083
53646.86952,4.0,6217.2461,0.34576,0.06519,0.35185,-10.67707
53647.10752,4.0,4905.291,0.35769,0.07623,0.36573,-12.03115
53647.34552,4.0,3881.2737,0.37297,0.08671,0.38292,-13.08744
53647.58352,4.0,3070.9827,0.38804,0.09444,0.39937,-13.67851
53647.82252,4.0,2430.7778,0.40368,0.10595,0.41736,-14.70559
53648.06052,4.0,1923.1537,0.42117,0.11517,0.43663,-15.29348
53648.29852,4.0,1522.4358,0.43771,0.12419,0.45499,-15.84028
53648.53652,4.0,1203.8446,0.45844,0.1332,0.4774,-16.20101
53648.77452,4.0,952.86591,0.47765,0.14196,0.4983,-16.55277
53649.01352,4.0,754.27557,0.49981,0.15185,0.52236,-16.90001
53649.25052,4.0,596.71857,0.52375,0.16291,0.5485,-17.27814
53649.48852,4.0,471.96338,0.54819,0.17053,0.57411,-17.28013
53649.72752,4.0,373.20856,0.57473,0.18029,0.60235,-17.41631
53649.96452,4.0,295.47278,0.6026,0.19039,0.63196,-17.53398
53650.20452,4.0,233.87738,0.63205,0.19962,0.66282,-17.52722
53650.44252,4.0,185.05922,0.66243,0.21069,0.69513,-17.64326
53650.67852,4.0,146.35823,0.6961,0.21926,0.72982,-17.4836
53650.91452,4.0,115.77804,0.7302,0.22909,0.76529,-17.41861
53651.14852,4.0,91.6721,0.76569,0.23883,0.80207,-17.32324
53651.39452,4.0,72.51701,0.80242,0.24586,0.83924,-17.0351
53651.62352,4.0,57.36816,0.84081,0.25212,0.8778,-16.69138
53651.86052,4.0,45.3629,0.88076,0.25763,0.91767,-16.30446
53652.09252,4.0,35.93134,0.92055,0.26604,0.95823,-16.11926
53652.34252,4.0,28.40909,0.96017,0.26986,0.99737,-15.69832
53652.55752,4.0,22.48202,1.00091,0.27753,1.03867,-15.4973
53652.82252,4.0,17.79613,1.04543,0.28567,1.08376,-15.28305
53653.07452,4.0,14.06813,1.0911,0.29126,1.1293,-14.94626
53653.29052,4.0,11.1448,1.13897,0.2961,1.17683,-14.57293
53653.55752,4.0,8.81772,1.19228,0.29709,1.22874,-13.9917
53653.73552,4.0,6.97545,1.25033,0.29352,1.28432,-13.21121
53653.95252,4.0,5.5173,1.2949,0.28644,1.3262,-12.47335
53654.22252,4.0,4.36941,1.35075,0.27142,1.37775,-11.3619
53654.55752,4.0,3.45686,1.3944,0.25047,1.41672,-10.18318
53654.97552,4.0,2.73547,1.43555,0.22626,1.45327,-8.95667
53655.50152,4.0,2.16054,1.47414,0.20573,1.48843,-7.94466
53656.16052,4.0,1.70952,1.50053,0.19017,1.51253,-7.22297
53656.98852,4.0,1.35352,1.51825,0.1746,1.52825,-6.56017
53658.03152,4.0,1.07079,1.53068,0.15692,1.5387,-5.85326
53659.34552,4.0,0.84734,1.53971,0.13966,1.54603,-5.18274
53661.00152,4.0,0.67072,1.55072,0.12258,1.55556,-4.51975
53663.08952,4.0,0.53067,1.56689,0.10541,1.57043,-3.84866
53665.72652,4.0,0.41976,1.59061,0.09585,1.59349,-3.44858
53669.05852,4.0,0.33183,1.62095,0.10056,1.62407,-3.54982
53673.26352,4.0,0.26261,1.64581,0.12387,1.65047,-4.30422
53678.57152,4.0,0.20791,1.65331,0.16057,1.66109,-5.54726
53685.27652,4.0,0.16452,1.6381,0.19746,1.64996,-6.87351
53693.75252,4.0,0.13007,1.60293,0.21504,1.61729,-7.64081
53704.44252,4.0,0.10309,1.56705,0.20189,1.58,-7.34135
53717.95652,4.0,0.08153,1.55374,0.15586,1.56154,-5.72824
53735.05452,4.0,0.06443,1.58105,0.10129,1.58429,-3.66557
53756.64053,4.0,0.05102,1.68481,0.04383,1.68538,-1.49007
53783.88353,4.0,0.04042,1.86408,0.05336,1.86485,-1.63959
53818.37853,4.0,0.03192,2.07542,0.19404,2.08447,-5.34132
53861.92553,4.0,0.02528,2.21624,0.48334,2.26834,-12.30295
53916.99053,4.0,0.01999,2.17951,0.8598,2.34297,-21.52896
68212.81558,5.0,20004.453,0.29582,-0.01112,0.29603,2.15223
68212.95858,5.0,15829.126,0.30427,0.0081,0.30437,-1.52413
68213.10058,5.0,12516.703,0.31298,0.02644,0.3141,-4.82917
68213.24258,5.0,9909.4424,0.322,0.04127,0.32464,-7.30399
68213.40658,5.0,7835.48,0.3343,0.05236,0.33837,-8.9013
68213.60758,5.0,6217.2461,0.34742,0.06591,0.35362,-10.74271
68213.84558,5.0,4905.291,0.35802,0.07565,0.36593,-11.93111
68214.08358,5.0,3881.2737,0.37321,0.08634,0.38307,-13.02639
68214.32158,5.0,3070.9827,0.38716,0.09712,0.39916,-14.08175
68214.56058,5.0,2430.7778,0.40318,0.10518,0.41668,-14.62102
68214.79858,5.0,1923.1537,0.41988,0.11421,0.43514,-15.21686
68215.03658,5.0,1522.4358,0.43636,0.12408,0.45366,-15.87328
68215.27458,5.0,1203.8446,0.45825,0.13276,0.4771,-16.15698
68215.51258,5.0,952.86591,0.4775,0.14249,0.4983,-16.61611
68215.75158,5.0,754.27557,0.50012,0.15148,0.52256,-16.85109
68215.98858,5.0,596.71857,0.5233,0.16234,0.5479,-17.23465
68216.22558,5.0,471.96338,0.54806,0.17196,0.57441,-17.41931
68216.46558,5.0,373.20856,0.57455,0.18061,0.60227,-17.45075
68216.70258,5.0,295.47278,0.60222,0.19094,0.63177,-17.59148
68216.94258,5.0,233.87738,0.63351,0.2011,0.66466,-17.61111
68217.18058,5.0,185.05922,0.66185,0.21052,0.69452,-17.64481
68217.41658,5.0,146.35823,0.69554,0.21766,0.7288,-17.37652
68217.65258,5.0,115.77804,0.73056,0.22806,0.76533,-17.33651
68217.88758,5.0,91.6721,0.76629,0.23778,0.80233,-17.23901
68218.13258,5.0,72.51701,0.8028,0.24446,0.8392,-16.93613
68218.36158,5.0,57.36816,0.84274,0.25171,0.87953,-16.62996
68218.59858,5.0,45.3629,0.88158,0.25949,0.91898,-16.40138
68218.83058,5.0,35.93134,0.9194,0.26431,0.95664,-16.0387
68219.08058,5.0,28.40909,0.96294,0.27244,1.00074,-15.79773
68219.29558,5.0,22.48202,1.0035,0.27733,1.04112,-15.44908
68219.56058,5.0,17.79613,1.04597,0.28304,1.08359,-15.1419
68219.81258,5.0,14.06813,1.09329,0.29345,1.13199,-15.0246
68220.02858,5.0,11.1448,1.14136,0.29675,1.1793,-14.57428
68220.29558,5.0,8.81772,1.19533,0.30008,1.23242,-14.09253
68220.47358,5.0,6.97545,1.24431,0.29479,1.27876,-13.32804
68220.69158,5.0,5.5173,1.29965,0.28827,1.33124,-12.506
68220.96158,5.0,4.36941,1.34917,0.26873,1.37567,-11.26478
68221.29658,5.0,3.45686,1.40193,0.25155,1.42432,-10.17242
68221.71458,5.0,2.73547,1.43978,0.23526,1.45887,-9.27999
68222.24058,5.0,2.16054,1.46942,0.21378,1.48489,-8.27767
68222.89958,5.0,1.70952,1.4935,0.18967,1.50549,-7.23765
68223.72758,5.0,1.35352,1.51376,0.16581,1.52282,-6.251
68224.77058,5.0,1.07079,1.53295,0.14471,1.53977,-5.39253
68226.08458,5.0,0.84734,1.55393,0.12672,1.55909,-4.66202
68227.74058,5.0,0.67072,1.57626,0.11745,1.58063,-4.26151
68229.82958,5.0,0.53067,1.59705,0.12091,1.60162,-4.32952
68232.46558,5.0,0.41976,1.6079,0.13421,1.61349,-4.77124
68235.79758,5.0,0.33183,1.60528,0.1491,1.61219,-5.30633
68240.00258,5.0,0.26261,1.59181,0.15516,1.59936,-5.5674
68245.31058,5.0,0.20791,1.57736,0.14648,1.58414,-5.30552
68252.01558,5.0,0.16452,1.57429,0.12273,1.57906,-4.4577
68260.49158,5.0,0.13007,1.59674,0.09053,1.5993,-3.24517
68271.18159,5.0,0.10309,1.65369,0.06812,1.65509,-2.35875
68284.69559,5.0,0.08153,1.74427,0.08099,1.74615,-2.65854
68301.79359,5.0,0.06443,1.83768,0.14451,1.84335,-4.4963
68323.37959,5.0,0.05102,1.91417,0.28916,1.93589,-8.59023
68350.62159,5.0,0.04042,1.89863,0.48316,1.95914,-14.2776
68385.1176,5.0,0.03192,1.76616,0.64697,1.88092,-20.11854
68428.6646,5.0,0.02528,1.55618,0.69053,1.70251,-23.92844
68483.72961,5.0,0.01999,1.35671,0.55886,1.4673,-22.38779
82710.0369,6.0,20004.453,0.29476,-0.01146,0.29498,2.22711
82710.1799,6.0,15829.126,0.30183,0.00822,0.30194,-1.56
82710.3219,6.0,12516.703,0.31364,0.02686,0.31479,-4.89462
82710.4639,6.0,9909.4424,0.3236,0.03951,0.326,-6.96131
82710.6279,6.0,7835.48,0.334,0.0535,0.33826,-9.10063
82710.8289,6.0,6217.2461,0.34672,0.06511,0.35278,-10.63608
82711.0669,6.0,4905.291,0.36036,0.07579,0.36824,-11.87797
82711.3049,6.0,3881.2737,0.37135,0.08506,0.38096,-12.90143
82711.5429,6.0,3070.9827,0.38763,0.09674,0.39952,-14.01317
82711.7809,6.0,2430.7778,0.40327,0.1058,0.41692,-14.70091
82712.0199,6.0,1923.1537,0.41992,0.11434,0.43521,-15.23214
82712.2569,6.0,1522.4358,0.43847,0.12387,0.45563,-15.77532
82712.4959,6.0,1203.8446,0.45687,0.13341,0.47595,-16.27774
82712.7329,6.0,952.86591,0.47893,0.14192,0.49951,-16.50601
82712.9709,6.0,754.27557,0.4984,0.15089,0.52075,-16.84382
82713.2089,6.0,596.71857,0.52315,0.16121,0.54743,-17.12721
82713.4459,6.0,471.96338,0.54856,0.17096,0.57458,-17.30953
82713.6849,6.0,373.20856,0.57412,0.17973,0.60159,-17.38245
82713.9229,6.0,295.47278,0.60165,0.18993,0.63092,-17.52022
82714.1619,6.0,233.87738,0.62902,0.19968,0.65995,-17.61186
82714.3999,6.0,185.05922,0.66193,0.21045,0.69458,-17.6374
82714.6359,6.0,146.35823,0.69526,0.21888,0.7289,-17.47493
82714.8729,6.0,115.77804,0.72919,0.22866,0.7642,-17.41066
82715.1069,6.0,91.6721,0.76458,0.23635,0.80028,-17.17754
82715.3519,6.0,72.51701,0.80278,0.24557,0.8395,-17.00874
82715.5809,6.0,57.36816,0.84067,0.25181,0.87757,-16.67489
82715.8179,6.0,45.3629,0.87993,0.25817,0.91702,-16.35153
82716.0499,6.0,35.93134,0.91871,0.26514,0.95621,-16.09804
82716.3009,6.0,28.40909,0.95887,0.27067,0.99634,-15.76356
82716.5149,6.0,22.48202,0.99885,0.27836,1.03691,-15.57216
82716.7799,6.0,17.79613,1.04429,0.28535,1.08258,-15.28305
82717.0319,6.0,14.06813,1.08963,0.29133,1.12791,-14.96876
82717.2479,6.0,11.1448,1.13588,0.29705,1.17408,-14.65539
82717.5149,6.0,8.81772,1.18952,0.29889,1.22649,-14.10465
82717.6929,6.0,6.97545,1.24912,0.29219,1.28283,-13.16555
82717.9119,6.0,5.5173,1.29553,0.28811,1.32718,-12.53786
82718.1809,6.0,4.36941,1.34738,0.27087,1.37434,-11.36689
82718.5159,6.0,3.45686,1.39209,0.25325,1.41494,-10.31047
82718.9349,6.0,2.73547,1.43262,0.22665,1.45044,-8.99006
82719.4599,6.0,2.16054,1.47271,0.20481,1.48688,-7.9173
82720.1189,6.0,1.70952,1.50142,0.18896,1.51326,-7.17309
82720.9469,6.0,1.35352,1.52008,0.17506,1.53013,-6.56939
82721.9899,6.0,1.07079,1.53157,0.15989,1.5399,-5.96001
82723.3039,6.0,0.84734,1.53985,0.14367,1.54654,-5.33018
82724.9599,6.0,0.67072,1.54798,0.12671,1.55316,-4.67952
82727.0489,6.0,0.53067,1.56076,0.10881,1.56455,-3.98785
82729.6849,6.0,0.41976,1.58282,0.09565,1.58571,-3.4582
82733.0169,6.0,0.33183,1.61304,0.09388,1.61577,-3.33075
82737.22191,6.0,0.26261,1.64351,0.11112,1.64727,-3.86785
82742.53091,6.0,0.20791,1.6625,0.14772,1.66905,-5.07765
82749.23491,6.0,0.16452,1.65676,0.1915,1.66779,-6.59348
82757.71091,6.0,0.13007,1.62615,0.2254,1.64169,-7.89136
82768.40091,6.0,0.10309,1.58227,0.22993,1.59889,-8.26803
82781.91491,6.0,0.08153,1.54971,0.19492,1.56192,-7.16891
82799.01291,6.0,0.06443,1.5528,0.13888,1.559,-5.1107
82820.59891,6.0,0.05102,1.62674,0.06058,1.62787,-2.13255
82847.84192,6.0,0.04042,1.79017,0.02504,1.79034,-0.80135
82882.33692,6.0,0.03192,2.02186,0.10552,2.02461,-2.9876
82925.88493,6.0,0.02528,2.23423,0.35094,2.26163,-8.92666
82980.94993,6.0,0.01999,2.30385,0.74246,2.42053,-17.86254
97121.71565,7.0,20004.453,0.29522,-0.0109,0.29542,2.11461
97121.85865,7.0,15829.126,0.30402,0.00806,0.30413,-1.51828
97122.00065,7.0,12516.703,0.31281,0.02499,0.31381,-4.56764
97122.14265,7.0,9909.4424,0.32098,0.03902,0.32334,-6.93063
97122.30665,7.0,7835.48,0.33405,0.05255,0.33816,-8.93929
97122.50765,7.0,6217.2461,0.34547,0.06572,0.35167,-10.77099
97122.74565,7.0,4905.291,0.35808,0.07698,0.36626,-12.13324
97122.98365,7.0,3881.2737,0.37223,0.08482,0.38177,-12.83618
97123.22165,7.0,3070.9827,0.38714,0.09519,0.39867,-13.81366
97123.45965,7.0,2430.7778,0.40371,0.10603,0.4174,-14.71571
97123.69865,7.0,1923.1537,0.41832,0.11418,0.43362,-15.26628
97123.93565,7.0,1522.4358,0.43714,0.12246,0.45397,-15.65019
97124.17465,7.0,1203.8446,0.45675,0.1334,0.47583,-16.28078
97124.41265,7.0,952.86591,0.47705,0.14112,0.49748,-16.47957
97124.65165,7.0,754.27557,0.50008,0.15194,0.52265,-16.9007
97124.88865,7.0,596.71857,0.52343,0.16191,0.5479,-17.18866
97125.12565,7.0,471.96338,0.54651,0.17076,0.57257,-17.35193
97125.36465,7.0,373.20856,0.57335,0.18003,0.60095,-17.43213
97125.60265,7.0,295.47278,0.60011,0.18971,0.62938,-17.54347
97125.84165,7.0,233.87738,0.63096,0.19783,0.66125,-17.40847
97126.07965,7.0,185.05922,0.66174,0.20882,0.69391,-17.51399
97126.31565,7.0,146.35823,0.69435,0.21869,0.72798,-17.48232
97126.55265,7.0,115.77804,0.72895,0.22671,0.76339,-17.27606
97126.78665,7.0,91.6721,0.76473,0.23732,0.8007,-17.24054
97127.03265,7.0,72.51701,0.80069,0.24532,0.83743,-17.03453
97127.26165,7.0,57.36816,0.84001,0.25177,0.87693,-16.68499
97127.49765,7.0,45.3629,0.87962,0.25638,0.91622,-16.24984
97127.73065,7.0,35.93134,0.9191,0.2629,0.95596,-15.96287
97127.98065,7.0,28.40909,0.95697,0.26955,0.99421,-15.73066
97128.19565,7.0,22.48202,0.99716,0.27826,1.03525,-15.59171
97128.45965,7.0,17.79613,1.04287,0.28518,1.08116,-15.29383
97128.71265,7.0,14.06813,1.08714,0.29119,1.12546,-14.99465
97128.92865,7.0,11.1448,1.13484,0.29791,1.17329,-14.70922
97129.19565,7.0,8.81772,1.18821,0.29891,1.22523,-14.12067
97129.37365,7.0,6.97545,1.24535,0.29115,1.27893,-13.15873
97129.59165,7.0,5.5173,1.29287,0.28835,1.32463,-12.57282
97129.86165,7.0,4.36941,1.34535,0.2718,1.37253,-11.42177
97130.19665,7.0,3.45686,1.39163,0.25372,1.41457,-10.33253
97130.61465,7.0,2.73547,1.43118,0.22844,1.44929,-9.06877
97131.14065,7.0,2.16054,1.47099,0.204,1.48507,-7.89569
97131.79965,7.0,1.70952,1.50073,0.18779,1.51243,-7.13251
97132.62765,7.0,1.35352,1.52085,0.17479,1.53086,-6.55631
97133.67065,7.0,1.07079,1.5327,0.16082,1.54112,-5.98988
97134.98465,7.0,0.84734,1.54043,0.14583,1.54732,-5.40793
97136.64065,7.0,0.67072,1.5478,0.13014,1.55326,-4.80613
97138.72865,7.0,0.53067,1.55838,0.11201,1.5624,-4.11129
97141.36565,7.0,0.41976,1.57843,0.09723,1.58142,-3.52496
97144.69665,7.0,0.33183,1.60751,0.09117,1.61009,-3.24589
97148.90265,7.0,0.26261,1.64106,0.10436,1.64437,-3.63867
97154.21065,7.0,0.20791,1.66512,0.13874,1.67089,-4.7631
97160.91565,7.0,0.16452,1.66739,0.18594,1.67773,-6.36315
97169.39165,7.0,0.13007,1.64072,0.22798,1.65649,-7.91064
97180.08165,7.0,0.10309,1.59522,0.24281,1.6136,-8.65466
97193.59565,7.0,0.08153,1.55236,0.21754,1.56753,-7.97703
97210.69366,7.0,0.06443,1.54007,0.16509,1.54889,-6.11872
97232.27966,7.0,0.05102,1.59394,0.07875,1.59589,-2.82841
97259.52166,7.0,0.04042,1.74418,0.01841,1.74428,-0.60471
97294.01766,7.0,0.03192,1.98166,0.0599,1.98257,-1.73146
97337.56467,7.0,0.02528,2.22744,0.26907,2.24364,-6.88782
97392.62967,7.0,0.01999,2.36299,0.65075,2.45096,-15.39718
111508.67379,8.0,20004.453,0.29455,-0.01279,0.29482,2.48733
111508.81679,8.0,15829.126,0.30298,0.00914,0.30311,-1.72732
111508.95879,8.0,12516.703,0.31368,0.02425,0.31462,-4.41985
111509.10079,8.0,9909.4424,0.32241,0.03975,0.32485,-7.02868
111509.26479,8.0,7835.48,0.33385,0.05321,0.33806,-9.0554
111509.46579,8.0,6217.2461,0.34645,0.06373,0.35226,-10.42364
111509.7038,8.0,4905.291,0.35834,0.07659,0.36644,-12.06406
111509.9428,8.0,3881.2737,0.37362,0.08548,0.38327,-12.88755
111510.1808,8.0,3070.9827,0.38801,0.09535,0.39956,-13.80678
111510.4188,8.0,2430.7778,0.40278,0.10494,0.41623,-14.60284
111510.6568,8.0,1923.1537,0.41987,0.11433,0.43516,-15.23149
111510.8948,8.0,1522.4358,0.43851,0.1234,0.45554,-15.71687
111511.1328,8.0,1203.8446,0.45674,0.13308,0.47573,-16.24483
111511.3718,8.0,952.86591,0.47628,0.14168,0.49691,-16.56636
111511.6098,8.0,754.27557,0.50023,0.15156,0.52269,-16.85529
111511.8468,8.0,596.71857,0.52132,0.16135,0.54572,-17.19685
111512.0848,8.0,471.96338,0.54757,0.17187,0.5739,-17.42576
111512.3238,8.0,373.20856,0.57353,0.18007,0.60114,-17.4307
111512.5618,8.0,295.47278,0.60177,0.19083,0.6313,-17.59432
111512.8008,8.0,233.87738,0.63099,0.19975,0.66185,-17.56606
111513.0388,8.0,185.05922,0.66278,0.21025,0.69533,-17.60061
111513.2748,8.0,146.35823,0.69447,0.21906,0.7282,-17.50684
111513.5108,8.0,115.77804,0.72833,0.22711,0.76292,-17.31844
111513.7458,8.0,91.6721,0.76543,0.23702,0.80129,-17.20503
111513.9908,8.0,72.51701,0.80026,0.24469,0.83683,-17.00192
111514.2188,8.0,57.36816,0.83923,0.2519,0.87622,-16.70721
111514.4558,8.0,45.3629,0.87915,0.25979,0.91673,-16.46257
111514.6878,8.0,35.93134,0.91791,0.26346,0.95497,-16.01483
111514.9388,8.0,28.40909,0.95874,0.27035,0.99613,-15.74757
111515.1528,8.0,22.48202,1.00026,0.27804,1.03819,-15.53432
111515.4178,8.0,17.79613,1.04266,0.28397,1.08064,-15.2348
111515.6698,8.0,14.06813,1.08857,0.29355,1.12745,-15.09179
111515.8858,8.0,11.1448,1.13891,0.2977,1.17718,-14.64871
111516.1538,8.0,8.81772,1.19268,0.30071,1.23001,-14.15089
111516.3318,8.0,6.97545,1.24193,0.298,1.27718,-13.49282
111516.5498,8.0,5.5173,1.29816,0.29094,1.33036,-12.63246
111516.8188,8.0,4.36941,1.34714,0.27113,1.37416,-11.37952
111517.1538,8.0,3.45686,1.40127,0.25265,1.42387,-10.22071
111517.5728,8.0,2.73547,1.43918,0.23809,1.45874,-9.39347
111518.0978,8.0,2.16054,1.46899,0.21553,1.48471,-8.34674
111518.7568,8.0,1.70952,1.49436,0.19194,1.50664,-7.31929
111519.5858,8.0,1.35352,1.51434,0.16882,1.52373,-6.36124
111520.6288,8.0,1.07079,1.53379,0.14622,1.54074,-5.44583
111521.9418,8.0,0.84734,1.55522,0.12841,1.56051,-4.72003
111523.5978,8.0,0.67072,1.57678,0.11864,1.58123,-4.30299
111525.6868,8.0,0.53067,1.59876,0.121,1.60334,-4.3282
111528.3228,8.0,0.41976,1.61065,0.13423,1.61624,-4.7641
111531.6548,8.0,0.33183,1.60843,0.14972,1.61538,-5.31807
111535.8608,8.0,0.26261,1.59535,0.15721,1.60308,-5.62788
111541.1688,8.0,0.20791,1.58032,0.14999,1.58742,-5.42194
111547.8728,8.0,0.16452,1.57529,0.12606,1.58033,-4.57519
111556.3498,8.0,0.13007,1.59545,0.09367,1.5982,-3.35993
111567.0398,8.0,0.10309,1.65058,0.06901,1.65202,-2.39399
111580.5538,8.0,0.08153,1.74035,0.07772,1.74208,-2.55692
111597.6508,8.0,0.06443,1.83728,0.13566,1.84228,-4.22298
111619.23681,8.0,0.05102,1.91999,0.27782,1.93998,-8.23345
111646.47981,8.0,0.04042,1.91405,0.47375,1.97181,-13.90197
111680.97481,8.0,0.03192,1.78776,0.64682,1.90118,-19.89037
111724.52282,8.0,0.02528,1.57888,0.70685,1.72988,-24.11763
111779.58782,8.0,0.01999,1.36678,0.58976,1.48859,-23.34
125871.27715,9.0,20004.453,0.29534,-0.01262,0.2956,2.44719
125871.42015,9.0,15829.126,0.30188,0.00682,0.30196,-1.2941
125871.56215,9.0,12516.703,0.31372,0.0249,0.31471,-4.53752
125871.70415,9.0,9909.4424,0.3223,0.0399,0.32476,-7.05703
125871.86815,9.0,7835.48,0.33386,0.05335,0.3381,-9.07833
125872.06915,9.0,6217.2461,0.3453,0.06533,0.35142,-10.71306
125872.30615,9.0,4905.291,0.35892,0.07481,0.36664,-11.77413
125872.54415,9.0,3881.2737,0.37259,0.08743,0.38271,-13.2056
125872.78315,9.0,3070.9827,0.38729,0.0963,0.39908,-13.96354
125873.02115,9.0,2430.7778,0.4029,0.1036,0.41601,-14.42004
125873.25915,9.0,1923.1537,0.41936,0.11382,0.43453,-15.18537
125873.49715,9.0,1522.4358,0.43594,0.12294,0.45294,-15.7494
125873.73515,9.0,1203.8446,0.45737,0.13287,0.47628,-16.19889
125873.97415,9.0,952.86591,0.47615,0.14212,0.49691,-16.61878
125874.21215,9.0,754.27557,0.50009,0.15064,0.52228,-16.76373
125874.44915,9.0,596.71857,0.52091,0.16141,0.54535,-17.21593
125874.68715,9.0,471.96338,0.54758,0.17063,0.57355,-17.30766
125874.92615,9.0,373.20856,0.57209,0.18121,0.6001,-17.57575
125875.16415,9.0,295.47278,0.60169,0.19003,0.63098,-17.52784
125875.40315,9.0,233.87738,0.63071,0.20028,0.66174,-17.61725
125875.64115,9.0,185.05922,0.66088,0.208,0.69283,-17.47038
125875.87715,9.0,146.35823,0.69348,0.21974,0.72746,-17.58197
125876.11315,9.0,115.77804,0.72904,0.22868,0.76406,-17.41493
125876.34815,9.0,91.6721,0.76392,0.23791,0.80011,-17.29838
125876.59315,9.0,72.51701,0.80229,0.24619,0.83921,-17.05903
125876.82215,9.0,57.36816,0.84021,0.25257,0.87735,-16.731
125877.05915,9.0,45.3629,0.87937,0.25751,0.9163,-16.32206
125877.29115,9.0,35.93134,0.91952,0.26397,0.95665,-16.01722
125877.54215,9.0,28.40909,0.9588,0.27005,0.9961,-15.73036
125877.75615,9.0,22.48202,0.9984,0.2775,1.03625,-15.53275
125878.02115,9.0,17.79613,1.04278,0.28674,1.08148,-15.3749
125878.27315,9.0,14.06813,1.0888,0.29132,1.1271,-14.97895
125878.48915,9.0,11.1448,1.13699,0.29736,1.17523,-14.65655
125878.75715,9.0,8.81772,1.18924,0.29971,1.22642,-14.14509
125878.93515,9.0,6.97545,1.25079,0.29647,1.28544,-13.3347
125879.15315,9.0,5.5173,1.29624,0.29089,1.32848,-12.64804
125879.42215,9.0,4.36941,1.35161,0.27481,1.37926,-11.49274
125879.75715,9.0,3.45686,1.39398,0.25656,1.4174,-10.4285
125880.17615,9.0,2.73547,1.43935,0.2297,1.45756,-9.0673
125880.70115,9.0,2.16054,1.47779,0.21055,1.49272,-8.10869
125881.36015,9.0,1.70952,1.50556,0.19423,1.51804,-7.35095
125882.18915,9.0,1.35352,1.52342,0.17813,1.5338,-6.66908
125883.23115,9.0,1.07079,1.53509,0.16082,1.54349,-5.98069
125884.54515,9.0,0.84734,1.54579,0.14274,1.55237,-5.27571
125886.20115,9.0,0.67072,1.55673,0.12473,1.56172,-4.58101
125888.29015,9.0,0.53067,1.57318,0.10728,1.57683,-3.90131
125890.92615,9.0,0.41976,1.59761,0.09737,1.60058,-3.48787
125894.25815,9.0,0.33183,1.62796,0.1019,1.63115,-3.58179
125898.46415,9.0,0.26261,1.65344,0.12541,1.65819,-4.33757
125903.77215,9.0,0.20791,1.66115,0.1624,1.66907,-5.5836
125910.47615,9.0,0.16452,1.64569,0.19955,1.65774,-6.91386
125918.95215,9.0,0.13007,1.61013,0.21798,1.62482,-7.71002
125929.64216,9.0,0.10309,1.57372,0.2039,1.58687,-7.3825
125943.15616,9.0,0.08153,1.56089,0.15668,1.56873,-5.73224
125960.25416,9.0,0.06443,1.59015,0.09927,1.59324,-3.57237
125981.84016,9.0,0.05102,1.69499,0.04116,1.69549,-1.39113
126009.08316,9.0,0.04042,1.87795,0.05328,1.87871,-1.62526
126043.57817,9.0,0.03192,2.09086,0.19474,2.09991,-5.32122
126087.12617,9.0,0.02528,2.23202,0.48673,2.28448,-12.3017
126142.19118,9.0,0.01999,2.1943,0.86952,2.3603,-21.61654
140215.3819,10.0,20004.453,0.29549,-0.01256,0.29575,2.43383
140215.5249,10.0,15829.126,0.30365,0.00824,0.30376,-1.55407
140215.6669,10.0,12516.703,0.31278,0.02611,0.31387,-4.77258
140215.8089,10.0,9909.4424,0.3222,0.04128,0.32483,-7.30142
140215.9729,10.0,7835.48,0.33334,0.05254,0.33746,-8.95663
140216.1739,10.0,6217.2461,0.34469,0.06488,0.35074,-10.66051
140216.4119,10.0,4905.291,0.35938,0.07536,0.36719,-11.84388
140216.6509,10.0,3881.2737,0.37128,0.08473,0.38083,-12.85463
140216.8889,10.0,3070.9827,0.38719,0.0958,0.39887,-13.89699
140217.1269,10.0,2430.7778,0.40228,0.10501,0.41577,-14.63002
140217.3649,10.0,1923.1537,0.41937,0.11484,0.43481,-15.31477
140217.6029,10.0,1522.4358,0.4363,0.12219,0.45308,-15.64533
140217.8409,10.0,1203.8446,0.45631,0.13231,0.4751,-16.16933
140218.0799,10.0,952.86591,0.47791,0.1417,0.49847,-16.51529
140218.3179,10.0,754.27557,0.49915,0.15092,0.52147,-16.82301
140218.5549,10.0,596.71857,0.52082,0.16137,0.54525,-17.21503
140218.7929,10.0,471.96338,0.54753,0.17155,0.57378,-17.39618
140219.0319,10.0,373.20856,0.57403,0.18068,0.6018,-17.47133
140219.2699,10.0,295.47278,0.60092,0.18991,0.63022,-17.5382
140219.5089,10.0,233.87738,0.62955,0.19894,0.66023,-17.53641
140219.7469,10.0,185.05922,0.66141,0.20945,0.69378,-17.57123
140219.9829,10.0,146.35823,0.69406,0.21859,0.72767,-17.48169
140220.2189,10.0,115.77804,0.72794,0.22944,0.76324,-17.49457
140220.4539,10.0,91.6721,0.76402,0.23712,0.79997,-17.24184
140220.6989,10.0,72.51701,0.8008,0.24594,0.83771,-17.07254
140220.9279,10.0,57.36816,0.83957,0.2525,0.87672,-16.73885
140221.1649,10.0,45.3629,0.87935,0.25927,0.91677,-16.42808
140221.3969,10.0,35.93134,0.91583,0.26464,0.9533,-16.11746
140221.6469,10.0,28.40909,0.95775,0.2702,0.99513,-15.75486
140221.8619,10.0,22.48202,0.99908,0.27872,1.03723,-15.58817
140222.1269,10.0,17.79613,1.04174,0.2839,1.07973,-15.24409
140222.3789,10.0,14.06813,1.0903,0.294,1.12924,-15.09105
140222.5949,10.0,11.1448,1.13795,0.29865,1.17649,-14.70557
140222.8619,10.0,8.81772,1.19217,0.30079,1.22952,-14.1604
140223.0399,10.0,6.97545,1.24201,0.29976,1.27767,-13.56885
140223.2579,10.0,5.5173,1.29732,0.289,1.32912,-12.55868
140223.5279,10.0,4.36941,1.34554,0.27418,1.37319,-11.51736
140223.8629,10.0,3.45686,1.40038,0.25332,1.4231,-10.25343
140224.2819,10.0,2.73547,1.4407,0.23837,1.46028,-9.39467
140224.8069,10.0,2.16054,1.47082,0.21712,1.48676,-8.39722
140225.4659,10.0,1.70952,1.49489,0.19425,1.50746,-7.40381
140226.2939,10.0,1.35352,1.51481,0.17063,1.52439,-6.42683
140227.3369,10.0,1.07079,1.53272,0.14898,1.53995,-5.55173
140228.6509,10.0,0.84734,1.55298,0.12893,1.55832,-4.74592
140230.3069,10.0,0.67072,1.57476,0.11782,1.57916,-4.27888
140232.3959,10.0,0.53067,1.59809,0.11738,1.6024,-4.20086
140235.0319,10.0,0.41976,1.61415,0.12967,1.61935,-4.59278
140238.3639,10.0,0.33183,1.61669,0.14815,1.62347,-5.23594
140242.5689,10.0,0.26261,1.60532,0.16111,1.61338,-5.73112
140247.87791,10.0,0.20791,1.5871,0.15968,1.59511,-5.74537
140254.58191,10.0,0.16452,1.57527,0.14054,1.58152,-5.09817
140263.05791,10.0,0.13007,1.58508,0.10704,1.58869,-3.86339
140273.74791,10.0,0.10309,1.63048,0.07424,1.63217,-2.60697
140287.26191,10.0,0.08153,1.71615,0.06663,1.71745,-2.22338
140304.35991,10.0,0.06443,1.81783,0.10597,1.82092,-3.3362
140325.94691,10.0,0.05102,1.92568,0.22965,1.93933,-6.80086
140353.18892,10.0,0.04042,1.9616,0.42836,2.00782,-12.31837
140387.68392,10.0,0.03192,1.87365,0.63811,1.97933,-18.80726
140431.23192,10.0,0.02528,1.66877,0.75844,1.83304,-24.44145
140486.29693,10.0,0.01999,1.41812,0.70939,1.58566,-26.57575
154544.88848,11.0,20004.453,0.29451,-0.01143,0.29473,2.22273
154545.03148,11.0,15829.126,0.3032,0.009,0.30334,-1.69997
154545.17348,11.0,12516.703,0.31496,0.02453,0.31591,-4.45329
154545.31548,11.0,9909.4424,0.32244,0.03984,0.32489,-7.04345
154545.47948,11.0,7835.48,0.33295,0.05237,0.33704,-8.9386
154545.68048,11.0,6217.2461,0.34595,0.06362,0.35175,-10.4202
154545.91848,11.0,4905.291,0.35828,0.07377,0.36579,-11.63428
154546.15748,11.0,3881.2737,0.37337,0.08566,0.38307,-12.92101
154546.39548,11.0,3070.9827,0.38621,0.09512,0.39776,-13.83544
154546.63348,11.0,2430.7778,0.40194,0.10427,0.41525,-14.54216
154546.87148,11.0,1923.1537,0.41847,0.11307,0.43347,-15.11998
154547.10948,11.0,1522.4358,0.43705,0.1217,0.45367,-15.55992
154547.34748,11.0,1203.8446,0.45627,0.13119,0.47475,-16.04146
154547.58648,11.0,952.86591,0.47547,0.14205,0.49624,-16.63417
154547.82448,11.0,754.27557,0.49846,0.15001,0.52054,-16.74879
154548.06148,11.0,596.71857,0.52254,0.16284,0.54733,-17.30901
154548.29948,11.0,471.96338,0.54541,0.17158,0.57176,-17.46354
154548.53848,11.0,373.20856,0.57357,0.1796,0.60103,-17.38669
154548.77548,11.0,295.47278,0.60115,0.18886,0.63012,-17.44095
154549.01548,11.0,233.87738,0.62888,0.1995,0.65977,-17.60064
154549.25348,11.0,185.05922,0.66126,0.20809,0.69323,-17.46838
154549.48948,11.0,146.35823,0.69354,0.21826,0.72707,-17.46897
154549.72548,11.0,115.77804,0.72652,0.22674,0.76108,-17.33281
154549.96048,11.0,91.6721,0.7624,0.23621,0.79816,-17.21385
154550.20548,11.0,72.51701,0.80078,0.24392,0.83711,-16.94099
154550.43448,11.0,57.36816,0.83722,0.25263,0.8745,-16.79098
154550.67148,11.0,45.3629,0.87811,0.25691,0.91492,-16.30783
154550.90348,11.0,35.93134,0.91668,0.26384,0.95389,-16.05674
154551.15348,11.0,28.40909,0.95711,0.26962,0.99436,-15.73256
154551.36748,11.0,22.48202,0.99657,0.27731,1.03443,-15.54986
154551.63248,11.0,17.79613,1.04145,0.28441,1.07959,-15.27432
154551.88548,11.0,14.06813,1.08665,0.29194,1.12518,-15.0378
154552.10148,11.0,11.1448,1.13447,0.29804,1.17296,-14.71959
154552.36848,11.0,8.81772,1.18724,0.30034,1.22464,-14.19667
154552.54648,11.0,6.97545,1.24749,0.29346,1.28154,-13.23757
154552.76448,11.0,5.5173,1.29162,0.29045,1.32387,-12.67356
154553.03348,11.0,4.36941,1.34723,0.27419,1.37485,-11.50364
154553.36948,11.0,3.45686,1.39105,0.25629,1.41447,-10.43928
154553.78748,11.0,2.73547,1.43562,0.22992,1.45391,-9.0988
154554.31248,11.0,2.16054,1.47489,0.20869,1.48958,-8.05375
154554.97248,11.0,1.70952,1.50287,0.19371,1.5153,-7.34441
154555.80048,11.0,1.35352,1.52143,0.17869,1.53189,-6.69864
154556.84348,11.0,1.07079,1.53329,0.16156,1.54178,-6.01478
154558.15748,11.0,0.84734,1.5421,0.14442,1.54885,-5.35012
154559.81348,11.0,0.67072,1.55308,0.12697,1.55826,-4.67359
154561.90148,11.0,0.53067,1.56738,0.10923,1.57118,-3.98636
154564.53848,11.0,0.41976,1.59109,0.09756,1.59407,-3.50884
154567.86948,11.0,0.33183,1.62182,0.09892,1.62483,-3.49042
154572.07548,11.0,0.26261,1.65025,0.12004,1.65461,-4.16044
154577.38348,11.0,0.20791,1.66358,0.15747,1.67101,-5.40739
154584.08848,11.0,0.16452,1.65204,0.19808,1.66387,-6.83711
154592.56448,11.0,0.13007,1.61791,0.22339,1.63326,-7.86121
154603.25448,11.0,0.10309,1.57712,0.21664,1.59193,-7.82134
154616.76848,11.0,0.08153,1.55475,0.17433,1.56449,-6.39781
154633.86548,11.0,0.06443,1.57132,0.11782,1.57573,-4.28799
154655.45249,11.0,0.05102,1.66137,0.04839,1.66208,-1.66839
154682.69449,11.0,0.04042,1.83612,0.03404,1.83643,-1.06213
154717.19049,11.0,0.03192,2.06316,0.14626,2.06834,-4.05485
154760.7375,11.0,0.02528,2.24344,0.41617,2.28171,-10.5091
154815.8025,11.0,0.01999,2.26341,0.80897,2.40363,-19.66742
168862.34865,12.0,20004.453,0.29598,-0.01167,0.29621,2.25725
168862.49165,12.0,15829.126,0.30375,0.00778,0.30385,-1.46741
168862.63365,12.0,12516.703,0.31271,0.02525,0.31372,-4.61672
168862.77565,12.0,9909.4424,0.32317,0.0385,0.32545,-6.79418
168862.93965,12.0,7835.48,0.33354,0.0536,0.33782,-9.13015
168863.14065,12.0,6217.2461,0.3453,0.06385,0.35116,-10.47582
168863.37865,12.0,4905.291,0.35765,0.07536,0.3655,-11.8983
168863.61765,12.0,3881.2737,0.37098,0.08461,0.38051,-12.84795
168863.85565,12.0,3070.9827,0.38613,0.09526,0.3977,-13.85876
168864.09365,12.0,2430.7778,0.40086,0.10267,0.4138,-14.36625
168864.33165,12.0,1923.1537,0.41903,0.11397,0.43425,-15.21534
168864.56965,12.0,1522.4358,0.43564,0.12164,0.45231,-15.60059
168864.80765,12.0,1203.8446,0.45564,0.1308,0.47405,-16.01688
168865.04565,12.0,952.86591,0.47529,0.14126,0.49583,-16.55208
168865.28465,12.0,754.27557,0.49717,0.15148,0.51973,-16.94516
168865.52165,12.0,596.71857,0.52116,0.16068,0.54536,-17.13558
168865.75965,12.0,471.96338,0.5454,0.16935,0.57109,-17.24982
168865.99865,12.0,373.20856,0.57192,0.17933,0.59938,-17.40899
168866.23565,12.0,295.47278,0.59923,0.18984,0.62858,-17.57884
168866.47465,12.0,233.87738,0.62688,0.19879,0.65765,-17.59459
168866.71365,12.0,185.05922,0.65872,0.20966,0.69128,-17.65582
168866.94965,12.0,146.35823,0.69065,0.21681,0.72388,-17.42852
168867.18565,12.0,115.77804,0.72627,0.22748,0.76106,-17.39117
168867.41965,12.0,91.6721,0.76023,0.23589,0.79599,-17.23863
