Repository: SebaVillagra00/ICM2985-SOH-IPRE

## Data University of Cambridge (EIS Cambridge)
Data publicada en "Identifying degradation patterns of lithium ion batteries from impedance spectroscopy using machine learning" (Zhang, Tang, Zhang, Wang, Stimming & Lee, 2020) https://www.nature.com/articles/s41467-020-15235-7.

Carpeta contiene:
* Paper de Nature Comunications (IF: 16.6).
* Data frames para IOS.
* Data frames para Windows.

Cada Data frame está contenido en un archivo .txt con las siguientes columnas:
* time/s: tiempo en que se mide la muestra.
* cycle number: ciclo de carga de la batería.
* freq/Hz: frecuencia de la señal de input.
* Re(Z)/Ohm: Parte resistiva de la impedancia.
* Im(Z)/Ohm: Parte reactiva de la impedancia.

File: EIS Cambridge/BaseDatos-CSV/csvEIS/EIS_state_III_25C08.csv (part 2 of 8)
time/s,cycle number,freq/Hz,Re(Z)/Ohm,-Im(Z)/Ohm,|Z|/Ohm,Phase(Z)/deg
168867.66565,12.0,72.51701,0.79748,0.24262,0.83358,-16.92164
168867.89465,12.0,57.36816,0.83482,0.25002,0.87145,-16.67239
168868.13065,12.0,45.3629,0.87476,0.25568,0.91136,-16.29286
168868.36365,12.0,35.93134,0.91307,0.26284,0.95015,-16.05928
168868.61365,12.0,28.40909,0.95196,0.26819,0.98902,-15.73354
168868.82765,12.0,22.48202,0.99415,0.2753,1.03157,-15.47845
168869.09265,12.0,17.79613,1.03715,0.28476,1.07553,-15.35306
168869.34565,12.0,14.06813,1.08235,0.2889,1.12024,-14.94497
168869.56165,12.0,11.1448,1.13093,0.29528,1.16884,-14.63309
168869.82865,12.0,8.81772,1.18207,0.297,1.21881,-14.10361
168870.00665,12.0,6.97545,1.24235,0.29251,1.27632,-13.24889
168870.22465,12.0,5.5173,1.28524,0.28738,1.31698,-12.60415
168870.49465,12.0,4.36941,1.34172,0.27176,1.36897,-11.45001
168870.82965,12.0,3.45686,1.38465,0.25272,1.40752,-10.34333
168871.24765,12.0,2.73547,1.42664,0.2279,1.44473,-9.0761
168871.77265,12.0,2.16054,1.46637,0.20687,1.48089,-8.03021
168872.43265,12.0,1.70952,1.49497,0.19091,1.50711,-7.27728
168873.26065,12.0,1.35352,1.5125,0.1767,1.52278,-6.6633
168874.30365,12.0,1.07079,1.52479,0.16058,1.53322,-6.01165
168875.61765,12.0,0.84734,1.53354,0.14342,1.54023,-5.34302
168877.27265,12.0,0.67072,1.54432,0.12613,1.54947,-4.66908
168879.36165,12.0,0.53067,1.55841,0.10885,1.56221,-3.99561
168881.99865,12.0,0.41976,1.58175,0.09658,1.5847,-3.49395
168885.32965,12.0,0.33183,1.61269,0.09733,1.61563,-3.45385
168889.53565,12.0,0.26261,1.64165,0.11856,1.64593,-4.13069
168894.84365,12.0,0.20791,1.65564,0.15622,1.66299,-5.39026
168901.54765,12.0,0.16452,1.64532,0.1979,1.65718,-6.85854
168910.02465,12.0,0.13007,1.6108,0.22437,1.62636,-7.92981
168920.71465,12.0,0.10309,1.56927,0.21963,1.58456,-7.96706
168934.22866,12.0,0.08153,1.54494,0.17797,1.55516,-6.57126
168951.32566,12.0,0.06443,1.55934,0.12135,1.56405,-4.44985
168972.91266,12.0,0.05102,1.64722,0.04956,1.64797,-1.72345
169000.15466,12.0,0.04042,1.82107,0.03169,1.82135,-0.99682
169034.65067,12.0,0.03192,2.04977,0.1375,2.05438,-3.8378
169078.19767,12.0,0.02528,2.23607,0.40554,2.27255,-10.27965
169133.26268,12.0,0.01999,2.26361,0.8011,2.40119,-19.48895
183152.07402,13.0,20004.453,0.29624,-0.01115,0.29645,2.15619
183152.21702,13.0,15829.126,0.30299,0.0078,0.30309,-1.47406
183152.35902,13.0,12516.703,0.31307,0.02534,0.3141,-4.62686
183152.50102,13.0,9909.4424,0.32174,0.04023,0.32424,-7.12761
183152.66502,13.0,7835.48,0.33353,0.05234,0.33761,-8.91914
183152.86602,13.0,6217.2461,0.34463,0.06427,0.35057,-10.56374
183153.10402,13.0,4905.291,0.35909,0.07434,0.36671,-11.69623
183153.34302,13.0,3881.2737,0.372,0.08488,0.38156,-12.85292
183153.58102,13.0,3070.9827,0.38655,0.0948,0.398,-13.78034
183153.81902,13.0,2430.7778,0.40198,0.10386,0.41518,-14.48731
183154.05702,13.0,1923.1537,0.41786,0.11242,0.43272,-15.05868
183154.29502,13.0,1522.4358,0.43724,0.12117,0.45372,-15.48978
183154.53302,13.0,1203.8446,0.45536,0.1323,0.47419,-16.2012
183154.77202,13.0,952.86591,0.47459,0.14083,0.49504,-16.52765
183155.01002,13.0,754.27557,0.49702,0.15127,0.51953,-16.92792
183155.24702,13.0,596.71857,0.52078,0.15991,0.54477,-17.06945
183155.48502,13.0,471.96338,0.54592,0.16972,0.57169,-17.26982
183155.72402,13.0,373.20856,0.57125,0.17855,0.5985,-17.35709
183155.96102,13.0,295.47278,0.60002,0.18936,0.62919,-17.51476
183156.20102,13.0,233.87738,0.6289,0.19782,0.65928,-17.46055
183156.43902,13.0,185.05922,0.6586,0.20763,0.69056,-17.49825
183156.67502,13.0,146.35823,0.69182,0.2169,0.72503,-17.40748
183156.91102,13.0,115.77804,0.72431,0.2271,0.75907,-17.40855
183157.14502,13.0,91.6721,0.76141,0.23451,0.79671,-17.11818
183157.39102,13.0,72.51701,0.7971,0.24286,0.83328,-16.94461
183157.62002,13.0,57.36816,0.83645,0.24861,0.87261,-16.5527
183157.85702,13.0,45.3629,0.87461,0.25579,0.91125,-16.30229
183158.08902,13.0,35.93134,0.91357,0.26285,0.95064,-16.05133
183158.33902,13.0,28.40909,0.95321,0.26827,0.99024,-15.71854
183158.55402,13.0,22.48202,0.9922,0.27396,1.02933,-15.43543
183158.81902,13.0,17.79613,1.03493,0.28378,1.07313,-15.33401
183159.07102,13.0,14.06813,1.08384,0.28925,1.12177,-14.94242
183159.28702,13.0,11.1448,1.13091,0.29381,1.16845,-14.56354
183159.55402,13.0,8.81772,1.18164,0.29452,1.21779,-13.99551
183159.73302,13.0,6.97545,1.24027,0.29616,1.27514,-13.43019
183159.95102,13.0,5.5173,1.286,0.28536,1.31728,-12.51095
183160.22002,13.0,4.36941,1.34047,0.27251,1.36789,-11.49148
183160.55502,13.0,3.45686,1.38449,0.25071,1.407,-10.26429
183160.97402,13.0,2.73547,1.42957,0.22811,1.44765,-9.06612
183161.49902,13.0,2.16054,1.46607,0.20996,1.48103,-8.14989
183162.15802,13.0,1.70952,1.49043,0.19384,1.50298,-7.41008
183162.98702,13.0,1.35352,1.50776,0.1761,1.51801,-6.66167
183164.03002,13.0,1.07079,1.51985,0.15665,1.5279,-5.88464
183165.34302,13.0,0.84734,1.53261,0.13733,1.53875,-5.12029
183166.99902,13.0,0.67072,1.54643,0.11993,1.55107,-4.43445
183169.08802,13.0,0.53067,1.56635,0.10434,1.56982,-3.8112
183171.72502,13.0,0.41976,1.5934,0.10069,1.59658,-3.61566
183175.05602,13.0,0.33183,1.62126,0.11274,1.62518,-3.97777
183179.26202,13.0,0.26261,1.63646,0.14184,1.6426,-4.95368
183184.57002,13.0,0.20791,1.63205,0.17531,1.64144,-6.13115
183191.27402,13.0,0.16452,1.60798,0.1984,1.62018,-7.0339
183199.75102,13.0,0.13007,1.57458,0.19781,1.58695,-7.1603
183210.44102,13.0,0.10309,1.55339,0.1665,1.56229,-6.11772
183223.95502,13.0,0.08153,1.56814,0.11297,1.57221,-4.12065
183241.05102,13.0,0.06443,1.62643,0.06644,1.62779,-2.3393
183262.63803,13.0,0.05102,1.75966,0.04332,1.76019,-1.41021
183289.88003,13.0,0.04042,1.94376,0.11511,1.94716,-3.38915
183324.37503,13.0,0.03192,2.1081,0.31975,2.13221,-8.62463
183367.92304,13.0,0.02528,2.15045,0.6334,2.24179,-16.41206
183422.98804,13.0,0.01999,1.99214,0.95467,2.20907,-25.60464
197412.81458,14.0,20004.453,0.29643,-0.01219,0.29668,2.35402
197412.95758,14.0,15829.126,0.30359,0.00728,0.30368,-1.37424
197413.09958,14.0,12516.703,0.3121,0.02493,0.31309,-4.56702
197413.24158,14.0,9909.4424,0.32267,0.03927,0.32505,-6.93936
197413.40558,14.0,7835.48,0.33229,0.05468,0.33676,-9.34431
197413.60658,14.0,6217.2461,0.3449,0.06372,0.35074,-10.46645
197413.84458,14.0,4905.291,0.35913,0.07514,0.36691,-11.81786
197414.08358,14.0,3881.2737,0.37115,0.08453,0.38065,-12.83019
197414.32158,14.0,3070.9827,0.38594,0.09454,0.39735,-13.7646
197414.55958,14.0,2430.7778,0.40277,0.10299,0.41573,-14.34357
197414.79758,14.0,1923.1537,0.419,0.11371,0.43415,-15.18355
197415.03558,14.0,1522.4358,0.43627,0.12266,0.45318,-15.70328
197415.27358,14.0,1203.8446,0.4544,0.13144,0.47303,-16.13347
197415.51258,14.0,952.86591,0.47513,0.14124,0.49568,-16.55499
197415.75058,14.0,754.27557,0.49642,0.15096,0.51886,-16.91411
197415.98758,14.0,596.71857,0.51959,0.15925,0.54345,-17.04015
197416.22558,14.0,471.96338,0.54549,0.1701,0.5714,-17.31874
197416.46458,14.0,373.20856,0.57195,0.17924,0.59938,-17.39963
197416.70258,14.0,295.47278,0.59862,0.189,0.62775,-17.5221
197416.94158,14.0,233.87738,0.62793,0.19904,0.65873,-17.58755
197417.17958,14.0,185.05922,0.65795,0.20775,0.68997,-17.5234
197417.41558,14.0,146.35823,0.69051,0.21791,0.72408,-17.51491
197417.65158,14.0,115.77804,0.7254,0.22648,0.75993,-17.33899
197417.88658,14.0,91.6721,0.76142,0.23606,0.79718,-17.22469
197418.13158,14.0,72.51701,0.79797,0.24198,0.83385,-16.8696
197418.36058,14.0,57.36816,0.83656,0.24998,0.87311,-16.63718
197418.59758,14.0,45.3629,0.87547,0.2564,0.91225,-16.32367
197418.82958,14.0,35.93134,0.91232,0.26105,0.94893,-15.96809
197419.08058,14.0,28.40909,0.95324,0.26814,0.99024,-15.7107
197419.29458,14.0,22.48202,0.99402,0.27526,1.03142,-15.47819
197419.55958,14.0,17.79613,1.03605,0.28237,1.07384,-15.24523
197419.81158,14.0,14.06813,1.08384,0.29136,1.12232,-15.04665
197420.02758,14.0,11.1448,1.13107,0.29479,1.16886,-14.60784
197420.29558,14.0,8.81772,1.18565,0.29708,1.22231,-14.06672
197420.47358,14.0,6.97545,1.2352,0.29437,1.26979,-13.40438
197420.69158,14.0,5.5173,1.29017,0.28529,1.32134,-12.46899
197420.96058,14.0,4.36941,1.33751,0.27083,1.36466,-11.44692
197421.29558,14.0,3.45686,1.39065,0.25063,1.41306,-10.21662
197421.71458,14.0,2.73547,1.43136,0.2351,1.45054,-9.32767
197422.23958,14.0,2.16054,1.46036,0.21459,1.47604,-8.35927
197422.89858,14.0,1.70952,1.48484,0.19146,1.49714,-7.34742
197423.72758,14.0,1.35352,1.50388,0.16989,1.51344,-6.44531
197424.77058,14.0,1.07079,1.52165,0.14787,1.52882,-5.55052
197426.08358,14.0,0.84734,1.54111,0.12908,1.54651,-4.78786
197427.73958,14.0,0.67072,1.56237,0.11639,1.5667,-4.26038
197429.82858,14.0,0.53067,1.58673,0.11479,1.59088,-4.13779
197432.46558,14.0,0.41976,1.60472,0.12714,1.60974,-4.53016
197435.79658,14.0,0.33183,1.60955,0.14679,1.61623,-5.21087
197440.00258,14.0,0.26261,1.59864,0.16337,1.60696,-5.83498
197445.31058,14.0,0.20791,1.57993,0.16477,1.5885,-5.95365
197452.01458,14.0,0.16452,1.56546,0.14795,1.57244,-5.39894
197460.49158,14.0,0.13007,1.57024,0.11491,1.57444,-4.18546
197471.18158,14.0,0.10309,1.61014,0.07816,1.61204,-2.77911
197484.69459,14.0,0.08153,1.69284,0.06232,1.69399,-2.10843
197501.79259,14.0,0.06443,1.79707,0.0926,1.79945,-2.94979
197523.37959,14.0,0.05102,1.91572,0.20823,1.92701,-6.20332
197550.62159,14.0,0.04042,1.96905,0.40626,2.01052,-11.65783
197585.1176,14.0,0.03192,1.89817,0.63193,2.00059,-18.41346
197628.6646,14.0,0.02528,1.69982,0.77706,1.86901,-24.56707
197683.72961,14.0,0.01999,1.43527,0.75576,1.62209,-27.76965
211664.84774,15.0,20004.453,0.29589,-0.01203,0.29613,2.32851
211664.99074,15.0,15829.126,0.30482,0.00764,0.30492,-1.43497
211665.13274,15.0,12516.703,0.31187,0.02425,0.31281,-4.44539
211665.27474,15.0,9909.4424,0.32204,0.0386,0.32434,-6.83419
211665.43874,15.0,7835.48,0.3342,0.05111,0.33808,-8.69437
211665.63974,15.0,6217.2461,0.34533,0.06348,0.35112,-10.41609
211665.87674,15.0,4905.291,0.35579,0.07472,0.36355,-11.8603
211666.11574,15.0,3881.2737,0.37128,0.08496,0.38087,-12.88922
211666.35374,15.0,3070.9827,0.38637,0.09603,0.39812,-13.95771
211666.59174,15.0,2430.7778,0.40151,0.10435,0.41484,-14.56825
211666.82974,15.0,1923.1537,0.41705,0.11454,0.43249,-15.35655
211667.06774,15.0,1522.4358,0.43547,0.12313,0.45254,-15.78839
211667.30574,15.0,1203.8446,0.45447,0.13138,0.47308,-16.1242
211667.54474,15.0,952.86591,0.47506,0.1397,0.49518,-16.38682
211667.78274,15.0,754.27557,0.4966,0.14812,0.51822,-16.60838
211668.01974,15.0,596.71857,0.51973,0.15957,0.54368,-17.06803
211668.25774,15.0,471.96338,0.54368,0.1695,0.56948,-17.31531
211668.49674,15.0,373.20856,0.57039,0.17902,0.59783,-17.42465
211668.73474,15.0,295.47278,0.59803,0.18833,0.62699,-17.48002
211668.97374,15.0,233.87738,0.62623,0.19873,0.657,-17.60632
211669.21174,15.0,185.05922,0.65735,0.20646,0.68901,-17.4365
211669.44774,15.0,146.35823,0.69004,0.21622,0.72312,-17.3982
211669.68374,15.0,115.77804,0.72471,0.22579,0.75907,-17.30517
211669.91874,15.0,91.6721,0.75957,0.23379,0.79474,-17.10785
211670.16374,15.0,72.51701,0.79647,0.24191,0.83239,-16.89533
211670.39274,15.0,57.36816,0.83413,0.2493,0.87059,-16.63978
211670.62974,15.0,45.3629,0.87256,0.25557,0.90922,-16.32511
211670.86174,15.0,35.93134,0.91142,0.2624,0.94844,-16.06117
211671.11174,15.0,28.40909,0.95157,0.26681,0.98826,-15.66302
211671.32674,15.0,22.48202,0.99099,0.27576,1.02864,-15.5501
211671.59174,15.0,17.79613,1.03368,0.28281,1.07167,-15.3015
211671.84374,15.0,14.06813,1.08173,0.28803,1.11942,-14.90989
211672.05974,15.0,11.1448,1.12822,0.29255,1.16553,-14.53659
211672.32574,15.0,8.81772,1.18101,0.29427,1.21712,-13.99143
211672.50374,15.0,6.97545,1.23861,0.29495,1.27325,-13.39433
211672.72174,15.0,5.5173,1.28405,0.28195,1.31465,-12.3844
211672.99174,15.0,4.36941,1.33735,0.27172,1.36468,-11.48484
211673.32674,15.0,3.45686,1.38095,0.25054,1.4035,-10.28303
211673.74574,15.0,2.73547,1.42722,0.2269,1.44514,-9.03315
211674.27074,15.0,2.16054,1.46288,0.21014,1.4779,-8.17467
211674.92974,15.0,1.70952,1.48823,0.19432,1.50087,-7.43903
211675.75774,15.0,1.35352,1.50472,0.17552,1.51492,-6.65329
211676.80074,15.0,1.07079,1.51754,0.15708,1.52565,-5.90948
211678.11474,15.0,0.84734,1.52929,0.13726,1.53544,-5.12892
211679.77074,15.0,0.67072,1.54383,0.11919,1.54842,-4.41471
211681.85974,15.0,0.53067,1.56423,0.10436,1.5677,-3.8169
211684.49574,15.0,0.41976,1.59198,0.10107,1.59518,-3.63255
211687.82774,15.0,0.33183,1.61857,0.11428,1.6226,-4.03878
211692.03274,15.0,0.26261,1.63376,0.14303,1.64001,-5.00336
211697.34174,15.0,0.20791,1.62867,0.1762,1.63817,-6.1745
211704.04574,15.0,0.16452,1.60394,0.19903,1.61624,-7.0736
211712.52175,15.0,0.13007,1.57075,0.19665,1.58301,-7.13587
211723.21175,15.0,0.10309,1.55093,0.16488,1.55967,-6.06843
211736.72575,15.0,0.08153,1.56697,0.11124,1.57092,-4.06081
211753.82375,15.0,0.06443,1.62722,0.06476,1.62851,-2.27902
211775.40975,15.0,0.05102,1.764,0.04517,1.76458,-1.46684
211802.65275,15.0,0.04042,1.94685,0.12171,1.95066,-3.57723
211837.14776,15.0,0.03192,2.10677,0.33099,2.13261,-8.92861
211880.69576,15.0,0.02528,2.13961,0.64433,2.23452,-16.75937
211935.76077,15.0,0.01999,1.97813,0.96548,2.20117,-26.01599
225906.4109,16.0,20004.453,0.2948,-0.01195,0.29504,2.32051
225906.5529,16.0,15829.126,0.30234,0.00866,0.30246,-1.64046
225906.6949,16.0,12516.703,0.31247,0.02551,0.31351,-4.66636
225906.8369,16.0,9909.4424,0.32291,0.03922,0.32528,-6.92457
225907.0009,16.0,7835.48,0.33276,0.05193,0.33679,-8.87019
225907.2019,16.0,6217.2461,0.3439,0.06398,0.3498,-10.53816
225907.4399,16.0,4905.291,0.35629,0.07341,0.36377,-11.64174
225907.6779,16.0,3881.2737,0.3714,0.08435,0.38085,-12.79513
225907.9149,16.0,3070.9827,0.38548,0.09368,0.3967,-13.65983
225908.1539,16.0,2430.7778,0.40026,0.10398,0.41355,-14.56273
225908.3919,16.0,1923.1537,0.41841,0.11317,0.43344,-15.13478
225908.6299,16.0,1522.4358,0.43471,0.12232,0.45159,-15.71601
225908.8679,16.0,1203.8446,0.45523,0.1308,0.47365,-16.03083
225909.1069,16.0,952.86591,0.47411,0.14076,0.49457,-16.53563
225909.3449,16.0,754.27557,0.49615,0.14941,0.51815,-16.7588
225909.5819,16.0,596.71857,0.51878,0.1602,0.54295,-17.16023
225909.8199,16.0,471.96338,0.54311,0.16876,0.56873,-17.26179
225910.0589,16.0,373.20856,0.57032,0.17817,0.5975,-17.34902
225910.2959,16.0,295.47278,0.59817,0.18728,0.6268,-17.38503
225910.5359,16.0,233.87738,0.62626,0.19766,0.65671,-17.51697
225910.7739,16.0,185.05922,0.65587,0.20683,0.68771,-17.50243
225911.0099,16.0,146.35823,0.68911,0.21607,0.72219,-17.4088
225911.2459,16.0,115.77804,0.72486,0.22538,0.75909,-17.2723
225911.4799,16.0,91.6721,0.75707,0.23555,0.79286,-17.28278
225911.7259,16.0,72.51701,0.79428,0.23979,0.82969,-16.79855
225911.9549,16.0,57.36816,0.83264,0.24777,0.86873,-16.57178
225912.1919,16.0,45.3629,0.8712,0.25436,0.90757,-16.27611
225912.4239,16.0,35.93134,0.90926,0.26071,0.9459,-15.99882
225912.6739,16.0,28.40909,0.948,0.26687,0.98485,-15.72229
225912.8889,16.0,22.48202,0.98956,0.27562,1.02723,-15.56394
225913.1539,16.0,17.79613,1.03353,0.28007,1.07081,-15.16218
225913.4059,16.0,14.06813,1.07925,0.28869,1.1172,-14.97538
225913.6219,16.0,11.1448,1.12718,0.2944,1.16499,-14.63752
225913.8889,16.0,8.81772,1.17801,0.29471,1.21432,-14.0459
225914.0669,16.0,6.97545,1.2305,0.28843,1.26385,-13.192
225914.2859,16.0,5.5173,1.28679,0.28504,1.31799,-12.48985
225914.5549,16.0,4.36941,1.3303,0.27006,1.35744,-11.4753
225914.8899,16.0,3.45686,1.37896,0.25116,1.40165,-10.32255
225915.3089,16.0,2.73547,1.41584,0.22739,1.43398,-9.12388
225915.8339,16.0,2.16054,1.45118,0.20181,1.46515,-7.91725
225916.4929,16.0,1.70952,1.4848,0.18152,1.49585,-6.97015
225917.3209,16.0,1.35352,1.50887,0.16945,1.51835,-6.40773
225918.3639,16.0,1.07079,1.52327,0.16103,1.53176,-6.03451
225919.6779,16.0,0.84734,1.52983,0.1504,1.5372,-5.61497
225921.3339,16.0,0.67072,1.53415,0.13893,1.54043,-5.17454
225923.4219,16.0,0.53067,1.54016,0.12181,1.54497,-4.52202
225926.0589,16.0,0.41976,1.55221,0.10476,1.55574,-3.86102
225929.3909,16.0,0.33183,1.57543,0.09044,1.57802,-3.28542
225933.5959,16.0,0.26261,1.61071,0.08927,1.61319,-3.17235
225938.9039,16.0,0.20791,1.65006,0.11124,1.6538,-3.85674
225945.6089,16.0,0.16452,1.67628,0.15794,1.68371,-5.38262
225954.08491,16.0,0.13007,1.67255,0.21866,1.68678,-7.44825
225964.77591,16.0,0.10309,1.6346,0.2682,1.65646,-9.31794
225978.28891,16.0,0.08153,1.57433,0.28191,1.59937,-10.15211
225995.38691,16.0,0.06443,1.52359,0.25828,1.54533,-9.62149
226016.97291,16.0,0.05102,1.51255,0.16848,1.5219,-6.35574
226044.21591,16.0,0.04042,1.59281,0.05677,1.59382,-2.04121
226078.71092,16.0,0.03192,1.79473,-0.01197,1.79477,0.38226
226122.25892,16.0,0.02528,2.09579,0.05628,2.09654,-1.53814
226177.32393,16.0,0.01999,2.40524,0.34244,2.4295,-8.1028
240133.29606,17.0,20004.453,0.29477,-0.01218,0.29503,2.36639
240133.43906,17.0,15829.126,0.30383,0.0073,0.30392,-1.37697
240133.58106,17.0,12516.703,0.31262,0.02298,0.31346,-4.20459
240133.72306,17.0,9909.4424,0.3234,0.03849,0.32568,-6.78654
240133.88706,17.0,7835.48,0.33225,0.05125,0.33618,-8.76938
240134.08806,17.0,6217.2461,0.34469,0.06319,0.35043,-10.38899
240134.32606,17.0,4905.291,0.35674,0.07385,0.3643,-11.69518
240134.56406,17.0,3881.2737,0.37123,0.08429,0.38068,-12.79242
240134.80206,17.0,3070.9827,0.38553,0.09454,0.39696,-13.7784
240135.04106,17.0,2430.7778,0.40066,0.10371,0.41386,-14.51183
240135.27906,17.0,1923.1537,0.41765,0.11261,0.43256,-15.08948
240135.51706,17.0,1522.4358,0.43431,0.12162,0.45102,-15.64363
240135.75506,17.0,1203.8446,0.45388,0.13145,0.47254,-16.15166
240135.99406,17.0,952.86591,0.47465,0.13969,0.49478,-16.39947
240136.23206,17.0,754.27557,0.49524,0.14945,0.51729,-16.79203
240136.46906,17.0,596.71857,0.5184,0.15797,0.54193,-16.94727
240136.70706,17.0,471.96338,0.54446,0.16785,0.56975,-17.13416
240136.94606,17.0,373.20856,0.57088,0.17722,0.59775,-17.24649
240137.18306,17.0,295.47278,0.5969,0.18787,0.62577,-17.47124
240137.42206,17.0,233.87738,0.62623,0.19748,0.65663,-17.50232
240137.66106,17.0,185.05922,0.65589,0.20675,0.6877,-17.49568
240137.89706,17.0,146.35823,0.6872,0.21529,0.72013,-17.39514
240138.13306,17.0,115.77804,0.72138,0.22422,0.75543,-17.26654
240138.36706,17.0,91.6721,0.75751,0.23283,0.79249,-17.08567
240138.61306,17.0,72.51701,0.79382,0.24031,0.8294,-16.84239
240138.84206,17.0,57.36816,0.83027,0.24816,0.86657,-16.64112
240139.07906,17.0,45.3629,0.86963,0.25511,0.90628,-16.34924
240139.31106,17.0,35.93134,0.90841,0.25961,0.94478,-15.94926
240139.56106,17.0,28.40909,0.94843,0.26651,0.98516,-15.69556
240139.77606,17.0,22.48202,0.98908,0.2732,1.02612,-15.44089
240140.04106,17.0,17.79613,1.0304,0.27924,1.06756,-15.16287
240140.29306,17.0,14.06813,1.07592,0.28572,1.11321,-14.87201
240140.50906,17.0,11.1448,1.12451,0.28806,1.16081,-14.3682
240140.77606,17.0,8.81772,1.17437,0.29363,1.21052,-14.03787
240140.95406,17.0,6.97545,1.23106,0.29063,1.2649,-13.28314
240141.17206,17.0,5.5173,1.27827,0.27692,1.30792,-12.22333
240141.44206,17.0,4.36941,1.3353,0.26834,1.362,-11.36285
240141.77706,17.0,3.45686,1.37423,0.25321,1.39736,-10.44001
240142.19606,17.0,2.73547,1.41245,0.22999,1.43105,-9.24823
240142.72106,17.0,2.16054,1.44554,0.2055,1.46007,-8.09107
240143.38006,17.0,1.70952,1.47116,0.18075,1.48222,-7.00431
240144.20806,17.0,1.35352,1.4979,0.15849,1.50626,-6.03982
240145.25106,17.0,1.07079,1.52298,0.14436,1.52981,-5.41464
240146.56506,17.0,0.84734,1.54311,0.13919,1.54937,-5.15422
240148.22106,17.0,0.67072,1.55496,0.14041,1.56129,-5.15983
240150.30906,17.0,0.53067,1.55559,0.1425,1.5621,-5.23416
240152.94606,17.0,0.41976,1.55074,0.13985,1.55703,-5.15327
240156.27706,17.0,0.33183,1.54696,0.12688,1.55216,-4.68895
240160.48306,17.0,0.26261,1.55342,0.10783,1.55716,-3.97061
240165.79106,17.0,0.20791,1.57651,0.08622,1.57887,-3.13026
240172.49606,17.0,0.16452,1.62182,0.07653,1.62362,-2.70166
240180.97206,17.0,0.13007,1.68348,0.09623,1.68623,-3.27163
240191.66206,17.0,0.10309,1.74178,0.1572,1.74886,-5.15716
240205.17607,17.0,0.08153,1.76751,0.25733,1.78615,-8.28331
240222.27407,17.0,0.06443,1.74529,0.36387,1.78282,-11.77655
240243.86007,17.0,0.05102,1.64797,0.44397,1.70673,-15.07783
240271.10307,17.0,0.04042,1.52038,0.43897,1.58248,-16.10489
240305.59808,17.0,0.03192,1.42913,0.3242,1.46544,-12.78126
240349.14508,17.0,0.02528,1.45975,0.123,1.46492,-4.8164
240404.21009,17.0,0.01999,1.68915,-0.09299,1.69171,3.151
254367.20942,18.0,20004.453,0.29565,-0.01187,0.29589,2.29992
254367.35242,18.0,15829.126,0.30308,0.0072,0.30316,-1.3618
254367.49442,18.0,12516.703,0.31304,0.02296,0.31388,-4.19565
254367.63642,18.0,9909.4424,0.32303,0.03697,0.32514,-6.52864
254367.80042,18.0,7835.48,0.33392,0.0522,0.33797,-8.8841
254368.00142,18.0,6217.2461,0.34425,0.06277,0.34992,-10.33347
254368.23942,18.0,4905.291,0.35604,0.07446,0.36374,-11.81241
254368.47842,18.0,3881.2737,0.37189,0.08293,0.38102,-12.5711
254368.71642,18.0,3070.9827,0.38638,0.09447,0.39776,-13.73877
254368.95442,18.0,2430.7778,0.40098,0.10189,0.41373,-14.25661
254369.19242,18.0,1923.1537,0.41806,0.11466,0.4335,-15.33667
254369.43042,18.0,1522.4358,0.43529,0.12153,0.45193,-15.60004
254369.66842,18.0,1203.8446,0.45274,0.13001,0.47103,-16.02277
254369.90742,18.0,952.86591,0.47374,0.13926,0.49379,-16.38121
254370.14542,18.0,754.27557,0.4951,0.14892,0.51701,-16.74062
254370.38242,18.0,596.71857,0.51869,0.15858,0.54239,-16.99962
254370.62042,18.0,471.96338,0.54289,0.16788,0.56825,-17.18362
254370.85942,18.0,373.20856,0.56823,0.17729,0.59524,-17.3281
254371.09642,18.0,295.47278,0.5961,0.18703,0.62475,-17.42
254371.33642,18.0,233.87738,0.62481,0.19548,0.65468,-17.37277
254371.57442,18.0,185.05922,0.65569,0.20661,0.68747,-17.48936
254371.81042,18.0,146.35823,0.68571,0.2147,0.71853,-17.3854
254372.04642,18.0,115.77804,0.72146,0.22431,0.75553,-17.27119
254372.28042,18.0,91.6721,0.75478,0.23285,0.78988,-17.14472
254372.52642,18.0,72.51701,0.7928,0.23993,0.82831,-16.83748
254372.75542,18.0,57.36816,0.83167,0.24671,0.86749,-16.5227
254372.99242,18.0,45.3629,0.86963,0.25208,0.90543,-16.16515
254373.22442,18.0,35.93134,0.90637,0.25911,0.94268,-15.95403
254373.47442,18.0,28.40909,0.94703,0.2643,0.98322,-15.59372
254373.68942,18.0,22.48202,0.98735,0.27182,1.02408,-15.39221
254373.95442,18.0,17.79613,1.02801,0.27867,1.06511,-15.16706
254374.20642,18.0,14.06813,1.07493,0.28781,1.11279,-14.98908
254374.42242,18.0,11.1448,1.12319,0.28912,1.1598,-14.43489
254374.68942,18.0,8.81772,1.17559,0.28974,1.21077,-13.84559
254374.86742,18.0,6.97545,1.22311,0.29058,1.25716,-13.36419
254375.08642,18.0,5.5173,1.27799,0.27856,1.308,-12.29638
254375.35542,18.0,4.36941,1.3233,0.2636,1.3493,-11.26578
254375.69042,18.0,3.45686,1.37544,0.2437,1.39686,-10.04746
254376.10942,18.0,2.73547,1.41498,0.2291,1.43341,-9.19712
254376.63442,18.0,2.16054,1.44384,0.20985,1.45901,-8.26947
254377.29342,18.0,1.70952,1.46608,0.18849,1.47815,-7.32601
254378.12242,18.0,1.35352,1.4847,0.16583,1.49393,-6.37316
254379.16442,18.0,1.07079,1.50166,0.14491,1.50864,-5.51199
254380.47842,18.0,0.84734,1.52149,0.12613,1.52671,-4.739
254382.13442,18.0,0.67072,1.54294,0.11434,1.54717,-4.23804
254384.22342,18.0,0.53067,1.56686,0.11377,1.57099,-4.15295
254386.85942,18.0,0.41976,1.58469,0.12702,1.58977,-4.58282
254390.19142,18.0,0.33183,1.58877,0.14706,1.59556,-5.2884
254394.39742,18.0,0.26261,1.57748,0.16284,1.58586,-5.89352
254399.70542,18.0,0.20791,1.55869,0.16372,1.56726,-5.99614
254406.40942,18.0,0.16452,1.54431,0.14666,1.55125,-5.42501
254414.88642,18.0,0.13007,1.55079,0.11326,1.55492,-4.177
254425.57642,18.0,0.10309,1.59295,0.07679,1.5948,-2.75981
254439.08942,18.0,0.08153,1.6774,0.0631,1.67859,-2.15422
254456.18743,18.0,0.06443,1.78444,0.09691,1.78707,-3.1085
254477.77443,18.0,0.05102,1.9012,0.21783,1.91364,-6.53601
254505.01643,18.0,0.04042,1.94574,0.42033,1.99062,-12.18993
254539.51144,18.0,0.03192,1.86575,0.63981,1.9724,-18.92799
254583.05944,18.0,0.02528,1.65922,0.77623,1.83182,-25.07155
254638.12445,18.0,0.01999,1.39442,0.73878,1.57804,-27.91525
268590.26766,19.0,20004.453,0.2951,-0.01179,0.29533,2.288
268590.41066,19.0,15829.126,0.30295,0.00779,0.30305,-1.47235
268590.55266,19.0,12516.703,0.31173,0.0251,0.31274,-4.60355
268590.69466,19.0,9909.4424,0.32238,0.03856,0.32468,-6.82046
268590.85866,19.0,7835.48,0.33367,0.05111,0.33756,-8.7093
268591.05966,19.0,6217.2461,0.34335,0.06403,0.34927,-10.56368
268591.29766,19.0,4905.291,0.3567,0.07265,0.36402,-11.51156
268591.53666,19.0,3881.2737,0.37096,0.08367,0.38028,-12.71025
268591.77466,19.0,3070.9827,0.38482,0.09437,0.39622,-13.77943
268592.01266,19.0,2430.7778,0.40047,0.10249,0.41338,-14.35591
268592.25066,19.0,1923.1537,0.41677,0.11188,0.43152,-15.02657
268592.48866,19.0,1522.4358,0.43487,0.12163,0.45156,-15.62542
268592.72666,19.0,1203.8446,0.45346,0.13011,0.47176,-16.00973
268592.96566,19.0,952.86591,0.47445,0.13887,0.49436,-16.31472
268593.20366,19.0,754.27557,0.49479,0.14872,0.51666,-16.72985
268593.44066,19.0,596.71857,0.51806,0.15879,0.54185,-17.04042
268593.67866,19.0,471.96338,0.54235,0.16629,0.56727,-17.04595
268593.91766,19.0,373.20856,0.56762,0.17846,0.59501,-17.45277
268594.15566,19.0,295.47278,0.59633,0.1859,0.62464,-17.31424
268594.39466,19.0,233.87738,0.62412,0.19517,0.65392,-17.36508
268594.63266,19.0,185.05922,0.65435,0.20473,0.68563,-17.3732
268594.86866,19.0,146.35823,0.68556,0.21444,0.71831,-17.36945
268595.10466,19.0,115.77804,0.72068,0.22252,0.75425,-17.15898
268595.33966,19.0,91.6721,0.75565,0.23124,0.79024,-17.01501
268595.58466,19.0,72.51701,0.79203,0.23905,0.82732,-16.79516
268595.81366,19.0,57.36816,0.82913,0.24698,0.86513,-16.58741
268596.05066,19.0,45.3629,0.8659,0.25325,0.90217,-16.30234
268596.28266,19.0,35.93134,0.906,0.25704,0.94176,-15.83909
268596.53366,19.0,28.40909,0.9449,0.26337,0.98092,-15.57473
268596.74766,19.0,22.48202,0.98459,0.27116,1.02125,-15.39784
268597.01266,19.0,17.79613,1.02693,0.27755,1.06378,-15.12384
268597.26466,19.0,14.06813,1.07287,0.28554,1.11022,-14.90356
268597.48066,19.0,11.1448,1.12094,0.28896,1.15758,-14.45529
268597.74766,19.0,8.81772,1.17305,0.29196,1.20884,-13.97647
268597.92666,19.0,6.97545,1.22191,0.2882,1.25544,-13.27117
268598.14466,19.0,5.5173,1.27359,0.27933,1.30386,-12.37036
268598.41366,19.0,4.36941,1.32271,0.26185,1.34838,-11.19773
268598.74866,19.0,3.45686,1.37362,0.24614,1.3955,-10.15884
268599.16766,19.0,2.73547,1.40918,0.2296,1.42777,-9.25405
268599.69266,19.0,2.16054,1.43758,0.2076,1.45249,-8.21741
268600.35166,19.0,1.70952,1.46147,0.18611,1.47328,-7.25723
268601.18066,19.0,1.35352,1.48173,0.16288,1.49066,-6.27317
268602.22266,19.0,1.07079,1.50078,0.14216,1.5075,-5.41119
268603.53666,19.0,0.84734,1.52287,0.12563,1.52804,-4.7158
268605.19267,19.0,0.67072,1.54482,0.1177,1.5493,-4.35693
268607.28167,19.0,0.53067,1.56591,0.12319,1.57075,-4.49823
268609.91767,19.0,0.41976,1.5752,0.13738,1.58118,-4.98432
268613.24967,19.0,0.33183,1.57152,0.15203,1.57885,-5.52582
268617.45467,19.0,0.26261,1.5581,0.15676,1.56596,-5.74517
268622.76267,19.0,0.20791,1.54387,0.14665,1.55082,-5.4262
268629.46767,19.0,0.16452,1.54353,0.12068,1.54824,-4.47056
268637.94367,19.0,0.13007,1.56915,0.08798,1.57161,-3.20898
268648.63367,19.0,0.10309,1.63125,0.06711,1.63263,-2.35591
268662.14767,19.0,0.08153,1.72558,0.08409,1.72763,-2.79004
268679.24567,19.0,0.06443,1.82064,0.15326,1.82708,-4.81185
268700.83168,19.0,0.05102,1.89128,0.30722,1.91607,-9.22657
268728.07468,19.0,0.04042,1.86552,0.50067,1.93154,-15.02313
268762.56968,19.0,0.03192,1.72206,0.65685,1.84308,-20.87847
268806.11669,19.0,0.02528,1.50668,0.68615,1.65556,-24.48488
268861.18169,19.0,0.01999,1.3075,0.53599,1.4131,-22.29039
282803.24764,20.0,20004.453,0.29651,-0.01373,0.29683,2.65216
282803.39064,20.0,15829.126,0.30305,0.00552,0.3031,-1.04262
282803.53264,20.0,12516.703,0.31168,0.02272,0.31251,-4.16965
282803.67464,20.0,9909.4424,0.32037,0.03871,0.3227,-6.88956
282803.83864,20.0,7835.48,0.33233,0.05059,0.33616,-8.65611
282804.03964,20.0,6217.2461,0.34468,0.06344,0.35047,-10.4284
282804.27764,20.0,4905.291,0.35631,0.07372,0.36386,-11.68998
282804.51564,20.0,3881.2737,0.37012,0.0845,0.37964,-12.86016
282804.75464,20.0,3070.9827,0.38621,0.09331,0.39732,-13.58239
282804.99264,20.0,2430.7778,0.39985,0.10111,0.41243,-14.19039
282805.23064,20.0,1923.1537,0.41695,0.1122,0.43178,-15.06174
282805.46864,20.0,1522.4358,0.43479,0.11924,0.45085,-15.3363
282805.70664,20.0,1203.8446,0.45381,0.13001,0.47206,-15.98579
282805.94564,20.0,952.86591,0.47418,0.13958,0.4943,-16.40219
282806.18364,20.0,754.27557,0.49409,0.14989,0.51632,-16.87633
282806.42064,20.0,596.71857,0.51866,0.15833,0.54229,-16.97594
282806.65864,20.0,471.96338,0.5423,0.16631,0.56723,-17.04972
282806.89764,20.0,373.20856,0.56841,0.17639,0.59515,-17.2407
282807.13564,20.0,295.47278,0.59463,0.1862,0.6231,-17.38721
282807.37464,20.0,233.87738,0.62335,0.19458,0.65301,-17.33576
282807.61264,20.0,185.05922,0.65363,0.20472,0.68494,-17.3908
282807.84864,20.0,146.35823,0.68598,0.21639,0.7193,-17.50782
282808.08464,20.0,115.77804,0.72032,0.22329,0.75413,-17.22299
282808.31964,20.0,91.6721,0.75425,0.23114,0.78887,-17.03769
282808.56464,20.0,72.51701,0.7914,0.23944,0.82683,-16.83291
282808.79364,20.0,57.36816,0.82828,0.24567,0.86395,-16.52072
282809.03064,20.0,45.3629,0.86581,0.25169,0.90165,-16.20923
282809.26264,20.0,35.93134,0.90557,0.25917,0.94193,-15.97085
282809.51264,20.0,28.40909,0.94428,0.26395,0.98048,-15.6171
282809.72764,20.0,22.48202,0.98491,0.2731,1.02207,-15.49793
282809.99264,20.0,17.79613,1.02771,0.27819,1.06469,-15.14628
282810.24464,20.0,14.06813,1.07246,0.28491,1.10966,-14.87739
282810.46064,20.0,11.1448,1.12063,0.29242,1.15815,-14.62475
282810.72764,20.0,8.81772,1.17051,0.29109,1.20617,-13.96547
282810.90564,20.0,6.97545,1.22402,0.2828,1.25626,-13.00965
282811.12464,20.0,5.5173,1.27694,0.28218,1.30775,-12.46113
282811.39364,20.0,4.36941,1.32141,0.26538,1.34779,-11.35585
282811.72864,20.0,3.45686,1.36788,0.24809,1.3902,-10.28006
282812.14764,20.0,2.73547,1.40496,0.22485,1.42284,-9.09237
282812.67264,20.0,2.16054,1.44195,0.19987,1.45573,-7.89141
282813.33164,20.0,1.70952,1.47469,0.18144,1.48581,-7.01422
282814.15964,20.0,1.35352,1.49716,0.17025,1.50681,-6.48744
282815.20264,20.0,1.07079,1.50917,0.16001,1.51763,-6.05235
282816.51664,20.0,0.84734,1.51573,0.14809,1.52295,-5.5803
282818.17264,20.0,0.67072,1.52111,0.13519,1.5271,-5.07904
282820.26064,20.0,0.53067,1.52874,0.11801,1.53329,-4.41417
282822.89764,20.0,0.41976,1.54432,0.10096,1.54762,-3.74042
282826.22864,20.0,0.33183,1.57087,0.09031,1.57347,-3.29026
282830.43464,20.0,0.26261,1.60701,0.095,1.60982,-3.38328
282835.74264,20.0,0.20791,1.64262,0.12309,1.64722,-4.28548
282842.44764,20.0,0.16452,1.66004,0.17219,1.66894,-5.92196
282850.92365,20.0,0.13007,1.64622,0.22793,1.66192,-7.88296
282861.61365,20.0,0.10309,1.60283,0.26492,1.62458,-9.38531
282875.12765,20.0,0.08153,1.54537,0.26275,1.56755,-9.64948
282892.22565,20.0,0.06443,1.5075,0.22573,1.5243,-8.51615
282913.81165,20.0,0.05102,1.52071,0.13146,1.52638,-4.94092
282941.05365,20.0,0.04042,1.63095,0.03237,1.63127,-1.13704
282975.54966,20.0,0.03192,1.85538,0.00037,1.85538,-0.01147
283019.09666,20.0,0.02528,2.1502,0.12391,2.15377,-3.29808
283074.16167,20.0,0.01999,2.40679,0.46098,2.45054,-10.84285
296999.65603,21.0,20004.453,0.29483,-0.0131,0.29512,2.54412
296999.79903,21.0,15829.126,0.30437,0.00675,0.30444,-1.27035
296999.94103,21.0,12516.703,0.31249,0.02436,0.31344,-4.4574
297000.08303,21.0,9909.4424,0.32272,0.03865,0.32503,-6.82925
297000.24703,21.0,7835.48,0.33329,0.0513,0.33722,-8.75073
297000.44803,21.0,6217.2461,0.34375,0.06273,0.34943,-10.34252
297000.68603,21.0,4905.291,0.35726,0.07361,0.36477,-11.64251
297000.92503,21.0,3881.2737,0.36944,0.08265,0.37858,-12.61059
297001.16303,21.0,3070.9827,0.38378,0.09251,0.39477,-13.55332
297001.40103,21.0,2430.7778,0.40049,0.1042,0.41382,-14.58452
297001.63903,21.0,1923.1537,0.41642,0.11199,0.43121,-15.05311
297001.87703,21.0,1522.4358,0.43473,0.12036,0.45108,-15.47552
297002.11503,21.0,1203.8446,0.45332,0.12972,0.47151,-15.96859
297002.35403,21.0,952.86591,0.47279,0.1404,0.49319,-16.53905
297002.59203,21.0,754.27557,0.49453,0.14919,0.51654,-16.78742
297002.82903,21.0,596.71857,0.51804,0.15853,0.54176,-17.01494
297003.06703,21.0,471.96338,0.54196,0.16793,0.56738,-17.21588
297003.30603,21.0,373.20856,0.56753,0.17652,0.59435,-17.27786
297003.54303,21.0,295.47278,0.59524,0.1855,0.62348,-17.30865
297003.78303,21.0,233.87738,0.62306,0.19589,0.65313,-17.45324
297004.02103,21.0,185.05922,0.65264,0.20416,0.68383,-17.37127
297004.25703,21.0,146.35823,0.68466,0.21382,0.71727,-17.34375
297004.49303,21.0,115.77804,0.71966,0.22334,0.75352,-17.2411
297004.72803,21.0,91.6721,0.75294,0.23154,0.78773,-17.09318
297004.97303,21.0,72.51701,0.78992,0.23973,0.8255,-16.88226
297005.20203,21.0,57.36816,0.82901,0.24431,0.86426,-16.42045
297005.43903,21.0,45.3629,0.86513,0.25073,0.90073,-16.16276
297005.67103,21.0,35.93134,0.9036,0.25697,0.93943,-15.87492
297005.92103,21.0,28.40909,0.94202,0.26283,0.978,-15.58957
297006.13603,21.0,22.48202,0.98257,0.27077,1.01919,-15.40675
297006.40103,21.0,17.79613,1.02636,0.27942,1.06372,-15.22944
297006.65303,21.0,14.06813,1.07082,0.28562,1.10825,-14.93473
297006.86903,21.0,11.1448,1.1188,0.28939,1.15562,-14.50225
297007.13603,21.0,8.81772,1.16865,0.2923,1.20464,-14.04245
297007.31403,21.0,6.97545,1.22688,0.2838,1.25927,-13.02437
297007.53303,21.0,5.5173,1.27111,0.28298,1.30223,-12.55062
297007.80203,21.0,4.36941,1.32146,0.26652,1.34807,-11.40269
297008.13703,21.0,3.45686,1.36628,0.24877,1.38875,-10.31931
297008.55603,21.0,2.73547,1.40613,0.22321,1.42374,-9.02005
297009.08103,21.0,2.16054,1.44567,0.20197,1.45971,-7.953
297009.74003,21.0,1.70952,1.47424,0.18755,1.48612,-7.2501
297010.56903,21.0,1.35352,1.4918,0.17441,1.50196,-6.66845
297011.61103,21.0,1.07079,1.50387,0.15926,1.51228,-6.04502
297012.92503,21.0,0.84734,1.51175,0.14328,1.51852,-5.41422
297014.58103,21.0,0.67072,1.52123,0.12756,1.52657,-4.79326
297016.67003,21.0,0.53067,1.53486,0.11004,1.53879,-4.10078
297019.30603,21.0,0.41976,1.55745,0.09661,1.56044,-3.54971
297022.63803,21.0,0.33183,1.58884,0.09565,1.59172,-3.44509
297026.84303,21.0,0.26261,1.61969,0.11523,1.62378,-4.06922
297032.15103,21.0,0.20791,1.63868,0.15287,1.64579,-5.3295
297038.85603,21.0,0.16452,1.63175,0.19762,1.64367,-6.90545
297047.33203,21.0,0.13007,1.59874,0.23054,1.61528,-8.2055
297058.02304,21.0,0.10309,1.55471,0.23165,1.57187,-8.47476
297071.53604,21.0,0.08153,1.52332,0.19336,1.53554,-7.23413
297088.63404,21.0,0.06443,1.52917,0.13565,1.53517,-5.06928
297110.22004,21.0,0.05102,1.6074,0.05579,1.60837,-1.98771
297137.46304,21.0,0.04042,1.7765,0.02118,1.77662,-0.68313
297171.95805,21.0,0.03192,2.01346,0.10442,2.01617,-2.96884
297215.50505,21.0,0.02528,2.22911,0.35607,2.25737,-9.07549
297270.57006,21.0,0.01999,2.30119,0.76027,2.42352,-18.28264
311193.78562,22.0,20004.453,0.29613,-0.01306,0.29642,2.52539
311193.92862,22.0,15829.126,0.30377,0.00724,0.30385,-1.36509
311194.07062,22.0,12516.703,0.31291,0.02302,0.31375,-4.20744
311194.21262,22.0,9909.4424,0.32206,0.03784,0.32428,-6.70128
311194.37662,22.0,7835.48,0.33256,0.0514,0.33651,-8.78523
311194.57762,22.0,6217.2461,0.34351,0.0635,0.34933,-10.47291
311194.81562,22.0,4905.291,0.35621,0.07277,0.36357,-11.54626
311195.05462,22.0,3881.2737,0.37105,0.08282,0.38017,-12.58203
311195.29262,22.0,3070.9827,0.38557,0.09303,0.39663,-13.56502
311195.53062,22.0,2430.7778,0.40043,0.10003,0.41274,-14.02595
311195.76862,22.0,1923.1537,0.41627,0.1085,0.43018,-14.60821
311196.00662,22.0,1522.4358,0.43417,0.12009,0.45047,-15.4606
311196.24462,22.0,1203.8446,0.4519,0.12978,0.47017,-16.02286
311196.48362,22.0,952.86591,0.47249,0.13962,0.49268,-16.46204
311196.72162,22.0,754.27557,0.49678,0.14881,0.51859,-16.67572
311196.95862,22.0,596.71857,0.51657,0.15806,0.54021,-17.01327
311197.19662,22.0,471.96338,0.54185,0.1658,0.56665,-17.01298
311197.43562,22.0,373.20856,0.5667,0.17545,0.59324,-17.20229
311197.67362,22.0,295.47278,0.59331,0.18701,0.62208,-17.49434
311197.91262,22.0,233.87738,0.6218,0.19361,0.65125,-17.29522
311198.15062,22.0,185.05922,0.65213,0.20412,0.68333,-17.37997
311198.38662,22.0,146.35823,0.68602,0.21376,0.71855,-17.30689
311198.62262,22.0,115.77804,0.71812,0.2222,0.75171,-17.19288
311198.85762,22.0,91.6721,0.75395,0.23074,0.78847,-17.01639
311199.10262,22.0,72.51701,0.7901,0.23933,0.82555,-16.8524
311199.33162,22.0,57.36816,0.8272,0.24569,0.86291,-16.54202
311199.56862,22.0,45.3629,0.86618,0.25306,0.90238,-16.28584
311199.80062,22.0,35.93134,0.90201,0.25682,0.93786,-15.8928
311200.05062,22.0,28.40909,0.94141,0.26339,0.97756,-15.6308
311200.26562,22.0,22.48202,0.98272,0.27074,1.01933,-15.40291
311200.53062,22.0,17.79613,1.02229,0.27748,1.05928,-15.18572
311200.78262,22.0,14.06813,1.06997,0.28458,1.10717,-14.89437
311200.99862,22.0,11.1448,1.1189,0.28881,1.15557,-14.47306
311201.26562,22.0,8.81772,1.17014,0.29011,1.20556,-13.92464
311201.44362,22.0,6.97545,1.2225,0.29328,1.25719,-13.49029
311201.66162,22.0,5.5173,1.27101,0.27749,1.30095,-12.31586
311201.93162,22.0,4.36941,1.31917,0.26676,1.34587,-11.43222
311202.26662,22.0,3.45686,1.36752,0.24505,1.3893,-10.15937
311202.68562,22.0,2.73547,1.4121,0.22621,1.4301,-9.10095
311203.21062,22.0,2.16054,1.44341,0.21036,1.45866,-8.29177
311203.86962,22.0,1.70952,1.4648,0.19122,1.47723,-7.43747
311204.69762,22.0,1.35352,1.48279,0.17027,1.49254,-6.55081
311205.74062,22.0,1.07079,1.49779,0.15024,1.50531,-5.72791
311207.05462,22.0,0.84734,1.51363,0.13067,1.51926,-4.93413
311208.71062,22.0,0.67072,1.53232,0.11547,1.53666,-4.30937
311210.79862,22.0,0.53067,1.55695,0.10702,1.56062,-3.93229
311213.43562,22.0,0.41976,1.58209,0.11432,1.58621,-4.13294
311216.76662,22.0,0.33183,1.59796,0.13511,1.60366,-4.83312
311220.97262,22.0,0.26261,1.59677,0.16108,1.60488,-5.76059
311226.28062,22.0,0.20791,1.57904,0.17876,1.58913,-6.45901
311232.98562,22.0,0.16452,1.55498,0.1775,1.56507,-6.512
311241.46163,22.0,0.13007,1.53895,0.15242,1.54648,-5.65626
311252.15163,22.0,0.10309,1.5515,0.10937,1.55535,-4.03227
311265.66563,22.0,0.08153,1.61072,0.06767,1.61214,-2.4056
311282.76363,22.0,0.06443,1.70843,0.05765,1.7094,-1.93256
311304.34963,22.0,0.05102,1.85673,0.11598,1.86035,-3.57417
311331.59163,22.0,0.04042,1.98655,0.28409,2.00676,-8.1385
311366.08764,22.0,0.03192,2.01375,0.5389,2.08461,-14.98196
311409.63464,22.0,0.02528,1.88399,0.79358,2.04431,-22.8419
311464.69965,22.0,0.01999,1.60851,0.93083,1.85843,-30.05748
325392.22861,23.0,20004.453,0.2952,-0.01363,0.29552,2.64332
325392.37161,23.0,15829.126,0.30345,0.00734,0.30354,-1.38493
325392.51361,23.0,12516.703,0.31076,0.02248,0.31157,-4.13774
325392.65561,23.0,9909.4424,0.3218,0.03951,0.32422,-6.99912
325392.81961,23.0,7835.48,0.3334,0.05145,0.33735,-8.77184
325393.02061,23.0,6217.2461,0.34404,0.06205,0.34959,-10.22404
325393.25861,23.0,4905.291,0.35601,0.07253,0.36333,-11.51472
325393.49761,23.0,3881.2737,0.3696,0.08306,0.37882,-12.66523
325393.73561,23.0,3070.9827,0.38516,0.09363,0.39638,-13.66305
325393.97361,23.0,2430.7778,0.39974,0.1028,0.41274,-14.42278
325394.21161,23.0,1923.1537,0.41539,0.11141,0.43007,-15.01399
325394.44961,23.0,1522.4358,0.43343,0.11944,0.44958,-15.40652
325394.68761,23.0,1203.8446,0.45219,0.12927,0.47031,-15.95352
325394.92661,23.0,952.86591,0.47286,0.13824,0.49265,-16.29602
325395.16461,23.0,754.27557,0.49449,0.14611,0.51563,-16.46102
325395.40161,23.0,596.71857,0.51685,0.15701,0.54018,-16.89795
325395.63961,23.0,471.96338,0.53841,0.16611,0.56345,-17.14575
325395.87861,23.0,373.20856,0.56639,0.17498,0.5928,-17.1681
325396.11661,23.0,295.47278,0.59256,0.18427,0.62055,-17.27413
325396.35561,23.0,233.87738,0.62142,0.19359,0.65087,-17.30377
325396.59361,23.0,185.05922,0.65175,0.20336,0.68274,-17.32904
325396.82961,23.0,146.35823,0.6821,0.21258,0.71446,-17.3099
325397.06561,23.0,115.77804,0.71633,0.22152,0.7498,-17.18348
325397.30061,23.0,91.6721,0.75024,0.22943,0.78454,-17.00424
325397.54561,23.0,72.51701,0.78709,0.23627,0.82179,-16.70878
325397.77461,23.0,57.36816,0.82491,0.24337,0.86006,-16.43755
325398.01161,23.0,45.3629,0.86508,0.25051,0.90062,-16.14968
325398.24361,23.0,35.93134,0.90073,0.25666,0.93658,-15.90484
325398.49461,23.0,28.40909,0.9394,0.26313,0.97555,-15.64778
325398.70861,23.0,22.48202,0.97866,0.2692,1.01501,-15.37992
325398.97361,23.0,17.79613,1.01992,0.27612,1.05663,-15.14853
325399.22561,23.0,14.06813,1.06742,0.28172,1.10397,-14.78459
