Repository: SebaVillagra00/ICM2985-SOH-IPRE

## Data University of Cambridge (EIS Cambridge)
Data publicada en "Identifying degradation patterns of lithium ion batteries from impedance spectroscopy using machine learning" (Zhang, Tang, Zhang, Wang, Stimming & Lee, 2020) https://www.nature.com/articles/s41467-020-15235-7.

Carpeta contiene:
* Paper de Nature Comunications (IF: 16.6).
* Data frames para IOS.
* Data frames para Windows.

Cada Data frame está contenido en un archivo .txt con las siguientes columnas:
* time/s: tiempo en que se mide la muestra.
* cycle number: ciclo de carga de la batería.
* freq/Hz: frecuencia de la señal de input.
* Re(Z)/Ohm: Parte resistiva de la impedancia.
* Im(Z)/Ohm: Parte reactiva de la impedancia.

File: EIS Cambridge/BaseDatos-CSV/csvEIS/EIS_state_I_25C04.csv (part 4 of 8)
time/s,cycle number,freq/Hz,Re(Z)/Ohm,-Im(Z)/Ohm,|Z|/Ohm,Phase(Z)/deg
509081.27018,34.0,2.73547,1.53391,0.41361,1.5887,-15.09065
509081.79518,34.0,2.16054,1.60458,0.39374,1.65218,-13.78714
509082.45418,34.0,1.70952,1.67348,0.35861,1.71148,-12.09481
509083.28318,34.0,1.35352,1.73469,0.32331,1.76456,-10.55765
509084.32518,34.0,1.07079,1.78051,0.28753,1.80358,-9.17329
509085.63918,34.0,0.84734,1.81578,0.2524,1.83324,-7.91365
509087.29518,34.0,0.67072,1.84383,0.22128,1.85706,-6.84348
509089.38418,34.0,0.53067,1.8658,0.19443,1.8759,-5.94903
509092.02018,34.0,0.41976,1.88429,0.17544,1.89244,-5.31918
509095.35218,34.0,0.33183,1.89815,0.1624,1.90508,-4.89022
509099.55718,34.0,0.26261,1.90888,0.15465,1.91514,-4.63182
509104.86618,34.0,0.20791,1.91841,0.15056,1.92431,-4.48759
509111.57018,34.0,0.16452,1.92996,0.15038,1.93581,-4.45527
509120.04718,34.0,0.13007,1.94216,0.15651,1.94845,-4.60739
509130.73718,34.0,0.10309,1.95503,0.16889,1.96231,-4.93745
509144.25118,34.0,0.08153,1.96869,0.18526,1.97739,-5.37577
509161.34818,34.0,0.06443,1.9882,0.20686,1.99893,-5.93992
509182.93519,34.0,0.05102,2.01704,0.23409,2.03058,-6.62002
509210.17719,34.0,0.04042,2.05023,0.27803,2.06899,-7.72264
509244.67319,34.0,0.03192,2.07992,0.33196,2.10625,-9.068
509288.2202,34.0,0.02528,2.10775,0.38254,2.14218,-10.28679
509343.2862,34.0,0.01999,2.14956,0.42753,2.19166,-11.24889
524075.21296,35.0,20004.453,0.28805,-0.01709,0.28856,3.39471
524075.35596,35.0,15829.126,0.2963,0.00133,0.2963,-0.2571
524075.49796,35.0,12516.703,0.30319,0.018,0.30373,-3.39823
524075.63996,35.0,9909.4424,0.31288,0.03239,0.31456,-5.91015
524075.80396,35.0,7835.48,0.32429,0.04557,0.32747,-7.99826
524076.00496,35.0,6217.2461,0.33217,0.05507,0.3367,-9.41327
524076.24296,35.0,4905.291,0.34363,0.06559,0.34984,-10.80616
524076.48096,35.0,3881.2737,0.35676,0.07526,0.36462,-11.912
524076.71896,35.0,3070.9827,0.36889,0.08559,0.37868,-13.0622
524076.95696,35.0,2430.7778,0.38337,0.09544,0.39507,-13.9795
524077.19496,35.0,1923.1537,0.39779,0.10483,0.41137,-14.7636
524077.43296,35.0,1522.4358,0.41431,0.11314,0.42948,-15.27423
524077.67096,35.0,1203.8446,0.43277,0.12271,0.44983,-15.83062
524077.90996,35.0,952.86591,0.4516,0.13239,0.4706,-16.33843
524078.14796,35.0,754.27557,0.47144,0.14272,0.49257,-16.84296
524078.38496,35.0,596.71857,0.49405,0.15155,0.51677,-17.05291
524078.62296,35.0,471.96338,0.51575,0.16068,0.5402,-17.30481
524078.86196,35.0,373.20856,0.54022,0.17207,0.56696,-17.66816
524079.09996,35.0,295.47278,0.56522,0.18096,0.59348,-17.75347
524079.33896,35.0,233.87738,0.59291,0.19057,0.62278,-17.81799
524079.57696,35.0,185.05922,0.6227,0.2024,0.65476,-18.0064
524079.81296,35.0,146.35823,0.6524,0.21378,0.68653,-18.14303
524080.04996,35.0,115.77804,0.68613,0.22675,0.72263,-18.28752
524080.28396,35.0,91.6721,0.72168,0.23826,0.75999,-18.27029
524080.52896,35.0,72.51701,0.75779,0.24781,0.79728,-18.10838
524080.75796,35.0,57.36816,0.79529,0.25734,0.83588,-17.93051
524080.99496,35.0,45.3629,0.83568,0.26594,0.87697,-17.65298
524081.22696,35.0,35.93134,0.8745,0.27453,0.91658,-17.42826
524081.47796,35.0,28.40909,0.91378,0.28359,0.95678,-17.24168
524081.69196,35.0,22.48202,0.954,0.29515,0.99862,-17.19122
524081.95696,35.0,17.79613,0.99383,0.31019,1.04112,-17.3339
524082.20896,35.0,14.06813,1.04047,0.32645,1.09049,-17.41947
524082.42496,35.0,11.1448,1.08968,0.34653,1.14345,-17.64116
524082.69196,35.0,8.81772,1.14227,0.36767,1.19999,-17.8423
524082.87096,35.0,6.97545,1.21129,0.39536,1.27418,-18.07635
524083.08896,35.0,5.5173,1.27577,0.39719,1.33617,-17.29326
524083.35796,35.0,4.36941,1.35567,0.42153,1.4197,-17.27253
524083.69296,35.0,3.45686,1.42904,0.41499,1.48808,-16.19337
524084.11196,35.0,2.73547,1.51836,0.40239,1.57078,-14.84317
524084.63696,35.0,2.16054,1.59462,0.38852,1.64127,-13.69309
524085.29596,35.0,1.70952,1.6581,0.3553,1.69574,-12.09464
524086.12396,35.0,1.35352,1.71571,0.31691,1.74473,-10.46518
524087.16696,35.0,1.07079,1.76238,0.28158,1.78473,-9.07773
524088.48096,35.0,0.84734,1.79706,0.24821,1.81412,-7.86405
524090.13696,35.0,0.67072,1.82406,0.21791,1.83703,-6.81246
524092.22596,35.0,0.53067,1.84434,0.19112,1.85422,-5.91626
524094.86196,35.0,0.41976,1.86263,0.17182,1.87054,-5.27046
524098.19397,35.0,0.33183,1.87759,0.15892,1.88431,-4.83796
524102.39897,35.0,0.26261,1.88954,0.15268,1.8957,-4.61962
524107.70797,35.0,0.20791,1.89868,0.14998,1.90459,-4.51648
524114.41197,35.0,0.16452,1.90821,0.1507,1.91415,-4.51557
524122.88897,35.0,0.13007,1.92021,0.15561,1.92651,-4.63299
524133.57897,35.0,0.10309,1.93332,0.16747,1.94056,-4.95072
524147.09297,35.0,0.08153,1.94782,0.18542,1.95662,-5.43781
524164.19097,35.0,0.06443,1.96619,0.20834,1.97719,-6.04868
524185.77697,35.0,0.05102,1.99049,0.23214,2.00398,-6.65214
524213.01998,35.0,0.04042,2.02663,0.26891,2.04439,-7.55825
524247.51498,35.0,0.03192,2.0665,0.32251,2.09151,-8.87031
524291.06299,35.0,0.02528,2.10082,0.38295,2.13544,-10.33068
524346.12799,35.0,0.01999,2.13618,0.43662,2.18035,-11.55179
539090.23671,36.0,20004.453,0.28921,-0.0192,0.28985,3.7981
539090.37971,36.0,15829.126,0.29636,0.00112,0.29636,-0.21737
539090.52171,36.0,12516.703,0.3043,0.01813,0.30484,-3.41046
539090.66371,36.0,9909.4424,0.31189,0.03149,0.31348,-5.76505
539090.82771,36.0,7835.48,0.32325,0.04557,0.32644,-8.02392
539091.02871,36.0,6217.2461,0.3327,0.0566,0.33748,-9.65422
539091.26671,36.0,4905.291,0.34481,0.06592,0.35105,-10.82348
539091.50471,36.0,3881.2737,0.35639,0.07639,0.36449,-12.09765
539091.74271,36.0,3070.9827,0.36864,0.08712,0.37879,-13.29673
539091.98171,36.0,2430.7778,0.38309,0.09544,0.3948,-13.99003
539092.21971,36.0,1923.1537,0.39836,0.10352,0.41159,-14.56725
539092.45771,36.0,1522.4358,0.41485,0.11397,0.43022,-15.36231
539092.69571,36.0,1203.8446,0.43121,0.12357,0.44856,-15.99052
539092.93371,36.0,952.86591,0.45182,0.13299,0.47099,-16.40118
539093.17271,36.0,754.27557,0.47176,0.14113,0.49241,-16.6549
539093.40971,36.0,596.71857,0.49333,0.1513,0.51601,-17.04998
539093.64771,36.0,471.96338,0.51646,0.1594,0.5405,-17.15267
539093.88671,36.0,373.20856,0.5408,0.17041,0.56701,-17.49027
539094.12371,36.0,295.47278,0.5658,0.18143,0.59417,-17.77883
539094.36371,36.0,233.87738,0.59181,0.19301,0.62249,-18.06276
539094.60171,36.0,185.05922,0.62346,0.20359,0.65586,-18.08432
539094.83771,36.0,146.35823,0.65297,0.21561,0.68764,-18.27302
539095.07371,36.0,115.77804,0.68729,0.22627,0.72358,-18.22228
539095.30871,36.0,91.6721,0.72318,0.23915,0.76169,-18.299
539095.55371,36.0,72.51701,0.75774,0.24831,0.79739,-18.14392
539095.78271,36.0,57.36816,0.79605,0.25858,0.837,-17.99548
539096.01971,36.0,45.3629,0.83678,0.26663,0.87823,-17.67387
539096.25171,36.0,35.93134,0.87556,0.27521,0.91779,-17.44935
539096.50171,36.0,28.40909,0.91603,0.28599,0.95964,-17.33882
539096.71671,36.0,22.48202,0.95609,0.29889,1.00172,-17.3603
539096.98171,36.0,17.79613,0.9972,0.31179,1.04481,-17.36261
539097.23371,36.0,14.06813,1.04289,0.33023,1.09392,-17.57031
539097.44971,36.0,11.1448,1.09097,0.35156,1.14622,-17.86147
539097.71671,36.0,8.81772,1.14779,0.37155,1.20643,-17.93749
539097.89471,36.0,6.97545,1.2036,0.39041,1.26534,-17.97149
539098.11271,36.0,5.5173,1.28322,0.41168,1.34764,-17.78712
539098.38271,36.0,4.36941,1.35036,0.41608,1.41301,-17.12542
539098.71771,36.0,3.45686,1.4435,0.41872,1.50301,-16.17596
539099.13671,36.0,2.73547,1.52,0.41654,1.57604,-15.32496
539099.66171,36.0,2.16054,1.59449,0.38867,1.64118,-13.69926
539100.32071,36.0,1.70952,1.66792,0.35722,1.70574,-12.08858
539101.14871,36.0,1.35352,1.72571,0.32471,1.756,-10.65619
539102.19171,36.0,1.07079,1.76945,0.28675,1.79253,-9.20508
539103.50571,36.0,0.84734,1.80622,0.25052,1.82351,-7.89642
539105.16171,36.0,0.67072,1.83392,0.2203,1.84711,-6.8497
539107.25071,36.0,0.53067,1.85712,0.19553,1.86739,-6.01025
539109.88671,36.0,0.41976,1.87386,0.17624,1.88213,-5.37294
539113.21871,36.0,0.33183,1.88663,0.16293,1.89365,-4.93585
539117.42371,36.0,0.26261,1.8977,0.15306,1.90387,-4.61122
539122.73271,36.0,0.20791,1.9093,0.14839,1.91506,-4.44407
539129.43671,36.0,0.16452,1.92077,0.14973,1.92659,-4.45742
539137.91371,36.0,0.13007,1.93215,0.15654,1.93848,-4.63204
539148.60371,36.0,0.10309,1.94483,0.16776,1.95205,-4.92996
539162.11672,36.0,0.08153,1.96142,0.18285,1.96992,-5.32595
539179.21472,36.0,0.06443,1.98405,0.20704,1.99483,-5.95735
539200.80172,36.0,0.05102,2.01151,0.24267,2.02609,-6.87908
539228.04372,36.0,0.04042,2.03459,0.28759,2.05481,-8.04544
539262.53973,36.0,0.03192,2.05805,0.33106,2.08451,-9.13838
539306.08673,36.0,0.02528,2.09233,0.37096,2.12496,-10.0538
539361.15274,36.0,0.01999,2.1461,0.41787,2.18641,-11.01821
554084.84908,37.0,20004.453,0.29021,-0.01789,0.29076,3.52658
554084.99208,37.0,15829.126,0.29592,0.0002,0.29592,-0.03966
554085.13408,37.0,12516.703,0.30386,0.01743,0.30436,-3.28251
554085.27608,37.0,9909.4424,0.31256,0.03209,0.3142,-5.86112
554085.44008,37.0,7835.48,0.32129,0.04607,0.32457,-8.16008
554085.64108,37.0,6217.2461,0.33312,0.05582,0.33777,-9.5132
554085.87908,37.0,4905.291,0.34488,0.06795,0.35151,-11.14546
554086.11808,37.0,3881.2737,0.35573,0.0767,0.3639,-12.16716
554086.35608,37.0,3070.9827,0.36998,0.08572,0.37978,-13.04514
554086.59408,37.0,2430.7778,0.38224,0.09656,0.39425,-14.17684
554086.83208,37.0,1923.1537,0.39895,0.10559,0.41269,-14.82499
554087.07008,37.0,1522.4358,0.41571,0.11442,0.43117,-15.3893
554087.30808,37.0,1203.8446,0.43469,0.12307,0.45178,-15.80816
554087.54708,37.0,952.86591,0.45178,0.13328,0.47103,-16.43685
554087.78508,37.0,754.27557,0.4724,0.14185,0.49324,-16.71412
554088.02208,37.0,596.71857,0.49405,0.15299,0.5172,-17.20568
554088.26008,37.0,471.96338,0.51773,0.16189,0.54245,-17.36433
554088.49908,37.0,373.20856,0.54248,0.17296,0.56938,-17.68434
554088.73608,37.0,295.47278,0.56869,0.18403,0.59772,-17.93159
554088.97608,37.0,233.87738,0.5959,0.19461,0.62687,-18.08623
554089.21408,37.0,185.05922,0.62413,0.20514,0.65698,-18.19505
554089.45008,37.0,146.35823,0.65627,0.21732,0.69131,-18.32185
554089.68608,37.0,115.77804,0.68849,0.22762,0.72514,-18.29413
554089.92108,37.0,91.6721,0.727,0.24051,0.76575,-18.30543
554090.16608,37.0,72.51701,0.76205,0.25094,0.8023,-18.22622
554090.39508,37.0,57.36816,0.80187,0.2607,0.84319,-18.01018
554090.63208,37.0,45.3629,0.84035,0.26952,0.88252,-17.78241
554090.86408,37.0,35.93134,0.87965,0.27825,0.92261,-17.55307
554091.11408,37.0,28.40909,0.92064,0.28767,0.96454,-17.35213
554091.32908,37.0,22.48202,0.96055,0.30052,1.00646,-17.37304
554091.59408,37.0,17.79613,1.0033,0.31551,1.05174,-17.45682
554091.84608,37.0,14.06813,1.0475,0.33265,1.09905,-17.61794
554092.06208,37.0,11.1448,1.09563,0.35282,1.15104,-17.84973
554092.32908,37.0,8.81772,1.15028,0.37664,1.21037,-18.13036
554092.50708,37.0,6.97545,1.22101,0.39213,1.28243,-17.80468
554092.72608,37.0,5.5173,1.27957,0.41115,1.344,-17.81343
554092.99508,37.0,4.36941,1.36994,0.42097,1.43317,-17.08182
554093.33008,37.0,3.45686,1.4456,0.43282,1.509,-16.66806
554093.74908,37.0,2.73547,1.52755,0.41442,1.58277,-15.1789
554094.27408,37.0,2.16054,1.61404,0.39437,1.66152,-13.73044
554094.93308,37.0,1.70952,1.68206,0.36863,1.72198,-12.36122
554095.76208,37.0,1.35352,1.73876,0.33087,1.76996,-10.77398
554096.80408,37.0,1.07079,1.78693,0.29151,1.81055,-9.26528
554098.11808,37.0,0.84734,1.8243,0.2567,1.84227,-8.00969
554099.77408,37.0,0.67072,1.85356,0.22529,1.8672,-6.93007
554101.86308,37.0,0.53067,1.87442,0.19938,1.88499,-6.07153
554104.49908,37.0,0.41976,1.89208,0.1777,1.9004,-5.36524
554107.83108,37.0,0.33183,1.90758,0.16278,1.91451,-4.87747
554112.03708,37.0,0.26261,1.92199,0.15479,1.92821,-4.60454
554117.34508,37.0,0.20791,1.93361,0.15276,1.93963,-4.51709
554124.04908,37.0,0.16452,1.94258,0.15582,1.94882,-4.58599
554132.52608,37.0,0.13007,1.9516,0.16182,1.9583,-4.74
554143.21609,37.0,0.10309,1.96434,0.17036,1.97172,-4.95676
554156.73009,37.0,0.08153,1.98034,0.1872,1.98917,-5.40016
554173.82809,37.0,0.06443,1.99953,0.21157,2.0107,-6.03994
554195.41409,37.0,0.05102,2.01917,0.23849,2.03321,-6.73616
554222.6571,37.0,0.04042,2.04937,0.26919,2.06698,-7.48299
554257.1521,37.0,0.03192,2.09483,0.31121,2.11782,-8.45001
554300.69911,37.0,0.02528,2.14375,0.37195,2.17578,-9.84297
554355.76511,37.0,0.01999,2.18807,0.44274,2.23241,-11.43896
569049.90629,38.0,20004.453,0.28874,-0.01859,0.28933,3.68359
569050.04929,38.0,15829.126,0.2959,0.00072,0.2959,-0.13852
569050.19129,38.0,12516.703,0.30376,0.01719,0.30425,-3.23827
569050.33329,38.0,9909.4424,0.31209,0.03233,0.31376,-5.91496
569050.49729,38.0,7835.48,0.32115,0.04515,0.32431,-8.0024
569050.69829,38.0,6217.2461,0.33274,0.05588,0.3374,-9.53308
569050.93629,38.0,4905.291,0.34232,0.06819,0.34904,-11.26614
569051.17529,38.0,3881.2737,0.35547,0.07697,0.36371,-12.21758
569051.41329,38.0,3070.9827,0.36897,0.08666,0.37901,-13.21763
569051.65129,38.0,2430.7778,0.38281,0.09673,0.39485,-14.18056
569051.88929,38.0,1923.1537,0.39814,0.10521,0.4118,-14.80162
569052.12729,38.0,1522.4358,0.41436,0.11383,0.42971,-15.36173
569052.36529,38.0,1203.8446,0.43222,0.12206,0.44913,-15.76934
569052.60429,38.0,952.86591,0.45131,0.1328,0.47045,-16.39692
569052.84229,38.0,754.27557,0.47261,0.14377,0.494,-16.91948
569053.07929,38.0,596.71857,0.49403,0.15156,0.51675,-17.05507
569053.31729,38.0,471.96338,0.51659,0.16263,0.54159,-17.47416
569053.55629,38.0,373.20856,0.54133,0.17332,0.5684,-17.75371
569053.79429,38.0,295.47278,0.56779,0.18255,0.59641,-17.82324
569054.03329,38.0,233.87738,0.59539,0.19314,0.62593,-17.97263
569054.27129,38.0,185.05922,0.62459,0.20402,0.65707,-18.0896
569054.50729,38.0,146.35823,0.65598,0.21639,0.69075,-18.25627
569054.74329,38.0,115.77804,0.68885,0.22904,0.72593,-18.39132
569054.97829,38.0,91.6721,0.72361,0.23948,0.76221,-18.31175
569055.22329,38.0,72.51701,0.76194,0.25166,0.80242,-18.27811
569055.45229,38.0,57.36816,0.80029,0.26054,0.84163,-18.0333
569055.68929,38.0,45.3629,0.83921,0.26887,0.88123,-17.7644
569055.92129,38.0,35.93134,0.87886,0.27867,0.92199,-17.59269
569056.17129,38.0,28.40909,0.91858,0.28681,0.96231,-17.33977
569056.38629,38.0,22.48202,0.95809,0.29992,1.00394,-17.38199
569056.65129,38.0,17.79613,1.00042,0.31514,1.04888,-17.48504
569056.90329,38.0,14.06813,1.04677,0.33099,1.09785,-17.54698
569057.11929,38.0,11.1448,1.09764,0.35245,1.15284,-17.80185
569057.38629,38.0,8.81772,1.15005,0.37262,1.20891,-17.95223
569057.56529,38.0,6.97545,1.21669,0.40188,1.28134,-18.27892
569057.78329,38.0,5.5173,1.28747,0.40655,1.35014,-17.52486
569058.05229,38.0,4.36941,1.36269,0.43023,1.42899,-17.52217
569058.38729,38.0,3.45686,1.44102,0.42407,1.50212,-16.39826
569058.80629,38.0,2.73547,1.53486,0.41637,1.59033,-15.17766
569059.33129,38.0,2.16054,1.60892,0.40019,1.65794,-13.968
569059.99029,38.0,1.70952,1.67712,0.36614,1.71662,-12.31546
569060.81829,38.0,1.35352,1.73948,0.32833,1.7702,-10.68887
569061.86129,38.0,1.07079,1.78741,0.29253,1.81119,-9.29464
569063.17529,38.0,0.84734,1.8229,0.25828,1.84111,-8.06443
569064.83129,38.0,0.67072,1.85156,0.22592,1.86529,-6.95652
569066.92029,38.0,0.53067,1.87367,0.19843,1.88415,-6.04543
569069.55629,38.0,0.41976,1.89258,0.17778,1.90091,-5.36643
569072.88829,38.0,0.33183,1.90768,0.16464,1.91477,-4.93274
569077.09329,38.0,0.26261,1.91896,0.15709,1.92537,-4.67985
569082.40129,38.0,0.20791,1.92844,0.15319,1.93452,-4.542
569089.10629,38.0,0.16452,1.93898,0.15248,1.94496,-4.49646
569097.58229,38.0,0.13007,1.95095,0.15794,1.95734,-4.62818
569108.27329,38.0,0.10309,1.96412,0.1702,1.97148,-4.9526
569121.7863,38.0,0.08153,1.97819,0.18725,1.98704,-5.40748
569138.8843,38.0,0.06443,1.99713,0.21012,2.00816,-6.00594
569160.4713,38.0,0.05102,2.02374,0.23534,2.03738,-6.63301
569187.7133,38.0,0.04042,2.06011,0.27545,2.07845,-7.61565
569222.20931,38.0,0.03192,2.09468,0.33024,2.12055,-8.95928
569265.75631,38.0,0.02528,2.12584,0.38726,2.16082,-10.32421
569320.82232,38.0,0.01999,2.16404,0.4344,2.20721,-11.35051
584008.8935,39.0,20004.453,0.28974,-0.01677,0.29023,3.31293
584009.0365,39.0,15829.126,0.29533,0.00082,0.29534,-0.1588
584009.1785,39.0,12516.703,0.30336,0.01819,0.30391,-3.43051
584009.3205,39.0,9909.4424,0.31266,0.03257,0.31436,-5.94756
584009.4845,39.0,7835.48,0.3221,0.0459,0.32535,-8.1096
584009.6855,39.0,6217.2461,0.33165,0.05534,0.33623,-9.47273
584009.9235,39.0,4905.291,0.34414,0.06734,0.35066,-11.07119
584010.1625,39.0,3881.2737,0.35668,0.07616,0.36472,-12.05356
584010.4005,39.0,3070.9827,0.36848,0.08663,0.37853,-13.23024
584010.6385,39.0,2430.7778,0.38273,0.09624,0.39464,-14.1142
584010.8765,39.0,1923.1537,0.39694,0.10401,0.41034,-14.6828
584011.1145,39.0,1522.4358,0.41657,0.11389,0.43186,-15.29054
584011.3525,39.0,1203.8446,0.43347,0.12297,0.45057,-15.8384
584011.5915,39.0,952.86591,0.45124,0.1319,0.47013,-16.29391
584011.8295,39.0,754.27557,0.47157,0.14152,0.49234,-16.70444
584012.0665,39.0,596.71857,0.49286,0.15232,0.51586,-17.17415
584012.3045,39.0,471.96338,0.51661,0.16285,0.54167,-17.4962
584012.5435,39.0,373.20856,0.54167,0.173,0.56863,-17.71263
584012.7815,39.0,295.47278,0.56681,0.18246,0.59545,-17.84353
584013.0205,39.0,233.87738,0.59466,0.19396,0.62549,-18.06453
584013.2585,39.0,185.05922,0.62228,0.20517,0.65523,-18.24813
584013.4945,39.0,146.35823,0.65428,0.21714,0.68937,-18.36007
584013.7315,39.0,115.77804,0.68798,0.22845,0.72492,-18.36919
584013.9655,39.0,91.6721,0.72384,0.239,0.76228,-18.27257
584014.2105,39.0,72.51701,0.76058,0.24945,0.80044,-18.15836
584014.4395,39.0,57.36816,0.80094,0.26046,0.84222,-18.01406
584014.6765,39.0,45.3629,0.83811,0.26942,0.88034,-17.82054
584014.9085,39.0,35.93134,0.87836,0.27838,0.92142,-17.58497
584015.1585,39.0,28.40909,0.91879,0.28867,0.96307,-17.44177
584015.3735,39.0,22.48202,0.95915,0.29917,1.00472,-17.32341
584015.6385,39.0,17.79613,0.9995,0.31374,1.04758,-17.42711
584015.8905,39.0,14.06813,1.0455,0.33405,1.09757,-17.71932
584016.1065,39.0,11.1448,1.09381,0.35282,1.14931,-17.87773
584016.3735,39.0,8.81772,1.15081,0.37461,1.21024,-18.03128
584016.5525,39.0,6.97545,1.20958,0.3993,1.27378,-18.26892
584016.7705,39.0,5.5173,1.28945,0.41337,1.35409,-17.7747
584017.0395,39.0,4.36941,1.35487,0.42743,1.4207,-17.50915
584017.3745,39.0,3.45686,1.44655,0.42203,1.50685,-16.26442
584017.7935,39.0,2.73547,1.5319,0.42292,1.58921,-15.43352
584018.3185,39.0,2.16054,1.60534,0.39891,1.65416,-13.95482
584018.9775,39.0,1.70952,1.67902,0.36465,1.71816,-12.25316
584019.80551,39.0,1.35352,1.74032,0.33079,1.77148,-10.7621
584020.84851,39.0,1.07079,1.7867,0.29481,1.81085,-9.36956
584022.16251,39.0,0.84734,1.82317,0.25701,1.84119,-8.02418
584023.81851,39.0,0.67072,1.85203,0.22537,1.86569,-6.93803
584025.90751,39.0,0.53067,1.87537,0.19923,1.88592,-6.0641
584028.54351,39.0,0.41976,1.8933,0.18006,1.90184,-5.43284
584031.87551,39.0,0.33183,1.90709,0.16643,1.91434,-4.98754
584036.08051,39.0,0.26261,1.91772,0.15709,1.92414,-4.68291
584041.38951,39.0,0.20791,1.92838,0.15152,1.93433,-4.49274
584048.09351,39.0,0.16452,1.94065,0.15184,1.94658,-4.47388
584056.57051,39.0,0.13007,1.95278,0.15865,1.95922,-4.6448
584067.26051,39.0,0.10309,1.96455,0.17045,1.97193,-4.95873
584080.77451,39.0,0.08153,1.98015,0.18543,1.98881,-5.34977
584097.87151,39.0,0.06443,2.00135,0.2081,2.01214,-5.93623
584119.45852,39.0,0.05102,2.03103,0.2399,2.04515,-6.73647
584146.70052,39.0,0.04042,2.05959,0.28586,2.07933,-7.90193
584181.19652,39.0,0.03192,2.08507,0.33629,2.11201,-9.16203
584224.74353,39.0,0.02528,2.11519,0.37934,2.14894,-10.16741
584279.80954,39.0,0.01999,2.16441,0.42383,2.20551,-11.07945
598986.5993,40.0,20004.453,0.28859,-0.01839,0.28917,3.64643
598986.7413,40.0,15829.126,0.29809,0.00204,0.29809,-0.39142
598986.8833,40.0,12516.703,0.30231,0.01846,0.30287,-3.49459
598987.0253,40.0,9909.4424,0.31335,0.03112,0.31489,-5.67206
598987.1893,40.0,7835.48,0.32246,0.04543,0.32565,-8.01976
598987.3903,40.0,6217.2461,0.33279,0.05634,0.33753,-9.60902
598987.6283,40.0,4905.291,0.34459,0.06563,0.35079,-10.7834
598987.8673,40.0,3881.2737,0.35574,0.07592,0.36376,-12.04711
598988.1053,40.0,3070.9827,0.36763,0.08602,0.37756,-13.16946
598988.3433,40.0,2430.7778,0.38282,0.09583,0.39463,-14.05368
598988.5813,40.0,1923.1537,0.39777,0.10592,0.41163,-14.91053
598988.8193,40.0,1522.4358,0.41377,0.1135,0.42906,-15.33961
598989.0573,40.0,1203.8446,0.43046,0.12274,0.44761,-15.91503
598989.2963,40.0,952.86591,0.45122,0.13157,0.47001,-16.25588
598989.5343,40.0,754.27557,0.47092,0.14257,0.49202,-16.84327
598989.7713,40.0,596.71857,0.49046,0.15162,0.51336,-17.17842
598990.0093,40.0,471.96338,0.51473,0.15863,0.53861,-17.12853
598990.2483,40.0,373.20856,0.53883,0.16958,0.56488,-17.46957
598990.4863,40.0,295.47278,0.56405,0.18122,0.59244,-17.81101
598990.7253,40.0,233.87738,0.59101,0.19198,0.62141,-17.99574
598990.9633,40.0,185.05922,0.62041,0.20234,0.65257,-18.06311
598991.1993,40.0,146.35823,0.65087,0.21452,0.68531,-18.2416
598991.4353,40.0,115.77804,0.68393,0.22573,0.72022,-18.26543
598991.6703,40.0,91.6721,0.72017,0.23585,0.7578,-18.13326
598991.9153,40.0,72.51701,0.75526,0.2465,0.79447,-18.07544
598992.1443,40.0,57.36816,0.79307,0.25597,0.83336,-17.88798
598992.3813,40.0,45.3629,0.83236,0.26424,0.8733,-17.61258
598992.6133,40.0,35.93134,0.87148,0.27362,0.91342,-17.4309
598992.8633,40.0,28.40909,0.91119,0.28505,0.95474,-17.37147
598993.0783,40.0,22.48202,0.94978,0.29893,0.99571,-17.47053
598993.3433,40.0,17.79613,0.99094,0.3109,1.03857,-17.41867
598993.5953,40.0,14.06813,1.03346,0.33138,1.08528,-17.77849
598993.8113,40.0,11.1448,1.08423,0.35119,1.13969,-17.94761
598994.0783,40.0,8.81772,1.14087,0.3724,1.20011,-18.0774
598994.2563,40.0,6.97545,1.19964,0.3875,1.26067,-17.90104
598994.4753,40.0,5.5173,1.27406,0.41587,1.34021,-18.07725
598994.7443,40.0,4.36941,1.34629,0.4154,1.40892,-17.14785
598995.0793,40.0,3.45686,1.43674,0.42366,1.49791,-16.42961
598995.4983,40.0,2.73547,1.51147,0.41735,1.56803,-15.43589
598996.0233,40.0,2.16054,1.59102,0.38906,1.6379,-13.74121
598996.6823,40.0,1.70952,1.66537,0.36026,1.70389,-12.20631
598997.5103,40.0,1.35352,1.72247,0.32787,1.7534,-10.77736
598998.5533,40.0,1.07079,1.76721,0.29028,1.79089,-9.3279
598999.8673,40.0,0.84734,1.80398,0.25409,1.82179,-8.01722
599001.5233,40.0,0.67072,1.83243,0.22262,1.8459,-6.92682
599003.6123,40.0,0.53067,1.85415,0.19743,1.86463,-6.07791
599006.2483,40.0,0.41976,1.8709,0.17705,1.87926,-5.40588
599009.5803,40.0,0.33183,1.88441,0.16145,1.89131,-4.89701
599013.7853,40.0,0.26261,1.89829,0.15192,1.90436,-4.5755
599019.0933,40.0,0.20791,1.91191,0.14886,1.91769,-4.45199
599025.7983,40.0,0.16452,1.92404,0.15331,1.93014,-4.55589
599034.2743,40.0,0.13007,1.93392,0.16285,1.94076,-4.81351
599044.9643,40.0,0.10309,1.94332,0.17415,1.95111,-5.12074
599058.47831,40.0,0.08153,1.95679,0.18883,1.96588,-5.51197
599075.57631,40.0,0.06443,1.97614,0.21009,1.98728,-6.06853
599097.16231,40.0,0.05102,2.00004,0.24024,2.01441,-6.84936
599124.40531,40.0,0.04042,2.02487,0.27467,2.04341,-7.72488
599158.90032,40.0,0.03192,2.06069,0.31056,2.08396,-8.57029
599202.44832,40.0,0.02528,2.11433,0.35661,2.1442,-9.57355
599257.51333,40.0,0.01999,2.1785,0.4225,2.2191,-10.97579
613985.90506,41.0,20004.453,0.28919,-0.01735,0.28971,3.43248
613986.04806,41.0,15829.126,0.29503,0.00206,0.29504,-0.4
613986.19006,41.0,12516.703,0.30271,0.01802,0.30325,-3.40653
613986.33206,41.0,9909.4424,0.31228,0.0333,0.31405,-6.08697
613986.49606,41.0,7835.48,0.32081,0.04369,0.32377,-7.75529
613986.69706,41.0,6217.2461,0.33006,0.0548,0.33458,-9.42706
613986.93506,41.0,4905.291,0.34211,0.06664,0.34854,-11.02207
613987.17306,41.0,3881.2737,0.35389,0.07634,0.36202,-12.1728
613987.41206,41.0,3070.9827,0.36941,0.08561,0.3792,-13.0476
613987.65006,41.0,2430.7778,0.38142,0.09494,0.39305,-13.97749
613987.88806,41.0,1923.1537,0.39627,0.10296,0.40943,-14.56485
613988.12606,41.0,1522.4358,0.413,0.11195,0.42791,-15.16651
613988.36406,41.0,1203.8446,0.43109,0.12213,0.44805,-15.81823
613988.60306,41.0,952.86591,0.44933,0.13075,0.46797,-16.22473
613988.84106,41.0,754.27557,0.46877,0.14062,0.48941,-16.69835
613989.07806,41.0,596.71857,0.49108,0.14962,0.51337,-16.94493
613989.31606,41.0,471.96338,0.51332,0.1583,0.53717,-17.13911
613989.55506,41.0,373.20856,0.53765,0.16979,0.56383,-17.52622
613989.79306,41.0,295.47278,0.56377,0.18046,0.59195,-17.74993
613990.03206,41.0,233.87738,0.59054,0.18984,0.6203,-17.82147
613990.27006,41.0,185.05922,0.61856,0.20221,0.65078,-18.10307
613990.50606,41.0,146.35823,0.64907,0.21285,0.68308,-18.15601
613990.74206,41.0,115.77804,0.68268,0.22347,0.71833,-18.12519
613990.97706,41.0,91.6721,0.71869,0.23405,0.75584,-18.0383
613991.22206,41.0,72.51701,0.75496,0.24576,0.79395,-18.03114
613991.45106,41.0,57.36816,0.79148,0.25501,0.83155,-17.85859
613991.68806,41.0,45.3629,0.8319,0.26244,0.87231,-17.509
613991.92006,41.0,35.93134,0.86906,0.2714,0.91045,-17.34319
613992.17006,41.0,28.40909,0.9075,0.28192,0.95028,-17.25787
613992.38506,41.0,22.48202,0.94636,0.29423,0.99105,-17.27096
613992.65006,41.0,17.79613,0.98789,0.30949,1.03524,-17.3949
613992.90206,41.0,14.06813,1.0295,0.32837,1.0806,-17.69047
613993.11806,41.0,11.1448,1.07809,0.34838,1.13298,-17.90781
613993.38506,41.0,8.81772,1.13358,0.37265,1.19326,-18.19777
613993.56406,41.0,6.97545,1.2014,0.38731,1.26228,-17.86837
613993.78206,41.0,5.5173,1.26405,0.41176,1.32942,-18.04286
613994.05106,41.0,4.36941,1.34901,0.41478,1.41134,-17.09108
613994.38606,41.0,3.45686,1.42918,0.42845,1.49202,-16.68794
613994.80506,41.0,2.73547,1.50596,0.41297,1.56156,-15.33494
613995.33006,41.0,2.16054,1.59185,0.38854,1.63858,-13.71664
613995.98906,41.0,1.70952,1.66155,0.36401,1.70096,-12.35703
613996.81806,41.0,1.35352,1.71695,0.32856,1.7481,-10.83323
613997.86106,41.0,1.07079,1.76384,0.28942,1.78743,-9.31821
613999.17407,41.0,0.84734,1.80129,0.25378,1.81908,-8.0194
614000.83007,41.0,0.67072,1.83005,0.22239,1.84352,-6.92856
614002.91907,41.0,0.53067,1.85087,0.19786,1.86142,-6.1017
614005.55607,41.0,0.41976,1.86759,0.17675,1.87593,-5.40627
614008.88707,41.0,0.33183,1.88282,0.16068,1.88966,-4.87773
614013.09307,41.0,0.26261,1.89669,0.15247,1.90281,-4.59585
614018.40107,41.0,0.20791,1.90898,0.15121,1.91496,-4.52903
614025.10507,41.0,0.16452,1.91887,0.15514,1.92513,-4.62243
614033.58207,41.0,0.13007,1.92801,0.16169,1.93478,-4.79382
614044.27207,41.0,0.10309,1.93942,0.17128,1.94697,-5.04686
614057.78607,41.0,0.08153,1.95625,0.18689,1.96515,-5.45721
614074.88407,41.0,0.06443,1.97515,0.21092,1.98638,-6.09523
614096.47008,41.0,0.05102,1.99511,0.24047,2.00955,-6.8728
614123.71308,41.0,0.04042,2.02266,0.27097,2.04073,-7.63037
614158.20808,41.0,0.03192,2.06522,0.30985,2.08834,-8.53259
614201.75509,41.0,0.02528,2.11835,0.36636,2.1498,-9.8119
614256.8211,41.0,0.01999,2.16931,0.43763,2.21301,-11.40557
628991.36742,42.0,20004.453,0.28793,-0.01875,0.28854,3.72622
628991.51042,42.0,15829.126,0.29527,0.00044,0.29527,-0.08591
628991.65242,42.0,12516.703,0.30349,0.01783,0.30401,-3.3628
628991.79442,42.0,9909.4424,0.31315,0.0318,0.31476,-5.79917
628991.95842,42.0,7835.48,0.32053,0.0443,0.32357,-7.86943
628992.15942,42.0,6217.2461,0.33261,0.05522,0.33716,-9.42588
628992.39742,42.0,4905.291,0.34228,0.06552,0.3485,-10.83708
628992.63542,42.0,3881.2737,0.35358,0.07569,0.36159,-12.08286
628992.87342,42.0,3070.9827,0.36847,0.08635,0.37846,-13.1883
628993.11242,42.0,2430.7778,0.3832,0.09509,0.39482,-13.93625
628993.35042,42.0,1923.1537,0.39741,0.10268,0.41046,-14.48701
628993.58742,42.0,1522.4358,0.41213,0.11325,0.42741,-15.36581
628993.82642,42.0,1203.8446,0.43133,0.1222,0.44831,-15.81834
628994.06442,42.0,952.86591,0.44946,0.13027,0.46795,-16.16344
628994.30342,42.0,754.27557,0.47064,0.14041,0.49113,-16.61148
628994.54042,42.0,596.71857,0.49093,0.14998,0.51333,-16.98762
628994.77742,42.0,471.96338,0.51423,0.15922,0.53832,-17.20414
628995.01742,42.0,373.20856,0.53881,0.16985,0.56495,-17.49598
628995.25442,42.0,295.47278,0.56411,0.17996,0.59212,-17.694
628995.49442,42.0,233.87738,0.59059,0.19136,0.62082,-17.95276
628995.73142,42.0,185.05922,0.61916,0.19972,0.65057,-17.87837
628995.96842,42.0,146.35823,0.65064,0.21314,0.68466,-18.13798
628996.20442,42.0,115.77804,0.68398,0.22438,0.71984,-18.16195
628996.43842,42.0,91.6721,0.717,0.23509,0.75456,-18.15288
628996.68442,42.0,72.51701,0.75556,0.24548,0.79443,-17.999
628996.91342,42.0,57.36816,0.79305,0.25533,0.83314,-17.84666
628997.15042,42.0,45.3629,0.83152,0.26439,0.87254,-17.63877
628997.38242,42.0,35.93134,0.87104,0.2736,0.913,-17.43767
628997.63242,42.0,28.40909,0.90763,0.28224,0.9505,-17.2738
628997.84742,42.0,22.48202,0.94718,0.29315,0.99151,-17.19736
628998.11242,42.0,17.79613,0.98881,0.31118,1.03661,-17.4687
628998.36442,42.0,14.06813,1.03189,0.32715,1.08251,-17.59048
628998.58042,42.0,11.1448,1.08074,0.34608,1.1348,-17.75617
628998.84742,42.0,8.81772,1.13316,0.37069,1.19225,-18.11449
628999.02542,42.0,6.97545,1.20572,0.39643,1.26922,-18.20033
628999.24442,42.0,5.5173,1.26596,0.40399,1.32886,-17.69865
628999.51342,42.0,4.36941,1.35333,0.42696,1.41908,-17.5097
628999.84842,42.0,3.45686,1.42493,0.42868,1.48802,-16.74366
629000.26742,42.0,2.73547,1.51413,0.41226,1.56925,-15.23103
629000.79242,42.0,2.16054,1.59704,0.39838,1.64598,-14.00665
629001.45142,42.0,1.70952,1.66265,0.36801,1.70289,-12.48071
629002.27942,42.0,1.35352,1.7223,0.32904,1.75345,-10.81593
629003.32242,42.0,1.07079,1.77281,0.29146,1.79661,-9.33639
629004.63642,42.0,0.84734,1.8106,0.25833,1.82894,-8.12008
629006.29242,42.0,0.67072,1.839,0.22745,1.85301,-7.05065
629008.38142,42.0,0.53067,1.85897,0.20045,1.86975,-6.15433
629011.01743,42.0,0.41976,1.87617,0.1794,1.88472,-5.46193
629014.34943,42.0,0.33183,1.89042,0.16442,1.89756,-4.97083
629018.55443,42.0,0.26261,1.90334,0.15494,1.90964,-4.65382
629023.86343,42.0,0.20791,1.91394,0.15137,1.91992,-4.5221
629030.56743,42.0,0.16452,1.92522,0.1517,1.93118,-4.50526
629039.04443,42.0,0.13007,1.93978,0.15695,1.94612,-4.62579
629049.73443,42.0,0.10309,1.95607,0.17059,1.96349,-4.98414
629063.24843,42.0,0.08153,1.9719,0.19337,1.98135,-5.60062
629080.34543,42.0,0.06443,1.98796,0.22259,2.00038,-6.38878
629101.93144,42.0,0.05102,2.00279,0.24901,2.01821,-7.08739
629129.17444,42.0,0.04042,2.02913,0.27767,2.04804,-7.79204
629163.66944,42.0,0.03192,2.06658,0.31812,2.09092,-8.75129
629207.21745,42.0,0.02528,2.10717,0.36838,2.13913,-9.91624
629262.28245,42.0,0.01999,2.15442,0.41869,2.19473,-10.99779
643973.63021,43.0,20004.453,0.28916,-0.01873,0.28976,3.70586
643973.77321,43.0,15829.126,0.29713,0.00129,0.29713,-0.24811
643973.91521,43.0,12516.703,0.30458,0.01595,0.305,-2.99825
643974.05721,43.0,9909.4424,0.31227,0.03028,0.31373,-5.5392
643974.22121,43.0,7835.48,0.32226,0.04411,0.32526,-7.79408
643974.42221,43.0,6217.2461,0.33384,0.05615,0.33853,-9.54711
643974.66021,43.0,4905.291,0.34504,0.06576,0.35125,-10.79009
643974.89921,43.0,3881.2737,0.35687,0.07603,0.36488,-12.02613
643975.13721,43.0,3070.9827,0.3712,0.08587,0.38101,-13.02473
643975.37521,43.0,2430.7778,0.38402,0.09445,0.39546,-13.81837
643975.61321,43.0,1923.1537,0.39986,0.10458,0.41331,-14.65638
643975.85121,43.0,1522.4358,0.41506,0.1136,0.43033,-15.30679
643976.08921,43.0,1203.8446,0.43319,0.12272,0.45024,-15.81711
643976.32821,43.0,952.86591,0.45191,0.13173,0.47072,-16.25103
643976.56621,43.0,754.27557,0.47061,0.14103,0.49129,-16.68259
643976.80321,43.0,596.71857,0.49239,0.14958,0.51461,-16.89752
643977.04121,43.0,471.96338,0.5162,0.16045,0.54056,-17.26666
643977.28021,43.0,373.20856,0.5385,0.17066,0.5649,-17.58376
643977.51721,43.0,295.47278,0.56534,0.1804,0.59342,-17.69821
643977.75721,43.0,233.87738,0.59124,0.19126,0.6214,-17.92598
643977.99521,43.0,185.05922,0.62083,0.20205,0.65288,-18.02772
643978.23121,43.0,146.35823,0.65135,0.21435,0.68571,-18.21542
643978.46721,43.0,115.77804,0.68417,0.22381,0.71985,-18.11414
643978.70121,43.0,91.6721,0.71903,0.23668,0.75699,-18.21998
643978.94721,43.0,72.51701,0.75626,0.24675,0.7955,-18.0705
643979.17621,43.0,57.36816,0.79331,0.25566,0.83348,-17.86248
643979.41221,43.0,45.3629,0.83244,0.26625,0.87398,-17.7365
643979.64521,43.0,35.93134,0.87003,0.27437,0.91227,-17.50308
643979.89521,43.0,28.40909,0.91178,0.28497,0.95528,-17.35644
643980.10921,43.0,22.48202,0.94995,0.29788,0.99556,-17.40984
643980.37421,43.0,17.79613,0.99319,0.31166,1.04094,-17.42178
643980.62721,43.0,14.06813,1.03653,0.332,1.0884,-17.76018
643980.84321,43.0,11.1448,1.08339,0.3539,1.13973,-18.09033
643981.11021,43.0,8.81772,1.14149,0.3756,1.2017,-18.21341
643981.28821,43.0,6.97545,1.20131,0.38946,1.26286,-17.96233
643981.50621,43.0,5.5173,1.27434,0.41803,1.34116,-18.16125
643981.77521,43.0,4.36941,1.34933,0.41989,1.41316,-17.28532
643982.11121,43.0,3.45686,1.44043,0.43112,1.50356,-16.6625
643982.52921,43.0,2.73547,1.51695,0.42428,1.57517,-15.62607
643983.05421,43.0,2.16054,1.59958,0.39618,1.64792,-13.91096
643983.71421,43.0,1.70952,1.67474,0.36858,1.71482,-12.41177
643984.54221,43.0,1.35352,1.73308,0.33593,1.76534,-10.96973
643985.58521,43.0,1.07079,1.7789,0.2967,1.80348,-9.46898
643986.89921,43.0,0.84734,1.81713,0.25997,1.83563,-8.14182
643988.55421,43.0,0.67072,1.84613,0.22794,1.86015,-7.03864
643990.64321,43.0,0.53067,1.86919,0.20211,1.88009,-6.17128
643993.28021,43.0,0.41976,1.88654,0.18084,1.89519,-5.47556
643996.61121,43.0,0.33183,1.90083,0.16503,1.90798,-4.96204
644000.81721,43.0,0.26261,1.91484,0.1547,1.92108,-4.61899
644006.12521,43.0,0.20791,1.92854,0.15208,1.93453,-4.50881
644012.83021,43.0,0.16452,1.94037,0.15574,1.94661,-4.58899
644021.30622,43.0,0.13007,1.9499,0.16472,1.95684,-4.82859
644031.99522,43.0,0.10309,1.96013,0.1756,1.96798,-5.11915
644045.50922,43.0,0.08153,1.97437,0.18963,1.98346,-5.48631
644062.60722,43.0,0.06443,1.99378,0.21197,2.00502,-6.06874
644084.19322,43.0,0.05102,2.01642,0.24222,2.03092,-6.84968
644111.43623,43.0,0.04042,2.04153,0.276,2.0601,-7.69924
644145.93223,43.0,0.03192,2.07928,0.31211,2.10258,-8.53659
644189.47924,43.0,0.02528,2.133,0.36052,2.16325,-9.59341
644244.54424,43.0,0.01999,2.19461,0.42838,2.23603,-11.04495
658934.74702,44.0,20004.453,0.29055,-0.0172,0.29106,3.38829
658934.89002,44.0,15829.126,0.29849,-0.00082,0.2985,0.15669
658935.03202,44.0,12516.703,0.30399,0.01645,0.30444,-3.0973
658935.17402,44.0,9909.4424,0.31288,0.03156,0.31447,-5.75962
658935.33802,44.0,7835.48,0.32199,0.04388,0.32496,-7.76071
658935.53902,44.0,6217.2461,0.33184,0.05621,0.33656,-9.6145
658935.77702,44.0,4905.291,0.34462,0.06554,0.3508,-10.768
658936.01602,44.0,3881.2737,0.35559,0.07458,0.36333,-11.8453
658936.25402,44.0,3070.9827,0.36983,0.08646,0.3798,-13.15837
658936.49202,44.0,2430.7778,0.38362,0.09494,0.3952,-13.89974
658936.73002,44.0,1923.1537,0.39772,0.10352,0.41097,-14.58923
658936.96802,44.0,1522.4358,0.41501,0.11327,0.43019,-15.26629
658937.20602,44.0,1203.8446,0.43325,0.12105,0.44985,-15.61093
658937.44502,44.0,952.86591,0.45001,0.13134,0.46878,-16.27019
658937.68302,44.0,754.27557,0.46998,0.14285,0.49121,-16.9064
658937.92002,44.0,596.71857,0.49219,0.14976,0.51447,-16.92363
658938.15802,44.0,471.96338,0.51358,0.16066,0.53812,-17.37095
658938.39702,44.0,373.20856,0.53759,0.17022,0.5639,-17.56915
658938.63402,44.0,295.47278,0.56489,0.17968,0.59277,-17.64442
658938.87402,44.0,233.87738,0.59131,0.19025,0.62116,-17.83523
658939.11202,44.0,185.05922,0.61792,0.20096,0.64977,-18.01576
658939.34802,44.0,146.35823,0.65252,0.21427,0.6868,-18.17877
658939.58402,44.0,115.77804,0.68408,0.2247,0.72004,-18.18345
658939.81902,44.0,91.6721,0.71783,0.23563,0.75552,-18.17259
658940.06402,44.0,72.51701,0.7547,0.24457,0.79334,-17.95576
658940.29302,44.0,57.36816,0.79352,0.25481,0.83343,-17.80251
658940.53002,44.0,45.3629,0.83226,0.26497,0.87343,-17.66021
658940.76202,44.0,35.93134,0.87099,0.2744,0.91319,-17.4869
658941.01202,44.0,28.40909,0.9088,0.2851,0.95247,-17.41737
658941.22702,44.0,22.48202,0.94957,0.29657,0.99481,-17.3446
658941.49202,44.0,17.79613,0.99116,0.31123,1.03887,-17.43241
658941.74402,44.0,14.06813,1.03486,0.32912,1.08593,-17.64269
658941.96002,44.0,11.1448,1.08529,0.35182,1.14089,-17.96139
658942.22702,44.0,8.81772,1.14116,0.37244,1.2004,-18.07533
658942.40502,44.0,6.97545,1.19659,0.39661,1.2606,-18.33769
658942.62302,44.0,5.5173,1.27797,0.41493,1.34364,-17.98739
658942.89302,44.0,4.36941,1.34471,0.42598,1.41057,-17.57711
658943.22802,44.0,3.45686,1.43707,0.42486,1.49856,-16.47001
658943.64702,44.0,2.73547,1.51981,0.42462,1.57801,-15.60979
658944.17202,44.0,2.16054,1.5943,0.4007,1.64388,-14.10815
658944.83102,44.0,1.70952,1.6698,0.36703,1.70966,-12.39663
658945.65902,44.0,1.35352,1.73128,0.33399,1.7632,-10.91903
658946.70202,44.0,1.07079,1.77756,0.29715,1.80222,-9.49037
658948.01603,44.0,0.84734,1.81467,0.25916,1.83308,-8.12782
658949.67203,44.0,0.67072,1.84452,0.22723,1.85847,-7.0231
658951.76103,44.0,0.53067,1.86804,0.20096,1.87882,-6.14012
658954.39703,44.0,0.41976,1.8865,0.1816,1.89522,-5.49851
658957.72903,44.0,0.33183,1.89962,0.16757,1.907,-5.04108
658961.93503,44.0,0.26261,1.91089,0.15755,1.91738,-4.71335
658967.24303,44.0,0.20791,1.92194,0.15243,1.92797,-4.53454
658973.94703,44.0,0.16452,1.93408,0.1531,1.94013,-4.52614
658982.42403,44.0,0.13007,1.9463,0.16008,1.95287,-4.70196
658993.11403,44.0,0.10309,1.95856,0.17116,1.96602,-4.99447
659006.62803,44.0,0.08153,1.97446,0.18683,1.98327,-5.40537
659023.72603,44.0,0.06443,1.99664,0.20927,2.00758,-5.98328
659045.31204,44.0,0.05102,2.02606,0.24326,2.04061,-6.8464
659072.55504,44.0,0.04042,2.05295,0.2891,2.07321,-8.01589
659107.05004,44.0,0.03192,2.07638,0.33617,2.10342,-9.19639
659150.59805,44.0,0.02528,2.10926,0.37795,2.14285,-10.15885
659205.66306,44.0,0.01999,2.16186,0.42329,2.20291,-11.07841
673892.10364,45.0,20004.453,0.28954,-0.01889,0.29015,3.73306
673892.24664,45.0,15829.126,0.29772,0.00069,0.29772,-0.13256
673892.38864,45.0,12516.703,0.30523,0.01828,0.30578,-3.42661
673892.53064,45.0,9909.4424,0.31242,0.03164,0.31402,-5.78306
673892.69464,45.0,7835.48,0.32378,0.04395,0.32675,-7.73004
673892.89564,45.0,6217.2461,0.33291,0.05426,0.33731,-9.25746
673893.13364,45.0,4905.291,0.34504,0.06507,0.35112,-10.67954
673893.37164,45.0,3881.2737,0.35553,0.07614,0.36359,-12.08777
673893.61064,45.0,3070.9827,0.36939,0.085,0.37905,-12.95895
673893.84864,45.0,2430.7778,0.38228,0.09538,0.394,-14.00974
673894.08664,45.0,1923.1537,0.3971,0.10343,0.41035,-14.59915
673894.32464,45.0,1522.4358,0.41482,0.11291,0.42992,-15.22693
673894.56264,45.0,1203.8446,0.431,0.12287,0.44817,-15.91146
673894.80164,45.0,952.86591,0.4512,0.13158,0.47,-16.25761
673895.03964,45.0,754.27557,0.4693,0.13939,0.48957,-16.54168
673895.27664,45.0,596.71857,0.49104,0.15106,0.51375,-17.09979
673895.51364,45.0,471.96338,0.51549,0.15982,0.53969,-17.22516
673895.75264,45.0,373.20856,0.53862,0.16837,0.56432,-17.3595
673895.99064,45.0,295.47278,0.56384,0.17948,0.59172,-17.65757
673896.22964,45.0,233.87738,0.58966,0.18957,0.61938,-17.82164
673896.46764,45.0,185.05922,0.61837,0.20114,0.65026,-18.01836
673896.70464,45.0,146.35823,0.65014,0.21342,0.68428,-18.17337
673896.94064,45.0,115.77804,0.68285,0.22336,0.71845,-18.11315
673897.17464,45.0,91.6721,0.71818,0.23637,0.75608,-18.2176
673897.42064,45.0,72.51701,0.7547,0.24565,0.79367,-18.03005
673897.64964,45.0,57.36816,0.7926,0.25538,0.83272,-17.85925
673897.88664,45.0,45.3629,0.83084,0.26463,0.87197,-17.66728
673898.11864,45.0,35.93134,0.86835,0.27437,0.91066,-17.5348
673898.36864,45.0,28.40909,0.90701,0.28303,0.95015,-17.33004
673898.58364,45.0,22.48202,0.94648,0.29594,0.99167,-17.36307
673898.84864,45.0,17.79613,0.9879,0.30973,1.03532,-17.40758
673899.10064,45.0,14.06813,1.03331,0.32805,1.08414,-17.61346
673899.31664,45.0,11.1448,1.08288,0.35225,1.13873,-18.01907
673899.58364,45.0,8.81772,1.13782,0.37216,1.19714,-18.11177
673899.76164,45.0,6.97545,1.19381,0.39467,1.25735,-18.29369
673899.98064,45.0,5.5173,1.27802,0.41399,1.3434,-17.94854
673900.24964,45.0,4.36941,1.34201,0.42761,1.40849,-17.67352
673900.58464,45.0,3.45686,1.4348,0.42358,1.49602,-16.44757
673901.00364,45.0,2.73547,1.51617,0.42485,1.57457,-15.65359
673901.52864,45.0,2.16054,1.59164,0.39897,1.64088,-14.07231
673902.18764,45.0,1.70952,1.66635,0.36654,1.70618,-12.40569
673903.01664,45.0,1.35352,1.72864,0.33268,1.76036,-10.89347
673904.05864,45.0,1.07079,1.77517,0.29697,1.79984,-9.49724
673905.37264,45.0,0.84734,1.81104,0.26071,1.82971,-8.19183
673907.02864,45.0,0.67072,1.84037,0.22845,1.8545,-7.07607
673909.11764,45.0,0.53067,1.86333,0.20078,1.87412,-6.15013
