Repository: SebaVillagra00/ICM2985-SOH-IPRE

## Data University of Cambridge (EIS Cambridge)
Data publicada en "Identifying degradation patterns of lithium ion batteries from impedance spectroscopy using machine learning" (Zhang, Tang, Zhang, Wang, Stimming & Lee, 2020) https://www.nature.com/articles/s41467-020-15235-7.

Carpeta contiene:
* Paper de Nature Comunications (IF: 16.6).
* Data frames para IOS.
* Data frames para Windows.

Cada Data frame está contenido en un archivo .txt con las siguientes columnas:
* time/s: tiempo en que se mide la muestra.
* cycle number: ciclo de carga de la batería.
* freq/Hz: frecuencia de la señal de input.
* Re(Z)/Ohm: Parte resistiva de la impedancia.
* Im(Z)/Ohm: Parte reactiva de la impedancia.

File: EIS Cambridge/BaseDatos-CSV/csvEIS/EIS_state_III_25C08.csv (part 5 of 8)
time/s,cycle number,freq/Hz,Re(Z)/Ohm,-Im(Z)/Ohm,|Z|/Ohm,Phase(Z)/deg
637606.53216,45.0,0.13007,1.69015,0.23714,1.7067,-7.98704
637617.22216,45.0,0.10309,1.65273,0.22943,1.66858,-7.9031
637630.73616,45.0,0.08153,1.63323,0.18718,1.64392,-6.53788
637647.83416,45.0,0.06443,1.65198,0.13311,1.65733,-4.6066
637669.42016,45.0,0.05102,1.74287,0.06662,1.74414,-2.18887
637696.66317,45.0,0.04042,1.91388,0.05765,1.91475,-1.72528
637731.15817,45.0,0.03192,2.13353,0.16823,2.14015,-4.50844
637774.70618,45.0,0.02528,2.30561,0.43162,2.34566,-10.6032
637829.77118,45.0,0.01999,2.32179,0.81025,2.4591,-19.23783
651715.53595,46.0,20004.453,0.29508,-0.01552,0.29548,3.01011
651715.67895,46.0,15829.126,0.30353,0.00449,0.30356,-0.84828
651715.82095,46.0,12516.703,0.31328,0.02077,0.31396,-3.79266
651715.96295,46.0,9909.4424,0.32163,0.03534,0.32356,-6.27018
651716.12695,46.0,7835.48,0.332,0.04669,0.33526,-8.00552
651716.32795,46.0,6217.2461,0.3441,0.0574,0.34885,-9.4704
651716.56595,46.0,4905.291,0.35628,0.06895,0.36289,-10.95258
651716.80495,46.0,3881.2737,0.36864,0.07693,0.37659,-11.78822
651717.04295,46.0,3070.9827,0.38171,0.08699,0.39149,-12.8378
651717.28095,46.0,2430.7778,0.39626,0.09532,0.40756,-13.52548
651717.51895,46.0,1923.1537,0.41217,0.10404,0.4251,-14.16696
651717.75695,46.0,1522.4358,0.42809,0.11217,0.44254,-14.68253
651717.99495,46.0,1203.8446,0.44463,0.1213,0.46088,-15.2594
651718.23395,46.0,952.86591,0.46417,0.12838,0.4816,-15.46081
651718.47195,46.0,754.27557,0.48491,0.13713,0.50392,-15.7906
651718.70895,46.0,596.71857,0.5048,0.14617,0.52554,-16.14901
651718.94695,46.0,471.96338,0.52878,0.15551,0.55118,-16.38814
651719.18595,46.0,373.20856,0.55152,0.16204,0.57483,-16.3733
651719.42395,46.0,295.47278,0.5775,0.17183,0.60252,-16.56978
651719.66295,46.0,233.87738,0.60242,0.18089,0.629,-16.71385
651719.90095,46.0,185.05922,0.6304,0.18895,0.65811,-16.68526
651720.13695,46.0,146.35823,0.65986,0.1976,0.68881,-16.67043
651720.37295,46.0,115.77804,0.69072,0.20645,0.72091,-16.64105
651720.60795,46.0,91.6721,0.72275,0.21297,0.75348,-16.4181
651720.85295,46.0,72.51701,0.75673,0.2194,0.78789,-16.16818
651721.08195,46.0,57.36816,0.78811,0.22687,0.82011,-16.05898
651721.31895,46.0,45.3629,0.82311,0.23443,0.85585,-15.89729
651721.55095,46.0,35.93134,0.85474,0.23975,0.88772,-15.66856
651721.80195,46.0,28.40909,0.88834,0.24857,0.92246,-15.63236
651722.01595,46.0,22.48202,0.92395,0.26031,0.95992,-15.73421
651722.28095,46.0,17.79613,0.96141,0.27508,0.99999,-15.96706
651722.53295,46.0,14.06813,1.00283,0.2885,1.0435,-16.04971
651722.74895,46.0,11.1448,1.04959,0.30334,1.09254,-16.11997
651723.01595,46.0,8.81772,1.10204,0.31882,1.14723,-16.13494
651723.19495,46.0,6.97545,1.16207,0.33903,1.21052,-16.2643
651723.41295,46.0,5.5173,1.22146,0.33324,1.2661,-15.25996
651723.68195,46.0,4.36941,1.28231,0.3394,1.32647,-14.82512
651724.01695,46.0,3.45686,1.34668,0.32328,1.38494,-13.49905
651724.43595,46.0,2.73547,1.41367,0.31051,1.44738,-12.38827
651724.96095,46.0,2.16054,1.46432,0.29504,1.49374,-11.39172
651725.61995,46.0,1.70952,1.50369,0.27059,1.52784,-10.20127
651726.44895,46.0,1.35352,1.53788,0.24257,1.5569,-8.9635
651727.49195,46.0,1.07079,1.56571,0.21475,1.58037,-7.80984
651728.80495,46.0,0.84734,1.59077,0.18737,1.60177,-6.71777
651730.46095,46.0,0.67072,1.61623,0.16423,1.62455,-5.80213
651732.54995,46.0,0.53067,1.64503,0.14819,1.65169,-5.14766
651735.18695,46.0,0.41976,1.67455,0.14702,1.68099,-5.01755
651738.51795,46.0,0.33183,1.694,0.16198,1.70172,-5.4621
651742.72395,46.0,0.26261,1.69699,0.18269,1.7068,-6.14444
651748.03195,46.0,0.20791,1.68276,0.1972,1.69428,-6.68382
651754.73595,46.0,0.16452,1.66042,0.19491,1.67182,-6.69511
651763.21295,46.0,0.13007,1.64509,0.17061,1.65391,-5.92098
651773.90295,46.0,0.10309,1.65581,0.12952,1.66087,-4.47252
651787.41696,46.0,0.08153,1.71104,0.08807,1.71331,-2.94641
651804.51396,46.0,0.06443,1.80329,0.07546,1.80487,-2.39625
651826.10096,46.0,0.05102,1.94663,0.12587,1.9507,-3.69974
651853.34296,46.0,0.04042,2.07452,0.27913,2.09322,-7.66309
651887.83897,46.0,0.03192,2.11601,0.52114,2.17924,-13.83582
651931.38597,46.0,0.02528,2.0077,0.76953,2.15012,-20.97137
651986.45098,46.0,0.01999,1.75917,0.91731,1.98397,-27.53965
666061.53579,47.0,20004.453,0.29643,-0.01581,0.29685,3.05389
666061.67879,47.0,15829.126,0.30432,0.00348,0.30434,-0.65523
666061.82079,47.0,12516.703,0.3142,0.02002,0.31484,-3.64579
666061.96279,47.0,9909.4424,0.32133,0.03551,0.32329,-6.30592
666062.12679,47.0,7835.48,0.33292,0.04641,0.33614,-7.93675
666062.32779,47.0,6217.2461,0.34445,0.0579,0.34928,-9.54215
666062.56579,47.0,4905.291,0.35513,0.0683,0.36164,-10.88649
666062.80479,47.0,3881.2737,0.36832,0.07876,0.37665,-12.07043
666063.04279,47.0,3070.9827,0.38174,0.08568,0.39124,-12.65047
666063.28079,47.0,2430.7778,0.39535,0.09553,0.40672,-13.58421
666063.51879,47.0,1923.1537,0.41142,0.10378,0.42431,-14.1574
666063.75679,47.0,1522.4358,0.42767,0.11268,0.44226,-14.76099
666063.99479,47.0,1203.8446,0.4467,0.12154,0.46294,-15.22036
666064.23379,47.0,952.86591,0.4653,0.12869,0.48277,-15.46049
666064.47179,47.0,754.27557,0.48599,0.1365,0.50479,-15.68902
666064.70879,47.0,596.71857,0.50566,0.14716,0.52664,-16.22632
666064.94679,47.0,471.96338,0.52909,0.155,0.55133,-16.32838
666065.18579,47.0,373.20856,0.5522,0.16416,0.57609,-16.55628
666065.42279,47.0,295.47278,0.57649,0.17198,0.6016,-16.61082
666065.66279,47.0,233.87738,0.60258,0.18109,0.6292,-16.7272
666065.90079,47.0,185.05922,0.63247,0.1895,0.66025,-16.67945
666066.13679,47.0,146.35823,0.66115,0.19691,0.68985,-16.58481
666066.37279,47.0,115.77804,0.69185,0.20491,0.72156,-16.49831
666066.60779,47.0,91.6721,0.72471,0.21313,0.7554,-16.38796
666066.85279,47.0,72.51701,0.75552,0.22004,0.78691,-16.23785
666067.08179,47.0,57.36816,0.79099,0.22633,0.82273,-15.96798
666067.31879,47.0,45.3629,0.82302,0.23323,0.85542,-15.82181
666067.55079,47.0,35.93134,0.8566,0.24215,0.89016,-15.78486
666067.80079,47.0,28.40909,0.89001,0.24876,0.92412,-15.61554
666068.01579,47.0,22.48202,0.92464,0.26102,0.96078,-15.76401
666068.28079,47.0,17.79613,0.96079,0.27344,0.99894,-15.88608
666068.53279,47.0,14.06813,1.00361,0.28981,1.04462,-16.10695
666068.74879,47.0,11.1448,1.04843,0.30348,1.09147,-16.14382
666069.01579,47.0,8.81772,1.0984,0.31944,1.14391,-16.21542
666069.19379,47.0,6.97545,1.16035,0.34113,1.20946,-16.3828
666069.41179,47.0,5.5173,1.2169,0.3374,1.26281,-15.49652
666069.68179,47.0,4.36941,1.28099,0.34732,1.32724,-15.17012
666070.01679,47.0,3.45686,1.34458,0.33312,1.38523,-13.91478
666070.43579,47.0,2.73547,1.4163,0.32101,1.45222,-12.77066
666070.96079,47.0,2.16054,1.47158,0.30674,1.50321,-11.77432
666071.61979,47.0,1.70952,1.51321,0.28271,1.53939,-10.58263
666072.44779,47.0,1.35352,1.54973,0.25511,1.57059,-9.34799
666073.49079,47.0,1.07079,1.57919,0.22648,1.59535,-8.16161
666074.80479,47.0,0.84734,1.60519,0.19802,1.61736,-7.03251
666076.46079,47.0,0.67072,1.63204,0.17235,1.64112,-6.02838
666078.54979,47.0,0.53067,1.66154,0.1539,1.66865,-5.29201
666081.18579,47.0,0.41976,1.69179,0.15039,1.69846,-5.07992
666084.51779,47.0,0.33183,1.71411,0.16233,1.72178,-5.40991
666088.72279,47.0,0.26261,1.71992,0.18303,1.72963,-6.07446
666094.03079,47.0,0.20791,1.70787,0.20023,1.71956,-6.68697
666100.73579,47.0,0.16452,1.68472,0.2018,1.69676,-6.8305
666109.21179,47.0,0.13007,1.66591,0.18043,1.67565,-6.18144
666119.90179,47.0,0.10309,1.67053,0.14061,1.67643,-4.81127
666133.41579,47.0,0.08153,1.71758,0.09556,1.72024,-3.18431
666150.5138,47.0,0.06443,1.80123,0.0749,1.80279,-2.38113
666172.0998,47.0,0.05102,1.94403,0.10794,1.94703,-3.17802
666199.3428,47.0,0.04042,2.08728,0.24672,2.10181,-6.74113
666233.83781,47.0,0.03192,2.15255,0.48512,2.20654,-12.70061
666277.38481,47.0,0.02528,2.07314,0.74999,2.20463,-19.8884
666332.44982,47.0,0.01999,1.83931,0.93412,2.06292,-26.92439
680417.90201,48.0,20004.453,0.29596,-0.01509,0.29634,2.91941
680418.04501,48.0,15829.126,0.30498,0.00441,0.30501,-0.82768
680418.18701,48.0,12516.703,0.31293,0.02071,0.31361,-3.7869
680418.32901,48.0,9909.4424,0.323,0.03381,0.32476,-5.97526
680418.49301,48.0,7835.48,0.33376,0.04638,0.33696,-7.91097
680418.69401,48.0,6217.2461,0.34349,0.05763,0.34829,-9.52402
680418.93201,48.0,4905.291,0.35532,0.06752,0.36168,-10.75876
680419.17101,48.0,3881.2737,0.36769,0.07854,0.37598,-12.0571
680419.40901,48.0,3070.9827,0.38164,0.08724,0.39149,-12.87593
680419.64701,48.0,2430.7778,0.39614,0.09462,0.40728,-13.43435
680419.88501,48.0,1923.1537,0.41072,0.10327,0.42351,-14.11367
680420.12301,48.0,1522.4358,0.42695,0.1124,0.4415,-14.74883
680420.36101,48.0,1203.8446,0.44606,0.12042,0.46202,-15.10717
680420.60001,48.0,952.86591,0.46367,0.12855,0.48116,-15.49615
680420.83801,48.0,754.27557,0.48334,0.13711,0.50241,-15.83694
680421.07501,48.0,596.71857,0.50403,0.14661,0.52492,-16.21834
680421.31301,48.0,471.96338,0.52793,0.15425,0.55,-16.28747
680421.55201,48.0,373.20856,0.55242,0.16197,0.57567,-16.3412
680421.79001,48.0,295.47278,0.57701,0.17125,0.60189,-16.52984
680422.02901,48.0,233.87738,0.60348,0.1801,0.62978,-16.61699
680422.26701,48.0,185.05922,0.63063,0.18843,0.65818,-16.6359
680422.50301,48.0,146.35823,0.66079,0.19728,0.68961,-16.62281
680422.73901,48.0,115.77804,0.68875,0.20409,0.71835,-16.50558
680422.97401,48.0,91.6721,0.72271,0.21225,0.75323,-16.36656
680423.21901,48.0,72.51701,0.75494,0.21912,0.78609,-16.18564
680423.44801,48.0,57.36816,0.78745,0.22534,0.81906,-15.96908
680423.68501,48.0,45.3629,0.8233,0.23173,0.85529,-15.71993
680423.91701,48.0,35.93134,0.85457,0.24124,0.88797,-15.76391
680424.16801,48.0,28.40909,0.8888,0.24706,0.9225,-15.5341
680424.38201,48.0,22.48202,0.92282,0.25966,0.95865,-15.71516
680424.64701,48.0,17.79613,0.95675,0.273,0.99493,-15.92556
680424.89901,48.0,14.06813,0.99973,0.28835,1.04048,-16.08919
680425.11501,48.0,11.1448,1.04387,0.3041,1.08726,-16.24201
680425.38201,48.0,8.81772,1.09388,0.32196,1.14028,-16.4007
680425.56101,48.0,6.97545,1.15398,0.34428,1.20424,-16.61201
680425.77901,48.0,5.5173,1.21261,0.34283,1.26014,-15.78665
680426.04801,48.0,4.36941,1.2787,0.35593,1.32732,-15.55451
680426.38301,48.0,3.45686,1.34449,0.3427,1.38748,-14.29968
680426.80201,48.0,2.73547,1.41771,0.33166,1.45599,-13.16695
680427.32701,48.0,2.16054,1.47451,0.3196,1.50875,-12.22982
680427.98601,48.0,1.70952,1.52078,0.2954,1.54921,-10.99249
680428.81501,48.0,1.35352,1.55987,0.26673,1.58251,-9.70344
680429.85701,48.0,1.07079,1.59237,0.23723,1.60994,-8.47355
680431.17101,48.0,0.84734,1.6194,0.20687,1.63256,-7.27982
680432.82701,48.0,0.67072,1.64795,0.18056,1.65781,-6.25268
680434.91601,48.0,0.53067,1.67826,0.16031,1.6859,-5.45633
680437.55301,48.0,0.41976,1.70977,0.15545,1.71682,-5.19505
680440.88401,48.0,0.33183,1.73193,0.16641,1.7399,-5.48846
680445.09002,48.0,0.26261,1.73757,0.18649,1.74755,-6.12612
680450.39802,48.0,0.20791,1.7255,0.20252,1.73735,-6.69394
680457.10202,48.0,0.16452,1.70327,0.20297,1.71532,-6.79542
680465.57902,48.0,0.13007,1.68457,0.18065,1.69423,-6.12099
680476.26902,48.0,0.10309,1.68956,0.14025,1.69537,-4.74523
680489.78302,48.0,0.08153,1.73711,0.09584,1.73975,-3.15791
680506.88002,48.0,0.06443,1.82099,0.07596,1.82257,-2.38851
680528.46703,48.0,0.05102,1.96288,0.10967,1.96594,-3.19789
680555.70903,48.0,0.04042,2.10444,0.24692,2.11887,-6.69195
680590.20403,48.0,0.03192,2.17072,0.4839,2.224,-12.56689
680633.75204,48.0,0.02528,2.09195,0.74886,2.22195,-19.6959
680688.81704,48.0,0.01999,1.85636,0.93164,2.07702,-26.65044
694606.79977,49.0,20004.453,0.29475,-0.01486,0.29512,2.88668
694606.94277,49.0,15829.126,0.30407,0.00356,0.30409,-0.67058
694607.08477,49.0,12516.703,0.31226,0.02058,0.31294,-3.77094
694607.22677,49.0,9909.4424,0.32244,0.03404,0.32424,-6.02566
694607.39077,49.0,7835.48,0.33311,0.04566,0.33623,-7.80509
694607.59177,49.0,6217.2461,0.34169,0.05794,0.34657,-9.62316
694607.82977,49.0,4905.291,0.35448,0.06732,0.36081,-10.75361
694608.06777,49.0,3881.2737,0.36831,0.07842,0.37657,-12.02026
694608.30677,49.0,3070.9827,0.38225,0.08642,0.3919,-12.73901
694608.54477,49.0,2430.7778,0.39627,0.09359,0.40717,-13.28829
694608.78277,49.0,1923.1537,0.41144,0.10209,0.42392,-13.93491
694609.02077,49.0,1522.4358,0.42582,0.11141,0.44016,-14.66161
694609.25877,49.0,1203.8446,0.44298,0.11994,0.45893,-15.15048
694609.49777,49.0,952.86591,0.46295,0.1262,0.47985,-15.24848
694609.73577,49.0,754.27557,0.48124,0.13522,0.49987,-15.6949
694609.97277,49.0,596.71857,0.50257,0.14426,0.52286,-16.01535
694610.21077,49.0,471.96338,0.52633,0.15182,0.54779,-16.09011
694610.44977,49.0,373.20856,0.54762,0.16075,0.57072,-16.35974
694610.68677,49.0,295.47278,0.57483,0.16894,0.59914,-16.37751
694610.92577,49.0,233.87738,0.59904,0.17808,0.62495,-16.5563
694611.16377,49.0,185.05922,0.62655,0.18593,0.65356,-16.52867
694611.40077,49.0,146.35823,0.65597,0.19459,0.68422,-16.5223
694611.63677,49.0,115.77804,0.68611,0.20261,0.7154,-16.45207
694611.87077,49.0,91.6721,0.71824,0.21074,0.74852,-16.35246
694612.11677,49.0,72.51701,0.74937,0.21583,0.77983,-16.06731
694612.34577,49.0,57.36816,0.78083,0.22205,0.81179,-15.87492
694612.58277,49.0,45.3629,0.81411,0.22855,0.84558,-15.68156
694612.81477,49.0,35.93134,0.84862,0.236,0.88082,-15.54134
694613.06477,49.0,28.40909,0.87904,0.24406,0.91229,-15.51723
694613.27977,49.0,22.48202,0.91254,0.25727,0.94812,-15.74479
694613.54477,49.0,17.79613,0.94864,0.26991,0.98629,-15.88246
694613.79677,49.0,14.06813,0.989,0.28704,1.02981,-16.18467
694614.01277,49.0,11.1448,1.03271,0.30691,1.07735,-16.55118
694614.27977,49.0,8.81772,1.08351,0.32173,1.13027,-16.53799
694614.45777,49.0,6.97545,1.1381,0.33327,1.18589,-16.32153
694614.67577,49.0,5.5173,1.20635,0.34836,1.25564,-16.10727
694614.94577,49.0,4.36941,1.26242,0.34839,1.30961,-15.42806
694615.28077,49.0,3.45686,1.33481,0.34227,1.378,-14.38173
694615.69877,49.0,2.73547,1.39556,0.33112,1.43431,-13.34758
694616.22477,49.0,2.16054,1.45455,0.30359,1.48589,-11.7893
694616.88377,49.0,1.70952,1.51229,0.27917,1.53784,-10.45904
694617.71177,49.0,1.35352,1.55695,0.25986,1.57848,-9.47553
694618.75477,49.0,1.07079,1.5876,0.24116,1.60581,-8.63746
694620.06877,49.0,0.84734,1.60749,0.2206,1.62255,-7.81389
694621.72477,49.0,0.67072,1.62241,0.1998,1.63467,-7.02053
694623.81277,49.0,0.53067,1.63481,0.17527,1.64418,-6.11951
694626.44977,49.0,0.41976,1.65029,0.14998,1.6571,-5.19296
694629.78077,49.0,0.33183,1.67525,0.12859,1.68017,-4.38924
694633.98677,49.0,0.26261,1.71098,0.11909,1.71512,-3.98169
694639.29477,49.0,0.20791,1.75155,0.13133,1.75647,-4.28782
694645.99977,49.0,0.16452,1.7832,0.16963,1.79125,-5.43414
694654.47577,49.0,0.13007,1.78708,0.2256,1.80126,-7.19509
694665.16578,49.0,0.10309,1.75709,0.27775,1.7789,-8.9827
694678.67978,49.0,0.08153,1.7018,0.29907,1.72788,-9.96714
694695.77778,49.0,0.06443,1.65043,0.2854,1.67492,-9.81073
694717.36378,49.0,0.05102,1.62721,0.20974,1.64067,-7.3446
694744.60579,49.0,0.04042,1.68536,0.10257,1.68848,-3.48268
694779.10179,49.0,0.03192,1.85767,0.01917,1.85777,-0.5911
694822.64879,49.0,0.02528,2.14194,0.04681,2.14245,-1.25195
694877.7138,49.0,0.01999,2.4658,0.27562,2.48116,-6.37793
708776.30595,50.0,20004.453,0.29868,-0.0154,0.29908,2.95115
708776.44895,50.0,15829.126,0.30811,0.00341,0.30813,-0.63389
708776.59095,50.0,12516.703,0.31532,0.0201,0.31596,-3.64769
708776.73295,50.0,9909.4424,0.32356,0.03594,0.32555,-6.33779
708776.89695,50.0,7835.48,0.3352,0.04736,0.33853,-8.04209
708777.09795,50.0,6217.2461,0.34766,0.05755,0.35239,-9.39879
708777.33595,50.0,4905.291,0.35844,0.0688,0.36498,-10.86546
708777.57495,50.0,3881.2737,0.37185,0.07874,0.38009,-11.95667
708777.81295,50.0,3070.9827,0.38485,0.08645,0.39444,-12.66088
708778.05095,50.0,2430.7778,0.39979,0.09539,0.41101,-13.42053
708778.28895,50.0,1923.1537,0.41406,0.10442,0.42703,-14.15329
708778.52695,50.0,1522.4358,0.43043,0.10956,0.44415,-14.28003
708778.76495,50.0,1203.8446,0.44729,0.11849,0.46272,-14.83668
708779.00395,50.0,952.86591,0.46651,0.12764,0.48365,-15.30153
708779.24195,50.0,754.27557,0.48754,0.13655,0.5063,-15.64658
708779.47895,50.0,596.71857,0.50698,0.14399,0.52703,-15.85496
708779.71695,50.0,471.96338,0.52999,0.15195,0.55135,-15.99794
708779.95595,50.0,373.20856,0.55265,0.16077,0.57556,-16.22043
708780.19395,50.0,295.47278,0.57825,0.16951,0.60258,-16.33795
708780.43295,50.0,233.87738,0.60322,0.17743,0.62878,-16.39093
708780.67095,50.0,185.05922,0.63069,0.18577,0.65748,-16.41252
708780.90695,50.0,146.35823,0.66026,0.19255,0.68776,-16.25809
708781.14295,50.0,115.77804,0.68974,0.20106,0.71845,-16.25178
708781.37795,50.0,91.6721,0.72188,0.20878,0.75147,-16.1308
708781.62295,50.0,72.51701,0.75422,0.21518,0.78431,-15.92355
708781.85195,50.0,57.36816,0.78579,0.22396,0.81708,-15.90788
708782.08895,50.0,45.3629,0.8193,0.22951,0.85084,-15.64907
708782.32095,50.0,35.93134,0.84964,0.23739,0.88218,-15.61062
708782.57195,50.0,28.40909,0.88327,0.2446,0.91651,-15.47846
708782.78595,50.0,22.48202,0.91771,0.25753,0.95316,-15.67551
708783.05095,50.0,17.79613,0.9516,0.26965,0.98907,-15.82062
708783.30295,50.0,14.06813,0.99349,0.2878,1.03434,-16.15568
708783.51895,50.0,11.1448,1.03903,0.30637,1.08325,-16.42863
708783.78595,50.0,8.81772,1.09086,0.32408,1.13798,-16.54582
708783.96395,50.0,6.97545,1.14208,0.33914,1.19136,-16.53862
708784.18295,50.0,5.5173,1.21083,0.34719,1.25962,-15.99972
708784.45195,50.0,4.36941,1.26714,0.34779,1.31401,-15.34791
708784.78695,50.0,3.45686,1.34601,0.33909,1.38806,-14.13971
708785.20595,50.0,2.73547,1.40893,0.33515,1.44824,-13.38067
708785.73095,50.0,2.16054,1.46036,0.31471,1.49388,-12.16126
708786.38995,50.0,1.70952,1.50818,0.28736,1.53531,-10.78762
708787.21795,50.0,1.35352,1.54861,0.25879,1.57008,-9.48702
708788.26095,50.0,1.07079,1.5825,0.22728,1.59874,-8.173
708789.57495,50.0,0.84734,1.61458,0.19905,1.6268,-7.02801
708791.23095,50.0,0.67072,1.64679,0.17809,1.65639,-6.17219
708793.31895,50.0,0.53067,1.67675,0.16856,1.6852,-5.74068
708795.95595,50.0,0.41976,1.69713,0.17335,1.70596,-5.83211
708799.28695,50.0,0.33183,1.7029,0.18352,1.71276,-6.15101
708803.49295,50.0,0.26261,1.69517,0.18994,1.70577,-6.39308
708808.80095,50.0,0.20791,1.68075,0.18344,1.69073,-6.22872
708815.50595,50.0,0.16452,1.6728,0.16095,1.68053,-5.49572
708823.98196,50.0,0.13007,1.68416,0.12721,1.68895,-4.31938
708834.67196,50.0,0.10309,1.72875,0.09469,1.73134,-3.13529
708848.18596,50.0,0.08153,1.81253,0.08774,1.81465,-2.77139
708865.28396,50.0,0.06443,1.91226,0.1282,1.91655,-3.83538
708886.86996,50.0,0.05102,2.01437,0.25139,2.03,-7.11351
708914.11197,50.0,0.04042,2.04042,0.44224,2.0878,-12.22908
708948.60797,50.0,0.03192,1.95214,0.63675,2.05337,-18.06533
708992.15498,50.0,0.02528,1.75816,0.73831,1.90689,-22.77917
709047.21998,50.0,0.01999,1.48468,0.69328,1.63857,-25.03033
722940.55814,51.0,20004.453,0.30313,-0.01475,0.30349,2.7857
722940.70014,51.0,15829.126,0.30948,0.00515,0.30952,-0.95262
722940.84314,51.0,12516.703,0.31973,0.02206,0.32049,-3.94685
722940.98514,51.0,9909.4424,0.32919,0.03528,0.33107,-6.11639
722941.14914,51.0,7835.48,0.34045,0.04883,0.34394,-8.1626
722941.35014,51.0,6217.2461,0.35173,0.05998,0.35681,-9.67764
722941.58814,51.0,4905.291,0.36257,0.06988,0.36924,-10.90879
722941.82614,51.0,3881.2737,0.37386,0.07848,0.38201,-11.85547
722942.06414,51.0,3070.9827,0.39018,0.08759,0.39989,-12.65276
722942.30314,51.0,2430.7778,0.40309,0.09599,0.41436,-13.39497
722942.54114,51.0,1923.1537,0.41884,0.10456,0.4317,-14.01726
722942.77914,51.0,1522.4358,0.43552,0.11354,0.45008,-14.61169
722943.01714,51.0,1203.8446,0.45304,0.12097,0.46891,-14.95055
722943.25614,51.0,952.86591,0.47285,0.12884,0.49009,-15.2419
722943.49414,51.0,754.27557,0.49091,0.13551,0.50927,-15.43179
722943.73114,51.0,596.71857,0.51321,0.14585,0.53353,-15.86433
722943.96814,51.0,471.96338,0.53601,0.15267,0.55732,-15.89834
722944.20814,51.0,373.20856,0.55938,0.1614,0.5822,-16.09498
722944.44514,51.0,295.47278,0.5837,0.16988,0.60792,-16.2268
722944.68414,51.0,233.87738,0.60967,0.17883,0.63536,-16.34784
722944.92214,51.0,185.05922,0.63821,0.18562,0.66465,-16.2166
722945.15814,51.0,146.35823,0.6659,0.19297,0.69329,-16.16094
722945.39514,51.0,115.77804,0.69772,0.20181,0.72632,-16.13164
722945.62914,51.0,91.6721,0.7284,0.20868,0.7577,-15.98632
722945.87414,51.0,72.51701,0.75841,0.21611,0.7886,-15.90524
722946.10414,51.0,57.36816,0.79212,0.22314,0.82295,-15.73263
722946.34014,51.0,45.3629,0.82438,0.22846,0.85545,-15.48958
722946.57314,51.0,35.93134,0.85699,0.23601,0.88889,-15.3974
722946.82314,51.0,28.40909,0.89058,0.24551,0.9238,-15.4119
722947.03714,51.0,22.48202,0.92266,0.25715,0.95782,-15.57353
722947.30214,51.0,17.79613,0.95844,0.26976,0.99568,-15.71977
722947.55414,51.0,14.06813,0.99858,0.28876,1.0395,-16.12825
722947.77014,51.0,11.1448,1.04427,0.30791,1.08872,-16.42847
722948.03814,51.0,8.81772,1.09678,0.32488,1.14389,-16.50003
722948.21614,51.0,6.97545,1.14963,0.33931,1.19866,-16.44376
722948.43414,51.0,5.5173,1.21721,0.348,1.26598,-15.95523
722948.70314,51.0,4.36941,1.27691,0.34789,1.32345,-15.24003
722949.03814,51.0,3.45686,1.35437,0.34188,1.39685,-14.16698
722949.45714,51.0,2.73547,1.41483,0.33716,1.45445,-13.40388
722949.98214,51.0,2.16054,1.46782,0.31475,1.50119,-12.10296
722950.64214,51.0,1.70952,1.51602,0.28707,1.54296,-10.72244
722951.47014,51.0,1.35352,1.55693,0.25744,1.57807,-9.38883
722952.51314,51.0,1.07079,1.59086,0.2268,1.60694,-8.11379
722953.82714,51.0,0.84734,1.62485,0.19868,1.63695,-6.9713
722955.48314,51.0,0.67072,1.6559,0.17937,1.66558,-6.18221
722957.57114,51.0,0.53067,1.68547,0.17172,1.69419,-5.81725
722960.20814,51.0,0.41976,1.70342,0.17731,1.71262,-5.94272
722963.53914,51.0,0.33183,1.70702,0.1859,1.71711,-6.21527
722967.74514,51.0,0.26261,1.69731,0.18821,1.70772,-6.32751
722973.05314,51.0,0.20791,1.68441,0.1777,1.69375,-6.02218
722979.75814,51.0,0.16452,1.68153,0.15254,1.68844,-5.18339
722988.23414,51.0,0.13007,1.69986,0.1187,1.70399,-3.99429
722998.92414,51.0,0.10309,1.75267,0.09138,1.75506,-2.98463
723012.43815,51.0,0.08153,1.83998,0.09513,1.84243,-2.9598
723029.53515,51.0,0.06443,1.93626,0.14968,1.94203,-4.42034
723051.12215,51.0,0.05102,2.02097,0.28389,2.04081,-7.99623
723078.36415,51.0,0.04042,2.02062,0.47233,2.07509,-13.15694
723112.86016,51.0,0.03192,1.90965,0.64294,2.01498,-18.60732
723156.40716,51.0,0.02528,1.71194,0.70784,1.85251,-22.46382
723211.47217,51.0,0.01999,1.51418,0.59741,1.62777,-21.53135
737108.63432,52.0,20004.453,0.30238,-0.0154,0.30277,2.91614
737108.77732,52.0,15829.126,0.3108,0.0047,0.31083,-0.86652
737108.91932,52.0,12516.703,0.31878,0.01921,0.31935,-3.44921
737109.06132,52.0,9909.4424,0.32934,0.03435,0.33112,-5.95449
737109.22532,52.0,7835.48,0.33839,0.04686,0.34162,-7.88362
737109.42632,52.0,6217.2461,0.35207,0.05869,0.35693,-9.46371
737109.66432,52.0,4905.291,0.36167,0.06946,0.36828,-10.87076
737109.90332,52.0,3881.2737,0.37483,0.07771,0.3828,-11.71293
737110.14132,52.0,3070.9827,0.38946,0.08611,0.39887,-12.46795
737110.37932,52.0,2430.7778,0.40236,0.09494,0.41341,-13.27704
737110.61732,52.0,1923.1537,0.41911,0.10415,0.43186,-13.95495
737110.85532,52.0,1522.4358,0.43594,0.111,0.44985,-14.28516
737111.09332,52.0,1203.8446,0.45384,0.11976,0.46938,-14.78271
737111.33232,52.0,952.86591,0.47225,0.12846,0.48941,-15.21702
737111.57032,52.0,754.27557,0.49144,0.13729,0.51026,-15.60881
737111.80732,52.0,596.71857,0.51309,0.14468,0.5331,-15.74724
737112.04532,52.0,471.96338,0.53484,0.15427,0.55665,-16.09005
737112.28432,52.0,373.20856,0.55901,0.16077,0.58167,-16.04515
737112.52132,52.0,295.47278,0.58301,0.16935,0.60711,-16.19717
737112.76132,52.0,233.87738,0.6086,0.17694,0.6338,-16.21072
737112.99932,52.0,185.05922,0.63604,0.1862,0.66273,-16.31718
737113.23532,52.0,146.35823,0.66506,0.19448,0.69291,-16.30043
737113.47132,52.0,115.77804,0.69547,0.20246,0.72434,-16.23094
737113.70632,52.0,91.6721,0.72714,0.20913,0.75661,-16.04543
737113.95132,52.0,72.51701,0.75682,0.2158,0.78699,-15.9151
737114.18032,52.0,57.36816,0.79115,0.22147,0.82157,-15.639
737114.41732,52.0,45.3629,0.82451,0.22814,0.85549,-15.46655
737114.64932,52.0,35.93134,0.85412,0.23715,0.88643,-15.51727
737114.89932,52.0,28.40909,0.8867,0.24427,0.91973,-15.4019
737115.11432,52.0,22.48202,0.92022,0.25682,0.95538,-15.59363
737115.37932,52.0,17.79613,0.95593,0.27332,0.99424,-15.95643
737115.63132,52.0,14.06813,0.99792,0.28577,1.03803,-15.97988
737115.84732,52.0,11.1448,1.03938,0.30287,1.08261,-16.24566
737116.11432,52.0,8.81772,1.09061,0.32218,1.1372,-16.45775
737116.29232,52.0,6.97545,1.15821,0.34038,1.20718,-16.37709
737116.51032,52.0,5.5173,1.20712,0.34386,1.25514,-15.90033
737116.78032,52.0,4.36941,1.28085,0.3514,1.32818,-15.34181
737117.11532,52.0,3.45686,1.34001,0.3439,1.38344,-14.3937
737117.53332,52.0,2.73547,1.4124,0.32582,1.44949,-12.99006
737118.05932,52.0,2.16054,1.47528,0.31076,1.50766,-11.89518
737118.71832,52.0,1.70952,1.52074,0.29111,1.54835,-10.8369
737119.54632,52.0,1.35352,1.55713,0.26472,1.57948,-9.64845
737120.58932,52.0,1.07079,1.58715,0.23713,1.60476,-8.49746
737121.90332,52.0,0.84734,1.61197,0.20829,1.62538,-7.36275
737123.55932,52.0,0.67072,1.63562,0.1819,1.64571,-6.34588
737125.64732,52.0,0.53067,1.66142,0.15721,1.66884,-5.40562
737128.28432,52.0,0.41976,1.69379,0.145,1.69998,-4.89306
737131.61532,52.0,0.33183,1.72429,0.14949,1.73076,-4.95495
737135.82132,52.0,0.26261,1.74391,0.17074,1.75225,-5.59174
737141.12932,52.0,0.20791,1.74302,0.1987,1.75431,-6.50355
737147.83432,52.0,0.16452,1.72216,0.21836,1.73595,-7.22625
737156.31032,52.0,0.13007,1.69139,0.21663,1.7052,-7.29849
737167.00033,52.0,0.10309,1.67148,0.18667,1.68187,-6.37246
737180.51433,52.0,0.08153,1.68484,0.13599,1.69032,-4.6147
737197.61233,52.0,0.06443,1.7399,0.09102,1.74228,-2.99459
737219.19833,52.0,0.05102,1.86542,0.06707,1.86662,-2.05923
737246.44134,52.0,0.04042,2.0431,0.13087,2.04729,-3.66503
737280.93634,52.0,0.03192,2.20417,0.32424,2.22789,-8.36826
737324.48334,52.0,0.02528,2.25275,0.62105,2.33679,-15.41268
737379.54835,52.0,0.01999,2.11824,0.93469,2.3153,-23.80995
751278.5461,53.0,20004.453,0.30251,-0.01425,0.30284,2.6968
751278.6881,53.0,15829.126,0.31111,0.00519,0.31115,-0.95655
751278.8311,53.0,12516.703,0.31997,0.02136,0.32068,-3.81946
751278.9731,53.0,9909.4424,0.32867,0.03551,0.33058,-6.16629
751279.1371,53.0,7835.48,0.3387,0.04543,0.34173,-7.63952
751279.3381,53.0,6217.2461,0.35061,0.05887,0.35552,-9.53222
751279.5761,53.0,4905.291,0.36174,0.0689,0.36824,-10.78435
751279.8141,53.0,3881.2737,0.37594,0.07814,0.38397,-11.74245
751280.0521,53.0,3070.9827,0.38946,0.08648,0.39894,-12.51884
751280.2901,53.0,2430.7778,0.40378,0.09608,0.41505,-13.38479
751280.5291,53.0,1923.1537,0.41826,0.1029,0.43073,-13.82153
751280.7661,53.0,1522.4358,0.43432,0.11151,0.44841,-14.39989
751281.0051,53.0,1203.8446,0.45251,0.12009,0.46817,-14.86285
751281.2431,53.0,952.86591,0.4705,0.12753,0.48748,-15.16594
751281.4821,53.0,754.27557,0.49173,0.13617,0.51024,-15.47873
751281.7191,53.0,596.71857,0.51124,0.14504,0.53142,-15.83866
751281.9561,53.0,471.96338,0.53496,0.15322,0.55647,-15.98208
751282.1961,53.0,373.20856,0.55795,0.16091,0.58069,-16.0872
751282.4331,53.0,295.47278,0.58271,0.16913,0.60676,-16.18484
751282.6731,53.0,233.87738,0.60835,0.17809,0.63388,-16.3173
751282.9111,53.0,185.05922,0.63441,0.18631,0.6612,-16.36601
751283.1471,53.0,146.35823,0.66415,0.19352,0.69177,-16.24516
751283.3831,53.0,115.77804,0.69339,0.20144,0.72206,-16.19944
751283.6171,53.0,91.6721,0.72568,0.20841,0.75502,-16.02373
751283.8631,53.0,72.51701,0.75735,0.21481,0.78723,-15.83529
751284.0921,53.0,57.36816,0.79034,0.2216,0.82082,-15.66256
751284.3281,53.0,45.3629,0.82267,0.22833,0.85376,-15.5118
751284.5611,53.0,35.93134,0.85311,0.23559,0.88504,-15.43748
751284.8111,53.0,28.40909,0.88559,0.24489,0.91883,-15.45741
751285.0251,53.0,22.48202,0.91954,0.25581,0.95446,-15.54619
751285.2901,53.0,17.79613,0.95434,0.26894,0.99151,-15.73809
751285.5431,53.0,14.06813,0.99581,0.28919,1.03695,-16.19351
751285.7591,53.0,11.1448,1.04024,0.3063,1.0844,-16.40729
751286.0261,53.0,8.81772,1.09397,0.32405,1.14096,-16.50029
751286.2041,53.0,6.97545,1.14473,0.34061,1.19433,-16.57031
751286.4221,53.0,5.5173,1.2149,0.3494,1.26415,-16.0448
751286.6921,53.0,4.36941,1.27186,0.34764,1.31851,-15.2874
751287.0271,53.0,3.45686,1.34932,0.34134,1.39182,-14.1966
751287.4451,53.0,2.73547,1.41231,0.33607,1.45174,-13.38509
751287.9701,53.0,2.16054,1.4647,0.31434,1.49805,-12.11241
751288.6301,53.0,1.70952,1.51211,0.28757,1.53921,-10.76769
751289.4581,53.0,1.35352,1.55243,0.25838,1.57379,-9.44929
751290.5011,53.0,1.07079,1.58569,0.22808,1.60201,-8.18524
751291.8151,53.0,0.84734,1.61766,0.19873,1.62982,-7.00388
751293.4701,53.0,0.67072,1.64959,0.17802,1.65917,-6.15954
751295.5591,53.0,0.53067,1.68028,0.1688,1.68873,-5.73659
751298.1961,53.0,0.41976,1.7008,0.17333,1.70961,-5.81906
751301.5271,53.0,0.33183,1.707,0.18453,1.71694,-6.16992
751305.7331,53.0,0.26261,1.69826,0.19081,1.70894,-6.41051
751311.0411,53.0,0.20791,1.68406,0.18447,1.69414,-6.25122
751317.7461,53.0,0.16452,1.67639,0.16193,1.68419,-5.51734
751326.2221,53.0,0.13007,1.68814,0.12777,1.69297,-4.32821
751336.91211,53.0,0.10309,1.73392,0.09533,1.73654,-3.14682
751350.42611,53.0,0.08153,1.81813,0.08865,1.82029,-2.79147
751367.52311,53.0,0.06443,1.91829,0.12893,1.92262,-3.84507
751389.11011,53.0,0.05102,2.02106,0.25108,2.0366,-7.08171
751416.35212,53.0,0.04042,2.04872,0.44342,2.09616,-12.21269
751450.84812,53.0,0.03192,1.96045,0.63778,2.06159,-18.02097
751494.39512,53.0,0.02528,1.76883,0.74288,1.9185,-22.78158
751549.46013,53.0,0.01999,1.54205,0.68498,1.68734,-23.95073
765651.6553,54.0,20004.453,0.3028,-0.01603,0.30322,3.03062
765651.7983,54.0,15829.126,0.31084,0.00551,0.31089,-1.01528
765651.9403,54.0,12516.703,0.3193,0.02172,0.32004,-3.89096
765652.0823,54.0,9909.4424,0.32921,0.03554,0.33113,-6.16209
765652.2463,54.0,7835.48,0.33862,0.04795,0.342,-8.05972
765652.4473,54.0,6217.2461,0.35083,0.05833,0.35564,-9.44007
765652.6853,54.0,4905.291,0.36246,0.06933,0.36903,-10.82806
765652.9243,54.0,3881.2737,0.37568,0.07822,0.38374,-11.76098
765653.1623,54.0,3070.9827,0.38952,0.08607,0.39892,-12.46046
765653.4003,54.0,2430.7778,0.40314,0.09392,0.41394,-13.11455
765653.63831,54.0,1923.1537,0.41976,0.1044,0.43255,-13.96698
765653.87631,54.0,1522.4358,0.43442,0.11149,0.44849,-14.39415
765654.11431,54.0,1203.8446,0.45253,0.12001,0.46817,-14.85321
765654.35331,54.0,952.86591,0.47129,0.12799,0.48836,-15.19398
765654.59131,54.0,754.27557,0.49101,0.13517,0.50928,-15.39177
765654.82831,54.0,596.71857,0.51232,0.14497,0.53243,-15.80036
765655.06631,54.0,471.96338,0.53424,0.15251,0.55559,-15.93271
765655.30531,54.0,373.20856,0.55807,0.15974,0.58048,-15.97343
765655.54231,54.0,295.47278,0.58211,0.16983,0.60638,-16.26462
765655.78231,54.0,233.87738,0.6086,0.17722,0.63388,-16.23483
765656.02031,54.0,185.05922,0.63675,0.18384,0.66276,-16.10416
765656.25631,54.0,146.35823,0.66522,0.19223,0.69244,-16.11772
765656.49231,54.0,115.77804,0.69284,0.20194,0.72167,-16.24954
765656.72731,54.0,91.6721,0.72442,0.20723,0.75347,-15.9643
765656.97231,54.0,72.51701,0.75714,0.21381,0.78675,-15.76946
765657.20131,54.0,57.36816,0.78914,0.22036,0.81933,-15.60214
765657.43831,54.0,45.3629,0.82018,0.22565,0.85066,-15.38255
765657.67031,54.0,35.93134,0.85377,0.23425,0.88532,-15.34294
765657.92031,54.0,28.40909,0.88571,0.24427,0.91878,-15.4185
765658.13531,54.0,22.48202,0.91807,0.25503,0.95284,-15.52449
765658.40031,54.0,17.79613,0.95418,0.26897,0.99137,-15.74247
765658.65231,54.0,14.06813,0.99098,0.28584,1.03138,-16.08999
765658.86831,54.0,11.1448,1.03631,0.30607,1.08056,-16.45448
765659.13531,54.0,8.81772,1.0885,0.32342,1.13553,-16.54802
765659.31331,54.0,6.97545,1.14362,0.3344,1.19151,-16.29908
765659.53231,54.0,5.5173,1.20856,0.35376,1.25927,-16.31526
765659.80131,54.0,4.36941,1.26866,0.34961,1.31595,-15.40692
765660.13631,54.0,3.45686,1.34188,0.34731,1.3861,-14.51116
765660.55531,54.0,2.73547,1.4013,0.33374,1.44049,-13.39636
765661.08031,54.0,2.16054,1.46487,0.30822,1.49695,-11.88217
765661.73931,54.0,1.70952,1.52326,0.28575,1.54983,-10.62464
765662.56731,54.0,1.35352,1.56651,0.26763,1.58921,-9.69499
765663.61031,54.0,1.07079,1.5958,0.24619,1.61468,-8.77001
765664.92431,54.0,0.84734,1.61694,0.22346,1.63231,-7.86823
765666.58031,54.0,0.67072,1.6333,0.20048,1.64556,-6.99792
765668.66931,54.0,0.53067,1.64858,0.1747,1.65781,-6.04897
765671.30531,54.0,0.41976,1.66721,0.14938,1.67389,-5.11995
765674.63731,54.0,0.33183,1.69604,0.1299,1.70101,-4.37973
765678.84231,54.0,0.26261,1.734,0.12615,1.73858,-4.16103
765684.15031,54.0,0.20791,1.77128,0.14531,1.77723,-4.68979
765690.85531,54.0,0.16452,1.79293,0.18806,1.80277,-5.98788
765699.33131,54.0,0.13007,1.78513,0.23929,1.80109,-7.63489
765710.02131,54.0,0.10309,1.7468,0.27743,1.76869,-9.0244
765723.53531,54.0,0.08153,1.69429,0.27963,1.71721,-9.37165
765740.63332,54.0,0.06443,1.6553,0.25063,1.67417,-8.60994
765762.21932,54.0,0.05102,1.65952,0.16727,1.66793,-5.75577
765789.46232,54.0,0.04042,1.75055,0.07315,1.75207,-2.39271
765823.95733,54.0,0.03192,1.95008,0.02705,1.95027,-0.79465
765867.50433,54.0,0.02528,2.2307,0.11515,2.23367,-2.95493
765922.56934,54.0,0.01999,2.49897,0.40287,2.53124,-9.15814
779798.97191,55.0,20004.453,0.30136,-0.01421,0.3017,2.70033
779799.11491,55.0,15829.126,0.31155,0.00523,0.3116,-0.96241
779799.25691,55.0,12516.703,0.32001,0.02197,0.32076,-3.92772
779799.39891,55.0,9909.4424,0.32991,0.0362,0.33189,-6.26214
779799.56291,55.0,7835.48,0.33995,0.04748,0.34325,-7.95094
779799.76391,55.0,6217.2461,0.35185,0.05873,0.35672,-9.47622
779800.00191,55.0,4905.291,0.36284,0.06871,0.36928,-10.72297
779800.23991,55.0,3881.2737,0.37727,0.07797,0.38524,-11.67712
779800.47791,55.0,3070.9827,0.38933,0.0853,0.39856,-12.35807
779800.71591,55.0,2430.7778,0.40417,0.09459,0.41509,-13.17167
779800.95491,55.0,1923.1537,0.4187,0.10292,0.43116,-13.80945
779801.19291,55.0,1522.4358,0.4349,0.11309,0.44936,-14.57666
779801.43091,55.0,1203.8446,0.45406,0.11885,0.46936,-14.66841
779801.66891,55.0,952.86591,0.4718,0.12942,0.48923,-15.33943
779801.90791,55.0,754.27557,0.4921,0.13557,0.51043,-15.40194
779802.14491,55.0,596.71857,0.51266,0.14439,0.53261,-15.72976
779802.38191,55.0,471.96338,0.53543,0.15259,0.55675,-15.90682
779802.62091,55.0,373.20856,0.55758,0.15854,0.57968,-15.87255
779802.85891,55.0,295.47278,0.58129,0.16782,0.60503,-16.10391
779803.09791,55.0,233.87738,0.6081,0.17726,0.63341,-16.25143
779803.33591,55.0,185.05922,0.63617,0.18566,0.6627,-16.26955
779803.57191,55.0,146.35823,0.66447,0.19207,0.69168,-16.12213
779803.80891,55.0,115.77804,0.69451,0.19902,0.72246,-15.99056
779804.04291,55.0,91.6721,0.72438,0.20866,0.75384,-16.06911
779804.28891,55.0,72.51701,0.75642,0.21367,0.78601,-15.77342
779804.51791,55.0,57.36816,0.78789,0.22051,0.81817,-15.63562
779804.75391,55.0,45.3629,0.82045,0.227,0.85127,-15.46585
779804.98691,55.0,35.93134,0.85206,0.2355,0.884,-15.45042
779805.23691,55.0,28.40909,0.885,0.24441,0.91813,-15.43869
779805.45091,55.0,22.48202,0.91689,0.25647,0.95208,-15.6273
779805.71591,55.0,17.79613,0.95231,0.26932,0.98966,-15.79116
779805.96891,55.0,14.06813,0.99036,0.28838,1.03149,-16.23481
779806.18491,55.0,11.1448,1.03588,0.30663,1.08031,-16.48944
779806.45191,55.0,8.81772,1.0887,0.32723,1.13681,-16.72898
779806.62991,55.0,6.97545,1.14318,0.33814,1.19214,-16.47749
779806.84791,55.0,5.5173,1.20666,0.35361,1.2574,-16.33336
779807.11791,55.0,4.36941,1.27278,0.34878,1.3197,-15.3246
779807.45291,55.0,3.45686,1.35033,0.35184,1.39541,-14.60424
779807.87091,55.0,2.73547,1.40672,0.3437,1.4481,-13.73001
779808.39591,55.0,2.16054,1.46418,0.31851,1.49843,-12.27254
779809.05491,55.0,1.70952,1.51588,0.29273,1.54388,-10.93
779809.88291,55.0,1.35352,1.55749,0.26196,1.57937,-9.54735
779810.92591,55.0,1.07079,1.59522,0.23067,1.61181,-8.22788
779812.23991,55.0,0.84734,1.63181,0.20486,1.64462,-7.1554
779813.89591,55.0,0.67072,1.66454,0.1882,1.67514,-6.45059
779815.98391,55.0,0.53067,1.68917,0.18475,1.69924,-6.24199
779818.62091,55.0,0.41976,1.7001,0.18817,1.71049,-6.31581
779821.95192,55.0,0.33183,1.69808,0.18927,1.70859,-6.36001
779826.15792,55.0,0.26261,1.68955,0.18138,1.69926,-6.12741
779831.46592,55.0,0.20791,1.68483,0.16101,1.69251,-5.45897
779838.16992,55.0,0.16452,1.69527,0.13159,1.70037,-4.43834
779846.64692,55.0,0.13007,1.73116,0.10268,1.7342,-3.39428
779857.33692,55.0,0.10309,1.79819,0.09417,1.80065,-2.99766
779870.85092,55.0,0.08153,1.88726,0.129,1.89166,-3.91013
779887.94792,55.0,0.06443,1.96455,0.21193,1.97595,-6.15696
779909.53493,55.0,0.05102,1.99822,0.36292,2.03091,-10.29404
779936.77693,55.0,0.04042,1.9366,0.52591,2.00674,-15.19293
779971.27293,55.0,0.03192,1.78728,0.62448,1.89324,-19.25947
780014.81994,55.0,0.02528,1.60716,0.59279,1.713,-20.24627
780069.88494,55.0,0.01999,1.48962,0.40224,1.54298,-15.11112
793963.3473,56.0,20004.453,0.30326,-0.01486,0.30363,2.80611
793963.4903,56.0,15829.126,0.31098,0.00446,0.31101,-0.82154
793963.6323,56.0,12516.703,0.32002,0.01975,0.32062,-3.53071
793963.7743,56.0,9909.4424,0.32884,0.03391,0.33059,-5.88713
793963.9383,56.0,7835.48,0.34021,0.04753,0.34351,-7.95304
793964.1393,56.0,6217.2461,0.35071,0.05774,0.35543,-9.34871
793964.3773,56.0,4905.291,0.36172,0.06901,0.36825,-10.80164
793964.6163,56.0,3881.2737,0.37555,0.07895,0.38376,-11.87237
793964.8533,56.0,3070.9827,0.38924,0.08764,0.39898,-12.68902
793965.0923,56.0,2430.7778,0.40313,0.09433,0.41402,-13.17046
793965.3303,56.0,1923.1537,0.41795,0.10198,0.43022,-13.71199
793965.5683,56.0,1522.4358,0.4349,0.11017,0.44864,-14.21543
793965.8063,56.0,1203.8446,0.45359,0.12024,0.46925,-14.84701
793966.0453,56.0,952.86591,0.47119,0.12835,0.48836,-15.23724
793966.2833,56.0,754.27557,0.49049,0.13657,0.50915,-15.55951
793966.5203,56.0,596.71857,0.51166,0.1444,0.53164,-15.75972
793966.7573,56.0,471.96338,0.53441,0.15188,0.55558,-15.86487
793966.9973,56.0,373.20856,0.55924,0.15907,0.58142,-15.87748
793967.2343,56.0,295.47278,0.58077,0.16769,0.6045,-16.10556
793967.4743,56.0,233.87738,0.60826,0.17537,0.63304,-16.08256
793967.7123,56.0,185.05922,0.63412,0.18313,0.66003,-16.10842
793967.9483,56.0,146.35823,0.66342,0.19087,0.69033,-16.05076
793968.1843,56.0,115.77804,0.69147,0.19872,0.71946,-16.03429
793968.4193,56.0,91.6721,0.72305,0.20675,0.75203,-15.95785
793968.6643,56.0,72.51701,0.75495,0.21421,0.78476,-15.84044
793968.8933,56.0,57.36816,0.78722,0.21963,0.81728,-15.58873
793969.1303,56.0,45.3629,0.81935,0.22663,0.85011,-15.46136
793969.3623,56.0,35.93134,0.85064,0.23546,0.88263,-15.47235
793969.6123,56.0,28.40909,0.88297,0.24493,0.91631,-15.50352
793969.8273,56.0,22.48202,0.91586,0.25468,0.95061,-15.54004
793970.0923,56.0,17.79613,0.95017,0.26936,0.98761,-15.82745
793970.3443,56.0,14.06813,0.99037,0.28663,1.03102,-16.14103
793970.5603,56.0,11.1448,1.03663,0.30375,1.08022,-16.33159
793970.8273,56.0,8.81772,1.08436,0.32303,1.13145,-16.58892
793971.0053,56.0,6.97545,1.14189,0.3437,1.1925,-16.75153
793971.2243,56.0,5.5173,1.21065,0.34626,1.25919,-15.96111
793971.4933,56.0,4.36941,1.27257,0.36049,1.32265,-15.816
793971.8283,56.0,3.45686,1.33809,0.35023,1.38317,-14.66749
793972.2473,56.0,2.73547,1.40726,0.33853,1.44741,-13.52587
793972.7723,56.0,2.16054,1.46321,0.31636,1.49702,-12.2
793973.4313,56.0,1.70952,1.51793,0.28596,1.54463,-10.66878
793974.2593,56.0,1.35352,1.56997,0.25966,1.5913,-9.39108
793975.3023,56.0,1.07079,1.60834,0.2422,1.62648,-8.5639
793976.6163,56.0,0.84734,1.63371,0.22556,1.64921,-7.86095
793978.2723,56.0,0.67072,1.64962,0.21186,1.66317,-7.31844
793980.3603,56.0,0.53067,1.65743,0.19258,1.66858,-6.62775
793982.9973,56.0,0.41976,1.66487,0.17041,1.67357,-5.8442
793986.3283,56.0,0.33183,1.67828,0.1454,1.68456,-4.95165
793990.5343,56.0,0.26261,1.70425,0.12281,1.70867,-4.12181
793995.8423,56.0,0.20791,1.74498,0.11359,1.74867,-3.72429
794002.5473,56.0,0.16452,1.79414,0.12898,1.79877,-4.11179
794011.0233,56.0,0.13007,1.83431,0.17744,1.84288,-5.52524
794021.71331,56.0,0.10309,1.84468,0.25104,1.86168,-7.74973
794035.22731,56.0,0.08153,1.81069,0.32421,1.83949,-10.15143
794052.32531,56.0,0.06443,1.74799,0.36923,1.78656,-11.92724
794073.91131,56.0,0.05102,1.66423,0.34547,1.69971,-11.72737
794101.15332,56.0,0.04042,1.62517,0.25038,1.64434,-8.7583
794135.64932,56.0,0.03192,1.68478,0.10949,1.68833,-3.71816
794179.19633,56.0,0.02528,1.89283,-0.01087,1.89286,0.32914
