Repository: SebaVillagra00/ICM2985-SOH-IPRE

## Data University of Cambridge (EIS Cambridge)
Data publicada en "Identifying degradation patterns of lithium ion batteries from impedance spectroscopy using machine learning" (Zhang, Tang, Zhang, Wang, Stimming & Lee, 2020) https://www.nature.com/articles/s41467-020-15235-7.

Carpeta contiene:
* Paper de Nature Comunications (IF: 16.6).
* Data frames para IOS.
* Data frames para Windows.

Cada Data frame está contenido en un archivo .txt con las siguientes columnas:
* time/s: tiempo en que se mide la muestra.
* cycle number: ciclo de carga de la batería.
* freq/Hz: frecuencia de la señal de input.
* Re(Z)/Ohm: Parte resistiva de la impedancia.
* Im(Z)/Ohm: Parte reactiva de la impedancia.

File: EIS Cambridge/BaseDatos-CSV/csvEIS/EIS_state_III_25C08.csv (part 6 of 8)
time/s,cycle number,freq/Hz,Re(Z)/Ohm,-Im(Z)/Ohm,|Z|/Ohm,Phase(Z)/deg
794234.26133,56.0,0.01999,2.25327,-0.00445,2.25328,0.11316
808124.04849,57.0,20004.453,0.3037,-0.01473,0.30405,2.77652
808124.19149,57.0,15829.126,0.30968,0.00405,0.30971,-0.75006
808124.33349,57.0,12516.703,0.3187,0.02094,0.31938,-3.75882
808124.47549,57.0,9909.4424,0.3292,0.03562,0.33112,-6.17545
808124.63949,57.0,7835.48,0.34014,0.04787,0.34349,-8.01137
808124.84049,57.0,6217.2461,0.35132,0.05938,0.3563,-9.5939
808125.07849,57.0,4905.291,0.36354,0.06818,0.36988,-10.62147
808125.31749,57.0,3881.2737,0.37541,0.0776,0.38335,-11.67834
808125.55549,57.0,3070.9827,0.38946,0.08657,0.39897,-12.53206
808125.79349,57.0,2430.7778,0.40303,0.09434,0.41393,-13.17426
808126.03149,57.0,1923.1537,0.41849,0.1033,0.43105,-13.86642
808126.26949,57.0,1522.4358,0.43395,0.11156,0.44806,-14.41742
808126.50749,57.0,1203.8446,0.45183,0.11922,0.46729,-14.78096
808126.74649,57.0,952.86591,0.47038,0.12651,0.4871,-15.05371
808126.98449,57.0,754.27557,0.48983,0.13527,0.50816,-15.43749
808127.22149,57.0,596.71857,0.51149,0.14327,0.53118,-15.64753
808127.45949,57.0,471.96338,0.53298,0.15067,0.55387,-15.7855
808127.69849,57.0,373.20856,0.55687,0.15953,0.57927,-15.98545
808127.93649,57.0,295.47278,0.58012,0.16805,0.60397,-16.15532
808128.17549,57.0,233.87738,0.60679,0.17531,0.6316,-16.11463
808128.41349,57.0,185.05922,0.63338,0.18386,0.65952,-16.18721
808128.64949,57.0,146.35823,0.66161,0.19271,0.68911,-16.23936
808128.88549,57.0,115.77804,0.69182,0.19937,0.71998,-16.0756
808129.12049,57.0,91.6721,0.72199,0.20468,0.75044,-15.82771
808129.36549,57.0,72.51701,0.75341,0.21187,0.78263,-15.70664
808129.59449,57.0,57.36816,0.78548,0.21914,0.81548,-15.58865
808129.83149,57.0,45.3629,0.81879,0.22494,0.84913,-15.36178
808130.06349,57.0,35.93134,0.84894,0.23236,0.88016,-15.30705
808130.31349,57.0,28.40909,0.88173,0.24302,0.91461,-15.40896
808130.52849,57.0,22.48202,0.91331,0.25463,0.94814,-15.57872
808130.79349,57.0,17.79613,0.9487,0.26943,0.98622,-15.85455
808131.04549,57.0,14.06813,0.98689,0.28822,1.02811,-16.28053
808131.26149,57.0,11.1448,1.03067,0.3063,1.07522,-16.55109
808131.52849,57.0,8.81772,1.08194,0.3282,1.13062,-16.87507
808131.70649,57.0,6.97545,1.14314,0.33591,1.19147,-16.37537
808131.92449,57.0,5.5173,1.19855,0.35234,1.24926,-16.38186
808132.19449,57.0,4.36941,1.27436,0.35034,1.32164,-15.37192
808132.52949,57.0,3.45686,1.34537,0.35648,1.3918,-14.84042
808132.94749,57.0,2.73547,1.40089,0.34102,1.4418,-13.68144
808133.47349,57.0,2.16054,1.46284,0.31758,1.49691,-12.24892
808134.13249,57.0,1.70952,1.51301,0.29187,1.5409,-10.91868
808134.96049,57.0,1.35352,1.5556,0.26066,1.57729,-9.51218
808136.00349,57.0,1.07079,1.59703,0.23016,1.61353,-8.20077
808137.31749,57.0,0.84734,1.63405,0.20871,1.64733,-7.27859
808138.97349,57.0,0.67072,1.66434,0.1961,1.67586,-6.7198
808141.06149,57.0,0.53067,1.68237,0.19331,1.69344,-6.5548
808143.69849,57.0,0.41976,1.6871,0.19207,1.698,-6.49486
808147.02949,57.0,0.33183,1.68374,0.18467,1.69384,-6.25916
808151.23549,57.0,0.26261,1.67974,0.16764,1.68809,-5.69935
808156.54349,57.0,0.20791,1.6854,0.1417,1.69134,-4.80584
808163.2485,57.0,0.16452,1.71063,0.11376,1.71441,-3.80469
808171.7245,57.0,0.13007,1.76176,0.09739,1.76445,-3.16415
808182.4145,57.0,0.10309,1.83553,0.11351,1.83904,-3.53885
808195.9285,57.0,0.08153,1.90962,0.1799,1.91808,-5.38175
808213.0265,57.0,0.06443,1.95549,0.28359,1.97595,-8.25165
808234.6125,57.0,0.05102,1.92889,0.42807,1.97582,-12.51254
808261.85551,57.0,0.04042,1.82173,0.53563,1.89885,-16.38448
808296.35051,57.0,0.03192,1.66701,0.54402,1.75353,-18.07374
808339.89752,57.0,0.02528,1.54805,0.42437,1.60517,-15.33002
808394.96252,57.0,0.01999,1.55463,0.1861,1.56573,-6.8263
822495.7269,58.0,20004.453,0.30301,-0.0137,0.30332,2.58818
822495.8699,58.0,15829.126,0.31054,0.00267,0.31055,-0.4921
822496.0119,58.0,12516.703,0.31991,0.0208,0.32058,-3.71954
822496.1539,58.0,9909.4424,0.32965,0.03595,0.33161,-6.22355
822496.3179,58.0,7835.48,0.34037,0.04845,0.3438,-8.10159
822496.5189,58.0,6217.2461,0.35048,0.0569,0.35506,-9.22086
822496.7569,58.0,4905.291,0.36212,0.06745,0.36835,-10.55083
822496.9959,58.0,3881.2737,0.37636,0.0795,0.38466,-11.92688
822497.2339,58.0,3070.9827,0.38745,0.08612,0.3969,-12.53127
822497.4719,58.0,2430.7778,0.40464,0.09436,0.41549,-13.12717
822497.7099,58.0,1923.1537,0.41822,0.10235,0.43056,-13.75108
822497.9479,58.0,1522.4358,0.43591,0.10982,0.44953,-14.14006
822498.1859,58.0,1203.8446,0.45222,0.11827,0.46743,-14.65596
822498.4249,58.0,952.86591,0.47098,0.12634,0.48763,-15.01571
822498.6629,58.0,754.27557,0.49248,0.13417,0.51043,-15.23949
822498.8999,58.0,596.71857,0.51196,0.14374,0.53176,-15.68274
822499.1379,58.0,471.96338,0.535,0.15144,0.55602,-15.80471
822499.3769,58.0,373.20856,0.55761,0.15787,0.57953,-15.80755
822499.6139,58.0,295.47278,0.58228,0.16712,0.60578,-16.01398
822499.8539,58.0,233.87738,0.60913,0.17575,0.63398,-16.09477
822500.0919,58.0,185.05922,0.63383,0.18333,0.65981,-16.13184
822500.3279,58.0,146.35823,0.66076,0.19106,0.68783,-16.12761
822500.5639,58.0,115.77804,0.69261,0.19897,0.72062,-16.02813
822500.7989,58.0,91.6721,0.72201,0.20543,0.75067,-15.88214
822501.0439,58.0,72.51701,0.75236,0.21371,0.78213,-15.85756
822501.2729,58.0,57.36816,0.78541,0.21879,0.81531,-15.56652
822501.5099,58.0,45.3629,0.81749,0.22432,0.8477,-15.34441
822501.7419,58.0,35.93134,0.84722,0.23282,0.87863,-15.36605
822501.9919,58.0,28.40909,0.87923,0.2411,0.91169,-15.33427
822502.2069,58.0,22.48202,0.91286,0.25319,0.94732,-15.50203
822502.4719,58.0,17.79613,0.94637,0.26994,0.98411,-15.91998
822502.7239,58.0,14.06813,0.98833,0.28495,1.02859,-16.08297
822502.9399,58.0,11.1448,1.03079,0.30367,1.07458,-16.4148
822503.2069,58.0,8.81772,1.08045,0.32279,1.12764,-16.63384
822503.3849,58.0,6.97545,1.14596,0.34535,1.19687,-16.77067
822503.6039,58.0,5.5173,1.20161,0.34792,1.25097,-16.14812
822503.8729,58.0,4.36941,1.2693,0.35916,1.31913,-15.79935
822504.2079,58.0,3.45686,1.33345,0.34984,1.37858,-14.70049
822504.6269,58.0,2.73547,1.40968,0.33534,1.44901,-13.38096
822505.1519,58.0,2.16054,1.47012,0.32349,1.50529,-12.4099
822505.8109,58.0,1.70952,1.5177,0.30127,1.54731,-11.22767
822506.6389,58.0,1.35352,1.55753,0.27392,1.58144,-9.97461
822507.6819,58.0,1.07079,1.58978,0.24425,1.60843,-8.7346
822508.9959,58.0,0.84734,1.61788,0.2146,1.63205,-7.55583
822510.6519,58.0,0.67072,1.64443,0.18653,1.65497,-6.47167
822512.7409,58.0,0.53067,1.6738,0.16367,1.68179,-5.58495
822515.3769,58.0,0.41976,1.70677,0.15434,1.71373,-5.1671
822518.7089,58.0,0.33183,1.73514,0.16168,1.74266,-5.32342
822522.9139,58.0,0.26261,1.74834,0.18339,1.75793,-5.98805
822528.2229,58.0,0.20791,1.74115,0.2062,1.75332,-6.7539
822534.9269,58.0,0.16452,1.71774,0.21597,1.73126,-7.16608
822543.4029,58.0,0.13007,1.6919,0.20277,1.70401,-6.83418
822554.09391,58.0,0.10309,1.68419,0.16552,1.6923,-5.61278
822567.60691,58.0,0.08153,1.71474,0.11567,1.71863,-3.85928
822584.70491,58.0,0.06443,1.7869,0.08048,1.78871,-2.57878
822606.29091,58.0,0.05102,1.9252,0.08469,1.92706,-2.51878
822633.53391,58.0,0.04042,2.08974,0.18923,2.09829,-5.17411
822668.02892,58.0,0.03192,2.20512,0.41069,2.24304,-10.55009
822711.57592,58.0,0.02528,2.18728,0.6993,2.29635,-17.7297
822766.64193,58.0,0.01999,1.99296,0.95062,2.20806,-25.50063
836869.8651,59.0,20004.453,0.30198,-0.01469,0.30234,2.78511
836870.0081,59.0,15829.126,0.31063,0.00392,0.31066,-0.72277
836870.1501,59.0,12516.703,0.32021,0.02044,0.32086,-3.6526
836870.2921,59.0,9909.4424,0.3288,0.03452,0.33061,-5.99329
836870.4561,59.0,7835.48,0.34048,0.04702,0.34371,-7.86265
836870.6571,59.0,6217.2461,0.35088,0.05787,0.35562,-9.36612
836870.8951,59.0,4905.291,0.36308,0.06836,0.36945,-10.66227
836871.1341,59.0,3881.2737,0.37674,0.07742,0.38461,-11.61232
836871.3721,59.0,3070.9827,0.38709,0.08669,0.39668,-12.62309
836871.6101,59.0,2430.7778,0.4032,0.0946,0.41415,-13.20461
836871.8481,59.0,1923.1537,0.4192,0.10272,0.4316,-13.76858
836872.0861,59.0,1522.4358,0.4349,0.10963,0.44851,-14.14828
836872.3241,59.0,1203.8446,0.4513,0.11894,0.46671,-14.76482
836872.5631,59.0,952.86591,0.47057,0.12633,0.48723,-15.02749
836872.8011,59.0,754.27557,0.49072,0.13607,0.50924,-15.49839
836873.0381,59.0,596.71857,0.51108,0.1425,0.53057,-15.57944
836873.2761,59.0,471.96338,0.53418,0.15063,0.55501,-15.74758
836873.5151,59.0,373.20856,0.55776,0.1595,0.58012,-15.95889
836873.7531,59.0,295.47278,0.58119,0.16653,0.60458,-15.98904
836873.9921,59.0,233.87738,0.6067,0.17472,0.63135,-16.06523
836874.2301,59.0,185.05922,0.63248,0.18233,0.65823,-16.08088
836874.4661,59.0,146.35823,0.66097,0.19078,0.68795,-16.09971
836874.7031,59.0,115.77804,0.6899,0.19803,0.71776,-16.01562
836874.9371,59.0,91.6721,0.72074,0.20358,0.74894,-15.77313
836875.1821,59.0,72.51701,0.75213,0.21082,0.78112,-15.65802
836875.4111,59.0,57.36816,0.7839,0.21812,0.81368,-15.54918
836875.6481,59.0,45.3629,0.81527,0.22421,0.84554,-15.37698
836875.8801,59.0,35.93134,0.84578,0.23155,0.8769,-15.31105
836876.1301,59.0,28.40909,0.87739,0.2391,0.90939,-15.2439
836876.3451,59.0,22.48202,0.9109,0.25211,0.94514,-15.47082
836876.6101,59.0,17.79613,0.94448,0.26806,0.98179,-15.84454
836876.8621,59.0,14.06813,0.98565,0.28602,1.02631,-16.18208
836877.0781,59.0,11.1448,1.02891,0.30348,1.07273,-16.43373
836877.3451,59.0,8.81772,1.07883,0.32164,1.12575,-16.60117
836877.5241,59.0,6.97545,1.13876,0.3483,1.19084,-17.00653
836877.7421,59.0,5.5173,1.20118,0.34928,1.25093,-16.21337
836878.0111,59.0,4.36941,1.26253,0.36011,1.31289,-15.9197
836878.3461,59.0,3.45686,1.3337,0.34862,1.37851,-14.64871
836878.7651,59.0,2.73547,1.40833,0.34037,1.44888,-13.58675
836879.2901,59.0,2.16054,1.46529,0.32886,1.50174,-12.64953
836879.9491,59.0,1.70952,1.51347,0.30286,1.54347,-11.31588
836880.7771,59.0,1.35352,1.55517,0.27372,1.57907,-9.9822
836881.8201,59.0,1.07079,1.58912,0.24314,1.60761,-8.69883
836883.1341,59.0,0.84734,1.61935,0.21312,1.63331,-7.49736
836884.7901,59.0,0.67072,1.65013,0.18549,1.66052,-6.41362
836886.8791,59.0,0.53067,1.6822,0.16719,1.69049,-5.67572
836889.5151,59.0,0.41976,1.71302,0.16437,1.72089,-5.48102
836892.84711,59.0,0.33183,1.73279,0.1765,1.74176,-5.81599
836897.05211,59.0,0.26261,1.73472,0.1944,1.74558,-6.39416
836902.36011,59.0,0.20791,1.72017,0.20553,1.7324,-6.8136
836909.06511,59.0,0.16452,1.69883,0.19937,1.71049,-6.69348
836917.54111,59.0,0.13007,1.68645,0.17192,1.69519,-5.82061
836928.23111,59.0,0.10309,1.70087,0.13002,1.70584,-4.37141
836941.74511,59.0,0.08153,1.75924,0.08969,1.76152,-2.91858
836958.84311,59.0,0.06443,1.85128,0.08091,1.85304,-2.50266
836980.42912,59.0,0.05102,1.99337,0.13593,1.998,-3.90112
837007.67212,59.0,0.04042,2.11698,0.2931,2.13717,-7.88254
837042.16712,59.0,0.03192,2.14796,0.5356,2.21373,-14.00145
837085.71413,59.0,0.02528,2.03294,0.77533,2.17577,-20.87602
837140.77913,59.0,0.01999,1.78224,0.90319,1.99803,-26.87466
851240.81571,60.0,20004.453,0.30361,-0.01329,0.3039,2.50621
851240.95871,60.0,15829.126,0.31075,0.00579,0.3108,-1.06741
851241.10071,60.0,12516.703,0.32044,0.02087,0.32112,-3.72655
851241.24271,60.0,9909.4424,0.32972,0.03508,0.33158,-6.07253
851241.40671,60.0,7835.48,0.34014,0.04721,0.3434,-7.90124
851241.60771,60.0,6217.2461,0.35204,0.05846,0.35686,-9.4283
851241.84571,60.0,4905.291,0.36314,0.0674,0.36934,-10.51443
851242.08471,60.0,3881.2737,0.37552,0.07707,0.38335,-11.59858
851242.32171,60.0,3070.9827,0.38942,0.0875,0.39912,-12.66382
851242.56071,60.0,2430.7778,0.40312,0.0938,0.41389,-13.09944
851242.79871,60.0,1923.1537,0.41948,0.10345,0.43205,-13.8532
851243.03671,60.0,1522.4358,0.4338,0.10917,0.44733,-14.12594
851243.27471,60.0,1203.8446,0.45096,0.11887,0.46637,-14.76691
851243.51371,60.0,952.86591,0.47143,0.1274,0.48834,-15.12193
851243.75171,60.0,754.27557,0.49024,0.13426,0.5083,-15.31591
851243.98871,60.0,596.71857,0.51274,0.14267,0.53222,-15.54907
851244.22571,60.0,471.96338,0.53453,0.15177,0.55566,-15.85099
851244.46571,60.0,373.20856,0.55719,0.15907,0.57945,-15.93296
851244.70271,60.0,295.47278,0.58174,0.16663,0.60514,-15.98395
851244.94171,60.0,233.87738,0.60705,0.17521,0.63183,-16.09947
851245.18071,60.0,185.05922,0.63362,0.18334,0.65961,-16.13768
851245.41671,60.0,146.35823,0.66152,0.1912,0.6886,-16.12111
851245.65271,60.0,115.77804,0.69221,0.1996,0.72041,-16.08517
851245.88671,60.0,91.6721,0.72115,0.20404,0.74946,-15.79832
851246.13271,60.0,72.51701,0.75295,0.21253,0.78237,-15.76255
851246.36171,60.0,57.36816,0.78359,0.21776,0.81328,-15.53079
851246.59771,60.0,45.3629,0.81558,0.22402,0.84578,-15.35915
851246.83071,60.0,35.93134,0.84674,0.23247,0.87808,-15.35192
851247.08071,60.0,28.40909,0.87829,0.2437,0.91148,-15.50781
851247.29471,60.0,22.48202,0.91175,0.25575,0.94694,-15.66938
851247.55971,60.0,17.79613,0.94586,0.2679,0.98307,-15.81367
851247.81271,60.0,14.06813,0.98559,0.28722,1.02659,-16.24696
851248.02871,60.0,11.1448,1.02964,0.30753,1.07458,-16.62975
851248.29571,60.0,8.81772,1.07868,0.32613,1.1269,-16.8223
851248.47371,60.0,6.97545,1.13467,0.3397,1.18443,-16.66651
851248.69171,60.0,5.5173,1.20345,0.36119,1.25648,-16.70588
851248.96171,60.0,4.36941,1.26244,0.36055,1.31292,-15.93935
851249.29671,60.0,3.45686,1.33956,0.35847,1.3867,-14.98158
851249.71471,60.0,2.73547,1.40157,0.34835,1.44421,-13.95782
851250.24071,60.0,2.16054,1.46711,0.32327,1.50231,-12.42614
851250.89971,60.0,1.70952,1.52903,0.29979,1.55814,-11.09305
851251.72771,60.0,1.35352,1.57691,0.28044,1.60165,-10.08407
851252.77071,60.0,1.07079,1.61012,0.25916,1.63085,-9.14356
851254.08471,60.0,0.84734,1.63301,0.23575,1.64993,-8.2149
851255.74071,60.0,0.67072,1.65083,0.21252,1.66446,-7.33561
851257.82871,60.0,0.53067,1.6668,0.18502,1.67703,-6.33412
851260.46571,60.0,0.41976,1.68536,0.15853,1.6928,-5.37363
851263.79671,60.0,0.33183,1.71371,0.13645,1.71913,-4.55232
851268.00271,60.0,0.26261,1.75177,0.12969,1.75657,-4.23424
851273.31071,60.0,0.20791,1.79118,0.14516,1.79705,-4.63319
851280.01572,60.0,0.16452,1.81774,0.18544,1.82717,-5.82487
851288.49172,60.0,0.13007,1.8153,0.23864,1.83092,-7.4893
851299.18172,60.0,0.10309,1.77989,0.28228,1.80214,-9.01159
851312.69572,60.0,0.08153,1.72491,0.29246,1.74953,-9.62316
851329.79372,60.0,0.06443,1.68013,0.26681,1.70118,-9.0234
851351.37972,60.0,0.05102,1.67479,0.18349,1.68481,-6.2524
851378.62173,60.0,0.04042,1.75625,0.08256,1.75819,-2.69143
851413.11773,60.0,0.03192,1.94814,0.02396,1.94829,-0.70473
851456.66474,60.0,0.02528,2.23228,0.09279,2.23421,-2.38029
851511.72974,60.0,0.01999,2.51848,0.36251,2.54444,-8.19084
865611.91492,61.0,20004.453,0.30398,-0.01406,0.30431,2.6488
865612.05792,61.0,15829.126,0.31066,0.00405,0.31069,-0.74712
865612.19992,61.0,12516.703,0.31947,0.02079,0.32015,-3.72338
865612.34192,61.0,9909.4424,0.3292,0.03503,0.33106,-6.07337
865612.50592,61.0,7835.48,0.3408,0.04814,0.34419,-8.03933
865612.70692,61.0,6217.2461,0.3505,0.05764,0.35521,-9.33886
865612.94492,61.0,4905.291,0.36445,0.06739,0.37063,-10.47595
865613.18392,61.0,3881.2737,0.37481,0.07613,0.38247,-11.4808
865613.42192,61.0,3070.9827,0.39055,0.08576,0.39985,-12.38528
865613.65992,61.0,2430.7778,0.40362,0.09501,0.41465,-13.24609
865613.89792,61.0,1923.1537,0.41927,0.10206,0.43151,-13.68066
865614.13592,61.0,1522.4358,0.43417,0.11055,0.44802,-14.28506
865614.37392,61.0,1203.8446,0.45048,0.11812,0.46571,-14.69214
865614.61192,61.0,952.86591,0.47125,0.12543,0.48766,-14.90428
865614.85092,61.0,754.27557,0.49047,0.13334,0.50827,-15.20876
865615.08792,61.0,596.71857,0.5117,0.1426,0.5312,-15.572
865615.32592,61.0,471.96338,0.53254,0.15094,0.55352,-15.82414
865615.56492,61.0,373.20856,0.55657,0.15799,0.57855,-15.84738
865615.80192,61.0,295.47278,0.58095,0.16746,0.6046,-16.07945
865616.04192,61.0,233.87738,0.60671,0.17575,0.63165,-16.15474
865616.27992,61.0,185.05922,0.63365,0.18356,0.6597,-16.15558
865616.51592,61.0,146.35823,0.66199,0.18954,0.68859,-15.97714
865616.75192,61.0,115.77804,0.69088,0.1962,0.7182,-15.85404
865616.98692,61.0,91.6721,0.72166,0.20457,0.75009,-15.82652
865617.23192,61.0,72.51701,0.75191,0.2111,0.78098,-15.68179
865617.46092,61.0,57.36816,0.78487,0.21756,0.81446,-15.49299
865617.69792,61.0,45.3629,0.81357,0.22334,0.84366,-15.35065
865617.92992,61.0,35.93134,0.84778,0.23235,0.87904,-15.32645
865618.17992,61.0,28.40909,0.87761,0.2405,0.90997,-15.3252
865618.39492,61.0,22.48202,0.90958,0.25411,0.94441,-15.60899
865618.65992,61.0,17.79613,0.94476,0.2689,0.98228,-15.8876
865618.91192,61.0,14.06813,0.98274,0.28648,1.02364,-16.25201
865619.12792,61.0,11.1448,1.02761,0.30967,1.07326,-16.77031
865619.39492,61.0,8.81772,1.07804,0.32774,1.12676,-16.91015
865619.57292,61.0,6.97545,1.13351,0.34107,1.18372,-16.74659
865619.79092,61.0,5.5173,1.20151,0.36349,1.25529,-16.83192
865620.06092,61.0,4.36941,1.26139,0.36412,1.3129,-16.10154
865620.39592,61.0,3.45686,1.33803,0.36326,1.38646,-15.18893
865620.81392,61.0,2.73547,1.40177,0.353,1.44554,-14.13454
865621.33992,61.0,2.16054,1.46748,0.32719,1.50352,-12.56895
865621.99892,61.0,1.70952,1.53126,0.3051,1.56136,-11.26836
865622.82692,61.0,1.35352,1.58027,0.28445,1.60567,-10.204
865623.86992,61.0,1.07079,1.61407,0.26331,1.6354,-9.26531
865625.18392,61.0,0.84734,1.63762,0.23962,1.65506,-8.32442
865626.83992,61.0,0.67072,1.6557,0.21567,1.66968,-7.42156
865628.92792,61.0,0.53067,1.67193,0.18797,1.68247,-6.41481
865631.56492,61.0,0.41976,1.69163,0.16064,1.69924,-5.42453
865634.89692,61.0,0.33183,1.72005,0.13852,1.72562,-4.60425
865639.10192,61.0,0.26261,1.75857,0.13056,1.76341,-4.24611
865644.40992,61.0,0.20791,1.79791,0.14677,1.80389,-4.6669
865651.11492,61.0,0.16452,1.82329,0.18663,1.83282,-5.84438
865659.59092,61.0,0.13007,1.82066,0.23986,1.83639,-7.50515
865670.28093,61.0,0.10309,1.78452,0.28271,1.80678,-9.00208
865683.79493,61.0,0.08153,1.7302,0.29179,1.75463,-9.57254
865700.89293,61.0,0.06443,1.68587,0.26505,1.70658,-8.93495
865722.47893,61.0,0.05102,1.6813,0.1831,1.69124,-6.21516
865749.72094,61.0,0.04042,1.76324,0.08342,1.76522,-2.70882
865784.21694,61.0,0.03192,1.95509,0.02587,1.95526,-0.75821
865827.76394,61.0,0.02528,2.23836,0.09721,2.24047,-2.48682
865882.82895,61.0,0.01999,2.52316,0.36814,2.54987,-8.30108
879981.01933,62.0,20004.453,0.30289,-0.0139,0.30321,2.62779
879981.16233,62.0,15829.126,0.31116,0.00476,0.3112,-0.87574
879981.30433,62.0,12516.703,0.32102,0.02056,0.32168,-3.6638
879981.44633,62.0,9909.4424,0.33126,0.03486,0.33309,-6.00822
879981.61033,62.0,7835.48,0.34143,0.04527,0.34442,-7.55284
879981.81133,62.0,6217.2461,0.35155,0.05797,0.3563,-9.36302
879982.04933,62.0,4905.291,0.36324,0.0687,0.36968,-10.70991
879982.28733,62.0,3881.2737,0.37642,0.07794,0.3844,-11.69835
879982.52533,62.0,3070.9827,0.3912,0.08486,0.40029,-12.23915
879982.76333,62.0,2430.7778,0.40498,0.09298,0.41552,-12.9307
879983.00233,62.0,1923.1537,0.41932,0.10051,0.4312,-13.47864
879983.24033,62.0,1522.4358,0.43571,0.10918,0.44918,-14.06686
879983.47833,62.0,1203.8446,0.45271,0.11722,0.46764,-14.51679
879983.71633,62.0,952.86591,0.47156,0.12638,0.4882,-15.00253
879983.95533,62.0,754.27557,0.4906,0.1346,0.50873,-15.34219
879984.19233,62.0,596.71857,0.51083,0.14157,0.53009,-15.48961
879984.42933,62.0,471.96338,0.53272,0.15073,0.55363,-15.79875
879984.66833,62.0,373.20856,0.55564,0.15858,0.57783,-15.9291
879984.90633,62.0,295.47278,0.58253,0.16607,0.60574,-15.91239
879985.14533,62.0,233.87738,0.60724,0.1737,0.63159,-15.96303
879985.38333,62.0,185.05922,0.63264,0.18223,0.65836,-16.06887
879985.61933,62.0,146.35823,0.66161,0.19047,0.68848,-16.06087
879985.85633,62.0,115.77804,0.69115,0.19772,0.71888,-15.96454
879986.09033,62.0,91.6721,0.7217,0.20492,0.75023,-15.85135
879986.33633,62.0,72.51701,0.75175,0.21062,0.7807,-15.65112
879986.56533,62.0,57.36816,0.78429,0.21696,0.81375,-15.46307
879986.80133,62.0,45.3629,0.81708,0.224,0.84723,-15.33068
879987.03433,62.0,35.93134,0.84665,0.23247,0.87799,-15.35362
879987.28433,62.0,28.40909,0.87655,0.24043,0.90893,-15.33825
879987.49833,62.0,22.48202,0.90819,0.25353,0.94292,-15.59765
879987.76333,62.0,17.79613,0.94324,0.26893,0.98082,-15.91353
879988.01633,62.0,14.06813,0.98214,0.28617,1.02298,-16.24467
879988.23233,62.0,11.1448,1.02511,0.3046,1.06941,-16.54876
879988.49933,62.0,8.81772,1.07411,0.32469,1.12211,-16.8194
879988.67733,62.0,6.97545,1.13973,0.35094,1.19254,-17.11429
879988.89533,62.0,5.5173,1.1972,0.35461,1.24862,-16.49927
879989.16433,62.0,4.36941,1.26758,0.36988,1.32045,-16.26727
879989.50033,62.0,3.45686,1.33254,0.36287,1.38107,-15.23316
879989.91833,62.0,2.73547,1.41159,0.35169,1.45474,-13.99023
879990.44333,62.0,2.16054,1.47665,0.34124,1.51556,-13.01222
879991.10333,62.0,1.70952,1.52754,0.31908,1.56051,-11.79867
879991.93133,62.0,1.35352,1.57167,0.29006,1.59821,-10.45663
879992.97433,62.0,1.07079,1.60822,0.25959,1.62904,-9.16914
879994.28833,62.0,0.84734,1.63785,0.2277,1.6536,-7.91489
879995.94333,62.0,0.67072,1.66751,0.19827,1.67926,-6.7807
879998.03233,62.0,0.53067,1.69832,0.17315,1.70712,-5.82128
880000.66933,62.0,0.41976,1.73273,0.16333,1.74041,-5.38496
880004.00033,62.0,0.33183,1.76093,0.17005,1.76912,-5.51572
880008.20633,62.0,0.26261,1.77329,0.18967,1.78341,-6.10519
880013.51433,62.0,0.20791,1.76636,0.21126,1.77895,-6.82015
880020.21933,62.0,0.16452,1.74335,0.21829,1.75696,-7.13709
880028.69534,62.0,0.13007,1.71871,0.20364,1.73073,-6.75717
880039.38534,62.0,0.10309,1.71176,0.16524,1.71972,-5.51368
880052.89934,62.0,0.08153,1.74488,0.11537,1.74869,-3.78293
880069.99734,62.0,0.06443,1.81887,0.08131,1.82069,-2.55977
880091.58334,62.0,0.05102,1.95663,0.08853,1.95863,-2.5906
880118.82535,62.0,0.04042,2.11844,0.19544,2.12744,-5.27103
880153.32135,62.0,0.03192,2.22996,0.42002,2.26917,-10.66682
880196.86836,62.0,0.02528,2.20436,0.70682,2.31491,-17.77835
880251.93336,62.0,0.01999,2.0069,0.95099,2.22081,-25.35437
894342.44975,63.0,20004.453,0.30399,-0.01435,0.30433,2.70353
894342.59275,63.0,15829.126,0.311,0.00431,0.31103,-0.7943
894342.73475,63.0,12516.703,0.32091,0.0215,0.32163,-3.83283
894342.87675,63.0,9909.4424,0.33227,0.03372,0.33398,-5.79459
894343.04075,63.0,7835.48,0.34094,0.04694,0.34416,-7.83956
894343.24175,63.0,6217.2461,0.35268,0.05791,0.3574,-9.32512
894343.47975,63.0,4905.291,0.3643,0.0677,0.37054,-10.5281
894343.71875,63.0,3881.2737,0.37695,0.0758,0.38449,-11.37016
894343.95675,63.0,3070.9827,0.38971,0.08598,0.39908,-12.44112
894344.19475,63.0,2430.7778,0.40411,0.09405,0.41491,-13.10115
894344.43275,63.0,1923.1537,0.41829,0.1018,0.4305,-13.67781
894344.67075,63.0,1522.4358,0.43457,0.10977,0.44822,-14.17566
894344.90875,63.0,1203.8446,0.4522,0.11851,0.46747,-14.68521
894345.14675,63.0,952.86591,0.47219,0.12592,0.48869,-14.93167
894345.38575,63.0,754.27557,0.49026,0.13264,0.50789,-15.13897
894345.62275,63.0,596.71857,0.51132,0.14085,0.53037,-15.40096
894345.85975,63.0,471.96338,0.53488,0.14982,0.55547,-15.64764
894346.09875,63.0,373.20856,0.55831,0.15689,0.57994,-15.69595
894346.33675,63.0,295.47278,0.58134,0.16609,0.6046,-15.94437
894346.57575,63.0,233.87738,0.60537,0.17299,0.62961,-15.94809
894346.81375,63.0,185.05922,0.63304,0.18123,0.65847,-15.97537
894347.04975,63.0,146.35823,0.66,0.18962,0.6867,-16.02963
894347.28675,63.0,115.77804,0.68937,0.19682,0.71692,-15.93454
894347.52075,63.0,91.6721,0.72004,0.20349,0.74825,-15.781
894347.76675,63.0,72.51701,0.75195,0.21053,0.78087,-15.64081
894347.99575,63.0,57.36816,0.78475,0.21746,0.81432,-15.48846
894348.23175,63.0,45.3629,0.81368,0.2234,0.84379,-15.35232
894348.46475,63.0,35.93134,0.84547,0.23134,0.87655,-15.303
894348.71475,63.0,28.40909,0.87676,0.24131,0.90936,-15.38811
894348.92975,63.0,22.48202,0.90743,0.25454,0.94246,-15.66923
894349.19375,63.0,17.79613,0.94264,0.26787,0.97996,-15.8638
894349.44675,63.0,14.06813,0.97984,0.28746,1.02114,-16.35033
894349.66275,63.0,11.1448,1.02545,0.30909,1.07102,-16.77404
894349.92975,63.0,8.81772,1.07474,0.32861,1.12385,-17.00172
894350.10775,63.0,6.97545,1.12987,0.34373,1.181,-16.92064
894350.32575,63.0,5.5173,1.19789,0.36659,1.25272,-17.01588
894350.59575,63.0,4.36941,1.25957,0.36664,1.31185,-16.22955
894350.93075,63.0,3.45686,1.33884,0.36948,1.38889,-15.42792
894351.34875,63.0,2.73547,1.40189,0.35932,1.4472,-14.37614
894351.87375,63.0,2.16054,1.47099,0.33419,1.50848,-12.79962
894352.53375,63.0,1.70952,1.53671,0.3122,1.5681,-11.48389
894353.36175,63.0,1.35352,1.58637,0.29302,1.6132,-10.46513
894354.40475,63.0,1.07079,1.62076,0.27044,1.64317,-9.47301
894355.71875,63.0,0.84734,1.64593,0.24513,1.66408,-8.47078
894357.37475,63.0,0.67072,1.66521,0.21965,1.67963,-7.51412
894359.46275,63.0,0.53067,1.68242,0.19123,1.69326,-6.48451
894362.09975,63.0,0.41976,1.70353,0.16315,1.71133,-5.47076
894365.43075,63.0,0.33183,1.73376,0.14141,1.73952,-4.66297
894369.63675,63.0,0.26261,1.77279,0.13416,1.77786,-4.32766
894374.94475,63.0,0.20791,1.81157,0.15152,1.8179,-4.78123
894381.64975,63.0,0.16452,1.8341,0.19309,1.84424,-6.00992
894390.12576,63.0,0.13007,1.82784,0.24474,1.84415,-7.62645
894400.81576,63.0,0.10309,1.78973,0.28272,1.81192,-8.97664
894414.32976,63.0,0.08153,1.7357,0.28617,1.75913,-9.36227
894431.42776,63.0,0.06443,1.69448,0.25663,1.71381,-8.61195
894453.01376,63.0,0.05102,1.69795,0.17074,1.70651,-5.74233
894480.25677,63.0,0.04042,1.7883,0.07461,1.78986,-2.38899
894514.75177,63.0,0.03192,1.98954,0.02647,1.98972,-0.76212
894558.29878,63.0,0.02528,2.27121,0.11488,2.27411,-2.89562
894613.36378,63.0,0.01999,2.54351,0.40263,2.57518,-8.99511
908708.94876,64.0,20004.453,0.30397,-0.01486,0.30433,2.79961
908709.09176,64.0,15829.126,0.31183,0.00365,0.31185,-0.66978
908709.23376,64.0,12516.703,0.31979,0.02089,0.32047,-3.73678
908709.37576,64.0,9909.4424,0.32947,0.03359,0.33117,-5.82214
908709.53976,64.0,7835.48,0.34054,0.04684,0.34374,-7.83238
908709.74076,64.0,6217.2461,0.3509,0.05843,0.35573,-9.4536
908709.97876,64.0,4905.291,0.36269,0.0658,0.36861,-10.28324
908710.21776,64.0,3881.2737,0.37596,0.0762,0.38361,-11.45794
908710.45476,64.0,3070.9827,0.3893,0.08593,0.39867,-12.44789
908710.69276,64.0,2430.7778,0.40297,0.09457,0.41392,-13.20728
908710.93176,64.0,1923.1537,0.41969,0.10228,0.43197,-13.69636
908711.16876,64.0,1522.4358,0.43545,0.11116,0.44941,-14.32065
908711.40776,64.0,1203.8446,0.45241,0.11759,0.46744,-14.56978
908711.64576,64.0,952.86591,0.4709,0.12589,0.48744,-14.96689
908711.88476,64.0,754.27557,0.49064,0.13316,0.50838,-15.18435
908712.12176,64.0,596.71857,0.51081,0.1416,0.53007,-15.49395
908712.35876,64.0,471.96338,0.53246,0.14952,0.55305,-15.68539
908712.59776,64.0,373.20856,0.55504,0.15744,0.57694,-15.83652
908712.83576,64.0,295.47278,0.58012,0.1645,0.60299,-15.83172
908713.07476,64.0,233.87738,0.60462,0.1737,0.62908,-16.02872
908713.31276,64.0,185.05922,0.63119,0.1803,0.65644,-15.94218
908713.54876,64.0,146.35823,0.65959,0.18915,0.68618,-16.0016
908713.78576,64.0,115.77804,0.68967,0.19648,0.71712,-15.90198
908714.01976,64.0,91.6721,0.71835,0.20315,0.74652,-15.79079
908714.26476,64.0,72.51701,0.75032,0.21075,0.77935,-15.68869
908714.49476,64.0,57.36816,0.78079,0.21753,0.81052,-15.56786
908714.73076,64.0,45.3629,0.81289,0.22384,0.84315,-15.39588
908714.96276,64.0,35.93134,0.84431,0.23124,0.87541,-15.31651
908715.21376,64.0,28.40909,0.87552,0.24021,0.90788,-15.34224
908715.42776,64.0,22.48202,0.90543,0.25103,0.93959,-15.49613
908715.69276,64.0,17.79613,0.93907,0.26859,0.97673,-15.96136
908715.94476,64.0,14.06813,0.97828,0.28629,1.01931,-16.3122
908716.16076,64.0,11.1448,1.02204,0.30579,1.0668,-16.65688
908716.42876,64.0,8.81772,1.07065,0.32664,1.11937,-16.96645
908716.60676,64.0,6.97545,1.13475,0.35312,1.18842,-17.2853
908716.82476,64.0,5.5173,1.19323,0.35634,1.2453,-16.62773
908717.09376,64.0,4.36941,1.26305,0.37477,1.31747,-16.52673
908717.42876,64.0,3.45686,1.32883,0.36743,1.3787,-15.45646
908717.84776,64.0,2.73547,1.41201,0.35675,1.45638,-14.1794
908718.37276,64.0,2.16054,1.47733,0.34722,1.51758,-13.22616
908719.03176,64.0,1.70952,1.52943,0.32564,1.56371,-12.01967
908719.86076,64.0,1.35352,1.57498,0.29599,1.60255,-10.64371
908720.90376,64.0,1.07079,1.61226,0.26502,1.6339,-9.33465
908722.21776,64.0,0.84734,1.64382,0.23261,1.66019,-8.05432
908723.87277,64.0,0.67072,1.6745,0.20312,1.68677,-6.9163
908725.96177,64.0,0.53067,1.70582,0.17704,1.71498,-5.92517
908728.59877,64.0,0.41976,1.74133,0.16653,1.74927,-5.46291
908731.92977,64.0,0.33183,1.76882,0.17359,1.77731,-5.60485
908736.13577,64.0,0.26261,1.78126,0.19309,1.79169,-6.18678
908741.44377,64.0,0.20791,1.7733,0.21313,1.78606,-6.85352
908748.14777,64.0,0.16452,1.75005,0.21923,1.76373,-7.14037
908756.62477,64.0,0.13007,1.72592,0.20224,1.73773,-6.68318
908767.31477,64.0,0.10309,1.72158,0.1632,1.7293,-5.41527
908780.82877,64.0,0.08153,1.75562,0.11313,1.75926,-3.68706
908797.92677,64.0,0.06443,1.83207,0.08041,1.83383,-2.51311
908819.51278,64.0,0.05102,1.97124,0.0918,1.97337,-2.66637
908846.75478,64.0,0.04042,2.13089,0.20394,2.14063,-5.4668
908881.25078,64.0,0.03192,2.23468,0.43221,2.2761,-10.94654
908924.79779,64.0,0.02528,2.2005,0.71563,2.31394,-18.01521
908979.8628,64.0,0.01999,1.99669,0.95048,2.21138,-25.45581
923075.21098,65.0,20004.453,0.3029,-0.01531,0.30329,2.89421
923075.35398,65.0,15829.126,0.31182,0.00391,0.31184,-0.71889
923075.49598,65.0,12516.703,0.32048,0.02087,0.32116,-3.72637
923075.63798,65.0,9909.4424,0.33089,0.03545,0.33278,-6.11483
923075.80198,65.0,7835.48,0.33963,0.04729,0.3429,-7.92694
923076.00298,65.0,6217.2461,0.35231,0.05808,0.35706,-9.362
923076.24098,65.0,4905.291,0.3637,0.06645,0.36972,-10.35439
923076.47998,65.0,3881.2737,0.37611,0.07536,0.38358,-11.33001
923076.71798,65.0,3070.9827,0.39047,0.0865,0.39994,-12.4903
923076.95498,65.0,2430.7778,0.40363,0.09247,0.41409,-12.9038
923077.19398,65.0,1923.1537,0.41916,0.10049,0.43104,-13.48162
923077.43198,65.0,1522.4358,0.43548,0.10944,0.44902,-14.10694
923077.66998,65.0,1203.8446,0.45196,0.11777,0.46706,-14.60543
923077.90798,65.0,952.86591,0.47001,0.12568,0.48652,-14.97068
923078.14698,65.0,754.27557,0.48891,0.13277,0.50661,-15.19298
923078.38398,65.0,596.71857,0.51055,0.14345,0.53032,-15.6941
923078.62098,65.0,471.96338,0.53298,0.14872,0.55335,-15.59129
923078.85998,65.0,373.20856,0.55573,0.15707,0.5775,-15.78225
923079.09798,65.0,295.47278,0.57985,0.16609,0.60316,-15.98379
923079.33698,65.0,233.87738,0.60617,0.17345,0.6305,-15.96845
923079.57498,65.0,185.05922,0.63261,0.18081,0.65794,-15.95035
923079.81098,65.0,146.35823,0.65959,0.18803,0.68587,-15.91102
923080.04798,65.0,115.77804,0.68775,0.19559,0.71502,-15.87505
923080.28198,65.0,91.6721,0.71899,0.20342,0.74721,-15.79765
923080.52698,65.0,72.51701,0.74945,0.20981,0.77827,-15.63976
923080.75698,65.0,57.36816,0.78087,0.21681,0.81041,-15.5175
923080.99298,65.0,45.3629,0.81167,0.22409,0.84204,-15.43408
923081.22598,65.0,35.93134,0.84295,0.22957,0.87365,-15.23482
923081.47598,65.0,28.40909,0.87413,0.2385,0.90608,-15.26147
923081.68998,65.0,22.48202,0.90583,0.25062,0.93986,-15.46542
923081.95498,65.0,17.79613,0.93734,0.26779,0.97484,-15.94407
923082.20698,65.0,14.06813,0.97884,0.28569,1.01968,-16.27089
923082.42298,65.0,11.1448,1.02228,0.30485,1.06677,-16.60476
923082.69098,65.0,8.81772,1.07039,0.32678,1.11916,-16.97694
923082.86898,65.0,6.97545,1.13234,0.35557,1.18685,-17.43311
923083.08698,65.0,5.5173,1.19387,0.35828,1.24647,-16.70424
923083.35598,65.0,4.36941,1.25882,0.37723,1.31412,-16.68201
923083.69098,65.0,3.45686,1.32995,0.36711,1.37969,-15.4314
923084.10998,65.0,2.73547,1.41281,0.36306,1.45871,-14.41207
923084.63498,65.0,2.16054,1.47572,0.35244,1.51722,-13.43209
923085.29398,65.0,1.70952,1.52909,0.3279,1.56385,-12.10326
923086.12298,65.0,1.35352,1.57599,0.29818,1.60395,-10.71396
923087.16598,65.0,1.07079,1.61565,0.26643,1.63747,-9.36429
923088.47998,65.0,0.84734,1.64856,0.23331,1.66499,-8.05502
923090.13498,65.0,0.67072,1.68147,0.20358,1.69375,-6.90325
923092.22398,65.0,0.53067,1.7159,0.18137,1.72546,-6.03362
923094.86098,65.0,0.41976,1.74914,0.17432,1.7578,-5.69131
923098.19198,65.0,0.33183,1.77234,0.18422,1.78188,-5.93397
923102.39798,65.0,0.26261,1.77732,0.20131,1.78868,-6.46216
923107.70598,65.0,0.20791,1.76451,0.21326,1.77736,-6.89142
923114.40998,65.0,0.16452,1.74229,0.20945,1.75483,-6.85494
923122.88698,65.0,0.13007,1.72688,0.18328,1.73658,-6.05836
923133.57698,65.0,0.10309,1.73689,0.14043,1.74255,-4.62242
923147.09099,65.0,0.08153,1.78923,0.09688,1.79185,-3.0994
923164.18899,65.0,0.06443,1.87644,0.08178,1.87822,-2.49537
923185.77499,65.0,0.05102,2.01925,0.12483,2.0231,-3.5376
923213.01799,65.0,0.04042,2.15284,0.2744,2.17026,-7.26378
923247.513,65.0,0.03192,2.20057,0.51627,2.26032,-13.20312
923291.06,65.0,0.02528,2.09931,0.76678,2.23496,-20.06489
923346.12501,65.0,0.01999,1.85503,0.91737,2.06946,-26.31379
937445.56599,66.0,20004.453,0.3031,-0.01383,0.30342,2.61214
937445.70899,66.0,15829.126,0.31349,0.00358,0.31351,-0.65424
937445.85099,66.0,12516.703,0.31982,0.02068,0.32049,-3.69928
937445.99299,66.0,9909.4424,0.3297,0.03473,0.33152,-6.01342
937446.15699,66.0,7835.48,0.34269,0.04629,0.3458,-7.6926
937446.35799,66.0,6217.2461,0.35236,0.05728,0.35699,-9.23341
937446.59599,66.0,4905.291,0.36227,0.0665,0.36832,-10.40233
937446.83499,66.0,3881.2737,0.37617,0.07552,0.38368,-11.35184
937447.07299,66.0,3070.9827,0.38933,0.08534,0.39857,-12.36404
937447.31099,66.0,2430.7778,0.40276,0.09213,0.41316,-12.88447
937447.54899,66.0,1923.1537,0.41773,0.10114,0.4298,-13.6105
937447.78699,66.0,1522.4358,0.43341,0.10836,0.44676,-14.03714
937448.02499,66.0,1203.8446,0.45195,0.11662,0.46675,-14.4682
937448.26399,66.0,952.86591,0.47042,0.12528,0.48682,-14.91287
937448.50199,66.0,754.27557,0.48996,0.13285,0.50765,-15.1704
937448.73899,66.0,596.71857,0.50998,0.14123,0.52918,-15.47944
937448.97699,66.0,471.96338,0.5333,0.14821,0.55351,-15.53114
937449.21599,66.0,373.20856,0.55441,0.15764,0.57638,-15.87208
937449.45299,66.0,295.47278,0.58057,0.16544,0.60368,-15.90514
937449.69299,66.0,233.87738,0.6032,0.17254,0.6274,-15.96286
937449.93099,66.0,185.05922,0.63073,0.18122,0.65625,-16.02994
937450.16699,66.0,146.35823,0.65848,0.18845,0.68492,-15.97075
937450.40299,66.0,115.77804,0.68751,0.19556,0.71479,-15.87816
937450.63699,66.0,91.6721,0.71729,0.20089,0.74489,-15.64589
937450.88299,66.0,72.51701,0.7477,0.20887,0.77633,-15.60793
937451.11199,66.0,57.36816,0.7796,0.21488,0.80867,-15.40974
937451.34899,66.0,45.3629,0.81225,0.22191,0.84202,-15.28044
937451.58099,66.0,35.93134,0.84068,0.23019,0.87162,-15.31321
937451.83099,66.0,28.40909,0.87156,0.23813,0.90351,-15.28148
937452.04599,66.0,22.48202,0.9034,0.2502,0.9374,-15.48023
937452.31099,66.0,17.79613,0.93562,0.26739,0.97308,-15.94924
937452.56299,66.0,14.06813,0.97636,0.28539,1.01721,-16.29366
937452.77899,66.0,11.1448,1.0173,0.30487,1.062,-16.68268
937453.04599,66.0,8.81772,1.06607,0.32709,1.11512,-17.05691
937453.22399,66.0,6.97545,1.13106,0.35503,1.18547,-17.4265
937453.44299,66.0,5.5173,1.18808,0.36011,1.24146,-16.86236
937453.71199,66.0,4.36941,1.26043,0.37959,1.31634,-16.76004
937454.04699,66.0,3.45686,1.32674,0.37324,1.37824,-15.71233
937454.46599,66.0,2.73547,1.40893,0.36457,1.45533,-14.50764
937454.99099,66.0,2.16054,1.47772,0.35557,1.5199,-13.52921
937455.64999,66.0,1.70952,1.53124,0.33267,1.56696,-12.25731
937456.47799,66.0,1.35352,1.57905,0.30326,1.60791,-10.87135
937457.52099,66.0,1.07079,1.61748,0.27149,1.6401,-9.52799
937458.83499,66.0,0.84734,1.65035,0.23875,1.66753,-8.2317
937460.49099,66.0,0.67072,1.6825,0.20756,1.69526,-7.03283
937462.57999,66.0,0.53067,1.71591,0.18213,1.72555,-6.05872
937465.21599,66.0,0.41976,1.75089,0.17176,1.75929,-5.60281
937468.54799,66.0,0.33183,1.77831,0.1785,1.78725,-5.73189
937472.75299,66.0,0.26261,1.78949,0.197,1.8003,-6.28219
937478.06099,66.0,0.20791,1.78045,0.215,1.79338,-6.8854
937484.76599,66.0,0.16452,1.75736,0.21947,1.77101,-7.11858
937493.24199,66.0,0.13007,1.73477,0.20069,1.74634,-6.59906
937503.93199,66.0,0.10309,1.73172,0.16029,1.73912,-5.28842
937517.446,66.0,0.08153,1.7699,0.11079,1.77336,-3.58199
937534.544,66.0,0.06443,1.84661,0.0806,1.84837,-2.49924
937556.13,66.0,0.05102,1.98651,0.09508,1.98878,-2.74031
937583.373,66.0,0.04042,2.14309,0.21135,2.15348,-5.63224
937617.86801,66.0,0.03192,2.24201,0.44236,2.28523,-11.16143
937661.41501,66.0,0.02528,2.19862,0.72302,2.31445,-18.20345
937716.48002,66.0,0.01999,1.98964,0.94968,2.20467,-25.51559
951796.42982,67.0,20004.453,0.3051,-0.01411,0.30543,2.64789
951796.57282,67.0,15829.126,0.31373,0.00364,0.31376,-0.66405
951796.71482,67.0,12516.703,0.32266,0.02102,0.32334,-3.72782
951796.85682,67.0,9909.4424,0.33241,0.0348,0.33423,-5.9765
951797.02082,67.0,7835.48,0.34196,0.04741,0.34523,-7.89257
951797.22182,67.0,6217.2461,0.35219,0.05809,0.35695,-9.36577
951797.45982,67.0,4905.291,0.36581,0.06733,0.37195,-10.42902
951797.69782,67.0,3881.2737,0.37861,0.07876,0.38672,-11.75186
951797.93582,67.0,3070.9827,0.39098,0.08568,0.40026,-12.36023
951798.17382,67.0,2430.7778,0.40514,0.09441,0.41599,-13.1176
951798.41282,67.0,1923.1537,0.42095,0.10174,0.43307,-13.58728
951798.65082,67.0,1522.4358,0.43794,0.11037,0.45164,-14.14495
951798.88882,67.0,1203.8446,0.45422,0.11777,0.46924,-14.5352
951799.12682,67.0,952.86591,0.47181,0.12496,0.48808,-14.83478
951799.36582,67.0,754.27557,0.49098,0.13351,0.50881,-15.21227
951799.60282,67.0,596.71857,0.51302,0.14235,0.53241,-15.508
951799.84082,67.0,471.96338,0.53366,0.15051,0.55448,-15.74971
951800.07982,67.0,373.20856,0.55795,0.15837,0.57999,-15.8461
951800.31682,67.0,295.47278,0.58216,0.1663,0.60545,-15.94275
951800.55682,67.0,233.87738,0.60819,0.17427,0.63267,-15.98931
951800.79482,67.0,185.05922,0.63445,0.18356,0.66047,-16.13621
951801.03082,67.0,146.35823,0.6628,0.19092,0.68975,-16.06896
951801.26682,67.0,115.77804,0.69308,0.19734,0.72063,-15.89337
951801.50182,67.0,91.6721,0.72071,0.20607,0.74959,-15.95635
951801.74682,67.0,72.51701,0.75376,0.21137,0.78284,-15.66457
951801.97582,67.0,57.36816,0.78489,0.21791,0.81458,-15.51642
951802.21282,67.0,45.3629,0.81767,0.22506,0.84808,-15.38925
951802.44482,67.0,35.93134,0.84738,0.23267,0.87874,-15.35374
951802.69482,67.0,28.40909,0.87958,0.2419,0.91224,-15.3771
951802.90982,67.0,22.48202,0.90963,0.25577,0.94491,-15.70497
951803.17482,67.0,17.79613,0.94523,0.26938,0.98286,-15.9069
951803.42682,67.0,14.06813,0.98289,0.2923,1.02543,-16.56213
951803.64282,67.0,11.1448,1.02602,0.3129,1.07267,-16.95998
951803.90982,67.0,8.81772,1.07794,0.33693,1.12937,-17.35765
951804.08782,67.0,6.97545,1.12974,0.35557,1.18438,-17.4705
951804.30682,67.0,5.5173,1.20128,0.37563,1.25864,-17.36395
951804.57582,67.0,4.36941,1.26459,0.38015,1.32049,-16.73159
951804.91082,67.0,3.45686,1.35237,0.38554,1.40625,-15.91219
951805.32982,67.0,2.73547,1.42066,0.38749,1.47255,-15.25673
951805.85482,67.0,2.16054,1.4866,0.36712,1.53126,-13.87184
951806.51382,67.0,1.70952,1.54958,0.34035,1.58652,-12.38757
951807.34282,67.0,1.35352,1.60145,0.31029,1.63123,-10.96557
951808.38482,67.0,1.07079,1.64648,0.27488,1.66927,-9.47824
951809.69882,67.0,0.84734,1.68993,0.24137,1.70708,-8.12857
951811.35482,67.0,0.67072,1.72914,0.21819,1.74286,-7.19163
951813.44382,67.0,0.53067,1.76288,0.20823,1.77514,-6.73641
951816.07982,67.0,0.41976,1.78237,0.20839,1.79451,-6.66851
951819.41182,67.0,0.33183,1.78517,0.21089,1.79759,-6.73751
951823.61682,67.0,0.26261,1.77704,0.20549,1.78889,-6.59628
951828.92482,67.0,0.20791,1.76783,0.18728,1.77772,-6.04717
951835.62982,67.0,0.16452,1.76922,0.15573,1.77606,-5.03033
951844.10583,67.0,0.13007,1.7953,0.11974,1.79929,-3.81587
951854.79583,67.0,0.10309,1.85488,0.09543,1.85733,-2.94527
951868.30983,67.0,0.08153,1.94631,0.1091,1.94936,-3.20824
951885.40783,67.0,0.06443,2.0383,0.17263,2.0456,-4.84106
951906.99383,67.0,0.05102,2.10676,0.31673,2.13044,-8.5497
951934.23584,67.0,0.04042,2.08527,0.50096,2.1446,-13.50859
951968.73184,67.0,0.03192,1.95325,0.65091,2.05885,-18.43031
952012.27885,67.0,0.02528,1.75459,0.67945,1.88155,-21.16838
952067.34385,67.0,0.01999,1.57587,0.54156,1.66633,-18.96569
966123.15387,68.0,20004.453,0.30401,-0.01436,0.30435,2.70455
966123.29687,68.0,15829.126,0.31353,0.003,0.31354,-0.54743
966123.43887,68.0,12516.703,0.32139,0.01982,0.322,-3.52916
966123.58087,68.0,9909.4424,0.33136,0.03405,0.33311,-5.86668
966123.74487,68.0,7835.48,0.34202,0.04754,0.3453,-7.91279
966123.94587,68.0,6217.2461,0.35378,0.0588,0.35863,-9.43723
966124.18287,68.0,4905.291,0.36529,0.06728,0.37144,-10.43599
