Repository: SebaVillagra00/ICM2985-SOH-IPRE

## Data University of Cambridge (EIS Cambridge)
Data publicada en "Identifying degradation patterns of lithium ion batteries from impedance spectroscopy using machine learning" (Zhang, Tang, Zhang, Wang, Stimming & Lee, 2020) https://www.nature.com/articles/s41467-020-15235-7.

Carpeta contiene:
* Paper de Nature Comunications (IF: 16.6).
* Data frames para IOS.
* Data frames para Windows.

Cada Data frame está contenido en un archivo .txt con las siguientes columnas:
* time/s: tiempo en que se mide la muestra.
* cycle number: ciclo de carga de la batería.
* freq/Hz: frecuencia de la señal de input.
* Re(Z)/Ohm: Parte resistiva de la impedancia.
* Im(Z)/Ohm: Parte reactiva de la impedancia.

File: EIS Cambridge/BaseDatos-CSV/csvEIS/EIS_state_I_25C04.csv (part 6 of 8)
time/s,cycle number,freq/Hz,Re(Z)/Ohm,-Im(Z)/Ohm,|Z|/Ohm,Phase(Z)/deg
838768.82274,56.0,0.06443,1.97122,0.21387,1.98279,-6.19221
838790.40974,56.0,0.05102,2.00064,0.24111,2.01512,-6.87196
838817.65174,56.0,0.04042,2.03416,0.28482,2.054,-7.97073
838852.14775,56.0,0.03192,2.06458,0.33839,2.09213,-9.30806
838895.69475,56.0,0.02528,2.09529,0.38665,2.13066,-10.45548
838950.76076,56.0,0.01999,2.14091,0.43179,2.18402,-11.40277
853612.61717,57.0,20004.453,0.28836,-0.01962,0.28902,3.893
853612.76017,57.0,15829.126,0.29507,0.00033,0.29507,-0.0641
853612.90217,57.0,12516.703,0.303,0.01522,0.30339,-2.87523
853613.04417,57.0,9909.4424,0.31137,0.02905,0.31272,-5.32936
853613.20817,57.0,7835.48,0.32166,0.04293,0.32451,-7.60136
853613.40917,57.0,6217.2461,0.33106,0.05394,0.33543,-9.25408
853613.64717,57.0,4905.291,0.34182,0.06472,0.34789,-10.72194
853613.88517,57.0,3881.2737,0.35298,0.07366,0.36058,-11.78755
853614.12317,57.0,3070.9827,0.36593,0.08222,0.37505,-12.66307
853614.36117,57.0,2430.7778,0.37924,0.09098,0.39,-13.49
853614.60017,57.0,1923.1537,0.39398,0.1005,0.4066,-14.3097
853614.83717,57.0,1522.4358,0.41013,0.10901,0.42437,-14.88463
853615.07617,57.0,1203.8446,0.42752,0.11946,0.44389,-15.61224
853615.31417,57.0,952.86591,0.44521,0.12785,0.46321,-16.02261
853615.55317,57.0,754.27557,0.46529,0.13614,0.4848,-16.30871
853615.79017,57.0,596.71857,0.4871,0.14594,0.50849,-16.67926
853616.02717,57.0,471.96338,0.50882,0.15675,0.53242,-17.12231
853616.26717,57.0,373.20856,0.53119,0.16603,0.55653,-17.35692
853616.50417,57.0,295.47278,0.55868,0.17305,0.58487,-17.21067
853616.74317,57.0,233.87738,0.58417,0.18547,0.61291,-17.61413
853616.98117,57.0,185.05922,0.61278,0.19508,0.64308,-17.65869
853617.21817,57.0,146.35823,0.64281,0.20569,0.67492,-17.74379
853617.45417,57.0,115.77804,0.67299,0.21682,0.70705,-17.8579
853617.68817,57.0,91.6721,0.70822,0.22669,0.74362,-17.74913
853617.93417,57.0,72.51701,0.74256,0.23657,0.77933,-17.67131
853618.16317,57.0,57.36816,0.77884,0.24479,0.81641,-17.44782
853618.40017,57.0,45.3629,0.81502,0.25447,0.85382,-17.33961
853618.63217,57.0,35.93134,0.85176,0.26433,0.89183,-17.24063
853618.88217,57.0,28.40909,0.88894,0.27311,0.92995,-17.07829
853619.09717,57.0,22.48202,0.92735,0.28724,0.97081,-17.21022
853619.36217,57.0,17.79613,0.96535,0.30273,1.0117,-17.411
853619.61417,57.0,14.06813,1.00837,0.32008,1.05796,-17.61073
853619.83017,57.0,11.1448,1.05655,0.34233,1.11062,-17.95268
853620.09717,57.0,8.81772,1.10916,0.36551,1.16784,-18.2388
853620.27517,57.0,6.97545,1.1736,0.39666,1.23882,-18.67462
853620.49417,57.0,5.5173,1.24735,0.40443,1.31128,-17.9645
853620.76317,57.0,4.36941,1.31728,0.43063,1.38588,-18.10307
853621.09817,57.0,3.45686,1.39985,0.42304,1.46237,-16.81501
853621.51717,57.0,2.73547,1.49286,0.42049,1.55095,-15.7309
853622.04217,57.0,2.16054,1.56854,0.40493,1.61997,-14.47534
853622.70117,57.0,1.70952,1.6386,0.37074,1.68002,-12.74882
853623.52917,57.0,1.35352,1.70215,0.33255,1.73433,-11.05451
853624.57217,57.0,1.07079,1.75118,0.29737,1.77625,-9.63746
853625.88617,57.0,0.84734,1.78765,0.26176,1.80672,-8.33032
853627.54217,57.0,0.67072,1.81724,0.22953,1.83168,-7.19886
853629.63017,57.0,0.53067,1.83888,0.20125,1.84986,-6.24584
853632.26718,57.0,0.41976,1.85914,0.1811,1.86794,-5.56364
853635.59918,57.0,0.33183,1.87396,0.16778,1.88146,-5.11613
853639.80418,57.0,0.26261,1.88536,0.1594,1.89208,-4.83259
853645.11218,57.0,0.20791,1.89519,0.15512,1.90153,-4.67926
853651.81718,57.0,0.16452,1.90668,0.15462,1.91294,-4.6363
853660.29318,57.0,0.13007,1.91988,0.16074,1.9266,-4.78587
853670.98318,57.0,0.10309,1.93353,0.17377,1.94133,-5.13548
853684.49718,57.0,0.08153,1.94705,0.19117,1.95642,-5.6076
853701.59518,57.0,0.06443,1.96614,0.21431,1.97779,-6.22073
853723.18119,57.0,0.05102,1.99466,0.24039,2.00909,-6.87204
853750.42419,57.0,0.04042,2.02961,0.28214,2.04913,-7.91418
853784.91919,57.0,0.03192,2.06313,0.33594,2.0903,-9.2484
853828.4672,57.0,0.02528,2.09409,0.38885,2.12989,-10.51946
853883.5322,57.0,0.01999,2.13677,0.43523,2.18064,-11.51292
868547.26202,58.0,20004.453,0.28945,-0.01901,0.29007,3.75827
868547.40502,58.0,15829.126,0.29663,-0.00041,0.29663,0.07854
868547.54702,58.0,12516.703,0.30511,0.01456,0.30546,-2.73167
868547.68902,58.0,9909.4424,0.31255,0.0296,0.31394,-5.41044
868547.85302,58.0,7835.48,0.32252,0.04207,0.32525,-7.43145
868548.05402,58.0,6217.2461,0.33138,0.05381,0.33572,-9.22335
868548.29202,58.0,4905.291,0.343,0.06351,0.34883,-10.4905
868548.53102,58.0,3881.2737,0.35336,0.07348,0.36092,-11.74638
868548.76902,58.0,3070.9827,0.36509,0.08181,0.37414,-12.62972
868549.00702,58.0,2430.7778,0.38015,0.0915,0.391,-13.5342
868549.24502,58.0,1923.1537,0.39581,0.101,0.40849,-14.31507
868549.48302,58.0,1522.4358,0.40981,0.1083,0.42388,-14.80258
868549.72102,58.0,1203.8446,0.42904,0.11738,0.44481,-15.30116
868549.96002,58.0,952.86591,0.44546,0.12658,0.4631,-15.86282
868550.19802,58.0,754.27557,0.46599,0.13696,0.4857,-16.37899
868550.43502,58.0,596.71857,0.48732,0.14598,0.50871,-16.67605
868550.67302,58.0,471.96338,0.50734,0.15564,0.53068,-17.05461
868550.91202,58.0,373.20856,0.53223,0.1642,0.55698,-17.14538
868551.15002,58.0,295.47278,0.55618,0.17473,0.58298,-17.4407
868551.38902,58.0,233.87738,0.58281,0.18427,0.61125,-17.54536
868551.62702,58.0,185.05922,0.60999,0.19356,0.63997,-17.60544
868551.86302,58.0,146.35823,0.64082,0.20579,0.67305,-17.80357
868552.09902,58.0,115.77804,0.67119,0.2153,0.70488,-17.78504
868552.33402,58.0,91.6721,0.70419,0.22681,0.73981,-17.85313
868552.57902,58.0,72.51701,0.7394,0.23547,0.77599,-17.66443
868552.80802,58.0,57.36816,0.77545,0.24397,0.81292,-17.4647
868553.04502,58.0,45.3629,0.81437,0.25306,0.85278,-17.26258
868553.27702,58.0,35.93134,0.84924,0.26199,0.88873,-17.14472
868553.52702,58.0,28.40909,0.88531,0.27179,0.92609,-17.06673
868553.74202,58.0,22.48202,0.92262,0.28568,0.96583,-17.20442
868554.00702,58.0,17.79613,0.96135,0.30139,1.00748,-17.40663
868554.25902,58.0,14.06813,1.00428,0.31999,1.05402,-17.67301
868554.47502,58.0,11.1448,1.04993,0.33826,1.10307,-17.85753
868554.74202,58.0,8.81772,1.10314,0.36646,1.16242,-18.37606
868554.92102,58.0,6.97545,1.17354,0.39299,1.23759,-18.51449
868555.13902,58.0,5.5173,1.23462,0.40177,1.29835,-18.02589
868555.40802,58.0,4.36941,1.32051,0.42669,1.38773,-17.90695
868555.74302,58.0,3.45686,1.39284,0.42814,1.45716,-17.08655
868556.16202,58.0,2.73547,1.48451,0.41477,1.54136,-15.6104
868556.68702,58.0,2.16054,1.56586,0.40214,1.61668,-14.40308
868557.34602,58.0,1.70952,1.63265,0.37235,1.67457,-12.84737
868558.17502,58.0,1.35352,1.69432,0.33273,1.72669,-11.11026
868559.21802,58.0,1.07079,1.7444,0.29535,1.76923,-9.60993
868560.53102,58.0,0.84734,1.78173,0.26069,1.8007,-8.32395
868562.18702,58.0,0.67072,1.81087,0.22895,1.82529,-7.20559
868564.27602,58.0,0.53067,1.83164,0.20151,1.84269,-6.27808
868566.91202,58.0,0.41976,1.85124,0.1797,1.85994,-5.54439
868570.24402,58.0,0.33183,1.86706,0.16593,1.87442,-5.07859
868574.45002,58.0,0.26261,1.87979,0.15858,1.88646,-4.822
868579.75802,58.0,0.20791,1.88992,0.15596,1.89634,-4.71747
868586.46202,58.0,0.16452,1.89973,0.15657,1.90617,-4.71142
868594.93902,58.0,0.13007,1.91206,0.16118,1.91884,-4.81837
868605.62903,58.0,0.10309,1.9269,0.17282,1.93463,-5.12499
868619.14303,58.0,0.08153,1.94215,0.19192,1.95161,-5.64361
868636.24103,58.0,0.06443,1.96027,0.21692,1.97224,-6.3144
868657.82703,58.0,0.05102,1.98248,0.24177,1.99716,-6.95311
868685.07003,58.0,0.04042,2.01913,0.27567,2.03786,-7.77452
868719.56504,58.0,0.03192,2.06226,0.32673,2.08798,-9.00259
868763.11304,58.0,0.02528,2.10139,0.38793,2.1369,-10.45939
868818.17805,58.0,0.01999,2.13952,0.44593,2.1855,-11.77337
883493.91545,59.0,20004.453,0.29048,-0.01995,0.29117,3.92954
883494.05845,59.0,15829.126,0.296,-0.00105,0.296,0.20389
883494.20045,59.0,12516.703,0.3037,0.01426,0.30403,-2.68913
883494.34245,59.0,9909.4424,0.31302,0.02921,0.31438,-5.33164
883494.50645,59.0,7835.48,0.32213,0.04169,0.32482,-7.37363
883494.70745,59.0,6217.2461,0.33415,0.05236,0.33823,-8.90511
883494.94545,59.0,4905.291,0.34187,0.0637,0.34775,-10.55559
883495.18445,59.0,3881.2737,0.35407,0.07323,0.36156,-11.68556
883495.42245,59.0,3070.9827,0.36703,0.08277,0.37625,-12.70856
883495.66045,59.0,2430.7778,0.37992,0.09203,0.39091,-13.61716
883495.89845,59.0,1923.1537,0.39555,0.10076,0.40818,-14.29073
883496.13645,59.0,1522.4358,0.41023,0.10977,0.42466,-14.9811
883496.37445,59.0,1203.8446,0.42693,0.1183,0.44302,-15.48753
883496.61345,59.0,952.86591,0.44692,0.12767,0.4648,-15.94289
883496.85145,59.0,754.27557,0.46508,0.13619,0.48461,-16.32123
883497.08845,59.0,596.71857,0.48528,0.14553,0.50663,-16.6932
883497.32645,59.0,471.96338,0.50825,0.15469,0.53126,-16.92771
883497.56545,59.0,373.20856,0.53281,0.16479,0.55771,-17.18586
883497.80345,59.0,295.47278,0.55723,0.17391,0.58374,-17.3332
883498.04245,59.0,233.87738,0.581,0.18392,0.60941,-17.56613
883498.28045,59.0,185.05922,0.61017,0.19555,0.64074,-17.77019
883498.51645,59.0,146.35823,0.63994,0.20514,0.67201,-17.77428
883498.75245,59.0,115.77804,0.67173,0.21575,0.70553,-17.80588
883498.98745,59.0,91.6721,0.70424,0.22664,0.73981,-17.83908
883499.23245,59.0,72.51701,0.74075,0.23363,0.77672,-17.50512
883499.46145,59.0,57.36816,0.77653,0.24557,0.81444,-17.54882
883499.69845,59.0,45.3629,0.81292,0.25304,0.85139,-17.28961
883499.93045,59.0,35.93134,0.84881,0.26269,0.88853,-17.19612
883500.18045,59.0,28.40909,0.8865,0.27312,0.92762,-17.12368
883500.39545,59.0,22.48202,0.92144,0.28549,0.96465,-17.21483
883500.66045,59.0,17.79613,0.96224,0.30132,1.00831,-17.38739
883500.91245,59.0,14.06813,1.00392,0.32087,1.05395,-17.72475
883501.12845,59.0,11.1448,1.05132,0.34627,1.10687,-18.23014
883501.39545,59.0,8.81772,1.10615,0.36836,1.16587,-18.41821
883501.57345,59.0,6.97545,1.16402,0.38565,1.22624,-18.33029
883501.79245,59.0,5.5173,1.23951,0.41661,1.30765,-18.57777
883502.06145,59.0,4.36941,1.31,0.42084,1.37594,-17.80949
883502.39645,59.0,3.45686,1.40367,0.42784,1.46742,-16.95112
883502.81545,59.0,2.73547,1.48122,0.42565,1.54116,-16.03272
883503.34045,59.0,2.16054,1.56023,0.39766,1.61011,-14.29867
883503.99945,59.0,1.70952,1.63783,0.36893,1.67887,-12.69421
883504.82845,59.0,1.35352,1.69709,0.33583,1.73,-11.19336
883505.87045,59.0,1.07079,1.74469,0.29884,1.7701,-9.71976
883507.18445,59.0,0.84734,1.78212,0.26166,1.80123,-8.35286
883508.84045,59.0,0.67072,1.8115,0.22886,1.8259,-7.20059
883510.92945,59.0,0.53067,1.83498,0.2027,1.84614,-6.30364
883513.56545,59.0,0.41976,1.85206,0.18193,1.86098,-5.61035
883516.89745,59.0,0.33183,1.86602,0.16637,1.87342,-5.09476
883521.10245,59.0,0.26261,1.87964,0.15637,1.88613,-4.75568
883526.41045,59.0,0.20791,1.89324,0.1526,1.89938,-4.6083
883533.11545,59.0,0.16452,1.90625,0.15612,1.91263,-4.68191
883541.59146,59.0,0.13007,1.91709,0.16577,1.92425,-4.94218
883552.28146,59.0,0.10309,1.92704,0.17812,1.93525,-5.28105
883565.79546,59.0,0.08153,1.94124,0.19288,1.9508,-5.67417
883582.89346,59.0,0.06443,1.96081,0.21473,1.97253,-6.2496
883604.48046,59.0,0.05102,1.98599,0.24516,2.00106,-7.0374
883631.72247,59.0,0.04042,2.0116,0.28228,2.03131,-7.98803
883666.21847,59.0,0.03192,2.04608,0.31935,2.07085,-8.87105
883709.76548,59.0,0.02528,2.09762,0.36298,2.12879,-9.81736
883764.83048,59.0,0.01999,2.16309,0.42576,2.2046,-11.13507
898426.8069,60.0,20004.453,0.28893,-0.01944,0.28958,3.85002
898426.9499,60.0,15829.126,0.29503,0.00062,0.29503,-0.12005
898427.0919,60.0,12516.703,0.30439,0.0146,0.30474,-2.74686
898427.2339,60.0,9909.4424,0.31135,0.0306,0.31285,-5.61239
898427.3979,60.0,7835.48,0.32117,0.04308,0.32405,-7.6405
898427.5989,60.0,6217.2461,0.33081,0.05301,0.33503,-9.10328
898427.8369,60.0,4905.291,0.34013,0.0634,0.34599,-10.5594
898428.0759,60.0,3881.2737,0.35223,0.07257,0.35963,-11.64172
898428.3139,60.0,3070.9827,0.36496,0.08267,0.3742,-12.76263
898428.5519,60.0,2430.7778,0.38047,0.09275,0.39161,-13.69958
898428.7899,60.0,1923.1537,0.39488,0.10045,0.40746,-14.27171
898429.0279,60.0,1522.4358,0.40967,0.11013,0.42421,-15.04633
898429.2659,60.0,1203.8446,0.42669,0.119,0.44297,-15.58369
898429.5039,60.0,952.86591,0.44456,0.12723,0.46241,-15.97035
898429.7429,60.0,754.27557,0.46527,0.13662,0.48492,-16.36445
898429.9799,60.0,596.71857,0.4866,0.14441,0.50757,-16.52947
898430.2169,60.0,471.96338,0.50751,0.15689,0.53121,-17.17816
898430.4559,60.0,373.20856,0.53289,0.16529,0.55794,-17.23283
898430.6939,60.0,295.47278,0.55726,0.1757,0.5843,-17.4993
898430.9329,60.0,233.87738,0.58408,0.18475,0.6126,-17.55242
898431.1709,60.0,185.05922,0.61189,0.19616,0.64257,-17.77478
898431.4069,60.0,146.35823,0.64021,0.20696,0.67283,-17.91474
898431.6439,60.0,115.77804,0.67284,0.21759,0.70715,-17.92048
898431.8779,60.0,91.6721,0.70808,0.22678,0.74351,-17.75869
898432.1239,60.0,72.51701,0.74231,0.23726,0.7793,-17.72546
898432.3529,60.0,57.36816,0.77812,0.24694,0.81637,-17.60724
898432.5889,60.0,45.3629,0.81447,0.25562,0.85364,-17.4246
898432.8219,60.0,35.93134,0.85058,0.26446,0.89075,-17.27156
898433.0719,60.0,28.40909,0.88863,0.27403,0.92992,-17.13819
898433.2859,60.0,22.48202,0.92511,0.28742,0.96873,-17.25931
898433.5509,60.0,17.79613,0.96344,0.30283,1.00991,-17.44913
898433.8029,60.0,14.06813,1.00674,0.32346,1.05742,-17.81197
898434.0189,60.0,11.1448,1.05559,0.34702,1.11117,-18.19823
898434.2869,60.0,8.81772,1.10921,0.36861,1.16885,-18.38248
898434.4649,60.0,6.97545,1.16524,0.39367,1.22994,-18.66737
898434.6829,60.0,5.5173,1.24823,0.41489,1.31537,-18.38571
898434.9519,60.0,4.36941,1.31399,0.42863,1.38214,-18.06647
898435.2879,60.0,3.45686,1.40667,0.42807,1.47036,-16.92565
898435.7059,60.0,2.73547,1.49133,0.43017,1.55213,-16.08992
898436.2309,60.0,2.16054,1.56781,0.40548,1.61939,-14.50047
898436.8899,60.0,1.70952,1.64544,0.3724,1.68705,-12.75258
898437.7189,60.0,1.35352,1.70845,0.34078,1.7421,-11.28075
898438.7619,60.0,1.07079,1.75698,0.30336,1.78297,-9.79609
898440.0749,60.0,0.84734,1.79444,0.2663,1.81409,-8.44114
898441.7309,60.0,0.67072,1.82417,0.23299,1.83899,-7.27872
898443.8199,60.0,0.53067,1.84752,0.20539,1.8589,-6.34363
898446.4569,60.0,0.41976,1.86591,0.18434,1.875,-5.64219
898449.7879,60.0,0.33183,1.87972,0.16873,1.88728,-5.12916
898453.9939,60.0,0.26261,1.89264,0.15829,1.89925,-4.78076
898459.3019,60.0,0.20791,1.90606,0.15333,1.91222,-4.59908
898466.0059,60.0,0.16452,1.91968,0.15561,1.92597,-4.63418
898474.4829,60.0,0.13007,1.93249,0.16559,1.93957,-4.89759
898485.1729,60.0,0.10309,1.94287,0.17996,1.95119,-5.2921
898498.68691,60.0,0.08153,1.95511,0.19648,1.96496,-5.73856
898515.78491,60.0,0.06443,1.97229,0.21858,1.98437,-6.32413
898537.37091,60.0,0.05102,1.99856,0.24489,2.0135,-6.98579
898564.61391,60.0,0.04042,2.02674,0.28279,2.04638,-7.94309
898599.10892,60.0,0.03192,2.05807,0.32433,2.08347,-8.95553
898642.65692,60.0,0.02528,2.10327,0.36614,2.1349,-9.87504
898697.72193,60.0,0.01999,2.16939,0.4195,2.20957,-10.94441
913333.31198,61.0,20004.453,0.28872,-0.01836,0.2893,3.63774
913333.45498,61.0,15829.126,0.29506,-0.00057,0.29507,0.11096
913333.59698,61.0,12516.703,0.30273,0.01603,0.30315,-3.03125
913333.73898,61.0,9909.4424,0.31043,0.02939,0.31182,-5.40815
913333.90298,61.0,7835.48,0.32001,0.04253,0.32282,-7.57042
913334.10398,61.0,6217.2461,0.33129,0.05271,0.33546,-9.03987
913334.34198,61.0,4905.291,0.34108,0.06326,0.34689,-10.5074
913334.58098,61.0,3881.2737,0.35345,0.072,0.36071,-11.51325
913334.81898,61.0,3070.9827,0.3661,0.08283,0.37535,-12.74831
913335.05698,61.0,2430.7778,0.37919,0.09041,0.38982,-13.41035
913335.29498,61.0,1923.1537,0.39511,0.09999,0.40757,-14.20112
913335.53298,61.0,1522.4358,0.4095,0.11021,0.42407,-15.06374
913335.77098,61.0,1203.8446,0.4279,0.11887,0.4441,-15.52561
913336.00998,61.0,952.86591,0.44627,0.12835,0.46436,-16.04485
913336.24798,61.0,754.27557,0.46455,0.13523,0.48384,-16.22954
913336.48498,61.0,596.71857,0.48547,0.14682,0.50718,-16.82698
913336.72298,61.0,471.96338,0.5098,0.15452,0.53271,-16.86229
913336.96198,61.0,373.20856,0.53235,0.1652,0.55739,-17.23989
913337.19898,61.0,295.47278,0.55576,0.17477,0.58259,-17.45737
913337.43798,61.0,233.87738,0.58352,0.18501,0.61214,-17.59132
913337.67598,61.0,185.05922,0.61125,0.19675,0.64214,-17.8423
913337.91298,61.0,146.35823,0.64287,0.20568,0.67497,-17.74166
913338.14898,61.0,115.77804,0.67219,0.21691,0.70632,-17.8845
913338.38298,61.0,91.6721,0.70738,0.22623,0.74268,-17.73526
913338.62898,61.0,72.51701,0.74171,0.2364,0.77847,-17.67851
913338.85798,61.0,57.36816,0.77796,0.24506,0.81565,-17.48467
913339.09398,61.0,45.3629,0.81487,0.25486,0.8538,-17.36746
913339.32698,61.0,35.93134,0.85193,0.26453,0.89206,-17.25
913339.57698,61.0,28.40909,0.88853,0.27424,0.92989,-17.15235
913339.79098,61.0,22.48202,0.92509,0.28674,0.9685,-17.22109
913340.05598,61.0,17.79613,0.96394,0.30383,1.01069,-17.49433
913340.30898,61.0,14.06813,1.0067,0.32239,1.05706,-17.75726
913340.52498,61.0,11.1448,1.05256,0.34057,1.10628,-17.92975
913340.79198,61.0,8.81772,1.1046,0.37052,1.16509,-18.54292
913340.96998,61.0,6.97545,1.1782,0.3933,1.24211,-18.45971
913341.18798,61.0,5.5173,1.23504,0.40779,1.30062,-18.27238
913341.45798,61.0,4.36941,1.32646,0.4302,1.39448,-17.96899
913341.79298,61.0,3.45686,1.39906,0.43853,1.46617,-17.40344
913342.21098,61.0,2.73547,1.49047,0.42173,1.54899,-15.79904
913342.73698,61.0,2.16054,1.57723,0.40782,1.6291,-14.49727
913343.39598,61.0,1.70952,1.64558,0.37994,1.68887,-13.00092
913344.22398,61.0,1.35352,1.70693,0.34206,1.74086,-11.33172
913345.26698,61.0,1.07079,1.75907,0.3019,1.78479,-9.73836
913346.58098,61.0,0.84734,1.79755,0.26629,1.81717,-8.42649
913348.23698,61.0,0.67072,1.82825,0.23394,1.84316,-7.29175
913350.32598,61.0,0.53067,1.85023,0.2068,1.86175,-6.37742
913352.96198,61.0,0.41976,1.86925,0.18387,1.87827,-5.61792
913356.29398,61.0,0.33183,1.88504,0.16865,1.89257,-5.11263
913360.49898,61.0,0.26261,1.89921,0.16051,1.90598,-4.83073
913365.80698,61.0,0.20791,1.90964,0.15788,1.91616,-4.72617
913372.51098,61.0,0.16452,1.91867,0.15899,1.92525,-4.73709
913380.98698,61.0,0.13007,1.93018,0.16353,1.9371,-4.84266
913391.67798,61.0,0.10309,1.94462,0.1742,1.9524,-5.11885
913405.19099,61.0,0.08153,1.96103,0.19293,1.9705,-5.6189
913422.28899,61.0,0.06443,1.97903,0.21822,1.99102,-6.29245
913443.87599,61.0,0.05102,1.99933,0.24404,2.01416,-6.95913
913471.11799,61.0,0.04042,2.03372,0.27638,2.05241,-7.73892
913505.614,61.0,0.03192,2.07804,0.3245,2.10322,-8.87558
913549.161,61.0,0.02528,2.12103,0.38738,2.15612,-10.35026
913604.22701,61.0,0.01999,2.16075,0.45015,2.20714,-11.76814
928230.19407,62.0,20004.453,0.28931,-0.01933,0.28996,3.82241
928230.33707,62.0,15829.126,0.29595,-0.00137,0.29595,0.26571
928230.47907,62.0,12516.703,0.30323,0.01557,0.30363,-2.93899
928230.62107,62.0,9909.4424,0.31192,0.02987,0.31335,-5.47089
928230.78507,62.0,7835.48,0.31985,0.04094,0.32246,-7.294
928230.98607,62.0,6217.2461,0.33129,0.05252,0.33543,-9.00808
928231.22407,62.0,4905.291,0.34232,0.06378,0.34821,-10.55409
928231.46307,62.0,3881.2737,0.35388,0.07332,0.3614,-11.705
928231.70007,62.0,3070.9827,0.36573,0.08232,0.37488,-12.68533
928231.93807,62.0,2430.7778,0.37966,0.09185,0.39062,-13.60043
928232.17707,62.0,1923.1537,0.39314,0.10042,0.40577,-14.32818
928232.41407,62.0,1522.4358,0.41103,0.1089,0.42521,-14.83882
928232.65307,62.0,1203.8446,0.4275,0.11949,0.44388,-15.61602
928232.89107,62.0,952.86591,0.4459,0.12798,0.4639,-16.01477
928233.13007,62.0,754.27557,0.46503,0.13631,0.4846,-16.33721
928233.36707,62.0,596.71857,0.4854,0.14583,0.50684,-16.72205
928233.60407,62.0,471.96338,0.50949,0.1556,0.53272,-16.9824
928233.84407,62.0,373.20856,0.53226,0.16562,0.55743,-17.28422
928234.08107,62.0,295.47278,0.5583,0.17506,0.58511,-17.40957
928234.32007,62.0,233.87738,0.5834,0.18556,0.6122,-17.64448
928234.55907,62.0,185.05922,0.61136,0.1955,0.64185,-17.7331
928234.79507,62.0,146.35823,0.64069,0.20678,0.67324,-17.88742
928235.03107,62.0,115.77804,0.67195,0.21862,0.70662,-18.02215
928235.26507,62.0,91.6721,0.70622,0.22684,0.74176,-17.80725
928235.51107,62.0,72.51701,0.74184,0.23667,0.77868,-17.69437
928235.74007,62.0,57.36816,0.7795,0.24641,0.81752,-17.54265
928235.97707,62.0,45.3629,0.81425,0.25511,0.85328,-17.39626
928236.20907,62.0,35.93134,0.85175,0.26467,0.89192,-17.26178
928236.45907,62.0,28.40909,0.88993,0.27568,0.93165,-17.21202
928236.67407,62.0,22.48202,0.92524,0.28889,0.96929,-17.34003
928236.93807,62.0,17.79613,0.9658,0.30264,1.01211,-17.39849
928237.19107,62.0,14.06813,1.00772,0.32459,1.05871,-17.85385
928237.40707,62.0,11.1448,1.05509,0.34897,1.1113,-18.30146
928237.67407,62.0,8.81772,1.1111,0.37059,1.17127,-18.44551
928237.85207,62.0,6.97545,1.16753,0.39386,1.23217,-18.6418
928238.07007,62.0,5.5173,1.24803,0.41799,1.31617,-18.51661
928238.34007,62.0,4.36941,1.31446,0.42939,1.38281,-18.09046
928238.67507,62.0,3.45686,1.41156,0.4327,1.47639,-17.0422
928239.09307,62.0,2.73547,1.49361,0.43442,1.5555,-16.21707
928239.61907,62.0,2.16054,1.57222,0.40894,1.62453,-14.57964
928240.27807,62.0,1.70952,1.65043,0.37765,1.69309,-12.88856
928241.10607,62.0,1.35352,1.71361,0.34437,1.74787,-11.36293
928242.14907,62.0,1.07079,1.76179,0.3061,1.78818,-9.85641
928243.46307,62.0,0.84734,1.8013,0.26701,1.82098,-8.43152
928245.11907,62.0,0.67072,1.83201,0.23519,1.84705,-7.31558
928247.20707,62.0,0.53067,1.85674,0.2072,1.86826,-6.36738
928249.84407,62.0,0.41976,1.87522,0.18722,1.88455,-5.70158
928253.17607,62.0,0.33183,1.88871,0.17244,1.89657,-5.21667
928257.38107,62.0,0.26261,1.90071,0.16147,1.90756,-4.85564
928262.68907,62.0,0.20791,1.91273,0.15567,1.91905,-4.6527
928269.39407,62.0,0.16452,1.92498,0.15674,1.93135,-4.65509
928277.87007,62.0,0.13007,1.93708,0.16395,1.94401,-4.83774
928288.56008,62.0,0.10309,1.94948,0.1753,1.95735,-5.13843
928302.07408,62.0,0.08153,1.96617,0.1905,1.97538,-5.5341
928319.17208,62.0,0.06443,1.9888,0.21471,2.00036,-6.16166
928340.75808,62.0,0.05102,2.01787,0.24929,2.03321,-7.04261
928368.00109,62.0,0.04042,2.0436,0.2941,2.06465,-8.18948
928402.49709,62.0,0.03192,2.06875,0.33907,2.09635,-9.30796
928446.04409,62.0,0.02528,2.10556,0.37934,2.13946,-10.21306
928501.1091,62.0,0.01999,2.16036,0.42832,2.20241,-11.21421
943130.84236,63.0,20004.453,0.28826,-0.01977,0.28894,3.92377
943130.98536,63.0,15829.126,0.29814,-0.00141,0.29814,0.2708
943131.12736,63.0,12516.703,0.30489,0.01483,0.30525,-2.78463
943131.26936,63.0,9909.4424,0.3121,0.02833,0.31338,-5.18615
943131.43336,63.0,7835.48,0.32117,0.0418,0.32388,-7.41614
943131.63436,63.0,6217.2461,0.33056,0.05286,0.33476,-9.08522
943131.87236,63.0,4905.291,0.34129,0.06377,0.3472,-10.58327
943132.11036,63.0,3881.2737,0.35492,0.07295,0.36234,-11.61523
943132.34836,63.0,3070.9827,0.3666,0.08307,0.3759,-12.76728
943132.58636,63.0,2430.7778,0.37952,0.0909,0.39025,-13.46923
943132.82536,63.0,1923.1537,0.39539,0.09942,0.4077,-14.11427
943133.06236,63.0,1522.4358,0.41126,0.10729,0.42502,-14.62162
943133.30136,63.0,1203.8446,0.42802,0.11649,0.44359,-15.22498
943133.53936,63.0,952.86591,0.44616,0.12675,0.46381,-15.85945
943133.77836,63.0,754.27557,0.46569,0.13567,0.48505,-16.24217
943134.01536,63.0,596.71857,0.48499,0.14427,0.50599,-16.56676
943134.25236,63.0,471.96338,0.50674,0.15432,0.52972,-16.93731
943134.49136,63.0,373.20856,0.53265,0.1624,0.55686,-16.95556
943134.72936,63.0,295.47278,0.55464,0.17212,0.58073,-17.24062
943134.96836,63.0,233.87738,0.58178,0.18422,0.61025,-17.57002
943135.20636,63.0,185.05922,0.60883,0.19396,0.63898,-17.67086
943135.44236,63.0,146.35823,0.63826,0.20453,0.67023,-17.76835
943135.67936,63.0,115.77804,0.6712,0.21416,0.70454,-17.69622
943135.91336,63.0,91.6721,0.70363,0.2234,0.73824,-17.61407
943136.15936,63.0,72.51701,0.7367,0.23479,0.77321,-17.67746
943136.38836,63.0,57.36816,0.77345,0.24372,0.81094,-17.49013
943136.62436,63.0,45.3629,0.81004,0.25195,0.84832,-17.27771
943136.85736,63.0,35.93134,0.8459,0.26066,0.88515,-17.12654
943137.10736,63.0,28.40909,0.88384,0.27113,0.92449,-17.05439
943137.32236,63.0,22.48202,0.91864,0.28392,0.96151,-17.17485
943137.58636,63.0,17.79613,0.95777,0.30098,1.00395,-17.44548
943137.83936,63.0,14.06813,0.99729,0.31833,1.04686,-17.70259
943138.05536,63.0,11.1448,1.04445,0.34189,1.09898,-18.12516
943138.32236,63.0,8.81772,1.09816,0.36933,1.1586,-18.58854
943138.50036,63.0,6.97545,1.16974,0.38958,1.23291,-18.42002
943138.71836,63.0,5.5173,1.2271,0.40881,1.2934,-18.42564
943138.98836,63.0,4.36941,1.31705,0.42342,1.38344,-17.82224
943139.32336,63.0,3.45686,1.3926,0.43543,1.45909,-17.36307
943139.74136,63.0,2.73547,1.47726,0.41915,1.53557,-15.84043
943140.26736,63.0,2.16054,1.56625,0.40174,1.61695,-14.38599
943140.92636,63.0,1.70952,1.63587,0.37628,1.67859,-12.95368
943141.75436,63.0,1.35352,1.69366,0.33802,1.72706,-11.28671
943142.79736,63.0,1.07079,1.74465,0.29825,1.76996,-9.70115
943144.11136,63.0,0.84734,1.78378,0.26331,1.80311,-8.39686
943145.76736,63.0,0.67072,1.81367,0.2307,1.82828,-7.24924
943147.85536,63.0,0.53067,1.83489,0.20458,1.84626,-6.36193
943150.49236,63.0,0.41976,1.85283,0.18223,1.86177,-5.61725
943153.82336,63.0,0.33183,1.86907,0.16708,1.87652,-5.10834
943158.02936,63.0,0.26261,1.88331,0.15843,1.88996,-4.80862
943163.33736,63.0,0.20791,1.89487,0.15665,1.90134,-4.72598
943170.04236,63.0,0.16452,1.90489,0.15922,1.91153,-4.77797
943178.51836,63.0,0.13007,1.91479,0.16445,1.92184,-4.90871
943189.20836,63.0,0.10309,1.92926,0.17405,1.93709,-5.15513
943202.72236,63.0,0.08153,1.94675,0.19164,1.95616,-5.62218
943219.82037,63.0,0.06443,1.96597,0.21737,1.97795,-6.30945
943241.40637,63.0,0.05102,1.98538,0.24548,2.00049,-7.04856
943268.64937,63.0,0.04042,2.0169,0.27684,2.03581,-7.81566
943303.14538,63.0,0.03192,2.06227,0.31991,2.08694,-8.81782
943346.69238,63.0,0.02528,2.11149,0.38031,2.14547,-10.21026
943401.75739,63.0,0.01999,2.15732,0.44959,2.20367,-11.77199
957976.87631,64.0,20004.453,0.28867,-0.01885,0.28928,3.73551
957977.01931,64.0,15829.126,0.29459,-0.00033,0.29459,0.06394
957977.16131,64.0,12516.703,0.30429,0.01543,0.30468,-2.90243
957977.30331,64.0,9909.4424,0.31292,0.02931,0.31429,-5.3505
957977.46731,64.0,7835.48,0.32207,0.04226,0.32483,-7.47576
957977.66831,64.0,6217.2461,0.33148,0.05352,0.33577,-9.17228
957977.90631,64.0,4905.291,0.34237,0.06218,0.34797,-10.2942
957978.14431,64.0,3881.2737,0.35297,0.07346,0.36054,-11.7566
957978.38231,64.0,3070.9827,0.36613,0.08343,0.37552,-12.83706
957978.62131,64.0,2430.7778,0.37974,0.09041,0.39036,-13.39106
957978.85931,64.0,1923.1537,0.39429,0.10076,0.40696,-14.33532
957979.09631,64.0,1522.4358,0.41052,0.10967,0.42492,-14.95732
957979.33531,64.0,1203.8446,0.42813,0.1184,0.4442,-15.45866
957979.57331,64.0,952.86591,0.4457,0.12715,0.46348,-15.92312
957979.81131,64.0,754.27557,0.46483,0.13603,0.48433,-16.31197
957980.04931,64.0,596.71857,0.48558,0.14601,0.50706,-16.73577
957980.28631,64.0,471.96338,0.50778,0.15386,0.53058,-16.85723
957980.52531,64.0,373.20856,0.53189,0.16479,0.55684,-17.21421
957980.76331,64.0,295.47278,0.55617,0.17427,0.58284,-17.39734
957981.00231,64.0,233.87738,0.58248,0.18408,0.61087,-17.53792
957981.24031,64.0,185.05922,0.6105,0.19492,0.64086,-17.70676
957981.47631,64.0,146.35823,0.64215,0.20615,0.67442,-17.79801
957981.71331,64.0,115.77804,0.67274,0.21633,0.70666,-17.82598
957981.94731,64.0,91.6721,0.70619,0.22454,0.74103,-17.63851
957982.19231,64.0,72.51701,0.73991,0.23613,0.77668,-17.69965
957982.42231,64.0,57.36816,0.77494,0.24496,0.81274,-17.54202
957982.65831,64.0,45.3629,0.81286,0.25367,0.85152,-17.33188
957982.89131,64.0,35.93134,0.84826,0.26382,0.88834,-17.27653
957983.14131,64.0,28.40909,0.88355,0.27266,0.92467,-17.14972
957983.35531,64.0,22.48202,0.92328,0.28535,0.96637,-17.17418
957983.62031,64.0,17.79613,0.96152,0.30246,1.00797,-17.46151
957983.87231,64.0,14.06813,1.00313,0.32105,1.05325,-17.74724
957984.08931,64.0,11.1448,1.05034,0.34326,1.105,-18.09775
957984.35631,64.0,8.81772,1.1009,0.36985,1.16136,-18.56978
957984.53431,64.0,6.97545,1.17359,0.39783,1.23919,-18.72589
957984.75231,64.0,5.5173,1.23365,0.40771,1.29927,-18.28815
957985.02131,64.0,4.36941,1.32382,0.43189,1.39249,-18.06877
957985.35631,64.0,3.45686,1.39724,0.43782,1.46422,-17.39827
957985.77531,64.0,2.73547,1.48782,0.42268,1.54669,-15.85937
957986.30031,64.0,2.16054,1.57411,0.40984,1.62659,-14.59366
957986.95931,64.0,1.70952,1.64315,0.38071,1.68668,-13.045
957987.78831,64.0,1.35352,1.70506,0.34066,1.73876,-11.29863
957988.83031,64.0,1.07079,1.75775,0.30219,1.78353,-9.75476
957990.14431,64.0,0.84734,1.7978,0.26741,1.81758,-8.46036
957991.80031,64.0,0.67072,1.82762,0.2356,1.84275,-7.34559
957993.88931,64.0,0.53067,1.84892,0.20792,1.86057,-6.41623
957996.52531,64.0,0.41976,1.86688,0.18553,1.87607,-5.67552
957999.85731,64.0,0.33183,1.88242,0.16915,1.89,-5.1348
958004.06231,64.0,0.26261,1.89529,0.16005,1.90203,-4.82698
958009.37131,64.0,0.20791,1.90647,0.15626,1.91286,-4.68557
958016.07531,64.0,0.16452,1.91792,0.15592,1.92425,-4.64782
958024.55232,64.0,0.13007,1.93243,0.16149,1.93916,-4.77698
958035.24232,64.0,0.10309,1.94919,0.1751,1.95704,-5.1332
958048.75632,64.0,0.08153,1.96633,0.198,1.97628,-5.74993
958065.85332,64.0,0.06443,1.98251,0.22722,1.99549,-6.53814
958087.44032,64.0,0.05102,1.99787,0.25376,2.01392,-7.23864
958114.68333,64.0,0.04042,2.02556,0.28289,2.04522,-7.95039
958149.17833,64.0,0.03192,2.06367,0.32433,2.089,-8.93169
958192.72634,64.0,0.02528,2.1055,0.37601,2.13882,-10.12552
958247.79134,64.0,0.01999,2.15375,0.42845,2.19595,-11.25111
972862.53122,65.0,20004.453,0.29111,-0.01998,0.29179,3.92603
972862.67422,65.0,15829.126,0.29788,5e-05,0.29788,-0.00947
972862.81622,65.0,12516.703,0.30488,0.01605,0.30531,-3.01286
972862.95822,65.0,9909.4424,0.31244,0.02899,0.31379,-5.30051
972863.12222,65.0,7835.48,0.32237,0.04275,0.3252,-7.55432
972863.32322,65.0,6217.2461,0.33178,0.0532,0.33602,-9.10958
972863.56122,65.0,4905.291,0.34254,0.06403,0.34847,-10.58855
972863.80022,65.0,3881.2737,0.35328,0.07233,0.36061,-11.57087
972864.03822,65.0,3070.9827,0.36651,0.0831,0.37582,-12.77536
972864.27622,65.0,2430.7778,0.37992,0.09116,0.3907,-13.49277
972864.51422,65.0,1923.1537,0.39518,0.10049,0.40776,-14.26713
972864.75222,65.0,1522.4358,0.40961,0.1089,0.42384,-14.88901
972864.99022,65.0,1203.8446,0.42664,0.11812,0.44269,-15.47553
972865.22922,65.0,952.86591,0.44737,0.12623,0.46483,-15.75649
972865.46722,65.0,754.27557,0.46483,0.13792,0.48486,-16.52654
972865.70422,65.0,596.71857,0.48636,0.14672,0.50801,-16.78672
972865.94222,65.0,471.96338,0.50774,0.15615,0.53121,-17.09501
972866.18122,65.0,373.20856,0.53278,0.16557,0.55792,-17.26335
972866.41922,65.0,295.47278,0.55659,0.17385,0.58311,-17.34627
972866.65822,65.0,233.87738,0.5829,0.18508,0.61158,-17.61505
972866.89622,65.0,185.05922,0.61099,0.19585,0.64161,-17.77312
972867.13222,65.0,146.35823,0.64106,0.20625,0.67342,-17.83473
972867.36822,65.0,115.77804,0.67306,0.21683,0.70713,-17.85698
972867.60322,65.0,91.6721,0.70546,0.22738,0.7412,-17.86482
972867.84822,65.0,72.51701,0.74182,0.23623,0.77852,-17.66367
972868.07722,65.0,57.36816,0.77719,0.24699,0.81549,-17.63037
972868.31422,65.0,45.3629,0.81473,0.25652,0.85416,-17.47643
972868.54622,65.0,35.93134,0.85176,0.26318,0.89149,-17.17068
972868.79622,65.0,28.40909,0.88784,0.27365,0.92906,-17.13041
972869.01122,65.0,22.48202,0.92451,0.28862,0.96852,-17.33792
972869.27622,65.0,17.79613,0.96342,0.30349,1.01009,-17.48492
972869.52822,65.0,14.06813,1.00743,0.32294,1.05793,-17.77364
972869.74422,65.0,11.1448,1.0557,0.3451,1.11068,-18.10198
972870.01122,65.0,8.81772,1.10798,0.36922,1.16788,-18.43
972870.18922,65.0,6.97545,1.17031,0.401,1.2371,-18.91357
972870.40722,65.0,5.5173,1.24779,0.41105,1.31376,-18.23319
972870.67722,65.0,4.36941,1.31755,0.43743,1.38827,-18.36627
972871.01222,65.0,3.45686,1.40409,0.43267,1.46924,-17.12669
972871.43022,65.0,2.73547,1.4986,0.4318,1.55957,-16.07352
972871.95622,65.0,2.16054,1.57427,0.41564,1.62821,-14.78967
972872.61522,65.0,1.70952,1.64834,0.38,1.69157,-12.98183
972873.44322,65.0,1.35352,1.71462,0.34368,1.74872,-11.33434
972874.48622,65.0,1.07079,1.76444,0.30767,1.79106,-9.89133
972875.80022,65.0,0.84734,1.80341,0.27035,1.82357,-8.52579
972877.45622,65.0,0.67072,1.83416,0.23688,1.84939,-7.35883
972879.54522,65.0,0.53067,1.85806,0.2081,1.86968,-6.39054
972882.18122,65.0,0.41976,1.87802,0.18715,1.88733,-5.69086
972885.51322,65.0,0.33183,1.89314,0.17257,1.90099,-5.20853
972889.71822,65.0,0.26261,1.90448,0.16304,1.91144,-4.89307
972895.02722,65.0,0.20791,1.91543,0.15833,1.92196,-4.72529
972901.73122,65.0,0.16452,1.92715,0.15727,1.93355,-4.66557
972910.20822,65.0,0.13007,1.94099,0.1639,1.94789,-4.82684
972920.89822,65.0,0.10309,1.95394,0.17677,1.96192,-5.16931
972934.41222,65.0,0.08153,1.96812,0.1937,1.97763,-5.62085
972951.50923,65.0,0.06443,1.98764,0.21676,1.99942,-6.22361
972973.09623,65.0,0.05102,2.01785,0.24374,2.03251,-6.88756
973000.33823,65.0,0.04042,2.05204,0.28718,2.07204,-7.96679
973034.83424,65.0,0.03192,2.08333,0.34119,2.11108,-9.30092
973078.38124,65.0,0.02528,2.11455,0.39168,2.15052,-10.49413
973133.44725,65.0,0.01999,2.15969,0.43718,2.20349,-11.44362
987702.53618,66.0,20004.453,0.28962,-0.01962,0.29028,3.87611
987702.67918,66.0,15829.126,0.29617,-0.00122,0.29617,0.23568
987702.82118,66.0,12516.703,0.30434,0.01693,0.30481,-3.18329
987702.96318,66.0,9909.4424,0.31357,0.02849,0.31486,-5.19075
987703.12718,66.0,7835.48,0.32228,0.04223,0.32504,-7.46583
987703.32818,66.0,6217.2461,0.33298,0.05333,0.33723,-9.09937
987703.56618,66.0,4905.291,0.34487,0.06361,0.35068,-10.45064
987703.80418,66.0,3881.2737,0.35526,0.07337,0.36276,-11.66967
987704.04218,66.0,3070.9827,0.36754,0.08428,0.37708,-12.91531
987704.28118,66.0,2430.7778,0.38239,0.09138,0.39315,-13.44073
987704.51918,66.0,1923.1537,0.3958,0.10125,0.40855,-14.34968
987704.75718,66.0,1522.4358,0.41206,0.11102,0.42675,-15.07963
987704.99518,66.0,1203.8446,0.43025,0.11936,0.4465,-15.50497
987705.23418,66.0,952.86591,0.44791,0.12877,0.46605,-16.03992
987705.47218,66.0,754.27557,0.46804,0.13857,0.48812,-16.4917
987705.70918,66.0,596.71857,0.48827,0.14763,0.5101,-16.82286
987705.94718,66.0,471.96338,0.51082,0.15803,0.5347,-17.19085
987706.18618,66.0,373.20856,0.53515,0.16692,0.56058,-17.32346
987706.42318,66.0,295.47278,0.56032,0.17643,0.58744,-17.47757
987706.66318,66.0,233.87738,0.58614,0.18702,0.61526,-17.69634
987706.90118,66.0,185.05922,0.61534,0.19662,0.64599,-17.72051
987707.13718,66.0,146.35823,0.6448,0.20946,0.67796,-17.99628
987707.37318,66.0,115.77804,0.6765,0.21857,0.71093,-17.90503
987707.60818,66.0,91.6721,0.71168,0.23039,0.74804,-17.93843
987707.85318,66.0,72.51701,0.74684,0.24053,0.78462,-17.85223
987708.08218,66.0,57.36816,0.78318,0.2503,0.8222,-17.72359
987708.31918,66.0,45.3629,0.82022,0.25952,0.8603,-17.55742
987708.55118,66.0,35.93134,0.85693,0.26765,0.89775,-17.34519
987708.80118,66.0,28.40909,0.89564,0.28056,0.93856,-17.3929
987709.01618,66.0,22.48202,0.93535,0.29314,0.98022,-17.40115
987709.28118,66.0,17.79613,0.97351,0.30779,1.021,-17.54516
987709.53318,66.0,14.06813,1.01663,0.32819,1.06829,-17.89146
987709.74918,66.0,11.1448,1.06665,0.35074,1.12284,-18.20224
987710.01618,66.0,8.81772,1.11924,0.3755,1.18055,-18.54656
987710.19418,66.0,6.97545,1.1778,0.40378,1.24509,-18.92289
987710.41218,66.0,5.5173,1.26242,0.42156,1.33095,-18.46588
987710.68218,66.0,4.36941,1.32786,0.44201,1.3995,-18.41139
987711.01718,66.0,3.45686,1.42174,0.43964,1.48816,-17.18306
987711.43518,66.0,2.73547,1.5114,0.44336,1.57509,-16.34887
987711.96118,66.0,2.16054,1.59089,0.42332,1.64625,-14.90052
987712.62018,66.0,1.70952,1.66969,0.38767,1.7141,-13.07124
987713.44818,66.0,1.35352,1.73828,0.35345,1.77385,-11.49337
987714.49118,66.0,1.07079,1.78946,0.31623,1.81718,-10.02163
987715.80518,66.0,0.84734,1.82912,0.27846,1.8502,-8.65622
987717.46118,66.0,0.67072,1.86026,0.24397,1.87619,-7.47165
987719.55018,66.0,0.53067,1.88499,0.21309,1.897,-6.44969
987722.18618,66.0,0.41976,1.9044,0.19151,1.91401,-5.74236
987725.51818,66.0,0.33183,1.92004,0.175,1.92799,-5.20764
987729.72418,66.0,0.26261,1.93281,0.16342,1.9397,-4.83288
987735.03218,66.0,0.20791,1.94598,0.15747,1.95234,-4.62638
987741.73618,66.0,0.16452,1.96025,0.15902,1.96669,-4.63792
987750.21318,66.0,0.13007,1.97472,0.16813,1.98187,-4.8665
987760.90318,66.0,0.10309,1.98661,0.18381,1.99509,-5.28628
987774.41719,66.0,0.08153,1.99759,0.20154,2.00773,-5.76118
987791.51519,66.0,0.06443,2.01363,0.2238,2.02603,-6.34188
987813.10119,66.0,0.05102,2.03922,0.24811,2.05426,-6.93701
987840.34419,66.0,0.04042,2.06934,0.28535,2.08892,-7.85112
987874.8392,66.0,0.03192,2.10147,0.32825,2.12695,-8.8779
987918.3872,66.0,0.02528,2.14541,0.37079,2.17721,-9.80552
987973.45221,66.0,0.01999,2.21127,0.42166,2.25111,-10.79607
1002488.8786,67.0,20004.453,0.29118,-0.01816,0.29174,3.56964
1002489.0216,67.0,15829.126,0.29805,-4e-05,0.29805,0.00836
1002489.1636,67.0,12516.703,0.30491,0.01592,0.30532,-2.98806
1002489.3056,67.0,9909.4424,0.31445,0.02949,0.31583,-5.35808
1002489.4696,67.0,7835.48,0.32289,0.04278,0.32571,-7.54738
1002489.6706,67.0,6217.2461,0.33331,0.05262,0.33744,-8.97169
1002489.9086,67.0,4905.291,0.3451,0.06543,0.35125,-10.73513
1002490.1466,67.0,3881.2737,0.35645,0.0742,0.36409,-11.75873
1002490.3846,67.0,3070.9827,0.36917,0.08419,0.37865,-12.84661
1002490.6226,67.0,2430.7778,0.38385,0.09268,0.39488,-13.57389
1002490.8616,67.0,1923.1537,0.39743,0.10226,0.41038,-14.42931
1002491.0996,67.0,1522.4358,0.41473,0.11117,0.42937,-15.0051
1002491.3376,67.0,1203.8446,0.43201,0.12064,0.44854,-15.60311
1002491.5756,67.0,952.86591,0.45025,0.12865,0.46827,-15.94647
1002491.8146,67.0,754.27557,0.46814,0.13888,0.4883,-16.52403
1002492.0516,67.0,596.71857,0.48981,0.14787,0.51165,-16.79827
1002492.2886,67.0,471.96338,0.51288,0.15857,0.53684,-17.18036
1002492.5286,67.0,373.20856,0.53546,0.16809,0.56122,-17.42801
1002492.7656,67.0,295.47278,0.56157,0.17702,0.58881,-17.49647
1002493.0056,67.0,233.87738,0.58678,0.18737,0.61597,-17.70954
1002493.2436,67.0,185.05922,0.6156,0.19901,0.64697,-17.91466
1002493.4796,67.0,146.35823,0.64686,0.20983,0.68004,-17.97235
1002493.7156,67.0,115.77804,0.67833,0.22152,0.71358,-18.08536
1002493.9506,67.0,91.6721,0.71169,0.23147,0.74838,-18.01645
1002494.1956,67.0,72.51701,0.74741,0.24211,0.78564,-17.94905
1002494.4246,67.0,57.36816,0.78544,0.251,0.82457,-17.72224
1002494.6616,67.0,45.3629,0.82238,0.26038,0.86261,-17.56865
1002494.8936,67.0,35.93134,0.86077,0.27219,0.90278,-17.54782
1002495.1436,67.0,28.40909,0.89717,0.28224,0.94052,-17.46273
1002495.3586,67.0,22.48202,0.9355,0.29581,0.98115,-17.5472
1002495.6236,67.0,17.79613,0.97806,0.31148,1.02646,-17.66492
1002495.8756,67.0,14.06813,1.01833,0.33116,1.07082,-18.01458
1002496.0916,67.0,11.1448,1.06693,0.35349,1.12397,-18.33053
1002496.3586,67.0,8.81772,1.12204,0.38194,1.18527,-18.7986
1002496.5366,67.0,6.97545,1.19421,0.40127,1.25983,-18.57295
1002496.7546,67.0,5.5173,1.25129,0.42787,1.32242,-18.87756
1002497.0246,67.0,4.36941,1.34516,0.43857,1.41485,-18.05786
1002497.3596,67.0,3.45686,1.42712,0.45731,1.4986,-17.76781
1002497.7786,67.0,2.73547,1.51149,0.44151,1.57466,-16.28318
1002498.30361,67.0,2.16054,1.60616,0.42313,1.66096,-14.75873
1002498.96261,67.0,1.70952,1.68271,0.39856,1.72927,-13.3254
1002499.79061,67.0,1.35352,1.74482,0.35974,1.78152,-11.64979
1002500.83361,67.0,1.07079,1.79943,0.31835,1.82738,-10.03279
1002502.14761,67.0,0.84734,1.84238,0.28001,1.86353,-8.64178
1002503.80361,67.0,0.67072,1.87475,0.24631,1.89086,-7.48482
1002505.89161,67.0,0.53067,1.89808,0.21741,1.91049,-6.53422
1002508.52861,67.0,0.41976,1.91786,0.19282,1.92753,-5.74115
1002511.85961,67.0,0.33183,1.9344,0.17548,1.94235,-5.18343
1002516.06561,67.0,0.26261,1.94967,0.16567,1.95669,-4.85705
1002521.37361,67.0,0.20791,1.96236,0.16262,1.96909,-4.73726
1002528.07861,67.0,0.16452,1.97262,0.16517,1.97953,-4.78638
1002536.55461,67.0,0.13007,1.98233,0.17012,1.98962,-4.90498
1002547.24461,67.0,0.10309,1.9958,0.17909,2.00382,-5.1276
1002560.75861,67.0,0.08153,2.01362,0.19574,2.02311,-5.55227
1002577.85661,67.0,0.06443,2.0336,0.22111,2.04558,-6.20524
1002599.44362,67.0,0.05102,2.05347,0.24959,2.06858,-6.93018
1002626.68562,67.0,0.04042,2.08403,0.28006,2.10276,-7.65389
1002661.18162,67.0,0.03192,2.13044,0.32243,2.1547,-8.6062
1002704.72863,67.0,0.02528,2.18328,0.38291,2.2166,-9.94748
1002759.79364,67.0,0.01999,2.2312,0.45467,2.27706,-11.51781
1017260.95685,68.0,20004.453,0.29097,-0.0189,0.29158,3.71568
