Repository: SebaVillagra00/ICM2985-SOH-IPRE

## Data University of Cambridge (EIS Cambridge)
Data publicada en "Identifying degradation patterns of lithium ion batteries from impedance spectroscopy using machine learning" (Zhang, Tang, Zhang, Wang, Stimming & Lee, 2020) https://www.nature.com/articles/s41467-020-15235-7.

Carpeta contiene:
* Paper de Nature Comunications (IF: 16.6).
* Data frames para IOS.
* Data frames para Windows.

Cada Data frame está contenido en un archivo .txt con las siguientes columnas:
* time/s: tiempo en que se mide la muestra.
* cycle number: ciclo de carga de la batería.
* freq/Hz: frecuencia de la señal de input.
* Re(Z)/Ohm: Parte resistiva de la impedancia.
* Im(Z)/Ohm: Parte reactiva de la impedancia.

File: EIS Cambridge/BaseDatos-CSV/csvEIS/EIS_state_III_25C08.csv (part 7 of 8)
time/s,cycle number,freq/Hz,Re(Z)/Ohm,-Im(Z)/Ohm,|Z|/Ohm,Phase(Z)/deg
966124.42087,68.0,3881.2737,0.37752,0.07696,0.38529,-11.52143
966124.65887,68.0,3070.9827,0.39155,0.08621,0.40093,-12.41726
966124.89687,68.0,2430.7778,0.40519,0.09415,0.41598,-13.08102
966125.13587,68.0,1923.1537,0.42146,0.10294,0.43385,-13.72493
966125.37287,68.0,1522.4358,0.43686,0.10919,0.4503,-14.03369
966125.61187,68.0,1203.8446,0.45407,0.11736,0.46899,-14.49146
966125.84987,68.0,952.86591,0.47189,0.12596,0.48842,-14.94527
966126.08787,68.0,754.27557,0.49267,0.13235,0.51014,-15.03685
966126.32587,68.0,596.71857,0.51297,0.14019,0.53178,-15.28494
966126.56287,68.0,471.96338,0.53359,0.15115,0.55459,-15.81588
966126.80187,68.0,373.20856,0.55752,0.15806,0.5795,-15.82803
966127.03987,68.0,295.47278,0.58232,0.16646,0.60564,-15.95264
966127.27887,68.0,233.87738,0.60717,0.17461,0.63177,-16.0443
966127.51687,68.0,185.05922,0.63377,0.18165,0.65929,-15.99324
966127.75287,68.0,146.35823,0.66173,0.1898,0.68841,-16.00444
966127.98987,68.0,115.77804,0.69016,0.19793,0.71798,-16.00255
966128.22387,68.0,91.6721,0.7216,0.20499,0.75016,-15.85863
966128.46987,68.0,72.51701,0.7532,0.21159,0.78236,-15.69143
966128.69887,68.0,57.36816,0.78467,0.21832,0.81447,-15.54824
966128.93487,68.0,45.3629,0.81579,0.22522,0.8463,-15.43364
966129.16787,68.0,35.93134,0.84549,0.23251,0.87688,-15.37632
966129.41787,68.0,28.40909,0.87913,0.24323,0.91216,-15.46544
966129.63187,68.0,22.48202,0.91064,0.25456,0.94555,-15.61761
966129.89687,68.0,17.79613,0.94336,0.27061,0.9814,-16.00602
966130.14887,68.0,14.06813,0.97904,0.28898,1.0208,-16.4448
966130.36487,68.0,11.1448,1.02506,0.3105,1.07106,-16.8518
966130.63187,68.0,8.81772,1.07168,0.33623,1.12318,-17.41864
966130.81087,68.0,6.97545,1.13477,0.36211,1.19114,-17.69807
966131.02887,68.0,5.5173,1.19988,0.36812,1.25508,-17.05601
966131.29787,68.0,4.36941,1.27216,0.39503,1.33208,-17.25043
966131.63287,68.0,3.45686,1.33842,0.39392,1.39519,-16.39997
966132.05187,68.0,2.73547,1.41862,0.38412,1.4697,-15.15071
966132.57687,68.0,2.16054,1.48884,0.36981,1.53408,-13.94938
966133.23587,68.0,1.70952,1.5519,0.33966,1.58863,-12.34566
966134.06487,68.0,1.35352,1.61559,0.30846,1.64478,-10.80916
966135.10687,68.0,1.07079,1.66821,0.28398,1.69221,-9.66082
966136.42087,68.0,0.84734,1.70611,0.2659,1.7267,-8.8585
966138.07687,68.0,0.67072,1.73206,0.24822,1.74975,-8.1554
966140.16587,68.0,0.53067,1.74322,0.22888,1.75819,-7.48011
966142.80187,68.0,0.41976,1.75123,0.20498,1.76318,-6.6762
966146.13387,68.0,0.33183,1.7612,0.17721,1.77009,-5.74569
966150.33987,68.0,0.26261,1.78099,0.14726,1.78707,-4.72668
966155.64787,68.0,0.20791,1.81749,0.12458,1.82175,-3.92131
966162.35187,68.0,0.16452,1.86857,0.12349,1.87265,-3.78106
966170.82787,68.0,0.13007,1.92292,0.15668,1.92929,-4.65811
966181.51887,68.0,0.10309,1.95756,0.22622,1.97059,-6.59202
966195.03187,68.0,0.08153,1.94694,0.31508,1.97227,-9.19254
966212.12988,68.0,0.06443,1.89701,0.39012,1.9367,-11.62077
966233.71588,68.0,0.05102,1.79711,0.41076,1.84346,-12.87475
966260.95888,68.0,0.04042,1.71113,0.34629,1.74582,-11.44061
966295.45389,68.0,0.03192,1.69936,0.20739,1.71197,-6.95782
966339.00189,68.0,0.02528,1.83102,0.03684,1.83139,-1.15265
966394.0669,68.0,0.01999,2.1442,-0.07053,2.14536,1.88386
980420.88815,69.0,20004.453,0.30516,-0.01444,0.3055,2.70868
980421.03115,69.0,15829.126,0.31407,0.00347,0.31409,-0.63239
980421.17315,69.0,12516.703,0.32118,0.0211,0.32187,-3.75909
980421.31515,69.0,9909.4424,0.33166,0.0359,0.3336,-6.17702
980421.47915,69.0,7835.48,0.34142,0.0473,0.34468,-7.88832
980421.68015,69.0,6217.2461,0.35234,0.05828,0.35713,-9.39223
980421.91815,69.0,4905.291,0.36376,0.0683,0.37012,-10.63406
980422.15715,69.0,3881.2737,0.37839,0.07769,0.38628,-11.60242
980422.39515,69.0,3070.9827,0.39138,0.08555,0.40062,-12.32987
980422.63315,69.0,2430.7778,0.40573,0.09443,0.41658,-13.10221
980422.87115,69.0,1923.1537,0.42202,0.1021,0.43419,-13.60023
980423.10915,69.0,1522.4358,0.43707,0.11091,0.45092,-14.23899
980423.34715,69.0,1203.8446,0.45398,0.11909,0.46934,-14.69947
980423.58615,69.0,952.86591,0.47229,0.12638,0.48891,-14.98089
980423.82415,69.0,754.27557,0.49293,0.13442,0.51093,-15.25319
980424.06115,69.0,596.71857,0.51382,0.14259,0.53324,-15.5096
980424.29915,69.0,471.96338,0.53519,0.15029,0.55589,-15.68588
980424.53815,69.0,373.20856,0.56008,0.15928,0.58228,-15.87479
980424.77615,69.0,295.47278,0.58176,0.16623,0.60504,-15.94628
980425.01515,69.0,233.87738,0.60738,0.17533,0.63218,-16.10158
980425.25315,69.0,185.05922,0.63504,0.18298,0.66088,-16.07351
980425.48915,69.0,146.35823,0.66358,0.18991,0.69022,-15.97085
980425.72615,69.0,115.77804,0.69185,0.19818,0.71968,-15.98451
980425.96015,69.0,91.6721,0.72356,0.20657,0.75247,-15.93371
980426.20515,69.0,72.51701,0.7557,0.2121,0.7849,-15.67781
980426.43415,69.0,57.36816,0.787,0.22002,0.81717,-15.61918
980426.67115,69.0,45.3629,0.81749,0.22677,0.84836,-15.50366
980426.90315,69.0,35.93134,0.84899,0.23405,0.88066,-15.41285
980427.15315,69.0,28.40909,0.88097,0.24417,0.91418,-15.49147
980427.36815,69.0,22.48202,0.91319,0.25687,0.94863,-15.71054
980427.63315,69.0,17.79613,0.94528,0.27186,0.9836,-16.04515
980427.88515,69.0,14.06813,0.98565,0.29407,1.02858,-16.61262
980428.10115,69.0,11.1448,1.028,0.31398,1.07488,-16.98411
980428.36815,69.0,8.81772,1.07858,0.33762,1.13019,-17.38126
980428.54615,69.0,6.97545,1.13114,0.36675,1.18911,-17.96438
980428.76515,69.0,5.5173,1.20375,0.37952,1.26216,-17.49914
980429.03415,69.0,4.36941,1.26584,0.3964,1.32645,-17.38801
980429.36915,69.0,3.45686,1.35077,0.39302,1.40678,-16.22309
980429.78815,69.0,2.73547,1.43357,0.39811,1.48783,-15.52032
980430.31315,69.0,2.16054,1.4996,0.38642,1.54859,-14.4497
980430.97215,69.0,1.70952,1.56323,0.35836,1.60378,-12.91156
980431.80015,69.0,1.35352,1.61951,0.32703,1.6522,-11.41643
980432.84315,69.0,1.07079,1.66603,0.29269,1.69155,-9.96417
980434.15715,69.0,0.84734,1.70745,0.25635,1.72658,-8.53853
980435.81315,69.0,0.67072,1.74712,0.22554,1.76162,-7.35577
980437.90115,69.0,0.53067,1.78684,0.20571,1.79865,-6.56718
980440.53815,69.0,0.41976,1.81682,0.20285,1.82811,-6.37062
980443.86915,69.0,0.33183,1.83089,0.21005,1.8429,-6.54475
980448.07515,69.0,0.26261,1.8278,0.21726,1.84067,-6.77866
980453.38315,69.0,0.20791,1.81227,0.21323,1.82477,-6.71054
980460.08815,69.0,0.16452,1.79742,0.1919,1.80764,-6.09394
980468.56415,69.0,0.13007,1.79891,0.15404,1.80549,-4.89417
980479.25416,69.0,0.10309,1.83401,0.11099,1.83737,-3.46331
980492.76816,69.0,0.08153,1.91116,0.08691,1.91314,-2.60377
980509.86516,69.0,0.06443,2.01402,0.1061,2.01681,-3.01573
980531.45216,69.0,0.05102,2.13763,0.20475,2.14741,-5.47142
980558.69417,69.0,0.04042,2.20529,0.39412,2.24024,-10.13266
980593.19017,69.0,0.03192,2.1545,0.61946,2.24178,-16.041
980636.73717,69.0,0.02528,1.97697,0.78202,2.12602,-21.58192
980691.80218,69.0,0.01999,1.72406,0.79247,1.89747,-24.68598
994736.88421,70.0,20004.453,0.30633,-0.01347,0.30663,2.51815
994737.02721,70.0,15829.126,0.31336,0.0024,0.31337,-0.43884
994737.16921,70.0,12516.703,0.323,0.02132,0.3237,-3.77699
994737.31121,70.0,9909.4424,0.33214,0.03391,0.33387,-5.83014
994737.47521,70.0,7835.48,0.34281,0.04619,0.34591,-7.67327
994737.67621,70.0,6217.2461,0.35302,0.05833,0.35781,-9.38223
994737.91421,70.0,4905.291,0.36518,0.06882,0.37161,-10.67227
994738.15221,70.0,3881.2737,0.37791,0.07637,0.38555,-11.42491
994738.39021,70.0,3070.9827,0.39205,0.08654,0.40148,-12.44711
994738.62821,70.0,2430.7778,0.40454,0.09407,0.41533,-13.0903
994738.86721,70.0,1923.1537,0.42212,0.10193,0.43425,-13.57511
994739.10421,70.0,1522.4358,0.43787,0.11042,0.45158,-14.1539
994739.34321,70.0,1203.8446,0.45371,0.11908,0.46908,-14.70578
994739.58121,70.0,952.86591,0.4736,0.12763,0.49049,-15.08209
994739.82021,70.0,754.27557,0.49333,0.13281,0.5109,-15.06782
994740.05721,70.0,596.71857,0.51329,0.1412,0.53235,-15.38057
994740.29421,70.0,471.96338,0.53512,0.15023,0.55581,-15.68158
994740.53321,70.0,373.20856,0.55782,0.15875,0.57997,-15.88626
994740.77121,70.0,295.47278,0.58359,0.16666,0.60692,-15.93782
994741.01021,70.0,233.87738,0.60873,0.17504,0.63339,-16.04244
994741.24821,70.0,185.05922,0.63656,0.18322,0.6624,-16.05712
994741.48421,70.0,146.35823,0.66286,0.19187,0.69007,-16.14336
994741.72121,70.0,115.77804,0.69402,0.1995,0.72212,-16.03749
994741.95521,70.0,91.6721,0.72367,0.20502,0.75215,-15.818
994742.20121,70.0,72.51701,0.75361,0.21378,0.78335,-15.83694
994742.43021,70.0,57.36816,0.7859,0.2206,0.81627,-15.6793
994742.66621,70.0,45.3629,0.8195,0.22647,0.85021,-15.44819
994742.89921,70.0,35.93134,0.84841,0.23499,0.88035,-15.48163
994743.14921,70.0,28.40909,0.88087,0.24249,0.91364,-15.3913
994743.36321,70.0,22.48202,0.91199,0.25513,0.94701,-15.62891
994743.62821,70.0,17.79613,0.9443,0.27328,0.98305,-16.14061
994743.88021,70.0,14.06813,0.98394,0.29138,1.02618,-16.49608
994744.09621,70.0,11.1448,1.02652,0.3128,1.07312,-16.94683
994744.36421,70.0,8.81772,1.07529,0.33895,1.12744,-17.49586
994744.54221,70.0,6.97545,1.14073,0.37014,1.19928,-17.97723
994744.76021,70.0,5.5173,1.19801,0.37832,1.25633,-17.5257
994745.02921,70.0,4.36941,1.27433,0.40258,1.33641,-17.53226
994745.36421,70.0,3.45686,1.34527,0.40107,1.40378,-16.60122
994745.78321,70.0,2.73547,1.43515,0.39512,1.48855,-15.39313
994746.30821,70.0,2.16054,1.51216,0.39149,1.56202,-14.51498
994746.96721,70.0,1.70952,1.57265,0.36907,1.61538,-13.2072
994747.79521,70.0,1.35352,1.62769,0.33769,1.66235,-11.72063
994748.83821,70.0,1.07079,1.6742,0.30389,1.70156,-10.28794
994750.15221,70.0,0.84734,1.71257,0.26814,1.73343,-8.89862
994751.80821,70.0,0.67072,1.74906,0.232,1.76438,-7.55582
994753.89721,70.0,0.53067,1.78551,0.20269,1.79697,-6.47656
994756.53321,70.0,0.41976,1.8247,0.18784,1.83435,-5.87762
994759.86521,70.0,0.33183,1.85549,0.19258,1.86545,-5.92549
994764.07021,70.0,0.26261,1.86813,0.20954,1.87984,-6.39993
994769.37821,70.0,0.20791,1.85986,0.2255,1.87348,-6.91325
994776.08321,70.0,0.16452,1.83494,0.2288,1.84915,-7.10746
994784.55921,70.0,0.13007,1.81089,0.20823,1.82282,-6.55955
994795.24922,70.0,0.10309,1.80705,0.1652,1.81459,-5.22351
994808.76322,70.0,0.08153,1.84334,0.11194,1.84674,-3.47523
994825.86122,70.0,0.06443,1.92162,0.07812,1.92321,-2.32792
994847.44822,70.0,0.05102,2.0656,0.09238,2.06767,-2.56063
994874.69023,70.0,0.04042,2.22395,0.21234,2.23406,-5.45397
994909.18523,70.0,0.03192,2.32036,0.4472,2.36307,-10.90876
994952.73323,70.0,0.02528,2.27429,0.73155,2.38905,-17.83085
995007.79824,70.0,0.01999,2.05489,0.9561,2.26643,-24.95155
1009055.66387,71.0,20004.453,0.30562,-0.01376,0.30592,2.57816
1009055.80687,71.0,15829.126,0.31267,0.00568,0.31272,-1.0406
1009055.94887,71.0,12516.703,0.32205,0.02081,0.32272,-3.69779
1009056.09087,71.0,9909.4424,0.33113,0.03417,0.33288,-5.89118
1009056.25487,71.0,7835.48,0.34219,0.04787,0.34552,-7.96293
1009056.45587,71.0,6217.2461,0.3531,0.05906,0.358,-9.49543
1009056.69387,71.0,4905.291,0.36583,0.06735,0.37198,-10.43087
1009056.93187,71.0,3881.2737,0.37863,0.07824,0.38663,-11.6759
1009057.17087,71.0,3070.9827,0.39227,0.08557,0.4015,-12.30636
1009057.40887,71.0,2430.7778,0.40661,0.09423,0.41739,-13.04792
1009057.64687,71.0,1923.1537,0.42038,0.10253,0.4327,-13.70713
1009057.88487,71.0,1522.4358,0.43725,0.11014,0.45091,-14.1385
1009058.12287,71.0,1203.8446,0.45439,0.11816,0.4695,-14.57694
1009058.36087,71.0,952.86591,0.47183,0.12552,0.48824,-14.89762
1009058.59987,71.0,754.27557,0.49452,0.13423,0.51241,-15.18643
1009058.83687,71.0,596.71857,0.51338,0.14121,0.53245,-15.37963
1009059.07487,71.0,471.96338,0.53548,0.14996,0.55608,-15.64443
1009059.31387,71.0,373.20856,0.55872,0.15833,0.58072,-15.8213
1009059.55087,71.0,295.47278,0.58365,0.16794,0.60733,-16.05278
1009059.79087,71.0,233.87738,0.60816,0.17471,0.63276,-16.0278
1009060.02887,71.0,185.05922,0.6352,0.18256,0.66091,-16.03505
1009060.26487,71.0,146.35823,0.66349,0.19126,0.6905,-16.08019
1009060.50087,71.0,115.77804,0.69375,0.19923,0.72179,-16.02303
1009060.73587,71.0,91.6721,0.7226,0.2071,0.7517,-15.99224
1009060.98087,71.0,72.51701,0.75454,0.2114,0.78359,-15.65162
1009061.20987,71.0,57.36816,0.78615,0.22222,0.81696,-15.78391
1009061.44687,71.0,45.3629,0.81749,0.22686,0.84838,-15.50972
1009061.67887,71.0,35.93134,0.84789,0.23393,0.87957,-15.42413
1009061.92887,71.0,28.40909,0.87944,0.24489,0.9129,-15.56014
1009062.14387,71.0,22.48202,0.91404,0.2574,0.94959,-15.72755
1009062.40887,71.0,17.79613,0.94478,0.27275,0.98336,-16.10288
1009062.66087,71.0,14.06813,0.98331,0.29227,1.02582,-16.55367
1009062.87687,71.0,11.1448,1.02709,0.31536,1.07442,-17.06859
1009063.14387,71.0,8.81772,1.07284,0.3395,1.12527,-17.5599
1009063.32187,71.0,6.97545,1.1347,0.36992,1.19347,-18.05637
1009063.54087,71.0,5.5173,1.20427,0.37931,1.26259,-17.48312
1009063.80987,71.0,4.36941,1.27505,0.40972,1.33926,-17.81404
1009064.14487,71.0,3.45686,1.34506,0.40891,1.40584,-16.90969
1009064.56387,71.0,2.73547,1.43073,0.40474,1.48687,-15.7957
1009065.08887,71.0,2.16054,1.50445,0.39183,1.55464,-14.59828
1009065.74787,71.0,1.70952,1.5742,0.36245,1.61538,-12.96598
1009066.57587,71.0,1.35352,1.64326,0.33155,1.67637,-11.4071
1009067.61887,71.0,1.07079,1.69964,0.30721,1.72718,-10.24554
1009068.93287,71.0,0.84734,1.73946,0.28603,1.76282,-9.33782
1009070.58887,71.0,0.67072,1.76672,0.26609,1.78665,-8.56518
1009072.67787,71.0,0.53067,1.78023,0.24069,1.79643,-7.69989
1009075.31387,71.0,0.41976,1.79084,0.21333,1.8035,-6.79318
1009078.64587,71.0,0.33183,1.80451,0.18164,1.81363,-5.748
1009082.85087,71.0,0.26261,1.829,0.15041,1.83517,-4.7011
1009088.15887,71.0,0.20791,1.8693,0.12953,1.87379,-3.96399
1009094.86387,71.0,0.16452,1.92188,0.13279,1.92646,-3.95256
1009103.33987,71.0,0.13007,1.97359,0.17168,1.98105,-4.97148
1009114.02987,71.0,0.10309,1.99757,0.24396,2.01241,-6.96285
1009127.54387,71.0,0.08153,1.97447,0.32838,2.00159,-9.44254
1009144.64188,71.0,0.06443,1.91582,0.39177,1.95547,-11.55734
1009166.22788,71.0,0.05102,1.8165,0.3912,1.85815,-12.15362
1009193.47088,71.0,0.04042,1.74392,0.31218,1.77165,-10.1489
1009227.96589,71.0,0.03192,1.76137,0.16488,1.76907,-5.34787
1009271.51389,71.0,0.02528,1.92363,0.00769,1.92365,-0.22904
1009326.5789,71.0,0.01999,2.26418,-0.06134,2.26501,1.55189
1023425.20954,72.0,20004.453,0.31107,-0.01306,0.31135,2.4039
1023425.35254,72.0,15829.126,0.31733,0.00623,0.31739,-1.12434
1023425.49454,72.0,12516.703,0.32645,0.02141,0.32715,-3.75154
1023425.63654,72.0,9909.4424,0.33541,0.03672,0.33741,-6.24773
1023425.80054,72.0,7835.48,0.34518,0.04734,0.34841,-7.80879
1023426.00154,72.0,6217.2461,0.35793,0.06051,0.363,-9.5949
1023426.23954,72.0,4905.291,0.36873,0.06895,0.37512,-10.59099
1023426.47754,72.0,3881.2737,0.3816,0.07845,0.38959,-11.6173
1023426.71554,72.0,3070.9827,0.39531,0.08591,0.40454,-12.2614
1023426.95454,72.0,2430.7778,0.41161,0.09456,0.42233,-12.93848
1023427.19254,72.0,1923.1537,0.42561,0.10401,0.43813,-13.73227
1023427.43054,72.0,1522.4358,0.44148,0.11199,0.45546,-14.23329
1023427.66854,72.0,1203.8446,0.46,0.11969,0.47532,-14.58474
1023427.90754,72.0,952.86591,0.47798,0.12831,0.49491,-15.0262
1023428.14554,72.0,754.27557,0.49716,0.13531,0.51524,-15.22496
1023428.38254,72.0,596.71857,0.51702,0.14394,0.53669,-15.55756
1023428.62054,72.0,471.96338,0.5401,0.15345,0.56147,-15.86051
1023428.85954,72.0,373.20856,0.5647,0.16089,0.58717,-15.90282
1023429.09654,72.0,295.47278,0.58848,0.16787,0.61196,-15.92093
1023429.33654,72.0,233.87738,0.61518,0.17833,0.6405,-16.16561
1023429.57454,72.0,185.05922,0.64333,0.18563,0.66958,-16.09517
1023429.81054,72.0,146.35823,0.67247,0.1937,0.69981,-16.06903
1023430.04654,72.0,115.77804,0.70124,0.20081,0.72942,-15.97985
1023430.28154,72.0,91.6721,0.73172,0.21042,0.76138,-16.04338
1023430.52654,72.0,72.51701,0.76438,0.21721,0.79464,-15.86311
1023430.75554,72.0,57.36816,0.79637,0.22334,0.8271,-15.66617
1023430.99254,72.0,45.3629,0.82745,0.22991,0.85879,-15.52787
1023431.22454,72.0,35.93134,0.85977,0.23806,0.89212,-15.47656
1023431.47454,72.0,28.40909,0.89056,0.24717,0.92422,-15.51182
1023431.68954,72.0,22.48202,0.92236,0.26074,0.9585,-15.7851
1023431.95454,72.0,17.79613,0.95566,0.27752,0.99514,-16.19288
1023432.20654,72.0,14.06813,0.99211,0.29716,1.03566,-16.67445
1023432.42254,72.0,11.1448,1.03448,0.32065,1.08303,-17.22129
1023432.68954,72.0,8.81772,1.08026,0.35197,1.13615,-18.04661
1023432.86754,72.0,6.97545,1.14656,0.38142,1.20834,-18.40026
1023433.08654,72.0,5.5173,1.20316,0.39674,1.26688,-18.24999
1023433.35554,72.0,4.36941,1.29132,0.4293,1.36081,-18.38932
1023433.69054,72.0,3.45686,1.36196,0.44712,1.43347,-18.17449
1023434.10954,72.0,2.73547,1.45129,0.4392,1.51629,-16.83709
1023434.63454,72.0,2.16054,1.54057,0.43499,1.6008,-15.76729
1023435.29354,72.0,1.70952,1.61564,0.41036,1.66694,-14.25117
1023436.12254,72.0,1.35352,1.68989,0.37482,1.73096,-12.50572
1023437.16454,72.0,1.07079,1.75934,0.34202,1.79228,-11.00114
1023438.47854,72.0,0.84734,1.81277,0.31519,1.83997,-9.86343
1023440.13454,72.0,0.67072,1.85171,0.2902,1.87431,-8.90702
1023442.22354,72.0,0.53067,1.87254,0.26794,1.89162,-8.14306
1023444.85954,72.0,0.41976,1.88477,0.24201,1.90024,-7.31676
1023448.19154,72.0,0.33183,1.89305,0.21147,1.90482,-6.37396
1023452.39754,72.0,0.26261,1.90645,0.1763,1.91458,-5.28342
1023457.70554,72.0,0.20791,1.93358,0.14273,1.93884,-4.22182
1023464.40954,72.0,0.16452,1.98047,0.12263,1.98426,-3.54329
1023472.88654,72.0,0.13007,2.04076,0.13333,2.04511,-3.73806
1023483.57654,72.0,0.10309,2.09503,0.18696,2.10336,-5.09959
1023497.08954,72.0,0.08153,2.11371,0.27923,2.13207,-7.52535
1023514.18755,72.0,0.06443,2.08489,0.37613,2.11855,-10.22671
1023535.77355,72.0,0.05102,1.98147,0.44311,2.03041,-12.6056
1023563.01655,72.0,0.04042,1.85711,0.42566,1.90527,-12.90961
1023597.51156,72.0,0.03192,1.77727,0.30778,1.80372,-9.82467
1023641.05956,72.0,0.02528,1.81721,0.1174,1.82099,-3.69654
1023696.12457,72.0,0.01999,2.04295,-0.07229,2.04423,2.02653
1038091.21444,73.0,20004.453,0.31035,-0.01335,0.31063,2.46305
1038091.35744,73.0,15829.126,0.31803,0.00383,0.31806,-0.68959
1038091.49944,73.0,12516.703,0.32663,0.02008,0.32724,-3.51799
1038091.64144,73.0,9909.4424,0.33523,0.03558,0.33711,-6.05825
1038091.80544,73.0,7835.48,0.34676,0.04716,0.34995,-7.74548
1038092.00644,73.0,6217.2461,0.35688,0.05927,0.36177,-9.42965
1038092.24444,73.0,4905.291,0.36863,0.06819,0.37489,-10.48094
1038092.48244,73.0,3881.2737,0.3808,0.07751,0.38861,-11.50558
1038092.72044,73.0,3070.9827,0.39483,0.08567,0.40402,-12.24202
1038092.95944,73.0,2430.7778,0.40941,0.09553,0.42041,-13.13475
1038093.19744,73.0,1923.1537,0.42423,0.10123,0.43614,-13.4213
1038093.43544,73.0,1522.4358,0.44044,0.11208,0.45447,-14.27755
1038093.67344,73.0,1203.8446,0.45815,0.11925,0.47341,-14.58949
1038093.91244,73.0,952.86591,0.47641,0.12655,0.49293,-14.87576
1038094.15044,73.0,754.27557,0.49584,0.1357,0.51408,-15.30612
1038094.38744,73.0,596.71857,0.5177,0.14391,0.53733,-15.53446
1038094.62544,73.0,471.96338,0.53935,0.15261,0.56052,-15.79934
1038094.86444,73.0,373.20856,0.56227,0.16093,0.58485,-15.97226
1038095.10144,73.0,295.47278,0.58656,0.16818,0.6102,-15.99845
1038095.34144,73.0,233.87738,0.61345,0.17643,0.63832,-16.04545
1038095.57944,73.0,185.05922,0.64073,0.18445,0.66675,-16.05972
1038095.81544,73.0,146.35823,0.66896,0.1934,0.69636,-16.12485
1038096.05144,73.0,115.77804,0.69937,0.20066,0.72759,-16.00881
1038096.28644,73.0,91.6721,0.73026,0.20936,0.75967,-15.99695
1038096.53144,73.0,72.51701,0.7621,0.21396,0.79157,-15.68203
1038096.76044,73.0,57.36816,0.79477,0.22254,0.82534,-15.64231
1038096.99744,73.0,45.3629,0.82652,0.23068,0.8581,-15.59408
1038097.22944,73.0,35.93134,0.85581,0.23665,0.88792,-15.45716
1038097.47944,73.0,28.40909,0.8874,0.24592,0.92085,-15.48942
1038097.69444,73.0,22.48202,0.92016,0.25912,0.95594,-15.72734
1038097.95944,73.0,17.79613,0.95104,0.27525,0.99007,-16.14166
1038098.21144,73.0,14.06813,0.99071,0.29689,1.03424,-16.68192
1038098.42744,73.0,11.1448,1.03157,0.32117,1.08041,-17.2937
1038098.69444,73.0,8.81772,1.08133,0.34792,1.13593,-17.83554
1038098.87344,73.0,6.97545,1.1381,0.3864,1.2019,-18.75324
1038099.09144,73.0,5.5173,1.20802,0.40219,1.27322,-18.41429
1038099.36045,73.0,4.36941,1.27532,0.43133,1.34628,-18.68622
1038099.69545,73.0,3.45686,1.36192,0.43253,1.42895,-17.6191
1038100.11445,73.0,2.73547,1.46014,0.44651,1.52688,-17.00358
1038100.63945,73.0,2.16054,1.5363,0.44417,1.59922,-16.12538
1038101.29845,73.0,1.70952,1.61215,0.41839,1.66556,-14.54875
1038102.12745,73.0,1.35352,1.68381,0.3871,1.72773,-12.94704
1038103.17045,73.0,1.07079,1.74223,0.35042,1.77713,-11.37217
1038104.48345,73.0,0.84734,1.79285,0.3091,1.8193,-9.78209
1038106.13945,73.0,0.67072,1.8416,0.27044,1.86135,-8.35426
1038108.22845,73.0,0.53067,1.88811,0.24112,1.90344,-7.27749
1038110.86445,73.0,0.41976,1.92707,0.2296,1.9407,-6.7945
1038114.19645,73.0,0.33183,1.94906,0.23343,1.96299,-6.8294
1038118.40245,73.0,0.26261,1.95046,0.23916,1.96507,-6.99059
1038123.71045,73.0,0.20791,1.93495,0.23614,1.9493,-6.95796
1038130.41445,73.0,0.16452,1.91489,0.21583,1.92702,-6.43078
1038138.89045,73.0,0.13007,1.90861,0.17586,1.9167,-5.2643
1038149.58045,73.0,0.10309,1.93405,0.12552,1.93812,-3.71333
1038163.09445,73.0,0.08153,2.00342,0.0877,2.00534,-2.50663
1038180.19245,73.0,0.06443,2.10439,0.09036,2.10633,-2.45867
1038201.77846,73.0,0.05102,2.24003,0.16928,2.24642,-4.3216
1038229.02146,73.0,0.04042,2.33533,0.34882,2.36124,-8.49518
1038263.51646,73.0,0.03192,2.32071,0.58879,2.39424,-14.23628
1038307.06347,73.0,0.02528,2.16265,0.7951,2.30418,-20.18606
1038362.12848,73.0,0.01999,1.90133,0.85899,2.08637,-24.31279
1052427.07349,74.0,20004.453,0.3113,-0.0129,0.31156,2.37311
1052427.21649,74.0,15829.126,0.31872,0.00541,0.31876,-0.97311
1052427.35849,74.0,12516.703,0.32813,0.0212,0.32881,-3.69605
1052427.50049,74.0,9909.4424,0.3369,0.03688,0.33891,-6.24707
1052427.66449,74.0,7835.48,0.34642,0.0477,0.34969,-7.83948
1052427.86549,74.0,6217.2461,0.3594,0.05835,0.3641,-9.22173
1052428.10349,74.0,4905.291,0.37081,0.06944,0.37726,-10.60653
1052428.34149,74.0,3881.2737,0.38412,0.07849,0.39205,-11.54876
1052428.57949,74.0,3070.9827,0.39665,0.08724,0.40613,-12.4037
1052428.81749,74.0,2430.7778,0.41277,0.09492,0.42354,-12.95067
1052429.05649,74.0,1923.1537,0.42622,0.10394,0.43872,-13.70488
1052429.29449,74.0,1522.4358,0.44361,0.11174,0.45746,-14.13805
1052429.53249,74.0,1203.8446,0.46037,0.1199,0.47573,-14.59833
1052429.77049,74.0,952.86591,0.48005,0.12836,0.49692,-14.96954
1052430.00949,74.0,754.27557,0.49822,0.13576,0.51638,-15.24193
1052430.24649,74.0,596.71857,0.51895,0.14465,0.53873,-15.57485
1052430.48349,74.0,471.96338,0.54199,0.15429,0.56352,-15.89075
1052430.72348,74.0,373.20856,0.56568,0.16183,0.58837,-15.96528
1052430.96048,74.0,295.47278,0.58982,0.17132,0.61419,-16.19626
1052431.20048,74.0,233.87738,0.61582,0.17815,0.64107,-16.1343
1052431.43848,74.0,185.05922,0.64179,0.18817,0.66881,-16.34086
1052431.67448,74.0,146.35823,0.67319,0.19467,0.70077,-16.12875
1052431.91048,74.0,115.77804,0.70285,0.20364,0.73175,-16.15811
1052432.14448,74.0,91.6721,0.73437,0.20993,0.76378,-15.9532
1052432.39048,74.0,72.51701,0.7645,0.21804,0.79498,-15.91839
1052432.61948,74.0,57.36816,0.79781,0.22486,0.8289,-15.74049
1052432.85648,74.0,45.3629,0.8281,0.23056,0.8596,-15.55846
1052433.08848,74.0,35.93134,0.85889,0.23841,0.89137,-15.51342
1052433.33848,74.0,28.40909,0.8911,0.24893,0.92522,-15.6076
1052433.55348,74.0,22.48202,0.92221,0.26192,0.95868,-15.85557
1052433.81848,74.0,17.79613,0.9576,0.27815,0.99718,-16.19701
1052434.07048,74.0,14.06813,0.99299,0.30041,1.03743,-16.83195
1052434.28648,74.0,11.1448,1.034,0.32909,1.0851,-17.65483
1052434.55348,74.0,8.81772,1.08216,0.35727,1.13961,-18.27024
1052434.73148,74.0,6.97545,1.13845,0.37863,1.19976,-18.39628
1052434.95048,74.0,5.5173,1.20649,0.42274,1.27841,-19.3098
1052435.21948,74.0,4.36941,1.27879,0.4347,1.35066,-18.77436
1052435.55448,74.0,3.45686,1.37153,0.46075,1.44685,-18.56926
1052435.97348,74.0,2.73547,1.45185,0.46582,1.52474,-17.78853
1052436.49848,74.0,2.16054,1.5499,0.44942,1.61374,-16.1703
1052437.15748,74.0,1.70952,1.64586,0.43784,1.70311,-14.89712
1052437.98548,74.0,1.35352,1.71976,0.41788,1.7698,-13.65749
1052439.02848,74.0,1.07079,1.77963,0.38509,1.82081,-12.20983
1052440.34248,74.0,0.84734,1.82928,0.34646,1.8618,-10.72444
1052441.99848,74.0,0.67072,1.8679,0.30765,1.89307,-9.35298
1052444.08747,74.0,0.53067,1.90111,0.26544,1.91955,-7.94848
1052446.72347,74.0,0.41976,1.93481,0.22417,1.94776,-6.60878
1052450.05547,74.0,0.33183,1.9755,0.19316,1.98492,-5.58446
1052454.26047,74.0,0.26261,2.02019,0.18267,2.02843,-5.16671
1052459.56946,74.0,0.20791,2.05748,0.19808,2.06699,-5.49904
1052466.27346,74.0,0.16452,2.0713,0.23436,2.08452,-6.45546
1052474.75045,74.0,0.13007,2.05178,0.27572,2.07023,-7.65369
1052485.44044,74.0,0.10309,2.0019,0.29473,2.02347,-8.37509
1052498.95343,74.0,0.08153,1.94526,0.27264,1.96427,-7.97832
1052516.05142,74.0,0.06443,1.91365,0.21985,1.92624,-6.55367
1052537.6374,74.0,0.05102,1.94205,0.12067,1.9458,-3.55558
1052564.88038,74.0,0.04042,2.06849,0.03328,2.06875,-0.92169
1052599.37535,74.0,0.03192,2.29331,0.02989,2.2935,-0.74681
1052642.92232,74.0,0.02528,2.56713,0.18832,2.57403,-4.19553
1052697.98828,74.0,0.01999,2.76372,0.53695,2.8154,-10.99471
1066734.07122,75.0,20004.453,0.31128,-0.01284,0.31155,2.36161
1066734.21422,75.0,15829.126,0.31883,0.00568,0.31889,-1.0198
1066734.35622,75.0,12516.703,0.32761,0.02254,0.32839,-3.93633
1066734.49822,75.0,9909.4424,0.33765,0.03575,0.33954,-6.04405
1066734.66222,75.0,7835.48,0.34834,0.04833,0.35168,-7.89894
1066734.86322,75.0,6217.2461,0.35841,0.05753,0.36299,-9.1192
1066735.10122,75.0,4905.291,0.3706,0.06923,0.37701,-10.58151
1066735.34022,75.0,3881.2737,0.38395,0.07846,0.39188,-11.55006
1066735.57822,75.0,3070.9827,0.39683,0.08629,0.4061,-12.26843
1066735.81622,75.0,2430.7778,0.41003,0.09502,0.42089,-13.04755
1066736.05422,75.0,1923.1537,0.42684,0.10405,0.43934,-13.69965
1066736.29222,75.0,1522.4358,0.44107,0.11205,0.45508,-14.25394
1066736.53022,75.0,1203.8446,0.4593,0.11894,0.47445,-14.5185
1066736.76922,75.0,952.86591,0.47833,0.12969,0.4956,-15.16984
1066737.00722,75.0,754.27557,0.49845,0.13747,0.51706,-15.41819
1066737.24422,75.0,596.71857,0.51825,0.14507,0.53817,-15.638
1066737.48222,75.0,471.96338,0.54003,0.15341,0.5614,-15.85814
1066737.72122,75.0,373.20856,0.56416,0.16059,0.58657,-15.88877
1066737.95822,75.0,295.47278,0.58937,0.17027,0.61347,-16.11403
1066738.19822,75.0,233.87738,0.61574,0.17883,0.64119,-16.19467
1066738.43622,75.0,185.05922,0.64177,0.18645,0.6683,-16.19989
1066738.67222,75.0,146.35823,0.66988,0.19606,0.69798,-16.31356
1066738.90822,75.0,115.77804,0.70158,0.2047,0.73083,-16.26547
1066739.14222,75.0,91.6721,0.73204,0.21163,0.76202,-16.12457
1066739.38822,75.0,72.51701,0.76437,0.21875,0.79506,-15.96991
1066739.61722,75.0,57.36816,0.79742,0.22727,0.82918,-15.90763
1066739.85322,75.0,45.3629,0.82808,0.23125,0.85977,-15.60282
1066740.08622,75.0,35.93134,0.86009,0.23957,0.89283,-15.56475
1066740.33622,75.0,28.40909,0.89123,0.25078,0.92584,-15.71585
1066740.55122,75.0,22.48202,0.92221,0.26385,0.95921,-15.966
1066740.81522,75.0,17.79613,0.95859,0.28074,0.99885,-16.32342
1066741.06821,75.0,14.06813,0.99376,0.30316,1.03898,-16.9651
1066741.28421,75.0,11.1448,1.0354,0.3318,1.08727,-17.76852
1066741.55121,75.0,8.81772,1.08274,0.35826,1.14047,-18.30854
1066741.72921,75.0,6.97545,1.14026,0.38211,1.20258,-18.52638
1066741.94721,75.0,5.5173,1.20838,0.42716,1.28165,-19.4684
1066742.21721,75.0,4.36941,1.28,0.44004,1.35353,-18.97213
1066742.55221,75.0,3.45686,1.37327,0.46627,1.45027,-18.75381
1066742.97021,75.0,2.73547,1.45556,0.46978,1.5295,-17.88744
1066743.49521,75.0,2.16054,1.55765,0.45557,1.6229,-16.30288
1066744.15521,75.0,1.70952,1.6559,0.44486,1.71462,-15.03757
1066744.98321,75.0,1.35352,1.73091,0.42811,1.78307,-13.89235
1066746.02621,75.0,1.07079,1.78992,0.39609,1.83323,-12.47798
1066747.34021,75.0,0.84734,1.83855,0.35675,1.87284,-10.98128
1066748.99621,75.0,0.67072,1.87631,0.31523,1.9026,-9.53681
1066751.08421,75.0,0.53067,1.9091,0.26886,1.92794,-8.01644
1066753.72121,75.0,0.41976,1.94588,0.22451,1.95879,-6.58144
1066757.0522,75.0,0.33183,1.99106,0.19066,2.00017,-5.46998
1066761.2582,75.0,0.26261,2.04064,0.18108,2.04866,-5.07108
1066766.5662,75.0,0.20791,2.08024,0.20011,2.08985,-5.49462
1066773.27119,75.0,0.16452,2.09363,0.241,2.10746,-6.56643
1066781.74718,75.0,0.13007,2.07109,0.28459,2.09055,-7.82394
1066792.43718,75.0,0.10309,2.01794,0.30437,2.04076,-8.57749
1066805.95116,75.0,0.08153,1.95759,0.28102,1.97765,-8.16911
1066823.04915,75.0,0.06443,1.92475,0.22395,1.93773,-6.63669
1066844.63513,75.0,0.05102,1.95322,0.12218,1.95704,-3.5793
1066871.87711,75.0,0.04042,2.08227,0.0314,2.08251,-0.86393
1066906.37309,75.0,0.03192,2.31443,0.02726,2.31459,-0.67482
1066949.92005,75.0,0.02528,2.59337,0.18656,2.60007,-4.11452
1067004.98501,75.0,0.01999,2.80067,0.54434,2.85308,-10.99895
1081176.4042,76.0,20004.453,0.30954,-0.01423,0.30987,2.63167
1081176.5462,76.0,15829.126,0.31906,0.00609,0.31912,-1.09301
1081176.6892,76.0,12516.703,0.32818,0.02248,0.32895,-3.91929
1081176.8312,76.0,9909.4424,0.33775,0.03575,0.33964,-6.04159
1081176.9952,76.0,7835.48,0.3484,0.04864,0.35178,-7.94813
1081177.1962,76.0,6217.2461,0.35895,0.05882,0.36374,-9.30583
1081177.4342,76.0,4905.291,0.37137,0.06933,0.37779,-10.57436
1081177.67219,76.0,3881.2737,0.38356,0.07987,0.39179,-11.76264
1081177.91119,76.0,3070.9827,0.39819,0.08778,0.40775,-12.43205
1081178.14919,76.0,2430.7778,0.41344,0.09522,0.42427,-12.96908
1081178.38719,76.0,1923.1537,0.42623,0.10312,0.43853,-13.60092
1081178.62519,76.0,1522.4358,0.44264,0.11309,0.45686,-14.33145
1081178.86319,76.0,1203.8446,0.46055,0.12051,0.47606,-14.66316
1081179.10219,76.0,952.86591,0.479,0.12855,0.49595,-15.02216
1081179.34019,76.0,754.27557,0.49912,0.13812,0.51788,-15.46833
1081179.57719,76.0,596.71857,0.51988,0.14392,0.53943,-15.47408
1081179.81519,76.0,471.96338,0.5421,0.1545,0.56368,-15.90731
1081180.05419,76.0,373.20856,0.56541,0.16205,0.58818,-15.99255
1081180.29119,76.0,295.47278,0.58876,0.16995,0.6128,-16.10153
1081180.53119,76.0,233.87738,0.61687,0.17857,0.64219,-16.14477
1081180.76919,76.0,185.05922,0.64401,0.18788,0.67086,-16.26376
1081181.00519,76.0,146.35823,0.6736,0.19397,0.70097,-16.06446
1081181.24119,76.0,115.77804,0.70311,0.20309,0.73185,-16.11087
1081181.47619,76.0,91.6721,0.73382,0.21189,0.7638,-16.10619
1081181.72119,76.0,72.51701,0.76742,0.2195,0.79819,-15.96167
1081181.95019,76.0,57.36816,0.79899,0.22637,0.83044,-15.81846
1081182.18719,76.0,45.3629,0.83269,0.2326,0.86457,-15.60667
1081182.41919,76.0,35.93134,0.86262,0.24203,0.89593,-15.67257
1081182.66919,76.0,28.40909,0.89497,0.24931,0.92904,-15.56631
1081182.88419,76.0,22.48202,0.92654,0.26264,0.96305,-15.82622
1081183.14919,76.0,17.79613,0.95742,0.2799,0.9975,-16.29631
1081183.40119,76.0,14.06813,0.99759,0.30251,1.04244,-16.86945
1081183.61719,76.0,11.1448,1.03815,0.32813,1.08878,-17.54021
1081183.88419,76.0,8.81772,1.08548,0.35671,1.14259,-18.19163
1081184.06219,76.0,6.97545,1.1445,0.39947,1.21221,-19.24098
1081184.28019,76.0,5.5173,1.21048,0.41688,1.28025,-19.00343
1081184.55019,76.0,4.36941,1.28344,0.45383,1.36132,-19.47383
1081184.88519,76.0,3.45686,1.37053,0.45995,1.44565,-18.55158
1081185.30319,76.0,2.73547,1.47815,0.47729,1.5533,-17.89514
1081185.82919,76.0,2.16054,1.56418,0.4845,1.6375,-17.21029
1081186.48819,76.0,1.70952,1.64537,0.46371,1.70947,-15.73941
1081187.31619,76.0,1.35352,1.72487,0.43158,1.77805,-14.04752
1081188.35919,76.0,1.07079,1.79262,0.39269,1.83513,-12.35606
1081189.67319,76.0,0.84734,1.85135,0.34554,1.88332,-10.5723
1081191.32918,76.0,0.67072,1.90809,0.30049,1.93161,-8.94959
1081193.41818,76.0,0.53067,1.96291,0.26497,1.98071,-7.68783
1081196.05418,76.0,0.41976,2.00999,0.25059,2.02555,-7.10664
1081199.38618,76.0,0.33183,2.0387,0.25291,2.05432,-7.07171
1081203.59117,76.0,0.26261,2.04248,0.26132,2.05913,-7.29092
1081208.89917,76.0,0.20791,2.02527,0.26125,2.04205,-7.35028
1081215.60417,76.0,0.16452,1.99955,0.24033,2.01394,-6.85375
1081224.08016,76.0,0.13007,1.98457,0.19557,1.99418,-5.62811
1081234.77015,76.0,0.10309,2.00242,0.13727,2.00712,-3.92152
1081248.28414,76.0,0.08153,2.06815,0.08572,2.06993,-2.37343
1081265.38213,76.0,0.06443,2.17179,0.07389,2.17304,-1.94868
1081286.96811,76.0,0.05102,2.32096,0.13906,2.32512,-3.42879
1081314.21109,76.0,0.04042,2.44184,0.3149,2.46207,-7.34829
1081348.70606,76.0,0.03192,2.45556,0.57366,2.52168,-13.14939
1081392.25303,76.0,0.02528,2.31189,0.82169,2.45357,-19.56621
1081447.31799,76.0,0.01999,2.03078,0.94303,2.23906,-24.90873
1095392.38046,77.0,20004.453,0.31056,-0.01274,0.31082,2.34978
1095392.52346,77.0,15829.126,0.31682,0.0053,0.31687,-0.95907
1095392.66546,77.0,12516.703,0.3255,0.02295,0.32631,-4.03354
1095392.80746,77.0,9909.4424,0.33711,0.03647,0.33908,-6.17361
1095392.97146,77.0,7835.48,0.34554,0.04896,0.34899,-8.06513
1095393.17246,77.0,6217.2461,0.35822,0.05885,0.36302,-9.32935
1095393.41046,77.0,4905.291,0.36907,0.06802,0.37529,-10.44169
1095393.64846,77.0,3881.2737,0.38272,0.07816,0.39062,-11.54222
1095393.88746,77.0,3070.9827,0.39583,0.08692,0.40526,-12.38451
1095394.12546,77.0,2430.7778,0.4095,0.09468,0.42031,-13.01824
1095394.36346,77.0,1923.1537,0.42608,0.1037,0.43852,-13.67842
1095394.60046,77.0,1522.4358,0.44203,0.11148,0.45587,-14.15512
1095394.83946,77.0,1203.8446,0.45846,0.12106,0.47417,-14.79244
1095395.07746,77.0,952.86591,0.47728,0.12867,0.49432,-15.08708
1095395.31646,77.0,754.27557,0.4982,0.13713,0.51673,-15.39002
1095395.55346,77.0,596.71857,0.51938,0.14511,0.53927,-15.61023
1095395.79046,77.0,471.96338,0.53977,0.15228,0.56084,-15.75436
1095396.02946,77.0,373.20856,0.56432,0.16067,0.58675,-15.89255
1095396.26746,77.0,295.47278,0.58736,0.17023,0.61153,-16.16224
1095396.50646,77.0,233.87738,0.61437,0.17942,0.64003,-16.27961
1095396.74446,77.0,185.05922,0.64271,0.1882,0.66969,-16.32163
1095396.98046,77.0,146.35823,0.67145,0.19525,0.69926,-16.21355
1095397.21745,77.0,115.77804,0.70199,0.203,0.73075,-16.1287
1095397.45145,77.0,91.6721,0.73185,0.21237,0.76204,-16.18151
1095397.69745,77.0,72.51701,0.76522,0.21844,0.79579,-15.93165
1095397.92645,77.0,57.36816,0.79684,0.22585,0.82822,-15.82435
1095398.16245,77.0,45.3629,0.83074,0.23232,0.86261,-15.62383
1095398.39545,77.0,35.93134,0.86192,0.23934,0.89453,-15.51889
1095398.64545,77.0,28.40909,0.89323,0.24975,0.92748,-15.62108
1095398.85945,77.0,22.48202,0.92496,0.26417,0.96194,-15.93925
1095399.12445,77.0,17.79613,0.95565,0.2787,0.99546,-16.25857
1095399.37745,77.0,14.06813,0.99458,0.3065,1.04073,-17.12751
1095399.59345,77.0,11.1448,1.03467,0.32717,1.08516,-17.54741
1095399.86045,77.0,8.81772,1.08302,0.35924,1.14105,-18.35093
1095400.03845,77.0,6.97545,1.13652,0.39784,1.20414,-19.29269
1095400.25645,77.0,5.5173,1.21166,0.42223,1.28312,-19.21199
1095400.52545,77.0,4.36941,1.27618,0.4532,1.35426,-19.55104
1095400.86145,77.0,3.45686,1.37351,0.46431,1.44986,-18.67756
1095401.27945,77.0,2.73547,1.47115,0.48934,1.5504,-18.39845
1095401.80445,77.0,2.16054,1.5549,0.48534,1.62888,-17.33498
1095402.46345,77.0,1.70952,1.64651,0.46109,1.70986,-15.64441
1095403.29245,77.0,1.35352,1.73042,0.43312,1.7838,-14.05241
1095404.33545,77.0,1.07079,1.7986,0.39574,1.84162,-12.4089
1095405.64945,77.0,0.84734,1.86101,0.35072,1.89377,-10.67251
1095407.30445,77.0,0.67072,1.91928,0.31095,1.94431,-9.20282
1095409.39345,77.0,0.53067,1.97161,0.28177,1.99165,-8.1334
1095412.03044,77.0,0.41976,2.00959,0.26893,2.02751,-7.62229
1095415.36144,77.0,0.33183,2.02738,0.26562,2.0447,-7.46411
1095419.56744,77.0,0.26261,2.02659,0.26077,2.0433,-7.33207
1095424.87543,77.0,0.20791,2.01278,0.24543,2.02769,-6.95217
1095431.57943,77.0,0.16452,2.00046,0.21005,2.01146,-5.99417
1095440.05642,77.0,0.13007,2.00827,0.16053,2.01468,-4.57011
1095450.74641,77.0,0.10309,2.05252,0.10968,2.05545,-3.05881
1095464.2604,77.0,0.08153,2.14175,0.08722,2.14352,-2.33207
1095481.35739,77.0,0.06443,2.25292,0.11823,2.25602,-3.00392
1095502.94437,77.0,0.05102,2.37158,0.24385,2.38408,-5.87062
1095530.18635,77.0,0.04042,2.414,0.4546,2.45643,-10.66487
1095564.68233,77.0,0.03192,2.32145,0.67792,2.41841,-16.27906
1095608.22929,77.0,0.02528,2.10419,0.81122,2.25514,-21.08285
1095663.29425,77.0,0.01999,1.82636,0.77636,1.98452,-23.02954
1109572.23477,78.0,20004.453,0.30871,-0.01381,0.30902,2.56075
1109572.37777,78.0,15829.126,0.31838,0.00507,0.31842,-0.91258
1109572.51977,78.0,12516.703,0.32758,0.02092,0.32824,-3.65493
1109572.66177,78.0,9909.4424,0.3377,0.03525,0.33953,-5.95863
1109572.82577,78.0,7835.48,0.34836,0.04798,0.35165,-7.84141
1109573.02677,78.0,6217.2461,0.35819,0.0603,0.36323,-9.55585
1109573.26477,78.0,4905.291,0.37134,0.06945,0.37778,-10.59295
1109573.50277,78.0,3881.2737,0.38317,0.07706,0.39085,-11.37176
1109573.74077,78.0,3070.9827,0.39663,0.08808,0.4063,-12.52047
1109573.97977,78.0,2430.7778,0.41069,0.09543,0.42163,-13.08172
1109574.21777,78.0,1923.1537,0.42393,0.10412,0.43653,-13.79953
1109574.45577,78.0,1522.4358,0.44113,0.11047,0.45475,-14.05941
1109574.69377,78.0,1203.8446,0.45924,0.11826,0.47422,-14.44011
1109574.93277,78.0,952.86591,0.47621,0.12688,0.49283,-14.91858
1109575.17077,78.0,754.27557,0.4979,0.13474,0.51581,-15.14243
1109575.40777,78.0,596.71857,0.51734,0.14276,0.53668,-15.42716
1109575.64477,78.0,471.96338,0.53866,0.15096,0.55941,-15.65545
1109575.88377,78.0,373.20856,0.56219,0.1601,0.58454,-15.89602
1109576.12177,78.0,295.47278,0.58554,0.16844,0.60928,-16.04894
1109576.36077,78.0,233.87738,0.61218,0.17611,0.63701,-16.04938
1109576.59877,78.0,185.05922,0.63908,0.18391,0.66502,-16.05456
1109576.83577,78.0,146.35823,0.66798,0.19318,0.69535,-16.12952
1109577.07177,78.0,115.77804,0.69737,0.20266,0.72622,-16.20417
1109577.30577,78.0,91.6721,0.72731,0.2094,0.75685,-16.06152
1109577.55177,78.0,72.51701,0.76009,0.21642,0.7903,-15.89308
1109577.78077,78.0,57.36816,0.79173,0.22369,0.82272,-15.77685
1109578.01777,78.0,45.3629,0.82442,0.22851,0.85551,-15.49176
1109578.24977,78.0,35.93134,0.85502,0.2379,0.8875,-15.54886
1109578.49977,78.0,28.40909,0.88558,0.24681,0.91933,-15.57276
1109578.71477,78.0,22.48202,0.91852,0.26085,0.95484,-15.85403
1109578.97877,78.0,17.79613,0.95004,0.27711,0.98963,-16.26106
1109579.23177,78.0,14.06813,0.98536,0.30357,1.03106,-17.12293
1109579.44777,78.0,11.1448,1.02661,0.3279,1.0777,-17.71351
1109579.71477,78.0,8.81772,1.07741,0.36051,1.13613,-18.50064
1109579.89277,78.0,6.97545,1.12752,0.38965,1.19295,-19.06414
1109580.11077,78.0,5.5173,1.20101,0.4266,1.27453,-19.55495
1109580.38077,78.0,4.36941,1.27191,0.44373,1.34709,-19.23243
1109580.71577,78.0,3.45686,1.37461,0.46966,1.45263,-18.86367
1109581.13377,78.0,2.73547,1.45646,0.49107,1.53702,-18.63226
1109581.65977,78.0,2.16054,1.54494,0.47877,1.61742,-17.21805
1109582.31877,78.0,1.70952,1.64029,0.45961,1.70346,-15.65289
1109583.14676,78.0,1.35352,1.71924,0.43115,1.77248,-14.07816
1109584.18976,78.0,1.07079,1.79057,0.38836,1.8322,-12.23742
1109585.50376,78.0,0.84734,1.86053,0.34556,1.89235,-10.52164
1109587.15976,78.0,0.67072,1.92071,0.31179,1.94585,-9.22042
1109589.24776,78.0,0.53067,1.9681,0.29263,1.98973,-8.45715
1109591.88476,78.0,0.41976,1.99486,0.28291,2.01482,-8.0718
1109595.21576,78.0,0.33183,2.00126,0.27372,2.01989,-7.78836
1109599.42175,78.0,0.26261,1.99318,0.25476,2.00939,-7.28393
1109604.72975,78.0,0.20791,1.98542,0.22105,1.99769,-6.35307
1109611.43474,78.0,0.16452,1.99223,0.17329,1.99975,-4.97122
1109619.91074,78.0,0.13007,2.02813,0.1248,2.03197,-3.52133
1109630.60073,78.0,0.10309,2.10084,0.09742,2.10309,-2.65495
1109644.11472,78.0,0.08153,2.2007,0.12011,2.20398,-3.12401
1109661.2117,78.0,0.06443,2.29437,0.20168,2.30322,-5.02349
1109682.79869,78.0,0.05102,2.34381,0.36589,2.37219,-8.87268
1109710.04067,78.0,0.04042,2.28311,0.557,2.35007,-13.71032
1109744.53564,78.0,0.03192,2.11601,0.68897,2.22535,-18.03509
1109788.08361,78.0,0.02528,1.89676,0.67799,2.01429,-19.6692
1109843.14856,78.0,0.01999,1.71998,0.48726,1.78766,-15.81712
1123745.7015,79.0,20004.453,0.31462,-0.01386,0.31493,2.52218
1123745.8445,79.0,15829.126,0.32313,0.00567,0.32318,-1.00607
1123745.9865,79.0,12516.703,0.33148,0.02179,0.33219,-3.76019
1123746.1285,79.0,9909.4424,0.34085,0.03546,0.34269,-5.93906
1123746.2925,79.0,7835.48,0.35128,0.0465,0.35434,-7.54103
