Repository: SebaVillagra00/ICM2985-SOH-IPRE

## Data University of Cambridge (EIS Cambridge)
Data publicada en "Identifying degradation patterns of lithium ion batteries from impedance spectroscopy using machine learning" (Zhang, Tang, Zhang, Wang, Stimming & Lee, 2020) https://www.nature.com/articles/s41467-020-15235-7.

Carpeta contiene:
* Paper de Nature Comunications (IF: 16.6).
* Data frames para IOS.
* Data frames para Windows.

Cada Data frame está contenido en un archivo .txt con las siguientes columnas:
* time/s: tiempo en que se mide la muestra.
* cycle number: ciclo de carga de la batería.
* freq/Hz: frecuencia de la señal de input.
* Re(Z)/Ohm: Parte resistiva de la impedancia.
* Im(Z)/Ohm: Parte reactiva de la impedancia.

File: EIS Cambridge/BaseDatos-CSV/csvEIS/EIS_state_I_25C04.csv (part 7 of 8)
time/s,cycle number,freq/Hz,Re(Z)/Ohm,-Im(Z)/Ohm,|Z|/Ohm,Phase(Z)/deg
1017261.09985,68.0,15829.126,0.29779,-0.00104,0.29779,0.2006
1017261.24185,68.0,12516.703,0.3062,0.01733,0.30669,-3.23851
1017261.38385,68.0,9909.4424,0.31334,0.02916,0.3147,-5.3158
1017261.54785,68.0,7835.48,0.32297,0.04402,0.32595,-7.76165
1017261.74885,68.0,6217.2461,0.33375,0.05421,0.33813,-9.22559
1017261.98685,68.0,4905.291,0.34667,0.06485,0.35268,-10.5957
1017262.22585,68.0,3881.2737,0.3557,0.07415,0.36335,-11.77478
1017262.46385,68.0,3070.9827,0.36929,0.0831,0.37852,-12.68206
1017262.70185,68.0,2430.7778,0.38319,0.09396,0.39455,-13.77755
1017262.93985,68.0,1923.1537,0.40013,0.10122,0.41274,-14.19591
1017263.17785,68.0,1522.4358,0.41381,0.11123,0.4285,-15.04517
1017263.41585,68.0,1203.8446,0.43109,0.12054,0.44762,-15.62165
1017263.65485,68.0,952.86591,0.4485,0.12988,0.46692,-16.15012
1017263.89285,68.0,754.27557,0.46962,0.13886,0.48972,-16.47267
1017264.12985,68.0,596.71857,0.49024,0.14912,0.51241,-16.91897
1017264.36785,68.0,471.96338,0.51215,0.15929,0.53635,-17.27698
1017264.60685,68.0,373.20856,0.53606,0.16868,0.56197,-17.46713
1017264.84485,68.0,295.47278,0.56196,0.17797,0.58947,-17.57239
1017265.08385,68.0,233.87738,0.58682,0.188,0.6162,-17.76393
1017265.32185,68.0,185.05922,0.61607,0.19923,0.64748,-17.92097
1017265.55785,68.0,146.35823,0.64739,0.21035,0.68071,-18.00021
1017265.79385,68.0,115.77804,0.67892,0.22157,0.71416,-18.07467
1017266.02885,68.0,91.6721,0.71261,0.23202,0.74943,-18.03479
1017266.27385,68.0,72.51701,0.74864,0.24339,0.78721,-18.00945
1017266.50285,68.0,57.36816,0.78552,0.25202,0.82496,-17.78807
1017266.73985,68.0,45.3629,0.82342,0.26237,0.86421,-17.67354
1017266.97185,68.0,35.93134,0.86163,0.27085,0.9032,-17.45009
1017267.22185,68.0,28.40909,0.89985,0.28203,0.94301,-17.40179
1017267.43685,68.0,22.48202,0.93977,0.29615,0.98533,-17.49137
1017267.70185,68.0,17.79613,0.97803,0.31217,1.02664,-17.7021
1017267.95385,68.0,14.06813,1.02337,0.33213,1.07591,-17.98064
1017268.16985,68.0,11.1448,1.07238,0.35439,1.12942,-18.28718
1017268.43685,68.0,8.81772,1.12566,0.3784,1.18756,-18.58063
1017268.61485,68.0,6.97545,1.18831,0.41241,1.25784,-19.13977
1017268.83285,68.0,5.5173,1.26765,0.42242,1.33617,-18.42955
1017269.10285,68.0,4.36941,1.34067,0.45106,1.41451,-18.5952
1017269.43785,68.0,3.45686,1.42734,0.4467,1.49561,-17.37781
1017269.85685,68.0,2.73547,1.525,0.44708,1.58918,-16.33956
1017270.38185,68.0,2.16054,1.60576,0.43383,1.66333,-15.11862
1017271.04085,68.0,1.70952,1.68244,0.39752,1.72877,-13.29371
1017271.86885,68.0,1.35352,1.75232,0.36024,1.78897,-11.61701
1017272.91185,68.0,1.07079,1.80672,0.3226,1.8353,-10.12378
1017274.22585,68.0,0.84734,1.84736,0.28339,1.86897,-8.72129
1017275.88185,68.0,0.67072,1.88057,0.24853,1.89692,-7.52832
1017277.97085,68.0,0.53067,1.90579,0.21748,1.91816,-6.5101
1017280.60685,68.0,0.41976,1.92664,0.19496,1.93648,-5.77817
1017283.93885,68.0,0.33183,1.94317,0.17944,1.95144,-5.27588
1017288.14385,68.0,0.26261,1.9556,0.16958,1.96294,-4.95589
1017293.45285,68.0,0.20791,1.96631,0.16337,1.97309,-4.74961
1017300.15685,68.0,0.16452,1.97853,0.16203,1.98515,-4.68164
1017308.63385,68.0,0.13007,1.99201,0.16755,1.99905,-4.80795
1017319.32386,68.0,0.10309,2.00522,0.1798,2.01326,-5.12368
1017332.83786,68.0,0.08153,2.01927,0.19639,2.0288,-5.55497
1017349.93486,68.0,0.06443,2.0391,0.21892,2.05082,-6.12773
1017371.52186,68.0,0.05102,2.06824,0.24606,2.08282,-6.78458
1017398.76386,68.0,0.04042,2.10359,0.28882,2.12333,-7.81783
1017433.25987,68.0,0.03192,2.13813,0.34464,2.16573,-9.15669
1017476.80687,68.0,0.02528,2.16831,0.3982,2.20457,-10.40618
1017531.87288,68.0,0.01999,2.21214,0.44482,2.25642,-11.3695
1032059.88326,69.0,20004.453,0.29141,-0.02028,0.29212,3.97998
1032060.02626,69.0,15829.126,0.29857,-0.00148,0.29857,0.28427
1032060.16826,69.0,12516.703,0.30424,0.0156,0.30464,-2.93453
1032060.31026,69.0,9909.4424,0.31243,0.02919,0.31379,-5.33843
1032060.47426,69.0,7835.48,0.32244,0.04163,0.32512,-7.35756
1032060.67526,69.0,6217.2461,0.33214,0.05165,0.33614,-8.83847
1032060.91326,69.0,4905.291,0.34311,0.06348,0.34893,-10.48181
1032061.15126,69.0,3881.2737,0.35535,0.0742,0.36302,-11.79383
1032061.38826,69.0,3070.9827,0.36741,0.08205,0.37646,-12.58881
1032061.62726,69.0,2430.7778,0.38222,0.09092,0.39288,-13.38096
1032061.86526,69.0,1923.1537,0.39615,0.10151,0.40894,-14.3719
1032062.10326,69.0,1522.4358,0.41096,0.11034,0.42551,-15.02877
1032062.34126,69.0,1203.8446,0.42884,0.11957,0.4452,-15.58001
1032062.57926,69.0,952.86591,0.44644,0.12869,0.46462,-16.08053
1032062.81826,69.0,754.27557,0.46613,0.13761,0.48602,-16.44806
1032063.05526,69.0,596.71857,0.48642,0.14638,0.50797,-16.74818
1032063.29226,69.0,471.96338,0.50958,0.15492,0.53261,-16.91066
1032063.53226,69.0,373.20856,0.53244,0.16542,0.55755,-17.25858
1032063.76926,69.0,295.47278,0.55725,0.17624,0.58445,-17.55049
1032064.00826,69.0,233.87738,0.58437,0.18473,0.61288,-17.54289
1032064.24626,69.0,185.05922,0.61026,0.19447,0.64049,-17.67553
1032064.48226,69.0,146.35823,0.64069,0.20588,0.67296,-17.81387
1032064.71926,69.0,115.77804,0.6722,0.21494,0.70573,-17.73237
1032064.95326,69.0,91.6721,0.70579,0.22624,0.74116,-17.77328
1032065.19926,69.0,72.51701,0.7406,0.23705,0.77761,-17.74882
1032065.42826,69.0,57.36816,0.77733,0.24623,0.81539,-17.57613
1032065.66426,69.0,45.3629,0.81496,0.25467,0.85382,-17.35368
1032065.89726,69.0,35.93134,0.85128,0.26498,0.89157,-17.29015
1032066.14726,69.0,28.40909,0.88832,0.27502,0.92992,-17.20235
1032066.36126,69.0,22.48202,0.92366,0.28788,0.96748,-17.31079
1032066.62626,69.0,17.79613,0.96411,0.30517,1.01126,-17.56434
1032066.87926,69.0,14.06813,1.00572,0.32381,1.05656,-17.84699
1032067.09526,69.0,11.1448,1.05491,0.34531,1.10999,-18.1249
1032067.36226,69.0,8.81772,1.10584,0.37151,1.16658,-18.5698
1032067.54026,69.0,6.97545,1.17711,0.40246,1.244,-18.87568
1032067.75826,69.0,5.5173,1.24301,0.41225,1.30959,-18.34825
1032068.02726,69.0,4.36941,1.3262,0.44177,1.39784,-18.4235
1032068.36326,69.0,3.45686,1.40151,0.44148,1.4694,-17.48447
1032068.78126,69.0,2.73547,1.49833,0.43114,1.55913,-16.05318
1032069.30626,69.0,2.16054,1.5815,0.41924,1.63612,-14.84691
1032069.96626,69.0,1.70952,1.6523,0.38708,1.69703,-13.18485
1032070.79426,69.0,1.35352,1.71823,0.34806,1.75313,-11.45142
1032071.83726,69.0,1.07079,1.77165,0.31031,1.79862,-9.9347
1032073.15126,69.0,0.84734,1.81237,0.27413,1.83299,-8.60121
1032074.80626,69.0,0.67072,1.84295,0.24177,1.85874,-7.47384
1032076.89526,69.0,0.53067,1.86519,0.21223,1.87723,-6.4916
1032079.53226,69.0,0.41976,1.88485,0.189,1.8943,-5.72613
1032082.86326,69.0,0.33183,1.90077,0.173,1.90863,-5.20059
1032087.06926,69.0,0.26261,1.91311,0.16306,1.92005,-4.87162
1032092.37726,69.0,0.20791,1.92442,0.1579,1.93089,-4.69075
1032099.08126,69.0,0.16452,1.93658,0.15788,1.94301,-4.66088
1032107.55827,69.0,0.13007,1.95231,0.1638,1.95917,-4.79582
1032118.24827,69.0,0.10309,1.96843,0.17857,1.97652,-5.18348
1032131.76227,69.0,0.08153,1.98353,0.20205,1.99379,-5.81626
1032148.86027,69.0,0.06443,1.9982,0.22903,2.01128,-6.53862
1032170.44627,69.0,0.05102,2.01592,0.25306,2.03174,-7.155
1032197.68928,69.0,0.04042,2.04592,0.28395,2.06553,-7.90152
1032232.18428,69.0,0.03192,2.08302,0.32758,2.10862,-8.93716
1032275.73229,69.0,0.02528,2.12316,0.37781,2.15652,-10.09004
1032330.79729,69.0,0.01999,2.17406,0.42623,2.21545,-11.09216
1046895.37503,70.0,20004.453,0.28826,-0.01982,0.28894,3.93294
1046895.51803,70.0,15829.126,0.29649,-0.00255,0.2965,0.49289
1046895.66003,70.0,12516.703,0.30255,0.01477,0.30291,-2.79426
1046895.80203,70.0,9909.4424,0.31123,0.02896,0.31258,-5.31609
1046895.96603,70.0,7835.48,0.32151,0.04107,0.32412,-7.28006
1046896.16703,70.0,6217.2461,0.33016,0.05315,0.33441,-9.14426
1046896.40503,70.0,4905.291,0.34096,0.06237,0.34661,-10.36685
1046896.64303,70.0,3881.2737,0.35257,0.07331,0.36011,-11.74536
1046896.88103,70.0,3070.9827,0.36692,0.08246,0.37607,-12.66562
1046897.11903,70.0,2430.7778,0.38027,0.0909,0.39098,-13.44355
1046897.35803,70.0,1923.1537,0.39372,0.09883,0.40593,-14.09141
1046897.59503,70.0,1522.4358,0.41025,0.10887,0.42445,-14.86276
1046897.83403,70.0,1203.8446,0.42619,0.11658,0.44184,-15.29903
1046898.07203,70.0,952.86591,0.44475,0.12623,0.46232,-15.84483
1046898.31103,70.0,754.27557,0.46461,0.13575,0.48404,-16.28733
1046898.54803,70.0,596.71857,0.48464,0.14481,0.50581,-16.63586
1046898.78503,70.0,471.96338,0.50749,0.15414,0.53039,-16.89542
1046899.02403,70.0,373.20856,0.52941,0.16234,0.55374,-17.04791
1046899.26203,70.0,295.47278,0.55499,0.17255,0.58119,-17.27112
1046899.50103,70.0,233.87738,0.58212,0.18239,0.61002,-17.39669
1046899.73903,70.0,185.05922,0.60848,0.1946,0.63884,-17.73462
1046899.97503,70.0,146.35823,0.63919,0.20376,0.67088,-17.68081
1046900.21103,70.0,115.77804,0.67015,0.21364,0.70338,-17.68173
1046900.44503,70.0,91.6721,0.70276,0.22435,0.73771,-17.705
1046900.69103,70.0,72.51701,0.73802,0.23372,0.77414,-17.57211
1046900.92003,70.0,57.36816,0.77238,0.24372,0.80992,-17.51299
1046901.15703,70.0,45.3629,0.80982,0.25268,0.84832,-17.32924
1046901.38903,70.0,35.93134,0.84672,0.26191,0.8863,-17.1879
1046901.63903,70.0,28.40909,0.8812,0.27173,0.92215,-17.13804
1046901.85403,70.0,22.48202,0.91802,0.2855,0.96139,-17.27528
1046902.11903,70.0,17.79613,0.95863,0.30222,1.00514,-17.49815
1046902.37103,70.0,14.06813,0.99978,0.32114,1.05009,-17.80764
1046902.58703,70.0,11.1448,1.0444,0.34373,1.09951,-18.21719
1046902.85403,70.0,8.81772,1.09872,0.37272,1.16022,-18.73879
1046903.03203,70.0,6.97545,1.17003,0.39133,1.23373,-18.49303
1046903.25103,70.0,5.5173,1.22732,0.41493,1.29556,-18.6792
1046903.52003,70.0,4.36941,1.31979,0.42872,1.38767,-17.99575
1046903.85503,70.0,3.45686,1.39795,0.44467,1.46697,-17.64519
1046904.27403,70.0,2.73547,1.48191,0.42877,1.5427,-16.13702
1046904.79903,70.0,2.16054,1.57326,0.41027,1.62588,-14.61601
1046905.45803,70.0,1.70952,1.6461,0.38572,1.69069,-13.18787
1046906.28603,70.0,1.35352,1.70594,0.347,1.74087,-11.49751
1046907.32903,70.0,1.07079,1.75803,0.30681,1.7846,-9.89962
1046908.64303,70.0,0.84734,1.79933,0.26982,1.81945,-8.52843
1046910.29903,70.0,0.67072,1.82996,0.23742,1.84529,-7.39225
1046912.38703,70.0,0.53067,1.85211,0.21033,1.86402,-6.47894
1046915.02403,70.0,0.41976,1.87062,0.1869,1.87994,-5.70567
1046918.35603,70.0,0.33183,1.88627,0.1705,1.89396,-5.16481
1046922.56103,70.0,0.26261,1.90184,0.1615,1.90869,-4.85367
1046927.86903,70.0,0.20791,1.9141,0.15917,1.92071,-4.75372
1046934.57403,70.0,0.16452,1.92408,0.16168,1.93086,-4.80318
1046943.05003,70.0,0.13007,1.93339,0.16724,1.94061,-4.94369
1046953.74103,70.0,0.10309,1.94727,0.17674,1.95527,-5.18621
1046967.25404,70.0,0.08153,1.9652,0.19393,1.97474,-5.63575
1046984.35204,70.0,0.06443,1.9847,0.21947,1.9968,-6.31008
1047005.93904,70.0,0.05102,2.00433,0.24872,2.01971,-7.07383
1047033.18104,70.0,0.04042,2.03495,0.27876,2.05396,-7.8001
1047067.67705,70.0,0.03192,2.08094,0.32122,2.10559,-8.77502
1047111.22405,70.0,0.02528,2.13185,0.38142,2.1657,-10.14372
1047166.28906,70.0,0.01999,2.17918,0.4519,2.22555,-11.71543
1061722.41909,71.0,20004.453,0.29083,-0.01964,0.2915,3.86337
1061722.56209,71.0,15829.126,0.29802,-0.00053,0.29802,0.10129
1061722.70409,71.0,12516.703,0.3055,0.01447,0.30585,-2.71201
1061722.84609,71.0,9909.4424,0.31301,0.02949,0.31439,-5.38279
1061723.01009,71.0,7835.48,0.32372,0.04247,0.32649,-7.47362
1061723.21109,71.0,6217.2461,0.33335,0.05336,0.3376,-9.09396
1061723.44909,71.0,4905.291,0.34208,0.06264,0.34777,-10.37685
1061723.68709,71.0,3881.2737,0.35572,0.07307,0.36314,-11.60789
1061723.92509,71.0,3070.9827,0.3677,0.0829,0.37693,-12.70458
1061724.16309,71.0,2430.7778,0.38055,0.09273,0.39169,-13.69427
1061724.40209,71.0,1923.1537,0.39632,0.10223,0.4093,-14.46408
1061724.63909,71.0,1522.4358,0.41217,0.10905,0.42635,-14.81926
1061724.87809,71.0,1203.8446,0.42857,0.11768,0.44444,-15.3539
1061725.11609,71.0,952.86591,0.44776,0.12748,0.46555,-15.89163
1061725.35509,71.0,754.27557,0.46662,0.13649,0.48617,-16.30523
1061725.59209,71.0,596.71857,0.48722,0.14657,0.50879,-16.74302
1061725.82909,71.0,471.96338,0.50957,0.15747,0.53334,-17.17245
1061726.06809,71.0,373.20856,0.53392,0.16778,0.55966,-17.44531
1061726.30609,71.0,295.47278,0.55849,0.17716,0.58591,-17.59969
1061726.54509,71.0,233.87738,0.58385,0.18485,0.61241,-17.56771
1061726.78309,71.0,185.05922,0.61316,0.19862,0.64453,-17.9489
1061727.01909,71.0,146.35823,0.64297,0.20831,0.67588,-17.95165
1061727.25609,71.0,115.77804,0.6756,0.21913,0.71024,-17.97033
1061727.49009,71.0,91.6721,0.70986,0.22885,0.74584,-17.86897
1061727.73609,71.0,72.51701,0.74483,0.23916,0.78229,-17.80165
1061727.96509,71.0,57.36816,0.78211,0.24934,0.82089,-17.68247
1061728.20109,71.0,45.3629,0.81884,0.25914,0.85886,-17.56102
1061728.43409,71.0,35.93134,0.85444,0.26843,0.89561,-17.4407
1061728.68409,71.0,28.40909,0.89397,0.27859,0.93638,-17.30871
1061728.89809,71.0,22.48202,0.93104,0.29271,0.97597,-17.45258
1061729.16309,71.0,17.79613,0.96946,0.3073,1.017,-17.58741
1061729.41609,71.0,14.06813,1.01232,0.3307,1.06497,-18.09082
1061729.63209,71.0,11.1448,1.06073,0.35314,1.11797,-18.41399
1061729.89909,71.0,8.81772,1.11568,0.37755,1.17783,-18.69613
1061730.07709,71.0,6.97545,1.17378,0.40483,1.24163,-19.0288
1061730.29509,71.0,5.5173,1.25573,0.42659,1.32621,-18.76317
1061730.56509,71.0,4.36941,1.32256,0.44205,1.39448,-18.48156
1061730.90009,71.0,3.45686,1.42162,0.44513,1.48968,-17.38602
1061731.31809,71.0,2.73547,1.50916,0.44909,1.57456,-16.57162
1061731.84309,71.0,2.16054,1.58934,0.42733,1.64579,-15.04946
1061732.50309,71.0,1.70952,1.67222,0.39391,1.71799,-13.25515
1061733.33109,71.0,1.35352,1.73942,0.36004,1.77629,-11.69454
1061734.37409,71.0,1.07079,1.79072,0.32125,1.81931,-10.17053
1061735.68808,71.0,0.84734,1.8325,0.28089,1.85391,-8.71472
1061737.34408,71.0,0.67072,1.86559,0.24643,1.8818,-7.52478
1061739.43208,71.0,0.53067,1.89189,0.21661,1.90425,-6.5317
1061742.06908,71.0,0.41976,1.91154,0.19535,1.9215,-5.83519
1061745.40008,71.0,0.33183,1.9267,0.17908,1.935,-5.31019
1061749.60607,71.0,0.26261,1.93878,0.16826,1.94607,-4.95997
1061754.91407,71.0,0.20791,1.95114,0.16123,1.95778,-4.7237
1061761.61806,71.0,0.16452,1.9638,0.16098,1.97039,-4.68614
1061770.09506,71.0,0.13007,1.97654,0.16801,1.98367,-4.85872
1061780.78505,71.0,0.10309,1.98925,0.17916,1.9973,-5.14637
1061794.29904,71.0,0.08153,2.00562,0.19449,2.01502,-5.5388
1061811.39703,71.0,0.06443,2.02811,0.21801,2.03979,-6.13551
1061832.98301,71.0,0.05102,2.05856,0.25143,2.07386,-6.96351
1061860.22599,71.0,0.04042,2.08694,0.29771,2.10807,-8.11882
1061894.72096,71.0,0.03192,2.11304,0.34503,2.14103,-9.27371
1061938.26893,71.0,0.02528,2.14822,0.38814,2.18301,-10.24161
1061993.33388,71.0,0.01999,2.2029,0.43507,2.24545,-11.17196
1076500.11093,72.0,20004.453,0.2927,-0.01901,0.29332,3.71672
1076500.25393,72.0,15829.126,0.30278,0.00069,0.30278,-0.13
1076500.39593,72.0,12516.703,0.30661,0.01672,0.30706,-3.12101
1076500.53792,72.0,9909.4424,0.31697,0.03065,0.31845,-5.52372
1076500.70192,72.0,7835.48,0.32409,0.04306,0.32694,-7.56763
1076500.90292,72.0,6217.2461,0.33477,0.05326,0.33898,-9.03962
1076501.14092,72.0,4905.291,0.34435,0.06465,0.35037,-10.63247
1076501.37992,72.0,3881.2737,0.35761,0.0744,0.36527,-11.75254
1076501.61792,72.0,3070.9827,0.36871,0.08212,0.37774,-12.55566
1076501.85592,72.0,2430.7778,0.38221,0.09256,0.39326,-13.61346
1076502.09392,72.0,1923.1537,0.39807,0.10082,0.41064,-14.2119
1076502.33092,72.0,1522.4358,0.41416,0.11031,0.4286,-14.91467
1076502.56992,72.0,1203.8446,0.43137,0.11935,0.44758,-15.46497
1076502.80792,72.0,952.86591,0.44929,0.1289,0.46742,-16.00821
1076503.04692,72.0,754.27557,0.4685,0.13766,0.4883,-16.37429
1076503.28392,72.0,596.71857,0.4897,0.14831,0.51167,-16.84911
1076503.52092,72.0,471.96338,0.51179,0.15793,0.5356,-17.14893
1076503.75892,72.0,373.20856,0.53513,0.16652,0.56044,-17.28473
1076503.99692,72.0,295.47278,0.5603,0.17746,0.58773,-17.57439
1076504.23592,72.0,233.87738,0.58659,0.18686,0.61564,-17.66962
1076504.47392,72.0,185.05922,0.61594,0.19859,0.64717,-17.86989
1076504.70992,72.0,146.35823,0.6457,0.21178,0.67954,-18.15863
1076504.94692,72.0,115.77804,0.67854,0.21923,0.71308,-17.90498
1076505.18092,72.0,91.6721,0.71154,0.23155,0.74826,-18.02568
1076505.42592,72.0,72.51701,0.74732,0.24281,0.78578,-17.9997
1076505.65592,72.0,57.36816,0.78454,0.25185,0.82397,-17.79729
1076505.89192,72.0,45.3629,0.82241,0.26083,0.86278,-17.59696
1076506.12492,72.0,35.93134,0.85992,0.2696,0.90119,-17.40675
1076506.37492,72.0,28.40909,0.89769,0.28173,0.94086,-17.42391
1076506.58892,72.0,22.48202,0.93544,0.29583,0.9811,-17.54926
1076506.85392,72.0,17.79613,0.97719,0.31248,1.02594,-17.73306
1076507.10592,72.0,14.06813,1.01825,0.33256,1.07118,-18.08677
1076507.32292,72.0,11.1448,1.06623,0.35581,1.12403,-18.45431
1076507.58992,72.0,8.81772,1.12259,0.38436,1.18657,-18.90058
1076507.76792,72.0,6.97545,1.18997,0.4023,1.25613,-18.67942
1076507.98592,72.0,5.5173,1.25502,0.43566,1.32849,-19.14375
1076508.25492,72.0,4.36941,1.34266,0.44074,1.41315,-18.17278
1076508.58992,72.0,3.45686,1.43312,0.46157,1.50562,-17.8523
1076509.00892,72.0,2.73547,1.51379,0.452,1.57983,-16.62501
1076509.53392,72.0,2.16054,1.60743,0.4286,1.66359,-14.92976
1076510.19292,72.0,1.70952,1.68932,0.40397,1.73695,-13.44858
1076511.02192,72.0,1.35352,1.75274,0.36751,1.79086,-11.84208
1076512.06492,72.0,1.07079,1.80716,0.3241,1.83599,-10.16745
1076513.37891,72.0,0.84734,1.85194,0.28516,1.87376,-8.75361
1076515.03391,72.0,0.67072,1.88626,0.25067,1.90285,-7.56995
1076517.12291,72.0,0.53067,1.91087,0.22224,1.92375,-6.63394
1076519.75991,72.0,0.41976,1.92978,0.19918,1.94003,-5.89288
1076523.09091,72.0,0.33183,1.94517,0.18015,1.95349,-5.29128
1076527.2969,72.0,0.26261,1.95908,0.16844,1.96631,-4.91416
1076532.6049,72.0,0.20791,1.97192,0.16267,1.97861,-4.71582
1076539.30889,72.0,0.16452,1.98374,0.16326,1.99045,-4.70486
1076547.78589,72.0,0.13007,1.99507,0.16814,2.00214,-4.81727
1076558.47588,72.0,0.10309,2.0107,0.17765,2.01853,-5.04904
1076571.98987,72.0,0.08153,2.03207,0.19592,2.04149,-5.50713
1076589.08786,72.0,0.06443,2.0546,0.22499,2.06688,-6.24931
1076610.67384,72.0,0.05102,2.07449,0.26252,2.09103,-7.21234
1076637.91682,72.0,0.04042,2.09362,0.29857,2.1148,-8.11607
1076672.41179,72.0,0.03192,2.12533,0.33393,2.1514,-8.92934
1076715.95976,72.0,0.02528,2.17096,0.37914,2.20381,-9.90634
1076771.02472,72.0,0.01999,2.22459,0.43701,2.26711,-11.11397
1091248.4982,73.0,20004.453,0.29145,-0.01909,0.29208,3.74743
1091248.6402,73.0,15829.126,0.29919,-0.00072,0.29919,0.13876
1091248.7832,73.0,12516.703,0.30735,0.01777,0.30786,-3.30817
1091248.9252,73.0,9909.4424,0.31568,0.03036,0.31714,-5.49356
1091249.0892,73.0,7835.48,0.32307,0.04248,0.32585,-7.49068
1091249.2902,73.0,6217.2461,0.33605,0.05268,0.34015,-8.90992
1091249.5282,73.0,4905.291,0.34474,0.06422,0.35067,-10.55207
1091249.7662,73.0,3881.2737,0.35728,0.07487,0.36504,-11.83516
1091250.0042,73.0,3070.9827,0.36848,0.08326,0.37777,-12.73261
1091250.2422,73.0,2430.7778,0.38326,0.09306,0.3944,-13.64795
1091250.4812,73.0,1923.1537,0.39735,0.10126,0.41005,-14.29634
1091250.7182,73.0,1522.4358,0.41349,0.11013,0.4279,-14.91384
1091250.9572,73.0,1203.8446,0.43018,0.11835,0.44616,-15.38217
1091251.1952,73.0,952.86591,0.44971,0.12805,0.46759,-15.89418
1091251.4342,73.0,754.27557,0.46859,0.13957,0.48893,-16.58673
1091251.6712,73.0,596.71857,0.49093,0.14747,0.5126,-16.71921
1091251.9082,73.0,471.96338,0.51154,0.15668,0.535,-17.02888
1091252.14719,73.0,373.20856,0.53433,0.167,0.55982,-17.35591
1091252.38519,73.0,295.47278,0.5613,0.17657,0.58841,-17.46197
1091252.62419,73.0,233.87738,0.58704,0.18735,0.61621,-17.70026
1091252.86219,73.0,185.05922,0.6162,0.19902,0.64754,-17.89941
1091253.09919,73.0,146.35823,0.64601,0.21135,0.6797,-18.11586
1091253.33519,73.0,115.77804,0.67733,0.22017,0.71221,-18.00686
1091253.56919,73.0,91.6721,0.71186,0.23208,0.74874,-18.05683
1091253.81519,73.0,72.51701,0.74744,0.24107,0.78536,-17.87552
1091254.04419,73.0,57.36816,0.78493,0.25225,0.82446,-17.81574
1091254.28019,73.0,45.3629,0.82196,0.26266,0.8629,-17.72136
1091254.51319,73.0,35.93134,0.8599,0.27002,0.9013,-17.43292
1091254.76319,73.0,28.40909,0.89746,0.28197,0.94072,-17.44195
1091254.97719,73.0,22.48202,0.93509,0.29517,0.98057,-17.51906
1091255.24219,73.0,17.79613,0.97642,0.31219,1.02511,-17.73057
1091255.49419,73.0,14.06813,1.01987,0.33291,1.07283,-18.07775
1091255.71019,73.0,11.1448,1.06202,0.35635,1.12021,-18.54855
1091255.97819,73.0,8.81772,1.12183,0.38446,1.18588,-18.91723
1091256.15619,73.0,6.97545,1.18971,0.39987,1.25511,-18.57809
1091256.37419,73.0,5.5173,1.25473,0.43543,1.32814,-19.13838
1091256.64319,73.0,4.36941,1.34136,0.44139,1.41211,-18.21442
1091256.97819,73.0,3.45686,1.43314,0.46057,1.50533,-17.81602
1091257.39719,73.0,2.73547,1.51302,0.4523,1.57918,-16.64329
1091257.92219,73.0,2.16054,1.6079,0.42859,1.66404,-14.92521
1091258.58119,73.0,1.70952,1.68926,0.40453,1.73702,-13.46707
1091259.41019,73.0,1.35352,1.7531,0.36796,1.7913,-11.85388
1091260.45319,73.0,1.07079,1.80772,0.32526,1.83675,-10.20009
1091261.76619,73.0,0.84734,1.85142,0.28605,1.87339,-8.78296
1091263.42219,73.0,0.67072,1.88485,0.25084,1.90147,-7.58055
1091265.51118,73.0,0.53067,1.90966,0.22176,1.92249,-6.62373
1091268.14818,73.0,0.41976,1.9287,0.19721,1.93876,-5.83835
1091271.47918,73.0,0.33183,1.94527,0.17918,1.95351,-5.26271
1091275.68518,73.0,0.26261,1.96114,0.16773,1.9683,-4.88833
1091280.99317,73.0,0.20791,1.97501,0.16345,1.98176,-4.73083
1091287.69717,73.0,0.16452,1.98614,0.16669,1.99312,-4.79726
1091296.17416,73.0,0.13007,1.99519,0.17301,2.00268,-4.95606
1091306.86415,73.0,0.10309,2.00728,0.18212,2.01553,-5.18414
1091320.37814,73.0,0.08153,2.02433,0.19722,2.03391,-5.56451
1091337.47613,73.0,0.06443,2.04476,0.2212,2.05669,-6.17407
1091359.06211,73.0,0.05102,2.06661,0.25216,2.08194,-6.95674
1091386.30509,73.0,0.04042,2.09306,0.28417,2.11226,-7.73156
1091420.80006,73.0,0.03192,2.13527,0.3236,2.15965,-8.61772
1091464.34803,73.0,0.02528,2.19215,0.37713,2.22436,-9.76143
1091519.41299,73.0,0.01999,2.24944,0.44984,2.29398,-11.30864
1105989.13728,74.0,20004.453,0.29088,-0.01929,0.29152,3.79317
1105989.27928,74.0,15829.126,0.29876,-0.00054,0.29876,0.1039
1105989.42128,74.0,12516.703,0.30583,0.01554,0.30622,-2.90826
1105989.56328,74.0,9909.4424,0.31479,0.02984,0.3162,-5.41526
1105989.72728,74.0,7835.48,0.3242,0.0426,0.32698,-7.48636
1105989.92828,74.0,6217.2461,0.33423,0.05348,0.33848,-9.09033
1105990.16628,74.0,4905.291,0.34396,0.06308,0.3497,-10.39246
1105990.40428,74.0,3881.2737,0.35675,0.07295,0.36414,-11.55589
1105990.64328,74.0,3070.9827,0.36817,0.08175,0.37714,-12.51881
1105990.88128,74.0,2430.7778,0.3809,0.09171,0.39179,-13.53808
1105991.11928,74.0,1923.1537,0.39608,0.1024,0.4091,-14.49589
1105991.35728,74.0,1522.4358,0.41155,0.11048,0.42613,-15.02719
1105991.59528,74.0,1203.8446,0.43113,0.1189,0.44722,-15.41878
1105991.83328,74.0,952.86591,0.44793,0.1278,0.46581,-15.9241
1105992.07228,74.0,754.27557,0.46778,0.13784,0.48767,-16.41875
1105992.30928,74.0,596.71857,0.48928,0.14773,0.5111,-16.80092
1105992.54728,74.0,471.96338,0.51149,0.1563,0.53484,-16.99154
1105992.78628,74.0,373.20856,0.5352,0.16675,0.56058,-17.30551
1105993.02328,74.0,295.47278,0.55817,0.17679,0.58549,-17.57479
1105993.26328,74.0,233.87738,0.58541,0.18499,0.61395,-17.53691
1105993.50128,74.0,185.05922,0.61442,0.19873,0.64576,-17.92309
1105993.73728,74.0,146.35823,0.64414,0.20893,0.67718,-17.97094
1105993.97328,74.0,115.77804,0.67601,0.21907,0.71062,-17.95527
1105994.20828,74.0,91.6721,0.70962,0.22931,0.74575,-17.9082
1105994.45328,74.0,72.51701,0.74402,0.23863,0.78135,-17.7827
1105994.68228,74.0,57.36816,0.78131,0.25002,0.82034,-17.74495
1105994.91928,74.0,45.3629,0.81876,0.2597,0.85896,-17.59843
1105995.15128,74.0,35.93134,0.85545,0.26935,0.89685,-17.47721
1105995.40128,74.0,28.40909,0.89402,0.28027,0.93692,-17.40596
1105995.61628,74.0,22.48202,0.93076,0.29463,0.97628,-17.56496
1105995.88128,74.0,17.79613,0.97168,0.3096,1.01981,-17.67322
1105996.13328,74.0,14.06813,1.01391,0.33054,1.06643,-18.05653
1105996.34928,74.0,11.1448,1.06,0.3561,1.11821,-18.5694
1105996.61628,74.0,8.81772,1.11803,0.38136,1.18129,-18.83459
1105996.79428,74.0,6.97545,1.17651,0.40241,1.24343,-18.88271
1105997.01328,74.0,5.5173,1.25625,0.43397,1.3291,-19.05753
1105997.28228,74.0,4.36941,1.32866,0.4415,1.40009,-18.38092
1105997.61727,74.0,3.45686,1.42687,0.45201,1.49675,-17.57744
1105998.03627,74.0,2.73547,1.50933,0.45256,1.57572,-16.69087
1105998.56127,74.0,2.16054,1.59512,0.42616,1.65107,-14.95808
1105999.22027,74.0,1.70952,1.67933,0.39692,1.7256,-13.29827
1106000.04827,74.0,1.35352,1.74553,0.36386,1.78306,-11.77492
1106001.09127,74.0,1.07079,1.79715,0.32355,1.82604,-10.20587
1106002.40527,74.0,0.84734,1.83869,0.28375,1.86045,-8.77276
1106004.06127,74.0,0.67072,1.87212,0.24892,1.88859,-7.57379
1106006.15027,74.0,0.53067,1.89849,0.21934,1.91112,-6.59042
1106008.78627,74.0,0.41976,1.91706,0.19598,1.92705,-5.83715
1106012.11826,74.0,0.33183,1.93234,0.17791,1.94051,-5.26036
1106016.32326,74.0,0.26261,1.94667,0.16616,1.95375,-4.87859
1106021.63126,74.0,0.20791,1.96197,0.16071,1.96855,-4.68264
1106028.33625,74.0,0.16452,1.9754,0.16387,1.98219,-4.74199
1106036.81224,74.0,0.13007,1.98622,0.17278,1.99372,-4.97169
1106047.50224,74.0,0.10309,1.9966,0.18458,2.00511,-5.28195
1106061.01623,74.0,0.08153,2.01075,0.19912,2.02058,-5.65539
1106078.11421,74.0,0.06443,2.03052,0.22098,2.04251,-6.21108
1106099.7002,74.0,0.05102,2.05574,0.25189,2.07111,-6.98556
1106126.94317,74.0,0.04042,2.08105,0.28796,2.10088,-7.87823
1106161.43915,74.0,0.03192,2.11658,0.32561,2.14148,-8.74566
1106204.98611,74.0,0.02528,2.16973,0.37133,2.20127,-9.71149
1106260.05107,74.0,0.01999,2.23642,0.43555,2.27843,-11.02058
1120773.5875,75.0,20004.453,0.28974,-0.02007,0.29043,3.96314
1120773.7295,75.0,15829.126,0.2976,-0.00226,0.29761,0.43568
1120773.8715,75.0,12516.703,0.30368,0.01343,0.30398,-2.53243
1120774.0135,75.0,9909.4424,0.31357,0.02925,0.31493,-5.33011
1120774.1775,75.0,7835.48,0.32216,0.04114,0.32478,-7.27734
1120774.3785,75.0,6217.2461,0.33087,0.05207,0.33494,-8.94306
1120774.6165,75.0,4905.291,0.34366,0.06237,0.34927,-10.28588
1120774.8555,75.0,3881.2737,0.35397,0.07237,0.3613,-11.55447
1120775.0935,75.0,3070.9827,0.36564,0.08219,0.37476,-12.66855
1120775.3315,75.0,2430.7778,0.37918,0.09033,0.38979,-13.39997
1120775.5695,75.0,1923.1537,0.39554,0.09968,0.40791,-14.14474
1120775.8075,75.0,1522.4358,0.41016,0.10827,0.42421,-14.78706
1120776.0455,75.0,1203.8446,0.42558,0.11688,0.44134,-15.35736
1120776.2845,75.0,952.86591,0.44362,0.12522,0.46095,-15.76318
1120776.5225,75.0,754.27557,0.46398,0.13369,0.48286,-16.07373
1120776.7595,75.0,596.71857,0.48455,0.1447,0.50569,-16.62741
1120776.9975,75.0,471.96338,0.50643,0.15434,0.52943,-16.94867
1120777.2365,75.0,373.20856,0.52999,0.16446,0.55492,-17.23984
1120777.4735,75.0,295.47278,0.55508,0.174,0.58172,-17.40443
1120777.7135,75.0,233.87738,0.57999,0.1816,0.60776,-17.386
1120777.9515,75.0,185.05922,0.60844,0.19422,0.63869,-17.70315
1120778.1875,75.0,146.35823,0.6379,0.20524,0.6701,-17.83517
1120778.4235,75.0,115.77804,0.66937,0.2132,0.7025,-17.66691
1120778.6575,75.0,91.6721,0.7034,0.22545,0.73865,-17.77174
1120778.9035,75.0,72.51701,0.73782,0.23536,0.77445,-17.69233
1120779.1325,75.0,57.36816,0.7735,0.24498,0.81137,-17.57351
1120779.3695,75.0,45.3629,0.81016,0.25316,0.84879,-17.35316
1120779.6015,75.0,35.93134,0.84561,0.26131,0.88506,-17.17188
1120779.8515,75.0,28.40909,0.88223,0.27297,0.92349,-17.19277
1120780.0665,75.0,22.48202,0.91947,0.28838,0.96363,-17.41311
1120780.3305,75.0,17.79613,0.95833,0.30284,1.00504,-17.53716
1120780.5835,75.0,14.06813,0.99827,0.32605,1.05016,-18.08784
1120780.7995,75.0,11.1448,1.04474,0.34831,1.10127,-18.43786
1120781.0665,75.0,8.81772,1.10111,0.37446,1.16304,-18.78186
1120781.2445,75.0,6.97545,1.16202,0.39376,1.22692,-18.71941
1120781.4625,75.0,5.5173,1.23323,0.42733,1.30517,-19.1121
1120781.7325,75.0,4.36941,1.31146,0.42886,1.3798,-18.10826
1120782.0675,75.0,3.45686,1.40561,0.44716,1.47503,-17.64731
1120782.4855,75.0,2.73547,1.48577,0.44263,1.5503,-16.5896
1120783.01049,75.0,2.16054,1.57292,0.41606,1.62702,-14.81624
1120783.67049,75.0,1.70952,1.65401,0.38889,1.69912,-13.23093
1120784.49849,75.0,1.35352,1.71662,0.35503,1.75295,-11.68518
1120785.54149,75.0,1.07079,1.7663,0.31437,1.79406,-10.09183
1120786.85549,75.0,0.84734,1.80775,0.27582,1.82867,-8.67494
1120788.51049,75.0,0.67072,1.84005,0.24137,1.85582,-7.47317
1120790.59949,75.0,0.53067,1.86424,0.21422,1.87651,-6.55517
1120793.23649,75.0,0.41976,1.88298,0.19104,1.89265,-5.79309
1120796.56748,75.0,0.33183,1.89826,0.17422,1.90623,-5.244
1120800.77348,75.0,0.26261,1.91251,0.16245,1.9194,-4.85505
1120806.08148,75.0,0.20791,1.92651,0.15889,1.93306,-4.71474
1120812.78547,75.0,0.16452,1.93921,0.1628,1.94603,-4.79891
1120821.26247,75.0,0.13007,1.94953,0.17072,1.95699,-5.00458
1120831.95246,75.0,0.10309,1.96037,0.18169,1.96877,-5.29512
1120845.46645,75.0,0.08153,1.97653,0.19623,1.98625,-5.66961
1120862.56443,75.0,0.06443,1.99712,0.2193,2.00912,-6.2664
1120884.15042,75.0,0.05102,2.02073,0.25125,2.03629,-7.08766
1120911.3934,75.0,0.04042,2.04565,0.28621,2.06558,-7.96456
1120945.88837,75.0,0.03192,2.08424,0.32322,2.10915,-8.81517
1120989.43634,75.0,0.02528,2.13849,0.37162,2.17054,-9.85816
1121044.50129,75.0,0.01999,2.20075,0.43956,2.24421,-11.29528
1135608.27405,76.0,20004.453,0.28898,-0.01925,0.28962,3.81163
1135608.41705,76.0,15829.126,0.29693,-0.00133,0.29694,0.25723
1135608.55905,76.0,12516.703,0.30332,0.01531,0.30371,-2.89027
1135608.70105,76.0,9909.4424,0.31225,0.02916,0.31361,-5.33498
1135608.86505,76.0,7835.48,0.32117,0.04129,0.32381,-7.32555
1135609.06605,76.0,6217.2461,0.33159,0.05087,0.33547,-8.72099
1135609.30405,76.0,4905.291,0.34137,0.06236,0.34701,-10.35282
1135609.54305,76.0,3881.2737,0.35286,0.07151,0.36003,-11.45587
1135609.78105,76.0,3070.9827,0.36491,0.07944,0.37346,-12.28095
1135610.01905,76.0,2430.7778,0.37825,0.08913,0.38861,-13.25917
1135610.25705,76.0,1923.1537,0.39162,0.09899,0.40394,-14.18545
1135610.49505,76.0,1522.4358,0.4096,0.1085,0.42373,-14.83656
1135610.73305,76.0,1203.8446,0.42636,0.11739,0.44223,-15.39409
1135610.97105,76.0,952.86591,0.44439,0.12536,0.46173,-15.75293
1135611.21005,76.0,754.27557,0.46356,0.13449,0.48267,-16.1792
1135611.44705,76.0,596.71857,0.48269,0.14364,0.50361,-16.57197
1135611.68405,76.0,471.96338,0.50611,0.15404,0.52904,-16.92825
1135611.92405,76.0,373.20856,0.52826,0.16205,0.55256,-17.05451
1135612.16105,76.0,295.47278,0.55257,0.17285,0.57898,-17.37027
1135612.40105,76.0,233.87738,0.58121,0.18165,0.60893,-17.35587
1135612.63905,76.0,185.05922,0.60745,0.1926,0.63725,-17.59186
1135612.87505,76.0,146.35823,0.63623,0.20208,0.66755,-17.62092
1135613.11105,76.0,115.77804,0.66752,0.21259,0.70056,-17.66529
1135613.34605,76.0,91.6721,0.70171,0.22328,0.73637,-17.65093
1135613.59105,76.0,72.51701,0.73477,0.23297,0.77082,-17.59167
1135613.82005,76.0,57.36816,0.76945,0.24336,0.80702,-17.55111
1135614.05705,76.0,45.3629,0.80525,0.25057,0.84333,-17.28441
1135614.28905,76.0,35.93134,0.84217,0.26187,0.88194,-17.27265
1135614.53905,76.0,28.40909,0.87644,0.27045,0.91722,-17.1492
1135614.75405,76.0,22.48202,0.91288,0.28394,0.95601,-17.27763
1135615.01905,76.0,17.79613,0.95256,0.30115,0.99903,-17.54441
1135615.27105,76.0,14.06813,0.99178,0.32108,1.04246,-17.93917
1135615.48705,76.0,11.1448,1.03841,0.34419,1.09397,-18.3385
1135615.75405,76.0,8.81772,1.09168,0.37299,1.15364,-18.86349
1135615.93205,76.0,6.97545,1.16521,0.39211,1.22942,-18.59875
1135616.15105,76.0,5.5173,1.22128,0.41739,1.29064,-18.8685
1135616.42005,76.0,4.36941,1.3146,0.43106,1.38347,-18.15446
1135616.75504,76.0,3.45686,1.39297,0.44716,1.46299,-17.79723
1135617.17404,76.0,2.73547,1.47783,0.43285,1.53992,-16.32524
1135617.69904,76.0,2.16054,1.57027,0.41467,1.6241,-14.79283
1135618.35804,76.0,1.70952,1.64419,0.39019,1.68985,-13.35019
1135619.18604,76.0,1.35352,1.70515,0.35175,1.74105,-11.65575
1135620.22904,76.0,1.07079,1.758,0.31082,1.78527,-10.0263
1135621.54304,76.0,0.84734,1.79934,0.27292,1.81992,-8.62479
1135623.19904,76.0,0.67072,1.83036,0.24042,1.84608,-7.4832
1135625.28804,76.0,0.53067,1.854,0.21291,1.86618,-6.55105
1135627.92404,76.0,0.41976,1.87215,0.18947,1.88172,-5.77894
1135631.25603,76.0,0.33183,1.88871,0.17284,1.89661,-5.2288
1135635.46103,76.0,0.26261,1.90361,0.16328,1.9106,-4.90235
1135640.77003,76.0,0.20791,1.91543,0.16043,1.92214,-4.78781
1135647.47402,76.0,0.16452,1.92607,0.16307,1.93296,-4.8394
1135655.95101,76.0,0.13007,1.9365,0.16826,1.9438,-4.96586
1135666.64101,76.0,0.10309,1.95025,0.17787,1.95835,-5.21119
1135680.155,76.0,0.08153,1.96771,0.19516,1.97737,-5.66404
1135697.25198,76.0,0.06443,1.98757,0.22094,1.99982,-6.34306
1135718.83897,76.0,0.05102,2.0075,0.25036,2.02305,-7.10883
1135746.08094,76.0,0.04042,2.03757,0.28121,2.05689,-7.85791
1135780.57692,76.0,0.03192,2.08291,0.32368,2.10791,-8.83294
1135824.12388,76.0,0.02528,2.13542,0.38269,2.16945,-10.1602
1135879.18984,76.0,0.01999,2.1834,0.45335,2.22997,-11.73003
1150434.54921,77.0,20004.453,0.2909,-0.02023,0.2916,3.97785
1150434.69221,77.0,15829.126,0.29788,-0.0007,0.29788,0.13375
1150434.83421,77.0,12516.703,0.30551,0.01566,0.30591,-2.93506
1150434.97621,77.0,9909.4424,0.31324,0.02901,0.31458,-5.29036
1150435.14021,77.0,7835.48,0.32441,0.04159,0.32706,-7.3057
1150435.34121,77.0,6217.2461,0.33333,0.05229,0.33741,-8.91458
1150435.57921,77.0,4905.291,0.34169,0.06269,0.3474,-10.39595
1150435.81821,77.0,3881.2737,0.35531,0.07272,0.36268,-11.56606
1150436.05621,77.0,3070.9827,0.36682,0.07987,0.37542,-12.28414
1150436.29421,77.0,2430.7778,0.38094,0.08991,0.3914,-13.27954
1150436.53221,77.0,1923.1537,0.39509,0.09975,0.40749,-14.16923
1150436.77021,77.0,1522.4358,0.40934,0.10809,0.42337,-14.79211
1150437.00821,77.0,1203.8446,0.42744,0.11705,0.44318,-15.31457
1150437.24721,77.0,952.86591,0.44523,0.12683,0.46294,-15.90062
1150437.48521,77.0,754.27557,0.46368,0.13548,0.48307,-16.28768
1150437.72221,77.0,596.71857,0.48507,0.1451,0.50631,-16.65334
1150437.95921,77.0,471.96338,0.50805,0.15419,0.53094,-16.88298
1150438.19821,77.0,373.20856,0.53199,0.1654,0.55711,-17.27033
1150438.43621,77.0,295.47278,0.5553,0.17299,0.58162,-17.30319
1150438.67521,77.0,233.87738,0.58199,0.1832,0.61015,-17.4729
1150438.91321,77.0,185.05922,0.60936,0.19581,0.64005,-17.81432
1150439.14921,77.0,146.35823,0.63867,0.20581,0.67101,-17.86176
1150439.38621,77.0,115.77804,0.66994,0.2147,0.7035,-17.76965
1150439.62021,77.0,91.6721,0.7037,0.22443,0.73862,-17.689
1150439.86621,77.0,72.51701,0.73773,0.23536,0.77436,-17.69475
1150440.09521,77.0,57.36816,0.7745,0.24445,0.81216,-17.51687
1150440.33121,77.0,45.3629,0.80944,0.25283,0.84801,-17.34642
1150440.56421,77.0,35.93134,0.84653,0.26307,0.88646,-17.26336
1150440.81421,77.0,28.40909,0.88067,0.27442,0.92244,-17.30723
1150441.02821,77.0,22.48202,0.91964,0.28718,0.96343,-17.34213
1150441.29321,77.0,17.79613,0.95938,0.30548,1.00684,-17.662
1150441.54621,77.0,14.06813,0.99901,0.32512,1.05058,-18.02703
1150441.76221,77.0,11.1448,1.0451,0.34916,1.10188,-18.47436
1150442.02921,77.0,8.81772,1.10172,0.37814,1.16481,-18.94369
1150442.20721,77.0,6.97545,1.17023,0.39578,1.23535,-18.68599
1150442.42521,77.0,5.5173,1.23098,0.4278,1.3032,-19.16361
1150442.69521,77.0,4.36941,1.32105,0.43545,1.39096,-18.2435
1150443.03021,77.0,3.45686,1.40629,0.45575,1.47829,-17.95637
1150443.44821,77.0,2.73547,1.48937,0.44139,1.5534,-16.5076
1150443.97321,77.0,2.16054,1.58347,0.42163,1.63864,-14.91026
1150444.6332,77.0,1.70952,1.66166,0.39844,1.70876,-13.48392
1150445.4612,77.0,1.35352,1.72336,0.36089,1.76075,-11.82745
1150446.5042,77.0,1.07079,1.77787,0.31892,1.80625,-10.16971
1150447.8182,77.0,0.84734,1.82089,0.27955,1.84222,-8.72805
1150449.4742,77.0,0.67072,1.853,0.24633,1.8693,-7.5721
1150451.5622,77.0,0.53067,1.87719,0.21728,1.88973,-6.60231
1150454.1992,77.0,0.41976,1.89597,0.19423,1.90589,-5.84928
1150457.53119,77.0,0.33183,1.91264,0.17658,1.92078,-5.27462
1150461.73619,77.0,0.26261,1.92845,0.16539,1.93553,-4.90188
1150467.04519,77.0,0.20791,1.94095,0.16271,1.94776,-4.79205
1150473.74918,77.0,0.16452,1.95206,0.16534,1.95905,-4.84133
1150482.22518,77.0,0.13007,1.96228,0.17077,1.96969,-4.97371
1150492.91617,77.0,0.10309,1.97522,0.1799,1.9834,-5.20403
1150506.42916,77.0,0.08153,1.99314,0.19633,2.00279,-5.62556
1150523.52714,77.0,0.06443,2.01416,0.22158,2.02631,-6.27782
1150545.11413,77.0,0.05102,2.03409,0.25203,2.04964,-7.06305
1150572.35611,77.0,0.04042,2.06295,0.28393,2.0824,-7.83664
1150606.85208,77.0,0.03192,2.10773,0.32422,2.13252,-8.74486
1150650.39905,77.0,0.02528,2.16212,0.38128,2.19548,-10.00109
1150705.464,77.0,0.01999,2.2153,0.45332,2.2612,-11.56487
1165208.13465,78.0,20004.453,0.29223,-0.01998,0.29291,3.91181
1165208.27765,78.0,15829.126,0.29875,-0.00121,0.29875,0.23147
1165208.41965,78.0,12516.703,0.30587,0.01635,0.30631,-3.05954
1165208.56165,78.0,9909.4424,0.31484,0.02919,0.31619,-5.29702
1165208.72565,78.0,7835.48,0.3227,0.04255,0.3255,-7.51154
1165208.92665,78.0,6217.2461,0.33234,0.05254,0.33647,-8.98362
1165209.16465,78.0,4905.291,0.34313,0.06351,0.34896,-10.4856
1165209.40365,78.0,3881.2737,0.35556,0.074,0.36318,-11.75601
1165209.64165,78.0,3070.9827,0.36944,0.08317,0.37868,-12.68684
1165209.87965,78.0,2430.7778,0.38175,0.09221,0.39273,-13.57973
1165210.11765,78.0,1923.1537,0.39663,0.10058,0.40918,-14.22936
1165210.35565,78.0,1522.4358,0.41378,0.10945,0.42801,-14.81573
1165210.59365,78.0,1203.8446,0.4305,0.11935,0.44674,-15.49479
1165210.83165,78.0,952.86591,0.44708,0.12742,0.46488,-15.90824
1165211.07065,78.0,754.27557,0.46764,0.13758,0.48746,-16.39368
1165211.30765,78.0,596.71857,0.48767,0.14663,0.50923,-16.7346
1165211.54465,78.0,471.96338,0.50979,0.15658,0.5333,-17.07449
1165211.78465,78.0,373.20856,0.53399,0.1657,0.55911,-17.23962
1165212.02165,78.0,295.47278,0.55975,0.17665,0.58696,-17.51491
1165212.26065,78.0,233.87738,0.5846,0.18676,0.61371,-17.71705
1165212.49865,78.0,185.05922,0.61416,0.19794,0.64527,-17.86359
1165212.73565,78.0,146.35823,0.64462,0.20806,0.67737,-17.88821
1165212.97165,78.0,115.77804,0.67595,0.21847,0.71038,-17.91124
1165213.20564,78.0,91.6721,0.70831,0.23041,0.74484,-18.0196
1165213.45164,78.0,72.51701,0.74602,0.23978,0.78361,-17.81802
1165213.68064,78.0,57.36816,0.78238,0.25061,0.82154,-17.76157
1165213.91664,78.0,45.3629,0.81824,0.26018,0.85861,-17.63954
1165214.14964,78.0,35.93134,0.85664,0.2695,0.89803,-17.46368
1165214.39964,78.0,28.40909,0.89245,0.27946,0.93518,-17.38708
1165214.61364,78.0,22.48202,0.92948,0.29225,0.97434,-17.45438
1165214.87864,78.0,17.79613,0.97099,0.31086,1.01953,-17.75242
1165215.13164,78.0,14.06813,1.01196,0.33166,1.06493,-18.14608
1165215.34764,78.0,11.1448,1.05942,0.35693,1.11793,-18.61907
1165215.61464,78.0,8.81772,1.1157,0.38411,1.17997,-18.99748
1165215.79264,78.0,6.97545,1.17984,0.40195,1.24643,-18.81297
1165216.01064,78.0,5.5173,1.24945,0.43822,1.32407,-19.32729
1165216.28064,78.0,4.36941,1.33337,0.44246,1.40487,-18.35754
1165216.61564,78.0,3.45686,1.42662,0.46327,1.49996,-17.99042
1165217.03364,78.0,2.73547,1.50707,0.45575,1.57448,-16.82578
1165217.55964,78.0,2.16054,1.60203,0.43219,1.65931,-15.09775
1165218.21864,78.0,1.70952,1.68576,0.40656,1.73409,-13.55918
1165219.04664,78.0,1.35352,1.75069,0.37208,1.7898,-11.99857
1165220.08964,78.0,1.07079,1.80505,0.32937,1.83485,-10.34099
1165221.40364,78.0,0.84734,1.85054,0.28917,1.873,-8.88131
1165223.05864,78.0,0.67072,1.88435,0.25357,1.90133,-7.6641
1165225.14764,78.0,0.53067,1.90923,0.22413,1.92234,-6.69534
1165227.78463,78.0,0.41976,1.9286,0.19932,1.93887,-5.90052
1165231.11563,78.0,0.33183,1.94549,0.18057,1.95385,-5.30278
1165235.32163,78.0,0.26261,1.96106,0.16865,1.9683,-4.91533
1165240.62962,78.0,0.20791,1.97529,0.16484,1.98215,-4.77022
1165247.33462,78.0,0.16452,1.98704,0.16743,1.99408,-4.8164
1165255.81061,78.0,0.13007,1.99738,0.17438,2.00498,-4.98947
1165266.5006,78.0,0.10309,2.00876,0.1838,2.01715,-5.2279
1165280.01459,78.0,0.08153,2.0259,0.19853,2.0356,-5.59693
1165297.11258,78.0,0.06443,2.04699,0.2225,2.05905,-6.20359
1165318.69856,78.0,0.05102,2.06906,0.25406,2.0846,-7.0002
1165345.94154,78.0,0.04042,2.0956,0.28681,2.11514,-7.79315
