Repository: SebaVillagra00/ICM2985-SOH-IPRE

## Data University of Cambridge (EIS Cambridge)
Data publicada en "Identifying degradation patterns of lithium ion batteries from impedance spectroscopy using machine learning" (Zhang, Tang, Zhang, Wang, Stimming & Lee, 2020) https://www.nature.com/articles/s41467-020-15235-7.

Carpeta contiene:
* Paper de Nature Comunications (IF: 16.6).
* Data frames para IOS.
* Data frames para Windows.

Cada Data frame está contenido en un archivo .txt con las siguientes columnas:
* time/s: tiempo en que se mide la muestra.
* cycle number: ciclo de carga de la batería.
* freq/Hz: frecuencia de la señal de input.
* Re(Z)/Ohm: Parte resistiva de la impedancia.
* Im(Z)/Ohm: Parte reactiva de la impedancia.

File: EIS Cambridge/BaseDatos-CSV/csvEIS/EIS_state_III_25C08.csv (part 8 of 8)
time/s,cycle number,freq/Hz,Re(Z)/Ohm,-Im(Z)/Ohm,|Z|/Ohm,Phase(Z)/deg
1123746.4935,79.0,6217.2461,0.36312,0.05844,0.36779,-9.14241
1123746.7315,79.0,4905.291,0.37357,0.06737,0.37959,-10.22303
1123746.9695,79.0,3881.2737,0.38693,0.07788,0.39469,-11.3805
1123747.2085,79.0,3070.9827,0.40091,0.08515,0.40985,-11.99056
1123747.4465,79.0,2430.7778,0.41514,0.09473,0.42581,-12.85379
1123747.6845,79.0,1923.1537,0.43041,0.10289,0.44254,-13.44375
1123747.9225,79.0,1522.4358,0.4455,0.1089,0.45861,-13.73697
1123748.16049,79.0,1203.8446,0.46279,0.11736,0.47743,-14.22961
1123748.39849,79.0,952.86591,0.48184,0.12589,0.49801,-14.64266
1123748.63749,79.0,754.27557,0.5013,0.13462,0.51906,-15.03141
1123748.87449,79.0,596.71857,0.52182,0.14106,0.54055,-15.12654
1123749.11149,79.0,471.96338,0.54253,0.15038,0.56298,-15.49254
1123749.35149,79.0,373.20856,0.56751,0.15935,0.58946,-15.68358
1123749.58849,79.0,295.47278,0.59044,0.16813,0.61391,-15.89454
1123749.82749,79.0,233.87738,0.61673,0.17465,0.64098,-15.8114
1123750.06549,79.0,185.05922,0.64366,0.18499,0.66972,-16.03527
1123750.30249,79.0,146.35823,0.67252,0.19177,0.69932,-15.91538
1123750.53849,79.0,115.77804,0.70188,0.20089,0.73006,-15.9718
1123750.77249,79.0,91.6721,0.73139,0.20795,0.76038,-15.87175
1123751.01849,79.0,72.51701,0.76406,0.21364,0.79337,-15.62126
1123751.24749,79.0,57.36816,0.79391,0.22052,0.82397,-15.52341
1123751.48349,79.0,45.3629,0.8262,0.22802,0.85709,-15.42892
1123751.71649,79.0,35.93134,0.85714,0.23478,0.88871,-15.31831
1123751.96649,79.0,28.40909,0.88841,0.24578,0.92178,-15.46434
1123752.18049,79.0,22.48202,0.92111,0.26006,0.95712,-15.76625
1123752.44549,79.0,17.79613,0.95055,0.27736,0.99018,-16.26665
1123752.69849,79.0,14.06813,0.98659,0.29727,1.03041,-16.76817
1123752.91449,79.0,11.1448,1.0293,0.32547,1.07953,-17.54724
1123753.18149,79.0,8.81772,1.07196,0.35635,1.12964,-18.38821
1123753.35949,79.0,6.97545,1.13352,0.39557,1.20056,-19.23779
1123753.57749,79.0,5.5173,1.20176,0.41217,1.27048,-18.93057
1123753.84749,79.0,4.36941,1.28315,0.45863,1.36265,-19.66836
1123754.18249,79.0,3.45686,1.35578,0.47305,1.43594,-19.23463
1123754.60049,79.0,2.73547,1.45551,0.47851,1.53215,-18.19885
1123755.12549,79.0,2.16054,1.54728,0.47789,1.6194,-17.16367
1123755.78549,79.0,1.70952,1.63622,0.45055,1.69712,-15.39553
1123756.61349,79.0,1.35352,1.73099,0.41771,1.78068,-13.56693
1123757.65649,79.0,1.07079,1.81247,0.39283,1.85455,-12.22906
1123758.97049,79.0,0.84734,1.87103,0.37007,1.90728,-11.18799
1123760.62649,79.0,0.67072,1.91169,0.34413,1.94242,-10.20467
1123762.71448,79.0,0.53067,1.93053,0.31197,1.95558,-9.17942
1123765.35148,79.0,0.41976,1.94499,0.27295,1.96405,-7.98843
1123768.68248,79.0,0.33183,1.96087,0.22765,1.97404,-6.62228
1123772.88848,79.0,0.26261,1.98918,0.18128,1.99743,-5.20727
1123778.19647,79.0,0.20791,2.03623,0.14631,2.04148,-4.10993
1123784.90147,79.0,0.16452,2.09894,0.14034,2.10363,-3.82529
1123793.37746,79.0,0.13007,2.16006,0.17582,2.1672,-4.65329
1123804.06745,79.0,0.10309,2.19394,0.25288,2.20846,-6.57507
1123817.58144,79.0,0.08153,2.17298,0.34916,2.20085,-9.12831
1123834.67943,79.0,0.06443,2.1102,0.42565,2.1527,-11.40409
1123856.26541,79.0,0.05102,1.98942,0.43845,2.03716,-12.42885
1123883.50739,79.0,0.04042,1.88861,0.35722,1.92209,-10.71056
1123918.00336,79.0,0.03192,1.87916,0.19316,1.88906,-5.86875
1123961.55033,79.0,0.02528,2.02748,0.00692,2.02749,-0.19547
1124016.61529,79.0,0.01999,2.37469,-0.10774,2.37713,2.59783
1137953.77898,80.0,20004.453,0.31444,-0.01492,0.3148,2.71631
1137953.92198,80.0,15829.126,0.32199,0.00529,0.32203,-0.94079
1137954.06398,80.0,12516.703,0.33138,0.02021,0.332,-3.49075
1137954.20598,80.0,9909.4424,0.34123,0.03353,0.34287,-5.61154
1137954.36998,80.0,7835.48,0.352,0.04737,0.35517,-7.66459
1137954.57098,80.0,6217.2461,0.36137,0.05871,0.36611,-9.2277
1137954.80898,80.0,4905.291,0.37468,0.06858,0.3809,-10.37226
1137955.04698,80.0,3881.2737,0.38667,0.07637,0.39414,-11.17284
1137955.28598,80.0,3070.9827,0.40067,0.0858,0.40975,-12.08663
1137955.52398,80.0,2430.7778,0.41389,0.09331,0.42427,-12.70552
1137955.76198,80.0,1923.1537,0.42934,0.10136,0.44115,-13.2839
1137955.99998,80.0,1522.4358,0.44506,0.10957,0.45835,-13.83115
1137956.23798,80.0,1203.8446,0.46363,0.11802,0.47842,-14.28205
1137956.47598,80.0,952.86591,0.48181,0.12561,0.49792,-14.61168
1137956.71498,80.0,754.27557,0.50055,0.1338,0.51812,-14.96548
1137956.95198,80.0,596.71857,0.52092,0.14119,0.53972,-15.16525
1137957.18998,80.0,471.96338,0.54248,0.15098,0.5631,-15.55308
1137957.42898,80.0,373.20856,0.56676,0.15853,0.58851,-15.6274
1137957.66598,80.0,295.47278,0.58982,0.16532,0.61255,-15.65795
1137957.90498,80.0,233.87738,0.61587,0.17514,0.64029,-15.87447
1137958.14398,80.0,185.05922,0.64096,0.18286,0.66653,-15.92267
1137958.37997,80.0,146.35823,0.66985,0.19291,0.69707,-16.06597
1137958.61597,80.0,115.77804,0.69959,0.19918,0.7274,-15.89248
1137958.84997,80.0,91.6721,0.72908,0.2063,0.75771,-15.79907
1137959.09597,80.0,72.51701,0.76056,0.21389,0.79006,-15.70724
1137959.32497,80.0,57.36816,0.79295,0.22089,0.82315,-15.56623
1137959.56097,80.0,45.3629,0.82378,0.22543,0.85407,-15.30447
1137959.79397,80.0,35.93134,0.8541,0.23546,0.88596,-15.41237
1137960.04397,80.0,28.40909,0.88715,0.24487,0.92033,-15.43022
1137960.25897,80.0,22.48202,0.91774,0.25831,0.95339,-15.71982
1137960.52297,80.0,17.79613,0.94868,0.27472,0.98765,-16.1502
1137960.77597,80.0,14.06813,0.9831,0.29729,1.02706,-16.82533
1137960.99197,80.0,11.1448,1.02734,0.32533,1.07762,-17.5714
1137961.25897,80.0,8.81772,1.06976,0.35651,1.1276,-18.43146
1137961.43697,80.0,6.97545,1.12835,0.39312,1.19487,-19.2083
1137961.65497,80.0,5.5173,1.20342,0.41409,1.27267,-18.98803
1137961.92497,80.0,4.36941,1.27234,0.46002,1.35295,-19.87773
1137962.25997,80.0,3.45686,1.3542,0.46687,1.43242,-19.02192
1137962.67797,80.0,2.73547,1.45396,0.47929,1.53092,-18.24441
1137963.20397,80.0,2.16054,1.54315,0.4746,1.61449,-17.09538
1137963.86297,80.0,1.70952,1.63737,0.44726,1.69736,-15.27817
1137964.69097,80.0,1.35352,1.73272,0.42192,1.78335,-13.68529
1137965.73397,80.0,1.07079,1.8086,0.40011,1.85233,-12.47435
1137967.04797,80.0,0.84734,1.86074,0.37408,1.89797,-11.36713
1137968.70397,80.0,0.67072,1.89965,0.34409,1.93056,-10.26676
1137970.79197,80.0,0.53067,1.9208,0.30591,1.945,-9.04901
1137973.42896,80.0,0.41976,1.93911,0.26233,1.95678,-7.70453
1137976.76096,80.0,0.33183,1.96242,0.21499,1.97416,-6.25195
1137980.96596,80.0,0.26261,2.00072,0.17267,2.00816,-4.9326
1137986.27395,80.0,0.20791,2.05463,0.14984,2.06009,-4.17116
1137992.97895,80.0,0.16452,2.11466,0.16044,2.12074,-4.33874
1138001.45494,80.0,0.13007,2.16076,0.21127,2.17106,-5.58434
1138012.14493,80.0,0.10309,2.16734,0.28982,2.18664,-7.61643
1138025.65892,80.0,0.08153,2.11895,0.36804,2.15068,-9.85326
1138042.75691,80.0,0.06443,2.04148,0.41148,2.08253,-11.3959
1138064.34289,80.0,0.05102,1.93652,0.3786,1.97318,-11.06206
1138091.58487,80.0,0.04042,1.88183,0.26459,1.90034,-8.00346
1138126.08084,80.0,0.03192,1.9421,0.09769,1.94455,-2.87957
1138169.62781,80.0,0.02528,2.16586,-0.04466,2.16632,1.18128
1138224.69277,80.0,0.01999,2.56516,-0.05124,2.56567,1.14446
1152082.56537,81.0,20004.453,0.31364,-0.01298,0.31391,2.3701
1152082.70837,81.0,15829.126,0.32389,0.00614,0.32395,-1.08593
1152082.85037,81.0,12516.703,0.33206,0.02144,0.33275,-3.6944
1152082.99237,81.0,9909.4424,0.34188,0.0364,0.34382,-6.07745
1152083.15637,81.0,7835.48,0.35136,0.04755,0.35457,-7.70678
1152083.35737,81.0,6217.2461,0.36311,0.05743,0.36762,-8.98761
1152083.59536,81.0,4905.291,0.37532,0.06951,0.3817,-10.49252
1152083.83436,81.0,3881.2737,0.38825,0.07763,0.39593,-11.30655
1152084.07236,81.0,3070.9827,0.3997,0.08673,0.409,-12.24245
1152084.31036,81.0,2430.7778,0.41624,0.09368,0.42665,-12.68385
1152084.54836,81.0,1923.1537,0.43029,0.10208,0.44223,-13.34544
1152084.78636,81.0,1522.4358,0.4455,0.11016,0.45892,-13.88897
1152085.02436,81.0,1203.8446,0.46395,0.11823,0.47877,-14.29621
1152085.26236,81.0,952.86591,0.4814,0.12636,0.49771,-14.70701
1152085.50136,81.0,754.27557,0.50219,0.13506,0.52004,-15.05331
1152085.73836,81.0,596.71857,0.51975,0.14316,0.5391,-15.40014
1152085.97636,81.0,471.96338,0.54236,0.14969,0.56264,-15.42955
1152086.21536,81.0,373.20856,0.56613,0.15848,0.5879,-15.63907
1152086.45236,81.0,295.47278,0.58985,0.16711,0.61307,-15.8183
1152086.69236,81.0,233.87738,0.61557,0.17583,0.64019,-15.94107
1152086.93036,81.0,185.05922,0.64189,0.18449,0.66788,-16.03586
1152087.16636,81.0,146.35823,0.67174,0.191,0.69836,-15.87217
1152087.40236,81.0,115.77804,0.6991,0.19991,0.72712,-15.95801
1152087.63736,81.0,91.6721,0.72935,0.20538,0.75772,-15.72662
1152087.88236,81.0,72.51701,0.76123,0.2147,0.79093,-15.75045
1152088.11136,81.0,57.36816,0.79359,0.22057,0.82367,-15.53247
1152088.34836,81.0,45.3629,0.8233,0.22694,0.85401,-15.41069
1152088.58036,81.0,35.93134,0.85531,0.23479,0.88695,-15.35022
1152088.83036,81.0,28.40909,0.88497,0.24576,0.91847,-15.52033
1152089.04536,81.0,22.48202,0.91466,0.25968,0.95081,-15.84986
1152089.31036,81.0,17.79613,0.94972,0.27771,0.98948,-16.29946
1152089.56236,81.0,14.06813,0.985,0.30035,1.02977,-16.95761
1152089.77836,81.0,11.1448,1.02179,0.32703,1.07285,-17.7475
1152090.04536,81.0,8.81772,1.07068,0.35939,1.12939,-18.55519
1152090.22336,81.0,6.97545,1.13596,0.38542,1.19956,-18.74138
1152090.44236,81.0,5.5173,1.19284,0.42779,1.26722,-19.72937
1152090.71136,81.0,4.36941,1.27702,0.44436,1.35212,-19.18599
1152091.04636,81.0,3.45686,1.36391,0.4763,1.44468,-19.2501
1152091.46536,81.0,2.73547,1.44821,0.47825,1.52513,-18.27499
1152091.99036,81.0,2.16054,1.55584,0.46899,1.62499,-16.77471
1152092.64936,81.0,1.70952,1.65046,0.46334,1.71427,-15.68137
1152093.47736,81.0,1.35352,1.72604,0.44032,1.78132,-14.31108
1152094.52036,81.0,1.07079,1.79045,0.40382,1.83542,-12.70991
1152095.83436,81.0,0.84734,1.84614,0.36408,1.88169,-11.15613
1152097.49035,81.0,0.67072,1.89018,0.3221,1.91743,-9.67084
1152099.57935,81.0,0.53067,1.92896,0.27859,1.94897,-8.21816
1152102.21535,81.0,0.41976,1.96957,0.23763,1.98386,-6.87951
1152105.54735,81.0,0.33183,2.01552,0.21029,2.02646,-5.9564
1152109.75234,81.0,0.26261,2.06078,0.2065,2.0711,-5.72228
1152115.06134,81.0,0.20791,2.09072,0.22766,2.10308,-6.21436
1152121.76534,81.0,0.16452,2.09199,0.26342,2.10851,-7.17684
1152130.24233,81.0,0.13007,2.06057,0.29114,2.08103,-8.04208
1152140.93232,81.0,0.10309,2.00843,0.29132,2.02945,-8.25323
1152154.44531,81.0,0.08153,1.96239,0.2457,1.97771,-7.13656
1152171.5433,81.0,0.06443,1.95644,0.17543,1.96429,-5.12403
1152193.13028,81.0,0.05102,2.02957,0.0772,2.03104,-2.1783
1152220.37226,81.0,0.04042,2.20141,0.02498,2.20155,-0.65012
1152254.86723,81.0,0.03192,2.45397,0.09403,2.45577,-2.19445
1152298.4152,81.0,0.02528,2.69619,0.34657,2.71837,-7.32472
1152353.48016,81.0,0.01999,2.80782,0.78247,2.91481,-15.5719
1166172.88741,82.0,20004.453,0.31398,-0.01427,0.31431,2.60235
1166173.03041,82.0,15829.126,0.32389,0.00565,0.32394,-1.00005
1166173.17241,82.0,12516.703,0.33007,0.02076,0.33072,-3.59907
1166173.31441,82.0,9909.4424,0.33977,0.03504,0.34157,-5.8877
1166173.47841,82.0,7835.48,0.351,0.0465,0.35407,-7.54609
1166173.67941,82.0,6217.2461,0.35999,0.06002,0.36495,-9.46552
1166173.91741,82.0,4905.291,0.37329,0.06951,0.3797,-10.54866
1166174.15641,82.0,3881.2737,0.38605,0.07678,0.39361,-11.24922
1166174.39441,82.0,3070.9827,0.40029,0.08443,0.4091,-11.91088
1166174.63241,82.0,2430.7778,0.41412,0.09399,0.42466,-12.78715
1166174.87041,82.0,1923.1537,0.42771,0.1026,0.43984,-13.48994
1166175.10841,82.0,1522.4358,0.44502,0.11173,0.45883,-14.09387
1166175.34641,82.0,1203.8446,0.46256,0.11728,0.47719,-14.22681
1166175.58541,82.0,952.86591,0.48128,0.1267,0.49768,-14.7489
1166175.82341,82.0,754.27557,0.50092,0.13399,0.51853,-14.97516
1166176.06041,82.0,596.71857,0.5214,0.14277,0.54059,-15.31329
1166176.29841,82.0,471.96338,0.54168,0.15115,0.56238,-15.59157
1166176.53741,82.0,373.20856,0.56689,0.15886,0.58873,-15.65444
1166176.77541,82.0,295.47278,0.58977,0.16691,0.61293,-15.80217
1166177.01441,82.0,233.87738,0.61561,0.17471,0.63992,-15.84372
1166177.2524,82.0,185.05922,0.64185,0.1837,0.66762,-15.97099
1166177.4884,82.0,146.35823,0.67054,0.19344,0.69789,-16.09178
1166177.7254,82.0,115.77804,0.69946,0.19935,0.72731,-15.90759
1166177.9594,82.0,91.6721,0.73015,0.20692,0.75891,-15.82216
1166178.2044,82.0,72.51701,0.76245,0.21444,0.79203,-15.70838
1166178.4334,82.0,57.36816,0.79379,0.22177,0.82419,-15.60964
1166178.6704,82.0,45.3629,0.8262,0.22922,0.85741,-15.50585
1166178.9024,82.0,35.93134,0.85727,0.2356,0.88906,-15.36716
1166179.1534,82.0,28.40909,0.88821,0.24638,0.92175,-15.50367
1166179.3674,82.0,22.48202,0.91752,0.26065,0.95382,-15.85866
1166179.6324,82.0,17.79613,0.94963,0.27686,0.98916,-16.25402
1166179.8844,82.0,14.06813,0.98535,0.30261,1.03077,-17.0722
1166180.1004,82.0,11.1448,1.02613,0.3274,1.07709,-17.69587
1166180.3674,82.0,8.81772,1.07613,0.36188,1.13534,-18.5867
1166180.5464,82.0,6.97545,1.12479,0.39154,1.19099,-19.19323
1166180.7644,82.0,5.5173,1.19995,0.42886,1.27429,-19.66683
1166181.0334,82.0,4.36941,1.27084,0.44457,1.34636,-19.28122
1166181.3684,82.0,3.45686,1.3749,0.47226,1.45375,-18.95682
1166181.7874,82.0,2.73547,1.45763,0.49283,1.53869,-18.68053
1166182.3124,82.0,2.16054,1.54678,0.48189,1.62011,-17.30412
1166182.9714,82.0,1.70952,1.64134,0.46202,1.70512,-15.72129
1166183.8004,82.0,1.35352,1.72172,0.43327,1.7754,-14.12506
1166184.8434,82.0,1.07079,1.79269,0.39096,1.83483,-12.30271
1166186.1564,82.0,0.84734,1.86218,0.3471,1.89425,-10.55843
1166187.8124,82.0,0.67072,1.92204,0.31379,1.94749,-9.27213
1166189.9014,82.0,0.53067,1.97095,0.29373,1.99271,-8.47645
1166192.53839,82.0,0.41976,1.99827,0.28533,2.01854,-8.12636
1166195.86939,82.0,0.33183,2.00533,0.27583,2.02421,-7.83184
1166200.07539,82.0,0.26261,1.99824,0.25736,2.01474,-7.3388
1166205.38338,82.0,0.20791,1.99002,0.22446,2.00264,-6.43523
1166212.08738,82.0,0.16452,1.99601,0.17725,2.00387,-5.07471
1166220.56437,82.0,0.13007,2.0315,0.12777,2.03551,-3.59872
1166231.25436,82.0,0.10309,2.10494,0.09853,2.10724,-2.68002
1166244.76835,82.0,0.08153,2.20888,0.11946,2.21211,-3.09567
1166261.86534,82.0,0.06443,2.30492,0.20069,2.31364,-4.97625
1166283.45232,82.0,0.05102,2.3595,0.36879,2.38814,-8.88338
1166310.6943,82.0,0.04042,2.30531,0.56738,2.3741,-13.82684
1166345.19027,82.0,0.03192,2.13332,0.70963,2.24825,-18.39922
1166388.73724,82.0,0.02528,1.89757,0.71129,2.0265,-20.54826
1166443.8022,82.0,0.01999,1.69282,0.51663,1.7699,-16.97167
1180227.2891,83.0,20004.453,0.31299,-0.01301,0.31326,2.38025
1180227.4321,83.0,15829.126,0.32303,0.00542,0.32308,-0.96145
1180227.5741,83.0,12516.703,0.33058,0.02147,0.33128,-3.71577
1180227.7161,83.0,9909.4424,0.34088,0.03646,0.34282,-6.10501
1180227.8801,83.0,7835.48,0.35064,0.04796,0.3539,-7.7878
1180228.0811,83.0,6217.2461,0.36167,0.05831,0.36634,-9.15871
1180228.3191,83.0,4905.291,0.37538,0.06883,0.38164,-10.38996
1180228.5571,83.0,3881.2737,0.38799,0.07588,0.39534,-11.06636
1180228.7951,83.0,3070.9827,0.39989,0.08486,0.40879,-11.98061
1180229.0331,83.0,2430.7778,0.41374,0.09405,0.4243,-12.80729
1180229.2721,83.0,1923.1537,0.42892,0.10163,0.4408,-13.33011
1180229.5101,83.0,1522.4358,0.44469,0.11026,0.45816,-13.92566
1180229.7481,83.0,1203.8446,0.46253,0.11811,0.47737,-14.3252
1180229.9861,83.0,952.86591,0.47971,0.12495,0.49572,-14.5998
1180230.2251,83.0,754.27557,0.50109,0.13314,0.51848,-14.8792
1180230.4621,83.0,596.71857,0.52002,0.14266,0.53923,-15.34054
1180230.7001,83.0,471.96338,0.54038,0.14959,0.5607,-15.47301
1180230.9391,83.0,373.20856,0.56541,0.1573,0.58689,-15.54712
1180231.1761,83.0,295.47278,0.59044,0.16586,0.61329,-15.69076
1180231.4161,83.0,233.87738,0.61603,0.17408,0.64015,-15.7791
1180231.6541,83.0,185.05922,0.64167,0.18213,0.66701,-15.84587
1180231.8901,83.0,146.35823,0.66998,0.19135,0.69677,-15.93998
1180232.1261,83.0,115.77804,0.69904,0.19852,0.72668,-15.85384
1180232.3601,83.0,91.6721,0.729,0.20638,0.75765,-15.8069
1180232.6061,83.0,72.51701,0.75916,0.21335,0.78857,-15.69713
1180232.8351,83.0,57.36816,0.79147,0.21994,0.82146,-15.53003
1180233.0721,83.0,45.3629,0.82312,0.22894,0.85436,-15.54326
1180233.3041,83.0,35.93134,0.85248,0.23511,0.88431,-15.41865
1180233.5541,83.0,28.40909,0.88544,0.24506,0.91872,-15.47066
1180233.7691,83.0,22.48202,0.9151,0.25907,0.95107,-15.80714
1180234.0331,83.0,17.79613,0.94797,0.27585,0.98729,-16.22426
1180234.2861,83.0,14.06813,0.98371,0.29883,1.02809,-16.89744
1180234.5021,83.0,11.1448,1.02607,0.32867,1.07742,-17.76111
1180234.7691,83.0,8.81772,1.06959,0.3582,1.12798,-18.5156
1180234.9471,83.0,6.97545,1.12562,0.39525,1.193,-19.34803
1180235.1651,83.0,5.5173,1.20667,0.42087,1.27796,-19.22814
1180235.4351,83.0,4.36941,1.26952,0.46113,1.35068,-19.96251
1180235.7701,83.0,3.45686,1.35813,0.46989,1.43712,-19.08479
1180236.1881,83.0,2.73547,1.45459,0.48467,1.53321,-18.42808
1180236.71409,83.0,2.16054,1.54394,0.47679,1.61588,-17.16129
1180237.37309,83.0,1.70952,1.6439,0.44972,1.7043,-15.29992
1180238.20109,83.0,1.35352,1.74032,0.43072,1.79283,-13.90096
1180239.24409,83.0,1.07079,1.8123,0.4089,1.85786,-12.71436
1180240.55809,83.0,0.84734,1.86254,0.38054,1.90102,-11.54743
1180242.21409,83.0,0.67072,1.90008,0.34749,1.93159,-10.36381
1180244.30209,83.0,0.53067,1.92176,0.30496,1.9458,-9.01695
1180246.93909,83.0,0.41976,1.94396,0.25809,1.96101,-7.5627
1180250.27008,83.0,0.33183,1.97558,0.20988,1.9867,-6.06427
1180254.47608,83.0,0.26261,2.02067,0.17111,2.0279,-4.84023
1180259.78408,83.0,0.20791,2.07862,0.1571,2.08455,-4.32226
1180266.48907,83.0,0.16452,2.13545,0.17972,2.14299,-4.81065
1180274.96507,83.0,0.13007,2.16886,0.23914,2.182,-6.29214
1180285.65506,83.0,0.10309,2.15599,0.31633,2.17908,-8.34686
1180299.16905,83.0,0.08153,2.09238,0.37617,2.12593,-10.19171
1180316.26703,83.0,0.06443,2.00948,0.39292,2.04753,-11.06358
1180337.85302,83.0,0.05102,1.92201,0.32674,1.94959,-9.64791
1180365.096,83.0,0.04042,1.90853,0.19394,1.91836,-5.80229
1180399.59097,83.0,0.03192,2.02556,0.03776,2.02591,-1.06811
1180443.13793,83.0,0.02528,2.30527,-0.05778,2.30599,1.43588
1180498.20289,83.0,0.01999,2.74395,0.03158,2.74413,-0.65937
1194325.54774,84.0,20004.453,0.31407,-0.01446,0.3144,2.6355
1194325.69074,84.0,15829.126,0.32281,0.00533,0.32286,-0.94659
1194325.83274,84.0,12516.703,0.33217,0.01995,0.33276,-3.43761
1194325.97474,84.0,9909.4424,0.34069,0.03611,0.3426,-6.05029
1194326.13874,84.0,7835.48,0.35078,0.04678,0.35389,-7.59672
1194326.33974,84.0,6217.2461,0.36277,0.05851,0.36745,-9.16194
1194326.57774,84.0,4905.291,0.37367,0.06903,0.37999,-10.46675
1194326.81674,84.0,3881.2737,0.38745,0.07739,0.39511,-11.29539
1194327.05474,84.0,3070.9827,0.40053,0.08455,0.40936,-11.91963
1194327.29274,84.0,2430.7778,0.41367,0.09424,0.42427,-12.83445
1194327.53074,84.0,1923.1537,0.42997,0.10172,0.44184,-13.31052
1194327.76874,84.0,1522.4358,0.44517,0.10861,0.45822,-13.71059
1194328.00674,84.0,1203.8446,0.46174,0.11742,0.47643,-14.2681
1194328.24574,84.0,952.86591,0.48001,0.12518,0.49606,-14.61689
1194328.48374,84.0,754.27557,0.50043,0.13321,0.51786,-14.90615
1194328.72074,84.0,596.71857,0.51933,0.14265,0.53856,-15.35974
1194328.95874,84.0,471.96338,0.5419,0.14907,0.56203,-15.38082
1194329.19774,84.0,373.20856,0.56378,0.15694,0.58522,-15.55538
1194329.43474,84.0,295.47278,0.58772,0.16517,0.61049,-15.69699
1194329.67474,84.0,233.87738,0.61298,0.17385,0.63715,-15.83421
1194329.91274,84.0,185.05922,0.63917,0.18035,0.66413,-15.7568
1194330.14874,84.0,146.35823,0.6675,0.18862,0.69364,-15.77881
1194330.38474,84.0,115.77804,0.69698,0.19699,0.72428,-15.78177
1194330.61974,84.0,91.6721,0.72592,0.20575,0.75452,-15.82475
1194330.86474,84.0,72.51701,0.75861,0.21292,0.78793,-15.67777
1194331.09374,84.0,57.36816,0.78856,0.21958,0.81856,-15.55996
1194331.33074,84.0,45.3629,0.81989,0.22597,0.85046,-15.40883
1194331.56274,84.0,35.93134,0.8506,0.23423,0.88226,-15.39594
1194331.81274,84.0,28.40909,0.88164,0.24439,0.91488,-15.49363
1194332.02774,84.0,22.48202,0.91014,0.25865,0.94618,-15.86467
1194332.29274,84.0,17.79613,0.94387,0.27511,0.98315,-16.24954
1194332.54474,84.0,14.06813,0.97669,0.29973,1.02164,-17.06026
1194332.76074,84.0,11.1448,1.01685,0.32496,1.06751,-17.72235
1194333.02774,84.0,8.81772,1.06346,0.36158,1.12325,-18.7784
1194333.20573,84.0,6.97545,1.12965,0.38815,1.19448,-18.96291
1194333.42473,84.0,5.5173,1.18396,0.41983,1.2562,-19.5243
1194333.69373,84.0,4.36941,1.27957,0.44582,1.35501,-19.20905
1194334.02873,84.0,3.45686,1.35747,0.48288,1.44079,-19.58149
1194334.44773,84.0,2.73547,1.4425,0.48109,1.52061,-18.44401
1194334.97273,84.0,2.16054,1.54449,0.4772,1.61653,-17.16961
1194335.63173,84.0,1.70952,1.63112,0.45957,1.69463,-15.73536
1194336.45973,84.0,1.35352,1.71463,0.42229,1.76586,-13.83583
1194337.50273,84.0,1.07079,1.79797,0.38459,1.83864,-12.07366
1194338.81673,84.0,0.84734,1.86818,0.3561,1.90181,-10.79192
1194340.47273,84.0,0.67072,1.91886,0.33284,1.94751,-9.84051
1194342.56073,84.0,0.53067,1.94709,0.31504,1.97241,-9.19083
1194345.19773,84.0,0.41976,1.95865,0.29197,1.98029,-8.47845
1194348.52972,84.0,0.33183,1.96262,0.25895,1.97963,-7.51635
1194352.73472,84.0,0.26261,1.96892,0.21669,1.98081,-6.28037
1194358.04272,84.0,0.20791,1.99128,0.16878,1.99842,-4.84483
1194364.74771,84.0,0.16452,2.03951,0.13103,2.04371,-3.676
1194373.2237,84.0,0.13007,2.11092,0.12232,2.11446,-3.31649
1194383.9137,84.0,0.10309,2.19018,0.16203,2.19617,-4.23102
1194397.42769,84.0,0.08153,2.24499,0.25866,2.25984,-6.57234
1194414.52567,84.0,0.06443,2.24856,0.38111,2.28063,-9.61971
1194436.11166,84.0,0.05102,2.15745,0.50611,2.21602,-13.20207
1194463.35363,84.0,0.04042,2.00199,0.54775,2.07557,-15.30181
1194497.84961,84.0,0.03192,1.85351,0.46912,1.91195,-14.20334
1194541.39657,84.0,0.02528,1.79674,0.26501,1.81618,-8.39048
1194596.46153,84.0,0.01999,1.93066,-0.02784,1.93086,0.82603
1208402.0156,85.0,20004.453,0.31359,-0.01372,0.31389,2.50594
1208402.1586,85.0,15829.126,0.32158,0.00533,0.32162,-0.94873
1208402.3006,85.0,12516.703,0.32865,0.02156,0.32935,-3.75346
1208402.4426,85.0,9909.4424,0.33867,0.03528,0.3405,-5.94655
1208402.6066,85.0,7835.48,0.3504,0.04616,0.35343,-7.50417
1208402.8076,85.0,6217.2461,0.36097,0.0585,0.36568,-9.20534
1208403.0456,85.0,4905.291,0.37239,0.06729,0.37842,-10.24226
1208403.2846,85.0,3881.2737,0.38557,0.07588,0.39296,-11.1331
1208403.5226,85.0,3070.9827,0.39743,0.08631,0.40669,-12.25272
1208403.7606,85.0,2430.7778,0.41334,0.09205,0.42347,-12.55462
1208403.9986,85.0,1923.1537,0.42863,0.10125,0.44043,-13.29058
1208404.2366,85.0,1522.4358,0.4436,0.10923,0.45685,-13.83292
1208404.4746,85.0,1203.8446,0.46248,0.11687,0.47701,-14.18153
1208404.7136,85.0,952.86591,0.47915,0.12432,0.49501,-14.54566
1208404.9516,85.0,754.27557,0.49822,0.13291,0.51564,-14.9365
1208405.1886,85.0,596.71857,0.51877,0.1411,0.53762,-15.21578
1208405.4266,85.0,471.96338,0.53923,0.14714,0.55895,-15.26249
1208405.6656,85.0,373.20856,0.56334,0.15604,0.58455,-15.48213
1208405.9026,85.0,295.47278,0.58676,0.16472,0.60944,-15.68083
1208406.1426,85.0,233.87738,0.61177,0.17155,0.63536,-15.66453
1208406.3806,85.0,185.05922,0.63978,0.18097,0.66488,-15.7946
1208406.6166,85.0,146.35823,0.66539,0.1885,0.69157,-15.81706
1208406.8526,85.0,115.77804,0.69594,0.19615,0.72306,-15.74067
1208407.0876,85.0,91.6721,0.72511,0.2031,0.75302,-15.64752
1208407.3326,85.0,72.51701,0.75626,0.21007,0.78489,-15.52375
1208407.5616,85.0,57.36816,0.78554,0.21688,0.81493,-15.43406
1208407.7986,85.0,45.3629,0.81627,0.22413,0.84648,-15.35368
1208408.0306,85.0,35.93134,0.8474,0.23116,0.87837,-15.2581
1208408.2806,85.0,28.40909,0.87793,0.24244,0.91079,-15.43719
1208408.4956,85.0,22.48202,0.9077,0.25654,0.94326,-15.78147
1208408.7596,85.0,17.79613,0.93881,0.27445,0.9781,-16.29575
1208409.0126,85.0,14.06813,0.97736,0.29793,1.02176,-16.95307
1208409.2286,85.0,11.1448,1.01503,0.32508,1.06581,-17.7584
1208409.4956,85.0,8.81772,1.06538,0.35594,1.12327,-18.47415
1208409.6736,85.0,6.97545,1.11789,0.39812,1.18666,-19.60274
1208409.8916,85.0,5.5173,1.19288,0.42038,1.26478,-19.4129
1208410.1616,85.0,4.36941,1.25917,0.45383,1.33845,-19.82009
1208410.4966,85.0,3.45686,1.356,0.46267,1.43276,-18.83979
1208410.9146,85.0,2.73547,1.45798,0.48669,1.53706,-18.45952
1208411.4396,85.0,2.16054,1.54023,0.4885,1.61584,-17.59717
1208412.0996,85.0,1.70952,1.62713,0.4652,1.69233,-15.95521
1208412.92759,85.0,1.35352,1.707,0.43414,1.76134,-14.26958
1208413.97059,85.0,1.07079,1.77545,0.39421,1.81868,-12.51867
1208415.28459,85.0,0.84734,1.8389,0.34599,1.87116,-10.65553
1208416.94059,85.0,0.67072,1.89986,0.30336,1.92392,-9.07203
1208419.02859,85.0,0.53067,1.95719,0.27402,1.97628,-7.97007
1208421.66559,85.0,0.41976,2.00028,0.26561,2.01784,-7.56397
1208424.99659,85.0,0.33183,2.0213,0.26973,2.03922,-7.60081
1208429.20258,85.0,0.26261,2.01675,0.27254,2.03508,-7.69631
1208434.51058,85.0,0.20791,1.99635,0.26114,2.01336,-7.45246
1208441.21457,85.0,0.16452,1.97551,0.2271,1.98852,-6.55781
1208449.69157,85.0,0.13007,1.97551,0.17342,1.98311,-5.01684
1208460.38156,85.0,0.10309,2.01305,0.11455,2.01631,-3.25689
1208473.89555,85.0,0.08153,2.10149,0.07879,2.10297,-2.14714
1208490.99253,85.0,0.06443,2.21554,0.09467,2.21756,-2.44679
1208512.57952,85.0,0.05102,2.35441,0.20153,2.36302,-4.89252
1208539.8215,85.0,0.04042,2.43108,0.41016,2.46543,-9.57639
1208574.31747,85.0,0.03192,2.37828,0.66698,2.47004,-15.66591
1208617.86444,85.0,0.02528,2.17463,0.86433,2.3401,-21.67582
1208672.92939,85.0,0.01999,1.85646,0.90499,2.0653,-25.9884
1222528.2362,86.0,20004.453,0.31339,-0.01433,0.31372,2.61828
1222528.3792,86.0,15829.126,0.31903,0.00607,0.31909,-1.09039
1222528.5212,86.0,12516.703,0.32845,0.02064,0.32909,-3.59618
1222528.6632,86.0,9909.4424,0.33981,0.03452,0.34156,-5.80102
1222528.8272,86.0,7835.48,0.34859,0.04711,0.35176,-7.69689
1222529.0282,86.0,6217.2461,0.36197,0.0575,0.36651,-9.02694
1222529.2662,86.0,4905.291,0.37217,0.0682,0.37837,-10.38474
1222529.5052,86.0,3881.2737,0.38621,0.07836,0.39407,-11.469
1222529.7422,86.0,3070.9827,0.40052,0.08517,0.40947,-12.00497
1222529.9812,86.0,2430.7778,0.41418,0.09259,0.4244,-12.60118
1222530.2192,86.0,1923.1537,0.42808,0.10148,0.43995,-13.33604
1222530.4572,86.0,1522.4358,0.44458,0.10851,0.45763,-13.71647
1222530.6952,86.0,1203.8446,0.46202,0.11669,0.47653,-14.17489
1222530.9332,86.0,952.86591,0.47972,0.12387,0.49546,-14.47804
1222531.1722,86.0,754.27557,0.49914,0.13249,0.51643,-14.86521
1222531.4092,86.0,596.71857,0.5175,0.14042,0.53621,-15.18179
1222531.6462,86.0,471.96338,0.54164,0.14811,0.56153,-15.29316
1222531.8852,86.0,373.20856,0.56308,0.15645,0.58441,-15.52734
1222532.1232,86.0,295.47278,0.58825,0.16369,0.6106,-15.5497
1222532.3622,86.0,233.87738,0.61184,0.17153,0.63543,-15.66091
1222532.6002,86.0,185.05922,0.63911,0.18134,0.66433,-15.84035
1222532.8362,86.0,146.35823,0.66674,0.18948,0.69315,-15.86486
1222533.0732,86.0,115.77804,0.69594,0.19605,0.72303,-15.73253
1222533.3072,86.0,91.6721,0.72708,0.20342,0.755,-15.6301
1222533.5532,86.0,72.51701,0.75603,0.21062,0.78481,-15.56711
1222533.7822,86.0,57.36816,0.78668,0.21811,0.81635,-15.49606
1222534.0182,86.0,45.3629,0.81837,0.2243,0.84856,-15.32746
1222534.2512,86.0,35.93134,0.84784,0.23126,0.87882,-15.25692
1222534.5012,86.0,28.40909,0.87758,0.24327,0.91068,-15.49346
1222534.7162,86.0,22.48202,0.908,0.25576,0.94333,-15.73099
1222534.9802,86.0,17.79613,0.93812,0.27522,0.97766,-16.35014
1222535.2332,86.0,14.06813,0.97321,0.29856,1.01798,-17.05507
1222535.4492,86.0,11.1448,1.01279,0.32492,1.06363,-17.7872
1222535.7162,86.0,8.81772,1.061,0.3604,1.12053,-18.7615
1222535.8942,86.0,6.97545,1.12261,0.38566,1.18701,-18.95976
1222536.1122,86.0,5.5173,1.18065,0.42376,1.2544,-19.74393
1222536.3822,86.0,4.36941,1.26835,0.44275,1.3434,-19.24275
1222536.7172,86.0,3.45686,1.35634,0.48003,1.43878,-19.48965
1222537.13519,86.0,2.73547,1.4369,0.48358,1.51609,-18.60033
1222537.66119,86.0,2.16054,1.5383,0.47426,1.60975,-17.13462
1222538.32019,86.0,1.70952,1.62929,0.46103,1.69326,-15.79973
1222539.14819,86.0,1.35352,1.70785,0.42779,1.76061,-14.06238
1222540.19119,86.0,1.07079,1.78524,0.38712,1.82673,-12.23474
1222541.50519,86.0,0.84734,1.85534,0.35262,1.88855,-10.76115
1222543.16119,86.0,0.67072,1.91019,0.32442,1.93754,-9.63894
1222545.24919,86.0,0.53067,1.94576,0.30659,1.96977,-8.9545
1222547.88619,86.0,0.41976,1.96368,0.28863,1.98477,-8.36175
1222551.21718,86.0,0.33183,1.96882,0.26492,1.98656,-7.66345
1222555.42318,86.0,0.26261,1.97001,0.23173,1.98359,-6.70881
1222560.73118,86.0,0.20791,1.97987,0.18859,1.98883,-5.44136
1222567.43617,86.0,0.16452,2.01245,0.14497,2.01766,-4.12021
1222575.91216,86.0,0.13007,2.07366,0.1174,2.07698,-3.24026
1222586.60216,86.0,0.10309,2.15878,0.13108,2.16276,-3.47473
1222600.11615,86.0,0.08153,2.23918,0.20659,2.24869,-5.27116
1222617.21413,86.0,0.06443,2.28185,0.32435,2.30479,-8.09002
1222638.80012,86.0,0.05102,2.23844,0.48374,2.29011,-12.19435
1222666.04209,86.0,0.04042,2.09902,0.59326,2.18125,-15.78224
1222700.53807,86.0,0.03192,1.91329,0.58906,2.00191,-17.11237
1222744.08503,86.0,0.02528,1.77191,0.43366,1.82421,-13.7522
1222799.14999,86.0,0.01999,1.77607,0.13477,1.78118,-4.33934
