Repository: SebaVillagra00/ICM2985-SOH-IPRE

## Data University of Cambridge (EIS Cambridge)
Data publicada en "Identifying degradation patterns of lithium ion batteries from impedance spectroscopy using machine learning" (Zhang, Tang, Zhang, Wang, Stimming & Lee, 2020) https://www.nature.com/articles/s41467-020-15235-7.

Carpeta contiene:
* Paper de Nature Comunications (IF: 16.6).
* Data frames para IOS.
* Data frames para Windows.

Cada Data frame está contenido en un archivo .txt con las siguientes columnas:
* time/s: tiempo en que se mide la muestra.
* cycle number: ciclo de carga de la batería.
* freq/Hz: frecuencia de la señal de input.
* Re(Z)/Ohm: Parte resistiva de la impedancia.
* Im(Z)/Ohm: Parte reactiva de la impedancia.

File: EIS Cambridge/BaseDatos-CSV/csvEIS/EIS_state_I_25C04.csv (part 8 of 8)
time/s,cycle number,freq/Hz,Re(Z)/Ohm,-Im(Z)/Ohm,|Z|/Ohm,Phase(Z)/deg
1165380.43652,78.0,0.03192,2.13774,0.32527,2.16234,-8.65146
1165423.98448,78.0,0.02528,2.1941,0.37781,2.22639,-9.77005
1165479.04944,78.0,0.01999,2.25369,0.44915,2.29802,-11.27118
1179954.64092,79.0,20004.453,0.29127,-0.01896,0.29188,3.72393
1179954.78392,79.0,15829.126,0.29938,0.00049,0.29938,-0.09456
1179954.92592,79.0,12516.703,0.30539,0.01644,0.30583,-3.08169
1179955.06792,79.0,9909.4424,0.31312,0.02948,0.3145,-5.37943
1179955.23192,79.0,7835.48,0.32302,0.04172,0.3257,-7.3601
1179955.43292,79.0,6217.2461,0.33401,0.05293,0.33818,-9.00413
1179955.67092,79.0,4905.291,0.34358,0.06402,0.34949,-10.55577
1179955.90992,79.0,3881.2737,0.35585,0.07334,0.36333,-11.64544
1179956.14792,79.0,3070.9827,0.36733,0.08304,0.3766,-12.73864
1179956.38592,79.0,2430.7778,0.38111,0.0911,0.39184,-13.44315
1179956.62392,79.0,1923.1537,0.39669,0.101,0.40934,-14.2848
1179956.86192,79.0,1522.4358,0.41139,0.10737,0.42517,-14.62726
1179957.09992,79.0,1203.8446,0.42965,0.11799,0.44555,-15.3558
1179957.33792,79.0,952.86591,0.44784,0.12798,0.46577,-15.94819
1179957.57692,79.0,754.27557,0.46685,0.13711,0.48657,-16.36741
1179957.81392,79.0,596.71857,0.48621,0.14615,0.5077,-16.72987
1179958.05192,79.0,471.96338,0.50875,0.1563,0.53222,-17.07877
1179958.29092,79.0,373.20856,0.53541,0.16587,0.56051,-17.21314
1179958.52792,79.0,295.47278,0.5585,0.17525,0.58535,-17.42075
1179958.76792,79.0,233.87738,0.58561,0.18626,0.61451,-17.64399
1179959.00592,79.0,185.05922,0.61263,0.19678,0.64346,-17.80731
1179959.24192,79.0,146.35823,0.64356,0.20667,0.67593,-17.80406
1179959.47792,79.0,115.77804,0.67523,0.21798,0.70955,-17.89148
1179959.71292,79.0,91.6721,0.70885,0.22947,0.74507,-17.93807
1179959.95792,79.0,72.51701,0.74333,0.23998,0.78111,-17.8925
1179960.18692,79.0,57.36816,0.77872,0.24874,0.81749,-17.71476
1179960.42392,79.0,45.3629,0.81666,0.25782,0.85639,-17.5211
1179960.65592,79.0,35.93134,0.85395,0.26862,0.8952,-17.46157
1179960.90592,79.0,28.40909,0.89143,0.2782,0.93383,-17.33219
1179961.12092,79.0,22.48202,0.92751,0.29262,0.97257,-17.5102
1179961.38592,79.0,17.79613,0.9691,0.31043,1.01761,-17.76173
1179961.63792,79.0,14.06813,1.00987,0.32896,1.06209,-18.04258
1179961.85392,79.0,11.1448,1.05686,0.35114,1.11367,-18.3788
1179962.12092,79.0,8.81772,1.11,0.38226,1.17398,-19.00237
1179962.29892,79.0,6.97545,1.18296,0.40676,1.25094,-18.97553
1179962.51692,79.0,5.5173,1.24312,0.43001,1.31539,-19.08093
1179962.78692,79.0,4.36941,1.33743,0.4473,1.41025,-18.49259
1179963.12192,79.0,3.45686,1.41606,0.46353,1.49,-18.12511
1179963.53992,79.0,2.73547,1.50762,0.44878,1.573,-16.57685
1179964.06592,79.0,2.16054,1.6047,0.4348,1.66256,-15.16039
1179964.72492,79.0,1.70952,1.6807,0.4097,1.72992,-13.69974
1179965.55292,79.0,1.35352,1.74681,0.36944,1.78545,-11.94172
1179966.59591,79.0,1.07079,1.80468,0.32768,1.83419,-10.29131
1179967.90991,79.0,0.84734,1.84853,0.28935,1.87104,-8.89639
1179969.56591,79.0,0.67072,1.88245,0.25366,1.89946,-7.67439
1179971.65391,79.0,0.53067,1.9058,0.22404,1.91892,-6.70469
1179974.29091,79.0,0.41976,1.92619,0.19851,1.93639,-5.88413
1179977.62291,79.0,0.33183,1.94478,0.18009,1.9531,-5.29058
1179981.8279,79.0,0.26261,1.95911,0.17028,1.9665,-4.96738
1179987.1369,79.0,0.20791,1.97169,0.16675,1.97873,-4.83413
1179993.84089,79.0,0.16452,1.98154,0.1675,1.98861,-4.8318
1180002.31789,79.0,0.13007,1.99257,0.17152,1.99994,-4.91974
1180013.00788,79.0,0.10309,2.00712,0.1813,2.01529,-5.16153
1180026.52187,79.0,0.08153,2.02474,0.1989,2.03449,-5.61041
1180043.61886,79.0,0.06443,2.04439,0.22432,2.05666,-6.26165
1180065.20584,79.0,0.05102,2.06505,0.25143,2.0803,-6.94194
1180092.44782,79.0,0.04042,2.09839,0.2837,2.11748,-7.69976
1180126.94379,79.0,0.03192,2.14521,0.32934,2.17035,-8.72805
1180170.49076,79.0,0.02528,2.19455,0.39241,2.22936,-10.13806
1180225.55671,79.0,0.01999,2.2383,0.4609,2.28526,-11.63556
1194698.8076,80.0,20004.453,0.29028,-0.01798,0.29084,3.54339
1194698.9506,80.0,15829.126,0.29763,-0.00078,0.29763,0.15057
1194699.0926,80.0,12516.703,0.30553,0.01545,0.30592,-2.89567
1194699.2346,80.0,9909.4424,0.31207,0.02903,0.31342,-5.31413
1194699.3986,80.0,7835.48,0.32159,0.04189,0.32431,-7.42152
1194699.5996,80.0,6217.2461,0.33313,0.05286,0.3373,-9.01669
1194699.8376,80.0,4905.291,0.34223,0.06218,0.34783,-10.29757
1194700.0766,80.0,3881.2737,0.35532,0.07168,0.36248,-11.40538
1194700.3146,80.0,3070.9827,0.36755,0.08181,0.37655,-12.54897
1194700.5526,80.0,2430.7778,0.38075,0.09056,0.39137,-13.37847
1194700.7906,80.0,1923.1537,0.39662,0.10054,0.40916,-14.2246
1194701.0286,80.0,1522.4358,0.41055,0.10948,0.4249,-14.93087
1194701.2666,80.0,1203.8446,0.42845,0.11711,0.44417,-15.2871
1194701.5056,80.0,952.86591,0.44581,0.12578,0.46321,-15.75541
1194701.7436,80.0,754.27557,0.46486,0.13665,0.48453,-16.38097
1194701.9806,80.0,596.71857,0.48515,0.14606,0.50666,-16.75552
1194702.2186,80.0,471.96338,0.50856,0.15553,0.53181,-17.00462
1194702.4576,80.0,373.20856,0.53178,0.16424,0.55656,-17.16341
1194702.6956,80.0,295.47278,0.55681,0.17444,0.58349,-17.3954
1194702.9346,80.0,233.87738,0.58355,0.18519,0.61223,-17.60721
1194703.1726,80.0,185.05922,0.61153,0.19361,0.64144,-17.56749
1194703.4086,80.0,146.35823,0.64124,0.20774,0.67405,-17.95023
1194703.6456,80.0,115.77804,0.67219,0.21559,0.70592,-17.78256
1194703.8796,80.0,91.6721,0.70498,0.2276,0.74081,-17.89277
1194704.1246,80.0,72.51701,0.73999,0.23686,0.77698,-17.74941
1194704.3536,80.0,57.36816,0.77845,0.24557,0.81626,-17.50867
1194704.5906,80.0,45.3629,0.8142,0.25545,0.85334,-17.41908
1194704.8226,80.0,35.93134,0.85183,0.2656,0.89228,-17.31729
1194705.0726,80.0,28.40909,0.88777,0.2756,0.92957,-17.24659
1194705.2876,80.0,22.48202,0.92248,0.28907,0.96671,-17.39901
1194705.5526,80.0,17.79613,0.96235,0.30782,1.01039,-17.73736
1194705.8046,80.0,14.06813,1.00536,0.32604,1.05691,-17.96778
1194706.0206,80.0,11.1448,1.05145,0.34882,1.1078,-18.35327
1194706.2876,80.0,8.81772,1.10386,0.37779,1.16672,-18.89303
1194706.4666,80.0,6.97545,1.17709,0.40901,1.24613,-19.1609
1194706.6846,80.0,5.5173,1.23976,0.42055,1.30914,-18.73778
1194706.9536,80.0,4.36941,1.32764,0.44932,1.40162,-18.6977
1194707.2886,80.0,3.45686,1.40452,0.45402,1.47608,-17.91375
1194707.7076,80.0,2.73547,1.50407,0.44305,1.56797,-16.41314
1194708.2326,80.0,2.16054,1.5931,0.43298,1.65089,-15.20486
1194708.89159,80.0,1.70952,1.66667,0.40394,1.71493,-13.62373
1194709.72059,80.0,1.35352,1.7334,0.36199,1.77079,-11.79556
1194710.76359,80.0,1.07079,1.79091,0.32242,1.8197,-10.20572
1194712.07659,80.0,0.84734,1.83293,0.28563,1.85505,-8.8572
1194713.73259,80.0,0.67072,1.86567,0.24983,1.88232,-7.62696
1194715.82159,80.0,0.53067,1.88974,0.21951,1.90244,-6.62574
1194718.45859,80.0,0.41976,1.91016,0.19534,1.92013,-5.83895
1194721.78958,80.0,0.33183,1.92837,0.17878,1.93664,-5.29664
1194725.99558,80.0,0.26261,1.9419,0.16941,1.94927,-4.98588
1194731.30358,80.0,0.20791,1.95264,0.16525,1.95962,-4.83726
1194738.00757,80.0,0.16452,1.96306,0.16472,1.96995,-4.7964
1194746.48457,80.0,0.13007,1.97588,0.16866,1.98306,-4.8788
1194757.17456,80.0,0.10309,1.99089,0.18004,1.99901,-5.16741
1194770.68855,80.0,0.08153,2.00676,0.19903,2.01661,-5.66405
1194787.78653,80.0,0.06443,2.02557,0.22386,2.0379,-6.30666
1194809.37252,80.0,0.05102,2.0482,0.24867,2.06324,-6.92229
1194836.6155,80.0,0.04042,2.08548,0.28323,2.10462,-7.73413
1194871.11047,80.0,0.03192,2.12933,0.3355,2.15559,-8.95394
1194914.65844,80.0,0.02528,2.16949,0.39799,2.2057,-10.39531
1194969.72339,80.0,0.01999,2.20799,0.45748,2.25489,-11.70565
1209480.23663,81.0,20004.453,0.29104,-0.01972,0.29171,3.87658
1209480.37863,81.0,15829.126,0.29841,0.00025,0.29841,-0.04735
1209480.52063,81.0,12516.703,0.30536,0.01357,0.30566,-2.54446
1209480.66263,81.0,9909.4424,0.31245,0.02887,0.31378,-5.27863
1209480.82663,81.0,7835.48,0.32065,0.0408,0.32323,-7.25084
1209481.02763,81.0,6217.2461,0.33069,0.0526,0.33485,-9.03833
1209481.26563,81.0,4905.291,0.34283,0.0626,0.3485,-10.34812
1209481.50463,81.0,3881.2737,0.35268,0.07173,0.3599,-11.4955
1209481.74263,81.0,3070.9827,0.36699,0.08181,0.37599,-12.56681
1209481.98063,81.0,2430.7778,0.37959,0.09082,0.3903,-13.45509
1209482.21863,81.0,1923.1537,0.39389,0.09927,0.40621,-14.14546
1209482.45663,81.0,1522.4358,0.40982,0.10756,0.4237,-14.70633
1209482.69463,81.0,1203.8446,0.42572,0.11796,0.44176,-15.48667
1209482.93363,81.0,952.86591,0.44504,0.12538,0.46236,-15.73444
1209483.17163,81.0,754.27557,0.46292,0.13493,0.48218,-16.24997
1209483.40863,81.0,596.71857,0.48433,0.14404,0.5053,-16.56278
1209483.64663,81.0,471.96338,0.50551,0.15464,0.52863,-17.00913
1209483.88563,81.0,373.20856,0.52813,0.1631,0.55274,-17.16165
1209484.12362,81.0,295.47278,0.55436,0.17274,0.58065,-17.30701
1209484.36262,81.0,233.87738,0.58007,0.18235,0.60806,-17.45091
1209484.60062,81.0,185.05922,0.60808,0.19303,0.63798,-17.61144
1209484.83662,81.0,146.35823,0.63765,0.20474,0.66971,-17.80088
1209485.07362,81.0,115.77804,0.66715,0.2119,0.69999,-17.62056
1209485.30762,81.0,91.6721,0.70128,0.224,0.73619,-17.71423
1209485.55262,81.0,72.51701,0.73481,0.23311,0.7709,-17.6014
1209485.78162,81.0,57.36816,0.77067,0.24279,0.808,-17.48636
1209486.01862,81.0,45.3629,0.80692,0.25142,0.84518,-17.30563
1209486.25062,81.0,35.93134,0.84379,0.26257,0.8837,-17.28482
1209486.50162,81.0,28.40909,0.87882,0.27094,0.91964,-17.13442
1209486.71562,81.0,22.48202,0.91667,0.28689,0.96052,-17.37822
1209486.98062,81.0,17.79613,0.95349,0.30213,1.00021,-17.58156
1209487.23262,81.0,14.06813,0.99692,0.32199,1.04763,-17.89973
1209487.44862,81.0,11.1448,1.04455,0.34527,1.10014,-18.29114
1209487.71562,81.0,8.81772,1.09527,0.37135,1.15651,-18.72907
1209487.89462,81.0,6.97545,1.15901,0.40718,1.22845,-19.35704
1209488.11262,81.0,5.5173,1.23583,0.41688,1.30425,-18.6406
1209488.38162,81.0,4.36941,1.31023,0.44807,1.38473,-18.87943
1209488.71662,81.0,3.45686,1.39399,0.44349,1.46284,-17.64808
1209489.13562,81.0,2.73547,1.49274,0.44159,1.55668,-16.47944
1209489.66062,81.0,2.16054,1.57331,0.4285,1.63062,-15.23523
1209490.31962,81.0,1.70952,1.64839,0.39372,1.69476,-13.43356
1209491.14862,81.0,1.35352,1.71789,0.35587,1.75436,-11.70357
1209492.19162,81.0,1.07079,1.7719,0.31762,1.80015,-10.16265
1209493.50462,81.0,0.84734,1.81182,0.27986,1.83331,-8.78062
1209495.16062,81.0,0.67072,1.84425,0.24599,1.86058,-7.59726
1209497.24961,81.0,0.53067,1.86832,0.21533,1.88069,-6.57458
1209499.88661,81.0,0.41976,1.88939,0.19278,1.8992,-5.82591
1209503.21761,81.0,0.33183,1.90528,0.17773,1.91355,-5.32918
1209507.42361,81.0,0.26261,1.91803,0.168,1.92537,-5.00578
1209512.7316,81.0,0.20791,1.92848,0.16288,1.93535,-4.82765
1209519.4356,81.0,0.16452,1.94024,0.16169,1.94696,-4.7638
1209527.91259,81.0,0.13007,1.9541,0.16721,1.96124,-4.89087
1209538.60258,81.0,0.10309,1.9681,0.1801,1.97632,-5.2286
1209552.11657,81.0,0.08153,1.98269,0.19787,1.99254,-5.69925
1209569.21356,81.0,0.06443,2.00233,0.22135,2.01453,-6.30825
1209590.80054,81.0,0.05102,2.0311,0.24755,2.04613,-6.94891
1209618.04252,81.0,0.04042,2.06834,0.28901,2.08844,-7.95458
1209652.53849,81.0,0.03192,2.10416,0.34391,2.13208,-9.28265
1209696.08546,81.0,0.02528,2.13726,0.39839,2.17408,-10.55896
1209751.15142,81.0,0.01999,2.18061,0.4456,2.22568,-11.54921
1224289.05741,82.0,20004.453,0.29084,-0.02034,0.29155,4.00078
1224289.20041,82.0,15829.126,0.29678,-0.00113,0.29678,0.21825
1224289.34241,82.0,12516.703,0.30486,0.01363,0.30517,-2.55983
1224289.48441,82.0,9909.4424,0.311,0.02865,0.31232,-5.26402
1224289.64841,82.0,7835.48,0.32076,0.04003,0.32325,-7.11333
1224289.84941,82.0,6217.2461,0.33142,0.05069,0.33527,-8.69572
1224290.08741,82.0,4905.291,0.34148,0.06181,0.34702,-10.2593
1224290.32541,82.0,3881.2737,0.35346,0.07119,0.36056,-11.38831
1224290.56341,82.0,3070.9827,0.36644,0.0822,0.37555,-12.64366
1224290.80241,82.0,2430.7778,0.37955,0.08849,0.38973,-13.12301
1224291.04041,82.0,1923.1537,0.39518,0.09817,0.40719,-13.9516
1224291.27841,82.0,1522.4358,0.40811,0.10834,0.42224,-14.86723
1224291.51641,82.0,1203.8446,0.42547,0.11717,0.44131,-15.39642
1224291.75541,82.0,952.86591,0.44348,0.12629,0.46111,-15.89604
1224291.99341,82.0,754.27557,0.46267,0.13383,0.48163,-16.13327
1224292.23041,82.0,596.71857,0.48317,0.14335,0.50399,-16.52518
1224292.46841,82.0,471.96338,0.50387,0.15344,0.52672,-16.93635
1224292.70741,82.0,373.20856,0.52631,0.16286,0.55093,-17.19447
1224292.94441,82.0,295.47278,0.55217,0.17328,0.57872,-17.42291
1224293.18441,82.0,233.87738,0.57875,0.18102,0.6064,-17.36815
1224293.42241,82.0,185.05922,0.60541,0.19274,0.63535,-17.65951
1224293.65841,82.0,146.35823,0.63584,0.20273,0.66737,-17.68398
1224293.89441,82.0,115.77804,0.66822,0.21366,0.70155,-17.73179
1224294.12941,82.0,91.6721,0.69891,0.22215,0.73337,-17.6332
1224294.37441,82.0,72.51701,0.73248,0.23241,0.76846,-17.60359
1224294.60341,82.0,57.36816,0.7688,0.24442,0.80671,-17.63685
1224294.84041,82.0,45.3629,0.80629,0.25056,0.84433,-17.26296
1224295.07241,82.0,35.93134,0.84125,0.26097,0.8808,-17.23444
1224295.32241,82.0,28.40909,0.87759,0.27161,0.91866,-17.19693
1224295.53741,82.0,22.48202,0.91477,0.28433,0.95794,-17.26641
1224295.80241,82.0,17.79613,0.95075,0.30144,0.99739,-17.59161
1224296.05441,82.0,14.06813,0.99403,0.32047,1.04441,-17.86882
1224296.27041,82.0,11.1448,1.04466,0.34623,1.10054,-18.33666
1224296.53741,82.0,8.81772,1.09466,0.37089,1.15578,-18.71717
1224296.71541,82.0,6.97545,1.15688,0.40593,1.22603,-19.33519
1224296.93441,82.0,5.5173,1.23327,0.41679,1.30179,-18.67279
1224297.20341,82.0,4.36941,1.30687,0.44561,1.38075,-18.82822
1224297.53841,82.0,3.45686,1.39406,0.44139,1.46227,-17.56898
1224297.95741,82.0,2.73547,1.49023,0.4438,1.55491,-16.5837
1224298.48241,82.0,2.16054,1.56989,0.42706,1.62694,-15.21812
1224299.14141,82.0,1.70952,1.6463,0.3923,1.69239,-13.40321
1224299.97041,82.0,1.35352,1.71525,0.35507,1.75162,-11.69547
1224301.0124,82.0,1.07079,1.76835,0.31846,1.79679,-10.20897
1224302.3264,82.0,0.84734,1.80822,0.2792,1.82965,-8.77736
1224303.9824,82.0,0.67072,1.84095,0.24494,1.85717,-7.57877
1224306.0714,82.0,0.53067,1.8657,0.21525,1.87807,-6.58133
1224308.7074,82.0,0.41976,1.88648,0.19278,1.89631,-5.8347
1224312.0394,82.0,0.33183,1.90232,0.17791,1.91062,-5.34281
1224316.24539,82.0,0.26261,1.91353,0.16781,1.92087,-5.01168
1224321.55339,82.0,0.20791,1.9251,0.1619,1.93189,-4.80711
1224328.25738,82.0,0.16452,1.93694,0.16107,1.94363,-4.75359
1224336.73438,82.0,0.13007,1.95111,0.16731,1.95827,-4.90117
1224347.42437,82.0,0.10309,1.96444,0.18047,1.97271,-5.24901
1224360.93836,82.0,0.08153,1.97875,0.19797,1.98863,-5.71346
1224378.03535,82.0,0.06443,1.99883,0.22006,2.01091,-6.28263
1224399.62233,82.0,0.05102,2.02893,0.24861,2.04411,-6.98584
1224426.86431,82.0,0.04042,2.06366,0.2923,2.08425,-8.06174
1224461.36028,82.0,0.03192,2.09554,0.34539,2.12382,-9.35953
1224504.90725,82.0,0.02528,2.12805,0.39635,2.16465,-10.55057
1224559.9732,82.0,0.01999,2.17662,0.44176,2.221,-11.47271
