Repository: SebaVillagra00/ICM2985-SOH-IPRE

# ICM2985-SOH-IPRE
Investigación de pregrado: Estado del arte de SOH de baterías de ion litio.

* Docente guía: David Acuña
* Alumno: Sebastian Villagra
* Fecha investigación: 2024-1

## Data University of Cambridge (EIS Cambridge)
Data publicada en "Identifying degradation patterns of lithium ion batteries from impedance spectroscopy using machine learning" (Zhang, Tang, Zhang, Wang, Stimming & Lee, 2020) https://www.nature.com/articles/s41467-020-15235-7.

Carpeta contiene:
* Paper de Nature Comunications (IF: 16.6).
* Data frames para IOS.
* Data frames para Windows.

Cada Data frame está contenido en un archivo .txt con las siguientes columnas:
* time/s: tiempo en que se mide la muestra.
* cycle number: ciclo de carga de la batería.
* freq/Hz: frecuencia de la señal de input.
* Re(Z)/Ohm: Parte resistiva de la impedancia.
* Im(Z)/Ohm: Parte reactiva de la impedancia.
* |Z|/Ohm: Magnitud de la impedancia.
* Phase(Z)/deg: Ángulo de la impedancia (grados sexagesimales).

### Modelo de batería y método de prueba
Las baterías con las que se genera la base de datos son baterías de ion litio tipo moneda Eunicell LR2032 de 45 mAh (45 mAh Eunicell LR2032 Li-ion coin cells, referencia: https://www.amazon.com/LIR2032-Rechargeable-Certified-Bluetooth-Controllers/dp/B07MHYQHY3?th=1).
12 de estas baterías son puestas a prueba bajo tres condiciones de temperatura constante (8 a 25 °C, 2 a 35 °C y 2 a 45 °C). Las pruebas de cada batería se hacen en 9 estados distintos de carga (SOC) para cada batería. 

Esta información está contenida en el nombre de cada archivo .txt de la siguiente forma:
$$ EIS_state_i_tCn $$

Donde:
* i: número del estado de carga (I - IX).
* t: temperatura a la que se testea la batería (25, 35, 45).
* n: número de la celda a probar.

Además, la carga está hecha a razón constante de 1C (45 mA) hasta los 4.2 V y la descarga a razón constante de 2C (90 mA) hasta los 3 V.


##

File: EIS Cambridge/EIS csv/EIS_state_III_25C02.csv (part 1 of 23)
time/s,cycle number,freq/Hz,Re(Z)/Ohm,-Im(Z)/Ohm,|Z|/Ohm,Phase(Z)/deg
9391.45992,1.0,20004.453,0.27511,-0.02356,0.27611,4.89516
9391.60292,1.0,15829.126,0.28172,-0.00097,0.28172,0.19665
9391.74492,1.0,12516.703,0.28929,0.0175,0.28982,-3.46181
9391.88692,1.0,9909.4424,0.29862,0.03236,0.30037,-6.1839
9392.05092,1.0,7835.48,0.30913,0.04669,0.31264,-8.58889
9392.25192,1.0,6217.2461,0.32097,0.05963,0.32646,-10.5237
9392.48992,1.0,4905.291,0.3341,0.0699,0.34133,-11.81667
9392.72892,1.0,3881.2737,0.34843,0.08283,0.35814,-13.37228
9392.96692,1.0,3070.9827,0.36085,0.09231,0.37247,-14.34984
9393.20492,1.0,2430.7778,0.37716,0.10305,0.39099,-15.28203
9393.44292,1.0,1923.1537,0.39297,0.11339,0.409,-16.09506
9393.68092,1.0,1522.4358,0.41296,0.12285,0.43085,-16.56737
9393.91892,1.0,1203.8446,0.43038,0.13303,0.45048,-17.17612
9394.15792,1.0,952.86591,0.4517,0.14123,0.47326,-17.36202
9394.39592,1.0,754.27557,0.475,0.15313,0.49907,-17.86847
9394.63292,1.0,596.71857,0.49659,0.16183,0.5223,-18.05001
9394.87092,1.0,471.96338,0.52167,0.17163,0.54918,-18.21105
9395.10992,1.0,373.20856,0.54806,0.18155,0.57734,-18.32818
9395.34792,1.0,295.47278,0.57545,0.19182,0.60658,-18.43497
9395.58692,1.0,233.87738,0.60358,0.20189,0.63645,-18.49428
9395.82492,1.0,185.05922,0.63573,0.21235,0.67025,-18.47063
9396.06092,1.0,146.35823,0.6684,0.22176,0.70422,-18.35502
9396.29792,1.0,115.77804,0.7035,0.23431,0.7415,-18.42095
9396.53192,1.0,91.6721,0.74138,0.24293,0.78017,-18.14259
9396.77692,1.0,72.51701,0.78067,0.25197,0.82033,-17.88781
9397.00592,1.0,57.36816,0.8215,0.26101,0.86197,-17.62601
9397.24292,1.0,45.3629,0.86383,0.26692,0.90413,-17.17096
9397.47492,1.0,35.93134,0.90663,0.2715,0.94641,-16.67057
9397.72592,1.0,28.40909,0.95361,0.27416,0.99224,-16.03981
9397.93992,1.0,22.48202,0.99919,0.27784,1.0371,-15.5393
9398.20492,1.0,17.79613,1.045,0.27541,1.08069,-14.76468
9398.45692,1.0,14.06813,1.0955,0.27294,1.12899,-13.99012
9398.67292,1.0,11.1448,1.141,0.26333,1.17099,-12.9959
9398.93992,1.0,8.81772,1.18766,0.25102,1.2139,-11.93423
9399.11892,1.0,6.97545,1.22979,0.23828,1.25266,-10.96536
9399.33692,1.0,5.5173,1.2659,0.21679,1.28433,-9.71769
9399.60592,1.0,4.36941,1.29684,0.19582,1.31154,-8.58676
9399.94092,1.0,3.45686,1.32776,0.17379,1.33908,-7.45688
9400.35992,1.0,2.73547,1.35259,0.15942,1.36195,-6.7222
9400.88492,1.0,2.16054,1.36856,0.14682,1.37641,-6.12348
9401.54292,1.0,1.70952,1.37883,0.13432,1.38536,-5.56377
9402.37192,1.0,1.35352,1.38793,0.12031,1.39313,-4.9544
9403.41492,1.0,1.07079,1.3978,0.10708,1.4019,-4.38069
9404.72792,1.0,0.84734,1.41179,0.09474,1.41497,-3.83934
9406.38392,1.0,0.67072,1.42959,0.08739,1.43226,-3.49829
9408.47292,1.0,0.53067,1.4518,0.08832,1.45449,-3.48123
9411.10892,1.0,0.41976,1.47236,0.10299,1.47596,-4.00112
9414.44092,1.0,0.33183,1.48054,0.12757,1.48603,-4.92457
9418.64692,1.0,0.26261,1.47228,0.15077,1.47998,-5.84707
9423.95492,1.0,0.20791,1.4527,0.16168,1.46166,-6.35076
9430.65892,1.0,0.16452,1.43347,0.15156,1.44146,-6.03548
9439.13592,1.0,0.13007,1.42875,0.12074,1.43384,-4.83041
9449.82592,1.0,0.10309,1.45758,0.07965,1.45976,-3.12764
9463.33992,1.0,0.08153,1.53298,0.0515,1.53384,-1.92423
9480.43692,1.0,0.06443,1.63684,0.06507,1.63813,-2.27644
9502.02392,1.0,0.05102,1.7713,0.15825,1.77836,-5.10518
9529.26692,1.0,0.04042,1.85685,0.35017,1.88958,-10.67966
9563.76193,1.0,0.03192,1.82369,0.59216,1.91742,-17.98892
9607.30993,1.0,0.02528,1.64592,0.78456,1.82335,-25.48581
9662.37493,1.0,0.01999,1.36846,0.82118,1.59594,-30.96696
25564.73603,2.0,20004.453,0.27785,-0.02207,0.27873,4.5415
25564.87903,2.0,15829.126,0.28588,-0.00193,0.28588,0.3876
25565.02103,2.0,12516.703,0.29249,0.01747,0.29301,-3.41735
25565.16303,2.0,9909.4424,0.3029,0.03251,0.30464,-6.12579
25565.32703,2.0,7835.48,0.31333,0.04745,0.3169,-8.61166
25565.52803,2.0,6217.2461,0.32546,0.06124,0.33117,-10.65644
25565.76603,2.0,4905.291,0.33684,0.07181,0.34441,-12.0347
25566.00503,2.0,3881.2737,0.35144,0.08242,0.36098,-13.19836
25566.24303,2.0,3070.9827,0.36558,0.09379,0.37742,-14.38905
25566.48103,2.0,2430.7778,0.38233,0.10427,0.39629,-15.25418
25566.71903,2.0,1923.1537,0.3997,0.1158,0.41614,-16.15735
25566.95703,2.0,1522.4358,0.41706,0.12483,0.43534,-16.66279
25567.19503,2.0,1203.8446,0.43769,0.13558,0.45821,-17.21042
25567.43403,2.0,952.86591,0.45902,0.14499,0.48137,-17.53023
25567.67203,2.0,754.27557,0.48001,0.15392,0.50409,-17.77849
25567.90903,2.0,596.71857,0.50284,0.16482,0.52916,-18.14811
25568.14703,2.0,471.96338,0.53,0.17467,0.55804,-18.24012
25568.38603,2.0,373.20856,0.55567,0.18509,0.58569,-18.42263
25568.62403,2.0,295.47278,0.58349,0.19623,0.6156,-18.58794
25568.86303,2.0,233.87738,0.61424,0.2054,0.64767,-18.49024
25569.10103,2.0,185.05922,0.64621,0.21508,0.68106,-18.40944
25569.33703,2.0,146.35823,0.67844,0.227,0.7154,-18.49967
25569.57403,2.0,115.77804,0.71565,0.23751,0.75404,-18.3602
25569.80803,2.0,91.6721,0.7525,0.24717,0.79206,-18.18325
25570.05303,2.0,72.51701,0.79128,0.25503,0.83136,-17.86416
25570.28203,2.0,57.36816,0.83563,0.26156,0.87561,-17.3807
25570.51903,2.0,45.3629,0.87573,0.26782,0.91576,-17.00487
25570.75103,2.0,35.93134,0.92095,0.27506,0.96115,-16.62958
25571.00103,2.0,28.40909,0.96561,0.27867,1.00502,-16.09796
25571.21603,2.0,22.48202,1.01222,0.27896,1.04996,-15.40766
25571.48103,2.0,17.79613,1.06022,0.27842,1.09617,-14.71406
25571.73303,2.0,14.06813,1.11058,0.27305,1.14366,-13.81308
25571.94903,2.0,11.1448,1.15558,0.26614,1.18583,-12.96959
25572.21603,2.0,8.81772,1.20122,0.25215,1.2274,-11.85509
25572.39403,2.0,6.97545,1.24791,0.23598,1.27002,-10.70823
25572.61303,2.0,5.5173,1.28112,0.21915,1.29973,-9.70704
25572.88203,2.0,4.36941,1.31145,0.19761,1.32625,-8.56905
25573.21703,2.0,3.45686,1.33945,0.17763,1.35118,-7.5541
25573.63603,2.0,2.73547,1.36461,0.15607,1.37351,-6.52455
25574.16103,2.0,2.16054,1.38771,0.14161,1.39492,-5.8266
25574.82003,2.0,1.70952,1.4035,0.13458,1.40994,-5.47714
25575.64803,2.0,1.35352,1.41173,0.12778,1.4175,-5.17193
25576.69103,2.0,1.07079,1.41734,0.11973,1.42239,-4.82863
25578.00503,2.0,0.84734,1.42216,0.10976,1.42639,-4.41317
25579.66103,2.0,0.67072,1.43006,0.09813,1.43342,-3.92532
25581.75003,2.0,0.53067,1.44436,0.08629,1.44694,-3.41902
25584.38603,2.0,0.41976,1.4689,0.07996,1.47107,-3.11565
25587.71803,2.0,0.33183,1.49969,0.08813,1.50227,-3.36312
25591.92403,2.0,0.26261,1.5265,0.11485,1.53082,-4.3028
25597.23203,2.0,0.20791,1.53658,0.15577,1.54445,-5.78858
25603.93603,2.0,0.16452,1.52182,0.19587,1.53437,-7.33403
25612.41303,2.0,0.13007,1.4858,0.21829,1.50175,-8.35811
25623.10303,2.0,0.10309,1.44634,0.20702,1.46108,-8.14582
25636.61703,2.0,0.08153,1.42903,0.15986,1.43794,-6.38275
25653.71503,2.0,0.06443,1.45394,0.10138,1.45747,-3.98864
25675.30103,2.0,0.05102,1.55725,0.03594,1.55766,-1.32228
25702.54404,2.0,0.04042,1.74318,0.03604,1.74355,-1.18431
25737.03904,2.0,0.03192,1.96751,0.16836,1.9747,-4.89092
25780.58704,2.0,0.02528,2.12503,0.4593,2.1741,-12.19618
25835.65204,2.0,0.01999,2.10108,0.84797,2.26574,-21.97853
41487.66945,3.0,20004.453,0.27944,-0.02166,0.28028,4.43214
41487.81245,3.0,15829.126,0.28646,-0.00033,0.28646,0.06605
41487.95445,3.0,12516.703,0.29641,0.01679,0.29688,-3.24197
41488.09645,3.0,9909.4424,0.3043,0.0342,0.30622,-6.41275
41488.26045,3.0,7835.48,0.31515,0.04777,0.31875,-8.61912
41488.46145,3.0,6217.2461,0.32673,0.06179,0.33252,-10.70875
41488.69945,3.0,4905.291,0.33938,0.07406,0.34736,-12.30993
41488.93845,3.0,3881.2737,0.35293,0.083,0.36256,-13.23429
41489.17545,3.0,3070.9827,0.36813,0.09575,0.38038,-14.57967
41489.41445,3.0,2430.7778,0.38378,0.10462,0.39778,-15.24818
41489.65245,3.0,1923.1537,0.40162,0.11577,0.41798,-16.07953
41489.89045,3.0,1522.4358,0.42007,0.12681,0.4388,-16.79808
41490.12845,3.0,1203.8446,0.43951,0.13563,0.45996,-17.14957
41490.36645,3.0,952.86591,0.46028,0.1477,0.48339,-17.79061
41490.60545,3.0,754.27557,0.48259,0.15638,0.50729,-17.95476
41490.84245,3.0,596.71857,0.50727,0.16566,0.53364,-18.08515
41491.08045,3.0,471.96338,0.53187,0.17664,0.56044,-18.37149
41491.31945,3.0,373.20856,0.55908,0.18555,0.58907,-18.36059
41491.55645,3.0,295.47278,0.58992,0.19711,0.62198,-18.47646
41491.79645,3.0,233.87738,0.61877,0.20829,0.65288,-18.60442
41492.03445,3.0,185.05922,0.65097,0.21677,0.68611,-18.41751
41492.27045,3.0,146.35823,0.68536,0.22784,0.72224,-18.38897
41492.50645,3.0,115.77804,0.72137,0.2385,0.75977,-18.29527
41492.74045,3.0,91.6721,0.75848,0.24894,0.79829,-18.17033
41492.98645,3.0,72.51701,0.79837,0.25836,0.83914,-17.93199
41493.21545,3.0,57.36816,0.84127,0.2649,0.88199,-17.47804
41493.45245,3.0,45.3629,0.88438,0.27099,0.92496,-17.03622
41493.68445,3.0,35.93134,0.92772,0.27561,0.96779,-16.54605
41493.93445,3.0,28.40909,0.97167,0.27734,1.01048,-15.93017
41494.14945,3.0,22.48202,1.01986,0.28042,1.05771,-15.37398
41494.41445,3.0,17.79613,1.0684,0.28083,1.1047,-14.7269
41494.66645,3.0,14.06813,1.11803,0.2754,1.15145,-13.83804
41494.88245,3.0,11.1448,1.1631,0.2683,1.19365,-12.9896
41495.14945,3.0,8.81772,1.21016,0.25495,1.23673,-11.89668
41495.32745,3.0,6.97545,1.25646,0.23743,1.2787,-10.70105
41495.54545,3.0,5.5173,1.29035,0.22299,1.30947,-9.80467
41495.81545,3.0,4.36941,1.32158,0.20026,1.33667,-8.61668
41496.15045,3.0,3.45686,1.34825,0.17879,1.36005,-7.55395
41496.56845,3.0,2.73547,1.37396,0.15738,1.38295,-6.53462
41497.09445,3.0,2.16054,1.39686,0.14238,1.4041,-5.82001
41497.75345,3.0,1.70952,1.41411,0.13531,1.42057,-5.4658
41498.58145,3.0,1.35352,1.42401,0.12903,1.42984,-5.17746
41499.62445,3.0,1.07079,1.4283,0.1213,1.43344,-4.85428
41500.93845,3.0,0.84734,1.43318,0.1116,1.43752,-4.45242
41502.59445,3.0,0.67072,1.44039,0.10104,1.44393,-4.01258
41504.68245,3.0,0.53067,1.45336,0.08937,1.45611,-3.51888
41507.31945,3.0,0.41976,1.47624,0.08132,1.47848,-3.15305
41510.65145,3.0,0.33183,1.507,0.08612,1.50946,-3.27066
41514.85645,3.0,0.26261,1.53703,0.11008,1.54096,-4.09654
41520.16445,3.0,0.20791,1.55219,0.15088,1.5595,-5.55196
41526.86945,3.0,0.16452,1.5424,0.1953,1.55471,-7.21636
41535.34545,3.0,0.13007,1.50859,0.22501,1.52528,-8.48329
41546.03645,3.0,0.10309,1.4659,0.22212,1.48264,-8.61608
41559.54945,3.0,0.08153,1.4387,0.18042,1.44997,-7.14774
41576.64745,3.0,0.06443,1.45166,0.12212,1.45679,-4.80867
41598.23445,3.0,0.05102,1.54056,0.04661,1.54126,-1.73295
41625.47646,3.0,0.04042,1.72216,0.02434,1.72233,-0.80965
41659.97246,3.0,0.03192,1.95785,0.12944,1.96212,-3.78249
41703.51946,3.0,0.02528,2.15068,0.39945,2.18746,-10.52173
41758.58546,3.0,0.01999,2.17936,0.79556,2.32003,-20.05428
57214.07553,4.0,20004.453,0.27929,-0.02223,0.28017,4.55007
57214.21853,4.0,15829.126,0.28727,-0.00113,0.28727,0.22565
57214.36053,4.0,12516.703,0.29547,0.01761,0.29599,-3.41138
57214.50253,4.0,9909.4424,0.30488,0.03451,0.30682,-6.45863
57214.66653,4.0,7835.48,0.31582,0.04894,0.31959,-8.80809
57214.86753,4.0,6217.2461,0.32776,0.06113,0.33341,-10.56484
57215.10553,4.0,4905.291,0.34008,0.07388,0.34801,-12.25632
57215.34353,4.0,3881.2737,0.35438,0.08564,0.36458,-13.58582
57215.58253,4.0,3070.9827,0.37027,0.09524,0.38232,-14.42461
57215.82053,4.0,2430.7778,0.38431,0.10638,0.39877,-15.47279
57216.05853,4.0,1923.1537,0.402,0.11573,0.41833,-16.0606
57216.29653,4.0,1522.4358,0.42255,0.12741,0.44134,-16.77912
57216.53453,4.0,1203.8446,0.44011,0.13667,0.46084,-17.25108
57216.77353,4.0,952.86591,0.46205,0.14637,0.48468,-17.57716
57217.01153,4.0,754.27557,0.4852,0.15625,0.50973,-17.84991
57217.24853,4.0,596.71857,0.50824,0.16679,0.53491,-18.1685
57217.48653,4.0,471.96338,0.5334,0.17756,0.56218,-18.41235
57217.72553,4.0,373.20856,0.56258,0.18742,0.59298,-18.4254
57217.96353,4.0,295.47278,0.59025,0.19679,0.62219,-18.43837
57218.20253,4.0,233.87738,0.62206,0.20722,0.65567,-18.42437
57218.44053,4.0,185.05922,0.6524,0.21838,0.68798,-18.50722
57218.67653,4.0,146.35823,0.68594,0.2304,0.7236,-18.56681
57218.91253,4.0,115.77804,0.72195,0.23918,0.76054,-18.32969
57219.14753,4.0,91.6721,0.75975,0.24856,0.79938,-18.11598
57219.39253,4.0,72.51701,0.80104,0.2561,0.84099,-17.72949
57219.62153,4.0,57.36816,0.84268,0.26742,0.88409,-17.60636
57219.85853,4.0,45.3629,0.88637,0.2703,0.92667,-16.95932
57220.09053,4.0,35.93134,0.93112,0.27684,0.9714,-16.55795
57220.34153,4.0,28.40909,0.97616,0.2799,1.01549,-15.99962
57220.55553,4.0,22.48202,1.02236,0.28113,1.06031,-15.37532
57220.82053,4.0,17.79613,1.07133,0.28031,1.10739,-14.66276
57221.07253,4.0,14.06813,1.12046,0.27507,1.15373,-13.79328
57221.28853,4.0,11.1448,1.16863,0.27011,1.19944,-13.01465
57221.55553,4.0,8.81772,1.21204,0.25542,1.23866,-11.9001
57221.73453,4.0,6.97545,1.25511,0.24023,1.2779,-10.83522
57221.95253,4.0,5.5173,1.29689,0.21801,1.31508,-9.54254
57222.22153,4.0,4.36941,1.32743,0.20373,1.34297,-8.7256
57222.55653,4.0,3.45686,1.35261,0.18329,1.36497,-7.71697
57222.97553,4.0,2.73547,1.37414,0.16338,1.38382,-6.78048
57223.50053,4.0,2.16054,1.39322,0.14311,1.40055,-5.86489
57224.15953,4.0,1.70952,1.41165,0.1265,1.41731,-5.1207
57224.98853,4.0,1.35352,1.43127,0.11647,1.436,-4.65214
57226.03153,4.0,1.07079,1.44737,0.11494,1.45193,-4.54046
57227.34453,4.0,0.84734,1.45626,0.11855,1.46108,-4.65414
57229.00053,4.0,0.67072,1.45944,0.12211,1.46454,-4.78284
57231.08953,4.0,0.53067,1.45651,0.11986,1.46144,-4.70449
57233.72653,4.0,0.41976,1.4561,0.11101,1.46032,-4.35983
57237.05753,4.0,0.33183,1.46318,0.09663,1.46637,-3.77838
57241.26353,4.0,0.26261,1.48477,0.08093,1.48697,-3.1199
57246.57153,4.0,0.20791,1.52416,0.07568,1.52604,-2.8425
57253.27553,4.0,0.16452,1.57551,0.09434,1.57834,-3.42673
57261.75253,4.0,0.13007,1.6219,0.1473,1.62858,-5.18935
57272.44253,4.0,0.10309,1.63927,0.22887,1.65517,-7.94817
57285.95653,4.0,0.08153,1.60759,0.31535,1.63823,-11.09837
57303.05453,4.0,0.06443,1.54255,0.37406,1.58725,-13.63071
57324.64053,4.0,0.05102,1.44274,0.36392,1.48793,-14.15692
57351.88353,4.0,0.04042,1.37998,0.26758,1.40568,-10.97341
57386.37854,4.0,0.03192,1.41953,0.10786,1.42362,-4.34516
57429.92654,4.0,0.02528,1.61661,-0.04197,1.61716,1.4871
57484.99154,4.0,0.01999,1.98084,-0.06852,1.98203,1.98104
72803.74629,5.0,20004.453,0.27983,-0.02242,0.28072,4.58022
72803.88929,5.0,15829.126,0.2885,-0.00113,0.2885,0.2245
72804.03129,5.0,12516.703,0.29764,0.01785,0.29818,-3.43219
72804.17329,5.0,9909.4424,0.30521,0.034,0.3071,-6.35691
72804.33729,5.0,7835.48,0.31686,0.04723,0.32036,-8.47752
72804.53829,5.0,6217.2461,0.32763,0.06104,0.33326,-10.55307
72804.77629,5.0,4905.291,0.34142,0.0749,0.34953,-12.37353
72805.01529,5.0,3881.2737,0.35512,0.0848,0.3651,-13.43033
72805.25329,5.0,3070.9827,0.3698,0.09294,0.3813,-14.10846
72805.49129,5.0,2430.7778,0.38513,0.10557,0.39934,-15.3298
72805.72929,5.0,1923.1537,0.4017,0.11631,0.4182,-16.14761
72805.96729,5.0,1522.4358,0.4199,0.12617,0.43844,-16.7238
72806.20529,5.0,1203.8446,0.43976,0.13664,0.4605,-17.26131
72806.44429,5.0,952.86591,0.46173,0.1476,0.48474,-17.72712
72806.68229,5.0,754.27557,0.48529,0.15606,0.50977,-17.82628
72806.91929,5.0,596.71857,0.50805,0.16633,0.53459,-18.12737
72807.15729,5.0,471.96338,0.53372,0.17708,0.56233,-18.35506
72807.39629,5.0,373.20856,0.56183,0.18811,0.59249,-18.51144
72807.63429,5.0,295.47278,0.59005,0.19712,0.62211,-18.47322
72807.87329,5.0,233.87738,0.62164,0.20829,0.65561,-18.5247
72808.11129,5.0,185.05922,0.65347,0.21873,0.6891,-18.50666
72808.34729,5.0,146.35823,0.68638,0.22778,0.72319,-18.35918
72808.58429,5.0,115.77804,0.72229,0.23852,0.76065,-18.27441
72808.81829,5.0,91.6721,0.76067,0.24809,0.80011,-18.06354
72809.06329,5.0,72.51701,0.80134,0.25588,0.8412,-17.70919
72809.29229,5.0,57.36816,0.84478,0.2644,0.88519,-17.37884
72809.52929,5.0,45.3629,0.886,0.26923,0.92601,-16.90254
72809.76129,5.0,35.93134,0.92936,0.27474,0.96911,-16.46871
72810.0123,5.0,28.40909,0.97468,0.27754,1.01342,-15.89417
72810.2263,5.0,22.48202,1.02123,0.27962,1.05882,-15.31294
72810.4913,5.0,17.79613,1.06683,0.27918,1.10276,-14.66492
72810.7433,5.0,14.06813,1.11748,0.27447,1.1507,-13.79969
72810.9593,5.0,11.1448,1.16566,0.2644,1.19527,-12.78007
72811.2273,5.0,8.81772,1.21193,0.2527,1.23799,-11.77801
72811.4053,5.0,6.97545,1.25479,0.2403,1.27759,-10.84106
72811.6233,5.0,5.5173,1.29022,0.21962,1.30878,-9.66017
72811.8923,5.0,4.36941,1.32176,0.19859,1.3366,-8.54464
72812.2273,5.0,3.45686,1.3502,0.17654,1.36169,-7.44926
72812.6463,5.0,2.73547,1.37699,0.15954,1.3862,-6.60888
72813.1713,5.0,2.16054,1.39641,0.14886,1.40432,-6.08488
72813.8303,5.0,1.70952,1.40665,0.13821,1.41342,-5.61149
72814.6593,5.0,1.35352,1.41508,0.12577,1.42065,-5.0792
72815.7023,5.0,1.07079,1.42408,0.11345,1.42859,-4.55489
72817.0153,5.0,0.84734,1.43528,0.10042,1.43879,-4.00229
72818.6713,5.0,0.67072,1.45088,0.09103,1.45374,-3.59022
72820.7603,5.0,0.53067,1.47417,0.08754,1.47676,-3.3984
72823.3963,5.0,0.41976,1.49888,0.0976,1.50205,-3.72568
72826.7283,5.0,0.33183,1.51603,0.12162,1.5209,-4.58647
72830.9333,5.0,0.26261,1.51606,0.15137,1.5236,-5.70166
72836.2413,5.0,0.20791,1.49986,0.17418,1.50994,-6.62397
72842.9463,5.0,0.16452,1.47461,0.17729,1.48523,-6.85586
72851.4223,5.0,0.13007,1.45631,0.15593,1.46464,-6.11138
72862.1133,5.0,0.10309,1.46497,0.11388,1.46939,-4.44481
72875.6273,5.0,0.08153,1.51938,0.07014,1.521,-2.64296
72892.7243,5.0,0.06443,1.61527,0.05494,1.61621,-1.94819
72914.31131,5.0,0.05102,1.7662,0.10285,1.76919,-3.3326
72941.55331,5.0,0.04042,1.90837,0.26386,1.92653,-7.87216
72976.04931,5.0,0.03192,1.95775,0.52188,2.02611,-14.9263
73019.59632,5.0,0.02528,1.84582,0.79174,2.00846,-23.21619
73074.66132,5.0,0.01999,1.57964,0.94868,1.84262,-30.98761
88280.28759,6.0,20004.453,0.28042,-0.02308,0.28136,4.70614
88280.43059,6.0,15829.126,0.28877,-0.00019,0.28877,0.03744
88280.57259,6.0,12516.703,0.29693,0.01851,0.29751,-3.56634
88280.71459,6.0,9909.4424,0.30473,0.0347,0.3067,-6.49595
88280.87859,6.0,7835.48,0.31652,0.04882,0.32027,-8.76836
88281.07959,6.0,6217.2461,0.32746,0.06238,0.33335,-10.78487
88281.31759,6.0,4905.291,0.34074,0.07392,0.34867,-12.23948
88281.55659,6.0,3881.2737,0.35559,0.08372,0.36531,-13.24877
88281.79459,6.0,3070.9827,0.36883,0.09606,0.38114,-14.59873
88282.03259,6.0,2430.7778,0.38488,0.10511,0.39897,-15.27557
88282.27059,6.0,1923.1537,0.40248,0.11703,0.41915,-16.21345
88282.50859,6.0,1522.4358,0.42112,0.12773,0.44007,-16.87237
88282.74659,6.0,1203.8446,0.44087,0.13769,0.46187,-17.34376
88282.98559,6.0,952.86591,0.46296,0.14701,0.48573,-17.61664
88283.22359,6.0,754.27557,0.4836,0.15735,0.50855,-18.02396
88283.46059,6.0,596.71857,0.50918,0.16721,0.53593,-18.17994
88283.69859,6.0,471.96338,0.53303,0.17705,0.56167,-18.37442
88283.93759,6.0,373.20856,0.56369,0.187,0.5939,-18.35266
88284.17559,6.0,295.47278,0.59,0.19723,0.62209,-18.48434
88284.41459,6.0,233.87738,0.62222,0.20873,0.6563,-18.54496
88284.65259,6.0,185.05922,0.65254,0.21906,0.68833,-18.55696
88284.88859,6.0,146.35823,0.68908,0.22916,0.72618,-18.39518
88285.12459,6.0,115.77804,0.72303,0.23805,0.76121,-18.22385
88285.35959,6.0,91.6721,0.76255,0.24754,0.80172,-17.98463
88285.60459,6.0,72.51701,0.80149,0.25693,0.84166,-17.7743
88285.83359,6.0,57.36816,0.84363,0.26407,0.88399,-17.38131
88286.07059,6.0,45.3629,0.88451,0.27078,0.92503,-17.02134
88286.30259,6.0,35.93134,0.9297,0.27504,0.96953,-16.48018
88286.55259,6.0,28.40909,0.97507,0.27998,1.01447,-16.02054
88286.76759,6.0,22.48202,1.02135,0.27983,1.05899,-15.3219
88287.03259,6.0,17.79613,1.06926,0.28059,1.10547,-14.70354
88287.28459,6.0,14.06813,1.1189,0.27596,1.15243,-13.85459
88287.50059,6.0,11.1448,1.16478,0.26829,1.19528,-12.97075
88287.76759,6.0,8.81772,1.21057,0.25534,1.23721,-11.91037
88287.94559,6.0,6.97545,1.2582,0.23755,1.28043,-10.69188
88288.16359,6.0,5.5173,1.29113,0.22432,1.31048,-9.85618
88288.43359,6.0,4.36941,1.32324,0.20234,1.33862,-8.69398
88288.76859,6.0,3.45686,1.35038,0.18067,1.36242,-7.62041
88289.18759,6.0,2.73547,1.37531,0.15817,1.38437,-6.56057
88289.71259,6.0,2.16054,1.39883,0.14297,1.40612,-5.83561
88290.37159,6.0,1.70952,1.41732,0.13598,1.42383,-5.48034
88291.19959,6.0,1.35352,1.42668,0.12934,1.43253,-5.18017
88292.24259,6.0,1.07079,1.43159,0.12295,1.43686,-4.90864
88293.55659,6.0,0.84734,1.43566,0.1136,1.44015,-4.52409
88295.21259,6.0,0.67072,1.44278,0.10273,1.44643,-4.0728
88297.30159,6.0,0.53067,1.45575,0.09077,1.45857,-3.56785
88299.93759,6.0,0.41976,1.4783,0.08242,1.4806,-3.19111
88303.26959,6.0,0.33183,1.50939,0.08616,1.51185,-3.26703
88307.47459,6.0,0.26261,1.54078,0.10976,1.54468,-4.0747
88312.78359,6.0,0.20791,1.55669,0.15055,1.56395,-5.52406
88319.48759,6.0,0.16452,1.54826,0.19647,1.56067,-7.23187
88327.96459,6.0,0.13007,1.51488,0.22777,1.5319,-8.55078
88338.65459,6.0,0.10309,1.4712,0.22674,1.48857,-8.76153
88352.16859,6.0,0.08153,1.44282,0.18661,1.45484,-7.3697
88369.2656,6.0,0.06443,1.45303,0.12855,1.4587,-5.05581
88390.8526,6.0,0.05102,1.53934,0.0509,1.54018,-1.89378
88418.0946,6.0,0.04042,1.71892,0.02342,1.71908,-0.78068
88452.5906,6.0,0.03192,1.95995,0.12278,1.9638,-3.58465
88496.13761,6.0,0.02528,2.15971,0.39184,2.19497,-10.28336
88551.20361,6.0,0.01999,2.19585,0.79261,2.33452,-19.84755
103693.13489,7.0,20004.453,0.27992,-0.02169,0.28075,4.42997
103693.27789,7.0,15829.126,0.28687,-0.0012,0.28687,0.23935
103693.41989,7.0,12516.703,0.29602,0.01901,0.29663,-3.67459
103693.56189,7.0,9909.4424,0.30631,0.03335,0.30812,-6.213
103693.72589,7.0,7835.48,0.31649,0.04866,0.3202,-8.74121
103693.92689,7.0,6217.2461,0.3279,0.06266,0.33384,-10.81783
103694.16489,7.0,4905.291,0.34106,0.07385,0.34897,-12.21709
103694.40389,7.0,3881.2737,0.35383,0.08471,0.36383,-13.46359
103694.64089,7.0,3070.9827,0.36907,0.09613,0.38138,-14.59929
103694.87889,7.0,2430.7778,0.38747,0.10616,0.40175,-15.3225
103695.11689,7.0,1923.1537,0.40297,0.11741,0.41973,-16.24468
103695.35489,7.0,1522.4358,0.4217,0.12739,0.44052,-16.80832
103695.59289,7.0,1203.8446,0.44184,0.1368,0.46254,-17.20254
103695.83189,7.0,952.86591,0.46095,0.14822,0.4842,-17.82476
103696.06989,7.0,754.27557,0.48511,0.15648,0.50972,-17.87802
103696.30689,7.0,596.71857,0.50951,0.16728,0.53626,-18.1755
103696.54489,7.0,471.96338,0.53604,0.17809,0.56485,-18.37836
103696.78389,7.0,373.20856,0.56358,0.18726,0.59388,-18.37999
103697.02089,7.0,295.47278,0.5911,0.19882,0.62364,-18.59065
103697.25989,7.0,233.87738,0.62175,0.20901,0.65594,-18.58071
103697.49889,7.0,185.05922,0.65215,0.21954,0.68811,-18.60521
103697.73489,7.0,146.35823,0.68962,0.23007,0.72699,-18.4493
103697.97089,7.0,115.77804,0.72446,0.23915,0.76291,-18.26871
103698.20489,7.0,91.6721,0.76085,0.24942,0.80069,-18.15015
103698.45089,7.0,72.51701,0.80195,0.25904,0.84274,-17.90122
103698.67989,7.0,57.36816,0.84385,0.26441,0.88431,-17.39768
103698.91589,7.0,45.3629,0.88733,0.2712,0.92785,-16.99475
103699.14889,7.0,35.93134,0.93036,0.27642,0.97055,-16.54754
103699.39889,7.0,28.40909,0.97604,0.28031,1.01549,-16.02351
103699.61289,7.0,22.48202,1.02444,0.28194,1.06253,-15.38743
103699.87789,7.0,17.79613,1.07204,0.28107,1.10828,-14.69125
103700.13089,7.0,14.06813,1.12052,0.27788,1.15446,-13.92792
103700.34689,7.0,11.1448,1.16711,0.27152,1.19828,-13.09657
103700.61389,7.0,8.81772,1.21355,0.25731,1.24053,-11.97095
103700.79189,7.0,6.97545,1.25678,0.239,1.2793,-10.76729
103701.00989,7.0,5.5173,1.29799,0.22669,1.31764,-9.90666
103701.27889,7.0,4.36941,1.32773,0.20594,1.34361,-8.81666
103701.61389,7.0,3.45686,1.35521,0.1832,1.36753,-7.69872
103702.03289,7.0,2.73547,1.37707,0.16244,1.38662,-6.7277
103702.55789,7.0,2.16054,1.39959,0.14277,1.40685,-5.82446
103703.21689,7.0,1.70952,1.42093,0.13008,1.42687,-5.23065
103704.04589,7.0,1.35352,1.43765,0.12559,1.44313,-4.99267
103705.08889,7.0,1.07079,1.44618,0.12406,1.45149,-4.90299
103706.40289,7.0,0.84734,1.44896,0.1223,1.45411,-4.82449
103708.05789,7.0,0.67072,1.45137,0.11702,1.45608,-4.60949
103710.14689,7.0,0.53067,1.45433,0.10564,1.45816,-4.15444
103712.78389,7.0,0.41976,1.46539,0.09236,1.4683,-3.60659
103716.11489,7.0,0.33183,1.48826,0.08072,1.49045,-3.10468
103720.3209,7.0,0.26261,1.525,0.08098,1.52715,-3.0395
103725.6289,7.0,0.20791,1.56585,0.10395,1.5693,-3.79795
103732.3339,7.0,0.16452,1.59534,0.15272,1.60263,-5.46809
103740.8099,7.0,0.13007,1.59606,0.21658,1.61069,-7.72757
103751.4999,7.0,0.10309,1.56004,0.2727,1.58369,-9.91518
103765.0139,7.0,0.08153,1.49833,0.29269,1.52665,-11.05326
103782.1119,7.0,0.06443,1.44284,0.27399,1.46862,-10.7521
103803.6979,7.0,0.05102,1.42256,0.18434,1.43446,-7.38332
103830.94091,7.0,0.04042,1.49481,0.06705,1.49631,-2.56841
103865.43691,7.0,0.03192,1.69365,-0.01615,1.69372,0.54622
103908.98391,7.0,0.02528,1.99588,0.03276,1.99615,-0.94048
103964.04892,7.0,0.01999,2.31292,0.29778,2.33201,-7.33613
119068.63201,8.0,20004.453,0.28025,-0.02191,0.28111,4.47007
119068.77501,8.0,15829.126,0.28865,-0.00097,0.28865,0.19195
119068.91701,8.0,12516.703,0.29716,0.01793,0.2977,-3.45262
119069.05901,8.0,9909.4424,0.30471,0.03326,0.30652,-6.22992
119069.22301,8.0,7835.48,0.31647,0.05001,0.32039,-8.98065
119069.42401,8.0,6217.2461,0.3277,0.06073,0.33328,-10.49896
119069.66201,8.0,4905.291,0.34036,0.07393,0.3483,-12.25406
119069.90001,8.0,3881.2737,0.35345,0.085,0.36353,-13.52157
119070.13801,8.0,3070.9827,0.3688,0.0947,0.38077,-14.40053
119070.37701,8.0,2430.7778,0.38535,0.10532,0.39949,-15.28601
119070.61501,8.0,1923.1537,0.40242,0.11696,0.41907,-16.20574
119070.85301,8.0,1522.4358,0.42097,0.12672,0.43963,-16.7529
119071.09101,8.0,1203.8446,0.44029,0.13752,0.46126,-17.34541
119071.32901,8.0,952.86591,0.46291,0.14756,0.48586,-17.68032
119071.56801,8.0,754.27557,0.48471,0.15615,0.50924,-17.85694
119071.80501,8.0,596.71857,0.50735,0.16664,0.53402,-18.18248
119072.04201,8.0,471.96338,0.53411,0.17674,0.5626,-18.30984
119072.28101,8.0,373.20856,0.56209,0.18867,0.59291,-18.5543
119072.51901,8.0,295.47278,0.59085,0.1967,0.62273,-18.41288
119072.75801,8.0,233.87738,0.62093,0.2076,0.65471,-18.48636
119072.99601,8.0,185.05922,0.65267,0.21777,0.68804,-18.45218
119073.23201,8.0,146.35823,0.68617,0.22929,0.72347,-18.47712
119073.46901,8.0,115.77804,0.72274,0.23783,0.76086,-18.21498
119073.70301,8.0,91.6721,0.7609,0.24831,0.80039,-18.0732
119073.94901,8.0,72.51701,0.80072,0.25713,0.84099,-17.80296
119074.17801,8.0,57.36816,0.8421,0.2649,0.88278,-17.46175
119074.41401,8.0,45.3629,0.88454,0.27245,0.92555,-17.11931
119074.64701,8.0,35.93134,0.92893,0.27461,0.96867,-16.46848
119074.89701,8.0,28.40909,0.97489,0.27965,1.01421,-16.00539
119075.11201,8.0,22.48202,1.01944,0.28061,1.05735,-15.39009
119075.37601,8.0,17.79613,1.06782,0.27969,1.10384,-14.67776
119075.62901,8.0,14.06813,1.11504,0.27621,1.14874,-13.91277
119075.84501,8.0,11.1448,1.16396,0.26868,1.19456,-12.9982
119076.11201,8.0,8.81772,1.21146,0.2592,1.23888,-12.07695
119076.29001,8.0,6.97545,1.2534,0.24037,1.27624,-10.85591
119076.50801,8.0,5.5173,1.29067,0.22256,1.30972,-9.78393
119076.77801,8.0,4.36941,1.32809,0.19935,1.34297,-8.53646
119077.11301,8.0,3.45686,1.35803,0.18521,1.3706,-7.76626
119077.53101,8.0,2.73547,1.37749,0.16864,1.38777,-6.97992
119078.05701,8.0,2.16054,1.39327,0.15088,1.40142,-6.18048
119078.71601,8.0,1.70952,1.40681,0.13431,1.41321,-5.45375
119079.54401,8.0,1.35352,1.42089,0.11889,1.42586,-4.78308
119080.58701,8.0,1.07079,1.43752,0.10576,1.4414,-4.2077
119081.90101,8.0,0.84734,1.45736,0.0999,1.46078,-3.92127
119083.55701,8.0,0.67072,1.47594,0.10323,1.47954,-4.00078
119085.64601,8.0,0.53067,1.48851,0.11645,1.49305,-4.47313
119088.28201,8.0,0.41976,1.48903,0.13159,1.49483,-5.0503
119091.61401,8.0,0.33183,1.48005,0.14008,1.48666,-5.40666
119095.81901,8.0,0.26261,1.46978,0.13629,1.47608,-5.29777
119101.12701,8.0,0.20791,1.46682,0.11847,1.4716,-4.61773
119107.83201,8.0,0.16452,1.48519,0.09241,1.48806,-3.56025
119116.30801,8.0,0.13007,1.53155,0.07124,1.53321,-2.66332
119126.99801,8.0,0.10309,1.60802,0.07789,1.60991,-2.77327
119140.51201,8.0,0.08153,1.697,0.13578,1.70242,-4.57457
119157.61002,8.0,0.06443,1.7637,0.24216,1.78025,-7.81792
119179.19702,8.0,0.05102,1.76466,0.40561,1.81068,-12.94476
119206.43902,8.0,0.04042,1.66481,0.55283,1.7542,-18.36972
119240.93503,8.0,0.03192,1.48783,0.60635,1.60664,-22.17296
119284.48203,8.0,0.02528,1.31965,0.50973,1.41467,-21.11958
119339.54804,8.0,0.01999,1.26531,0.26749,1.29328,-11.93657
134397.05727,9.0,20004.453,0.28009,-0.0213,0.28089,4.34817
134397.20027,9.0,15829.126,0.28719,0.00024,0.28719,-0.04719
134397.34227,9.0,12516.703,0.29605,0.01778,0.29658,-3.4369
134397.48427,9.0,9909.4424,0.30488,0.03312,0.30668,-6.19963
134397.64827,9.0,7835.48,0.31667,0.04846,0.32036,-8.70105
134397.84927,9.0,6217.2461,0.32735,0.06067,0.33293,-10.4992
134398.08727,9.0,4905.291,0.34131,0.07305,0.34904,-12.08135
134398.32627,9.0,3881.2737,0.35361,0.08238,0.36308,-13.11476
134398.56427,9.0,3070.9827,0.36933,0.09626,0.38167,-14.60809
134398.80127,9.0,2430.7778,0.38465,0.10626,0.39906,-15.44358
134399.04027,9.0,1923.1537,0.40271,0.1167,0.41928,-16.16129
134399.27827,9.0,1522.4358,0.42137,0.1269,0.44006,-16.76058
134399.51627,9.0,1203.8446,0.43892,0.13639,0.45962,-17.2621
134399.75427,9.0,952.86591,0.4611,0.14664,0.48386,-17.64198
134399.99327,9.0,754.27557,0.48482,0.15763,0.5098,-18.01072
134400.23027,9.0,596.71857,0.50848,0.16691,0.53517,-18.17281
134400.46827,9.0,471.96338,0.53363,0.17753,0.56239,-18.40161
134400.70727,9.0,373.20856,0.56202,0.18715,0.59237,-18.41764
134400.94427,9.0,295.47278,0.59092,0.19769,0.62311,-18.49704
134401.18427,9.0,233.87738,0.6208,0.20755,0.65457,-18.48627
134401.42227,9.0,185.05922,0.65243,0.21868,0.6881,-18.52982
134401.65827,9.0,146.35823,0.68619,0.22791,0.72305,-18.37293
134401.89427,9.0,115.77804,0.72354,0.23799,0.76167,-18.20764
134402.12927,9.0,91.6721,0.76061,0.24855,0.80019,-18.09655
134402.37427,9.0,72.51701,0.80027,0.2577,0.84074,-17.84909
134402.60327,9.0,57.36816,0.84155,0.26437,0.8821,-17.44004
134402.84027,9.0,45.3629,0.88466,0.27053,0.9251,-17.00349
134403.07227,9.0,35.93134,0.92869,0.27364,0.96816,-16.41782
134403.32227,9.0,28.40909,0.97498,0.27781,1.01379,-15.9041
134403.53727,9.0,22.48202,1.02013,0.28065,1.05803,-15.38222
134403.80227,9.0,17.79613,1.06716,0.27975,1.10322,-14.68934
134404.05427,9.0,14.06813,1.1159,0.27826,1.15007,-14.00167
134404.27027,9.0,11.1448,1.16435,0.26901,1.19503,-13.00927
134404.53727,9.0,8.81772,1.21303,0.25849,1.24027,-12.02928
134404.71627,9.0,6.97545,1.25155,0.24257,1.27484,-10.96872
134404.93427,9.0,5.5173,1.29088,0.22459,1.31027,-9.86987
134405.20327,9.0,4.36941,1.32559,0.20063,1.34069,-8.60665
134405.53827,9.0,3.45686,1.35763,0.18326,1.36994,-7.68748
134405.95727,9.0,2.73547,1.38145,0.16903,1.39175,-6.97567
134406.48227,9.0,2.16054,1.3957,0.15351,1.40412,-6.2765
134407.14127,9.0,1.70952,1.40873,0.13715,1.41539,-5.56049
134407.97027,9.0,1.35352,1.42158,0.12193,1.4268,-4.90234
134409.01327,9.0,1.07079,1.43531,0.10844,1.4394,-4.32055
134410.32628,9.0,0.84734,1.45359,0.0983,1.45691,-3.86891
134411.98228,9.0,0.67072,1.4731,0.09687,1.47628,-3.7624
134414.07128,9.0,0.53067,1.49296,0.10674,1.49677,-4.08953
134416.70828,9.0,0.41976,1.50179,0.12535,1.50701,-4.77122
134420.03928,9.0,0.33183,1.49758,0.14332,1.50443,-5.46646
134424.24528,9.0,0.26261,1.48433,0.15132,1.49203,-5.8209
134429.55328,9.0,0.20791,1.47062,0.14255,1.47752,-5.53654
134436.25728,9.0,0.16452,1.47134,0.11795,1.47606,-4.58323
134444.73428,9.0,0.13007,1.4988,0.0867,1.50131,-3.31075
134455.42428,9.0,0.10309,1.56169,0.0672,1.56313,-2.46384
134468.93828,9.0,0.08153,1.65749,0.08726,1.65978,-3.01364
134486.03628,9.0,0.06443,1.75428,0.15865,1.76144,-5.16765
134507.62229,9.0,0.05102,1.82478,0.31496,1.85176,-9.79282
134534.86529,9.0,0.04042,1.79586,0.51295,1.86768,-15.94076
134569.36029,9.0,0.03192,1.65108,0.66883,1.7814,-22.05225
134612.9083,9.0,0.02528,1.43388,0.69237,1.59229,-25.77442
134667.9733,9.0,0.01999,1.24691,0.53349,1.35624,-23.16384
149684.804,10.0,20004.453,0.28001,-0.02262,0.28093,4.6189
149684.947,10.0,15829.126,0.28743,-0.00023,0.28743,0.04596
149685.089,10.0,12516.703,0.2963,0.01756,0.29682,-3.39132
149685.231,10.0,9909.4424,0.30746,0.03391,0.30932,-6.29419
149685.395,10.0,7835.48,0.31555,0.04865,0.31928,-8.76377
149685.596,10.0,6217.2461,0.32788,0.06063,0.33344,-10.47651
149685.834,10.0,4905.291,0.3419,0.07313,0.34963,-12.07393
149686.073,10.0,3881.2737,0.35304,0.08365,0.36282,-13.32996
149686.311,10.0,3070.9827,0.36748,0.09549,0.37968,-14.56549
149686.549,10.0,2430.7778,0.38415,0.10537,0.39834,-15.3389
149686.787,10.0,1923.1537,0.40092,0.11683,0.41759,-16.24655
149687.025,10.0,1522.4358,0.42084,0.12595,0.43928,-16.66149
149687.263,10.0,1203.8446,0.43971,0.13589,0.46023,-17.17314
149687.502,10.0,952.86591,0.46083,0.14672,0.48362,-17.66102
149687.74,10.0,754.27557,0.48154,0.15614,0.50623,-17.96491
149687.977,10.0,596.71857,0.50677,0.16674,0.53349,-18.21292
149688.214,10.0,471.96338,0.53329,0.17744,0.56203,-18.40337
149688.454,10.0,373.20856,0.56173,0.18901,0.59267,-18.59743
149688.691,10.0,295.47278,0.58918,0.19686,0.62119,-18.47555
149688.93,10.0,233.87738,0.62023,0.20649,0.6537,-18.41386
149689.168,10.0,185.05922,0.65136,0.21884,0.68714,-18.5713
149689.404,10.0,146.35823,0.68713,0.22871,0.72419,-18.4099
149689.641,10.0,115.77804,0.72279,0.23883,0.76122,-18.28497
149689.875,10.0,91.6721,0.759,0.24778,0.79842,-18.0794
149690.121,10.0,72.51701,0.79969,0.2567,0.83988,-17.79693
149690.35,10.0,57.36816,0.84182,0.26338,0.88206,-17.37355
149690.586,10.0,45.3629,0.88255,0.26919,0.92269,-16.96218
149690.819,10.0,35.93134,0.92795,0.27567,0.96803,-16.54512
149691.069,10.0,28.40909,0.97074,0.27884,1.01,-16.0262
149691.283,10.0,22.48202,1.01801,0.28033,1.0559,-15.39606
149691.548,10.0,17.79613,1.06615,0.28051,1.10243,-14.74098
149691.801,10.0,14.06813,1.11357,0.2752,1.14708,-13.88128
149692.017,10.0,11.1448,1.16098,0.26976,1.19191,-13.08105
149692.284,10.0,8.81772,1.20859,0.25862,1.23595,-12.07832
149692.462,10.0,6.97545,1.25217,0.23982,1.27493,-10.84228
149692.68,10.0,5.5173,1.29238,0.22646,1.31208,-9.9389
149692.95,10.0,4.36941,1.32283,0.20479,1.33859,-8.80007
149693.285,10.0,3.45686,1.35116,0.18422,1.36366,-7.76402
149693.703,10.0,2.73547,1.37437,0.16322,1.38403,-6.77255
149694.228,10.0,2.16054,1.39722,0.14399,1.40462,-5.88386
149694.888,10.0,1.70952,1.41829,0.1327,1.42449,-5.34524
149695.716,10.0,1.35352,1.43288,0.12805,1.43859,-5.10666
149696.759,10.0,1.07079,1.43999,0.12643,1.44553,-5.01765
149698.073,10.0,0.84734,1.44317,0.1214,1.44827,-4.80856
149699.729,10.0,0.67072,1.44619,0.11406,1.45068,-4.50941
149701.817,10.0,0.53067,1.4521,0.10259,1.45572,-4.04137
149704.454,10.0,0.41976,1.46605,0.08908,1.46875,-3.47719
149707.785,10.0,0.33183,1.49208,0.08045,1.49425,-3.08625
149711.991,10.0,0.26261,1.52917,0.08644,1.53161,-3.2352
149717.299,10.0,0.20791,1.56637,0.11613,1.57067,-4.23996
149724.003,10.0,0.16452,1.58678,0.16755,1.5956,-6.02759
149732.479,10.0,0.13007,1.57604,0.22703,1.59231,-8.19719
149743.169,10.0,0.10309,1.53348,0.26954,1.55699,-9.96915
149756.68301,10.0,0.08153,1.47475,0.27219,1.49966,-10.45702
149773.78101,10.0,0.06443,1.43246,0.23837,1.45216,-9.4476
149795.36701,10.0,0.05102,1.43857,0.14274,1.44563,-5.66664
149822.61001,10.0,0.04042,1.54263,0.03709,1.54307,-1.37741
149857.10502,10.0,0.03192,1.76562,-0.00788,1.76564,0.25558
149900.65302,10.0,0.02528,2.06687,0.10045,2.06931,-2.78225
149955.71803,10.0,0.01999,2.33181,0.41965,2.36927,-10.20205
164936.52072,11.0,20004.453,0.28129,-0.02253,0.2822,4.57975
164936.66372,11.0,15829.126,0.2875,-0.00052,0.2875,0.10293
164936.80572,11.0,12516.703,0.29535,0.01674,0.29582,-3.24345
164936.94772,11.0,9909.4424,0.30555,0.03506,0.30756,-6.54532
164937.11172,11.0,7835.48,0.31741,0.04814,0.32104,-8.62473
164937.31272,11.0,6217.2461,0.32802,0.06057,0.33357,-10.46261
164937.55072,11.0,4905.291,0.34141,0.07293,0.34911,-12.0577
164937.78972,11.0,3881.2737,0.35337,0.08428,0.36329,-13.41463
164938.02772,11.0,3070.9827,0.36825,0.09587,0.38053,-14.59234
164938.26572,11.0,2430.7778,0.3852,0.10602,0.39953,-15.38909
164938.50372,11.0,1923.1537,0.40122,0.11601,0.41766,-16.12686
164938.74172,11.0,1522.4358,0.41994,0.12515,0.4382,-16.59549
164938.97972,11.0,1203.8446,0.44068,0.13607,0.46121,-17.15914
164939.21872,11.0,952.86591,0.46183,0.1472,0.48472,-17.67899
164939.45672,11.0,754.27557,0.48373,0.15717,0.50862,-17.99985
164939.69372,11.0,596.71857,0.50833,0.16724,0.53513,-18.21086
164939.93172,11.0,471.96338,0.53341,0.17637,0.56181,-18.29671
164940.17072,11.0,373.20856,0.56098,0.18776,0.59157,-18.50569
164940.40772,11.0,295.47278,0.5906,0.19824,0.62299,-18.55498
164940.64772,11.0,233.87738,0.61968,0.20495,0.6527,-18.3008
164940.88572,11.0,185.05922,0.65261,0.2184,0.68819,-18.50339
164941.12172,11.0,146.35823,0.68557,0.22835,0.7226,-18.42178
164941.35772,11.0,115.77804,0.72333,0.23766,0.76137,-18.18871
164941.59272,11.0,91.6721,0.76037,0.24712,0.79952,-18.00452
164941.83772,11.0,72.51701,0.79909,0.25514,0.83884,-17.7075
164942.06672,11.0,57.36816,0.84024,0.26251,0.88029,-17.34983
164942.30372,11.0,45.3629,0.8833,0.2688,0.92329,-16.92582
164942.53572,11.0,35.93134,0.92669,0.27403,0.96636,-16.47346
164942.78572,11.0,28.40909,0.97221,0.27976,1.01166,-16.05348
164943.00072,11.0,22.48202,1.01733,0.28031,1.05524,-15.40451
164943.26572,11.0,17.79613,1.06557,0.28171,1.10218,-14.80882
164943.51772,11.0,14.06813,1.11395,0.27672,1.14781,-13.95044
164943.73372,11.0,11.1448,1.16025,0.26992,1.19124,-13.09651
164944.00072,11.0,8.81772,1.20786,0.25799,1.2351,-12.05682
164944.17872,11.0,6.97545,1.25551,0.24156,1.27854,-10.89063
164944.39672,11.0,5.5173,1.29186,0.22894,1.31199,-10.0494
164944.66672,11.0,4.36941,1.32454,0.20632,1.34052,-8.85364
164945.00172,11.0,3.45686,1.35168,0.18498,1.36428,-7.7927
164945.42072,11.0,2.73547,1.37619,0.16294,1.38581,-6.75213
164945.94572,11.0,2.16054,1.40024,0.145,1.40773,-5.91228
164946.60472,11.0,1.70952,1.42003,0.13597,1.42652,-5.46953
164947.43272,11.0,1.35352,1.43247,0.13134,1.43847,-5.23866
164948.47572,11.0,1.07079,1.43857,0.12663,1.44413,-5.03032
164949.78972,11.0,0.84734,1.44212,0.11895,1.44702,-4.71537
164951.44472,11.0,0.67072,1.44726,0.10954,1.4514,-4.32847
164953.53372,11.0,0.53067,1.4565,0.09736,1.45975,-3.82432
164956.16972,11.0,0.41976,1.47522,0.08511,1.47767,-3.30181
164959.50172,11.0,0.33183,1.50573,0.0825,1.50799,-3.13605
164963.70772,11.0,0.26261,1.54125,0.09767,1.54434,-3.62611
164969.01572,11.0,0.20791,1.56866,0.13498,1.57445,-4.91792
164975.71972,11.0,0.16452,1.57409,0.18656,1.58511,-6.75923
164984.19672,11.0,0.13007,1.54943,0.23356,1.56693,-8.57236
164994.88672,11.0,0.10309,1.5025,0.25393,1.52381,-9.59257
165008.40072,11.0,0.08153,1.45542,0.23168,1.47375,-9.04467
165025.49773,11.0,0.06443,1.43834,0.17871,1.4494,-7.08255
165047.08473,11.0,0.05102,1.48954,0.08548,1.49199,-3.28455
165074.32673,11.0,0.04042,1.63984,0.01521,1.63991,-0.53151
165108.82273,11.0,0.03192,1.88325,0.04351,1.88375,-1.32364
165152.36974,11.0,0.02528,2.14631,0.24187,2.1599,-6.42968
165207.43474,11.0,0.01999,2.3029,0.62193,2.38541,-15.11291
180141.26583,12.0,20004.453,0.28229,-0.02058,0.28304,4.16993
180141.40883,12.0,15829.126,0.28754,-0.00127,0.28754,0.25294
180141.55083,12.0,12516.703,0.29613,0.01746,0.29665,-3.37374
180141.69283,12.0,9909.4424,0.30593,0.03432,0.30785,-6.40047
180141.85683,12.0,7835.48,0.31482,0.04746,0.31837,-8.57296
180142.05783,12.0,6217.2461,0.32746,0.06164,0.33322,-10.66041
180142.29583,12.0,4905.291,0.33994,0.0723,0.34754,-12.00732
180142.53483,12.0,3881.2737,0.35248,0.08297,0.36211,-13.24627
180142.77283,12.0,3070.9827,0.36819,0.09466,0.38016,-14.41782
180143.01083,12.0,2430.7778,0.38345,0.10576,0.39777,-15.41893
180143.24883,12.0,1923.1537,0.40195,0.11511,0.4181,-15.98087
180143.48683,12.0,1522.4358,0.42088,0.12611,0.43937,-16.68069
180143.72483,12.0,1203.8446,0.43915,0.13517,0.45949,-17.10821
180143.96383,12.0,952.86591,0.46219,0.14594,0.48468,-17.52362
180144.20183,12.0,754.27557,0.4819,0.15709,0.50686,-18.05513
180144.43883,12.0,596.71857,0.50695,0.16676,0.53368,-18.2081
180144.67683,12.0,471.96338,0.53298,0.17621,0.56135,-18.29483
180144.91583,12.0,373.20856,0.55984,0.1875,0.59041,-18.51621
180145.15383,12.0,295.47278,0.58983,0.19616,0.62159,-18.3956
180145.39283,12.0,233.87738,0.61851,0.20774,0.65246,-18.566
180145.63083,12.0,185.05922,0.65066,0.2179,0.68618,-18.51559
180145.86683,12.0,146.35823,0.68706,0.22746,0.72374,-18.3178
180146.10383,12.0,115.77804,0.72151,0.23751,0.75959,-18.22119
180146.33783,12.0,91.6721,0.76003,0.24729,0.79925,-18.0231
