Repository: SebaVillagra00/ICM2985-SOH-IPRE

## Data University of Cambridge (EIS Cambridge)
Data publicada en "Identifying degradation patterns of lithium ion batteries from impedance spectroscopy using machine learning" (Zhang, Tang, Zhang, Wang, Stimming & Lee, 2020) https://www.nature.com/articles/s41467-020-15235-7.

Carpeta contiene:
* Paper de Nature Comunications (IF: 16.6).
* Data frames para IOS.
* Data frames para Windows.

Cada Data frame está contenido en un archivo .txt con las siguientes columnas:
* time/s: tiempo en que se mide la muestra.
* cycle number: ciclo de carga de la batería.
* freq/Hz: frecuencia de la señal de input.
* Re(Z)/Ohm: Parte resistiva de la impedancia.
* Im(Z)/Ohm: Parte reactiva de la impedancia.

File: EIS Cambridge/EIS csv/EIS_state_III_25C02.csv (part 2 of 23)
time/s,cycle number,freq/Hz,Re(Z)/Ohm,-Im(Z)/Ohm,|Z|/Ohm,Phase(Z)/deg
180146.58283,12.0,72.51701,0.79745,0.25571,0.83745,-17.77889
180146.81183,12.0,57.36816,0.83964,0.26296,0.87986,-17.38974
180147.04883,12.0,45.3629,0.88227,0.26906,0.92238,-16.96015
180147.28083,12.0,35.93134,0.92479,0.27341,0.96436,-16.4699
180147.53183,12.0,28.40909,0.96985,0.278,1.0089,-15.99435
180147.74583,12.0,22.48202,1.01667,0.27989,1.05449,-15.39236
180148.01083,12.0,17.79613,1.06425,0.27929,1.10029,-14.70434
180148.26283,12.0,14.06813,1.11181,0.27681,1.14575,-13.9811
180148.47883,12.0,11.1448,1.16033,0.2679,1.19086,-13.00081
180148.74683,12.0,8.81772,1.20702,0.26075,1.23486,-12.18995
180148.92483,12.0,6.97545,1.25137,0.24245,1.27464,-10.96482
180149.14283,12.0,5.5173,1.28807,0.22366,1.30734,-9.85081
180149.41183,12.0,4.36941,1.32877,0.20477,1.34445,-8.7608
180149.74683,12.0,3.45686,1.35498,0.18933,1.36814,-7.95422
180150.16583,12.0,2.73547,1.37483,0.17079,1.3854,-7.08126
180150.69083,12.0,2.16054,1.39193,0.15079,1.40008,-6.1828
180151.34983,12.0,1.70952,1.40815,0.13329,1.41445,-5.40732
180152.17883,12.0,1.35352,1.42387,0.1182,1.42877,-4.74529
180153.22083,12.0,1.07079,1.4435,0.10767,1.44751,-4.26592
180154.53483,12.0,0.84734,1.46284,0.10689,1.46674,-4.17906
180156.19083,12.0,0.67072,1.47677,0.11327,1.48111,-4.38599
180158.27983,12.0,0.53067,1.48179,0.12528,1.48708,-4.83249
180160.91683,12.0,0.41976,1.47725,0.13323,1.48324,-5.15359
180164.24783,12.0,0.33183,1.46925,0.1314,1.47511,-5.11064
180168.45383,12.0,0.26261,1.46622,0.1183,1.47099,-4.61274
180173.76183,12.0,0.20791,1.4778,0.09791,1.48104,-3.79058
180180.46583,12.0,0.16452,1.51309,0.07758,1.51508,-2.93513
180188.94283,12.0,0.13007,1.5734,0.0766,1.57527,-2.78719
180199.63283,12.0,0.10309,1.64823,0.11479,1.65222,-3.98378
180213.14683,12.0,0.08153,1.70922,0.20443,1.7214,-6.82058
180230.24384,12.0,0.06443,1.73135,0.32153,1.76096,-10.52043
180251.83084,12.0,0.05102,1.67001,0.45606,1.73116,-15.27434
180279.07384,12.0,0.04042,1.53599,0.52787,1.62416,-18.96614
180313.56884,12.0,0.03192,1.38509,0.48303,1.4669,-19.22546
180357.11685,12.0,0.02528,1.30813,0.30834,1.34398,-13.26292
180412.18185,12.0,0.01999,1.40332,0.0522,1.40429,-2.13033
195325.76453,13.0,20004.453,0.27921,-0.0218,0.28006,4.46522
195325.90753,13.0,15829.126,0.28625,-0.00031,0.28625,0.06111
195326.04953,13.0,12516.703,0.29627,0.01755,0.29679,-3.38924
195326.19153,13.0,9909.4424,0.30428,0.03432,0.30621,-6.43594
195326.35553,13.0,7835.48,0.31659,0.04782,0.32018,-8.58873
195326.55653,13.0,6217.2461,0.32738,0.06114,0.33304,-10.57812
195326.79453,13.0,4905.291,0.33986,0.07251,0.34751,-12.04333
195327.03253,13.0,3881.2737,0.35297,0.08313,0.36262,-13.25185
195327.27053,13.0,3070.9827,0.36762,0.09485,0.37966,-14.46775
195327.50853,13.0,2430.7778,0.38382,0.10486,0.39789,-15.27975
195327.74753,13.0,1923.1537,0.40109,0.11577,0.41746,-16.10014
195327.98453,13.0,1522.4358,0.42001,0.12541,0.43833,-16.62528
195328.22353,13.0,1203.8446,0.4398,0.13506,0.46007,-17.07202
195328.46153,13.0,952.86591,0.4597,0.14553,0.48219,-17.56672
195328.70053,13.0,754.27557,0.483,0.15577,0.5075,-17.87496
195328.93753,13.0,596.71857,0.50561,0.16558,0.53203,-18.13332
195329.17453,13.0,471.96338,0.53185,0.17564,0.5601,-18.27557
195329.41453,13.0,373.20856,0.55883,0.18598,0.58896,-18.40733
195329.65153,13.0,295.47278,0.588,0.19633,0.61991,-18.46403
195329.89153,13.0,233.87738,0.61823,0.20627,0.65173,-18.45106
195330.12953,13.0,185.05922,0.65005,0.21662,0.68519,-18.42971
195330.36553,13.0,146.35823,0.68462,0.22677,0.7212,-18.32641
195330.60153,13.0,115.77804,0.72026,0.23651,0.7581,-18.17875
195330.83553,13.0,91.6721,0.75686,0.24551,0.79568,-17.97214
195331.08153,13.0,72.51701,0.79634,0.25389,0.83583,-17.68347
195331.31053,13.0,57.36816,0.83638,0.26334,0.87686,-17.47699
195331.54753,13.0,45.3629,0.87933,0.26852,0.91941,-16.98084
195331.77953,13.0,35.93134,0.92386,0.27306,0.96337,-16.46596
195332.02953,13.0,28.40909,0.96793,0.27552,1.00638,-15.88901
195332.24454,13.0,22.48202,1.01303,0.27779,1.05043,-15.33453
195332.50954,13.0,17.79613,1.05954,0.2797,1.09583,-14.78767
195332.76154,13.0,14.06813,1.11017,0.27555,1.14385,-13.93938
195332.97754,13.0,11.1448,1.15752,0.26845,1.18824,-13.05705
195333.24454,13.0,8.81772,1.20479,0.25658,1.23181,-12.02261
195333.42254,13.0,6.97545,1.24769,0.24717,1.27193,-11.20516
195333.64154,13.0,5.5173,1.28472,0.22319,1.30397,-9.8552
195333.91054,13.0,4.36941,1.3185,0.20374,1.33415,-8.78389
195334.24554,13.0,3.45686,1.34988,0.18159,1.36204,-7.66152
195334.66454,13.0,2.73547,1.37692,0.16559,1.38684,-6.85758
195335.18954,13.0,2.16054,1.39636,0.1538,1.4048,-6.28541
195335.84854,13.0,1.70952,1.4075,0.14245,1.41469,-5.77911
195336.67754,13.0,1.35352,1.41618,0.12917,1.42205,-5.21149
195337.71954,13.0,1.07079,1.42536,0.11597,1.43007,-4.65128
195339.03354,13.0,0.84734,1.43776,0.10285,1.44143,-4.0918
195340.68954,13.0,0.67072,1.45469,0.09341,1.45769,-3.67392
195342.77854,13.0,0.53067,1.47805,0.0905,1.48082,-3.50399
195345.41454,13.0,0.41976,1.50285,0.10151,1.50627,-3.86419
195348.74654,13.0,0.33183,1.51883,0.12612,1.52406,-4.74699
195352.95154,13.0,0.26261,1.51843,0.15577,1.5264,-5.85727
195358.26054,13.0,0.20791,1.50094,0.17603,1.51123,-6.68924
195364.96454,13.0,0.16452,1.47613,0.17741,1.48675,-6.85346
195373.44154,13.0,0.13007,1.46,0.1533,1.46803,-5.99402
195384.13154,13.0,0.10309,1.47292,0.11047,1.47705,-4.28905
195397.64554,13.0,0.08153,1.53228,0.06744,1.53376,-2.52001
195414.74354,13.0,0.06443,1.63332,0.05549,1.63426,-1.94595
195436.32955,13.0,0.05102,1.78832,0.11381,1.79194,-3.64138
195463.57255,13.0,0.04042,1.92349,0.28309,1.94421,-8.37253
195498.06755,13.0,0.03192,1.95993,0.54381,2.03397,-15.50745
195541.61556,13.0,0.02528,1.83164,0.80178,1.99944,-23.64076
195596.68056,13.0,0.01999,1.56116,0.93548,1.81998,-30.93103
210474.14284,14.0,20004.453,0.28075,-0.02298,0.28169,4.67972
210474.28584,14.0,15829.126,0.28628,-0.00182,0.28628,0.36485
210474.42784,14.0,12516.703,0.2964,0.01737,0.29691,-3.35339
210474.56984,14.0,9909.4424,0.30402,0.0334,0.30585,-6.2701
210474.73384,14.0,7835.48,0.31589,0.04786,0.3195,-8.61451
210474.93484,14.0,6217.2461,0.32835,0.06154,0.33407,-10.61459
210475.17284,14.0,4905.291,0.33916,0.07197,0.34671,-11.9808
210475.41084,14.0,3881.2737,0.35461,0.08269,0.36413,-13.12654
210475.64884,14.0,3070.9827,0.36722,0.09476,0.37925,-14.46878
210475.88684,14.0,2430.7778,0.38452,0.10437,0.39843,-15.18542
210476.12584,14.0,1923.1537,0.40158,0.11605,0.41801,-16.11852
210476.36284,14.0,1522.4358,0.41974,0.12617,0.43829,-16.72991
210476.60184,14.0,1203.8446,0.43779,0.13484,0.45808,-17.11864
210476.83984,14.0,952.86591,0.45993,0.14573,0.48247,-17.5814
210477.07784,14.0,754.27557,0.48264,0.15702,0.50754,-18.02191
210477.31584,14.0,596.71857,0.50582,0.16573,0.53228,-18.14068
210477.55284,14.0,471.96338,0.53288,0.17675,0.56142,-18.35015
210477.79184,14.0,373.20856,0.55839,0.18561,0.58843,-18.38722
210478.02984,14.0,295.47278,0.58758,0.19599,0.61941,-18.44666
210478.26884,14.0,233.87738,0.61875,0.20665,0.65234,-18.46798
210478.50684,14.0,185.05922,0.64914,0.217,0.68445,-18.48446
210478.74284,14.0,146.35823,0.684,0.22746,0.72083,-18.39438
210478.97984,14.0,115.77804,0.71939,0.23823,0.75781,-18.32253
210479.21384,14.0,91.6721,0.75725,0.24583,0.79616,-17.9854
210479.45884,14.0,72.51701,0.79635,0.25564,0.83637,-17.79715
210479.68784,14.0,57.36816,0.83706,0.26203,0.87712,-17.38215
210479.92484,14.0,45.3629,0.87987,0.26827,0.91986,-16.95661
210480.15684,14.0,35.93134,0.92294,0.27319,0.96253,-16.48875
210480.40784,14.0,28.40909,0.96894,0.27872,1.00823,-16.04816
210480.62184,14.0,22.48202,1.01467,0.2822,1.05318,-15.54232
210480.88684,14.0,17.79613,1.06106,0.28,1.09738,-14.78273
210481.13884,14.0,14.06813,1.10973,0.27887,1.14423,-14.10597
210481.35484,14.0,11.1448,1.15994,0.27112,1.1912,-13.15602
210481.62184,14.0,8.81772,1.20388,0.26006,1.23165,-12.18965
210481.80084,14.0,6.97545,1.24698,0.24278,1.27039,-11.01721
210482.01884,14.0,5.5173,1.29163,0.22726,1.31147,-9.97881
210482.28784,14.0,4.36941,1.32219,0.21077,1.33888,-9.05735
210482.62284,14.0,3.45686,1.34935,0.18826,1.36242,-7.94245
210483.04184,14.0,2.73547,1.37215,0.16799,1.38239,-6.97995
210483.56684,14.0,2.16054,1.39356,0.14735,1.40133,-6.03595
210484.22584,14.0,1.70952,1.41384,0.13159,1.41995,-5.31732
210485.05484,14.0,1.35352,1.43342,0.12289,1.43868,-4.89993
210486.09784,14.0,1.07079,1.44808,0.12226,1.45323,-4.8258
210487.41084,14.0,0.84734,1.45429,0.12428,1.45959,-4.88447
210489.06684,14.0,0.67072,1.45621,0.12438,1.46151,-4.88185
210491.15584,14.0,0.53067,1.45504,0.11781,1.4598,-4.62912
210493.79184,14.0,0.41976,1.45823,0.10626,1.4621,-4.16768
210497.12384,14.0,0.33183,1.47129,0.09135,1.47412,-3.55296
210501.32984,14.0,0.26261,1.50044,0.07952,1.50254,-3.03378
210506.63784,14.0,0.20791,1.54373,0.08399,1.54601,-3.11422
210513.34184,14.0,0.16452,1.59131,0.11591,1.59552,-4.16593
210521.81884,14.0,0.13007,1.62296,0.17839,1.63274,-6.27248
210532.50884,14.0,0.10309,1.61849,0.25694,1.63876,-9.02074
210546.02284,14.0,0.08153,1.56842,0.32297,1.60133,-11.63577
210563.12085,14.0,0.06443,1.49982,0.35403,1.54103,-13.28136
210584.70685,14.0,0.05102,1.42066,0.30708,1.45347,-12.19693
210611.94985,14.0,0.04042,1.40356,0.18844,1.41615,-7.64656
210646.44485,14.0,0.03192,1.50766,0.03844,1.50815,-1.46062
210689.99286,14.0,0.02528,1.76497,-0.05297,1.76577,1.71899
210745.05786,14.0,0.01999,2.15142,0.02581,2.15158,-0.68728
225608.92534,15.0,20004.453,0.27939,-0.0226,0.2803,4.62479
225609.06834,15.0,15829.126,0.28695,-0.00163,0.28695,0.32504
225609.21034,15.0,12516.703,0.29659,0.01747,0.29711,-3.37178
225609.35234,15.0,9909.4424,0.30459,0.03263,0.30633,-6.11457
225609.51634,15.0,7835.48,0.31634,0.04795,0.31995,-8.61939
225609.71734,15.0,6217.2461,0.32644,0.06098,0.33209,-10.58029
225609.95534,15.0,4905.291,0.33891,0.07184,0.34644,-11.96725
225610.19434,15.0,3881.2737,0.35221,0.08358,0.362,-13.3498
225610.43234,15.0,3070.9827,0.36758,0.0939,0.37939,-14.32947
225610.67034,15.0,2430.7778,0.38275,0.10607,0.39718,-15.48984
225610.90834,15.0,1923.1537,0.40137,0.11527,0.4176,-16.02277
225611.14534,15.0,1522.4358,0.41868,0.12688,0.43749,-16.85894
225611.38434,15.0,1203.8446,0.43793,0.13569,0.45847,-17.21503
225611.62234,15.0,952.86591,0.46004,0.14608,0.48268,-17.61604
225611.86134,15.0,754.27557,0.48039,0.15687,0.50536,-18.08437
225612.09834,15.0,596.71857,0.50617,0.16569,0.5326,-18.12476
225612.33534,15.0,471.96338,0.53131,0.17613,0.55975,-18.34042
225612.57434,15.0,373.20856,0.56,0.18583,0.59003,-18.35787
225612.81234,15.0,295.47278,0.58777,0.19658,0.61977,-18.49288
225613.05134,15.0,233.87738,0.61665,0.20651,0.65031,-18.51477
225613.28934,15.0,185.05922,0.64925,0.21756,0.68474,-18.52566
225613.52634,15.0,146.35823,0.68374,0.22821,0.72082,-18.45727
225613.76234,15.0,115.77804,0.71844,0.23586,0.75617,-18.17443
225613.99634,15.0,91.6721,0.7572,0.2469,0.79643,-18.05941
225614.24234,15.0,72.51701,0.79664,0.25399,0.83615,-17.68354
225614.47134,15.0,57.36816,0.83781,0.26198,0.87781,-17.36411
225614.70734,15.0,45.3629,0.87961,0.26826,0.91961,-16.96041
225614.94034,15.0,35.93134,0.92169,0.27359,0.96144,-16.53291
225615.19034,15.0,28.40909,0.96867,0.27801,1.00778,-16.01342
225615.40534,15.0,22.48202,1.01238,0.27983,1.05034,-15.45112
225615.66934,15.0,17.79613,1.05998,0.28017,1.09638,-14.80563
225615.92234,15.0,14.06813,1.10924,0.27869,1.14371,-14.10328
225616.13834,15.0,11.1448,1.15637,0.27226,1.18799,-13.24878
225616.40534,15.0,8.81772,1.20615,0.26147,1.23416,-12.23156
225616.58334,15.0,6.97545,1.24759,0.24625,1.27166,-11.16539
225616.80134,15.0,5.5173,1.28714,0.22943,1.30743,-10.10673
225617.07134,15.0,4.36941,1.3211,0.2048,1.33688,-8.8118
225617.40634,15.0,3.45686,1.35713,0.18564,1.36977,-7.78905
225617.82434,15.0,2.73547,1.37956,0.17218,1.39026,-7.11419
225618.35034,15.0,2.16054,1.39527,0.15765,1.40415,-6.44636
225619.00934,15.0,1.70952,1.40776,0.14144,1.41485,-5.73745
225619.83734,15.0,1.35352,1.42019,0.12577,1.42575,-5.06071
225620.88034,15.0,1.07079,1.43348,0.11177,1.43783,-4.45834
225622.19434,15.0,0.84734,1.45077,0.09986,1.4542,-3.93746
225623.85034,15.0,0.67072,1.47108,0.09692,1.47427,-3.76958
225625.93834,15.0,0.53067,1.49282,0.10421,1.49646,-3.99322
225628.57534,15.0,0.41976,1.50611,0.123,1.51112,-4.66881
225631.90734,15.0,0.33183,1.50533,0.14368,1.51217,-5.45232
225636.11234,15.0,0.26261,1.49258,0.15661,1.50077,-5.98972
225641.42034,15.0,0.20791,1.47617,0.15358,1.48413,-5.93952
225648.12534,15.0,0.16452,1.46984,0.13252,1.4758,-5.15192
225656.60134,15.0,0.13007,1.48752,0.09892,1.4908,-3.80473
225667.29134,15.0,0.10309,1.54185,0.07009,1.54344,-2.6026
225680.80534,15.0,0.08153,1.63539,0.07385,1.63705,-2.58552
225697.90335,15.0,0.06443,1.74186,0.12954,1.74667,-4.25329
225719.49035,15.0,0.05102,1.83758,0.27455,1.85798,-8.49752
225746.73235,15.0,0.04042,1.84378,0.47919,1.90503,-14.56857
225781.22835,15.0,0.03192,1.72568,0.67047,1.85136,-21.23249
225824.77536,15.0,0.02528,1.50824,0.74551,1.68243,-26.30292
225879.84036,15.0,0.01999,1.28281,0.63618,1.4319,-26.37802
240734.88403,16.0,20004.453,0.28034,-0.0228,0.28126,4.64886
240735.02603,16.0,15829.126,0.2881,-0.00095,0.2881,0.18915
240735.16803,16.0,12516.703,0.29563,0.0168,0.2961,-3.25251
240735.31003,16.0,9909.4424,0.30557,0.03479,0.30754,-6.49557
240735.47403,16.0,7835.48,0.31727,0.04653,0.32067,-8.34365
240735.67503,16.0,6217.2461,0.3266,0.06072,0.3322,-10.53124
240735.91303,16.0,4905.291,0.34037,0.07225,0.34795,-11.9847
240736.15103,16.0,3881.2737,0.3536,0.08333,0.36328,-13.26068
240736.39003,16.0,3070.9827,0.36844,0.09596,0.38073,-14.59781
240736.62803,16.0,2430.7778,0.38481,0.10529,0.39895,-15.30182
240736.86604,16.0,1923.1537,0.40197,0.11385,0.41778,-15.81367
240737.10404,16.0,1522.4358,0.41932,0.12361,0.43716,-16.42456
240737.34204,16.0,1203.8446,0.43751,0.13609,0.45819,-17.27903
240737.58104,16.0,952.86591,0.45944,0.14622,0.48215,-17.65355
240737.81904,16.0,754.27557,0.48301,0.15537,0.50739,-17.83136
240738.05604,16.0,596.71857,0.50612,0.16774,0.53319,-18.33596
240738.29404,16.0,471.96338,0.53247,0.1743,0.56027,-18.12488
240738.53304,16.0,373.20856,0.55842,0.18602,0.58858,-18.42436
240738.77004,16.0,295.47278,0.58794,0.19603,0.61976,-18.43958
240739.01004,16.0,233.87738,0.61712,0.2052,0.65034,-18.39248
240739.24804,16.0,185.05922,0.64834,0.21553,0.68323,-18.38858
240739.48404,16.0,146.35823,0.68348,0.22414,0.7193,-18.15618
240739.72004,16.0,115.77804,0.71819,0.23572,0.75589,-18.17077
240739.95504,16.0,91.6721,0.7577,0.24506,0.79634,-17.92276
240740.20004,16.0,72.51701,0.7951,0.25334,0.83448,-17.6735
240740.42904,16.0,57.36816,0.83552,0.26177,0.87557,-17.39586
240740.66604,16.0,45.3629,0.87683,0.26737,0.91669,-16.95824
240740.89804,16.0,35.93134,0.92114,0.27174,0.96039,-16.43596
240741.14904,16.0,28.40909,0.96523,0.27528,1.00372,-15.91785
240741.36304,16.0,22.48202,1.01178,0.27862,1.04944,-15.39655
240741.62804,16.0,17.79613,1.05848,0.28017,1.09493,-14.82574
240741.88004,16.0,14.06813,1.10455,0.27827,1.13907,-14.14022
240742.09604,16.0,11.1448,1.15298,0.26859,1.18385,-13.11348
240742.36304,16.0,8.81772,1.20069,0.26295,1.22915,-12.35278
240742.54204,16.0,6.97545,1.24616,0.24391,1.26981,-11.07431
240742.76004,16.0,5.5173,1.2839,0.224,1.3033,-9.89661
240743.02904,16.0,4.36941,1.32346,0.20705,1.33956,-8.89147
240743.36404,16.0,3.45686,1.35078,0.19082,1.36419,-8.04076
240743.78304,16.0,2.73547,1.37143,0.17129,1.38209,-7.1195
240744.30804,16.0,2.16054,1.38976,0.15316,1.39818,-6.28884
240744.96704,16.0,1.70952,1.40574,0.13489,1.41219,-5.48099
240745.79604,16.0,1.35352,1.42278,0.11873,1.42772,-4.7702
240746.83904,16.0,1.07079,1.44251,0.10994,1.4467,-4.35834
240748.15204,16.0,0.84734,1.46136,0.11009,1.4655,-4.30822
240749.80804,16.0,0.67072,1.47431,0.1159,1.47886,-4.49485
240751.89704,16.0,0.53067,1.47737,0.12724,1.48283,-4.92266
240754.53304,16.0,0.41976,1.47279,0.13302,1.47878,-5.16101
240757.86504,16.0,0.33183,1.46544,0.12888,1.47109,-5.02585
240762.07104,16.0,0.26261,1.46509,0.11447,1.46955,-4.46756
240767.37904,16.0,0.20791,1.48052,0.09323,1.48346,-3.60331
240774.08304,16.0,0.16452,1.52033,0.07615,1.52223,-2.86735
240782.56004,16.0,0.13007,1.58297,0.08112,1.58505,-2.9337
240793.25004,16.0,0.10309,1.65509,0.12762,1.66,-4.40926
240806.76404,16.0,0.08153,1.7069,0.22334,1.72144,-7.45461
240823.86104,16.0,0.06443,1.71668,0.33973,1.74998,-11.19416
240845.44805,16.0,0.05102,1.64167,0.46173,1.70537,-15.70887
240872.69005,16.0,0.04042,1.50605,0.51064,1.59026,-18.72957
240907.18605,16.0,0.03192,1.36875,0.44271,1.43856,-17.92354
240950.73306,16.0,0.02528,1.3218,0.25671,1.3465,-10.99074
241005.79906,16.0,0.01999,1.45599,0.0062,1.45601,-0.24394
255835.16813,17.0,20004.453,0.28079,-0.02276,0.28171,4.63353
255835.31113,17.0,15829.126,0.28729,-0.00124,0.28729,0.24804
255835.45313,17.0,12516.703,0.29437,0.0164,0.29483,-3.188
255835.59513,17.0,9909.4424,0.30582,0.03283,0.30758,-6.12778
255835.75913,17.0,7835.48,0.31635,0.04666,0.31977,-8.38998
255835.96013,17.0,6217.2461,0.32681,0.0596,0.3322,-10.33522
255836.19813,17.0,4905.291,0.33943,0.07045,0.34667,-11.72515
255836.43613,17.0,3881.2737,0.35289,0.0844,0.36284,-13.45034
255836.67513,17.0,3070.9827,0.36771,0.09442,0.37964,-14.40154
255836.91313,17.0,2430.7778,0.3834,0.10434,0.39735,-15.22379
255837.15113,17.0,1923.1537,0.39987,0.11487,0.41604,-16.02826
255837.38913,17.0,1522.4358,0.41826,0.12627,0.4369,-16.79837
255837.62713,17.0,1203.8446,0.43703,0.13486,0.45736,-17.14937
255837.86513,17.0,952.86591,0.45956,0.14367,0.48149,-17.36112
255838.10413,17.0,754.27557,0.48097,0.15604,0.50565,-17.97435
255838.34113,17.0,596.71857,0.50427,0.16722,0.53128,-18.34608
255838.57913,17.0,471.96338,0.52987,0.17507,0.55804,-18.28337
255838.81813,17.0,373.20856,0.55873,0.18434,0.58835,-18.25945
255839.05513,17.0,295.47278,0.58688,0.19525,0.61851,-18.40191
255839.29513,17.0,233.87738,0.61497,0.20645,0.64869,-18.55696
255839.53313,17.0,185.05922,0.64747,0.21554,0.6824,-18.4123
255839.76913,17.0,146.35823,0.68236,0.22447,0.71833,-18.20894
255840.00513,17.0,115.77804,0.7166,0.23498,0.75414,-18.15474
255840.24013,17.0,91.6721,0.75482,0.24451,0.79343,-17.94862
255840.48513,17.0,72.51701,0.79461,0.25264,0.8338,-17.63754
255840.71413,17.0,57.36816,0.83396,0.26172,0.87407,-17.42309
255840.95113,17.0,45.3629,0.87573,0.26759,0.9157,-16.99123
255841.18313,17.0,35.93134,0.9185,0.27118,0.95769,-16.44907
255841.43313,17.0,28.40909,0.96447,0.27599,1.00318,-15.96876
255841.64813,17.0,22.48202,1.01037,0.27949,1.04832,-15.46264
255841.91313,17.0,17.79613,1.05704,0.27914,1.09328,-14.79301
255842.16513,17.0,14.06813,1.10523,0.27802,1.13966,-14.11995
255842.38113,17.0,11.1448,1.1515,0.2686,1.18241,-13.13026
255842.64813,17.0,8.81772,1.20071,0.26188,1.22894,-12.30377
255842.82713,17.0,6.97545,1.24303,0.24325,1.2666,-11.07244
255843.04513,17.0,5.5173,1.28129,0.22715,1.30127,-10.05321
255843.31413,17.0,4.36941,1.32027,0.2047,1.33605,-8.81322
255843.64913,17.0,3.45686,1.35119,0.18998,1.36448,-8.00326
255844.06813,17.0,2.73547,1.37217,0.17368,1.38312,-7.21362
255844.59313,17.0,2.16054,1.38868,0.15525,1.39733,-6.37887
255845.25213,17.0,1.70952,1.40309,0.13818,1.40988,-5.62463
255846.08113,17.0,1.35352,1.41683,0.12234,1.4221,-4.93518
255847.12313,17.0,1.07079,1.43417,0.10899,1.43831,-4.34596
255848.43713,17.0,0.84734,1.45373,0.10133,1.45726,-3.98715
255850.09313,17.0,0.67072,1.47291,0.10448,1.47661,-4.05734
255852.18213,17.0,0.53067,1.48753,0.1168,1.49211,-4.48967
255854.81813,17.0,0.41976,1.49016,0.1334,1.49612,-5.11565
255858.15013,17.0,0.33183,1.48133,0.14387,1.4883,-5.54742
255862.35613,17.0,0.26261,1.46995,0.14148,1.47674,-5.4977
255867.66413,17.0,0.20791,1.46589,0.12476,1.47119,-4.8647
255874.36813,17.0,0.16452,1.48011,0.09844,1.48338,-3.80515
255882.84513,17.0,0.13007,1.52379,0.07486,1.52563,-2.81262
255893.53514,17.0,0.10309,1.59911,0.07577,1.6009,-2.71293
255907.04914,17.0,0.08153,1.69119,0.1266,1.69592,-4.28098
255924.14614,17.0,0.06443,1.76588,0.22562,1.78023,-7.28106
255945.73314,17.0,0.05102,1.78071,0.39222,1.82339,-12.42172
255972.97614,17.0,0.04042,1.69505,0.55229,1.78275,-18.04688
256007.47115,17.0,0.03192,1.52411,0.62665,1.64791,-22.35041
256051.01815,17.0,0.02528,1.34043,0.5556,1.45102,-22.51367
256106.08416,17.0,0.01999,1.25378,0.32754,1.29586,-14.64102
270906.99826,18.0,20004.453,0.28098,-0.02169,0.28182,4.41315
270907.14126,18.0,15829.126,0.28734,-0.00135,0.28735,0.26952
270907.28326,18.0,12516.703,0.29627,0.01861,0.29685,-3.59398
270907.42526,18.0,9909.4424,0.30392,0.03403,0.30582,-6.3889
270907.58926,18.0,7835.48,0.31653,0.04759,0.32009,-8.5506
270907.79026,18.0,6217.2461,0.32644,0.061,0.3321,-10.58513
270908.02826,18.0,4905.291,0.33862,0.07116,0.34602,-11.8683
270908.26726,18.0,3881.2737,0.35401,0.08582,0.36426,-13.62714
270908.50526,18.0,3070.9827,0.3665,0.09404,0.37837,-14.39087
270908.74326,18.0,2430.7778,0.38316,0.10526,0.39735,-15.3618
270908.98126,18.0,1923.1537,0.40003,0.11528,0.41631,-16.07627
270909.21926,18.0,1522.4358,0.41765,0.12444,0.4358,-16.59192
270909.45726,18.0,1203.8446,0.4372,0.13525,0.45764,-17.18933
270909.69626,18.0,952.86591,0.46007,0.14417,0.48213,-17.39909
270909.93426,18.0,754.27557,0.48229,0.15457,0.50645,-17.76988
270910.17126,18.0,596.71857,0.5051,0.16513,0.5314,-18.10378
270910.40926,18.0,471.96338,0.53116,0.17481,0.55918,-18.21681
270910.64826,18.0,373.20856,0.55783,0.18518,0.58777,-18.36397
270910.88626,18.0,295.47278,0.58486,0.19487,0.61648,-18.42791
270911.12526,18.0,233.87738,0.61675,0.20577,0.65017,-18.45058
270911.36326,18.0,185.05922,0.64782,0.21609,0.68291,-18.44652
270911.59926,18.0,146.35823,0.68006,0.2249,0.71628,-18.29938
270911.83626,18.0,115.77804,0.71687,0.23579,0.75466,-18.20695
270912.07026,18.0,91.6721,0.75452,0.24506,0.79332,-17.99358
270912.31526,18.0,72.51701,0.79452,0.25361,0.83401,-17.70313
270912.54426,18.0,57.36816,0.83339,0.26138,0.87341,-17.41338
270912.78126,18.0,45.3629,0.87598,0.26578,0.91541,-16.87837
270913.01326,18.0,35.93134,0.91746,0.27104,0.95666,-16.45824
270913.26426,18.0,28.40909,0.96331,0.27654,1.00222,-16.01751
270913.47826,18.0,22.48202,1.00943,0.27876,1.04722,-15.43773
270913.74326,18.0,17.79613,1.05576,0.27929,1.09207,-14.81754
270913.99526,18.0,14.06813,1.10249,0.27919,1.13729,-14.21073
270914.21126,18.0,11.1448,1.15101,0.27226,1.18277,-13.30822
270914.47926,18.0,8.81772,1.20021,0.26351,1.2288,-12.38288
270914.65726,18.0,6.97545,1.24203,0.24656,1.26627,-11.22783
270914.87526,18.0,5.5173,1.2825,0.2287,1.30273,-10.11076
270915.14426,18.0,4.36941,1.31786,0.20515,1.33373,-8.84804
270915.47926,18.0,3.45686,1.35235,0.18791,1.36534,-7.91065
270915.89826,18.0,2.73547,1.37426,0.17485,1.38534,-7.25103
270916.42326,18.0,2.16054,1.39059,0.15756,1.39949,-6.46435
270917.08226,18.0,1.70952,1.40424,0.14041,1.41125,-5.71019
270917.91126,18.0,1.35352,1.41736,0.12489,1.42285,-5.03546
270918.95426,18.0,1.07079,1.43201,0.1099,1.43622,-4.38857
270920.26826,18.0,0.84734,1.45096,0.10046,1.45443,-3.9605
270921.92326,18.0,0.67072,1.47137,0.10012,1.47477,-3.8929
270924.01226,18.0,0.53067,1.49061,0.11034,1.49469,-4.23364
270926.64926,18.0,0.41976,1.49882,0.12893,1.50436,-4.91659
270929.98026,18.0,0.33183,1.49323,0.14632,1.50038,-5.59652
270934.18627,18.0,0.26261,1.48028,0.15123,1.48799,-5.83322
270939.49427,18.0,0.20791,1.46885,0.14171,1.47567,-5.51064
270946.19827,18.0,0.16452,1.47104,0.11646,1.47565,-4.52657
270954.67527,18.0,0.13007,1.50085,0.08561,1.50329,-3.26482
270965.36527,18.0,0.10309,1.56669,0.06843,1.56818,-2.50093
270978.87927,18.0,0.08153,1.66323,0.09267,1.66581,-3.18904
270995.97627,18.0,0.06443,1.7593,0.17033,1.76753,-5.52991
271017.56327,18.0,0.05102,1.82129,0.32976,1.8509,-10.26263
271044.80528,18.0,0.04042,1.78234,0.5235,1.85763,-16.36836
271079.30128,18.0,0.03192,1.62903,0.66517,1.75959,-22.21123
271122.84928,18.0,0.02528,1.41749,0.66987,1.5678,-25.29421
271177.91429,18.0,0.01999,1.24855,0.49443,1.34289,-21.60368
285962.10901,19.0,20004.453,0.28049,-0.02251,0.28139,4.5883
285962.25201,19.0,15829.126,0.28833,-0.0002,0.28833,0.03991
285962.39401,19.0,12516.703,0.2966,0.01737,0.29711,-3.35209
285962.53601,19.0,9909.4424,0.30422,0.03289,0.30599,-6.17137
285962.70001,19.0,7835.48,0.31512,0.04625,0.31849,-8.35009
285962.90101,19.0,6217.2461,0.3261,0.06099,0.33175,-10.59313
285963.13901,19.0,4905.291,0.33917,0.07199,0.34672,-11.98329
285963.37801,19.0,3881.2737,0.35286,0.08388,0.36269,-13.37188
285963.61601,19.0,3070.9827,0.36658,0.09471,0.37862,-14.48603
285963.85401,19.0,2430.7778,0.38319,0.10406,0.39707,-15.19289
285964.09201,19.0,1923.1537,0.39907,0.11495,0.41529,-16.06948
285964.33001,19.0,1522.4358,0.41765,0.12467,0.43586,-16.62026
285964.56801,19.0,1203.8446,0.43632,0.13354,0.4563,-17.0168
285964.80701,19.0,952.86591,0.45793,0.14436,0.48014,-17.49735
285965.04501,19.0,754.27557,0.48084,0.15561,0.50539,-17.93315
285965.28201,19.0,596.71857,0.50333,0.16446,0.52951,-18.09401
285965.52001,19.0,471.96338,0.5304,0.17487,0.55848,-18.24753
285965.75901,19.0,373.20856,0.5577,0.18541,0.58771,-18.3892
285965.99701,19.0,295.47278,0.58549,0.19336,0.6166,-18.27544
285966.23601,19.0,233.87738,0.6143,0.20467,0.64749,-18.42655
285966.47401,19.0,185.05922,0.64736,0.21519,0.68219,-18.38742
285966.71001,19.0,146.35823,0.68009,0.22467,0.71624,-18.28103
285966.94701,19.0,115.77804,0.71615,0.23407,0.75343,-18.09965
285967.18101,19.0,91.6721,0.75148,0.24466,0.79031,-18.03372
285967.42601,19.0,72.51701,0.7931,0.25216,0.83222,-17.63771
285967.65501,19.0,57.36816,0.83268,0.26057,0.8725,-17.37646
285967.89201,19.0,45.3629,0.87356,0.26704,0.91347,-16.99805
285968.12401,19.0,35.93134,0.91492,0.27069,0.95412,-16.48176
285968.37401,19.0,28.40909,0.96119,0.27598,1.00002,-16.01987
285968.58901,19.0,22.48202,1.00656,0.27819,1.0443,-15.44942
285968.85401,19.0,17.79613,1.05382,0.27859,1.09002,-14.80806
285969.10601,19.0,14.06813,1.10277,0.27812,1.1373,-14.15469
285969.32201,19.0,11.1448,1.14977,0.27144,1.18138,-13.28346
285969.58901,19.0,8.81772,1.19823,0.26263,1.22668,-12.36275
285969.76801,19.0,6.97545,1.23965,0.24666,1.26395,-11.25344
285969.98601,19.0,5.5173,1.28152,0.22937,1.30188,-10.14744
285970.25501,19.0,4.36941,1.31727,0.20451,1.33305,-8.82486
285970.59001,19.0,3.45686,1.3505,0.18942,1.36372,-7.98412
285971.00901,19.0,2.73547,1.37203,0.17515,1.38316,-7.27488
285971.53401,19.0,2.16054,1.38822,0.15732,1.3971,-6.46549
285972.19301,19.0,1.70952,1.40244,0.14039,1.40945,-5.71657
285973.02201,19.0,1.35352,1.41644,0.12419,1.42187,-5.01094
285974.06501,19.0,1.07079,1.4317,0.10996,1.43591,-4.39203
285975.37801,19.0,0.84734,1.45167,0.10124,1.45519,-3.98957
285977.03401,19.0,0.67072,1.47132,0.10188,1.47484,-3.96095
285979.12301,19.0,0.53067,1.48877,0.11381,1.49311,-4.37142
285981.75901,19.0,0.41976,1.49438,0.13159,1.50016,-5.03225
285985.09101,19.0,0.33183,1.48732,0.14533,1.4944,-5.58084
285989.29601,19.0,0.26261,1.47475,0.14837,1.4822,-5.74502
285994.60501,19.0,0.20791,1.46572,0.13515,1.47194,-5.26827
286001.30902,19.0,0.16452,1.47355,0.10905,1.47758,-4.2324
286009.78602,19.0,0.13007,1.50943,0.08044,1.51157,-3.05036
286020.47602,19.0,0.10309,1.57987,0.07055,1.58144,-2.55685
286033.99002,19.0,0.08153,1.67585,0.10571,1.67918,-3.60928
286051.08802,19.0,0.06443,1.76323,0.19257,1.77372,-6.23283
286072.67402,19.0,0.05102,1.80764,0.35574,1.84232,-11.13337
286099.91703,19.0,0.04042,1.7479,0.53813,1.82886,-17.1123
286134.41203,19.0,0.03192,1.58454,0.65388,1.71415,-22.42409
286177.96003,19.0,0.02528,1.38132,0.62319,1.51539,-24.28266
286233.02504,19.0,0.01999,1.24294,0.42219,1.31269,-18.76108
300994.52238,20.0,20004.453,0.2812,-0.02312,0.28215,4.70097
300994.66538,20.0,15829.126,0.28927,-0.00137,0.28927,0.27205
300994.80738,20.0,12516.703,0.29523,0.01525,0.29563,-2.95738
300994.94938,20.0,9909.4424,0.30539,0.03208,0.30707,-5.99591
300995.11338,20.0,7835.48,0.31516,0.04778,0.31876,-8.62078
300995.31438,20.0,6217.2461,0.32637,0.05933,0.33172,-10.30385
300995.55238,20.0,4905.291,0.33884,0.07204,0.34641,-12.00299
300995.79038,20.0,3881.2737,0.35163,0.08263,0.36121,-13.22466
300996.02838,20.0,3070.9827,0.36659,0.09359,0.37835,-14.32233
300996.26738,20.0,2430.7778,0.38368,0.10507,0.3978,-15.31558
300996.50538,20.0,1923.1537,0.40086,0.11419,0.41681,-15.90025
300996.74338,20.0,1522.4358,0.41796,0.12441,0.43608,-16.57637
300996.98138,20.0,1203.8446,0.43811,0.13369,0.45806,-16.97004
300997.21938,20.0,952.86591,0.45893,0.14475,0.48121,-17.50608
300997.45838,20.0,754.27557,0.48065,0.156,0.50533,-17.98156
300997.69538,20.0,596.71857,0.50422,0.16358,0.53009,-17.97442
300997.93338,20.0,471.96338,0.53021,0.17476,0.55827,-18.24279
300998.17238,20.0,373.20856,0.5579,0.18503,0.58778,-18.34798
300998.40938,20.0,295.47278,0.58616,0.19537,0.61787,-18.43362
300998.64938,20.0,233.87738,0.6157,0.20468,0.64883,-18.38877
300998.88738,20.0,185.05922,0.64619,0.21504,0.68103,-18.40696
300999.12338,20.0,146.35823,0.68021,0.22414,0.71618,-18.23826
300999.35938,20.0,115.77804,0.71649,0.23372,0.75365,-18.06605
300999.59438,20.0,91.6721,0.7523,0.24385,0.79083,-17.95938
300999.83938,20.0,72.51701,0.7912,0.25145,0.8302,-17.63086
301000.06838,20.0,57.36816,0.83264,0.25968,0.87219,-17.32129
301000.30538,20.0,45.3629,0.87442,0.26735,0.91438,-17.00085
301000.53738,20.0,35.93134,0.91656,0.26932,0.95531,-16.37486
301000.78738,20.0,28.40909,0.96223,0.27558,1.00092,-15.98157
301001.00238,20.0,22.48202,1.00638,0.27898,1.04433,-15.494
301001.26738,20.0,17.79613,1.053,0.27905,1.08935,-14.84233
301001.51938,20.0,14.06813,1.09995,0.28052,1.13516,-14.30709
301001.73538,20.0,11.1448,1.15042,0.27224,1.18219,-13.31388
301002.00238,20.0,8.81772,1.1979,0.26367,1.22657,-12.41336
301002.18138,20.0,6.97545,1.24271,0.24741,1.2671,-11.2599
301002.39938,20.0,5.5173,1.2801,0.2295,1.30051,-10.1642
301002.66838,20.0,4.36941,1.31805,0.20654,1.33413,-8.90598
301003.00338,20.0,3.45686,1.35104,0.19063,1.36442,-8.03119
301003.42238,20.0,2.73547,1.37352,0.17558,1.3847,-7.28478
301003.94738,20.0,2.16054,1.38995,0.15862,1.39897,-6.51055
301004.60638,20.0,1.70952,1.40417,0.14141,1.41127,-5.75064
301005.43538,20.0,1.35352,1.41779,0.12551,1.42334,-5.05875
301006.47838,20.0,1.07079,1.43382,0.11091,1.4381,-4.42328
301007.79138,20.0,0.84734,1.45364,0.10259,1.45725,-4.03684
301009.44738,20.0,0.67072,1.47365,0.10299,1.47724,-3.99782
301011.53638,20.0,0.53067,1.49023,0.11513,1.49467,-4.41773
301014.17338,20.0,0.41976,1.49529,0.13291,1.50118,-5.07935
301017.50438,20.0,0.33183,1.48736,0.14557,1.49447,-5.58966
301021.71038,20.0,0.26261,1.47547,0.14618,1.48269,-5.65815
301027.01838,20.0,0.20791,1.46776,0.1323,1.47371,-5.1504
301033.72238,20.0,0.16452,1.47757,0.10598,1.48137,-4.10238
301042.19938,20.0,0.13007,1.51609,0.07915,1.51815,-2.98846
301052.88938,20.0,0.10309,1.58842,0.07219,1.59006,-2.60214
301066.40339,20.0,0.08153,1.68352,0.11307,1.68731,-3.8424
301083.50139,20.0,0.06443,1.76656,0.20604,1.77853,-6.65239
301105.08739,20.0,0.05102,1.79968,0.37007,1.83733,-11.61988
301132.33039,20.0,0.04042,1.73169,0.54422,1.8152,-17.4464
301166.8254,20.0,0.03192,1.56343,0.64507,1.69128,-22.42113
301210.3734,20.0,0.02528,1.36731,0.59956,1.49298,-23.67725
301265.43841,20.0,0.01999,1.24923,0.38824,1.30817,-17.26452
315999.77076,21.0,20004.453,0.28085,-0.02322,0.28181,4.72635
315999.91376,21.0,15829.126,0.287,-0.00164,0.28701,0.32762
316000.05576,21.0,12516.703,0.29547,0.01675,0.29595,-3.24527
316000.19776,21.0,9909.4424,0.30571,0.03248,0.30743,-6.06408
316000.36176,21.0,7835.48,0.31363,0.04772,0.31724,-8.65043
316000.56276,21.0,6217.2461,0.32796,0.05974,0.33336,-10.32375
316000.80076,21.0,4905.291,0.3391,0.07145,0.34654,-11.89841
316001.03976,21.0,3881.2737,0.35204,0.08374,0.36186,-13.38041
316001.27776,21.0,3070.9827,0.36622,0.09451,0.37821,-14.47118
316001.51576,21.0,2430.7778,0.38232,0.10463,0.39637,-15.30526
316001.75376,21.0,1923.1537,0.3996,0.1145,0.41568,-15.98924
316001.99176,21.0,1522.4358,0.41721,0.12435,0.43535,-16.59734
316002.22976,21.0,1203.8446,0.43663,0.1344,0.45685,-17.10898
316002.46876,21.0,952.86591,0.45845,0.14595,0.48112,-17.65863
316002.70676,21.0,754.27557,0.47979,0.15241,0.50342,-17.62347
316002.94376,21.0,596.71857,0.5037,0.16391,0.5297,-18.02512
316003.18176,21.0,471.96338,0.52926,0.17366,0.55703,-18.16588
316003.42076,21.0,373.20856,0.55618,0.18385,0.58578,-18.292
316003.65876,21.0,295.47278,0.58493,0.19463,0.61646,-18.40411
316003.89776,21.0,233.87738,0.61286,0.20472,0.64615,-18.47117
316004.13576,21.0,185.05922,0.64547,0.2131,0.67974,-18.27037
316004.37176,21.0,146.35823,0.67827,0.22447,0.71444,-18.31169
316004.60876,21.0,115.77804,0.71355,0.23392,0.75091,-18.15012
316004.84276,21.0,91.6721,0.75183,0.24122,0.78958,-17.78843
316005.08776,21.0,72.51701,0.78746,0.25035,0.8263,-17.63681
316005.31676,21.0,57.36816,0.82931,0.25836,0.86863,-17.30356
316005.55377,21.0,45.3629,0.87227,0.26384,0.9113,-16.82915
316005.78577,21.0,35.93134,0.91359,0.27006,0.95267,-16.46774
316006.03677,21.0,28.40909,0.95832,0.27323,0.99651,-15.9137
316006.25077,21.0,22.48202,1.00324,0.27592,1.0405,-15.37787
316006.51577,21.0,17.79613,1.04818,0.2776,1.08432,-14.8337
316006.76777,21.0,14.06813,1.09956,0.27686,1.13388,-14.13279
316006.98377,21.0,11.1448,1.14637,0.27077,1.17791,-13.28972
316007.25077,21.0,8.81772,1.19418,0.25932,1.22201,-12.25156
316007.42977,21.0,6.97545,1.23816,0.24828,1.26281,-11.3386
316007.64777,21.0,5.5173,1.27548,0.22899,1.29588,-10.17805
316007.91677,21.0,4.36941,1.30933,0.20715,1.32562,-8.99049
316008.25177,21.0,3.45686,1.34279,0.1854,1.35553,-7.86134
316008.67077,21.0,2.73547,1.37037,0.17018,1.3809,-7.07924
316009.19577,21.0,2.16054,1.38863,0.15849,1.39765,-6.51109
316009.85477,21.0,1.70952,1.40108,0.14479,1.40854,-5.90024
316010.68377,21.0,1.35352,1.41083,0.13031,1.41684,-5.27705
316011.72677,21.0,1.07079,1.42214,0.11603,1.42687,-4.66428
316013.03977,21.0,0.84734,1.43635,0.10262,1.44001,-4.08638
316014.69577,21.0,0.67072,1.45455,0.09484,1.45764,-3.73066
316016.78477,21.0,0.53067,1.47898,0.09558,1.48207,-3.69777
316019.42077,21.0,0.41976,1.50114,0.11059,1.5052,-4.21344
316022.75277,21.0,0.33183,1.51044,0.13557,1.51651,-5.12898
316026.95777,21.0,0.26261,1.50386,0.16016,1.51237,-6.07892
316032.26677,21.0,0.20791,1.48431,0.17212,1.49425,-6.6146
316038.97077,21.0,0.16452,1.46519,0.16355,1.47429,-6.36932
316047.44777,21.0,0.13007,1.46079,0.13378,1.46691,-5.23253
316058.13777,21.0,0.10309,1.48934,0.09262,1.49221,-3.55852
316071.65177,21.0,0.08153,1.56479,0.06265,1.56604,-2.29267
316088.74877,21.0,0.06443,1.67309,0.07439,1.67474,-2.54599
316110.33578,21.0,0.05102,1.81462,0.16764,1.82235,-5.2781
316137.57778,21.0,0.04042,1.90597,0.36064,1.93979,-10.7147
316172.07378,21.0,0.03192,1.87958,0.60959,1.97596,-17.96905
316215.62179,21.0,0.02528,1.70515,0.80707,1.8865,-25.32875
316270.68679,21.0,0.01999,1.43118,0.85033,1.66473,-30.71635
331000.50615,22.0,20004.453,0.27954,-0.02149,0.28036,4.39534
331000.64915,22.0,15829.126,0.28812,-0.00203,0.28813,0.40334
331000.79115,22.0,12516.703,0.29551,0.01678,0.29599,-3.25063
331000.93315,22.0,9909.4424,0.30476,0.03211,0.30645,-6.01496
331001.09715,22.0,7835.48,0.3141,0.04679,0.31757,-8.47202
331001.29815,22.0,6217.2461,0.32663,0.06003,0.3321,-10.4138
331001.53615,22.0,4905.291,0.33832,0.0713,0.34575,-11.90029
331001.77515,22.0,3881.2737,0.35304,0.08271,0.3626,-13.18582
331002.01315,22.0,3070.9827,0.36572,0.0926,0.37726,-14.20816
331002.25115,22.0,2430.7778,0.38152,0.10289,0.39515,-15.09319
331002.48915,22.0,1923.1537,0.39844,0.11394,0.41441,-15.95903
331002.72715,22.0,1522.4358,0.41713,0.12412,0.4352,-16.57067
331002.96515,22.0,1203.8446,0.43652,0.13388,0.45659,-17.05064
331003.20415,22.0,952.86591,0.45811,0.14546,0.48065,-17.61579
331003.44215,22.0,754.27557,0.47858,0.15267,0.50234,-17.69247
331003.67915,22.0,596.71857,0.50225,0.16361,0.52823,-18.04307
331003.91715,22.0,471.96338,0.52816,0.17388,0.55604,-18.22272
331004.15615,22.0,373.20856,0.55498,0.18367,0.58458,-18.3118
331004.39415,22.0,295.47278,0.5845,0.19385,0.61581,-18.34779
331004.63315,22.0,233.87738,0.61263,0.20201,0.64507,-18.24998
331004.87115,22.0,185.05922,0.64543,0.21275,0.67959,-18.24361
331005.10715,22.0,146.35823,0.67752,0.2222,0.71302,-18.1578
331005.34415,22.0,115.77804,0.71329,0.23122,0.74983,-17.96084
331005.57815,22.0,91.6721,0.75056,0.24295,0.7889,-17.9362
331005.82315,22.0,72.51701,0.78871,0.25082,0.82763,-17.64118
331006.05215,22.0,57.36816,0.82787,0.25728,0.86693,-17.26389
331006.28915,22.0,45.3629,0.87101,0.26335,0.90995,-16.82282
331006.52115,22.0,35.93134,0.91237,0.26776,0.95085,-16.35596
331006.77215,22.0,28.40909,0.95501,0.27243,0.99311,-15.92171
331006.98616,22.0,22.48202,1.00084,0.27523,1.03799,-15.376
331007.25116,22.0,17.79613,1.04563,0.27598,1.08144,-14.78539
331007.50316,22.0,14.06813,1.09464,0.27576,1.12884,-14.13982
331007.72016,22.0,11.1448,1.14316,0.26882,1.17434,-13.23279
331007.98716,22.0,8.81772,1.19165,0.25934,1.21954,-12.27799
331008.16516,22.0,6.97545,1.23306,0.24682,1.25752,-11.31932
331008.38316,22.0,5.5173,1.27296,0.22787,1.29319,-10.14873
331008.65216,22.0,4.36941,1.30675,0.20611,1.3229,-8.96319
331008.98716,22.0,3.45686,1.341,0.18544,1.35376,-7.87328
331009.40616,22.0,2.73547,1.3672,0.17157,1.37793,-7.15278
331009.93116,22.0,2.16054,1.38374,0.15816,1.39275,-6.52045
331010.59116,22.0,1.70952,1.39606,0.14328,1.40339,-5.85975
331011.41916,22.0,1.35352,1.4065,0.12866,1.41237,-5.22667
331012.46216,22.0,1.07079,1.41907,0.11428,1.42366,-4.60409
331013.77616,22.0,0.84734,1.43421,0.10131,1.43779,-4.04052
331015.43116,22.0,0.67072,1.4542,0.09546,1.45733,-3.75581
331017.52016,22.0,0.53067,1.47778,0.09857,1.48107,-3.81605
331020.15716,22.0,0.41976,1.49669,0.11635,1.50121,-4.44521
331023.48816,22.0,0.33183,1.50156,0.14013,1.50808,-5.33141
331027.69416,22.0,0.26261,1.49185,0.16065,1.50048,-6.14619
331033.00216,22.0,0.20791,1.47275,0.16623,1.4821,-6.43981
331039.70716,22.0,0.16452,1.45798,0.15077,1.46575,-5.90406
331048.18316,22.0,0.13007,1.46243,0.11812,1.4672,-4.6176
331058.87316,22.0,0.10309,1.50286,0.0806,1.50502,-3.0698
331072.38716,22.0,0.08153,1.58908,0.06301,1.59033,-2.27072
331089.48516,22.0,0.06443,1.69978,0.09284,1.70232,-3.12619
331111.07117,22.0,0.05102,1.82569,0.21129,1.83788,-6.6016
331138.31417,22.0,0.04042,1.88288,0.41479,1.92803,-12.42352
331172.80917,22.0,0.03192,1.81482,0.64376,1.92561,-19.53071
331216.35718,22.0,0.02528,1.61346,0.79163,1.7972,-26.13446
331271.42218,22.0,0.01999,1.35025,0.76683,1.5528,-29.59279
345987.01655,23.0,20004.453,0.28007,-0.02253,0.28097,4.59846
345987.15955,23.0,15829.126,0.28817,-0.00059,0.28817,0.11739
345987.30155,23.0,12516.703,0.29538,0.01572,0.2958,-3.04621
345987.44355,23.0,9909.4424,0.30448,0.03241,0.3062,-6.07551
345987.60755,23.0,7835.48,0.3164,0.04586,0.31971,-8.24711
345987.80855,23.0,6217.2461,0.32572,0.05975,0.33116,-10.39439
345988.04655,23.0,4905.291,0.33949,0.07153,0.34695,-11.89836
345988.28555,23.0,3881.2737,0.35207,0.08156,0.3614,-13.04299
345988.52356,23.0,3070.9827,0.36638,0.09411,0.37828,-14.4053
345988.76156,23.0,2430.7778,0.38255,0.10247,0.39604,-14.99541
345988.99956,23.0,1923.1537,0.399,0.11264,0.4146,-15.76504
345989.23756,23.0,1522.4358,0.41845,0.12397,0.43643,-16.50199
345989.47556,23.0,1203.8446,0.43829,0.13381,0.45826,-16.97769
345989.71356,23.0,952.86591,0.45807,0.14328,0.47996,-17.36905
345989.95256,23.0,754.27557,0.47997,0.15402,0.50407,-17.79129
345990.18956,23.0,596.71857,0.50332,0.16316,0.52911,-17.96052
345990.42656,23.0,471.96338,0.52833,0.17379,0.55618,-18.20882
345990.66556,23.0,373.20856,0.5565,0.18311,0.58585,-18.21298
345990.90356,23.0,295.47278,0.58398,0.19278,0.61498,-18.26843
345991.14256,23.0,233.87738,0.61349,0.20221,0.64595,-18.24293
345991.38056,23.0,185.05922,0.64443,0.21222,0.67848,-18.2274
345991.61656,23.0,146.35823,0.67779,0.2233,0.71363,-18.23448
345991.85356,23.0,115.77804,0.71457,0.23354,0.75177,-18.09901
345992.08756,23.0,91.6721,0.75018,0.24162,0.78813,-17.85295
345992.33356,23.0,72.51701,0.78878,0.25055,0.82762,-17.62189
345992.56256,23.0,57.36816,0.82854,0.25666,0.86738,-17.21179
345992.79856,23.0,45.3629,0.8706,0.26396,0.90973,-16.86672
345993.03156,23.0,35.93134,0.91067,0.26993,0.94983,-16.51023
345993.28156,23.0,28.40909,0.95422,0.27439,0.99289,-16.04301
345993.49556,23.0,22.48202,0.99957,0.27688,1.03721,-15.48276
