Repository: SebaVillagra00/ICM2985-SOH-IPRE

## Data University of Cambridge (EIS Cambridge)
Data publicada en "Identifying degradation patterns of lithium ion batteries from impedance spectroscopy using machine learning" (Zhang, Tang, Zhang, Wang, Stimming & Lee, 2020) https://www.nature.com/articles/s41467-020-15235-7.

Carpeta contiene:
* Paper de Nature Comunications (IF: 16.6).
* Data frames para IOS.
* Data frames para Windows.

Cada Data frame está contenido en un archivo .txt con las siguientes columnas:
* time/s: tiempo en que se mide la muestra.
* cycle number: ciclo de carga de la batería.
* freq/Hz: frecuencia de la señal de input.
* Re(Z)/Ohm: Parte resistiva de la impedancia.
* Im(Z)/Ohm: Parte reactiva de la impedancia.

File: EIS Cambridge/EIS csv/EIS_state_VIII_25C07.csv (part 2 of 13)
time/s,cycle number,freq/Hz,Re(Z)/Ohm,-Im(Z)/Ohm,|Z|/Ohm,Phase(Z)/deg
178184.17788,12.0,233.87738,0.64416,0.1855,0.67034,-16.06493
178184.41588,12.0,185.05922,0.6709,0.19142,0.69767,-15.92406
178184.65188,12.0,146.35823,0.69743,0.20956,0.72824,-16.72443
178184.88888,12.0,115.77804,0.7291,0.21851,0.76114,-16.68297
178185.12288,12.0,91.6721,0.7638,0.22612,0.79656,-16.49107
178185.36788,12.0,72.51701,0.79487,0.24327,0.83126,-17.01672
178185.59788,12.0,57.36816,0.81764,0.24093,0.8524,-16.4184
178185.83388,12.0,45.3629,0.85085,0.25643,0.88865,-16.77208
178186.06588,12.0,35.93134,0.91474,0.27229,0.9544,-16.57641
178186.31688,12.0,28.40909,0.92871,0.29922,0.97573,-17.85843
178186.53088,12.0,22.48202,0.97525,0.31958,1.02628,-18.14336
178186.79588,12.0,17.79613,1.03729,0.32015,1.08558,-17.15246
178187.04788,12.0,14.06813,1.03195,0.31103,1.07781,-16.77272
178187.26388,12.0,11.1448,1.14082,0.38663,1.20455,-18.72173
178187.53088,12.0,8.81772,1.10997,0.38568,1.17507,-19.16063
178187.70888,12.0,6.97545,1.22297,0.35158,1.2725,-16.03881
178187.92788,12.0,5.5173,1.38665,0.4221,1.44947,-16.93054
178188.19688,12.0,4.36941,1.40731,0.53382,1.50515,-20.77281
178188.53188,12.0,3.45686,1.3796,0.51447,1.47241,-20.45104
178188.94988,12.0,2.73547,1.40853,0.3923,1.46214,-15.56345
178189.47588,12.0,2.16054,1.54131,0.24577,1.56078,-9.05984
178190.13488,12.0,1.70952,1.74915,0.18299,1.7587,-5.9723
178190.96288,12.0,1.35352,1.92831,0.24974,1.94441,-7.37956
178192.00588,12.0,1.07079,1.97747,0.39659,2.01685,-11.34048
178193.31988,12.0,0.84734,1.86838,0.52572,1.94093,-15.71537
178194.97488,12.0,0.67072,1.6805,0.54299,1.76605,-17.90624
178197.06388,12.0,0.53067,1.45861,0.40505,1.5138,-15.51982
178199.70088,12.0,0.41976,1.36046,0.14564,1.36823,-6.11024
178203.03188,12.0,0.33183,1.4448,-0.11166,1.44911,4.41933
178207.23788,12.0,0.26261,1.67471,-0.23502,1.69112,7.98843
178212.54588,12.0,0.20791,1.91194,-0.17176,1.91964,5.13329
178219.24988,12.0,0.16452,2.043,0.03063,2.04323,-0.85898
178227.72688,12.0,0.13007,2.0168,0.25659,2.03305,-7.25046
178238.41688,12.0,0.10309,1.87848,0.3964,1.91985,-11.91577
178251.93088,12.0,0.08153,1.73002,0.4165,1.77945,-13.53642
178269.02888,12.0,0.06443,1.66354,0.37111,1.70443,-12.57583
178290.61489,12.0,0.05102,1.65503,0.297,1.68147,-10.17352
178317.85789,12.0,0.04042,1.71076,0.2396,1.72746,-7.97256
178352.35289,12.0,0.03192,1.81497,0.21028,1.82711,-6.60888
178395.8999,12.0,0.02528,1.95753,0.22482,1.9704,-6.55173
178450.9659,12.0,0.01999,2.11259,0.30092,2.13391,-8.10674
192701.78068,13.0,20004.453,0.34701,-0.01179,0.34721,1.94542
192701.92268,13.0,15829.126,0.35198,0.00427,0.35201,-0.69581
192702.06468,13.0,12516.703,0.3611,0.02331,0.36185,-3.69424
192702.20668,13.0,9909.4424,0.37193,0.03425,0.37351,-5.26071
192702.37168,13.0,7835.48,0.37885,0.04863,0.38196,-7.31456
192702.75368,13.0,6217.2461,0.38924,0.05722,0.39342,-8.36343
192702.99168,13.0,4905.291,0.40144,0.0667,0.40695,-9.43395
192703.22968,13.0,3881.2737,0.41156,0.077,0.4187,-10.59642
192703.46768,13.0,3070.9827,0.42582,0.08716,0.43465,-11.5676
192703.70568,13.0,2430.7778,0.439,0.0938,0.44891,-12.06119
192703.94468,13.0,1923.1537,0.45704,0.10404,0.46873,-12.8242
192704.18268,13.0,1522.4358,0.4715,0.11306,0.48486,-13.48444
192704.42068,13.0,1203.8446,0.4883,0.12041,0.50293,-13.85197
192704.65868,13.0,952.86591,0.50658,0.1278,0.52245,-14.15899
192704.89768,13.0,754.27557,0.52596,0.1379,0.54374,-14.6913
192705.13468,13.0,596.71857,0.54657,0.14543,0.56559,-14.89953
192705.37168,13.0,471.96338,0.56861,0.15601,0.58962,-15.34246
192705.61168,13.0,373.20856,0.58999,0.16722,0.61323,-15.82372
192705.84868,13.0,295.47278,0.61595,0.17217,0.63956,-15.61675
192706.08768,13.0,233.87738,0.64439,0.18355,0.67002,-15.89939
192706.32668,13.0,185.05922,0.66995,0.19015,0.69642,-15.84554
192706.56268,13.0,146.35823,0.69934,0.20655,0.72921,-16.45423
192706.79868,13.0,115.77804,0.73394,0.21706,0.76536,-16.47574
192707.03368,13.0,91.6721,0.76437,0.22054,0.79555,-16.09396
192707.27868,13.0,72.51701,0.80036,0.24202,0.83615,-16.82502
192707.50768,13.0,57.36816,0.8177,0.24752,0.85434,-16.84142
192707.74468,13.0,45.3629,0.85187,0.26227,0.89133,-17.11229
192707.97668,13.0,35.93134,0.91337,0.2653,0.95112,-16.19646
192708.22668,13.0,28.40909,0.93666,0.30196,0.98413,-17.86802
192708.44168,13.0,22.48202,0.9867,0.31525,1.03584,-17.7189
192708.70668,13.0,17.79613,1.03745,0.30725,1.08199,-16.49696
192708.95868,13.0,14.06813,1.02342,0.32539,1.0739,-17.63759
192709.17468,13.0,11.1448,1.15127,0.36645,1.20819,-17.65641
192709.44168,13.0,8.81772,1.11499,0.41222,1.18875,-20.28961
192709.61968,13.0,6.97545,1.19977,0.36214,1.25323,-16.7958
192709.83768,13.0,5.5173,1.37417,0.38303,1.42655,-15.57504
192710.10768,13.0,4.36941,1.45278,0.51571,1.5416,-19.54398
192710.44268,13.0,3.45686,1.41907,0.54566,1.52037,-21.03283
192710.86068,13.0,2.73547,1.40605,0.45105,1.47662,-17.78579
192711.38668,13.0,2.16054,1.48204,0.28759,1.50968,-10.9817
192712.04568,13.0,1.70952,1.66586,0.16199,1.67372,-5.5542
192712.87368,13.0,1.35352,1.87757,0.15989,1.88437,-4.86741
192713.91668,13.0,1.07079,2.00759,0.28233,2.02734,-8.00512
192715.23068,13.0,0.84734,1.9778,0.45075,2.02852,-12.83861
192716.88668,13.0,0.67072,1.82292,0.54759,1.90339,-16.71973
192718.97568,13.0,0.53067,1.56892,0.51061,1.64992,-18.02771
192721.61168,13.0,0.41976,1.37508,0.30709,1.40896,-12.589
192724.94368,13.0,0.33183,1.35079,0.03459,1.35123,-1.46694
192729.14868,13.0,0.26261,1.50518,-0.17668,1.51552,6.69484
192734.45668,13.0,0.20791,1.74372,-0.22292,1.75791,7.28518
192741.16168,13.0,0.16452,1.94488,-0.09909,1.9474,2.91656
192749.63768,13.0,0.13007,2.01379,0.11355,2.01699,-3.2273
192760.32768,13.0,0.10309,1.94776,0.30218,1.97106,-8.81859
192773.84169,13.0,0.08153,1.8204,0.39533,1.86283,-12.25238
192790.93969,13.0,0.06443,1.73273,0.40083,1.77848,-13.02495
192812.52569,13.0,0.05102,1.68114,0.3568,1.71859,-11.98258
192839.76869,13.0,0.04042,1.69418,0.29915,1.72039,-10.01365
192874.2637,13.0,0.03192,1.7671,0.25129,1.78487,-8.0934
192917.8117,13.0,0.02528,1.89221,0.23537,1.90679,-7.09054
192972.87671,13.0,0.01999,2.04998,0.27402,2.06821,-7.61353
207187.71248,14.0,20004.453,0.34667,-0.01197,0.34688,1.97776
207187.85448,14.0,15829.126,0.35078,0.00417,0.35081,-0.68163
207187.99648,14.0,12516.703,0.36019,0.02079,0.36079,-3.30362
207188.13848,14.0,9909.4424,0.36893,0.03282,0.37038,-5.08321
207188.44648,14.0,7835.48,0.37533,0.04607,0.37814,-6.99859
207188.64748,14.0,6217.2461,0.38892,0.05795,0.39321,-8.47499
207188.88548,14.0,4905.291,0.39851,0.06905,0.40445,-9.82955
207189.12348,14.0,3881.2737,0.409,0.07685,0.41615,-10.64173
207189.36248,14.0,3070.9827,0.4237,0.08539,0.43222,-11.39452
207189.60048,14.0,2430.7778,0.43821,0.0938,0.44814,-12.08194
207189.83848,14.0,1923.1537,0.45197,0.10138,0.4632,-12.64263
207190.07648,14.0,1522.4358,0.47069,0.10911,0.48317,-13.05108
207190.31448,14.0,1203.8446,0.48391,0.11929,0.49839,-13.84801
207190.55348,14.0,952.86591,0.50287,0.12886,0.51911,-14.37291
207190.79148,14.0,754.27557,0.524,0.13584,0.54132,-14.5336
207191.02848,14.0,596.71857,0.5427,0.14631,0.56207,-15.08774
207191.26648,14.0,471.96338,0.56402,0.15419,0.58472,-15.28968
207191.50548,14.0,373.20856,0.58526,0.16336,0.60764,-15.59596
207191.74348,14.0,295.47278,0.61394,0.17651,0.63881,-16.04027
207191.98248,14.0,233.87738,0.64115,0.18782,0.66809,-16.32734
207192.22048,14.0,185.05922,0.66832,0.19899,0.69731,-16.58082
207192.45648,14.0,146.35823,0.68941,0.20661,0.7197,-16.68272
207192.69248,14.0,115.77804,0.72107,0.22086,0.75414,-17.02925
207192.92748,14.0,91.6721,0.75572,0.23153,0.79039,-17.0335
207193.17248,14.0,72.51701,0.78306,0.23992,0.81899,-17.03432
207193.40148,14.0,57.36816,0.82988,0.2345,0.86238,-15.77884
207193.63848,14.0,45.3629,0.86211,0.24227,0.8955,-15.69651
207193.87048,14.0,35.93134,0.8924,0.2826,0.93607,-17.57151
207194.12048,14.0,28.40909,0.91104,0.27569,0.95184,-16.83633
207194.33548,14.0,22.48202,0.94437,0.30375,0.99202,-17.83027
207194.60048,14.0,17.79613,1.00541,0.34589,1.06324,-18.98481
207194.85248,14.0,14.06813,1.07554,0.31328,1.12024,-16.23973
207195.06848,14.0,11.1448,1.07762,0.39903,1.14913,-20.31913
207195.33548,14.0,8.81772,1.15676,0.33834,1.20522,-16.30354
207195.51348,14.0,6.97545,1.29658,0.39856,1.35645,-17.08695
207195.73248,14.0,5.5173,1.30298,0.50795,1.39849,-21.29759
207196.00148,14.0,4.36941,1.2947,0.47004,1.37738,-19.95338
207196.33648,14.0,3.45686,1.37407,0.3627,1.42113,-14.78636
207196.75548,14.0,2.73547,1.5571,0.28237,1.5825,-10.27863
207197.28048,14.0,2.16054,1.75567,0.316,1.78388,-10.20321
207197.93948,14.0,1.70952,1.84557,0.43414,1.89595,-13.2373
207198.76848,14.0,1.35352,1.79071,0.53445,1.86876,-16.61805
207199.81048,14.0,1.07079,1.63354,0.5258,1.71607,-17.84221
207201.12448,14.0,0.84734,1.47837,0.37349,1.52482,-14.17848
207202.78048,14.0,0.67072,1.4252,0.1584,1.43398,-6.342
207204.86948,14.0,0.53067,1.52554,-0.08759,1.52806,3.28616
207207.50648,14.0,0.41976,1.74643,-0.20372,1.75827,6.65331
207210.83748,14.0,0.33183,1.98511,-0.13193,1.98949,3.8024
207215.04348,14.0,0.26261,2.10889,0.09094,2.11085,-2.46922
207220.35148,14.0,0.20791,2.04847,0.34268,2.07693,-9.49685
207227.05548,14.0,0.16452,1.84897,0.49207,1.91333,-14.90273
207235.53248,14.0,0.13007,1.62975,0.48024,1.69903,-16.41868
207246.22248,14.0,0.10309,1.50513,0.35163,1.54566,-13.14952
207259.73648,14.0,0.08153,1.51049,0.21147,1.52522,-7.96972
207276.83449,14.0,0.06443,1.60018,0.14204,1.60647,-5.07262
207298.42049,14.0,0.05102,1.72649,0.1154,1.73034,-3.82404
207325.66249,14.0,0.04042,1.86866,0.14661,1.8744,-4.48619
207360.1585,14.0,0.03192,2.00357,0.23561,2.01737,-6.70702
207403.7055,14.0,0.02528,2.0959,0.3684,2.12803,-9.96922
207458.77151,14.0,0.01999,2.12917,0.50217,2.18759,-13.27097
221671.47748,15.0,20004.453,0.3448,-0.01164,0.345,1.93359
221671.61948,15.0,15829.126,0.3518,0.00207,0.35181,-0.33745
221671.76148,15.0,12516.703,0.35906,0.02197,0.35973,-3.50204
221671.90348,15.0,9909.4424,0.36915,0.03461,0.37077,-5.35574
221672.21148,15.0,7835.48,0.37693,0.04685,0.37983,-7.08438
221672.41248,15.0,6217.2461,0.38884,0.05787,0.39312,-8.46577
221672.65048,15.0,4905.291,0.40034,0.06724,0.40595,-9.53424
221672.88948,15.0,3881.2737,0.40951,0.07617,0.41654,-10.53701
221673.12748,15.0,3070.9827,0.42681,0.08658,0.4355,-11.46758
221673.36548,15.0,2430.7778,0.43724,0.09412,0.44726,-12.14745
221673.60348,15.0,1923.1537,0.45402,0.10206,0.46535,-12.66898
221673.84148,15.0,1522.4358,0.47058,0.11182,0.48368,-13.36704
221674.07948,15.0,1203.8446,0.48585,0.12008,0.50047,-13.88267
221674.31848,15.0,952.86591,0.50537,0.12689,0.52106,-14.09438
221674.55648,15.0,754.27557,0.52623,0.13817,0.54407,-14.7118
221674.79448,15.0,596.71857,0.54202,0.14279,0.56051,-14.75903
221675.03148,15.0,471.96338,0.56713,0.15371,0.58759,-15.16457
221675.27048,15.0,373.20856,0.59032,0.16452,0.61281,-15.5731
221675.50848,15.0,295.47278,0.61172,0.17204,0.63546,-15.708
221675.74748,15.0,233.87738,0.63819,0.18048,0.66322,-15.79126
221675.98548,15.0,185.05922,0.66114,0.19187,0.68842,-16.18325
221676.22148,15.0,146.35823,0.69522,0.19874,0.72307,-15.95331
221676.45748,15.0,115.77804,0.72446,0.20808,0.75375,-16.02531
221676.69248,15.0,91.6721,0.75386,0.21719,0.78452,-16.07182
221676.93748,15.0,72.51701,0.79641,0.22732,0.82821,-15.93046
221677.16648,15.0,57.36816,0.82702,0.25687,0.86599,-17.25468
221677.40348,15.0,45.3629,0.86538,0.268,0.90593,-17.20752
221677.63548,15.0,35.93134,0.89183,0.25084,0.92644,-15.7093
221677.88648,15.0,28.40909,0.94811,0.27827,0.9881,-16.35674
221678.10048,15.0,22.48202,0.98459,0.28117,1.02395,-15.93771
221678.36548,15.0,17.79613,1.00069,0.2869,1.04101,-15.99775
221678.61748,15.0,14.06813,1.03423,0.36944,1.09823,-19.6575
221678.83348,15.0,11.1448,1.10572,0.32009,1.15111,-16.14498
221679.10148,15.0,8.81772,1.17862,0.43811,1.25741,-20.39056
221679.27948,15.0,6.97545,1.16961,0.43212,1.24689,-20.27712
221679.49748,15.0,5.5173,1.25945,0.36075,1.31009,-15.98373
221679.76648,15.0,4.36941,1.45149,0.3667,1.49709,-14.17826
221680.10148,15.0,3.45686,1.56702,0.4848,1.6403,-17.1908
221680.52048,15.0,2.73547,1.54865,0.55921,1.64652,-19.85447
221681.04548,15.0,2.16054,1.48327,0.50725,1.56761,-18.87967
221681.70448,15.0,1.70952,1.4641,0.34337,1.50382,-13.19892
221682.53348,15.0,1.35352,1.55633,0.1435,1.56293,-5.26803
221683.57648,15.0,1.07079,1.7489,0.01766,1.74899,-0.57846
221684.88948,15.0,0.84734,1.95797,0.03809,1.95834,-1.11459
221686.54548,15.0,0.67072,2.07432,0.16624,2.08097,-4.5819
221688.63448,15.0,0.53067,2.04688,0.3916,2.084,-10.8306
221691.27148,15.0,0.41976,1.84195,0.54697,1.92145,-16.53888
221694.60248,15.0,0.33183,1.56452,0.53355,1.653,-18.83082
221698.80848,15.0,0.26261,1.35981,0.34838,1.40373,-14.37005
221704.11648,15.0,0.20791,1.3239,0.09417,1.32725,-4.06861
221710.82048,15.0,0.16452,1.45841,-0.09469,1.46148,3.71479
221719.29748,15.0,0.13007,1.66639,-0.1374,1.67204,4.71351
221729.98748,15.0,0.10309,1.83797,-0.0406,1.83842,1.26541
221743.50148,15.0,0.08153,1.91975,0.11953,1.92347,-3.56289
221760.59948,15.0,0.06443,1.92355,0.25484,1.94036,-7.54696
221782.18549,15.0,0.05102,1.88515,0.36918,1.92096,-11.08037
221809.42849,15.0,0.04042,1.83223,0.42759,1.88146,-13.13603
221843.92349,15.0,0.03192,1.80054,0.43414,1.85214,-13.55621
221887.4715,15.0,0.02528,1.81615,0.40472,1.8607,-12.56284
221942.5365,15.0,0.01999,1.89179,0.37136,1.92789,-11.10604
236141.17747,16.0,20004.453,0.34518,-0.0134,0.34544,2.2231
236141.31947,16.0,15829.126,0.34948,0.00333,0.3495,-0.54614
236141.46147,16.0,12516.703,0.36094,0.02214,0.36162,-3.50943
236141.60347,16.0,9909.4424,0.36928,0.03349,0.3708,-5.1815
236141.91147,16.0,7835.48,0.37645,0.04586,0.37923,-6.9463
236142.11247,16.0,6217.2461,0.38882,0.05878,0.39324,-8.59587
236142.35047,16.0,4905.291,0.40159,0.06583,0.40695,-9.30878
236142.58947,16.0,3881.2737,0.4126,0.07657,0.41964,-10.51277
236142.82747,16.0,3070.9827,0.42448,0.08477,0.43286,-11.29295
236143.06547,16.0,2430.7778,0.43789,0.09357,0.44777,-12.06251
236143.30347,16.0,1923.1537,0.45309,0.10265,0.46457,-12.76452
236143.54147,16.0,1522.4358,0.46795,0.1119,0.48115,-13.4479
236143.77947,16.0,1203.8446,0.48443,0.12054,0.4992,-13.97265
236144.01847,16.0,952.86591,0.50422,0.12753,0.52009,-14.1936
236144.25647,16.0,754.27557,0.52452,0.13819,0.54242,-14.76012
236144.49347,16.0,596.71857,0.54431,0.1439,0.56301,-14.80881
236144.73047,16.0,471.96338,0.56759,0.1555,0.58851,-15.32142
236144.97047,16.0,373.20856,0.58926,0.16402,0.61166,-15.55469
236145.20747,16.0,295.47278,0.61363,0.17084,0.63697,-15.55757
236145.44647,16.0,233.87738,0.63976,0.18005,0.66462,-15.7184
236145.68447,16.0,185.05922,0.66528,0.18944,0.69172,-15.89443
236145.92047,16.0,146.35823,0.6966,0.20259,0.72546,-16.21602
236146.15747,16.0,115.77804,0.72872,0.2108,0.75859,-16.13354
236146.39147,16.0,91.6721,0.76095,0.21804,0.79158,-15.98891
236146.63747,16.0,72.51701,0.8009,0.23437,0.83449,-16.31136
236146.86647,16.0,57.36816,0.81834,0.25216,0.85631,-17.12574
236147.10247,16.0,45.3629,0.8531,0.26607,0.89363,-17.32227
236147.33547,16.0,35.93134,0.90708,0.25521,0.94229,-15.71417
236147.58547,16.0,28.40909,0.94119,0.29385,0.986,-17.33904
236147.80047,16.0,22.48202,0.98871,0.30125,1.03359,-16.9457
236148.06447,16.0,17.79613,1.02432,0.29323,1.06546,-15.97476
236148.31747,16.0,14.06813,1.01585,0.34195,1.07186,-18.60397
236148.53347,16.0,11.1448,1.13907,0.34263,1.18948,-16.74146
236148.80047,16.0,8.81772,1.13014,0.43171,1.20979,-20.90686
236148.97847,16.0,6.97545,1.17725,0.3821,1.23771,-17.9819
236149.19647,16.0,5.5173,1.33158,0.35031,1.37689,-14.73949
236149.46647,16.0,4.36941,1.47514,0.45964,1.54509,-17.30663
236149.80147,16.0,3.45686,1.47523,0.54999,1.57442,-20.44625
236150.21947,16.0,2.73547,1.43376,0.51249,1.5226,-19.66932
236150.74547,16.0,2.16054,1.44086,0.36603,1.48662,-14.2536
236151.40447,16.0,1.70952,1.55543,0.19341,1.56741,-7.08821
236152.23247,16.0,1.35352,1.75724,0.09797,1.75997,-3.19116
236153.27547,16.0,1.07079,1.95349,0.14038,1.95853,-4.11037
236154.58947,16.0,0.84734,2.03717,0.29702,2.05871,-8.29529
236156.24547,16.0,0.67072,1.97753,0.45546,2.0293,-12.97015
236158.33347,16.0,0.53067,1.75582,0.5533,1.84094,-17.49092
236160.97047,16.0,0.41976,1.49484,0.47583,1.56874,-17.65711
236164.30147,16.0,0.33183,1.33568,0.24729,1.35838,-10.48901
236168.50747,16.0,0.26261,1.36238,-0.01783,1.3625,0.74998
236173.81547,16.0,0.20791,1.54222,-0.18219,1.55295,6.73729
236180.52048,16.0,0.16452,1.77225,-0.17869,1.78124,5.75743
236188.99648,16.0,0.13007,1.93375,-0.03148,1.934,0.93253
236199.68648,16.0,0.10309,1.96852,0.16585,1.9755,-4.81581
236213.20048,16.0,0.08153,1.90229,0.32001,1.92902,-9.54921
236230.29848,16.0,0.06443,1.82086,0.38815,1.86177,-12.03357
236251.88448,16.0,0.05102,1.74309,0.39656,1.78763,-12.81697
236279.12749,16.0,0.04042,1.71908,0.36517,1.75744,-11.99253
236313.62249,16.0,0.03192,1.7522,0.31951,1.78109,-10.33414
236357.17049,16.0,0.02528,1.84181,0.28538,1.86379,-8.80756
236412.2355,16.0,0.01999,1.9788,0.28633,1.99941,-8.23358
250586.67426,17.0,20004.453,0.34588,-0.01262,0.34611,2.08884
250586.81626,17.0,15829.126,0.35221,0.00344,0.35222,-0.5592
250586.95826,17.0,12516.703,0.36015,0.02155,0.36079,-3.42425
250587.10026,17.0,9909.4424,0.36951,0.03625,0.37129,-5.60355
250587.26526,17.0,7835.48,0.37715,0.0461,0.37996,-6.96805
250587.64726,17.0,6217.2461,0.39089,0.05629,0.39492,-8.19524
250587.88526,17.0,4905.291,0.4006,0.0687,0.40645,-9.7306
250588.12326,17.0,3881.2737,0.41383,0.07646,0.42084,-10.46859
250588.36126,17.0,3070.9827,0.42445,0.08487,0.43285,-11.30745
250588.59926,17.0,2430.7778,0.43967,0.09268,0.44933,-11.90348
250588.83826,17.0,1923.1537,0.45201,0.10188,0.46335,-12.7014
250589.07626,17.0,1522.4358,0.47218,0.10935,0.48467,-13.03867
250589.31426,17.0,1203.8446,0.48455,0.12009,0.49921,-13.92002
250589.55226,17.0,952.86591,0.50219,0.1285,0.51837,-14.35285
250589.79126,17.0,754.27557,0.52351,0.13495,0.54062,-14.45558
250590.02826,17.0,596.71857,0.54435,0.14567,0.5635,-14.98172
250590.26526,17.0,471.96338,0.56274,0.1547,0.58362,-15.3714
250590.50526,17.0,373.20856,0.58628,0.16347,0.60864,-15.58036
250590.74226,17.0,295.47278,0.61665,0.17677,0.64148,-15.99545
250590.98226,17.0,233.87738,0.64027,0.18782,0.66725,-16.34889
250591.22026,17.0,185.05922,0.66855,0.19665,0.69687,-16.39063
250591.45626,17.0,146.35823,0.68909,0.20696,0.7195,-16.71742
250591.69226,17.0,115.77804,0.71898,0.21811,0.75133,-16.87563
250591.92726,17.0,91.6721,0.75703,0.23219,0.79184,-17.05179
250592.17226,17.0,72.51701,0.78444,0.2391,0.82007,-16.95149
250592.40126,17.0,57.36816,0.83061,0.23493,0.86319,-15.79281
250592.63826,17.0,45.3629,0.86173,0.24134,0.89488,-15.6454
250592.87026,17.0,35.93134,0.89245,0.28258,0.93612,-17.56987
250593.12026,17.0,28.40909,0.90954,0.27376,0.94985,-16.75103
250593.33526,17.0,22.48202,0.94261,0.30317,0.99016,-17.82932
250593.60026,17.0,17.79613,1.00166,0.34453,1.05926,-18.98123
250593.85226,17.0,14.06813,1.07612,0.315,1.12128,-16.31572
250594.06826,17.0,11.1448,1.07674,0.39933,1.14841,-20.34805
250594.33526,17.0,8.81772,1.15825,0.33799,1.20656,-16.26763
250594.51326,17.0,6.97545,1.29552,0.40445,1.35719,-17.33785
250594.73126,17.0,5.5173,1.29839,0.50944,1.39476,-21.42313
250595.00126,17.0,4.36941,1.29162,0.46413,1.37248,-19.76551
250595.33626,17.0,3.45686,1.37765,0.35416,1.42244,-14.41698
250595.75426,17.0,2.73547,1.56727,0.28146,1.59234,-10.18084
250596.28026,17.0,2.16054,1.76147,0.32847,1.79184,-10.56283
250596.93926,17.0,1.70952,1.83898,0.44968,1.89316,-13.7408
250597.76726,17.0,1.35352,1.77138,0.54127,1.85224,-16.9913
250598.81026,17.0,1.07079,1.61215,0.5182,1.69339,-17.81921
250600.12426,17.0,0.84734,1.46559,0.35148,1.50715,-13.48619
250601.78026,17.0,0.67072,1.43028,0.12832,1.43602,-5.12664
250603.86926,17.0,0.53067,1.54963,-0.10743,1.55334,3.96561
250606.50527,17.0,0.41976,1.78177,-0.20054,1.79302,6.42181
250609.83727,17.0,0.33183,2.00967,-0.10492,2.01241,2.98865
250614.04227,17.0,0.26261,2.11092,0.1276,2.11478,-3.45907
250619.35027,17.0,0.20791,2.02835,0.37185,2.06215,-10.38853
250626.05527,17.0,0.16452,1.8172,0.50219,1.88532,-15.44847
250634.53127,17.0,0.13007,1.60069,0.47083,1.6685,-16.39091
250645.22127,17.0,0.10309,1.48931,0.33238,1.52595,-12.58103
250658.73527,17.0,0.08153,1.51115,0.19396,1.52355,-7.31394
250675.83327,17.0,0.06443,1.60996,0.12923,1.61514,-4.58926
250697.42027,17.0,0.05102,1.73996,0.11248,1.7436,-3.69865
250724.66228,17.0,0.04042,1.88085,0.15243,1.88702,-4.63326
250759.15828,17.0,0.03192,2.01044,0.24761,2.02563,-7.02122
250802.70529,17.0,0.02528,2.0955,0.38274,2.13016,-10.35099
250857.77129,17.0,0.01999,2.12181,0.51177,2.18265,-13.56043
265020.81585,18.0,20004.453,0.34872,-0.01234,0.34894,2.02675
265020.95785,18.0,15829.126,0.35348,0.00603,0.35354,-0.97707
265021.09985,18.0,12516.703,0.36352,0.01816,0.36397,-2.86065
265021.24185,18.0,9909.4424,0.3692,0.03271,0.37065,-5.0636
265021.40685,18.0,7835.48,0.37902,0.04558,0.38175,-6.85723
265021.78885,18.0,6217.2461,0.39255,0.05593,0.39651,-8.10873
265022.02685,18.0,4905.291,0.40181,0.0666,0.40729,-9.41154
265022.26485,18.0,3881.2737,0.41279,0.07615,0.41975,-10.4525
265022.50285,18.0,3070.9827,0.42628,0.086,0.43487,-11.40629
265022.74085,18.0,2430.7778,0.44019,0.09309,0.44993,-11.94049
265022.97985,18.0,1923.1537,0.45542,0.1023,0.46677,-12.66044
265023.21685,18.0,1522.4358,0.47143,0.11149,0.48443,-13.30524
265023.45585,18.0,1203.8446,0.48629,0.12069,0.50105,-13.93849
265023.69385,18.0,952.86591,0.50829,0.1274,0.52402,-14.0705
265023.93285,18.0,754.27557,0.5239,0.13734,0.5416,-14.68982
265024.16985,18.0,596.71857,0.5467,0.14533,0.56569,-14.88658
265024.40685,18.0,471.96338,0.56668,0.15658,0.58792,-15.44556
265024.64685,18.0,373.20856,0.58962,0.16621,0.6126,-15.74277
265024.88385,18.0,295.47278,0.61636,0.17165,0.63982,-15.56181
265025.12385,18.0,233.87738,0.64651,0.18307,0.67192,-15.81013
265025.36185,18.0,185.05922,0.66906,0.19009,0.69554,-15.86023
265025.59785,18.0,146.35823,0.69711,0.20718,0.72725,-16.5515
265025.83385,18.0,115.77804,0.72925,0.21596,0.76056,-16.49597
265026.06885,18.0,91.6721,0.76558,0.22261,0.79729,-16.21301
265026.31385,18.0,72.51701,0.79679,0.24066,0.83234,-16.80597
265026.54285,18.0,57.36816,0.81518,0.24021,0.84983,-16.41894
265026.77985,18.0,45.3629,0.84746,0.25434,0.8848,-16.70551
265027.01185,18.0,35.93134,0.91071,0.27007,0.94991,-16.51755
265027.26185,18.0,28.40909,0.92431,0.29872,0.97138,-17.90974
265027.47685,18.0,22.48202,0.97477,0.31993,1.02593,-18.17021
265027.74185,18.0,17.79613,1.03484,0.31819,1.08265,-17.09154
265027.99385,18.0,14.06813,1.0288,0.31021,1.07455,-16.7793
265028.20985,18.0,11.1448,1.14044,0.38624,1.20407,-18.7102
265028.47685,18.0,8.81772,1.10861,0.38596,1.17387,-19.19554
265028.65485,18.0,6.97545,1.22117,0.35001,1.27034,-15.99348
265028.87385,18.0,5.5173,1.38436,0.41903,1.44639,-16.84034
265029.14285,18.0,4.36941,1.40555,0.53332,1.50333,-20.77858
265029.47785,18.0,3.45686,1.37208,0.51109,1.46418,-20.42978
265029.89685,18.0,2.73547,1.4001,0.38618,1.45238,-15.42016
265030.42185,18.0,2.16054,1.53615,0.23943,1.5547,-8.85906
265031.08085,18.0,1.70952,1.74835,0.17885,1.75747,-5.84072
265031.90885,18.0,1.35352,1.92426,0.24988,1.94041,-7.39894
265032.95185,18.0,1.07079,1.96937,0.40096,2.00977,-11.5081
265034.26585,18.0,0.84734,1.85303,0.52836,1.92689,-15.91461
265035.92185,18.0,0.67072,1.6589,0.54054,1.74474,-18.04782
265038.01085,18.0,0.53067,1.4381,0.39068,1.49022,-15.19827
265040.64685,18.0,0.41976,1.35059,0.12749,1.35659,-5.39231
265043.97885,18.0,0.33183,1.44778,-0.12137,1.45286,4.79183
265048.18385,18.0,0.26261,1.67717,-0.23316,1.6933,7.91442
265053.49285,18.0,0.20791,1.91037,-0.16062,1.91712,4.80611
265060.19685,18.0,0.16452,2.03363,0.04571,2.03414,-1.28754
265068.67285,18.0,0.13007,1.99916,0.26866,2.01713,-7.65392
265079.36386,18.0,0.10309,1.85804,0.40282,1.9012,-12.23239
265092.87686,18.0,0.08153,1.71238,0.4179,1.76263,-13.71491
265109.97486,18.0,0.06443,1.64909,0.37125,1.69037,-12.68723
265131.56186,18.0,0.05102,1.64354,0.29592,1.66997,-10.20688
265158.80386,18.0,0.04042,1.70392,0.23731,1.72036,-7.9288
265193.29987,18.0,0.03192,1.81374,0.20976,1.82583,-6.59709
265236.84687,18.0,0.02528,1.95966,0.22969,1.97307,-6.68521
265291.91288,18.0,0.01999,2.11173,0.31002,2.13436,-8.35184
279443.63767,19.0,20004.453,0.34837,-0.01275,0.3486,2.09652
279443.77967,19.0,15829.126,0.3528,0.00358,0.35282,-0.58148
279443.92167,19.0,12516.703,0.3623,0.02246,0.36299,-3.54796
279444.06367,19.0,9909.4424,0.37273,0.03561,0.37443,-5.45667
279444.22867,19.0,7835.48,0.38412,0.04658,0.38693,-6.91483
279444.42867,19.0,6217.2461,0.39278,0.05469,0.39657,-7.92719
279444.88767,19.0,4905.291,0.40196,0.06572,0.4073,-9.28503
279445.12567,19.0,3881.2737,0.41496,0.07591,0.42185,-10.36679
279445.36267,19.0,3070.9827,0.42584,0.08431,0.4341,-11.19873
279445.60067,19.0,2430.7778,0.44324,0.09386,0.45307,-11.95612
279445.83967,19.0,1923.1537,0.45332,0.10266,0.4648,-12.75976
279446.07667,19.0,1522.4358,0.47144,0.10884,0.48384,-13.00013
279446.31567,19.0,1203.8446,0.4899,0.11965,0.5043,-13.72521
279446.55367,19.0,952.86591,0.50429,0.12756,0.52017,-14.19549
279446.79167,19.0,754.27557,0.52247,0.13549,0.53975,-14.53841
279447.02967,19.0,596.71857,0.54862,0.14553,0.5676,-14.85598
279447.26667,19.0,471.96338,0.56518,0.15571,0.58624,-15.4027
279447.50567,19.0,373.20856,0.58798,0.16571,0.61088,-15.73915
279447.74367,19.0,295.47278,0.61641,0.17196,0.63994,-15.58728
279447.98267,19.0,233.87738,0.64422,0.18529,0.67034,-16.046
279448.22067,19.0,185.05922,0.67407,0.19196,0.70087,-15.89615
279448.45667,19.0,146.35823,0.69649,0.20912,0.72721,-16.7122
279448.69367,19.0,115.77804,0.72582,0.21817,0.7579,-16.7299
279448.92767,19.0,91.6721,0.761,0.22659,0.79401,-16.58104
279449.17367,19.0,72.51701,0.78837,0.24297,0.82496,-17.12896
279449.40267,19.0,57.36816,0.81579,0.23455,0.84884,-16.04067
279449.63867,19.0,45.3629,0.84882,0.24844,0.88443,-16.31432
279449.87167,19.0,35.93134,0.90829,0.27725,0.94966,-16.97465
279450.12167,19.0,28.40909,0.91537,0.29419,0.96149,-17.81652
279450.33567,19.0,22.48202,0.96207,0.32152,1.01437,-18.47935
279450.60067,19.0,17.79613,1.02956,0.33293,1.08205,-17.91967
279450.85367,19.0,14.06813,1.04213,0.30339,1.08539,-16.23149
279451.06967,19.0,11.1448,1.1234,0.4034,1.19363,-19.75275
279451.33667,19.0,8.81772,1.11161,0.3627,1.16929,-18.07045
279451.51467,19.0,6.97545,1.24781,0.34848,1.29556,-15.60378
279451.73267,19.0,5.5173,1.37751,0.46568,1.4541,-18.67836
279452.00267,19.0,4.36941,1.35224,0.53397,1.45385,-21.54774
279452.33767,19.0,3.45686,1.34471,0.46343,1.42233,-19.01562
279452.75567,19.0,2.73547,1.42794,0.32451,1.46435,-12.80347
279453.28167,19.0,2.16054,1.61658,0.22021,1.63151,-7.757
279453.94067,19.0,1.70952,1.82442,0.23889,1.84,-7.46001
279454.76867,19.0,1.35352,1.9345,0.36401,1.96845,-10.65671
279455.81167,19.0,1.07079,1.88502,0.5051,1.95152,-15.00016
279457.12567,19.0,0.84734,1.70405,0.5539,1.79182,-18.00678
279458.78067,19.0,0.67072,1.50751,0.4664,1.57801,-17.19126
279460.86967,19.0,0.53067,1.37001,0.23004,1.38919,-9.53185
279463.50667,19.0,0.41976,1.40554,-0.04694,1.40632,1.91295
279466.83767,19.0,0.33183,1.60615,-0.22353,1.62163,7.92298
279471.04367,19.0,0.26261,1.8665,-0.21099,1.87838,6.44947
279476.35167,19.0,0.20791,2.0409,-0.02795,2.04109,0.7846
279483.05567,19.0,0.16452,2.0525,0.22103,2.06437,-6.1465
279491.53267,19.0,0.13007,1.91612,0.40629,1.95872,-11.97171
279502.22268,19.0,0.10309,1.73014,0.45494,1.78895,-14.73252
279515.73668,19.0,0.08153,1.60229,0.39064,1.64922,-13.7016
279532.83468,19.0,0.06443,1.58372,0.3057,1.61295,-10.92533
279554.42068,19.0,0.05102,1.63178,0.22513,1.64724,-7.85526
279581.66368,19.0,0.04042,1.73227,0.18236,1.74184,-6.00952
279616.15869,19.0,0.03192,1.86735,0.1857,1.87656,-5.67908
279659.70669,19.0,0.02528,2.01717,0.24772,2.03232,-7.00118
279714.7717,19.0,0.01999,2.14445,0.36438,2.17519,-9.64335
293865.21189,20.0,20004.453,0.34924,-0.01192,0.34945,1.95541
293865.35389,20.0,15829.126,0.35447,0.00361,0.35449,-0.58345
293865.49589,20.0,12516.703,0.36186,0.02081,0.36246,-3.29194
293865.63789,20.0,9909.4424,0.37394,0.03433,0.37551,-5.24584
293865.80289,20.0,7835.48,0.38172,0.04769,0.38469,-7.12051
293866.00289,20.0,6217.2461,0.39291,0.05853,0.39724,-8.47256
293866.46189,20.0,4905.291,0.40394,0.06535,0.40919,-9.18966
293866.69989,20.0,3881.2737,0.41459,0.07684,0.42165,-10.49989
293866.93789,20.0,3070.9827,0.42723,0.08653,0.4359,-11.44917
293867.17589,20.0,2430.7778,0.44082,0.09466,0.45087,-12.11893
293867.41489,20.0,1923.1537,0.45685,0.1013,0.46795,-12.50259
293867.65189,20.0,1522.4358,0.47237,0.11162,0.48538,-13.29484
293867.89089,20.0,1203.8446,0.49133,0.11867,0.50545,-13.57887
293868.12889,20.0,952.86591,0.50503,0.12503,0.52027,-13.90486
293868.36789,20.0,754.27557,0.52551,0.13797,0.54332,-14.71114
293868.60489,20.0,596.71857,0.54578,0.14414,0.56449,-14.79458
293868.84189,20.0,471.96338,0.56632,0.15126,0.58617,-14.95404
293869.08089,20.0,373.20856,0.59081,0.16118,0.6124,-15.2597
293869.31889,20.0,295.47278,0.61053,0.17404,0.63485,-15.91108
293869.55789,20.0,233.87738,0.63564,0.18197,0.66117,-15.97518
293869.79589,20.0,185.05922,0.66438,0.19558,0.69257,-16.40344
293870.03189,20.0,146.35823,0.6948,0.19897,0.72273,-15.98019
293870.26889,20.0,115.77804,0.7203,0.20664,0.74935,-16.00695
293870.50289,20.0,91.6721,0.74745,0.21933,0.77896,-16.35372
293870.74789,20.0,72.51701,0.78501,0.22395,0.81633,-15.92273
293870.97789,20.0,57.36816,0.83284,0.24975,0.86948,-16.69292
293871.21389,20.0,45.3629,0.87303,0.25892,0.91061,-16.51912
293871.44589,20.0,35.93134,0.88104,0.25681,0.91771,-16.25071
293871.69689,20.0,28.40909,0.93936,0.26126,0.97501,-15.54293
293871.91089,20.0,22.48202,0.96508,0.27098,1.0024,-15.68409
293872.17589,20.0,17.79613,0.97726,0.30168,1.02276,-17.1554
293872.42789,20.0,14.06813,1.06353,0.37109,1.12641,-19.2352
293872.64389,20.0,11.1448,1.07114,0.3284,1.12035,-17.0451
293872.91189,20.0,8.81772,1.21071,0.4006,1.27527,-18.30845
293873.08989,20.0,6.97545,1.20501,0.47662,1.29585,-21.58036
293873.30789,20.0,5.5173,1.22285,0.41051,1.28992,-18.55669
293873.57689,20.0,4.36941,1.36378,0.33766,1.40496,-13.90643
293873.91189,20.0,3.45686,1.56548,0.37154,1.60897,-13.35098
293874.33089,20.0,2.73547,1.66013,0.4936,1.73196,-16.55872
293874.85589,20.0,2.16054,1.62062,0.56471,1.71619,-19.211
293875.51489,20.0,1.70952,1.5183,0.5085,1.60119,-18.51647
293876.34389,20.0,1.35352,1.46024,0.3285,1.49673,-12.67822
293877.38689,20.0,1.07079,1.52076,0.10168,1.52416,-3.82513
293878.69989,20.0,0.84734,1.70202,-0.05868,1.70303,1.97463
293880.35589,20.0,0.67072,1.90521,-0.07968,1.90688,2.39495
293882.44489,20.0,0.53067,2.08451,0.06822,2.08563,-1.87446
293885.08089,20.0,0.41976,2.09514,0.31438,2.1186,-8.5336
293888.41289,20.0,0.33183,1.91908,0.522,1.98881,-15.21666
293892.61789,20.0,0.26261,1.63935,0.56958,1.73548,-19.1595
293897.92689,20.0,0.20791,1.40189,0.43059,1.46653,-17.0743
293904.6309,20.0,0.16452,1.3273,0.19909,1.34215,-8.53075
293913.1079,20.0,0.13007,1.41921,0.00728,1.41923,-0.29404
293923.7979,20.0,0.10309,1.59612,-0.0599,1.59724,2.14931
293937.3119,20.0,0.08153,1.76537,-0.00665,1.76539,0.21571
293954.4089,20.0,0.06443,1.86727,0.10373,1.87015,-3.17972
293975.9959,20.0,0.05102,1.93162,0.24093,1.94659,-7.10971
294003.23791,20.0,0.04042,1.94358,0.37029,1.97854,-10.78675
294037.73391,20.0,0.03192,1.91836,0.46198,1.9732,-13.54024
294081.28091,20.0,0.02528,1.88951,0.49553,1.95341,-14.69518
294136.34692,20.0,0.01999,1.90139,0.48208,1.96156,-14.22701
308275.09052,21.0,20004.453,0.3481,-0.01235,0.34832,2.03144
308275.23252,21.0,15829.126,0.35202,0.00324,0.35203,-0.52737
308275.37452,21.0,12516.703,0.36328,0.02134,0.36391,-3.36198
308275.51652,21.0,9909.4424,0.37226,0.03458,0.37387,-5.3067
308275.68152,21.0,7835.48,0.38139,0.04613,0.38417,-6.89666
308276.06352,21.0,6217.2461,0.38814,0.05705,0.39231,-8.36202
308276.30152,21.0,4905.291,0.40044,0.06632,0.4059,-9.40428
308276.53952,21.0,3881.2737,0.41306,0.07854,0.42046,-10.76591
308276.77752,21.0,3070.9827,0.42686,0.08617,0.43547,-11.41349
308277.01552,21.0,2430.7778,0.43866,0.09481,0.44879,-12.19623
308277.25452,21.0,1923.1537,0.45501,0.10218,0.46634,-12.65627
308277.49252,21.0,1522.4358,0.4707,0.11047,0.48349,-13.20823
308277.73052,21.0,1203.8446,0.48705,0.11877,0.50132,-13.70499
308277.96852,21.0,952.86591,0.50479,0.12673,0.52046,-14.09311
308278.20752,21.0,754.27557,0.52463,0.13712,0.54225,-14.64742
308278.44452,21.0,596.71857,0.54442,0.14224,0.5627,-14.642
308278.68252,21.0,471.96338,0.56803,0.15327,0.58834,-15.10036
308278.92152,21.0,373.20856,0.5905,0.16526,0.6132,-15.63536
308279.15852,21.0,295.47278,0.61228,0.17007,0.63546,-15.52376
308279.39752,21.0,233.87738,0.6398,0.17929,0.66444,-15.65433
308279.63652,21.0,185.05922,0.66371,0.18847,0.68995,-15.85231
308279.87252,21.0,146.35823,0.69639,0.19962,0.72443,-15.99512
308280.10852,21.0,115.77804,0.72733,0.20788,0.75645,-15.95037
308280.34252,21.0,91.6721,0.75563,0.21378,0.78529,-15.79695
308280.58852,21.0,72.51701,0.79831,0.2309,0.83103,-16.13175
308280.81752,21.0,57.36816,0.81669,0.25036,0.8542,-17.04299
308281.05452,21.0,45.3629,0.85306,0.26667,0.89377,-17.35909
308281.28652,21.0,35.93134,0.90143,0.25085,0.93569,-15.55105
308281.53652,21.0,28.40909,0.94258,0.28855,0.98576,-17.02076
308281.75152,21.0,22.48202,0.98531,0.29342,1.02807,-16.5834
308282.01652,21.0,17.79613,1.01441,0.28656,1.05411,-15.77461
308282.26852,21.0,14.06813,1.01104,0.34888,1.06955,-19.03809
308282.48452,21.0,11.1448,1.12951,0.33038,1.17684,-16.30403
308282.75152,21.0,8.81772,1.1361,0.43746,1.21741,-21.0593
308282.92952,21.0,6.97545,1.16536,0.39144,1.22935,-18.56695
308283.14752,21.0,5.5173,1.30678,0.34374,1.35123,-14.73763
308283.41752,21.0,4.36941,1.47609,0.43195,1.53799,-16.31128
308283.75252,21.0,3.45686,1.4993,0.54276,1.59452,-19.90086
308284.17152,21.0,2.73547,1.44897,0.53417,1.54429,-20.2368
308284.69652,21.0,2.16054,1.42849,0.40283,1.4842,-15.74817
308285.35552,21.0,1.70952,1.50852,0.21753,1.52412,-8.20543
308286.18352,21.0,1.35352,1.69453,0.08588,1.69671,-2.90137
308287.22652,21.0,1.07079,1.90752,0.08809,1.90955,-2.64405
308288.54052,21.0,0.84734,2.03565,0.22452,2.048,-6.29389
308290.19652,21.0,0.67072,2.02371,0.39183,2.06129,-10.95797
308292.28552,21.0,0.53067,1.83727,0.54373,1.91604,-16.48596
308294.92152,21.0,0.41976,1.56156,0.53033,1.64916,-18.75843
308298.25252,21.0,0.33183,1.35328,0.34433,1.3964,-14.27557
308302.45852,21.0,0.26261,1.31321,0.07838,1.31555,-3.41589
308307.76653,21.0,0.20791,1.44622,-0.13138,1.45218,5.19068
308314.47153,21.0,0.16452,1.67171,-0.18706,1.68215,6.3848
308322.94753,21.0,0.13007,1.86434,-0.08437,1.86624,2.59099
308333.63753,21.0,0.10309,1.9459,0.10041,1.94848,-2.95378
308347.15153,21.0,0.08153,1.91959,0.27175,1.93873,-8.05771
308364.24953,21.0,0.06443,1.85404,0.36781,1.89017,-11.22086
308385.83653,21.0,0.05102,1.7757,0.40746,1.82185,-12.92362
308413.07854,21.0,0.04042,1.73528,0.39523,1.77972,-12.831
308447.57454,21.0,0.03192,1.74863,0.3561,1.78452,-11.51043
308491.12154,21.0,0.02528,1.81979,0.31823,1.84741,-9.91899
308546.18755,21.0,0.01999,1.94219,0.30604,1.96616,-8.95479
322676.59736,22.0,20004.453,0.34771,-0.01374,0.34798,2.26226
322676.73936,22.0,15829.126,0.35206,0.00471,0.35209,-0.76725
322676.88136,22.0,12516.703,0.36286,0.01963,0.36339,-3.09689
322677.02336,22.0,9909.4424,0.36894,0.0344,0.37054,-5.32632
322677.18836,22.0,7835.48,0.37836,0.04677,0.38124,-7.04733
322677.57036,22.0,6217.2461,0.39083,0.05651,0.39489,-8.22665
322677.80836,22.0,4905.291,0.40245,0.06742,0.40806,-9.50964
322678.04636,22.0,3881.2737,0.41242,0.07487,0.41916,-10.28874
322678.28436,22.0,3070.9827,0.42644,0.08459,0.43474,-11.21943
322678.52236,22.0,2430.7778,0.44029,0.0935,0.45011,-11.98893
322678.76136,22.0,1923.1537,0.45554,0.10312,0.46707,-12.75519
322678.99836,22.0,1522.4358,0.47106,0.10933,0.48358,-13.06672
322679.23736,22.0,1203.8446,0.48624,0.11848,0.50047,-13.69458
322679.47536,22.0,952.86591,0.50598,0.12775,0.52186,-14.17033
322679.71436,22.0,754.27557,0.52473,0.13793,0.54256,-14.72752
322679.95136,22.0,596.71857,0.54511,0.14209,0.56333,-14.61011
322680.18836,22.0,471.96338,0.56741,0.15284,0.58763,-15.07598
322680.42736,22.0,373.20856,0.58996,0.16213,0.61183,-15.36632
322680.66536,22.0,295.47278,0.61317,0.16918,0.63608,-15.42455
322680.90436,22.0,233.87738,0.64057,0.17894,0.66509,-15.60771
322681.14236,22.0,185.05922,0.66255,0.18789,0.68867,-15.83272
322681.37836,22.0,146.35823,0.6969,0.1981,0.72451,-15.86844
322681.61536,22.0,115.77804,0.72501,0.20526,0.7535,-15.80739
322681.84936,22.0,91.6721,0.75207,0.21422,0.78198,-15.89886
322682.09436,22.0,72.51701,0.79555,0.22783,0.82753,-15.9806
322682.32436,22.0,57.36816,0.81936,0.25286,0.85749,-17.15035
322682.56036,22.0,45.3629,0.85604,0.2672,0.89677,-17.33475
322682.79236,22.0,35.93134,0.8957,0.24625,0.92894,-15.37232
322683.04336,22.0,28.40909,0.94386,0.28149,0.98494,-16.60605
322683.25736,22.0,22.48202,0.98463,0.28733,1.0257,-16.26797
322683.52236,22.0,17.79613,1.00658,0.28486,1.04612,-15.80124
322683.77436,22.0,14.06813,1.01652,0.35726,1.07747,-19.3644
322683.99036,22.0,11.1448,1.11654,0.32324,1.16238,-16.14582
322684.25836,22.0,8.81772,1.15307,0.43935,1.23393,-20.85809
322684.43636,22.0,6.97545,1.16265,0.40738,1.23195,-19.30988
322684.65436,22.0,5.5173,1.28001,0.34452,1.32556,-15.06456
322684.92336,22.0,4.36941,1.46543,0.3947,1.51765,-15.07432
322685.25936,22.0,3.45686,1.53198,0.51782,1.61713,-18.67548
322685.67736,22.0,2.73547,1.48997,0.55079,1.58852,-20.28741
322686.20236,22.0,2.16054,1.44029,0.45399,1.51014,-17.49523
322686.86236,22.0,1.70952,1.46939,0.27041,1.49407,-10.42724
322687.69036,22.0,1.35352,1.61476,0.09826,1.61774,-3.48221
322688.73336,22.0,1.07079,1.82798,0.03689,1.82835,-1.15606
322690.04736,22.0,0.84734,2.00672,0.12421,2.01056,-3.54196
322691.70236,22.0,0.67072,2.06142,0.2833,2.0808,-7.82522
322693.79136,22.0,0.53067,1.95053,0.48491,2.0099,-13.96093
322696.42836,22.0,0.41976,1.69739,0.56446,1.78878,-18.39436
322699.75936,22.0,0.33183,1.43503,0.45905,1.50666,-17.73906
322703.96536,22.0,0.26261,1.30544,0.22033,1.32391,-9.57991
322709.27336,22.0,0.20791,1.35668,-0.0269,1.35695,1.1361
322715.97736,22.0,0.16452,1.54778,-0.15907,1.55593,5.86801
322724.45436,22.0,0.13007,1.76158,-0.12911,1.7663,4.19187
322735.14436,22.0,0.10309,1.89778,0.01828,1.89787,-0.55179
322748.65837,22.0,0.08153,1.92961,0.19445,1.93938,-5.75443
322765.75637,22.0,0.06443,1.89722,0.31675,1.92348,-9.47835
322787.34237,22.0,0.05102,1.83242,0.39968,1.8755,-12.3044
322814.58537,22.0,0.04042,1.77851,0.4209,1.82763,-13.31469
322849.08038,22.0,0.03192,1.76593,0.4013,1.81095,-12.80266
322892.62738,22.0,0.02528,1.80964,0.36291,1.84567,-11.33971
322947.69339,22.0,0.01999,1.90888,0.33833,1.93863,-10.05062
337067.4048,23.0,20004.453,0.35071,-0.01254,0.35093,2.04826
337067.5468,23.0,15829.126,0.35534,0.00014,0.35534,-0.02227
337067.6888,23.0,12516.703,0.36299,0.02012,0.36355,-3.17224
337067.8308,23.0,9909.4424,0.37314,0.03564,0.37483,-5.45554
337067.9958,23.0,7835.48,0.38087,0.04539,0.38357,-6.79588
337068.1958,23.0,6217.2461,0.39107,0.05682,0.39517,-8.26745
337068.6548,23.0,4905.291,0.4044,0.06785,0.41006,-9.52357
337068.8928,23.0,3881.2737,0.4149,0.07555,0.42172,-10.32019
337069.1308,23.0,3070.9827,0.42578,0.08578,0.43433,-11.39025
337069.3688,23.0,2430.7778,0.44219,0.09273,0.45181,-11.84365
337069.6078,23.0,1923.1537,0.45658,0.10169,0.46777,-12.55561
337069.8448,23.0,1522.4358,0.47131,0.11047,0.48409,-13.19168
337070.0838,23.0,1203.8446,0.48898,0.11887,0.50322,-13.66372
337070.3218,23.0,952.86591,0.50552,0.12734,0.52131,-14.13904
337070.5608,23.0,754.27557,0.52142,0.13394,0.53835,-14.40664
337070.7978,23.0,596.71857,0.54777,0.1448,0.56658,-14.80715
337071.0348,23.0,471.96338,0.56702,0.15551,0.58796,-15.33663
337071.2748,23.0,373.20856,0.58793,0.16491,0.61062,-15.66807
337071.5118,23.0,295.47278,0.61628,0.17182,0.63978,-15.5782
337071.7508,23.0,233.87738,0.64265,0.18427,0.66854,-15.99968
337071.9888,23.0,185.05922,0.67192,0.19184,0.69877,-15.93444
337072.2258,23.0,146.35823,0.69848,0.2086,0.72897,-16.62805
337072.4618,23.0,115.77804,0.72695,0.21885,0.75918,-16.75453
337072.6958,23.0,91.6721,0.76226,0.22479,0.79471,-16.43103
337072.9418,23.0,72.51701,0.78633,0.24051,0.82228,-17.0068
337073.1708,23.0,57.36816,0.81377,0.23505,0.84704,-16.11118
