Repository: SebaVillagra00/ICM2985-SOH-IPRE

## Data University of Cambridge (EIS Cambridge)
Data publicada en "Identifying degradation patterns of lithium ion batteries from impedance spectroscopy using machine learning" (Zhang, Tang, Zhang, Wang, Stimming & Lee, 2020) https://www.nature.com/articles/s41467-020-15235-7.

Carpeta contiene:
* Paper de Nature Comunications (IF: 16.6).
* Data frames para IOS.
* Data frames para Windows.

Cada Data frame está contenido en un archivo .txt con las siguientes columnas:
* time/s: tiempo en que se mide la muestra.
* cycle number: ciclo de carga de la batería.
* freq/Hz: frecuencia de la señal de input.
* Re(Z)/Ohm: Parte resistiva de la impedancia.
* Im(Z)/Ohm: Parte reactiva de la impedancia.

File: EIS Cambridge/EIS csv/EIS_state_III_25C02.csv (part 3 of 23)
time/s,cycle number,freq/Hz,Re(Z)/Ohm,-Im(Z)/Ohm,|Z|/Ohm,Phase(Z)/deg
345993.76056,23.0,17.79613,1.04837,0.27804,1.08462,-14.85365
345994.01356,23.0,14.06813,1.09547,0.27619,1.12975,-14.15067
345994.22956,23.0,11.1448,1.14297,0.27186,1.17485,-13.37941
345994.49656,23.0,8.81772,1.19022,0.26037,1.21837,-12.33961
345994.67456,23.0,6.97545,1.23558,0.24491,1.25962,-11.21168
345994.89256,23.0,5.5173,1.27766,0.23063,1.29831,-10.2324
345995.16256,23.0,4.36941,1.3083,0.21081,1.32517,-9.15336
345995.49756,23.0,3.45686,1.33809,0.18915,1.3514,-8.04591
345995.91556,23.0,2.73547,1.36132,0.16933,1.37181,-7.09057
345996.44156,23.0,2.16054,1.38568,0.14818,1.39358,-6.10393
345997.10056,23.0,1.70952,1.40794,0.13608,1.4145,-5.52075
345997.92856,23.0,1.35352,1.42513,0.13105,1.43115,-5.25377
345998.97156,23.0,1.07079,1.43407,0.12914,1.43987,-5.14556
346000.28556,23.0,0.84734,1.43836,0.12637,1.4439,-5.02079
346001.94156,23.0,0.67072,1.44024,0.12048,1.44527,-4.78186
346004.02956,23.0,0.53067,1.44437,0.10915,1.44849,-4.3214
346006.66656,23.0,0.41976,1.45586,0.09483,1.45894,-3.72662
346009.99856,23.0,0.33183,1.47976,0.08357,1.48212,-3.23246
346014.20356,23.0,0.26261,1.51674,0.08468,1.51911,-3.19544
346019.51156,23.0,0.20791,1.55804,0.10801,1.56178,-3.96553
346026.21656,23.0,0.16452,1.58712,0.15774,1.59494,-5.67596
346034.69256,23.0,0.13007,1.58663,0.22174,1.60205,-7.95584
346045.38256,23.0,0.10309,1.55008,0.27617,1.57449,-10.10212
346058.89656,23.0,0.08153,1.48843,0.29444,1.51728,-11.18961
346075.99456,23.0,0.06443,1.42921,0.27424,1.45529,-10.86213
346097.58157,23.0,0.05102,1.41787,0.1816,1.42946,-7.29873
346124.82357,23.0,0.04042,1.50082,0.06375,1.50218,-2.43209
346159.31957,23.0,0.03192,1.71148,-0.0175,1.71157,0.58591
346202.86658,23.0,0.02528,2.01563,0.03517,2.01593,-0.99977
346257.93158,23.0,0.01999,2.31626,0.32115,2.33842,-7.8937
360949.80857,24.0,20004.453,0.27999,-0.02346,0.28097,4.7888
360949.95157,24.0,15829.126,0.28853,-0.00195,0.28853,0.38679
360950.09357,24.0,12516.703,0.29562,0.01643,0.29608,-3.18093
360950.23557,24.0,9909.4424,0.30521,0.03275,0.30697,-6.12368
360950.39957,24.0,7835.48,0.31663,0.04687,0.32008,-8.42028
360950.60057,24.0,6217.2461,0.32646,0.05959,0.33186,-10.34528
360950.83857,24.0,4905.291,0.33938,0.07169,0.34687,-11.92727
360951.07657,24.0,3881.2737,0.35273,0.0835,0.36248,-13.31854
360951.31457,24.0,3070.9827,0.36744,0.09381,0.37922,-14.32197
360951.55257,24.0,2430.7778,0.38165,0.10373,0.39549,-15.20522
360951.79157,24.0,1923.1537,0.39906,0.11426,0.4151,-15.97687
360952.02857,24.0,1522.4358,0.41694,0.12441,0.4351,-16.61446
360952.26657,24.0,1203.8446,0.4373,0.13463,0.45755,-17.11155
360952.50557,24.0,952.86591,0.45634,0.14473,0.47875,-17.59653
360952.74357,24.0,754.27557,0.48034,0.15395,0.50441,-17.77117
360952.98157,24.0,596.71857,0.50265,0.16234,0.52821,-17.89833
360953.21857,24.0,471.96338,0.52938,0.17308,0.55695,-18.10503
360953.45757,24.0,373.20856,0.55662,0.18314,0.58597,-18.21243
360953.69557,24.0,295.47278,0.58495,0.19309,0.61599,-18.26759
360953.93457,24.0,233.87738,0.61318,0.20455,0.6464,-18.44778
360954.17257,24.0,185.05922,0.64562,0.21365,0.68005,-18.3108
360954.40857,24.0,146.35823,0.67762,0.22399,0.71368,-18.29185
360954.64557,24.0,115.77804,0.71205,0.23332,0.74931,-18.14262
360954.87957,24.0,91.6721,0.75157,0.24069,0.78917,-17.7579
360955.12457,24.0,72.51701,0.78782,0.25027,0.82662,-17.62362
360955.35457,24.0,57.36816,0.82858,0.25767,0.86772,-17.27461
360955.59057,24.0,45.3629,0.86928,0.26341,0.90831,-16.85803
360955.82257,24.0,35.93134,0.91265,0.26889,0.95143,-16.41639
360956.07357,24.0,28.40909,0.95662,0.27423,0.99515,-15.99565
360956.28757,24.0,22.48202,1.00083,0.27628,1.03827,-15.4321
360956.55257,24.0,17.79613,1.04649,0.27887,1.08301,-14.92168
360956.80457,24.0,14.06813,1.09683,0.27738,1.13136,-14.19188
360957.02057,24.0,11.1448,1.14483,0.27175,1.17664,-13.35305
360957.28857,24.0,8.81772,1.19237,0.26063,1.22053,-12.32983
360957.46657,24.0,6.97545,1.23694,0.25127,1.2622,-11.48261
360957.68457,24.0,5.5173,1.27559,0.23007,1.29618,-10.22415
360957.95357,24.0,4.36941,1.30987,0.21101,1.32676,-9.15121
360958.28857,24.0,3.45686,1.34365,0.18791,1.35673,-7.96129
360958.70757,24.0,2.73547,1.37282,0.17203,1.38356,-7.14247
360959.23257,24.0,2.16054,1.39202,0.15953,1.40113,-6.53759
360959.89157,24.0,1.70952,1.40473,0.14776,1.41248,-6.00454
360960.72057,24.0,1.35352,1.41418,0.13327,1.42045,-5.38342
360961.76357,24.0,1.07079,1.42397,0.11944,1.42897,-4.79482
360963.07657,24.0,0.84734,1.43687,0.10504,1.44071,-4.18103
360964.73257,24.0,0.67072,1.45398,0.09653,1.45718,-3.79823
360966.82157,24.0,0.53067,1.47784,0.0934,1.48078,-3.6164
360969.45858,24.0,0.41976,1.50312,0.10478,1.50677,-3.98744
360972.78958,24.0,0.33183,1.51833,0.13003,1.52388,-4.89475
360976.99558,24.0,0.26261,1.51699,0.1583,1.52522,-5.95721
360982.30358,24.0,0.20791,1.49931,0.17795,1.50983,-6.76886
360989.00758,24.0,0.16452,1.47572,0.17714,1.48632,-6.84486
360997.48458,24.0,0.13007,1.46126,0.15221,1.46917,-5.94655
361008.17458,24.0,0.10309,1.4773,0.10941,1.48135,-4.23572
361021.68858,24.0,0.08153,1.5394,0.06851,1.54093,-2.5481
361038.78658,24.0,0.06443,1.63992,0.05976,1.64101,-2.08702
361060.37258,24.0,0.05102,1.79385,0.12222,1.79801,-3.89771
361087.61559,24.0,0.04042,1.92456,0.29651,1.94726,-8.75852
361122.11059,24.0,0.03192,1.95096,0.55438,2.02819,-15.86281
361165.6586,24.0,0.02528,1.81796,0.80211,1.98704,-23.80785
361220.7236,24.0,0.01999,1.54807,0.9251,1.80342,-30.86183
375903.278,25.0,20004.453,0.27915,-0.0237,0.28015,4.85334
375903.421,25.0,15829.126,0.28717,-0.00271,0.28718,0.53999
375903.563,25.0,12516.703,0.29551,0.01669,0.29598,-3.23289
375903.705,25.0,9909.4424,0.30429,0.03329,0.3061,-6.24322
375903.869,25.0,7835.48,0.31394,0.04747,0.31751,-8.59784
375904.07,25.0,6217.2461,0.32576,0.0595,0.33115,-10.35051
375904.308,25.0,4905.291,0.33989,0.07121,0.34727,-11.83238
375904.547,25.0,3881.2737,0.35306,0.08365,0.36283,-13.32863
375904.785,25.0,3070.9827,0.36819,0.09209,0.37953,-14.04277
375905.023,25.0,2430.7778,0.38209,0.10313,0.39576,-15.10412
375905.261,25.0,1923.1537,0.39882,0.11495,0.41506,-16.07845
375905.499,25.0,1522.4358,0.41691,0.12418,0.43501,-16.58588
375905.737,25.0,1203.8446,0.43627,0.13204,0.45581,-16.83871
375905.976,25.0,952.86591,0.45606,0.14404,0.47826,-17.52791
375906.214,25.0,754.27557,0.47933,0.15277,0.50309,-17.67793
375906.451,25.0,596.71857,0.50327,0.16368,0.52921,-18.01602
375906.689,25.0,471.96338,0.5285,0.17302,0.5561,-18.12761
375906.928,25.0,373.20856,0.55675,0.18364,0.58625,-18.25455
375907.165,25.0,295.47278,0.58072,0.19237,0.61176,-18.32777
375907.405,25.0,233.87738,0.61239,0.20239,0.64496,-18.28793
375907.643,25.0,185.05922,0.6433,0.21226,0.67742,-18.26055
375907.879,25.0,146.35823,0.67677,0.2221,0.71228,-18.16833
375908.115,25.0,115.77804,0.71165,0.23067,0.7481,-17.9596
375908.35,25.0,91.6721,0.7479,0.24029,0.78555,-17.8116
375908.595,25.0,72.51701,0.78707,0.24957,0.82569,-17.59297
375908.824,25.0,57.36816,0.82637,0.25597,0.8651,-17.21049
375909.061,25.0,45.3629,0.86769,0.26254,0.90653,-16.83419
375909.293,25.0,35.93134,0.90951,0.26801,0.94817,-16.41879
375909.543,25.0,28.40909,0.95271,0.27256,0.99094,-15.96545
375909.758,25.0,22.48202,0.99839,0.27705,1.03611,-15.509
375910.023,25.0,17.79613,1.04338,0.27906,1.08006,-14.97371
375910.275,25.0,14.06813,1.09428,0.27505,1.12831,-14.10899
375910.491,25.0,11.1448,1.13877,0.27136,1.17066,-13.40312
375910.758,25.0,8.81772,1.18809,0.26115,1.21645,-12.39662
375910.937,25.0,6.97545,1.23683,0.24691,1.26124,-11.28946
375911.155,25.0,5.5173,1.27201,0.23033,1.2927,-10.26342
375911.424,25.0,4.36941,1.30773,0.21077,1.32461,-9.15586
375911.759,25.0,3.45686,1.33778,0.18972,1.35116,-8.07188
375912.178,25.0,2.73547,1.36545,0.16811,1.37576,-7.01867
375912.703,25.0,2.16054,1.39082,0.15392,1.39932,-6.31499
375913.362,25.0,1.70952,1.40871,0.14594,1.41625,-5.91449
375914.191,25.0,1.35352,1.41672,0.13723,1.42335,-5.53253
375915.234,25.0,1.07079,1.4234,0.1275,1.4291,-5.11849
375916.547,25.0,0.84734,1.4301,0.11607,1.43481,-4.64003
375918.203,25.0,0.67072,1.44036,0.10469,1.44416,-4.15724
375920.292,25.0,0.53067,1.45527,0.09288,1.45823,-3.65191
375922.929,25.0,0.41976,1.48138,0.08695,1.48393,-3.35902
375926.26,25.0,0.33183,1.51251,0.09613,1.51556,-3.63651
375930.466,25.0,0.26261,1.53894,0.12382,1.54391,-4.60002
375935.774,25.0,0.20791,1.54788,0.16554,1.55671,-6.10433
375942.478,25.0,0.16452,1.53171,0.2049,1.54536,-7.61925
375950.955,25.0,0.13007,1.4959,0.22396,1.51257,-8.51503
375961.645,25.0,0.10309,1.4598,0.20973,1.47478,-8.17572
375975.15901,25.0,0.08153,1.4474,0.16044,1.45626,-6.3251
375992.25701,25.0,0.06443,1.48015,0.10023,1.48354,-3.87384
376013.84301,25.0,0.05102,1.59349,0.03987,1.59399,-1.43315
376041.08601,25.0,0.04042,1.78689,0.05332,1.78769,-1.70911
376075.58102,25.0,0.03192,2.00743,0.20533,2.01791,-5.84004
376119.12902,25.0,0.02528,2.14483,0.50328,2.20309,-13.20547
376174.19403,25.0,0.01999,2.0965,0.88474,2.27554,-22.88008
390860.15922,26.0,20004.453,0.27901,-0.02234,0.2799,4.57813
390860.30222,26.0,15829.126,0.28677,-0.00208,0.28678,0.41607
390860.44422,26.0,12516.703,0.29533,0.01661,0.2958,-3.21905
390860.58622,26.0,9909.4424,0.3053,0.0334,0.30712,-6.2429
390860.75022,26.0,7835.48,0.31482,0.04645,0.31823,-8.39359
390860.95122,26.0,6217.2461,0.32558,0.05849,0.33079,-10.1842
390861.18922,26.0,4905.291,0.33818,0.0712,0.3456,-11.88954
390861.42822,26.0,3881.2737,0.35104,0.08249,0.3606,-13.22354
390861.66522,26.0,3070.9827,0.36689,0.09191,0.37822,-14.06442
390861.90422,26.0,2430.7778,0.38106,0.10314,0.39477,-15.14515
390862.14222,26.0,1923.1537,0.39886,0.11518,0.41516,-16.10764
390862.38022,26.0,1522.4358,0.41669,0.12392,0.43473,-16.56209
390862.61822,26.0,1203.8446,0.43477,0.13391,0.45492,-17.11931
390862.85622,26.0,952.86591,0.45586,0.14347,0.4779,-17.47004
390863.09522,26.0,754.27557,0.47854,0.15331,0.5025,-17.76423
390863.33222,26.0,596.71857,0.50189,0.16401,0.52801,-18.09637
390863.56922,26.0,471.96338,0.5264,0.17222,0.55385,-18.11648
390863.80922,26.0,373.20856,0.55523,0.18258,0.58448,-18.20297
390864.04622,26.0,295.47278,0.58222,0.19237,0.61317,-18.28416
390864.28522,26.0,233.87738,0.6123,0.20178,0.64469,-18.23901
390864.52322,26.0,185.05922,0.6445,0.21323,0.67886,-18.30655
390864.76022,26.0,146.35823,0.67721,0.22258,0.71285,-18.19409
390864.99622,26.0,115.77804,0.71158,0.23213,0.74848,-18.06759
390865.23022,26.0,91.6721,0.74918,0.24054,0.78685,-17.79999
390865.47622,26.0,72.51701,0.78647,0.24928,0.82503,-17.58617
390865.70522,26.0,57.36816,0.82552,0.25587,0.86427,-17.22056
390865.94122,26.0,45.3629,0.86496,0.26219,0.90382,-16.86317
390866.17422,26.0,35.93134,0.90758,0.26731,0.94613,-16.41147
390866.42422,26.0,28.40909,0.95229,0.27241,0.99049,-15.96344
390866.63922,26.0,22.48202,0.9967,0.27658,1.03437,-15.50921
390866.90322,26.0,17.79613,1.0437,0.27818,1.08014,-14.92446
390867.15622,26.0,14.06813,1.09085,0.27603,1.12523,-14.20008
390867.37222,26.0,11.1448,1.13806,0.27043,1.16975,-13.36688
390867.63922,26.0,8.81772,1.18612,0.26086,1.21446,-12.40355
390867.81722,26.0,6.97545,1.23483,0.24565,1.25903,-11.25108
390868.03522,26.0,5.5173,1.26959,0.23278,1.29076,-10.38961
390868.30522,26.0,4.36941,1.30679,0.21155,1.3238,-9.19544
390868.64022,26.0,3.45686,1.33656,0.19079,1.3501,-8.12383
390869.05822,26.0,2.73547,1.36383,0.16845,1.3742,-7.0412
390869.58422,26.0,2.16054,1.38838,0.15133,1.39661,-6.22058
390870.24322,26.0,1.70952,1.40876,0.14294,1.41599,-5.79352
390871.07122,26.0,1.35352,1.41994,0.13674,1.42651,-5.50057
390872.11422,26.0,1.07079,1.42594,0.12983,1.43184,-5.20235
390873.42822,26.0,0.84734,1.4305,0.12061,1.43557,-4.81924
390875.08422,26.0,0.67072,1.43718,0.10975,1.44137,-4.36675
390877.17322,26.0,0.53067,1.44941,0.09695,1.45265,-3.82658
390879.80922,26.0,0.41976,1.47153,0.08675,1.47408,-3.37378
390883.14122,26.0,0.33183,1.50344,0.08823,1.50603,-3.35855
390887.34622,26.0,0.26261,1.53695,0.10914,1.54082,-4.06192
390892.65422,26.0,0.20791,1.55797,0.14966,1.56515,-5.48704
390899.35922,26.0,0.16452,1.55409,0.19782,1.56663,-7.25418
390907.83523,26.0,0.13007,1.52318,0.23508,1.54122,-8.77357
390918.52523,26.0,0.10309,1.47775,0.24096,1.49726,-9.26092
390932.03923,26.0,0.08153,1.44328,0.20592,1.4579,-8.11993
390949.13723,26.0,0.06443,1.44513,0.14879,1.45277,-5.87864
390970.72323,26.0,0.05102,1.52166,0.06307,1.52297,-2.37327
390997.96624,26.0,0.04042,1.69328,0.02052,1.69341,-0.69431
391032.46224,26.0,0.03192,1.93685,0.09451,1.93916,-2.79344
391076.00924,26.0,0.02528,2.16168,0.33972,2.18821,-8.93137
391131.07525,26.0,0.01999,2.24274,0.73821,2.36111,-18.2193
405810.46465,27.0,20004.453,0.28045,-0.02305,0.2814,4.69851
405810.60765,27.0,15829.126,0.28812,-0.00289,0.28814,0.57375
405810.74965,27.0,12516.703,0.29467,0.01511,0.29506,-2.93604
405810.89165,27.0,9909.4424,0.3047,0.03141,0.30631,-5.88584
405811.05565,27.0,7835.48,0.31631,0.04689,0.31976,-8.43189
405811.25665,27.0,6217.2461,0.32495,0.05879,0.33023,-10.25517
405811.49465,27.0,4905.291,0.33802,0.07032,0.34526,-11.75257
405811.73365,27.0,3881.2737,0.35238,0.08105,0.36158,-12.95372
405811.97165,27.0,3070.9827,0.36618,0.09172,0.37749,-14.0628
405812.20965,27.0,2430.7778,0.38158,0.10245,0.39509,-15.02927
405812.44765,27.0,1923.1537,0.39779,0.11199,0.41326,-15.72366
405812.68565,27.0,1522.4358,0.41605,0.12203,0.43358,-16.34623
405812.92365,27.0,1203.8446,0.43561,0.13347,0.4556,-17.03506
405813.16265,27.0,952.86591,0.45688,0.14401,0.47904,-17.4952
405813.40065,27.0,754.27557,0.4799,0.15158,0.50327,-17.52925
405813.63765,27.0,596.71857,0.50108,0.1618,0.52656,-17.89564
405813.87565,27.0,471.96338,0.52894,0.17235,0.55631,-18.04774
405814.11465,27.0,373.20856,0.55411,0.18179,0.58317,-18.1631
405814.35265,27.0,295.47278,0.58201,0.192,0.61287,-18.2576
405814.59165,27.0,233.87738,0.61182,0.20157,0.64417,-18.23521
405814.82965,27.0,185.05922,0.6405,0.211,0.67436,-18.23368
405815.06565,27.0,146.35823,0.67706,0.21989,0.71187,-17.99208
405815.30165,27.0,115.77804,0.71073,0.23055,0.74719,-17.97231
405815.53665,27.0,91.6721,0.74595,0.24031,0.78371,-17.85654
405815.78165,27.0,72.51701,0.7848,0.24851,0.82321,-17.57075
405816.01065,27.0,57.36816,0.82448,0.25575,0.86324,-17.2339
405816.24765,27.0,45.3629,0.86495,0.26252,0.90391,-16.88357
405816.47965,27.0,35.93134,0.90647,0.26648,0.94483,-16.38172
405816.72965,27.0,28.40909,0.95171,0.27168,0.98973,-15.93243
405816.94465,27.0,22.48202,0.99551,0.27508,1.03282,-15.44636
405817.20965,27.0,17.79613,1.04165,0.277,1.07785,-14.89192
405817.46165,27.0,14.06813,1.08772,0.27599,1.12219,-14.23731
405817.67765,27.0,11.1448,1.13808,0.26882,1.16939,-13.28983
405817.94465,27.0,8.81772,1.18439,0.26369,1.21338,-12.55131
405818.12265,27.0,6.97545,1.23104,0.24592,1.25537,-11.29683
405818.34165,27.0,5.5173,1.26867,0.22963,1.28929,-10.25938
405818.61065,27.0,4.36941,1.31051,0.20965,1.32718,-9.08884
405818.94565,27.0,3.45686,1.33944,0.19529,1.3536,-8.29521
405819.36465,27.0,2.73547,1.36028,0.17676,1.37172,-7.40375
405819.88965,27.0,2.16054,1.37889,0.15663,1.38776,-6.48047
405820.54865,27.0,1.70952,1.39531,0.13889,1.40221,-5.68442
405821.37665,27.0,1.35352,1.41115,0.12304,1.4165,-4.98324
405822.41965,27.0,1.07079,1.43051,0.11131,1.43484,-4.44939
405823.73365,27.0,0.84734,1.4505,0.10879,1.45458,-4.2892
405825.38965,27.0,0.67072,1.46636,0.11487,1.47085,-4.47918
405827.47865,27.0,0.53067,1.4727,0.12719,1.47818,-4.93607
405830.11465,27.0,0.41976,1.46938,0.13647,1.47571,-5.30599
405833.44665,27.0,0.33183,1.46089,0.13596,1.4672,-5.31717
405837.65165,27.0,0.26261,1.45701,0.12427,1.4623,-4.87506
405842.96065,27.0,0.20791,1.46631,0.10322,1.46994,-4.02666
405849.66465,27.0,0.16452,1.49958,0.08149,1.50179,-3.11049
405858.14165,27.0,0.13007,1.5588,0.07672,1.56069,-2.81778
405868.83165,27.0,0.10309,1.63607,0.10967,1.63974,-3.835
405882.34566,27.0,0.08153,1.70437,0.19565,1.71556,-6.54851
405899.44366,27.0,0.06443,1.73366,0.31511,1.76206,-10.30154
405921.02966,27.0,0.05102,1.6775,0.45622,1.73843,-15.21435
405948.27266,27.0,0.04042,1.54678,0.53682,1.63729,-19.13979
405982.76767,27.0,0.03192,1.39199,0.50246,1.4799,-19.84769
406026.31567,27.0,0.02528,1.3038,0.33385,1.34587,-14.36266
406081.38068,27.0,0.01999,1.38162,0.07334,1.38356,-3.03864
420735.63749,28.0,20004.453,0.28144,-0.02392,0.28246,4.85817
420735.78049,28.0,15829.126,0.28706,-0.00174,0.28706,0.34746
420735.92249,28.0,12516.703,0.29765,0.01606,0.29808,-3.0894
420736.06449,28.0,9909.4424,0.30507,0.03158,0.3067,-5.90939
420736.22849,28.0,7835.48,0.31585,0.04769,0.31943,-8.58609
420736.42949,28.0,6217.2461,0.3252,0.05975,0.33064,-10.41116
420736.66749,28.0,4905.291,0.33898,0.07121,0.34638,-11.86326
420736.90649,28.0,3881.2737,0.35131,0.08071,0.36047,-12.93916
420737.14449,28.0,3070.9827,0.36579,0.09288,0.3774,-14.24695
420737.38249,28.0,2430.7778,0.38189,0.10299,0.39553,-15.09259
420737.62049,28.0,1923.1537,0.39821,0.11328,0.41401,-15.8793
420737.85849,28.0,1522.4358,0.41634,0.12391,0.43439,-16.57357
420738.09649,28.0,1203.8446,0.4358,0.13201,0.45535,-16.85214
420738.33449,28.0,952.86591,0.45711,0.14245,0.47879,-17.30818
420738.57349,28.0,754.27557,0.47889,0.15216,0.50248,-17.62653
420738.81049,28.0,596.71857,0.50248,0.16238,0.52807,-17.90889
420739.04749,28.0,471.96338,0.52451,0.17194,0.55197,-18.14917
420739.28749,28.0,373.20856,0.55374,0.18174,0.58281,-18.17041
420739.52449,28.0,295.47278,0.58255,0.19165,0.61326,-18.21026
420739.76449,28.0,233.87738,0.61024,0.20107,0.64251,-18.23681
420740.00249,28.0,185.05922,0.64198,0.2126,0.67627,-18.32311
420740.23849,28.0,146.35823,0.67524,0.22229,0.71089,-18.2212
420740.47449,28.0,115.77804,0.71016,0.23066,0.74668,-17.99392
420740.70949,28.0,91.6721,0.74775,0.24044,0.78546,-17.82548
420740.95449,28.0,72.51701,0.78524,0.24869,0.82369,-17.57352
420741.18349,28.0,57.36816,0.82525,0.25686,0.8643,-17.28908
420741.42049,28.0,45.3629,0.86594,0.26157,0.90458,-16.80787
420741.6525,28.0,35.93134,0.90709,0.267,0.94556,-16.40151
420741.9025,28.0,28.40909,0.95209,0.27316,0.9905,-16.00849
420742.1175,28.0,22.48202,0.99625,0.27651,1.03391,-15.51184
420742.3825,28.0,17.79613,1.04251,0.27859,1.07909,-14.96169
420742.6345,28.0,14.06813,1.08992,0.2768,1.12452,-14.24974
420742.8505,28.0,11.1448,1.14016,0.2721,1.17218,-13.42263
420743.1175,28.0,8.81772,1.18634,0.26193,1.21491,-12.45057
420743.2955,28.0,6.97545,1.22929,0.24796,1.25405,-11.404
420743.5135,28.0,5.5173,1.27543,0.23242,1.29644,-10.32764
420743.7835,28.0,4.36941,1.30762,0.21563,1.32528,-9.36415
420744.1185,28.0,3.45686,1.33615,0.19465,1.35025,-8.28858
420744.5365,28.0,2.73547,1.36107,0.17407,1.37216,-7.28823
420745.0625,28.0,2.16054,1.38302,0.15213,1.39136,-6.27713
420745.7215,28.0,1.70952,1.40534,0.13636,1.41193,-5.5419
420746.5495,28.0,1.35352,1.42564,0.12779,1.43136,-5.12194
420747.5925,28.0,1.07079,1.43926,0.12673,1.44483,-5.03192
420748.9065,28.0,0.84734,1.44547,0.12823,1.45114,-5.06953
420750.5625,28.0,0.67072,1.44808,0.12722,1.45365,-5.02063
420752.6505,28.0,0.53067,1.44735,0.11972,1.4523,-4.72873
420755.2875,28.0,0.41976,1.45257,0.1074,1.45653,-4.2286
420758.6195,28.0,0.33183,1.46731,0.09214,1.4702,-3.59301
420762.8245,28.0,0.26261,1.49811,0.08148,1.50032,-3.11322
420768.1335,28.0,0.20791,1.54218,0.08858,1.54472,-3.28742
420774.8375,28.0,0.16452,1.58828,0.12347,1.59307,-4.44516
420783.3135,28.0,0.13007,1.61618,0.18783,1.62706,-6.62923
420794.0045,28.0,0.10309,1.60605,0.26473,1.62772,-9.36012
420807.5175,28.0,0.08153,1.55255,0.32391,1.58598,-11.78445
420824.6155,28.0,0.06443,1.48533,0.34631,1.52517,-13.12442
420846.20151,28.0,0.05102,1.41446,0.28902,1.44369,-11.54837
420873.44451,28.0,0.04042,1.41311,0.16945,1.42323,-6.83765
420907.94051,28.0,0.03192,1.53269,0.0293,1.53297,-1.09525
420951.48752,28.0,0.02528,1.79937,-0.04552,1.79994,1.44904
421006.55252,28.0,0.01999,2.18612,0.05808,2.18689,-1.52184
435638.35016,29.0,20004.453,0.27925,-0.02307,0.2802,4.7226
435638.49316,29.0,15829.126,0.28633,-0.00273,0.28634,0.54612
435638.63516,29.0,12516.703,0.29513,0.01553,0.29554,-3.01222
435638.77716,29.0,9909.4424,0.30599,0.03237,0.3077,-6.03936
435638.94116,29.0,7835.48,0.31452,0.04666,0.31796,-8.43804
435639.14216,29.0,6217.2461,0.32641,0.05942,0.33177,-10.3175
435639.38016,29.0,4905.291,0.33898,0.07063,0.34626,-11.76987
435639.61816,29.0,3881.2737,0.3516,0.08173,0.36098,-13.0862
435639.85616,29.0,3070.9827,0.36675,0.09283,0.37832,-14.20469
435640.09416,29.0,2430.7778,0.38057,0.10254,0.39414,-15.07949
435640.33316,29.0,1923.1537,0.39814,0.11266,0.41377,-15.7994
435640.57116,29.0,1522.4358,0.41733,0.12287,0.43504,-16.40608
435640.80916,29.0,1203.8446,0.43597,0.13313,0.45584,-16.98127
435641.04716,29.0,952.86591,0.45631,0.14259,0.47807,-17.35368
435641.28616,29.0,754.27557,0.47906,0.15234,0.5027,-17.64001
435641.52316,29.0,596.71857,0.50124,0.16375,0.52731,-18.09199
435641.76016,29.0,471.96338,0.52656,0.17225,0.55402,-18.11427
435641.99916,29.0,373.20856,0.55433,0.18326,0.58383,-18.29355
435642.23716,29.0,295.47278,0.58248,0.19106,0.61302,-18.16013
435642.47616,29.0,233.87738,0.61181,0.20196,0.64429,-18.26849
435642.71416,29.0,185.05922,0.64254,0.21137,0.67641,-18.20924
435642.95016,29.0,146.35823,0.67589,0.22262,0.71161,-18.23005
435643.18716,29.0,115.77804,0.71094,0.23073,0.74744,-17.98035
435643.42116,29.0,91.6721,0.74727,0.23994,0.78485,-17.80094
435643.66716,29.0,72.51701,0.78519,0.24902,0.82373,-17.59635
435643.89616,29.0,57.36816,0.82407,0.25636,0.86302,-17.28025
435644.13216,29.0,45.3629,0.86552,0.2619,0.90428,-16.83537
435644.36516,29.0,35.93134,0.90735,0.26719,0.94587,-16.40803
435644.61516,29.0,28.40909,0.95121,0.27349,0.98974,-16.0411
435644.82916,29.0,22.48202,0.99486,0.27643,1.03255,-15.52848
435645.09316,29.0,17.79613,1.04108,0.27844,1.07767,-14.97367
435645.34616,29.0,14.06813,1.08851,0.27893,1.12368,-14.3726
435645.56216,29.0,11.1448,1.13762,0.27314,1.16996,-13.50119
435645.82916,29.0,8.81772,1.18658,0.26657,1.21615,-12.66173
435646.00716,29.0,6.97545,1.23046,0.24969,1.25554,-11.47107
435646.22516,29.0,5.5173,1.26927,0.23245,1.29038,-10.37795
435646.49516,29.0,4.36941,1.31058,0.21096,1.32745,-9.14432
435646.83016,29.0,3.45686,1.34323,0.19581,1.35743,-8.29389
435647.24916,29.0,2.73547,1.36512,0.1786,1.37675,-7.45381
435647.77416,29.0,2.16054,1.38285,0.16034,1.39211,-6.61385
435648.43316,29.0,1.70952,1.39855,0.14298,1.40584,-5.83735
435649.26116,29.0,1.35352,1.41395,0.12596,1.41955,-5.09052
435650.30416,29.0,1.07079,1.43194,0.11263,1.43636,-4.49731
435651.61816,29.0,0.84734,1.45186,0.1058,1.45571,-4.16803
435653.27416,29.0,0.67072,1.47138,0.10919,1.47542,-4.24425
435655.36216,29.0,0.53067,1.48381,0.12127,1.48876,-4.6724
435657.99916,29.0,0.41976,1.48513,0.13704,1.49144,-5.27216
435661.33116,29.0,0.33183,1.47622,0.14454,1.48328,-5.5921
435665.53616,29.0,0.26261,1.46631,0.13973,1.47295,-5.44363
435670.84416,29.0,0.20791,1.46416,0.122,1.46924,-4.76303
435677.54916,29.0,0.16452,1.48363,0.09592,1.48673,-3.69912
435686.02516,29.0,0.13007,1.53157,0.07573,1.53344,-2.83069
435696.71516,29.0,0.10309,1.60794,0.08335,1.6101,-2.96753
435710.22916,29.0,0.08153,1.69629,0.14254,1.70227,-4.80343
435727.32717,29.0,0.06443,1.7624,0.24663,1.77957,-7.96613
435748.91317,29.0,0.05102,1.76158,0.40996,1.80865,-13.10097
435776.15617,29.0,0.04042,1.66124,0.55442,1.75132,-18.45588
435810.65218,29.0,0.03192,1.48879,0.60259,1.60612,-22.0358
435854.19918,29.0,0.02528,1.32532,0.50314,1.41762,-20.78872
435909.26419,29.0,0.01999,1.27546,0.25778,1.30125,-11.426
450534.44063,30.0,20004.453,0.28069,-0.02181,0.28153,4.44335
450534.58363,30.0,15829.126,0.28815,-0.00181,0.28815,0.35967
450534.72563,30.0,12516.703,0.29594,0.01565,0.29635,-3.02683
450534.86763,30.0,9909.4424,0.30513,0.03098,0.3067,-5.79697
450535.03163,30.0,7835.48,0.31584,0.04744,0.31939,-8.54252
450535.23263,30.0,6217.2461,0.32659,0.05901,0.33188,-10.24252
450535.47063,30.0,4905.291,0.33837,0.07027,0.34559,-11.73217
450535.70963,30.0,3881.2737,0.35093,0.08226,0.36044,-13.19181
450535.94763,30.0,3070.9827,0.36555,0.092,0.37695,-14.12743
450536.18563,30.0,2430.7778,0.38043,0.1022,0.39392,-15.03702
450536.42363,30.0,1923.1537,0.3976,0.11275,0.41328,-15.83204
450536.66163,30.0,1522.4358,0.4156,0.12239,0.43324,-16.40918
450536.89963,30.0,1203.8446,0.43524,0.1326,0.45499,-16.94357
450537.13863,30.0,952.86591,0.45535,0.14347,0.47742,-17.48878
450537.37663,30.0,754.27557,0.47887,0.15292,0.5027,-17.70984
450537.61363,30.0,596.71857,0.49987,0.16198,0.52546,-17.95507
450537.85163,30.0,471.96338,0.52641,0.17306,0.55413,-18.19866
450538.09063,30.0,373.20856,0.55428,0.18201,0.5834,-18.17834
450538.32763,30.0,295.47278,0.58089,0.19108,0.61151,-18.20793
450538.56763,30.0,233.87738,0.61064,0.20041,0.64268,-18.16959
450538.80563,30.0,185.05922,0.64088,0.21099,0.67472,-18.22208
450539.04163,30.0,146.35823,0.6752,0.22147,0.71059,-18.15961
450539.27763,30.0,115.77804,0.70905,0.23007,0.74544,-17.9768
450539.51263,30.0,91.6721,0.74528,0.23937,0.78278,-17.8061
450539.75763,30.0,72.51701,0.78452,0.24783,0.82273,-17.53116
450539.98663,30.0,57.36816,0.82414,0.25494,0.86267,-17.18887
450540.22363,30.0,45.3629,0.86485,0.26039,0.9032,-16.75631
450540.45563,30.0,35.93134,0.9059,0.26759,0.94459,-16.45639
450540.70563,30.0,28.40909,0.94696,0.27098,0.98497,-15.96912
450540.92063,30.0,22.48202,0.9932,0.2766,1.03099,-15.56214
450541.18563,30.0,17.79613,1.03849,0.2767,1.07472,-14.9194
450541.43763,30.0,14.06813,1.08707,0.27618,1.12161,-14.25504
450541.65363,30.0,11.1448,1.13656,0.27148,1.16854,-13.43401
450541.92063,30.0,8.81772,1.1852,0.26235,1.21389,-12.48147
450542.09863,30.0,6.97545,1.22822,0.25293,1.25399,-11.63653
450542.31763,30.0,5.5173,1.26924,0.23149,1.29017,-10.33617
450542.58663,30.0,4.36941,1.30287,0.21266,1.32012,-9.27046
450542.92163,30.0,3.45686,1.33817,0.18938,1.3515,-8.05494
450543.34063,30.0,2.73547,1.36818,0.17534,1.37937,-7.30306
450543.86563,30.0,2.16054,1.38586,0.16227,1.39533,-6.67812
450544.52463,30.0,1.70952,1.39933,0.1484,1.40718,-6.05368
450545.35263,30.0,1.35352,1.40966,0.13354,1.41597,-5.41145
450546.39563,30.0,1.07079,1.42054,0.11922,1.42553,-4.79749
450547.70963,30.0,0.84734,1.43514,0.10574,1.43903,-4.21403
450549.36563,30.0,0.67072,1.45393,0.09728,1.45718,-3.82772
450551.45463,30.0,0.53067,1.47843,0.09757,1.48164,-3.77595
450554.09063,30.0,0.41976,1.50096,0.11224,1.50515,-4.27648
450557.42263,30.0,0.33183,1.51136,0.1368,1.51754,-5.1721
450561.62763,30.0,0.26261,1.50555,0.16214,1.51426,-6.14686
450566.93663,30.0,0.20791,1.48656,0.17467,1.49679,-6.7013
450573.64063,30.0,0.16452,1.46626,0.16676,1.47572,-6.48849
450582.11663,30.0,0.13007,1.46106,0.13719,1.46748,-5.36429
450592.80763,30.0,0.10309,1.48902,0.09568,1.49209,-3.67665
450606.32163,30.0,0.08153,1.5637,0.06435,1.56503,-2.35642
450623.41863,30.0,0.06443,1.67045,0.07261,1.67203,-2.48889
450645.00564,30.0,0.05102,1.81433,0.15958,1.82133,-5.02649
450672.24764,30.0,0.04042,1.91496,0.34889,1.94648,-10.32553
450706.74364,30.0,0.03192,1.90045,0.59906,1.99263,-17.49602
450750.29065,30.0,0.02528,1.73499,0.80768,1.91377,-24.96319
450805.35665,30.0,0.01999,1.46109,0.86865,1.6998,-30.73239
465425.9297,31.0,20004.453,0.27996,-0.02232,0.28085,4.55832
465426.0727,31.0,15829.126,0.28647,-0.00146,0.28648,0.29169
465426.2147,31.0,12516.703,0.29483,0.01617,0.29528,-3.13834
465426.3567,31.0,9909.4424,0.30491,0.03105,0.30649,-5.8145
465426.5207,31.0,7835.48,0.31529,0.04657,0.31871,-8.40206
465426.7217,31.0,6217.2461,0.32573,0.05811,0.33087,-10.11548
465426.9597,31.0,4905.291,0.33786,0.07033,0.3451,-11.75949
465427.1987,31.0,3881.2737,0.35286,0.08153,0.36215,-13.00954
465427.4367,31.0,3070.9827,0.36582,0.09163,0.37712,-14.06214
465427.6747,31.0,2430.7778,0.38234,0.10159,0.39561,-14.87948
465427.9127,31.0,1923.1537,0.39746,0.11212,0.41297,-15.75354
465428.1507,31.0,1522.4358,0.41509,0.12232,0.43273,-16.41983
465428.3887,31.0,1203.8446,0.4345,0.13173,0.45403,-16.86565
465428.6277,31.0,952.86591,0.45544,0.1427,0.47728,-17.39731
465428.8657,31.0,754.27557,0.47743,0.15204,0.50105,-17.66458
465429.1027,31.0,596.71857,0.50012,0.16308,0.52604,-18.0603
465429.3407,31.0,471.96338,0.5271,0.17215,0.5545,-18.08703
465429.5797,31.0,373.20856,0.55304,0.18072,0.58181,-18.09627
465429.8177,31.0,295.47278,0.58066,0.19044,0.61109,-18.15839
465430.0567,31.0,233.87738,0.60974,0.20152,0.64217,-18.28878
465430.2947,31.0,185.05922,0.641,0.21081,0.67478,-18.20518
465430.5307,31.0,146.35823,0.67439,0.2209,0.70965,-18.13657
465430.7677,31.0,115.77804,0.70781,0.22965,0.74414,-17.97538
465431.0017,31.0,91.6721,0.74436,0.23905,0.7818,-17.8044
465431.2467,31.0,72.51701,0.78331,0.24691,0.82131,-17.49521
465431.4757,31.0,57.36816,0.82158,0.25402,0.85996,-17.18103
465431.7127,31.0,45.3629,0.86351,0.26022,0.90187,-16.76998
465431.9447,31.0,35.93134,0.90349,0.26613,0.94187,-16.41275
465432.1957,31.0,28.40909,0.94632,0.27114,0.9844,-15.98824
465432.4097,31.0,22.48202,0.99142,0.27449,1.02872,-15.47573
465432.6747,31.0,17.79613,1.03731,0.27659,1.07355,-14.92979
465432.9267,31.0,14.06813,1.0849,0.27776,1.11989,-14.36084
465433.1427,31.0,11.1448,1.13381,0.27096,1.16574,-13.44033
465433.4107,31.0,8.81772,1.18229,0.26518,1.21167,-12.64173
465433.5887,31.0,6.97545,1.22644,0.24884,1.25143,-11.46948
465433.8067,31.0,5.5173,1.26486,0.23219,1.286,-10.40207
465434.0757,31.0,4.36941,1.30558,0.21142,1.32259,-9.19847
465434.4107,31.0,3.45686,1.33891,0.19672,1.35329,-8.35837
465434.8297,31.0,2.73547,1.36086,0.17913,1.3726,-7.49864
465435.3547,31.0,2.16054,1.3797,0.16065,1.38903,-6.64154
465436.0137,31.0,1.70952,1.39476,0.14324,1.4021,-5.86382
465436.8427,31.0,1.35352,1.40934,0.12674,1.41503,-5.1387
465437.8857,31.0,1.07079,1.42704,0.11261,1.43148,-4.51201
465439.1987,31.0,0.84734,1.44766,0.10587,1.45152,-4.18276
465440.8547,31.0,0.67072,1.46688,0.10788,1.47084,-4.20632
465442.9437,31.0,0.53067,1.48061,0.12079,1.48552,-4.66388
465445.5807,31.0,0.41976,1.48294,0.1365,1.48921,-5.25919
465448.9117,31.0,0.33183,1.47426,0.14583,1.48146,-5.64909
465453.1177,31.0,0.26261,1.46382,0.14236,1.47072,-5.55459
465458.4257,31.0,0.20791,1.46066,0.12476,1.46598,-4.8818
465465.1297,31.0,0.16452,1.47751,0.09908,1.48083,-3.83643
465473.6067,31.0,0.13007,1.52308,0.07678,1.52501,-2.88595
465484.2967,31.0,0.10309,1.59959,0.08017,1.60159,-2.86915
465497.8107,31.0,0.08153,1.69052,0.13525,1.69593,-4.57412
465514.90871,31.0,0.06443,1.76012,0.23836,1.77619,-7.71236
465536.49471,31.0,0.05102,1.76742,0.40403,1.81301,-12.87654
465563.73771,31.0,0.04042,1.67187,0.55508,1.7616,-18.36667
465598.23271,31.0,0.03192,1.49885,0.61372,1.61963,-22.26723
465641.78072,31.0,0.02528,1.33052,0.52432,1.4301,-21.50811
465696.84572,31.0,0.01999,1.26779,0.28609,1.29967,-12.71643
480290.97839,32.0,20004.453,0.27993,-0.02289,0.28086,4.67526
480291.12139,32.0,15829.126,0.28712,-0.00147,0.28713,0.29358
480291.26339,32.0,12516.703,0.29514,0.01669,0.29561,-3.23598
480291.40539,32.0,9909.4424,0.30513,0.03162,0.30676,-5.91598
480291.56939,32.0,7835.48,0.31458,0.04544,0.31784,-8.21937
480291.77039,32.0,6217.2461,0.32542,0.05878,0.33069,-10.23791
480292.00839,32.0,4905.291,0.33873,0.07061,0.34601,-11.775
480292.24739,32.0,3881.2737,0.35243,0.08087,0.36158,-12.92389
480292.48539,32.0,3070.9827,0.36658,0.09232,0.37802,-14.13613
480292.72339,32.0,2430.7778,0.38201,0.10188,0.39536,-14.93296
480292.96139,32.0,1923.1537,0.39775,0.1123,0.4133,-15.76658
480293.19939,32.0,1522.4358,0.41642,0.12269,0.43412,-16.4169
480293.43739,32.0,1203.8446,0.43555,0.13242,0.45524,-16.91139
480293.67639,32.0,952.86591,0.45634,0.14022,0.4774,-17.08079
480293.91439,32.0,754.27557,0.47629,0.15271,0.50017,-17.77715
480294.15139,32.0,596.71857,0.50217,0.16231,0.52775,-17.91169
480294.38939,32.0,471.96338,0.52698,0.17323,0.55472,-18.19646
480294.62839,32.0,373.20856,0.55314,0.18173,0.58223,-18.18707
480294.86639,32.0,295.47278,0.5808,0.18999,0.61109,-18.11426
480295.10539,32.0,233.87738,0.60928,0.2019,0.64186,-18.33397
480295.34339,32.0,185.05922,0.64131,0.2116,0.67532,-18.26069
480295.57939,32.0,146.35823,0.67225,0.21942,0.70716,-18.07664
480295.81639,32.0,115.77804,0.70823,0.2292,0.7444,-17.93247
480296.05039,32.0,91.6721,0.74516,0.23814,0.78229,-17.72337
480296.29539,32.0,72.51701,0.78277,0.24623,0.82058,-17.46152
480296.52439,32.0,57.36816,0.8215,0.25352,0.85973,-17.15053
480296.76139,32.0,45.3629,0.85986,0.26081,0.89855,-16.8732
480296.99339,32.0,35.93134,0.9032,0.26537,0.94138,-16.37346
480297.24339,32.0,28.40909,0.94636,0.27069,0.98431,-15.96226
480297.45839,32.0,22.48202,0.99154,0.27284,1.02839,-15.38522
480297.72339,32.0,17.79613,1.03562,0.27728,1.0721,-14.98871
480297.97539,32.0,14.06813,1.08275,0.27649,1.1175,-14.32462
480298.19139,32.0,11.1448,1.13235,0.2711,1.16435,-13.46379
480298.45839,32.0,8.81772,1.17894,0.26479,1.20831,-12.65858
480298.63639,32.0,6.97545,1.22699,0.25094,1.25238,-11.55844
480298.85539,32.0,5.5173,1.26582,0.22981,1.28652,-10.28975
480299.12439,32.0,4.36941,1.30838,0.21463,1.32587,-9.31581
480299.45939,32.0,3.45686,1.3349,0.19805,1.34951,-8.43885
480299.87839,32.0,2.73547,1.3582,0.17821,1.36984,-7.47502
480300.40339,32.0,2.16054,1.37771,0.15829,1.38677,-6.55428
480301.06239,32.0,1.70952,1.39527,0.13948,1.40222,-5.70863
480301.89139,32.0,1.35352,1.41442,0.12418,1.41986,-5.01736
480302.93339,32.0,1.07079,1.4344,0.1151,1.43901,-4.58773
480304.24739,32.0,0.84734,1.45275,0.11626,1.4574,-4.57552
480305.90339,32.0,0.67072,1.4645,0.12281,1.46964,-4.7935
480307.99239,32.0,0.53067,1.46492,0.13147,1.47081,-5.12819
480310.62839,32.0,0.41976,1.46036,0.13351,1.46645,-5.22342
480313.96039,32.0,0.33183,1.45592,0.12607,1.46137,-4.94916
480318.16539,32.0,0.26261,1.46023,0.10938,1.46432,-4.28398
480323.47439,32.0,0.20791,1.48164,0.08976,1.48436,-3.46686
480330.17839,32.0,0.16452,1.52638,0.0785,1.5284,-2.94398
480338.65439,32.0,0.13007,1.59009,0.09412,1.59287,-3.38761
480349.34539,32.0,0.10309,1.65464,0.15245,1.66165,-5.2642
480362.8594,32.0,0.08153,1.68905,0.2532,1.70792,-8.52539
480379.9564,32.0,0.06443,1.67939,0.36205,1.71797,-12.16597
480401.5434,32.0,0.05102,1.58783,0.45843,1.65268,-16.10411
480428.7854,32.0,0.04042,1.45747,0.47113,1.53173,-17.91355
480463.28141,32.0,0.03192,1.35215,0.37134,1.40222,-15.35653
480506.82841,32.0,0.02528,1.35736,0.1753,1.36863,-7.35887
480561.89442,32.0,0.01999,1.55214,-0.05348,1.55306,1.97346
495165.94387,33.0,20004.453,0.27923,-0.02354,0.28022,4.81912
495166.08687,33.0,15829.126,0.28661,-0.00139,0.28661,0.27763
495166.22887,33.0,12516.703,0.29535,0.01618,0.29579,-3.13656
495166.37087,33.0,9909.4424,0.30449,0.03161,0.30613,-5.92612
495166.53487,33.0,7835.48,0.31495,0.04619,0.31831,-8.34312
495166.73587,33.0,6217.2461,0.32572,0.05891,0.331,-10.25198
495166.97387,33.0,4905.291,0.33743,0.0693,0.34447,-11.6061
495167.21287,33.0,3881.2737,0.3518,0.08093,0.36099,-12.95471
495167.45087,33.0,3070.9827,0.36654,0.09166,0.37783,-14.04029
495167.68887,33.0,2430.7778,0.37992,0.10227,0.39345,-15.06647
495167.92687,33.0,1923.1537,0.39671,0.11297,0.41248,-15.89523
495168.16487,33.0,1522.4358,0.41552,0.12155,0.43293,-16.30509
495168.40287,33.0,1203.8446,0.43324,0.13308,0.45322,-17.07538
495168.64087,33.0,952.86591,0.45507,0.14101,0.47641,-17.21608
495168.87987,33.0,754.27557,0.47675,0.15005,0.49981,-17.47072
495169.11687,33.0,596.71857,0.5002,0.16009,0.5252,-17.74758
495169.35487,33.0,471.96338,0.52626,0.17063,0.55323,-17.96472
495169.59387,33.0,373.20856,0.55129,0.18051,0.58009,-18.13012
495169.83087,33.0,295.47278,0.57933,0.19091,0.60997,-18.2392
495170.07087,33.0,233.87738,0.6084,0.19971,0.64034,-18.17278
495170.30787,33.0,185.05922,0.64001,0.20948,0.67342,-18.1239
495170.54487,33.0,146.35823,0.67105,0.21868,0.70578,-18.04935
495170.78087,33.0,115.77804,0.70628,0.22969,0.74269,-18.01518
495171.01487,33.0,91.6721,0.74217,0.2366,0.77897,-17.68175
495171.26087,33.0,72.51701,0.77971,0.24544,0.81742,-17.47313
495171.48987,33.0,57.36816,0.81957,0.25242,0.85756,-17.11799
495171.72587,33.0,45.3629,0.85953,0.25946,0.89783,-16.79686
495171.95887,33.0,35.93134,0.90028,0.26481,0.93842,-16.39065
495172.20887,33.0,28.40909,0.94204,0.2692,0.97975,-15.94823
495172.42387,33.0,22.48202,0.98539,0.27228,1.02231,-15.44636
495172.68887,33.0,17.79613,1.03315,0.27699,1.06964,-15.00791
495172.94087,33.0,14.06813,1.08,0.27401,1.11421,-14.23645
495173.15687,33.0,11.1448,1.12714,0.27082,1.15922,-13.51026
495173.42387,33.0,8.81772,1.17457,0.261,1.20322,-12.5281
495173.60187,33.0,6.97545,1.22571,0.24662,1.25028,-11.37645
495173.81987,33.0,5.5173,1.26057,0.23278,1.28188,-10.4627
495174.08987,33.0,4.36941,1.29766,0.213,1.31503,-9.3213
495174.42487,33.0,3.45686,1.32721,0.19246,1.34109,-8.25089
495174.84287,33.0,2.73547,1.3561,0.17018,1.36673,-7.15285
495175.36887,33.0,2.16054,1.38194,0.15582,1.3907,-6.43299
495176.02787,33.0,1.70952,1.39897,0.14707,1.40668,-6.00142
495176.85587,33.0,1.35352,1.40858,0.13859,1.41538,-5.61918
495177.89887,33.0,1.07079,1.4152,0.12874,1.42104,-5.19806
495179.21287,33.0,0.84734,1.42212,0.11699,1.42692,-4.70293
495180.86887,33.0,0.67072,1.432,0.10528,1.43587,-4.20494
495182.95687,33.0,0.53067,1.44903,0.09319,1.45203,-3.67983
495185.59387,33.0,0.41976,1.47537,0.08861,1.47803,-3.43695
495188.92487,33.0,0.33183,1.50637,0.0995,1.50965,-3.77895
495193.13087,33.0,0.26261,1.53119,0.12814,1.53654,-4.78367
495198.43887,33.0,0.20791,1.53698,0.16933,1.54628,-6.2869
495205.14388,33.0,0.16452,1.51867,0.20583,1.53255,-7.71837
495213.61988,33.0,0.13007,1.48341,0.22079,1.49975,-8.46581
495224.30988,33.0,0.10309,1.45007,0.20251,1.46414,-7.95031
495237.82388,33.0,0.08153,1.4443,0.15187,1.45227,-6.0027
495254.92188,33.0,0.06443,1.48281,0.09597,1.48591,-3.70317
495276.50888,33.0,0.05102,1.60034,0.04233,1.6009,-1.51499
495303.75089,33.0,0.04042,1.79092,0.06624,1.79215,-2.11829
495338.24689,33.0,0.03192,2.00079,0.22493,2.01339,-6.41431
495381.79389,33.0,0.02528,2.1223,0.52736,2.18683,-13.95447
495436.8589,33.0,0.01999,2.05836,0.90085,2.24686,-23.63692
510023.22057,34.0,20004.453,0.28049,-0.02353,0.28147,4.79464
510023.36357,34.0,15829.126,0.28588,-0.00353,0.2859,0.70732
510023.50557,34.0,12516.703,0.295,0.01751,0.29552,-3.39786
510023.64757,34.0,9909.4424,0.30564,0.03137,0.30724,-5.85952
510023.81157,34.0,7835.48,0.31435,0.04625,0.31774,-8.37042
510024.01257,34.0,6217.2461,0.32534,0.05874,0.3306,-10.23456
510024.25057,34.0,4905.291,0.33846,0.07093,0.34581,-11.83547
510024.48857,34.0,3881.2737,0.35092,0.08178,0.36032,-13.11776
510024.72757,34.0,3070.9827,0.36605,0.09077,0.37714,-13.92649
510024.96557,34.0,2430.7778,0.37976,0.10036,0.39279,-14.80383
510025.20357,34.0,1923.1537,0.3988,0.1122,0.41429,-15.71349
510025.44157,34.0,1522.4358,0.4146,0.12012,0.43165,-16.15762
510025.67957,34.0,1203.8446,0.43415,0.13125,0.45356,-16.82102
510025.91857,34.0,952.86591,0.4544,0.14117,0.47582,-17.25918
510026.15657,34.0,754.27557,0.47674,0.15175,0.5003,-17.65671
510026.39357,34.0,596.71857,0.50034,0.16062,0.52549,-17.79763
510026.63157,34.0,471.96338,0.52578,0.17059,0.55276,-17.97611
510026.87057,34.0,373.20856,0.55196,0.1793,0.58035,-17.99548
510027.10857,34.0,295.47278,0.57858,0.19048,0.60913,-18.22225
510027.34757,34.0,233.87738,0.60807,0.19945,0.63995,-18.15993
510027.58557,34.0,185.05922,0.6391,0.20851,0.67226,-18.06937
510027.82157,34.0,146.35823,0.67051,0.21913,0.70541,-18.09779
510028.05757,34.0,115.77804,0.70493,0.22742,0.7407,-17.88029
510028.29257,34.0,91.6721,0.74213,0.23756,0.77923,-17.74999
510028.53757,34.0,72.51701,0.78039,0.24576,0.81817,-17.48054
510028.76657,34.0,57.36816,0.81803,0.25218,0.85601,-17.13334
510029.00357,34.0,45.3629,0.85955,0.25844,0.89756,-16.73464
510029.23557,34.0,35.93134,0.89826,0.26254,0.93584,-16.29218
510029.48657,34.0,28.40909,0.94027,0.2683,0.9778,-15.92596
510029.70057,34.0,22.48202,0.98463,0.27338,1.02188,-15.51718
510029.96557,34.0,17.79613,1.03248,0.2754,1.06858,-14.93515
510030.21757,34.0,14.06813,1.07918,0.27335,1.11326,-14.21376
510030.43357,34.0,11.1448,1.12725,0.27284,1.15979,-13.60606
510030.70057,34.0,8.81772,1.17407,0.26163,1.20287,-12.56251
510030.87857,34.0,6.97545,1.22232,0.24669,1.24697,-11.41045
510031.09757,34.0,5.5173,1.26211,0.2363,1.28404,-10.6045
510031.36657,34.0,4.36941,1.29611,0.21316,1.31352,-9.33938
510031.70157,34.0,3.45686,1.32723,0.19393,1.34132,-8.31304
510032.12057,34.0,2.73547,1.35303,0.17121,1.36382,-7.21174
510032.64557,34.0,2.16054,1.3788,0.15277,1.38723,-6.32274
