Repository: SebaVillagra00/ICM2985-SOH-IPRE

## Data University of Cambridge (EIS Cambridge)
Data publicada en "Identifying degradation patterns of lithium ion batteries from impedance spectroscopy using machine learning" (Zhang, Tang, Zhang, Wang, Stimming & Lee, 2020) https://www.nature.com/articles/s41467-020-15235-7.

Carpeta contiene:
* Paper de Nature Comunications (IF: 16.6).
* Data frames para IOS.
* Data frames para Windows.

Cada Data frame está contenido en un archivo .txt con las siguientes columnas:
* time/s: tiempo en que se mide la muestra.
* cycle number: ciclo de carga de la batería.
* freq/Hz: frecuencia de la señal de input.
* Re(Z)/Ohm: Parte resistiva de la impedancia.
* Im(Z)/Ohm: Parte reactiva de la impedancia.

File: EIS Cambridge/EIS csv/EIS_state_VIII_25C07.csv (part 3 of 13)
time/s,cycle number,freq/Hz,Re(Z)/Ohm,-Im(Z)/Ohm,|Z|/Ohm,Phase(Z)/deg
337073.4068,23.0,45.3629,0.84524,0.24656,0.88046,-16.26233
337073.6398,23.0,35.93134,0.90682,0.2742,0.94737,-16.82389
337073.8898,23.0,28.40909,0.91617,0.29438,0.9623,-17.81293
337074.1038,23.0,22.48202,0.9613,0.32087,1.01344,-18.45853
337074.3688,23.0,17.79613,1.02749,0.32893,1.07886,-17.75127
337074.6218,23.0,14.06813,1.03719,0.30181,1.08021,-16.22457
337074.8378,23.0,11.1448,1.12293,0.40036,1.19217,-19.62286
337075.1048,23.0,8.81772,1.10556,0.36404,1.16395,-18.22599
337075.2828,23.0,6.97545,1.23984,0.34583,1.28717,-15.5852
337075.5008,23.0,5.5173,1.37738,0.45559,1.45077,-18.30243
337075.7698,23.0,4.36941,1.3581,0.5341,1.45935,-21.46832
337076.1048,23.0,3.45686,1.34216,0.47051,1.42225,-19.31878
337076.5228,23.0,2.73547,1.41487,0.332,1.4533,-13.20547
337077.0478,23.0,2.16054,1.59433,0.21558,1.60884,-7.70061
337077.7068,23.0,1.70952,1.8071,0.21913,1.82034,-6.91398
337078.5358,23.0,1.35352,1.93202,0.33903,1.96154,-9.95302
337079.5788,23.0,1.07079,1.89933,0.48851,1.96114,-14.42392
337080.8918,23.0,0.84734,1.72638,0.5583,1.81441,-17.92075
337082.5478,23.0,0.67072,1.5262,0.49333,1.60395,-17.91279
337084.6368,23.0,0.53067,1.36411,0.27135,1.39084,-11.25052
337087.2738,23.0,0.41976,1.37155,-0.01232,1.3716,0.51465
337090.6048,23.0,0.33183,1.55159,-0.21095,1.56586,7.74221
337094.81081,23.0,0.26261,1.81253,-0.23013,1.82708,7.23585
337100.11881,23.0,0.20791,2.00997,-0.0695,2.01117,1.98038
337106.82281,23.0,0.16452,2.05206,0.17774,2.05975,-4.95043
337115.29981,23.0,0.13007,1.93817,0.37997,1.97506,-11.09183
337125.98981,23.0,0.10309,1.75579,0.45342,1.81339,-14.48004
337139.50381,23.0,0.08153,1.61801,0.40631,1.66825,-14.09638
337156.60181,23.0,0.06443,1.5856,0.32671,1.61891,-11.6427
337178.18781,23.0,0.05102,1.62147,0.24241,1.63949,-8.50278
337205.43082,23.0,0.04042,1.71535,0.19493,1.72639,-6.48334
337239.92582,23.0,0.03192,1.84747,0.18927,1.85714,-5.8494
337283.47382,23.0,0.02528,1.99868,0.24164,2.01324,-6.89345
337338.53883,23.0,0.01999,2.13349,0.35122,2.1622,-9.34832
351447.69305,24.0,20004.453,0.34988,-0.01202,0.35009,1.96815
351447.83505,24.0,15829.126,0.35545,0.00294,0.35546,-0.47424
351447.97705,24.0,12516.703,0.36623,0.02077,0.36682,-3.24607
351448.11905,24.0,9909.4424,0.37367,0.03374,0.37519,-5.15918
351448.28405,24.0,7835.48,0.38317,0.04376,0.38566,-6.51518
351448.48405,24.0,6217.2461,0.39103,0.05699,0.39516,-8.29227
351448.94305,24.0,4905.291,0.4036,0.06747,0.4092,-9.4909
351449.18105,24.0,3881.2737,0.41493,0.07501,0.42165,-10.24686
351449.41905,24.0,3070.9827,0.42623,0.084,0.43443,-11.14928
351449.65705,24.0,2430.7778,0.44354,0.09273,0.45313,-11.80871
351449.89605,24.0,1923.1537,0.45441,0.10043,0.46537,-12.46326
351450.13305,24.0,1522.4358,0.47244,0.10754,0.48452,-12.82391
351450.37205,24.0,1203.8446,0.48863,0.11949,0.50303,-13.74104
351450.61005,24.0,952.86591,0.50483,0.12839,0.5209,-14.26938
351450.84905,24.0,754.27557,0.52318,0.13416,0.54011,-14.38217
351451.08605,24.0,596.71857,0.5473,0.14609,0.56646,-14.94569
351451.32305,24.0,471.96338,0.56501,0.15359,0.58552,-15.20775
351451.56205,24.0,373.20856,0.58763,0.16228,0.60963,-15.43751
351451.80005,24.0,295.47278,0.61449,0.17425,0.63872,-15.83172
351452.03905,24.0,233.87738,0.63986,0.18453,0.66594,-16.08679
351452.27705,24.0,185.05922,0.67081,0.19668,0.69905,-16.34085
351452.51305,24.0,146.35823,0.69365,0.20786,0.72413,-16.68133
351452.75006,24.0,115.77804,0.72247,0.21802,0.75465,-16.79229
351452.98406,24.0,91.6721,0.75808,0.22808,0.79165,-16.74458
351453.22906,24.0,72.51701,0.78118,0.24111,0.81754,-17.15286
351453.45906,24.0,57.36816,0.82042,0.22926,0.85185,-15.6127
351453.69506,24.0,45.3629,0.85268,0.23867,0.88545,-15.6372
351453.92806,24.0,35.93134,0.89727,0.27972,0.93986,-17.31465
351454.17806,24.0,28.40909,0.90737,0.2831,0.95051,-17.32772
351454.39206,24.0,22.48202,0.94521,0.31293,0.99566,-18.31827
351454.65706,24.0,17.79613,1.01325,0.34172,1.06932,-18.63689
351454.90906,24.0,14.06813,1.05811,0.30292,1.10062,-15.97531
351455.12506,24.0,11.1448,1.09085,0.40637,1.16409,-20.43142
351455.39306,24.0,8.81772,1.12708,0.34049,1.17739,-16.80948
351455.57106,24.0,6.97545,1.27801,0.36448,1.32897,-15.91762
351455.78906,24.0,5.5173,1.33782,0.4958,1.42673,-20.33494
351456.05806,24.0,4.36941,1.30441,0.50148,1.39749,-21.02919
351456.39306,24.0,3.45686,1.34007,0.39815,1.39796,-16.54723
351456.81206,24.0,2.73547,1.48588,0.27606,1.51131,-10.52507
351457.33706,24.0,2.16054,1.69913,0.24788,1.71711,-8.30008
351457.99706,24.0,1.70952,1.85383,0.34237,1.88518,-10.46358
351458.82506,24.0,1.35352,1.8638,0.47865,1.92428,-14.40298
351459.86806,24.0,1.07079,1.73012,0.5514,1.81586,-17.67728
351461.18206,24.0,0.84734,1.53299,0.48416,1.60763,-17.52747
351462.83706,24.0,0.67072,1.39865,0.29975,1.43041,-12.09648
351464.92606,24.0,0.53067,1.39821,0.02265,1.39839,-0.92815
351467.56306,24.0,0.41976,1.56432,-0.18461,1.57517,6.73052
351470.89406,24.0,0.33183,1.8193,-0.22289,1.8329,6.98489
351475.10006,24.0,0.26261,2.03097,-0.07294,2.03228,2.05675
351480.40806,24.0,0.20791,2.08417,0.18326,2.09221,-5.02495
351487.11206,24.0,0.16452,1.96231,0.40854,2.00439,-11.76058
351495.58906,24.0,0.13007,1.75017,0.49393,1.81853,-15.76003
351506.27906,24.0,0.10309,1.57331,0.43302,1.63181,-15.38833
351519.79306,24.0,0.08153,1.51152,0.30526,1.54204,-11.41748
351536.89106,24.0,0.06443,1.55903,0.2127,1.57347,-7.76892
351558.47707,24.0,0.05102,1.6605,0.1538,1.66761,-5.29182
351585.72007,24.0,0.04042,1.7945,0.14933,1.8007,-4.75704
351620.21507,24.0,0.03192,1.93959,0.20148,1.95003,-5.9306
351663.76308,24.0,0.02528,2.06643,0.30958,2.08949,-8.52046
351718.82808,24.0,0.01999,2.1438,0.44729,2.18997,-11.78531
365819.24651,25.0,20004.453,0.35213,-0.0106,0.35229,1.72438
365819.38851,25.0,15829.126,0.35334,0.00547,0.35338,-0.88654
365819.53051,25.0,12516.703,0.36548,0.01928,0.36599,-3.01899
365819.67251,25.0,9909.4424,0.37086,0.03382,0.3724,-5.20985
365819.83751,25.0,7835.48,0.38019,0.04521,0.38287,-6.78097
365820.03751,25.0,6217.2461,0.391,0.05839,0.39534,-8.49342
365820.49651,25.0,4905.291,0.40323,0.06679,0.40873,-9.40527
365820.73451,25.0,3881.2737,0.4158,0.074,0.42233,-10.09106
365820.97251,25.0,3070.9827,0.42852,0.08322,0.43653,-10.98986
365821.21051,25.0,2430.7778,0.44141,0.09346,0.45119,-11.95506
365821.44951,25.0,1923.1537,0.45499,0.10123,0.46612,-12.54273
365821.68651,25.0,1522.4358,0.47144,0.10801,0.48366,-12.90435
365821.92551,25.0,1203.8446,0.48698,0.1184,0.50117,-13.66546
365822.16351,25.0,952.86591,0.50425,0.12855,0.52037,-14.30148
365822.40251,25.0,754.27557,0.52297,0.13223,0.53943,-14.18996
365822.63951,25.0,596.71857,0.5427,0.14625,0.56206,-15.08173
365822.87651,25.0,471.96338,0.56554,0.15378,0.58607,-15.21158
365823.11651,25.0,373.20856,0.5858,0.16025,0.60732,-15.29894
365823.35351,25.0,295.47278,0.61304,0.17522,0.63759,-15.95132
365823.59251,25.0,233.87738,0.63762,0.18464,0.66381,-16.14971
365823.83051,25.0,185.05922,0.6661,0.19487,0.69402,-16.30677
365824.06751,25.0,146.35823,0.69038,0.20382,0.71984,-16.44807
365824.30351,25.0,115.77804,0.71826,0.21527,0.74982,-16.68401
365824.53751,25.0,91.6721,0.74978,0.22827,0.78376,-16.93262
365824.78351,25.0,72.51701,0.77513,0.23181,0.80905,-16.64953
365825.01251,25.0,57.36816,0.82628,0.23183,0.85818,-15.67266
365825.24851,25.0,45.3629,0.86211,0.23837,0.89446,-15.45617
365825.48151,25.0,35.93134,0.88252,0.27929,0.92566,-17.56126
365825.73151,25.0,28.40909,0.90791,0.26539,0.9459,-16.29378
365825.94551,25.0,22.48202,0.93556,0.29357,0.98053,-17.42146
365826.21051,25.0,17.79613,0.98546,0.34127,1.04288,-19.10093
365826.46351,25.0,14.06813,1.07786,0.3209,1.12462,-16.57918
365826.67951,25.0,11.1448,1.05605,0.38514,1.12409,-20.03696
365826.94651,25.0,8.81772,1.16552,0.33223,1.21195,-15.91008
365827.12451,25.0,6.97545,1.29133,0.42338,1.35896,-18.15255
365827.34251,25.0,5.5173,1.2635,0.50001,1.35883,-21.59047
365827.61251,25.0,4.36941,1.27291,0.43178,1.34415,-18.7373
365827.94751,25.0,3.45686,1.39008,0.3217,1.42682,-13.03009
365828.36551,25.0,2.73547,1.60069,0.28439,1.62576,-10.0744
365828.89051,25.0,2.16054,1.76932,0.37093,1.80779,-11.84039
365829.55051,25.0,1.70952,1.79345,0.49916,1.86162,-15.55315
365830.37851,25.0,1.35352,1.68084,0.55653,1.77058,-18.31974
365831.42151,25.0,1.07079,1.51591,0.47459,1.58846,-17.38408
365832.73551,25.0,0.84734,1.41168,0.25998,1.43542,-10.43482
365834.39051,25.0,0.67072,1.43244,0.03059,1.43277,-1.22326
365836.47952,25.0,0.53067,1.61569,-0.1662,1.62421,5.87331
365839.11652,25.0,0.41976,1.86793,-0.18589,1.87716,5.68328
365842.44752,25.0,0.33183,2.06462,-0.01982,2.06471,0.55014
365846.65352,25.0,0.26261,2.09466,0.24603,2.10906,-6.69906
365851.96152,25.0,0.20791,1.93987,0.46975,1.99594,-13.61251
365858.66552,25.0,0.16452,1.6923,0.53727,1.77554,-17.61358
365867.14252,25.0,0.13007,1.49084,0.44216,1.55502,-16.51954
365877.83252,25.0,0.10309,1.42657,0.27168,1.45221,-10.78263
365891.34652,25.0,0.08153,1.49211,0.13649,1.49834,-5.22654
365908.44452,25.0,0.06443,1.61484,0.09417,1.61759,-3.33746
365930.03052,25.0,0.05102,1.75932,0.10208,1.76228,-3.32056
365957.27353,25.0,0.04042,1.89846,0.17042,1.90609,-5.12962
365991.76853,25.0,0.03192,2.00884,0.28719,2.02927,-8.13609
366035.31654,25.0,0.02528,2.06497,0.42311,2.10787,-11.57961
366090.38154,25.0,0.01999,2.07083,0.53339,2.13842,-14.4439
380176.31278,26.0,20004.453,0.34862,-0.01238,0.34884,2.03415
380176.45478,26.0,15829.126,0.35436,0.00115,0.35437,-0.18594
380176.59678,26.0,12516.703,0.36184,0.02126,0.36247,-3.36186
380176.73878,26.0,9909.4424,0.37043,0.03513,0.37209,-5.41745
380176.90278,26.0,7835.48,0.37985,0.0463,0.38266,-6.94979
380177.10278,26.0,6217.2461,0.3905,0.05738,0.3947,-8.35859
380177.56178,26.0,4905.291,0.40308,0.06693,0.40859,-9.4277
380177.79978,26.0,3881.2737,0.41531,0.07558,0.42214,-10.31401
380178.03778,26.0,3070.9827,0.42572,0.08351,0.43383,-11.09851
380178.27578,26.0,2430.7778,0.44106,0.0938,0.45093,-12.00654
380178.51478,26.0,1923.1537,0.45449,0.10061,0.46549,-12.48252
380178.75178,26.0,1522.4358,0.4727,0.10961,0.48524,-13.0549
380178.99078,26.0,1203.8446,0.48561,0.11662,0.49942,-13.50409
380179.22878,26.0,952.86591,0.50262,0.12432,0.51777,-13.89334
380179.46778,26.0,754.27557,0.52473,0.13499,0.54182,-14.42658
380179.70478,26.0,596.71857,0.54351,0.14262,0.56191,-14.70348
380179.94178,26.0,471.96338,0.56348,0.15124,0.58342,-15.02406
380180.18178,26.0,373.20856,0.58808,0.15926,0.60927,-15.15321
380180.41878,26.0,295.47278,0.60723,0.17115,0.63089,-15.74068
380180.65778,26.0,233.87738,0.63587,0.18032,0.66095,-15.83219
380180.89578,26.0,185.05922,0.65948,0.19158,0.68674,-16.19883
380181.13278,26.0,146.35823,0.69196,0.19582,0.71913,-15.80145
380181.36878,26.0,115.77804,0.71765,0.20345,0.74594,-15.82795
380181.60278,26.0,91.6721,0.74598,0.21487,0.77631,-16.06862
380181.84878,26.0,72.51701,0.78757,0.22134,0.81808,-15.69793
380182.07778,26.0,57.36816,0.82392,0.25011,0.86104,-16.88593
380182.31378,26.0,45.3629,0.86452,0.2612,0.90312,-16.81095
380182.54678,26.0,35.93134,0.87765,0.24756,0.91189,-15.75256
380182.79678,26.0,28.40909,0.93972,0.26524,0.97643,-15.76223
380183.01178,26.0,22.48202,0.96886,0.26963,1.00568,-15.55134
380183.27678,26.0,17.79613,0.97962,0.28622,1.02057,-16.28718
380183.52878,26.0,14.06813,1.03836,0.3688,1.10191,-19.55352
380183.74478,26.0,11.1448,1.08117,0.31562,1.1263,-16.27353
380184.01178,26.0,8.81772,1.18933,0.42021,1.26138,-19.45917
380184.18978,26.0,6.97545,1.16934,0.44701,1.25187,-20.92058
380184.40878,26.0,5.5173,1.22878,0.37068,1.28348,-16.78658
380184.67778,26.0,4.36941,1.40366,0.33347,1.44272,-13.36395
380185.01278,26.0,3.45686,1.56547,0.42392,1.62185,-15.15195
380185.43178,26.0,2.73547,1.58788,0.53322,1.67502,-18.56216
380185.95678,26.0,2.16054,1.51547,0.53714,1.60785,-19.51612
380186.61578,26.0,1.70952,1.44466,0.41048,1.50184,-15.86162
380187.44378,26.0,1.35352,1.46738,0.20355,1.48143,-7.89737
380188.48678,26.0,1.07079,1.61386,0.01983,1.61399,-0.70385
380189.80078,26.0,0.84734,1.83104,-0.03882,1.83145,1.21469
380191.45678,26.0,0.67072,2.00316,0.03929,2.00355,-1.12353
380193.54578,26.0,0.53067,2.07285,0.25888,2.08895,-7.11887
380196.18178,26.0,0.41976,1.94901,0.47882,2.00696,-13.80268
380199.51379,26.0,0.33183,1.691,0.57176,1.78505,-18.68139
380203.71879,26.0,0.26261,1.42911,0.4787,1.50715,-18.51912
380209.02679,26.0,0.20791,1.29376,0.2498,1.31766,-10.92822
380215.73179,26.0,0.16452,1.34461,0.02019,1.34476,-0.86044
380224.20779,26.0,0.13007,1.52013,-0.09902,1.52336,3.72707
380234.89779,26.0,0.10309,1.71245,-0.07285,1.714,2.43613
380248.41179,26.0,0.08153,1.8466,0.05047,1.84729,-1.56551
380265.50979,26.0,0.06443,1.89945,0.18879,1.90881,-5.67611
380287.09679,26.0,0.05102,1.90168,0.32729,1.92963,-9.76529
380314.3388,26.0,0.04042,1.86666,0.42167,1.91369,-12.72912
380348.8348,26.0,0.03192,1.82902,0.46066,1.88614,-14.13647
380392.38181,26.0,0.02528,1.82463,0.45041,1.8794,-13.8663
380447.44781,26.0,0.01999,1.87644,0.42038,1.92296,-12.62735
394516.81226,27.0,20004.453,0.35113,-0.01294,0.35137,2.11049
394516.95426,27.0,15829.126,0.35554,0.00241,0.35554,-0.38835
394517.09626,27.0,12516.703,0.36088,0.01994,0.36143,-3.16197
394517.23826,27.0,9909.4424,0.37336,0.03456,0.37496,-5.28798
394517.40326,27.0,7835.48,0.38065,0.04698,0.38354,-7.03606
394517.60326,27.0,6217.2461,0.39346,0.05762,0.39766,-8.33159
394518.06226,27.0,4905.291,0.40366,0.06601,0.40902,-9.28666
394518.30026,27.0,3881.2737,0.41545,0.07607,0.42236,-10.37585
394518.53826,27.0,3070.9827,0.42497,0.08478,0.43334,-11.28214
394518.77626,27.0,2430.7778,0.44039,0.09281,0.45006,-11.90018
394519.01426,27.0,1923.1537,0.45718,0.09942,0.46786,-12.26828
394519.25226,27.0,1522.4358,0.47056,0.11097,0.48347,-13.26993
394519.49126,27.0,1203.8446,0.48874,0.11646,0.50243,-13.4033
394519.72926,27.0,952.86591,0.50383,0.12472,0.51904,-13.90374
394519.96726,27.0,754.27557,0.5221,0.13603,0.53953,-14.60341
394520.20526,27.0,596.71857,0.54606,0.14145,0.56408,-14.5224
394520.44226,27.0,471.96338,0.56653,0.1524,0.58666,-15.05632
394520.68126,27.0,373.20856,0.59012,0.16146,0.61181,-15.30206
394520.91926,27.0,295.47278,0.6097,0.16728,0.63223,-15.34248
394521.15827,27.0,233.87738,0.63714,0.17651,0.66114,-15.48437
394521.39627,27.0,185.05922,0.66375,0.18632,0.6894,-15.67981
394521.63227,27.0,146.35823,0.69625,0.19665,0.72349,-15.77224
394521.86927,27.0,115.77804,0.72392,0.20469,0.7523,-15.78845
394522.10327,27.0,91.6721,0.75075,0.21132,0.77993,-15.72044
394522.34827,27.0,72.51701,0.79313,0.22397,0.82414,-15.76911
394522.57827,27.0,57.36816,0.81426,0.25014,0.85182,-17.0768
394522.81427,27.0,45.3629,0.85167,0.2632,0.89141,-17.1735
394523.04727,27.0,35.93134,0.89202,0.2437,0.92471,-15.28035
394523.29727,27.0,28.40909,0.94134,0.28048,0.98223,-16.5922
394523.51127,27.0,22.48202,0.97993,0.28452,1.0204,-16.19072
394523.77627,27.0,17.79613,1.00174,0.28105,1.04042,-15.67231
394524.02827,27.0,14.06813,1.00915,0.35345,1.06926,-19.30256
394524.24427,27.0,11.1448,1.11364,0.31806,1.15817,-15.93937
394524.51227,27.0,8.81772,1.14366,0.43516,1.22365,-20.83172
394524.69027,27.0,6.97545,1.15226,0.39854,1.21924,-19.07911
394524.90827,27.0,5.5173,1.27425,0.33496,1.31754,-14.72823
394525.17727,27.0,4.36941,1.46131,0.38881,1.51215,-14.89964
394525.51227,27.0,3.45686,1.52204,0.51319,1.60623,-18.63267
394525.93127,27.0,2.73547,1.47332,0.54279,1.57012,-20.22427
394526.45627,27.0,2.16054,1.42057,0.44171,1.48766,-17.27257
394527.11527,27.0,1.70952,1.44849,0.25513,1.47079,-9.98949
394527.94427,27.0,1.35352,1.5985,0.08334,1.60067,-2.98443
394528.98627,27.0,1.07079,1.81611,0.02979,1.81635,-0.93982
394530.30027,27.0,0.84734,1.99194,0.12563,1.9959,-3.60874
394531.95627,27.0,0.67072,2.03845,0.29555,2.05976,-8.2498
394534.04527,27.0,0.53067,1.91155,0.49842,1.97546,-14.61403
394536.68127,27.0,0.41976,1.64628,0.5655,1.7407,-18.95782
394540.01327,27.0,0.33183,1.3855,0.4405,1.45384,-17.63714
394544.21827,27.0,0.26261,1.27323,0.19088,1.28746,-8.52606
394549.52727,27.0,0.20791,1.34593,-0.05394,1.34701,2.29501
394556.23127,27.0,0.16452,1.54901,-0.17154,1.55848,6.31915
394564.70727,27.0,0.13007,1.76297,-0.12427,1.76734,4.03218
394575.39827,27.0,0.10309,1.89149,0.03488,1.89181,-1.0563
394588.91127,27.0,0.08153,1.91106,0.21383,1.92299,-6.38422
394606.00927,27.0,0.06443,1.87019,0.33393,1.89977,-10.12366
394627.59628,27.0,0.05102,1.79828,0.40706,1.84378,-12.75446
394654.83828,27.0,0.04042,1.74751,0.41779,1.79676,-13.44572
394689.33428,27.0,0.03192,1.74347,0.38977,1.78651,-12.60191
394732.88129,27.0,0.02528,1.79718,0.35134,1.8312,-11.06159
394787.94729,27.0,0.01999,1.90541,0.32994,1.93376,-9.82386
408846.62295,28.0,20004.453,0.35388,-0.01242,0.35409,2.00934
408846.76495,28.0,15829.126,0.35436,0.00122,0.35436,-0.19724
408846.90695,28.0,12516.703,0.36666,0.02128,0.36728,-3.3221
408847.04895,28.0,9909.4424,0.37439,0.0342,0.37595,-5.21979
408847.21395,28.0,7835.48,0.38405,0.04599,0.3868,-6.82826
408847.41395,28.0,6217.2461,0.39264,0.05567,0.39657,-8.06977
408847.65295,28.0,4905.291,0.4037,0.06799,0.40939,-9.55923
408848.11095,28.0,3881.2737,0.41346,0.07412,0.42005,-10.16326
408848.34895,28.0,3070.9827,0.42658,0.0853,0.43503,-11.30836
408848.58695,28.0,2430.7778,0.43901,0.09046,0.44823,-11.64247
408848.82595,28.0,1923.1537,0.45738,0.10107,0.46842,-12.46047
408849.06295,28.0,1522.4358,0.47127,0.1108,0.48412,-13.23073
408849.30195,28.0,1203.8446,0.48703,0.1157,0.50059,-13.36378
408849.53995,28.0,952.86591,0.5063,0.12327,0.52109,-13.68338
408849.77895,28.0,754.27557,0.5231,0.13479,0.54019,-14.44921
408850.01595,28.0,596.71857,0.54215,0.14099,0.56018,-14.57782
408850.25295,28.0,471.96338,0.56656,0.15247,0.58672,-15.06219
408850.49195,28.0,373.20856,0.59175,0.16175,0.61346,-15.28761
408850.72995,28.0,295.47278,0.60839,0.16843,0.63128,-15.47485
408850.96795,28.0,233.87738,0.63427,0.17522,0.65803,-15.44268
408851.20595,28.0,185.05922,0.65931,0.18486,0.68473,-15.66303
408851.44295,28.0,146.35823,0.69822,0.19727,0.72555,-15.7765
408851.67895,28.0,115.77804,0.72515,0.20449,0.75343,-15.74818
408851.91295,28.0,91.6721,0.75215,0.21043,0.78103,-15.63006
408852.15895,28.0,72.51701,0.79071,0.22492,0.82208,-15.87878
408852.38795,28.0,57.36816,0.80948,0.24958,0.84708,-17.13598
408852.62495,28.0,45.3629,0.847,0.26411,0.88722,-17.31816
408852.85696,28.0,35.93134,0.89247,0.24287,0.92493,-15.22333
408853.10696,28.0,28.40909,0.94109,0.28163,0.98232,-16.66024
408853.32196,28.0,22.48202,0.98403,0.28456,1.02435,-16.12891
408853.58596,28.0,17.79613,1.00432,0.28001,1.04262,-15.57855
408853.83896,28.0,14.06813,1.00608,0.35244,1.06603,-19.30566
408854.05496,28.0,11.1448,1.11476,0.31645,1.15881,-15.84758
408854.32196,28.0,8.81772,1.13786,0.43749,1.21907,-21.03111
408854.49996,28.0,6.97545,1.14629,0.39491,1.21241,-19.00948
408854.71796,28.0,5.5173,1.2768,0.3305,1.31888,-14.51248
408854.98796,28.0,4.36941,1.46549,0.39445,1.51765,-15.06449
408855.32296,28.0,3.45686,1.51719,0.52298,1.60479,-19.01928
408855.74096,28.0,2.73547,1.4609,0.54653,1.55978,-20.51128
408856.26596,28.0,2.16054,1.4088,0.43409,1.47416,-17.12535
408856.92596,28.0,1.70952,1.44548,0.23796,1.46494,-9.34854
408857.75396,28.0,1.35352,1.60494,0.06965,1.60645,-2.48508
408858.79696,28.0,1.07079,1.8304,0.02847,1.83062,-0.89099
408860.11096,28.0,0.84734,2.00459,0.14155,2.00958,-4.03907
408861.76596,28.0,0.67072,2.0397,0.31729,2.06423,-8.84199
408863.85496,28.0,0.53067,1.89377,0.52,1.96386,-15.35424
408866.49196,28.0,0.41976,1.61977,0.57558,1.719,-19.56254
408869.82296,28.0,0.33183,1.35498,0.43462,1.42297,-17.7841
408874.02896,28.0,0.26261,1.25239,0.1735,1.26435,-7.88713
408879.33696,28.0,0.20791,1.33788,-0.07255,1.33985,3.10385
408886.04196,28.0,0.16452,1.54992,-0.18412,1.56081,6.77457
408894.51796,28.0,0.13007,1.76882,-0.12659,1.77335,4.09358
408905.20796,28.0,0.10309,1.89303,0.04041,1.89347,-1.22281
408918.72196,28.0,0.08153,1.90358,0.22326,1.91663,-6.68934
408935.81996,28.0,0.06443,1.85897,0.3399,1.88978,-10.36183
408957.40597,28.0,0.05102,1.78433,0.40964,1.83075,-12.9296
408984.64897,28.0,0.04042,1.7347,0.41859,1.78449,-13.56624
409019.14497,28.0,0.03192,1.73097,0.38862,1.77406,-12.65371
409062.69198,28.0,0.02528,1.78635,0.34884,1.8201,-11.04979
409117.75698,28.0,0.01999,1.89652,0.32699,1.9245,-9.78267
423166.35065,29.0,20004.453,0.35357,-0.01177,0.35377,1.90662
423166.49265,29.0,15829.126,0.35826,0.00246,0.35827,-0.39335
423166.63465,29.0,12516.703,0.36395,0.02099,0.36455,-3.30083
423166.77665,29.0,9909.4424,0.37384,0.03514,0.37549,-5.37046
423166.94165,29.0,7835.48,0.38195,0.04639,0.38476,-6.92437
423167.14165,29.0,6217.2461,0.39432,0.05838,0.39862,-8.42202
423167.38065,29.0,4905.291,0.40274,0.06506,0.40797,-9.17678
423167.83865,29.0,3881.2737,0.41446,0.07474,0.42114,-10.22224
423168.07665,29.0,3070.9827,0.42874,0.08245,0.4366,-10.88579
423168.31465,29.0,2430.7778,0.44365,0.09303,0.4533,-11.84259
423168.55365,29.0,1923.1537,0.45456,0.10002,0.46544,-12.40964
423168.79065,29.0,1522.4358,0.4733,0.10853,0.48558,-12.91501
423169.02965,29.0,1203.8446,0.48673,0.11609,0.50038,-13.41532
423169.26765,29.0,952.86591,0.5045,0.12596,0.51999,-14.01812
423169.50665,29.0,754.27557,0.52616,0.13122,0.54228,-14.00315
423169.74365,29.0,596.71857,0.5406,0.14251,0.55907,-14.76819
423169.98065,29.0,471.96338,0.56295,0.15064,0.58276,-14.98101
423170.22065,29.0,373.20856,0.58965,0.15873,0.61064,-15.06624
423170.45765,29.0,295.47278,0.60924,0.17244,0.63318,-15.80359
423170.69765,29.0,233.87738,0.63544,0.18028,0.66052,-15.83888
423170.93565,29.0,185.05922,0.66215,0.19403,0.68999,-16.33252
423171.17165,29.0,146.35823,0.6886,0.19445,0.71553,-15.76901
423171.40765,29.0,115.77804,0.71867,0.20682,0.74783,-16.05478
423171.64165,29.0,91.6721,0.7471,0.22181,0.77933,-16.53565
423171.88765,29.0,72.51701,0.77784,0.21899,0.80808,-15.72358
423172.11665,29.0,57.36816,0.82822,0.23921,0.86207,-16.10981
423172.35265,29.0,45.3629,0.86436,0.24524,0.89848,-15.84011
423172.58565,29.0,35.93134,0.86548,0.26082,0.90393,-16.77044
423172.83565,29.0,28.40909,0.92348,0.2516,0.95714,-15.24004
423173.04965,29.0,22.48202,0.94635,0.26745,0.98342,-15.78114
423173.31465,29.0,17.79613,0.96516,0.31161,1.01422,-17.8931
423173.56765,29.0,14.06813,1.0739,0.35481,1.131,-18.28328
423173.78365,29.0,11.1448,1.04849,0.33756,1.10149,-17.84571
423174.05065,29.0,8.81772,1.20322,0.36295,1.25677,-16.78596
423174.22865,29.0,6.97545,1.23002,0.47213,1.31752,-20.99891
423174.44665,29.0,5.5173,1.20408,0.43317,1.27963,-19.78618
423174.71665,29.0,4.36941,1.30253,0.33533,1.345,-14.43696
423175.05165,29.0,3.45686,1.50582,0.30632,1.53666,-11.49855
423175.46965,29.0,2.73547,1.66823,0.40788,1.71737,-13.73933
423175.99565,29.0,2.16054,1.67926,0.5268,1.75995,-17.41713
423176.65465,29.0,1.70952,1.57443,0.54941,1.66753,-19.23674
423177.48265,29.0,1.35352,1.44524,0.42851,1.50743,-16.51491
423178.52565,29.0,1.07079,1.40982,0.20217,1.42424,-8.16048
423179.83965,29.0,0.84734,1.51866,-0.0271,1.5189,1.02242
423181.49565,29.0,0.67072,1.70601,-0.14152,1.71187,4.74209
423183.58365,29.0,0.53067,1.95392,-0.09403,1.95618,2.75507
423186.22065,29.0,0.41976,2.08996,0.12034,2.09342,-3.29555
423189.55165,29.0,0.33183,2.03142,0.39294,2.06908,-10.94769
423193.75765,29.0,0.26261,1.80206,0.56601,1.88886,-17.43699
423199.06566,29.0,0.20791,1.52261,0.55085,1.61919,-19.88918
423205.77066,29.0,0.16452,1.33801,0.37383,1.38925,-15.60977
423214.24666,29.0,0.13007,1.32789,0.1539,1.33678,-6.61101
423224.93666,29.0,0.10309,1.45446,0.01175,1.45451,-0.46298
423238.45066,29.0,0.08153,1.62751,-0.00921,1.62753,0.3243
423255.54866,29.0,0.06443,1.76575,0.05837,1.76671,-1.89337
423277.13566,29.0,0.05102,1.87995,0.16918,1.88755,-5.14243
423304.37767,29.0,0.04042,1.94396,0.30419,1.96762,-8.89362
423338.87367,29.0,0.03192,1.95562,0.42943,2.00222,-12.38479
423382.42067,29.0,0.02528,1.93431,0.50708,1.99967,-14.68962
423437.48668,29.0,0.01999,1.92371,0.52684,1.99454,-15.316
437469.86376,30.0,20004.453,0.3511,-0.01374,0.35137,2.24188
437470.00576,30.0,15829.126,0.35497,0.00209,0.35497,-0.33814
437470.14776,30.0,12516.703,0.36541,0.02011,0.36596,-3.14988
437470.28976,30.0,9909.4424,0.3744,0.0329,0.37584,-5.02186
437470.45476,30.0,7835.48,0.3812,0.04589,0.38395,-6.86395
437470.65476,30.0,6217.2461,0.39401,0.05664,0.39806,-8.18078
437471.11376,30.0,4905.291,0.40361,0.06593,0.40896,-9.27681
437471.35176,30.0,3881.2737,0.41268,0.07559,0.41954,-10.37966
437471.58976,30.0,3070.9827,0.42808,0.08522,0.43648,-11.25845
437471.82776,30.0,2430.7778,0.43981,0.09279,0.44949,-11.91399
437472.06676,30.0,1923.1537,0.45492,0.10101,0.466,-12.5184
437472.30376,30.0,1522.4358,0.47008,0.11015,0.48281,-13.18772
437472.54276,30.0,1203.8446,0.48978,0.1167,0.50349,-13.40229
437472.78076,30.0,952.86591,0.50592,0.12449,0.52101,-13.8245
437473.01876,30.0,754.27557,0.52479,0.13458,0.54178,-14.38331
437473.25676,30.0,596.71857,0.54429,0.14028,0.56207,-14.45234
437473.49376,30.0,471.96338,0.5681,0.15086,0.58779,-14.87212
437473.73276,30.0,373.20856,0.58966,0.15916,0.61076,-15.10516
437473.97076,30.0,295.47278,0.6096,0.16838,0.63243,-15.44052
437474.20976,30.0,233.87738,0.63154,0.17501,0.65534,-15.48909
437474.44776,30.0,185.05922,0.66054,0.18766,0.68668,-15.86004
437474.68376,30.0,146.35823,0.69508,0.19515,0.72195,-15.68257
437474.92076,30.0,115.77804,0.72273,0.20214,0.75046,-15.62558
437475.15476,30.0,91.6721,0.74517,0.21038,0.7743,-15.76557
437475.40076,30.0,72.51701,0.78783,0.22061,0.81814,-15.64323
437475.62976,30.0,57.36816,0.81582,0.24972,0.85318,-17.01897
437475.86576,30.0,45.3629,0.85741,0.26149,0.8964,-16.96014
437476.09876,30.0,35.93134,0.88059,0.24342,0.91362,-15.45259
437476.34876,30.0,28.40909,0.94043,0.26849,0.978,-15.9339
437476.56276,30.0,22.48202,0.97279,0.27121,1.00989,-15.57848
437476.82776,30.0,17.79613,0.98589,0.27853,1.02449,-15.77602
437477.07976,30.0,14.06813,1.02318,0.36489,1.0863,-19.62751
437477.29576,30.0,11.1448,1.09002,0.30883,1.13293,-15.81872
437477.56276,30.0,8.81772,1.17026,0.42604,1.2454,-20.00428
437477.74076,30.0,6.97545,1.15346,0.42469,1.22916,-20.21318
437477.95876,30.0,5.5173,1.23536,0.34633,1.28298,-15.66061
437478.22776,30.0,4.36941,1.4248,0.3367,1.46404,-13.29575
437478.56276,30.0,3.45686,1.55326,0.45441,1.61837,-16.30684
437478.98176,30.0,2.73547,1.53879,0.54229,1.63155,-19.41315
437479.50676,30.0,2.16054,1.45742,0.50441,1.54224,-19.09077
437480.16676,30.0,1.70952,1.41366,0.34332,1.45475,-13.65043
437480.99476,30.0,1.35352,1.4837,0.13542,1.48987,-5.215
437482.03776,30.0,1.07079,1.67035,-0.00686,1.67036,0.23541
437483.35076,30.0,0.84734,1.89177,-0.00246,1.89177,0.07436
437485.00676,30.0,0.67072,2.02654,0.12024,2.03011,-3.39565
437487.09576,30.0,0.53067,2.02604,0.35797,2.05742,-10.01976
437489.73276,30.0,0.41976,1.83634,0.54219,1.91471,-16.4497
437493.06376,30.0,0.33183,1.55029,0.56074,1.64858,-19.885
437497.26876,30.0,0.26261,1.3229,0.39415,1.38037,-16.59128
437502.57776,30.0,0.20791,1.261,0.13546,1.26826,-6.13146
437509.28177,30.0,0.16452,1.37825,-0.07164,1.38011,2.97566
437517.75877,30.0,0.13007,1.58776,-0.13591,1.59356,4.89255
437528.44877,30.0,0.10309,1.77399,-0.05515,1.77485,1.78056
437541.96277,30.0,0.08153,1.87495,0.1008,1.87766,-3.07733
437559.06077,30.0,0.06443,1.89344,0.24118,1.90874,-7.25893
437580.64677,30.0,0.05102,1.86412,0.36686,1.89987,-11.13348
437607.88978,30.0,0.04042,1.8155,0.43384,1.86662,-13.43968
437642.38478,30.0,0.03192,1.78264,0.44521,1.8374,-14.02261
437685.93278,30.0,0.02528,1.7977,0.41962,1.84602,-13.13865
437740.99779,30.0,0.01999,1.86889,0.38794,1.90873,-11.72685
451769.58967,31.0,20004.453,0.35131,-0.01265,0.35154,2.06218
451769.73167,31.0,15829.126,0.35534,0.00201,0.35534,-0.32432
451769.87367,31.0,12516.703,0.36364,0.02037,0.36421,-3.20656
451770.01567,31.0,9909.4424,0.37462,0.03417,0.37618,-5.21227
451770.18067,31.0,7835.48,0.38173,0.04778,0.38471,-7.134
451770.38067,31.0,6217.2461,0.39416,0.05826,0.39844,-8.40757
451770.61967,31.0,4905.291,0.40463,0.06276,0.40947,-8.81624
451771.07767,31.0,3881.2737,0.41443,0.07716,0.42156,-10.54723
451771.31567,31.0,3070.9827,0.4247,0.08251,0.43264,-10.99509
451771.55367,31.0,2430.7778,0.43737,0.09247,0.44704,-11.938
451771.79167,31.0,1923.1537,0.45869,0.10161,0.46981,-12.49119
451772.02967,31.0,1522.4358,0.46975,0.11163,0.48283,-13.36787
451772.26767,31.0,1203.8446,0.48992,0.11809,0.50395,-13.55187
451772.50667,31.0,952.86591,0.50666,0.12402,0.52162,-13.7549
451772.74467,31.0,754.27557,0.52327,0.13396,0.54014,-14.35936
451772.98267,31.0,596.71857,0.54233,0.13963,0.56002,-14.43796
451773.21967,31.0,471.96338,0.56737,0.15017,0.58691,-14.8252
451773.45867,31.0,373.20856,0.58896,0.15813,0.60981,-15.02896
451773.69667,31.0,295.47278,0.60785,0.16833,0.63073,-15.47858
451773.93567,31.0,233.87738,0.63429,0.17639,0.65836,-15.5409
451774.17367,31.0,185.05922,0.65682,0.1881,0.68322,-15.98099
451774.40967,31.0,146.35823,0.69439,0.19434,0.72107,-15.63516
451774.64667,31.0,115.77804,0.7212,0.2024,0.74906,-15.67671
451774.88067,31.0,91.6721,0.74481,0.21022,0.77391,-15.76144
451775.12567,31.0,72.51701,0.78591,0.21795,0.81557,-15.49988
451775.35567,31.0,57.36816,0.81615,0.24906,0.85331,-16.9704
451775.59167,31.0,45.3629,0.85724,0.26092,0.89607,-16.92911
451775.82467,31.0,35.93134,0.87886,0.24332,0.91193,-15.47518
451776.07467,31.0,28.40909,0.9406,0.2677,0.97795,-15.88662
451776.28867,31.0,22.48202,0.9707,0.26997,1.00754,-15.54255
451776.55367,31.0,17.79613,0.98376,0.28064,1.02301,-15.92217
451776.80567,31.0,14.06813,1.02479,0.36591,1.08816,-19.64972
451777.02267,31.0,11.1448,1.08586,0.30816,1.12874,-15.84377
451777.28967,31.0,8.81772,1.17308,0.42393,1.24733,-19.86886
451777.46767,31.0,6.97545,1.1519,0.42857,1.22904,-20.408
451777.68567,31.0,5.5173,1.23079,0.34653,1.27864,-15.72474
451777.95467,31.0,4.36941,1.41968,0.33317,1.45825,-13.20712
451778.28967,31.0,3.45686,1.55478,0.44758,1.61792,-16.05963
451778.70867,31.0,2.73547,1.54353,0.54029,1.63536,-19.29185
451779.23367,31.0,2.16054,1.46024,0.5095,1.54658,-19.23468
451779.89267,31.0,1.70952,1.40943,0.35112,1.45251,-13.98904
451780.72167,31.0,1.35352,1.47135,0.14217,1.4782,-5.51917
451781.76467,31.0,1.07079,1.6534,-0.00942,1.65343,0.32639
451783.07867,31.0,0.84734,1.87708,-0.0144,1.87713,0.43945
451784.73367,31.0,0.67072,2.02076,0.10779,2.02363,-3.05329
451786.82268,31.0,0.53067,2.03076,0.34314,2.05954,-9.59078
451789.45968,31.0,0.41976,1.84618,0.53792,1.92295,-16.24458
451792.79068,31.0,0.33183,1.55978,0.56669,1.65953,-19.96672
451796.99668,31.0,0.26261,1.32476,0.40787,1.38613,-17.11248
451802.30468,31.0,0.20791,1.25311,0.1518,1.26227,-6.90723
451809.00868,31.0,0.16452,1.36199,-0.06125,1.36337,2.57492
451817.48568,31.0,0.13007,1.56947,-0.13447,1.57522,4.89705
451828.17568,31.0,0.10309,1.75898,-0.06101,1.76004,1.98659
451841.68968,31.0,0.08153,1.8648,0.09207,1.86708,-2.82656
451858.78668,31.0,0.06443,1.88877,0.23601,1.90346,-7.12247
451880.37368,31.0,0.05102,1.86183,0.36443,1.89716,-11.07504
451907.61669,31.0,0.04042,1.81286,0.43537,1.86441,-13.50406
451942.11169,31.0,0.03192,1.77894,0.44788,1.83446,-14.13162
451985.6597,31.0,0.02528,1.79194,0.42247,1.84107,-13.26605
452040.7247,31.0,0.01999,1.86268,0.38967,1.903,-11.81568
466060.11419,32.0,20004.453,0.35325,-0.01284,0.35348,2.08199
466060.25619,32.0,15829.126,0.35662,0.00225,0.35663,-0.3615
466060.39819,32.0,12516.703,0.36353,0.01962,0.36406,-3.08971
466060.54019,32.0,9909.4424,0.37616,0.03158,0.37748,-4.79933
466060.70519,32.0,7835.48,0.38533,0.04842,0.38836,-7.16214
466060.90519,32.0,6217.2461,0.39562,0.05488,0.39941,-7.89793
466061.14419,32.0,4905.291,0.40361,0.06681,0.4091,-9.39932
466061.60219,32.0,3881.2737,0.41572,0.0762,0.42265,-10.38634
466061.84019,32.0,3070.9827,0.42982,0.08359,0.43787,-11.0055
466062.07819,32.0,2430.7778,0.44185,0.09559,0.45208,-12.20764
466062.31619,32.0,1923.1537,0.45357,0.09869,0.46418,-12.27528
466062.55419,32.0,1522.4358,0.47162,0.10624,0.48344,-12.69495
466062.79219,32.0,1203.8446,0.4862,0.1174,0.50017,-13.57525
466063.03119,32.0,952.86591,0.50502,0.12606,0.52052,-14.01533
466063.26919,32.0,754.27557,0.52149,0.1321,0.53796,-14.21485
466063.50719,32.0,596.71857,0.545,0.14253,0.56333,-14.6555
466063.74419,32.0,471.96338,0.56326,0.15285,0.58363,-15.18282
466063.98319,32.0,373.20856,0.58602,0.16286,0.60823,-15.53127
466064.22119,32.0,295.47278,0.61422,0.1716,0.63774,-15.60926
466064.46019,32.0,233.87738,0.63945,0.18087,0.66454,-15.7936
466064.69819,32.0,185.05922,0.66658,0.19019,0.69318,-15.92499
466064.93419,32.0,146.35823,0.69004,0.20475,0.71978,-16.52698
466065.17119,32.0,115.77804,0.72478,0.21693,0.75655,-16.66227
466065.40519,32.0,91.6721,0.75879,0.22349,0.79102,-16.41139
466065.65019,32.0,72.51701,0.77806,0.2373,0.81344,-16.96114
466065.87919,32.0,57.36816,0.80676,0.22614,0.83785,-15.65824
466066.11619,32.0,45.3629,0.83541,0.23844,0.86877,-15.9296
466066.34819,32.0,35.93134,0.89362,0.2727,0.9343,-16.97005
466066.59819,32.0,28.40909,0.90299,0.28743,0.94763,-17.65673
466066.81319,32.0,22.48202,0.94749,0.3138,0.9981,-18.32424
466067.07819,32.0,17.79613,1.01898,0.33142,1.07152,-18.01706
466067.33019,32.0,14.06813,1.03482,0.29182,1.07518,-15.74872
466067.54619,32.0,11.1448,1.10345,0.39975,1.17363,-19.91398
466067.81319,32.0,8.81772,1.09978,0.34353,1.15219,-17.34687
466067.99119,32.0,6.97545,1.24327,0.33524,1.28767,-15.09075
466068.20919,32.0,5.5173,1.35221,0.4621,1.42899,-18.86733
466068.47919,32.0,4.36941,1.31616,0.51223,1.41232,-21.26519
466068.81419,32.0,3.45686,1.31061,0.42571,1.37802,-17.99476
466069.23219,32.0,2.73547,1.40912,0.28194,1.43705,-11.31459
466069.75819,32.0,2.16054,1.60923,0.19554,1.62107,-6.9282
466070.41719,32.0,1.70952,1.8066,0.24076,1.82257,-7.59098
466071.24519,32.0,1.35352,1.88629,0.38243,1.92467,-11.4608
466072.28819,32.0,1.07079,1.80595,0.51862,1.87894,-16.0226
466073.60219,32.0,0.84734,1.60559,0.54332,1.69503,-18.69557
466075.25819,32.0,0.67072,1.41183,0.42772,1.4752,-16.85449
466077.34619,32.0,0.53067,1.30474,0.16538,1.31518,-7.22412
466079.98319,32.0,0.41976,1.38373,-0.10281,1.38755,4.24928
466083.31419,32.0,0.33183,1.6052,-0.24642,1.624,8.72751
466087.5202,32.0,0.26261,1.86861,-0.19616,1.87887,5.99263
466092.8282,32.0,0.20791,2.0245,0.01728,2.02457,-0.48898
466099.5322,32.0,0.16452,2.00339,0.275,2.02218,-7.81598
466108.0092,32.0,0.13007,1.84183,0.44457,1.89472,-13.57002
466118.6992,32.0,0.10309,1.64929,0.46688,1.7141,-15.80574
466132.2132,32.0,0.08153,1.53143,0.38217,1.5784,-14.01213
466149.3112,32.0,0.06443,1.52931,0.2916,1.55687,-10.79539
466170.8972,32.0,0.05102,1.59255,0.20853,1.60615,-7.45986
466198.14021,32.0,0.04042,1.70697,0.17209,1.71562,-5.75691
466232.63521,32.0,0.03192,1.85211,0.18593,1.86142,-5.7325
466276.18321,32.0,0.02528,2.00124,0.26017,2.01808,-7.4072
466331.24822,32.0,0.01999,2.11994,0.3858,2.15476,-10.3143
480337.52332,33.0,20004.453,0.35438,-0.01335,0.35463,2.15658
480337.66532,33.0,15829.126,0.35751,0.0009,0.35751,-0.14383
480337.80732,33.0,12516.703,0.36382,0.01992,0.36437,-3.13429
480337.94932,33.0,9909.4424,0.37642,0.03403,0.37795,-5.16529
480338.11432,33.0,7835.48,0.38474,0.04455,0.38731,-6.60528
480338.31432,33.0,6217.2461,0.39368,0.05383,0.39735,-7.78556
480338.55332,33.0,4905.291,0.4038,0.06773,0.40944,-9.52112
480339.01132,33.0,3881.2737,0.4145,0.07315,0.4209,-10.00881
480339.24932,33.0,3070.9827,0.42686,0.08393,0.43504,-11.12348
480339.48732,33.0,2430.7778,0.43949,0.09216,0.44904,-11.84285
480339.72632,33.0,1923.1537,0.45776,0.10138,0.46886,-12.48762
480339.96332,33.0,1522.4358,0.4719,0.10962,0.48447,-13.07747
480340.20232,33.0,1203.8446,0.48833,0.11561,0.50183,-13.31955
480340.44032,33.0,952.86591,0.50722,0.12352,0.52204,-13.68694
480340.67932,33.0,754.27557,0.5247,0.13539,0.54189,-14.46806
480340.91632,33.0,596.71857,0.54049,0.13838,0.55792,-14.36109
480341.15332,33.0,471.96338,0.5665,0.14926,0.58583,-14.7607
480341.39232,33.0,373.20856,0.58997,0.16078,0.61149,-15.24424
480341.63032,33.0,295.47278,0.60724,0.16481,0.62921,-15.18512
480341.86932,33.0,233.87738,0.63516,0.17507,0.65885,-15.40969
480342.10732,33.0,185.05922,0.6577,0.18363,0.68285,-15.59955
480342.34432,33.0,146.35823,0.69644,0.19385,0.72291,-15.55454
480342.58032,33.0,115.77804,0.72669,0.20364,0.75468,-15.65428
480342.81432,33.0,91.6721,0.75288,0.20829,0.78116,-15.46447
480343.06032,33.0,72.51701,0.78842,0.22238,0.81918,-15.75167
480343.28932,33.0,57.36816,0.80832,0.24658,0.84509,-16.96439
480343.52532,33.0,45.3629,0.84311,0.26,0.88228,-17.13875
480343.75832,33.0,35.93134,0.8871,0.24035,0.91908,-15.16
480344.00832,33.0,28.40909,0.93823,0.27981,0.97906,-16.60599
480344.22232,33.0,22.48202,0.97943,0.28143,1.01906,-16.03151
480344.48732,33.0,17.79613,1.00007,0.27637,1.03756,-15.44791
480344.74032,33.0,14.06813,1.00405,0.34881,1.06292,-19.15713
480344.95632,33.0,11.1448,1.11151,0.31259,1.15462,-15.70743
480345.22332,33.0,8.81772,1.13525,0.43151,1.21449,-20.81194
480345.40132,33.0,6.97545,1.14119,0.38998,1.20599,-18.86704
480345.61932,33.0,5.5173,1.27066,0.31961,1.31024,-14.11867
480345.88832,33.0,4.36941,1.45647,0.38411,1.50627,-14.77396
480346.22432,33.0,3.45686,1.50696,0.51042,1.59106,-18.71153
480346.64232,33.0,2.73547,1.44652,0.53354,1.54178,-20.2461
480347.16732,33.0,2.16054,1.3934,0.42065,1.45551,-16.79857
480347.82732,33.0,1.70952,1.42918,0.22444,1.44669,-8.92474
480348.65532,33.0,1.35352,1.58749,0.05908,1.58859,-2.13121
480349.69832,33.0,1.07079,1.8112,0.02118,1.81132,-0.66998
480351.01232,33.0,0.84734,1.98442,0.13827,1.98923,-3.98585
480352.66732,33.0,0.67072,2.01758,0.31688,2.04231,-8.92596
480354.75632,33.0,0.53067,1.87326,0.51852,1.9437,-15.47218
480357.39332,33.0,0.41976,1.59899,0.57633,1.69968,-19.82094
480360.72432,33.0,0.33183,1.33624,0.44068,1.40704,-18.2521
480364.93032,33.0,0.26261,1.23006,0.17758,1.24281,-8.21507
480370.23832,33.0,0.20791,1.31514,-0.07326,1.31718,3.18824
480376.94233,33.0,0.16452,1.53002,-0.18728,1.54144,6.97851
480385.41933,33.0,0.13007,1.75342,-0.12982,1.75822,4.23423
480396.10933,33.0,0.10309,1.88015,0.03913,1.88056,-1.19237
480409.62333,33.0,0.08153,1.89303,0.22333,1.90616,-6.72825
480426.72033,33.0,0.06443,1.84596,0.34404,1.87774,-10.55727
480448.30733,33.0,0.05102,1.77189,0.41415,1.81964,-13.1558
480475.54934,33.0,0.04042,1.71928,0.42112,1.7701,-13.7632
480510.04534,33.0,0.03192,1.71536,0.38865,1.75884,-12.76597
480553.59234,33.0,0.02528,1.77272,0.34693,1.80635,-11.07311
480608.65835,33.0,0.01999,1.88469,0.32372,1.91229,-9.74627
494616.09945,34.0,20004.453,0.35139,-0.01183,0.35159,1.9285
494616.24145,34.0,15829.126,0.35517,0.00556,0.35521,-0.8963
494616.38345,34.0,12516.703,0.36686,0.02049,0.36744,-3.19627
494616.52545,34.0,9909.4424,0.37239,0.03117,0.3737,-4.78427
494616.69045,34.0,7835.48,0.38273,0.04457,0.38531,-6.64177
494616.89045,34.0,6217.2461,0.3922,0.05506,0.39604,-7.99136
494617.12945,34.0,4905.291,0.40436,0.06719,0.4099,-9.43502
494617.58745,34.0,3881.2737,0.41381,0.07404,0.42038,-10.14394
494617.82545,34.0,3070.9827,0.4271,0.08438,0.43536,-11.17526
494618.06345,34.0,2430.7778,0.43775,0.0921,0.44734,-11.88117
494618.30245,34.0,1923.1537,0.45696,0.10104,0.468,-12.46839
494618.53945,34.0,1522.4358,0.46756,0.10963,0.48024,-13.19571
494618.77845,34.0,1203.8446,0.48819,0.11697,0.50201,-13.47365
494619.01645,34.0,952.86591,0.50494,0.12412,0.51997,-13.81012
494619.25545,34.0,754.27557,0.5204,0.13463,0.53753,-14.50458
494619.49245,34.0,596.71857,0.54212,0.13866,0.55957,-14.34693
494619.72945,34.0,471.96338,0.56841,0.14989,0.58784,-14.7728
494619.96845,34.0,373.20856,0.58738,0.1618,0.60926,-15.40053
494620.20645,34.0,295.47278,0.60817,0.16506,0.63017,-15.18492
494620.44545,34.0,233.87738,0.6337,0.17383,0.65711,-15.33956
494620.68345,34.0,185.05922,0.65949,0.18336,0.6845,-15.53796
494620.91945,34.0,146.35823,0.69631,0.19426,0.7229,-15.58814
494621.15645,34.0,115.77804,0.72321,0.20245,0.75101,-15.63904
494621.39045,34.0,91.6721,0.74649,0.2087,0.77511,-15.61956
494621.63545,34.0,72.51701,0.7873,0.22013,0.81749,-15.62104
494621.86545,34.0,57.36816,0.80844,0.24554,0.84491,-16.89483
494622.10145,34.0,45.3629,0.84611,0.25933,0.88496,-17.0402
494622.33445,34.0,35.93134,0.88555,0.24031,0.91757,-15.18275
494622.58445,34.0,28.40909,0.93831,0.27474,0.9777,-16.32024
494622.79845,34.0,22.48202,0.97354,0.27842,1.01257,-15.95984
494623.06345,34.0,17.79613,0.9929,0.27509,1.0303,-15.48585
494623.31545,34.0,14.06813,1.00433,0.35321,1.06463,-19.37615
