Repository: SebaVillagra00/ICM2985-SOH-IPRE

## Data University of Cambridge (EIS Cambridge)
Data publicada en "Identifying degradation patterns of lithium ion batteries from impedance spectroscopy using machine learning" (Zhang, Tang, Zhang, Wang, Stimming & Lee, 2020) https://www.nature.com/articles/s41467-020-15235-7.

Carpeta contiene:
* Paper de Nature Comunications (IF: 16.6).
* Data frames para IOS.
* Data frames para Windows.

Cada Data frame está contenido en un archivo .txt con las siguientes columnas:
* time/s: tiempo en que se mide la muestra.
* cycle number: ciclo de carga de la batería.
* freq/Hz: frecuencia de la señal de input.
* Re(Z)/Ohm: Parte resistiva de la impedancia.
* Im(Z)/Ohm: Parte reactiva de la impedancia.

File: EIS Cambridge/EIS csv/EIS_state_III_25C02.csv (part 5 of 23)
time/s,cycle number,freq/Hz,Re(Z)/Ohm,-Im(Z)/Ohm,|Z|/Ohm,Phase(Z)/deg
672913.38469,45.0,0.20791,1.46001,0.16149,1.46891,-6.31189
672920.08969,45.0,0.16452,1.45202,0.14176,1.45892,-5.57619
672928.56569,45.0,0.13007,1.46614,0.10831,1.47013,-4.22491
672939.25569,45.0,0.10309,1.51682,0.07692,1.51877,-2.90308
672952.76969,45.0,0.08153,1.60947,0.0738,1.61116,-2.62538
672969.86769,45.0,0.06443,1.71783,0.12211,1.72217,-4.06584
672991.4537,45.0,0.05102,1.82337,0.25934,1.84172,-8.09499
673018.6967,45.0,0.04042,1.84629,0.46374,1.90364,-14.09949
673053.1917,45.0,0.03192,1.74159,0.66497,1.86422,-20.89781
673096.73871,45.0,0.02528,1.53112,0.7598,1.70928,-26.39237
673151.80472,45.0,0.01999,1.2963,0.67395,1.46103,-27.46982
687628.32016,46.0,20004.453,0.27979,-0.02443,0.28085,4.99039
687628.46316,46.0,15829.126,0.287,-0.00336,0.28702,0.67114
687628.60516,46.0,12516.703,0.29554,0.01647,0.296,-3.19054
687628.74716,46.0,9909.4424,0.30489,0.0301,0.30637,-5.63737
687628.91116,46.0,7835.48,0.31451,0.04527,0.31775,-8.19123
687629.11216,46.0,6217.2461,0.32482,0.05713,0.32981,-9.97603
687629.35016,46.0,4905.291,0.33783,0.06825,0.34465,-11.42167
687629.58916,46.0,3881.2737,0.35061,0.07987,0.35959,-12.83384
687629.82616,46.0,3070.9827,0.36383,0.08992,0.37478,-13.88241
687630.06516,46.0,2430.7778,0.38,0.10171,0.39337,-14.98508
687630.30316,46.0,1923.1537,0.3968,0.11146,0.41215,-15.68943
687630.54116,46.0,1522.4358,0.41273,0.11903,0.42955,-16.08727
687630.77916,46.0,1203.8446,0.43222,0.13052,0.4515,-16.80289
687631.01716,46.0,952.86591,0.4541,0.13841,0.47473,-16.95118
687631.25616,46.0,754.27557,0.47513,0.14963,0.49813,-17.48079
687631.49316,46.0,596.71857,0.49817,0.15781,0.52256,-17.57696
687631.73016,46.0,471.96338,0.52375,0.16855,0.5502,-17.83933
687631.96916,46.0,373.20856,0.54824,0.17748,0.57626,-17.93825
687632.20716,46.0,295.47278,0.57601,0.1878,0.60585,-18.058
687632.44616,46.0,233.87738,0.60542,0.19651,0.63651,-17.9828
687632.68416,46.0,185.05922,0.63571,0.20566,0.66815,-17.92663
687632.92016,46.0,146.35823,0.66758,0.21467,0.70125,-17.82577
687633.15716,46.0,115.77804,0.70074,0.22434,0.73578,-17.75232
687633.39116,46.0,91.6721,0.73688,0.23147,0.77238,-17.43845
687633.63716,46.0,72.51701,0.77299,0.23927,0.80917,-17.19911
687633.86616,46.0,57.36816,0.8102,0.24681,0.84696,-16.94197
687634.10216,46.0,45.3629,0.84961,0.25309,0.8865,-16.58842
687634.33516,46.0,35.93134,0.8895,0.25979,0.92667,-16.28125
687634.58516,46.0,28.40909,0.93179,0.26546,0.96887,-15.90203
687634.79916,46.0,22.48202,0.97249,0.27062,1.00944,-15.55079
687635.06416,46.0,17.79613,1.01877,0.27368,1.05489,-15.0368
687635.31716,46.0,14.06813,1.0652,0.27403,1.09988,-14.4271
687635.53316,46.0,11.1448,1.11623,0.27077,1.1486,-13.63518
687635.80016,46.0,8.81772,1.16038,0.26568,1.1904,-12.89612
687635.97816,46.0,6.97545,1.20808,0.25324,1.23434,-11.83888
687636.19616,46.0,5.5173,1.25128,0.23234,1.27267,-10.51879
687636.46616,46.0,4.36941,1.29082,0.22135,1.30966,-9.73022
687636.80116,46.0,3.45686,1.31818,0.20145,1.33349,-8.68909
687637.21916,46.0,2.73547,1.34442,0.18052,1.35648,-7.64756
687637.74516,46.0,2.16054,1.36526,0.16079,1.3747,-6.71704
687638.40416,46.0,1.70952,1.38626,0.14097,1.39341,-5.80634
687639.23216,46.0,1.35352,1.40728,0.12727,1.41302,-5.1675
687640.27516,46.0,1.07079,1.42716,0.1225,1.43241,-4.90578
687641.58916,46.0,0.84734,1.44108,0.12588,1.44656,-4.99221
687643.24516,46.0,0.67072,1.44749,0.1302,1.45333,-5.13982
687645.33316,46.0,0.53067,1.4451,0.1313,1.45106,-5.19144
687647.97016,46.0,0.41976,1.44253,0.12642,1.44806,-5.00846
687651.30116,46.0,0.33183,1.44514,0.11323,1.44957,-4.47991
687655.50716,46.0,0.26261,1.46007,0.09608,1.46323,-3.76476
687660.81516,46.0,0.20791,1.49443,0.082,1.49667,-3.14082
687667.52016,46.0,0.16452,1.54696,0.0882,1.54948,-3.26305
687675.99616,46.0,0.13007,1.60571,0.12751,1.61077,-4.54034
687686.68616,46.0,0.10309,1.64586,0.20457,1.65852,-7.08534
687700.20017,46.0,0.08153,1.6403,0.30413,1.66826,-10.50395
687717.29817,46.0,0.06443,1.59534,0.39013,1.64235,-13.74169
687738.88417,46.0,0.05102,1.48773,0.4213,1.54623,-15.81109
687766.12717,46.0,0.04042,1.3904,0.36078,1.43645,-14.54627
687800.62218,46.0,0.03192,1.3683,0.21402,1.38494,-8.88972
687844.17018,46.0,0.02528,1.49144,0.0283,1.4917,-1.08697
687899.23519,46.0,0.01999,1.80802,-0.10377,1.811,3.28481
702373.00444,47.0,20004.453,0.28118,-0.0234,0.28215,4.75645
702373.14744,47.0,15829.126,0.28834,-0.00362,0.28836,0.71991
702373.28944,47.0,12516.703,0.29556,0.01508,0.29594,-2.92168
702373.43144,47.0,9909.4424,0.30461,0.03089,0.30617,-5.79029
702373.59544,47.0,7835.48,0.31435,0.04347,0.31734,-7.87264
702373.79644,47.0,6217.2461,0.32555,0.05707,0.33052,-9.94266
702374.03444,47.0,4905.291,0.33804,0.06824,0.34486,-11.41323
702374.27344,47.0,3881.2737,0.35141,0.07936,0.36026,-12.72633
702374.51144,47.0,3070.9827,0.36364,0.08965,0.37453,-13.84908
702374.74944,47.0,2430.7778,0.37981,0.10058,0.3929,-14.83299
702374.98744,47.0,1923.1537,0.39729,0.10912,0.41201,-15.35777
702375.22544,47.0,1522.4358,0.41294,0.11943,0.42986,-16.13116
702375.46344,47.0,1203.8446,0.43164,0.12891,0.45047,-16.62788
702375.70144,47.0,952.86591,0.45257,0.13877,0.47337,-17.04721
702375.94044,47.0,754.27557,0.47409,0.14837,0.49677,-17.37812
702376.17744,47.0,596.71857,0.49789,0.15632,0.52186,-17.43086
702376.41444,47.0,471.96338,0.52169,0.16791,0.54804,-17.84071
702376.65344,47.0,373.20856,0.5474,0.17773,0.57553,-17.98749
702376.89144,47.0,295.47278,0.57513,0.18507,0.60417,-17.83769
702377.13044,47.0,233.87738,0.60155,0.19571,0.63259,-18.02208
702377.36844,47.0,185.05922,0.63458,0.20462,0.66676,-17.87144
702377.60444,47.0,146.35823,0.66556,0.21347,0.69895,-17.78339
702377.84144,47.0,115.77804,0.69809,0.2225,0.73269,-17.67853
702378.07544,47.0,91.6721,0.73482,0.23152,0.77043,-17.48785
702378.32144,47.0,72.51701,0.77054,0.24082,0.8073,-17.35588
702378.55044,47.0,57.36816,0.80674,0.2472,0.84377,-17.0362
702378.78644,47.0,45.3629,0.84789,0.25285,0.88478,-16.60544
702379.01944,47.0,35.93134,0.88687,0.25832,0.92372,-16.23907
702379.26944,47.0,28.40909,0.9287,0.2652,0.96583,-15.93694
702379.48344,47.0,22.48202,0.9726,0.26914,1.00915,-15.46817
702379.74844,47.0,17.79613,1.01727,0.27174,1.05294,-14.95615
702380.00144,47.0,14.06813,1.06348,0.27343,1.09807,-14.41897
702380.21744,47.0,11.1448,1.11174,0.26961,1.14396,-13.6319
702380.48444,47.0,8.81772,1.15776,0.26417,1.18751,-12.85337
702380.66244,47.0,6.97545,1.20533,0.25218,1.23143,-11.81716
702380.88044,47.0,5.5173,1.24896,0.23163,1.27026,-10.50649
702381.14944,47.0,4.36941,1.28691,0.22132,1.3058,-9.758
702381.48444,47.0,3.45686,1.3149,0.20082,1.33014,-8.68367
702381.90344,47.0,2.73547,1.34011,0.17885,1.35199,-7.60188
702382.42844,47.0,2.16054,1.36188,0.15903,1.37113,-6.66045
702383.08744,47.0,1.70952,1.38225,0.14026,1.38934,-5.79428
702383.91644,47.0,1.35352,1.40327,0.12716,1.40902,-5.17785
702384.95944,47.0,1.07079,1.4229,0.12281,1.42819,-4.93288
702386.27244,47.0,0.84734,1.43564,0.12527,1.44109,-4.98686
702387.92844,47.0,0.67072,1.44267,0.12995,1.44851,-5.14729
702390.01744,47.0,0.53067,1.4405,0.13136,1.44648,-5.21032
702392.65344,47.0,0.41976,1.43782,0.12554,1.44329,-4.99019
702395.98544,47.0,0.33183,1.4412,0.11227,1.44557,-4.45417
702400.19044,47.0,0.26261,1.45733,0.09492,1.46042,-3.72647
702405.49944,47.0,0.20791,1.4917,0.08206,1.49395,-3.14868
702412.20344,47.0,0.16452,1.54409,0.08934,1.54667,-3.31146
702420.67944,47.0,0.13007,1.60208,0.1308,1.60741,-4.66762
702431.36944,47.0,0.10309,1.63896,0.20893,1.65223,-7.26479
702444.88344,47.0,0.08153,1.62959,0.30679,1.65822,-10.66188
702461.98145,47.0,0.06443,1.57967,0.38937,1.62695,-13.84662
702483.56845,47.0,0.05102,1.47489,0.41414,1.53194,-15.68451
702510.81045,47.0,0.04042,1.382,0.34807,1.42516,-14.13632
702545.30646,47.0,0.03192,1.36809,0.19777,1.38231,-8.22563
702588.85346,47.0,0.02528,1.50473,0.01257,1.50478,-0.47844
702643.91847,47.0,0.01999,1.83715,-0.10551,1.84018,3.2868
717116.59711,48.0,20004.453,0.27953,-0.02505,0.28065,5.12009
717116.74011,48.0,15829.126,0.28663,-0.00343,0.28665,0.68537
717116.88211,48.0,12516.703,0.29483,0.01636,0.29529,-3.17676
717117.02411,48.0,9909.4424,0.30444,0.03163,0.30608,-5.93226
717117.18811,48.0,7835.48,0.31297,0.04559,0.31628,-8.28858
717117.38911,48.0,6217.2461,0.32403,0.05671,0.32895,-9.92654
717117.62711,48.0,4905.291,0.3361,0.06877,0.34306,-11.56464
717117.86511,48.0,3881.2737,0.34994,0.07994,0.35895,-12.86815
717118.10311,48.0,3070.9827,0.36345,0.09003,0.37443,-13.91259
717118.34211,48.0,2430.7778,0.37879,0.10007,0.39179,-14.79828
717118.58011,48.0,1923.1537,0.39489,0.10977,0.40986,-15.53434
717118.81811,48.0,1522.4358,0.41311,0.11971,0.4301,-16.16058
717119.05611,48.0,1203.8446,0.43183,0.1293,0.45078,-16.6693
717119.29511,48.0,952.86591,0.45127,0.13807,0.47192,-17.01148
717119.53311,48.0,754.27557,0.474,0.1485,0.49671,-17.39582
717119.77011,48.0,596.71857,0.49527,0.15772,0.51978,-17.66404
717120.00811,48.0,471.96338,0.5209,0.16565,0.54661,-17.64134
717120.24711,48.0,373.20856,0.54824,0.17642,0.57592,-17.83759
717120.48411,48.0,295.47278,0.57439,0.1853,0.60354,-17.87959
717120.72411,48.0,233.87738,0.60258,0.19455,0.6332,-17.89359
717120.96211,48.0,185.05922,0.63299,0.20341,0.66486,-17.81454
717121.19811,48.0,146.35823,0.66366,0.21342,0.69713,-17.82713
717121.43412,48.0,115.77804,0.69736,0.22175,0.73177,-17.63995
717121.66812,48.0,91.6721,0.7331,0.22999,0.76833,-17.41756
717121.91312,48.0,72.51701,0.76801,0.23893,0.80432,-17.28119
717122.14212,48.0,57.36816,0.80634,0.24323,0.84222,-16.786
717122.37912,48.0,45.3629,0.84535,0.25091,0.8818,-16.53152
717122.61112,48.0,35.93134,0.88485,0.25687,0.92138,-16.18803
717122.86112,48.0,28.40909,0.92621,0.26418,0.96315,-15.91959
717123.07612,48.0,22.48202,0.97019,0.26894,1.00678,-15.49344
717123.34112,48.0,17.79613,1.01228,0.27075,1.04787,-14.97401
717123.59312,48.0,14.06813,1.05918,0.27146,1.09341,-14.37493
717123.80912,48.0,11.1448,1.11053,0.27136,1.1432,-13.73123
717124.07612,48.0,8.81772,1.15428,0.2622,1.18368,-12.79781
717124.25512,48.0,6.97545,1.20048,0.25029,1.2263,-11.77711
717124.47312,48.0,5.5173,1.24603,0.2329,1.26761,-10.5872
717124.74212,48.0,4.36941,1.28066,0.21972,1.29937,-9.73528
717125.07712,48.0,3.45686,1.31055,0.19871,1.32553,-8.62162
717125.49612,48.0,2.73547,1.33541,0.17789,1.3472,-7.58762
717126.02112,48.0,2.16054,1.35868,0.15695,1.36772,-6.58944
717126.68012,48.0,1.70952,1.37989,0.13914,1.38689,-5.75789
717127.50812,48.0,1.35352,1.4016,0.12845,1.40747,-5.2362
717128.55112,48.0,1.07079,1.41824,0.12698,1.42391,-5.11621
717129.86512,48.0,0.84734,1.4274,0.12944,1.43326,-5.18151
717131.52112,48.0,0.67072,1.43055,0.13086,1.43652,-5.22646
717133.60912,48.0,0.53067,1.42886,0.12604,1.43441,-5.04098
717136.24612,48.0,0.41976,1.4305,0.11592,1.43519,-4.63264
717139.57712,48.0,0.33183,1.44027,0.10094,1.4438,-4.00915
717143.78312,48.0,0.26261,1.46487,0.08625,1.46741,-3.36951
717149.09112,48.0,0.20791,1.50676,0.08389,1.5091,-3.18655
717155.79612,48.0,0.16452,1.55856,0.10714,1.56224,-3.9326
717164.27212,48.0,0.13007,1.60142,0.16437,1.60983,-5.86046
717174.96212,48.0,0.10309,1.61207,0.24592,1.63072,-8.67362
717188.47612,48.0,0.08153,1.57406,0.32567,1.6074,-11.68955
717205.57413,48.0,0.06443,1.50958,0.37548,1.55558,-13.96776
717227.16013,48.0,0.05102,1.41842,0.35207,1.46146,-13.94
717254.40313,48.0,0.04042,1.37329,0.24762,1.39544,-10.2212
717288.89813,48.0,0.03192,1.4353,0.09262,1.43829,-3.69231
717332.44614,48.0,0.02528,1.65273,-0.04181,1.65326,1.44929
717387.51115,48.0,0.01999,2.03229,-0.04459,2.03278,1.25693
731861.08579,49.0,20004.453,0.28015,-0.0237,0.28115,4.83487
731861.22879,49.0,15829.126,0.28713,-0.00324,0.28715,0.64603
731861.37079,49.0,12516.703,0.29609,0.0149,0.29646,-2.87997
731861.51279,49.0,9909.4424,0.3038,0.02908,0.30519,-5.46738
731861.67679,49.0,7835.48,0.31473,0.04339,0.31771,-7.84994
731861.87779,49.0,6217.2461,0.3256,0.05544,0.33028,-9.66391
731862.11579,49.0,4905.291,0.33707,0.06792,0.34384,-11.39266
731862.35479,49.0,3881.2737,0.35081,0.07954,0.35972,-12.77447
731862.59279,49.0,3070.9827,0.36355,0.09008,0.37455,-13.91696
731862.83079,49.0,2430.7778,0.37857,0.0988,0.39125,-14.62751
731863.06879,49.0,1923.1537,0.39583,0.11006,0.41085,-15.53878
731863.30679,49.0,1522.4358,0.41313,0.11936,0.43003,-16.11496
731863.54479,49.0,1203.8446,0.43158,0.13051,0.45088,-16.8252
731863.78379,49.0,952.86591,0.45109,0.139,0.47202,-17.12637
731864.02179,49.0,754.27557,0.47391,0.14763,0.49638,-17.30296
731864.25879,49.0,596.71857,0.49723,0.15725,0.5215,-17.54925
731864.49679,49.0,471.96338,0.52024,0.16775,0.54661,-17.87155
731864.73579,49.0,373.20856,0.54669,0.17638,0.57444,-17.88133
731864.97379,49.0,295.47278,0.57526,0.18563,0.60447,-17.88385
731865.21279,49.0,233.87738,0.60235,0.19427,0.6329,-17.87592
731865.45079,49.0,185.05922,0.63236,0.20513,0.6648,-17.97211
731865.68679,49.0,146.35823,0.66362,0.21309,0.69699,-17.80215
731865.92379,49.0,115.77804,0.69781,0.22163,0.73216,-17.6205
731866.15779,49.0,91.6721,0.7327,0.23108,0.76828,-17.50446
731866.40279,49.0,72.51701,0.76953,0.23725,0.80528,-17.13474
731866.63279,49.0,57.36816,0.80726,0.2467,0.84411,-16.99293
731866.86879,49.0,45.3629,0.84628,0.2523,0.88309,-16.60084
731867.10079,49.0,35.93134,0.88465,0.25829,0.92158,-16.27597
731867.35179,49.0,28.40909,0.92574,0.26377,0.96258,-15.90352
731867.56579,49.0,22.48202,0.96805,0.26809,1.00449,-15.47918
731867.83079,49.0,17.79613,1.01257,0.27247,1.04859,-15.06086
731868.08279,49.0,14.06813,1.06172,0.27329,1.09633,-14.4347
731868.29879,49.0,11.1448,1.10748,0.27136,1.14024,-13.76775
731868.56679,49.0,8.81772,1.15518,0.26284,1.18471,-12.81816
731868.74479,49.0,6.97545,1.20648,0.25444,1.23301,-11.90877
731868.96279,49.0,5.5173,1.24325,0.23676,1.26559,-10.78195
731869.23179,49.0,4.36941,1.2815,0.21867,1.30002,-9.68357
731869.56679,49.0,3.45686,1.31235,0.19581,1.32688,-8.48607
731869.98579,49.0,2.73547,1.34511,0.17538,1.35649,-7.42857
731870.51079,49.0,2.16054,1.3698,0.16286,1.37945,-6.7802
731871.16979,49.0,1.70952,1.38565,0.15258,1.39402,-6.2837
731871.99779,49.0,1.35352,1.3952,0.14164,1.40237,-5.79663
731873.04079,49.0,1.07079,1.4033,0.12987,1.4093,-5.28756
731874.35479,49.0,0.84734,1.41193,0.11627,1.41671,-4.70763
731876.01079,49.0,0.67072,1.42508,0.10464,1.42892,-4.1997
731878.09879,49.0,0.53067,1.44484,0.09397,1.44789,-3.72134
731880.73579,49.0,0.41976,1.47238,0.09355,1.47535,-3.63553
731884.0678,49.0,0.33183,1.50152,0.10926,1.50549,-4.16183
731888.2728,49.0,0.26261,1.51958,0.14105,1.52611,-5.30303
731893.5808,49.0,0.20791,1.51782,0.17861,1.52829,-6.71147
731900.2858,49.0,0.16452,1.49487,0.20616,1.50902,-7.85205
731908.7618,49.0,0.13007,1.46146,0.20909,1.47634,-8.14194
731919.4518,49.0,0.10309,1.43834,0.18,1.44956,-7.13329
731932.9658,49.0,0.08153,1.45104,0.12586,1.45649,-4.95747
731950.0638,49.0,0.06443,1.50982,0.07548,1.51171,-2.86216
731971.64981,49.0,0.05102,1.64857,0.0464,1.64922,-1.61224
731998.89281,49.0,0.04042,1.84177,0.11408,1.8453,-3.54443
732033.38881,49.0,0.03192,2.0164,0.31932,2.04153,-8.99875
732076.93582,49.0,0.02528,2.06651,0.63515,2.16191,-17.08493
732132.00082,49.0,0.01999,1.92281,0.96608,2.15186,-26.67642
746599.88868,50.0,20004.453,0.27903,-0.02327,0.28,4.76666
746600.03168,50.0,15829.126,0.28808,-0.00252,0.28809,0.50024
746600.17368,50.0,12516.703,0.29578,0.01504,0.29616,-2.9102
746600.31568,50.0,9909.4424,0.30444,0.03016,0.30594,-5.65845
746600.47968,50.0,7835.48,0.31381,0.04371,0.31684,-7.92928
746600.68068,50.0,6217.2461,0.32634,0.05594,0.3311,-9.72769
746600.91868,50.0,4905.291,0.33648,0.06839,0.34336,-11.48929
746601.15668,50.0,3881.2737,0.35001,0.0789,0.3588,-12.70287
746601.39468,50.0,3070.9827,0.36451,0.08882,0.37518,-13.69435
746601.63268,50.0,2430.7778,0.37937,0.10063,0.39249,-14.85587
746601.87168,50.0,1923.1537,0.39495,0.10977,0.40992,-15.53199
746602.10868,50.0,1522.4358,0.41357,0.11831,0.43016,-15.96371
746602.34768,50.0,1203.8446,0.43242,0.13078,0.45177,-16.82668
746602.58568,50.0,952.86591,0.45234,0.13893,0.4732,-17.07398
746602.82468,50.0,754.27557,0.47409,0.14738,0.49647,-17.26885
746603.06168,50.0,596.71857,0.497,0.15764,0.5214,-17.59825
746603.29868,50.0,471.96338,0.52071,0.16644,0.54666,-17.72609
746603.53768,50.0,373.20856,0.5459,0.17721,0.57394,-17.98477
746603.77568,50.0,295.47278,0.57658,0.18697,0.60613,-17.96629
746604.01468,50.0,233.87738,0.60336,0.19431,0.63388,-17.85102
746604.25268,50.0,185.05922,0.63276,0.20311,0.66456,-17.79598
746604.48868,50.0,146.35823,0.6642,0.21277,0.69745,-17.76258
746604.72568,50.0,115.77804,0.69791,0.22264,0.73256,-17.69304
746604.95968,50.0,91.6721,0.73378,0.23297,0.76987,-17.61449
746605.20568,50.0,72.51701,0.7687,0.239,0.805,-17.27144
746605.43468,50.0,57.36816,0.80711,0.24603,0.84378,-16.95282
746605.67068,50.0,45.3629,0.8455,0.2538,0.88277,-16.70862
746605.90368,50.0,35.93134,0.88415,0.25823,0.92109,-16.28152
746606.15368,50.0,28.40909,0.92592,0.26333,0.96264,-15.87542
746606.36768,50.0,22.48202,0.96946,0.26949,1.00622,-15.53491
746606.63268,50.0,17.79613,1.013,0.27363,1.0493,-15.11615
746606.88568,50.0,14.06813,1.06081,0.27242,1.09523,-14.40272
746607.10168,50.0,11.1448,1.10861,0.2714,1.14135,-13.75608
746607.36868,50.0,8.81772,1.15626,0.26271,1.18573,-12.8004
746607.54668,50.0,6.97545,1.20397,0.25555,1.23079,-11.98355
746607.76468,50.0,5.5173,1.24498,0.23672,1.26728,-10.76587
746608.03468,50.0,4.36941,1.28328,0.21969,1.30195,-9.71461
746608.36968,50.0,3.45686,1.31604,0.19567,1.3305,-8.45692
746608.78768,50.0,2.73547,1.34732,0.17679,1.35887,-7.4755
746609.31268,50.0,2.16054,1.37164,0.16615,1.38167,-6.90678
746609.97268,50.0,1.70952,1.38675,0.15491,1.39537,-6.37398
746610.80068,50.0,1.35352,1.39628,0.14162,1.40345,-5.79149
746611.84368,50.0,1.07079,1.40563,0.12863,1.4115,-5.22854
746613.15768,50.0,0.84734,1.41646,0.11471,1.42109,-4.62988
746614.81268,50.0,0.67072,1.43147,0.10317,1.43518,-4.12251
746616.90168,50.0,0.53067,1.45312,0.09475,1.4562,-3.73074
746619.53868,50.0,0.41976,1.48171,0.09935,1.48503,-3.83585
746622.86968,50.0,0.33183,1.50594,0.12012,1.51072,-4.56055
746627.07568,50.0,0.26261,1.51514,0.15257,1.5228,-5.75022
746632.38368,50.0,0.20791,1.50474,0.18357,1.5159,-6.95552
746639.08868,50.0,0.16452,1.479,0.19849,1.49226,-7.64378
746647.56468,50.0,0.13007,1.45237,0.1867,1.46432,-7.32523
746658.25468,50.0,0.10309,1.44575,0.14873,1.45338,-5.8735
746671.76869,50.0,0.08153,1.48222,0.09653,1.48536,-3.72623
746688.86669,50.0,0.06443,1.56326,0.06087,1.56444,-2.22984
746710.45269,50.0,0.05102,1.71448,0.06926,1.71588,-2.31329
746737.69569,50.0,0.04042,1.88759,0.18568,1.8967,-5.61794
746772.1907,50.0,0.03192,2.00674,0.42313,2.05086,-11.90658
746815.7387,50.0,0.02528,1.97383,0.72782,2.10374,-20.24062
746870.80371,50.0,0.01999,1.76102,0.98341,2.017,-29.18026
761333.51337,51.0,20004.453,0.28008,-0.02424,0.28113,4.94612
761333.65637,51.0,15829.126,0.288,-0.00282,0.28802,0.56106
761333.79837,51.0,12516.703,0.29696,0.01476,0.29732,-2.84632
761333.94037,51.0,9909.4424,0.30419,0.03034,0.3057,-5.69672
761334.10437,51.0,7835.48,0.31621,0.046,0.31954,-8.27612
761334.30537,51.0,6217.2461,0.32602,0.05709,0.33098,-9.93321
761334.54337,51.0,4905.291,0.33609,0.0678,0.34286,-11.40469
761334.78137,51.0,3881.2737,0.34959,0.07954,0.35853,-12.81799
761335.01937,51.0,3070.9827,0.36391,0.08979,0.37483,-13.85969
761335.25737,51.0,2430.7778,0.37997,0.09979,0.39285,-14.71463
761335.49637,51.0,1923.1537,0.39379,0.10865,0.40851,-15.42403
761335.73337,51.0,1522.4358,0.41197,0.11849,0.42867,-16.04597
761335.97237,51.0,1203.8446,0.43245,0.12866,0.45118,-16.56841
761336.21037,51.0,952.86591,0.45142,0.13831,0.47213,-17.03424
761336.44937,51.0,754.27557,0.47402,0.14807,0.49661,-17.34783
761336.68637,51.0,596.71857,0.49458,0.15791,0.51918,-17.70765
761336.92337,51.0,471.96338,0.52151,0.16746,0.54774,-17.80189
761337.16237,51.0,373.20856,0.54728,0.17693,0.57517,-17.91589
761337.40037,51.0,295.47278,0.57225,0.18496,0.6014,-17.91208
761337.63937,51.0,233.87738,0.60154,0.19411,0.63208,-17.88401
761337.87737,51.0,185.05922,0.63264,0.20394,0.6647,-17.86739
761338.11337,51.0,146.35823,0.66377,0.21196,0.69679,-17.7097
761338.35037,51.0,115.77804,0.69667,0.22209,0.73122,-17.68166
761338.58437,51.0,91.6721,0.73258,0.23032,0.76793,-17.45269
761338.83037,51.0,72.51701,0.76777,0.2371,0.80355,-17.16182
761339.05937,51.0,57.36816,0.80611,0.24556,0.84268,-16.94232
761339.29537,51.0,45.3629,0.84438,0.25183,0.88114,-16.607
761339.52837,51.0,35.93134,0.8822,0.2567,0.91879,-16.22414
761339.77837,51.0,28.40909,0.92392,0.26272,0.96054,-15.8731
761339.99237,51.0,22.48202,0.96695,0.26931,1.00376,-15.56338
761340.25737,51.0,17.79613,1.01184,0.27157,1.04765,-15.02398
761340.50937,51.0,14.06813,1.05853,0.27611,1.09394,-14.61928
761340.72537,51.0,11.1448,1.10724,0.27033,1.13976,-13.72005
761340.99337,51.0,8.81772,1.15598,0.26599,1.18619,-12.95823
761341.17137,51.0,6.97545,1.19971,0.25257,1.22601,-11.8886
761341.38937,51.0,5.5173,1.24202,0.2381,1.26464,-10.85201
761341.65837,51.0,4.36941,1.28258,0.21472,1.30043,-9.50407
761341.99337,51.0,3.45686,1.31923,0.19995,1.3343,-8.61838
761342.41237,51.0,2.73547,1.34123,0.18421,1.35382,-7.82021
761342.93737,51.0,2.16054,1.36005,0.16608,1.37015,-6.96193
761343.59637,51.0,1.70952,1.37654,0.14809,1.38448,-6.14018
761344.42537,51.0,1.35352,1.39169,0.13124,1.39787,-5.38703
761345.46837,51.0,1.07079,1.40801,0.11646,1.41281,-4.72839
761346.78137,51.0,0.84734,1.42925,0.10768,1.4333,-4.30869
761348.43737,51.0,0.67072,1.44995,0.10788,1.45396,-4.25526
761350.52637,51.0,0.53067,1.4667,0.11999,1.4716,-4.67708
761353.16237,51.0,0.41976,1.47134,0.13696,1.4777,-5.31803
761356.49437,51.0,0.33183,1.46447,0.14967,1.4721,-5.83556
761360.70037,51.0,0.26261,1.45252,0.15047,1.46029,-5.91438
761366.00837,51.0,0.20791,1.4457,0.13572,1.45205,-5.36313
761372.71237,51.0,0.16452,1.45652,0.10928,1.46061,-4.29075
761381.18937,51.0,0.13007,1.4961,0.08248,1.49837,-3.15544
761391.87938,51.0,0.10309,1.56926,0.07669,1.57114,-2.79781
761405.39338,51.0,0.08153,1.66496,0.11757,1.66911,-4.03924
761422.49038,51.0,0.06443,1.74905,0.20843,1.76142,-6.79585
761444.07738,51.0,0.05102,1.78184,0.37315,1.82049,-11.82786
761471.31938,51.0,0.04042,1.71458,0.54452,1.79897,-17.61895
761505.81539,51.0,0.03192,1.5506,0.64225,1.67835,-22.49902
761549.36239,51.0,0.02528,1.3593,0.59905,1.48545,-23.78338
761604.4274,51.0,0.01999,1.23893,0.38837,1.29838,-17.40471
776052.55748,52.0,20004.453,0.28124,-0.02421,0.28228,4.92069
776052.70048,52.0,15829.126,0.28811,-0.00274,0.28812,0.54478
776052.84248,52.0,12516.703,0.29596,0.01467,0.29632,-2.8376
776052.98448,52.0,9909.4424,0.30504,0.02951,0.30646,-5.52491
776053.14848,52.0,7835.48,0.31489,0.04428,0.31799,-8.00492
776053.34948,52.0,6217.2461,0.32529,0.05544,0.32999,-9.67268
776053.58748,52.0,4905.291,0.33736,0.06824,0.34419,-11.43451
776053.82648,52.0,3881.2737,0.3511,0.0789,0.35986,-12.66458
776054.06448,52.0,3070.9827,0.36358,0.08938,0.37441,-13.81186
776054.30248,52.0,2430.7778,0.37887,0.09943,0.3917,-14.70512
776054.54048,52.0,1923.1537,0.39547,0.11056,0.41064,-15.61912
776054.77848,52.0,1522.4358,0.41187,0.11971,0.42891,-16.20626
776055.01648,52.0,1203.8446,0.43179,0.12874,0.45057,-16.60272
776055.25548,52.0,952.86591,0.45164,0.13754,0.47212,-16.93711
776055.49348,52.0,754.27557,0.47394,0.14871,0.49672,-17.42045
776055.73048,52.0,596.71857,0.49559,0.15696,0.51985,-17.57401
776055.96848,52.0,471.96338,0.521,0.16641,0.54693,-17.71366
776056.20748,52.0,373.20856,0.54573,0.17523,0.57317,-17.80096
776056.44548,52.0,295.47278,0.57409,0.18499,0.60316,-17.86087
776056.68448,52.0,233.87738,0.60179,0.19403,0.6323,-17.87073
776056.92248,52.0,185.05922,0.63248,0.20452,0.66473,-17.91936
776057.15848,52.0,146.35823,0.66439,0.21122,0.69716,-17.6364
776057.39548,52.0,115.77804,0.6978,0.22139,0.73208,-17.60278
776057.62948,52.0,91.6721,0.73079,0.22987,0.76608,-17.46075
776057.87448,52.0,72.51701,0.76815,0.23719,0.80394,-17.15994
776058.10348,52.0,57.36816,0.8056,0.24513,0.84206,-16.92388
776058.34048,52.0,45.3629,0.84436,0.25049,0.88073,-16.5237
776058.57248,52.0,35.93134,0.88292,0.25745,0.91969,-16.25593
776058.82248,52.0,28.40909,0.92291,0.26237,0.95947,-15.86975
776059.03748,52.0,22.48202,0.96544,0.26738,1.00178,-15.48033
776059.30248,52.0,17.79613,1.00993,0.27271,1.0461,-15.11093
776059.55448,52.0,14.06813,1.0599,0.27361,1.09465,-14.47487
776059.77048,52.0,11.1448,1.10632,0.27132,1.13911,-13.77939
776060.03748,52.0,8.81772,1.15477,0.26485,1.18475,-12.91752
776060.21548,52.0,6.97545,1.2024,0.25672,1.2295,-12.05207
776060.43348,52.0,5.5173,1.24065,0.237,1.26308,-10.8147
776060.70348,52.0,4.36941,1.28127,0.22008,1.30004,-9.74642
776061.03848,52.0,3.45686,1.31359,0.19647,1.3282,-8.5064
776061.45648,52.0,2.73547,1.34647,0.17884,1.35829,-7.56579
776061.98148,52.0,2.16054,1.36898,0.16694,1.37912,-6.95252
776062.64148,52.0,1.70952,1.38189,0.15476,1.39053,-6.3901
776063.46948,52.0,1.35352,1.39328,0.1406,1.40035,-5.76253
776064.51248,52.0,1.07079,1.40315,0.12657,1.40884,-5.15457
776065.82648,52.0,0.84734,1.41529,0.11234,1.41974,-4.53855
776067.48248,52.0,0.67072,1.43158,0.10215,1.43522,-4.08136
776069.57148,52.0,0.53067,1.45487,0.09562,1.45801,-3.76021
776072.20748,52.0,0.41976,1.48213,0.10342,1.48574,-3.99146
776075.53948,52.0,0.33183,1.50274,0.12669,1.50807,-4.81884
776079.74448,52.0,0.26261,1.50719,0.15776,1.51542,-5.97556
776085.05248,52.0,0.20791,1.49325,0.18354,1.50448,-7.00728
776091.75748,52.0,0.16452,1.46771,0.1913,1.48013,-7.42619
776100.23348,52.0,0.13007,1.44643,0.17356,1.4568,-6.84245
776110.92348,52.0,0.10309,1.45021,0.13191,1.45619,-5.19726
776124.43749,52.0,0.08153,1.49946,0.08308,1.50176,-3.17142
776141.53549,52.0,0.06443,1.59075,0.05887,1.59184,-2.1193
776163.12249,52.0,0.05102,1.74601,0.08998,1.74832,-2.95016
776190.36449,52.0,0.04042,1.90452,0.23231,1.91864,-6.95441
776224.8605,52.0,0.03192,1.9846,0.48291,2.04251,-13.67596
776268.4075,52.0,0.02528,1.90597,0.76741,2.05467,-21.93129
776323.47351,52.0,0.01999,1.66268,0.97015,1.92501,-30.2629
790765.85639,53.0,20004.453,0.28027,-0.02406,0.2813,4.90753
790765.99939,53.0,15829.126,0.28693,-0.00286,0.28695,0.57154
790766.14139,53.0,12516.703,0.29658,0.01388,0.29691,-2.67896
790766.28339,53.0,9909.4424,0.30305,0.03068,0.3046,-5.78145
790766.44739,53.0,7835.48,0.31337,0.04412,0.31646,-8.01413
790766.64839,53.0,6217.2461,0.32506,0.05481,0.32964,-9.57188
790766.88639,53.0,4905.291,0.33748,0.06735,0.34413,-11.28565
790767.12439,53.0,3881.2737,0.34982,0.07848,0.35852,-12.64493
790767.36239,53.0,3070.9827,0.36269,0.08886,0.37342,-13.76714
790767.60039,53.0,2430.7778,0.37945,0.09951,0.39228,-14.69534
790767.83939,53.0,1923.1537,0.39588,0.11035,0.41097,-15.57623
790768.07739,53.0,1522.4358,0.41238,0.11827,0.429,-16.00291
790768.31539,53.0,1203.8446,0.43112,0.12842,0.44984,-16.58776
790768.55339,53.0,952.86591,0.45255,0.13802,0.47313,-16.96138
790768.79239,53.0,754.27557,0.4734,0.147,0.4957,-17.25005
790769.02939,53.0,596.71857,0.49417,0.15646,0.51835,-17.56833
790769.26639,53.0,471.96338,0.5201,0.16767,0.54645,-17.86822
790769.50639,53.0,373.20856,0.54696,0.17482,0.57422,-17.72462
790769.74339,53.0,295.47278,0.57374,0.18632,0.60323,-17.99114
790769.98239,53.0,233.87738,0.60057,0.1933,0.63092,-17.84151
790770.22039,53.0,185.05922,0.63167,0.20333,0.66359,-17.84299
790770.45739,53.0,146.35823,0.66279,0.21266,0.69607,-17.78945
790770.69339,53.0,115.77804,0.69619,0.21947,0.72996,-17.49681
790770.92739,53.0,91.6721,0.7319,0.22923,0.76695,-17.39045
790771.17339,53.0,72.51701,0.76605,0.23857,0.80234,-17.29792
790771.40239,53.0,57.36816,0.80564,0.24554,0.84223,-16.94991
790771.63839,53.0,45.3629,0.84368,0.25197,0.8805,-16.62886
790771.87139,53.0,35.93134,0.88217,0.25688,0.91881,-16.23492
790772.12139,53.0,28.40909,0.92376,0.26176,0.96013,-15.82095
790772.33539,53.0,22.48202,0.96534,0.26916,1.00216,-15.57958
790772.60039,53.0,17.79613,1.00976,0.27271,1.04593,-15.11354
790772.85339,53.0,14.06813,1.05875,0.27495,1.09387,-14.55759
790773.06939,53.0,11.1448,1.1058,0.27347,1.13911,-13.8909
790773.33639,53.0,8.81772,1.15533,0.26666,1.18571,-12.99689
790773.51439,53.0,6.97545,1.19835,0.2562,1.22543,-12.06785
790773.73239,53.0,5.5173,1.24271,0.23851,1.26539,-10.86458
790774.00139,53.0,4.36941,1.27964,0.21795,1.29807,-9.66614
790774.33739,53.0,3.45686,1.31792,0.19897,1.33286,-8.5854
790774.75539,53.0,2.73547,1.34483,0.18492,1.35748,-7.82919
790775.28039,53.0,2.16054,1.36373,0.16874,1.37413,-7.05377
790775.94039,53.0,1.70952,1.37874,0.15138,1.38702,-6.26595
790776.76839,53.0,1.35352,1.39169,0.13555,1.39828,-5.56284
790777.8114,53.0,1.07079,1.40676,0.1198,1.41186,-4.86737
790779.1254,53.0,0.84734,1.42451,0.10725,1.42854,-4.30574
790780.7814,53.0,0.67072,1.4453,0.10324,1.44898,-4.0858
790782.8694,53.0,0.53067,1.46836,0.10984,1.47247,-4.27786
790785.5064,53.0,0.41976,1.4824,0.12834,1.48795,-4.94803
790788.8374,53.0,0.33183,1.48195,0.14913,1.48944,-5.74634
790793.0434,53.0,0.26261,1.47015,0.16157,1.479,-6.27176
790798.3514,53.0,0.20791,1.45426,0.15906,1.46293,-6.24191
790805.0564,53.0,0.16452,1.44842,0.1381,1.45499,-5.44641
790813.5324,53.0,0.13007,1.46676,0.10466,1.47049,-4.08143
790824.2224,53.0,0.10309,1.52152,0.07631,1.52343,-2.87119
790837.7364,53.0,0.08153,1.61594,0.07922,1.61788,-2.80647
790854.8344,53.0,0.06443,1.72112,0.13243,1.72621,-4.39999
790876.42041,53.0,0.05102,1.81805,0.27483,1.8387,-8.59629
790903.66341,53.0,0.04042,1.8268,0.47762,1.88821,-14.65201
790938.15841,53.0,0.03192,1.71148,0.66514,1.83619,-21.23788
790981.70642,53.0,0.02528,1.49841,0.74019,1.67126,-26.28872
791036.77143,53.0,0.01999,1.27319,0.63573,1.42309,-26.53401
805482.98991,54.0,20004.453,0.28026,-0.02555,0.28143,5.20918
805483.13291,54.0,15829.126,0.28835,-0.00282,0.28836,0.55988
805483.27491,54.0,12516.703,0.29491,0.01392,0.29523,-2.70288
805483.41691,54.0,9909.4424,0.3053,0.03039,0.30681,-5.6844
805483.58091,54.0,7835.48,0.31533,0.04323,0.31828,-7.8062
805483.78191,54.0,6217.2461,0.32577,0.05595,0.33054,-9.74467
805484.01991,54.0,4905.291,0.33718,0.06802,0.34397,-11.40599
805484.25791,54.0,3881.2737,0.34831,0.07965,0.3573,-12.88025
805484.49591,54.0,3070.9827,0.36401,0.08943,0.37483,-13.80266
805484.73391,54.0,2430.7778,0.37765,0.09867,0.39033,-14.64291
805484.97291,54.0,1923.1537,0.39537,0.10927,0.41019,-15.44876
805485.20991,54.0,1522.4358,0.41243,0.11914,0.4293,-16.11295
805485.44791,54.0,1203.8446,0.43155,0.12926,0.45049,-16.67479
805485.68691,54.0,952.86591,0.45071,0.13776,0.47129,-16.99526
805485.92491,54.0,754.27557,0.47164,0.14742,0.49414,-17.35725
805486.16291,54.0,596.71857,0.49429,0.15628,0.5184,-17.54556
805486.39991,54.0,471.96338,0.52108,0.1664,0.54701,-17.71022
805486.63891,54.0,373.20856,0.54448,0.17555,0.57208,-17.87054
805486.87691,54.0,295.47278,0.57276,0.18413,0.60163,-17.82136
805487.11591,54.0,233.87738,0.60036,0.19396,0.63091,-17.90389
805487.35391,54.0,185.05922,0.6292,0.20378,0.66138,-17.9454
805487.58991,54.0,146.35823,0.66191,0.21183,0.69498,-17.74611
805487.82591,54.0,115.77804,0.69534,0.22039,0.72943,-17.58596
805488.05991,54.0,91.6721,0.73116,0.22953,0.76634,-17.42843
805488.30591,54.0,72.51701,0.76674,0.23661,0.80242,-17.15009
805488.53491,54.0,57.36816,0.80397,0.24348,0.84003,-16.84898
805488.77091,54.0,45.3629,0.84279,0.25068,0.87928,-16.56426
805489.00391,54.0,35.93134,0.88124,0.25635,0.91777,-16.21938
805489.25391,54.0,28.40909,0.92175,0.26308,0.95856,-15.92923
805489.46891,54.0,22.48202,0.96669,0.26659,1.00278,-15.41755
805489.73291,54.0,17.79613,1.00792,0.27011,1.04349,-15.00197
805489.98591,54.0,14.06813,1.05681,0.27454,1.09188,-14.56235
805490.20191,54.0,11.1448,1.10291,0.27173,1.13589,-13.84038
805490.46891,54.0,8.81772,1.15317,0.26486,1.1832,-12.93542
805490.64691,54.0,6.97545,1.19593,0.25503,1.22282,-12.03785
805490.86491,54.0,5.5173,1.24074,0.23841,1.26344,-10.87702
805491.13491,54.0,4.36941,1.2774,0.21853,1.29596,-9.70797
805491.46991,54.0,3.45686,1.31514,0.19784,1.32993,-8.55484
805491.88791,54.0,2.73547,1.34392,0.18343,1.35638,-7.77211
805492.41291,54.0,2.16054,1.36269,0.16895,1.37312,-7.06758
805493.07291,54.0,1.70952,1.37749,0.15262,1.38592,-6.32252
805493.90091,54.0,1.35352,1.38984,0.13623,1.3965,-5.5983
805494.94391,54.0,1.07079,1.40347,0.12042,1.40863,-4.9041
805496.25791,54.0,0.84734,1.42044,0.10799,1.42454,-4.34775
805497.91391,54.0,0.67072,1.44042,0.10188,1.44402,-4.04588
805500.00191,54.0,0.53067,1.4644,0.10542,1.46819,-4.11751
805502.63891,54.0,0.41976,1.48265,0.12315,1.48776,-4.74799
805505.96991,54.0,0.33183,1.48626,0.14641,1.49345,-5.62597
805510.17591,54.0,0.26261,1.47621,0.16433,1.48533,-6.35204
805515.48391,54.0,0.20791,1.45852,0.16721,1.46807,-6.54007
805522.18891,54.0,0.16452,1.44617,0.15036,1.45397,-5.93588
805530.66491,54.0,0.13007,1.45513,0.1173,1.45985,-4.60883
805541.35491,54.0,0.10309,1.50034,0.08252,1.5026,-3.14802
805554.86891,54.0,0.08153,1.58929,0.06978,1.59082,-2.51392
805571.96692,54.0,0.06443,1.69938,0.1077,1.70279,-3.62636
805593.55292,54.0,0.05102,1.81767,0.23055,1.83223,-7.22868
805620.79592,54.0,0.04042,1.86364,0.43341,1.91338,-13.09202
805655.29193,54.0,0.03192,1.78486,0.65105,1.8999,-20.03995
805698.83893,54.0,0.02528,1.5819,0.78105,1.76421,-26.27743
805753.90394,54.0,0.01999,1.32729,0.74157,1.52041,-29.19258
820191.97183,55.0,20004.453,0.27975,-0.02447,0.28082,4.99981
820192.11483,55.0,15829.126,0.28776,-0.00281,0.28778,0.55956
820192.25683,55.0,12516.703,0.29487,0.01442,0.29522,-2.79898
820192.39883,55.0,9909.4424,0.30382,0.03004,0.3053,-5.6472
820192.56283,55.0,7835.48,0.31514,0.04462,0.31828,-8.05895
820192.76383,55.0,6217.2461,0.32545,0.05682,0.33038,-9.90311
820193.00183,55.0,4905.291,0.33694,0.06819,0.34377,-11.44117
820193.24083,55.0,3881.2737,0.34979,0.07847,0.35848,-12.64384
820193.47883,55.0,3070.9827,0.36421,0.08863,0.37484,-13.67656
820193.71683,55.0,2430.7778,0.37713,0.10076,0.39035,-14.95844
820193.95483,55.0,1923.1537,0.39473,0.10863,0.40941,-15.38736
820194.19283,55.0,1522.4358,0.41142,0.11916,0.42833,-16.15255
820194.43083,55.0,1203.8446,0.43049,0.12726,0.44891,-16.46915
820194.66983,55.0,952.86591,0.45069,0.13753,0.47121,-16.96986
820194.90783,55.0,754.27557,0.47417,0.14683,0.49638,-17.20561
820195.14483,55.0,596.71857,0.49502,0.1573,0.51941,-17.62877
820195.38283,55.0,471.96338,0.51985,0.1679,0.54629,-17.89961
820195.62183,55.0,373.20856,0.54506,0.17532,0.57256,-17.83081
820195.85983,55.0,295.47278,0.57211,0.18431,0.60107,-17.85704
820196.09883,55.0,233.87738,0.60094,0.19319,0.63123,-17.8214
820196.33683,55.0,185.05922,0.63112,0.20311,0.663,-17.83949
820196.57283,55.0,146.35823,0.66204,0.21198,0.69515,-17.75449
820196.80883,55.0,115.77804,0.69488,0.22068,0.72908,-17.61901
820197.04383,55.0,91.6721,0.72959,0.22894,0.76467,-17.4213
820197.28883,55.0,72.51701,0.76581,0.23574,0.80128,-17.11003
820197.51783,55.0,57.36816,0.80372,0.24442,0.84006,-16.91533
820197.75483,55.0,45.3629,0.84309,0.24895,0.87908,-16.45074
820197.98683,55.0,35.93134,0.87941,0.25708,0.91621,-16.29544
820198.23683,55.0,28.40909,0.92129,0.26197,0.95781,-15.87291
820198.45183,55.0,22.48202,0.96383,0.26663,1.00003,-15.46331
820198.71683,55.0,17.79613,1.0071,0.27117,1.04297,-15.07005
820198.96883,55.0,14.06813,1.05639,0.27274,1.09103,-14.4764
820199.18483,55.0,11.1448,1.10269,0.27113,1.13553,-13.814
820199.45183,55.0,8.81772,1.15259,0.26461,1.18257,-12.92965
820199.62983,55.0,6.97545,1.19741,0.25746,1.22478,-12.13469
820199.84883,55.0,5.5173,1.23923,0.23739,1.26177,-10.84415
820200.11783,55.0,4.36941,1.27578,0.22001,1.29461,-9.78469
820200.45283,55.0,3.45686,1.31323,0.1975,1.328,-8.55266
820200.87183,55.0,2.73547,1.34441,0.18181,1.35665,-7.70167
820201.39683,55.0,2.16054,1.36463,0.16941,1.3751,-7.07653
820202.05583,55.0,1.70952,1.37808,0.15433,1.38669,-6.38974
820202.88383,55.0,1.35352,1.39038,0.13837,1.39724,-5.68335
820203.92683,55.0,1.07079,1.40223,0.12399,1.4077,-5.05324
820205.24083,55.0,0.84734,1.41689,0.10998,1.42115,-4.43863
820206.89683,55.0,0.67072,1.43573,0.10134,1.4393,-4.03765
820208.98583,55.0,0.53067,1.46002,0.10018,1.46346,-3.9254
820211.62183,55.0,0.41976,1.48368,0.11411,1.48806,-4.39779
820214.95383,55.0,0.33183,1.49544,0.13939,1.50192,-5.32518
820219.15883,55.0,0.26261,1.48988,0.16425,1.49891,-6.29122
820224.46683,55.0,0.20791,1.47142,0.17818,1.48217,-6.90472
820231.17183,55.0,0.16452,1.45169,0.1712,1.46175,-6.72603
820239.64783,55.0,0.13007,1.44613,0.14245,1.45313,-5.6256
820250.33783,55.0,0.10309,1.47194,0.10096,1.4754,-3.92377
820263.85183,55.0,0.08153,1.54542,0.06836,1.54693,-2.53274
820280.94984,55.0,0.06443,1.65132,0.07467,1.65301,-2.58915
820302.53684,55.0,0.05102,1.7955,0.15709,1.80235,-5.00007
820329.77884,55.0,0.04042,1.89998,0.34424,1.93091,-10.26955
820364.27485,55.0,0.03192,1.89123,0.59217,1.98178,-17.38598
820407.82185,55.0,0.02528,1.7304,0.80584,1.90884,-24.97126
820462.88786,55.0,0.01999,1.45701,0.87743,1.70082,-31.05689
834887.38356,56.0,20004.453,0.28124,-0.02531,0.28238,5.14217
834887.52656,56.0,15829.126,0.28741,-0.00332,0.28742,0.66203
834887.66856,56.0,12516.703,0.29609,0.01555,0.2965,-3.00634
834887.81056,56.0,9909.4424,0.30522,0.03013,0.30671,-5.63835
834887.97456,56.0,7835.48,0.31399,0.04451,0.31713,-8.06794
834888.17556,56.0,6217.2461,0.32597,0.05626,0.33079,-9.7929
834888.41356,56.0,4905.291,0.33602,0.06793,0.34282,-11.42965
834888.65256,56.0,3881.2737,0.35081,0.07912,0.35962,-12.71011
834888.88956,56.0,3070.9827,0.36394,0.08793,0.37441,-13.5831
834889.12756,56.0,2430.7778,0.37878,0.09918,0.39155,-14.6723
834889.36656,56.0,1923.1537,0.39521,0.1099,0.41021,-15.54044
834889.60456,56.0,1522.4358,0.41152,0.11813,0.42814,-16.01645
834889.84256,56.0,1203.8446,0.43244,0.12808,0.45101,-16.49766
834890.08056,56.0,952.86591,0.45011,0.13846,0.47093,-17.09885
834890.31956,56.0,754.27557,0.4718,0.14791,0.49444,-17.40614
834890.55656,56.0,596.71857,0.49575,0.15712,0.52006,-17.58554
834890.79356,56.0,471.96338,0.52015,0.16496,0.54568,-17.59598
834891.03356,56.0,373.20856,0.54555,0.1749,0.5729,-17.77515
834891.27056,56.0,295.47278,0.57145,0.18468,0.60055,-17.90982
834891.51056,56.0,233.87738,0.60104,0.19383,0.63152,-17.8737
834891.74756,56.0,185.05922,0.6301,0.20226,0.66177,-17.79654
834891.98456,56.0,146.35823,0.6614,0.21219,0.6946,-17.78731
834892.22056,56.0,115.77804,0.695,0.22174,0.72951,-17.69501
834892.45456,56.0,91.6721,0.72778,0.22715,0.7624,-17.33351
834892.70056,56.0,72.51701,0.76607,0.23557,0.80147,-17.0925
834892.92956,56.0,57.36816,0.8032,0.24348,0.83929,-16.86421
834893.16657,56.0,45.3629,0.84005,0.25234,0.87713,-16.71978
834893.39857,56.0,35.93134,0.88173,0.25535,0.91796,-16.1513
834893.64857,56.0,28.40909,0.9205,0.26315,0.95737,-15.95387
834893.86357,56.0,22.48202,0.96163,0.26674,0.99794,-15.50305
834894.12857,56.0,17.79613,1.00605,0.27092,1.04188,-15.07152
834894.38057,56.0,14.06813,1.05313,0.27421,1.08825,-14.5946
834894.59657,56.0,11.1448,1.10071,0.26971,1.13327,-13.7682
834894.86357,56.0,8.81772,1.14948,0.26819,1.18035,-13.13305
834895.04157,56.0,6.97545,1.19765,0.25352,1.22419,-11.95206
834895.25957,56.0,5.5173,1.23751,0.23751,1.26009,-10.86455
834895.52957,56.0,4.36941,1.28196,0.21957,1.30063,-9.71892
834895.86457,56.0,3.45686,1.31351,0.20473,1.32937,-8.85909
834896.28257,56.0,2.73547,1.33797,0.18504,1.35071,-7.87413
834896.80857,56.0,2.16054,1.35786,0.16566,1.36792,-6.95569
834897.46757,56.0,1.70952,1.37544,0.14724,1.38329,-6.11032
834898.29557,56.0,1.35352,1.39384,0.13086,1.39997,-5.36352
834899.33857,56.0,1.07079,1.41353,0.11782,1.41843,-4.76481
834900.65257,56.0,0.84734,1.43441,0.11457,1.43898,-4.56666
834902.30857,56.0,0.67072,1.45097,0.11933,1.45586,-4.70161
834904.39657,56.0,0.53067,1.45796,0.13135,1.46386,-5.14789
834907.03357,56.0,0.41976,1.45513,0.14071,1.46191,-5.52349
834910.36457,56.0,0.33183,1.44714,0.14039,1.45393,-5.54088
834914.57057,56.0,0.26261,1.44329,0.12908,1.44906,-5.11064
834919.87857,56.0,0.20791,1.45227,0.10788,1.45627,-4.24834
834926.58357,56.0,0.16452,1.48548,0.08611,1.48797,-3.31755
834935.05957,56.0,0.13007,1.54405,0.0802,1.54613,-2.97317
834945.74957,56.0,0.10309,1.62184,0.11153,1.62567,-3.93374
834959.26357,56.0,0.08153,1.69136,0.1953,1.7026,-6.58685
834976.36157,56.0,0.06443,1.72506,0.31083,1.75283,-10.21419
834997.94758,56.0,0.05102,1.67739,0.45243,1.73733,-15.09479
835025.19058,56.0,0.04042,1.55053,0.53859,1.64141,-19.15516
