Repository: SebaVillagra00/ICM2985-SOH-IPRE

## Data University of Cambridge (EIS Cambridge)
Data publicada en "Identifying degradation patterns of lithium ion batteries from impedance spectroscopy using machine learning" (Zhang, Tang, Zhang, Wang, Stimming & Lee, 2020) https://www.nature.com/articles/s41467-020-15235-7.

Carpeta contiene:
* Paper de Nature Comunications (IF: 16.6).
* Data frames para IOS.
* Data frames para Windows.

Cada Data frame está contenido en un archivo .txt con las siguientes columnas:
* time/s: tiempo en que se mide la muestra.
* cycle number: ciclo de carga de la batería.
* freq/Hz: frecuencia de la señal de input.
* Re(Z)/Ohm: Parte resistiva de la impedancia.
* Im(Z)/Ohm: Parte reactiva de la impedancia.

File: EIS Cambridge/EIS csv/EIS_state_VIII_25C07.csv (part 5 of 13)
time/s,cycle number,freq/Hz,Re(Z)/Ohm,-Im(Z)/Ohm,|Z|/Ohm,Phase(Z)/deg
651337.55793,45.0,2.73547,1.51646,0.53727,1.60882,-19.50891
651338.08393,45.0,2.16054,1.42243,0.50716,1.51014,-19.62355
651338.74293,45.0,1.70952,1.36385,0.34137,1.40592,-14.05242
651339.57093,45.0,1.35352,1.42504,0.11931,1.43003,-4.78586
651340.61393,45.0,1.07079,1.61193,-0.03549,1.61232,1.26111
651341.92793,45.0,0.84734,1.84886,-0.03405,1.84917,1.05516
651343.58393,45.0,0.67072,2.0033,0.10173,2.00588,-2.90692
651345.67193,45.0,0.53067,2.00647,0.35808,2.03817,-10.11865
651348.30893,45.0,0.41976,1.80958,0.56226,1.89492,-17.26063
651351.63993,45.0,0.33183,1.50463,0.58762,1.6153,-21.33265
651355.84593,45.0,0.26261,1.25717,0.41354,1.32344,-18.20822
651361.15393,45.0,0.20791,1.19382,0.14135,1.20216,-6.7523
651367.85893,45.0,0.16452,1.31529,-0.08097,1.31778,3.52289
651376.33494,45.0,0.13007,1.53983,-0.15195,1.54731,5.63582
651387.02494,45.0,0.10309,1.73853,-0.06861,1.73989,2.26012
651400.53894,45.0,0.08153,1.84582,0.09529,1.84828,-2.95531
651417.63694,45.0,0.06443,1.86378,0.24238,1.87947,-7.40974
651439.22294,45.0,0.05102,1.83428,0.37247,1.87172,-11.47857
651466.46595,45.0,0.04042,1.77987,0.44316,1.83421,-13.98151
651500.96195,45.0,0.03192,1.7446,0.45423,1.80276,-14.59385
651544.50896,45.0,0.02528,1.75503,0.42524,1.80581,-13.62019
651599.57396,45.0,0.01999,1.82711,0.38783,1.86782,-11.98385
665562.82503,46.0,20004.453,0.35584,-0.01356,0.3561,2.18252
665562.96703,46.0,15829.126,0.36077,0.00105,0.36077,-0.1662
665563.10903,46.0,12516.703,0.37048,0.01916,0.37097,-2.96067
665563.25103,46.0,9909.4424,0.37938,0.0298,0.38055,-4.49118
665563.41603,46.0,7835.48,0.38748,0.04174,0.38973,-6.14891
665563.61603,46.0,6217.2461,0.39388,0.05119,0.3972,-7.40414
665563.85503,46.0,4905.291,0.40738,0.06569,0.41264,-9.15957
665564.09303,46.0,3881.2737,0.41648,0.07054,0.42241,-9.61369
665564.55103,46.0,3070.9827,0.42978,0.07992,0.43715,-10.53424
665564.78903,46.0,2430.7778,0.44264,0.09194,0.45209,-11.73335
665565.02703,46.0,1923.1537,0.45537,0.09903,0.46601,-12.26888
665565.26503,46.0,1522.4358,0.46855,0.10469,0.4801,-12.59511
665565.50303,46.0,1203.8446,0.48611,0.11634,0.49984,-13.4599
665565.74203,46.0,952.86591,0.50286,0.12498,0.51815,-13.95762
665565.98003,46.0,754.27557,0.52202,0.12908,0.53774,-13.88888
665566.21803,46.0,596.71857,0.5432,0.14198,0.56145,-14.64828
665566.45503,46.0,471.96338,0.55721,0.14915,0.57683,-14.98536
665566.69403,46.0,373.20856,0.58056,0.1559,0.60113,-15.03091
665566.93203,46.0,295.47278,0.61248,0.16793,0.63509,-15.33234
665567.17103,46.0,233.87738,0.63541,0.17867,0.66005,-15.70535
665567.40903,46.0,185.05922,0.66363,0.18727,0.68954,-15.75859
665567.64503,46.0,146.35823,0.68373,0.19983,0.71233,-16.29172
665567.88203,46.0,115.77804,0.7118,0.21064,0.74231,-16.48474
665568.11603,46.0,91.6721,0.74985,0.22124,0.7818,-16.43818
665568.36103,46.0,72.51701,0.77298,0.23092,0.80674,-16.63286
665568.59103,46.0,57.36816,0.80793,0.21841,0.83693,-15.12752
665568.82703,46.0,45.3629,0.83266,0.22584,0.86274,-15.17503
665569.05903,46.0,35.93134,0.87283,0.26775,0.91298,-17.05403
665569.31003,46.0,28.40909,0.88149,0.26677,0.92097,-16.83797
665569.52403,46.0,22.48202,0.91858,0.29862,0.9659,-18.00907
665569.78903,46.0,17.79613,0.98978,0.33166,1.04387,-18.52491
665570.04103,46.0,14.06813,1.0415,0.28551,1.07992,-15.32989
665570.25703,46.0,11.1448,1.06347,0.39125,1.13316,-20.1984
665570.52503,46.0,8.81772,1.10563,0.31272,1.149,-15.79302
665570.70303,46.0,6.97545,1.25617,0.34465,1.3026,-15.34261
665570.92103,46.0,5.5173,1.29549,0.47687,1.38047,-20.20865
665571.19003,46.0,4.36941,1.25096,0.46566,1.33482,-20.41718
665571.52503,46.0,3.45686,1.28687,0.34728,1.33291,-15.1022
665571.94403,46.0,2.73547,1.4458,0.22715,1.46353,-8.92892
665572.46903,46.0,2.16054,1.66088,0.21859,1.6752,-7.49751
665573.12803,46.0,1.70952,1.7975,0.33323,1.82813,-10.50254
665573.95703,46.0,1.35352,1.77777,0.48011,1.84146,-15.11294
665575.00003,46.0,1.07079,1.61463,0.54371,1.70372,-18.61052
665576.31403,46.0,0.84734,1.41291,0.45347,1.48389,-17.79393
665577.96903,46.0,0.67072,1.29329,0.25832,1.31883,-11.29548
665580.05803,46.0,0.53067,1.31323,-0.02252,1.31342,0.98241
665582.69503,46.0,0.41976,1.51292,-0.22109,1.52899,8.31393
665586.02603,46.0,0.33183,1.78378,-0.23055,1.79862,7.3645
665590.23203,46.0,0.26261,1.98922,-0.04722,1.98978,1.35992
665595.54004,46.0,0.20791,2.02241,0.22804,2.03523,-6.43343
665602.24504,46.0,0.16452,1.87429,0.44926,1.92738,-13.4791
665610.72104,46.0,0.13007,1.64769,0.51817,1.72725,-17.45745
665621.41104,46.0,0.10309,1.47444,0.43617,1.5376,-16.47944
665634.92504,46.0,0.08153,1.42455,0.29427,1.45463,-11.67143
665652.02304,46.0,0.06443,1.48084,0.19941,1.4942,-7.66938
665673.60904,46.0,0.05102,1.59799,0.13848,1.60398,-4.95283
665700.85205,46.0,0.04042,1.74307,0.13892,1.74859,-4.5566
665735.34705,46.0,0.03192,1.8978,0.2013,1.90845,-6.05471
665778.89506,46.0,0.02528,2.02467,0.3206,2.0499,-8.998
665833.96006,46.0,0.01999,2.09497,0.46405,2.14575,-12.48977
679789.42594,47.0,20004.453,0.35622,-0.0127,0.35645,2.04137
679789.56794,47.0,15829.126,0.35981,0.00024,0.35981,-0.0386
679789.70994,47.0,12516.703,0.36461,0.02041,0.36518,-3.20378
679789.85194,47.0,9909.4424,0.37807,0.03382,0.37958,-5.11119
679790.01694,47.0,7835.48,0.38718,0.04307,0.38957,-6.34811
679790.21694,47.0,6217.2461,0.39541,0.05224,0.39885,-7.52671
679790.45594,47.0,4905.291,0.40514,0.06781,0.41078,-9.50232
679790.69394,47.0,3881.2737,0.41815,0.07184,0.42428,-9.74885
679791.15194,47.0,3070.9827,0.43013,0.08201,0.43788,-10.79464
679791.38994,47.0,2430.7778,0.44186,0.09263,0.45147,-11.8398
679791.62794,47.0,1923.1537,0.45183,0.0962,0.46195,-12.01951
679791.86594,47.0,1522.4358,0.47203,0.10594,0.48377,-12.64964
679792.10394,47.0,1203.8446,0.48602,0.11372,0.49915,-13.16951
679792.34294,47.0,952.86591,0.50141,0.12275,0.51622,-13.75562
679792.58094,47.0,754.27557,0.52262,0.12984,0.5385,-13.95182
679792.81894,47.0,596.71857,0.5396,0.14137,0.55781,-14.68091
679793.05594,47.0,471.96338,0.55951,0.14742,0.5786,-14.76067
679793.29494,47.0,373.20856,0.58262,0.15624,0.6032,-15.01128
679793.53294,47.0,295.47278,0.60882,0.16919,0.63189,-15.53087
679793.77194,47.0,233.87738,0.63192,0.17905,0.6568,-15.81981
679794.00994,47.0,185.05922,0.66044,0.18873,0.68688,-15.94814
679794.24594,47.0,146.35823,0.67959,0.19505,0.70703,-16.01414
679794.48294,47.0,115.77804,0.70961,0.20809,0.73949,-16.34348
679794.71694,47.0,91.6721,0.7453,0.22092,0.77735,-16.51101
679794.96194,47.0,72.51701,0.76539,0.2247,0.79769,-16.36124
679795.19094,47.0,57.36816,0.81191,0.21998,0.84118,-15.15953
679795.42794,47.0,45.3629,0.84159,0.22656,0.87156,-15.06714
679795.65994,47.0,35.93134,0.86145,0.26638,0.9017,-17.18308
679795.90994,47.0,28.40909,0.8866,0.25352,0.92213,-15.95755
679796.12494,47.0,22.48202,0.91601,0.28161,0.95832,-17.08882
679796.38994,47.0,17.79613,0.96866,0.3295,1.02317,-18.78635
679796.64194,47.0,14.06813,1.05956,0.30465,1.10248,-16.04126
679796.85794,47.0,11.1448,1.03707,0.37232,1.10188,-19.74891
679797.12494,47.0,8.81772,1.13969,0.30988,1.18107,-15.21114
679797.30294,47.0,6.97545,1.26635,0.39766,1.32732,-17.43331
679797.52094,47.0,5.5173,1.2368,0.47685,1.32554,-21.08436
679797.79094,47.0,4.36941,1.23222,0.40607,1.29741,-18.23939
679798.12594,47.0,3.45686,1.34258,0.29074,1.3737,-12.21903
679798.54494,47.0,2.73547,1.54795,0.24616,1.5674,-9.03575
679799.06994,47.0,2.16054,1.71697,0.33073,1.74853,-10.90293
679799.72894,47.0,1.70952,1.74195,0.46525,1.80301,-14.95396
679800.55694,47.0,1.35352,1.62567,0.53687,1.71203,-18.27562
679801.59994,47.0,1.07079,1.4502,0.46804,1.52386,-17.8869
679802.91394,47.0,0.84734,1.33465,0.26347,1.36041,-11.16702
679804.56994,47.0,0.67072,1.34831,0.02978,1.34863,-1.26536
679806.65894,47.0,0.53067,1.52632,-0.17428,1.53624,6.51398
679809.29494,47.0,0.41976,1.79064,-0.20261,1.80207,6.45543
679812.62695,47.0,0.33183,1.99772,-0.03827,1.99809,1.0976
679816.83195,47.0,0.26261,2.03971,0.23378,2.05306,-6.53829
679822.14095,47.0,0.20791,1.89484,0.46786,1.95174,-13.86977
679828.84495,47.0,0.16452,1.64534,0.54801,1.7342,-18.42145
679837.32195,47.0,0.13007,1.43819,0.45893,1.50963,-17.69809
679848.01195,47.0,0.10309,1.36801,0.28787,1.39797,-11.88332
679861.52495,47.0,0.08153,1.42995,0.1447,1.43726,-5.77833
679878.62295,47.0,0.06443,1.55372,0.09395,1.55656,-3.46047
679900.20996,47.0,0.05102,1.70735,0.09744,1.71013,-3.26632
679927.45196,47.0,0.04042,1.85266,0.16652,1.86013,-5.13592
679961.94796,47.0,0.03192,1.96935,0.2859,1.99,-8.26008
680005.49497,47.0,0.02528,2.02894,0.4251,2.073,-11.83326
680060.55997,47.0,0.01999,2.03493,0.5393,2.10518,-14.84337
694010.90646,48.0,20004.453,0.35626,-0.01214,0.35646,1.95183
694011.04846,48.0,15829.126,0.35954,0.00128,0.35954,-0.20329
694011.19046,48.0,12516.703,0.37077,0.01915,0.37126,-2.95715
694011.33246,48.0,9909.4424,0.3785,0.03199,0.37985,-4.83075
694011.49746,48.0,7835.48,0.38622,0.04516,0.38885,-6.66937
694011.69746,48.0,6217.2461,0.39724,0.0557,0.40112,-7.98238
694011.93646,48.0,4905.291,0.40293,0.06443,0.40805,-9.08446
694012.17446,48.0,3881.2737,0.41769,0.07263,0.42396,-9.86388
694012.63246,48.0,3070.9827,0.42887,0.08358,0.43694,-11.02819
694012.87046,48.0,2430.7778,0.44014,0.08873,0.44899,-11.39725
694013.10846,48.0,1923.1537,0.45636,0.09841,0.46685,-12.16897
694013.34646,48.0,1522.4358,0.46987,0.10954,0.48247,-13.12273
694013.58446,48.0,1203.8446,0.48765,0.11417,0.50084,-13.17723
694013.82346,48.0,952.86591,0.50436,0.12203,0.51891,-13.60082
694014.06146,48.0,754.27557,0.52329,0.13233,0.53977,-14.19138
694014.29946,48.0,596.71857,0.54109,0.13708,0.55819,-14.21643
694014.53646,48.0,471.96338,0.56256,0.14794,0.58168,-14.7339
694014.77546,48.0,373.20856,0.5863,0.15893,0.60745,-15.16647
694015.01346,48.0,295.47278,0.60983,0.16139,0.63082,-14.82375
694015.25246,48.0,233.87738,0.63335,0.16982,0.65572,-15.00952
694015.49046,48.0,185.05922,0.65699,0.17923,0.68099,-15.25951
694015.72646,48.0,146.35823,0.69104,0.1945,0.71789,-15.71953
694015.96346,48.0,115.77804,0.72156,0.20155,0.74918,-15.6064
694016.19746,48.0,91.6721,0.75186,0.20673,0.77977,-15.37415
694016.44346,48.0,72.51701,0.78698,0.224,0.81824,-15.88799
694016.67246,48.0,57.36816,0.79508,0.23693,0.82963,-16.5935
694016.90846,48.0,45.3629,0.8263,0.25106,0.8636,-16.90078
694017.14146,48.0,35.93134,0.88327,0.23962,0.9152,-15.17819
694017.39146,48.0,28.40909,0.91744,0.28105,0.95952,-17.03171
694017.60546,48.0,22.48202,0.96601,0.28914,1.00835,-16.66317
694017.87046,48.0,17.79613,1.00412,0.27846,1.04202,-15.49971
694018.12246,48.0,14.06813,0.98498,0.32201,1.03628,-18.10343
694018.33846,48.0,11.1448,1.11723,0.32372,1.16318,-16.15917
694018.60646,48.0,8.81772,1.09095,0.40909,1.16513,-20.55528
694018.78446,48.0,6.97545,1.13711,0.34432,1.1881,-16.84623
694019.00246,48.0,5.5173,1.30228,0.31742,1.3404,-13.69816
694019.27146,48.0,4.36941,1.43351,0.43725,1.49872,-16.96292
694019.60746,48.0,3.45686,1.41132,0.52305,1.50513,-20.33516
694020.02546,48.0,2.73547,1.35206,0.46974,1.43133,-19.15856
694020.55046,48.0,2.16054,1.35897,0.30712,1.39324,-12.73476
694021.20946,48.0,1.70952,1.48652,0.13089,1.49227,-5.03199
694022.03846,48.0,1.35352,1.69496,0.05576,1.69588,-1.88424
694023.08146,48.0,1.07079,1.88833,0.13132,1.89289,-3.97801
694024.39546,48.0,0.84734,1.95292,0.31643,1.97839,-9.20368
694026.05046,48.0,0.67072,1.87147,0.48404,1.93305,-14.50117
694028.13946,48.0,0.53067,1.62409,0.5724,1.722,-19.41462
694030.77646,48.0,0.41976,1.357,0.47303,1.43708,-19.21777
694034.10746,48.0,0.33183,1.20524,0.21901,1.22498,-10.29926
694038.31346,48.0,0.26261,1.25638,-0.05697,1.25767,2.59626
694043.62146,48.0,0.20791,1.46857,-0.21478,1.48419,8.32056
694050.32546,48.0,0.16452,1.71695,-0.19019,1.72745,6.32111
694058.80247,48.0,0.13007,1.88337,-0.01807,1.88346,0.54965
694069.49247,48.0,0.10309,1.9077,0.19485,1.91762,-5.83191
694083.00647,48.0,0.08153,1.82773,0.3534,1.86159,-10.94336
694100.10447,48.0,0.06443,1.73838,0.41508,1.78725,-13.42921
694121.69047,48.0,0.05102,1.65734,0.4125,1.7079,-13.97644
694148.93348,48.0,0.04042,1.63739,0.36841,1.67833,-12.68029
694183.42848,48.0,0.03192,1.68347,0.31625,1.71291,-10.63947
694226.97649,48.0,0.02528,1.78514,0.28079,1.80709,-8.93913
694282.04149,48.0,0.01999,1.93295,0.28625,1.95403,-8.4236
708231.36718,49.0,20004.453,0.35583,-0.0126,0.35605,2.02862
708231.50918,49.0,15829.126,0.35867,0.00578,0.35872,-0.92285
708231.65118,49.0,12516.703,0.36975,0.02041,0.37031,-3.15941
708231.79318,49.0,9909.4424,0.37816,0.03203,0.37952,-4.84203
708231.95818,49.0,7835.48,0.38889,0.04378,0.39135,-6.42336
708232.15818,49.0,6217.2461,0.39406,0.05233,0.39752,-7.56464
708232.39718,49.0,4905.291,0.40487,0.06447,0.40997,-9.04792
708232.63518,49.0,3881.2737,0.41643,0.07141,0.42251,-9.73011
708233.09318,49.0,3070.9827,0.42936,0.0811,0.43695,-10.69622
708233.33118,49.0,2430.7778,0.44267,0.09145,0.45202,-11.67176
708233.56918,49.0,1923.1537,0.4548,0.09627,0.46487,-11.95231
708233.80718,49.0,1522.4358,0.47254,0.10679,0.48446,-12.73462
708234.04518,49.0,1203.8446,0.4864,0.11256,0.49926,-13.02941
708234.28418,49.0,952.86591,0.50049,0.12095,0.5149,-13.58594
708234.52218,49.0,754.27557,0.52538,0.1296,0.54113,-13.85702
708234.76018,49.0,596.71857,0.5379,0.14019,0.55587,-14.60808
708234.99718,49.0,471.96338,0.55865,0.14561,0.57731,-14.60849
708235.23618,49.0,373.20856,0.58187,0.15442,0.60201,-14.86307
708235.47418,49.0,295.47278,0.60721,0.16917,0.63033,-15.56785
708235.71318,49.0,233.87738,0.62787,0.17689,0.65232,-15.73428
708235.95118,49.0,185.05922,0.65734,0.1877,0.68362,-15.93658
708236.18718,49.0,146.35823,0.67697,0.19255,0.70382,-15.87731
708236.42418,49.0,115.77804,0.70904,0.2045,0.73795,-16.08858
708236.65818,49.0,91.6721,0.73997,0.21897,0.77169,-16.48441
708236.90318,49.0,72.51701,0.76599,0.21781,0.79635,-15.87345
708237.13318,49.0,57.36816,0.81657,0.22476,0.84694,-15.38911
708237.36918,49.0,45.3629,0.84926,0.23156,0.88026,-15.25142
708237.60118,49.0,35.93134,0.85329,0.25824,0.89151,-16.83799
708237.85218,49.0,28.40909,0.89497,0.24431,0.92772,-15.26892
708238.06618,49.0,22.48202,0.91944,0.26774,0.95763,-16.23559
708238.33118,49.0,17.79613,0.95263,0.31662,1.00387,-18.38512
708238.58318,49.0,14.06813,1.0618,0.32645,1.11085,-17.09016
708238.79818,49.0,11.1448,1.0263,0.34738,1.0835,-18.70008
708239.06418,49.0,8.81772,1.16832,0.32651,1.21309,-15.61432
708239.24318,49.0,6.97545,1.24299,0.43645,1.31739,-19.34764
708239.46118,49.0,5.5173,1.19436,0.44806,1.27564,-20.56328
708239.73018,49.0,4.36941,1.24179,0.35017,1.29022,-15.74805
708240.06518,49.0,3.45686,1.41202,0.26804,1.43723,-10.74854
708240.48418,49.0,2.73547,1.61215,0.31277,1.64221,-10.97939
708241.00918,49.0,2.16054,1.69466,0.44108,1.75112,-14.58914
708241.66818,49.0,1.70952,1.62696,0.53192,1.71171,-18.10454
708242.49718,49.0,1.35352,1.47654,0.49707,1.55796,-18.60545
708243.54018,49.0,1.07079,1.35862,0.3204,1.39589,-13.26949
708244.85318,49.0,0.84734,1.37044,0.07409,1.37244,-3.09441
708246.50918,49.0,0.67072,1.50161,-0.11401,1.50593,4.34183
708248.59818,49.0,0.53067,1.75331,-0.18012,1.76253,5.86554
708251.23418,49.0,0.41976,1.97883,-0.04949,1.97945,1.43258
708254.56618,49.0,0.33183,2.04883,0.20926,2.05949,-5.8317
708258.77118,49.0,0.26261,1.92343,0.46339,1.97846,-13.54556
708264.08018,49.0,0.20791,1.66798,0.57438,1.76411,-19.00146
708270.78418,49.0,0.16452,1.41828,0.4974,1.50297,-19.3261
708279.26018,49.0,0.13007,1.30921,0.30633,1.34457,-13.16921
708289.95118,49.0,0.10309,1.35795,0.12364,1.36356,-5.20232
708303.46419,49.0,0.08153,1.50099,0.03518,1.5014,-1.34256
708320.56219,49.0,0.06443,1.64783,0.04948,1.64857,-1.71994
708342.14919,49.0,0.05102,1.79573,0.11833,1.79962,-3.77
708369.39119,49.0,0.04042,1.90695,0.236,1.92149,-7.05505
708403.8872,49.0,0.03192,1.96694,0.37531,2.00242,-10.80259
708447.4342,49.0,0.02528,1.97083,0.49325,2.03162,-14.05114
708502.49921,49.0,0.01999,1.95402,0.55617,2.03163,-15.88798
722443.54811,50.0,20004.453,0.36044,-0.01222,0.36065,1.94211
722443.69011,50.0,15829.126,0.36314,0.00615,0.36319,-0.97028
722443.83211,50.0,12516.703,0.37415,0.01935,0.37465,-2.96006
722443.97411,50.0,9909.4424,0.37738,0.029,0.37849,-4.39374
722444.13911,50.0,7835.48,0.38646,0.04201,0.38873,-6.20385
722444.33911,50.0,6217.2461,0.39546,0.05656,0.39949,-8.13963
722444.57811,50.0,4905.291,0.40762,0.06157,0.41225,-8.5891
722444.81611,50.0,3881.2737,0.41426,0.07286,0.42062,-9.97573
722445.05411,50.0,3070.9827,0.42952,0.08208,0.43729,-10.81815
722445.51211,50.0,2430.7778,0.44389,0.09046,0.45301,-11.5189
722445.75011,50.0,1923.1537,0.45502,0.09867,0.46559,-12.23509
722445.98811,50.0,1522.4358,0.46906,0.10624,0.48094,-12.76159
722446.22611,50.0,1203.8446,0.48878,0.11548,0.50223,-13.293
722446.46511,50.0,952.86591,0.50671,0.12342,0.52152,-13.68868
722446.70311,50.0,754.27557,0.52018,0.13195,0.53666,-14.23331
722446.94111,50.0,596.71857,0.54318,0.13667,0.56011,-14.12318
722447.17811,50.0,471.96338,0.56586,0.14898,0.58514,-14.74999
722447.41711,50.0,373.20856,0.58468,0.15946,0.60603,-15.25554
722447.65511,50.0,295.47278,0.60845,0.16258,0.6298,-14.96042
722447.89411,50.0,233.87738,0.63572,0.16966,0.65796,-14.94245
722448.13211,50.0,185.05922,0.65945,0.17814,0.68309,-15.11688
722448.36811,50.0,146.35823,0.69263,0.19264,0.71892,-15.54264
722448.60511,50.0,115.77804,0.7217,0.201,0.74917,-15.56335
722448.83911,50.0,91.6721,0.74888,0.20466,0.77634,-15.28514
722449.08411,50.0,72.51701,0.78519,0.22432,0.8166,-15.94385
722449.31311,50.0,57.36816,0.79533,0.23681,0.82983,-16.58085
722449.55011,50.0,45.3629,0.82691,0.25042,0.864,-16.84846
722449.78211,50.0,35.93134,0.88438,0.24023,0.91643,-15.19665
722450.03311,50.0,28.40909,0.91247,0.28294,0.95533,-17.22743
722450.24711,50.0,22.48202,0.96286,0.29106,1.00589,-16.81965
722450.51211,50.0,17.79613,1.00279,0.27798,1.0406,-15.49357
722450.76411,50.0,14.06813,0.98168,0.31603,1.0313,-17.84474
722450.98011,50.0,11.1448,1.11979,0.32796,1.16683,-16.32402
722451.24711,50.0,8.81772,1.0828,0.40731,1.15688,-20.61442
722451.42511,50.0,6.97545,1.13797,0.33746,1.18695,-16.51774
722451.64411,50.0,5.5173,1.3127,0.31873,1.35084,-13.64745
722451.91311,50.0,4.36941,1.43057,0.45077,1.49991,-17.48936
722452.24811,50.0,3.45686,1.3932,0.52801,1.4899,-20.75604
722452.66711,50.0,2.73547,1.3326,0.45888,1.4094,-19.00128
722453.19211,50.0,2.16054,1.35446,0.28618,1.38436,-11.93026
722453.85111,50.0,1.70952,1.50057,0.11449,1.50493,-4.36298
722454.68011,50.0,1.35352,1.72241,0.05834,1.7234,-1.93986
722455.72311,50.0,1.07079,1.90517,0.1556,1.91151,-4.66906
722457.03611,50.0,0.84734,1.9486,0.35417,1.98053,-10.30149
722458.69211,50.0,0.67072,1.8377,0.5197,1.90978,-15.79093
722460.78111,50.0,0.53067,1.56603,0.58123,1.67041,-20.36221
722463.41811,50.0,0.41976,1.30365,0.44325,1.37695,-18.77828
722466.74911,50.0,0.33183,1.18302,0.16112,1.19394,-7.75554
722470.95511,50.0,0.26261,1.27008,-0.11096,1.27492,4.99302
722476.26311,50.0,0.20791,1.51137,-0.24353,1.53087,9.15347
722482.96711,50.0,0.16452,1.76249,-0.18329,1.772,5.937
722491.44411,50.0,0.13007,1.90978,0.01452,1.90983,-0.43554
722502.13411,50.0,0.10309,1.9066,0.23432,1.92095,-7.00662
722515.64811,50.0,0.08153,1.80529,0.38121,1.8451,-11.92347
722532.74612,50.0,0.06443,1.70814,0.42681,1.76066,-14.02928
722554.33212,50.0,0.05102,1.63101,0.40825,1.68133,-14.05281
722581.57512,50.0,0.04042,1.61989,0.35388,1.65809,-12.3231
722616.07013,50.0,0.03192,1.67708,0.29885,1.7035,-10.10401
722659.61813,50.0,0.02528,1.78892,0.26679,1.8087,-8.48226
722714.68314,50.0,0.01999,1.94394,0.27877,1.96383,-8.16096
736662.47963,51.0,20004.453,0.35656,-0.01326,0.35681,2.1292
736662.62163,51.0,15829.126,0.35863,-0.00035,0.35863,0.05603
736662.76363,51.0,12516.703,0.3665,0.02057,0.36708,-3.21252
736662.90563,51.0,9909.4424,0.37623,0.03446,0.3778,-5.23359
736663.07063,51.0,7835.48,0.38478,0.04546,0.38746,-6.73757
736663.27063,51.0,6217.2461,0.39674,0.05635,0.40072,-8.08413
736663.50963,51.0,4905.291,0.40455,0.06414,0.40961,-9.00952
736663.74763,51.0,3881.2737,0.41753,0.07576,0.42435,-10.28476
736664.20563,51.0,3070.9827,0.42775,0.08324,0.43578,-11.01183
736664.44363,51.0,2430.7778,0.4409,0.09035,0.45006,-11.58026
736664.68163,51.0,1923.1537,0.4551,0.09857,0.46565,-12.22053
736664.91963,51.0,1522.4358,0.47016,0.10799,0.48241,-12.93613
736665.15763,51.0,1203.8446,0.48574,0.11396,0.49893,-13.20313
736665.39663,51.0,952.86591,0.50512,0.12188,0.51961,-13.56536
736665.63463,51.0,754.27557,0.52197,0.13218,0.53845,-14.21036
736665.87263,51.0,596.71857,0.54209,0.13617,0.55893,-14.10029
736666.10963,51.0,471.96338,0.56263,0.14908,0.58205,-14.84072
736666.34863,51.0,373.20856,0.58414,0.15977,0.6056,-15.29716
736666.58663,51.0,295.47278,0.6096,0.16173,0.63069,-14.85888
736666.82563,51.0,233.87738,0.63288,0.17081,0.65552,-15.10405
736667.06363,51.0,185.05922,0.65727,0.17813,0.68098,-15.16388
736667.29963,51.0,146.35823,0.68988,0.19355,0.71651,-15.67192
736667.53663,51.0,115.77804,0.71987,0.20095,0.74739,-15.59685
736667.77063,51.0,91.6721,0.75178,0.20384,0.77892,-15.17057
736668.01563,51.0,72.51701,0.78508,0.22238,0.81596,-15.81521
736668.24563,51.0,57.36816,0.79385,0.23611,0.82822,-16.56373
736668.48163,51.0,45.3629,0.82556,0.24986,0.86255,-16.8387
736668.71363,51.0,35.93134,0.88265,0.23888,0.91441,-15.14351
736668.96463,51.0,28.40909,0.9166,0.28086,0.95867,-17.03604
736669.17863,51.0,22.48202,0.96474,0.28813,1.00685,-16.62882
736669.44363,51.0,17.79613,1.00239,0.27732,1.04005,-15.46472
736669.69563,51.0,14.06813,0.98168,0.32042,1.03266,-18.07684
736669.91163,51.0,11.1448,1.11559,0.3244,1.1618,-16.21401
736670.17863,51.0,8.81772,1.08648,0.40889,1.16088,-20.62337
736670.35763,51.0,6.97545,1.13574,0.3439,1.18666,-16.84636
736670.57563,51.0,5.5173,1.30179,0.31625,1.33965,-13.65477
736670.84463,51.0,4.36941,1.42978,0.43888,1.49562,-17.06415
736671.17963,51.0,3.45686,1.40547,0.52393,1.49995,-20.44447
736671.59863,51.0,2.73547,1.34855,0.4689,1.42774,-19.1729
736672.12363,51.0,2.16054,1.3569,0.30555,1.39088,-12.69032
736672.78263,51.0,1.70952,1.48689,0.13021,1.49258,-5.00474
736673.61163,51.0,1.35352,1.69733,0.05789,1.69832,-1.95323
736674.65463,51.0,1.07079,1.88921,0.13649,1.89413,-4.13222
736675.96863,51.0,0.84734,1.95197,0.32252,1.97844,-9.38205
736677.62363,51.0,0.67072,1.86259,0.49171,1.9264,-14.78832
736679.71263,51.0,0.53067,1.61273,0.57421,1.71191,-19.59803
736682.34963,51.0,0.41976,1.34636,0.46689,1.42501,-19.12567
736685.68063,51.0,0.33183,1.20175,0.20808,1.21963,-9.8231
736689.88663,51.0,0.26261,1.26098,-0.0667,1.26274,3.02765
736695.19463,51.0,0.20791,1.47788,-0.21934,1.49407,8.44186
736701.89863,51.0,0.16452,1.72689,-0.18765,1.73706,6.20175
736710.37563,51.0,0.13007,1.88964,-0.01024,1.88967,0.31055
736721.06563,51.0,0.10309,1.90812,0.20394,1.91899,-6.10075
736734.57963,51.0,0.08153,1.82392,0.35972,1.85905,-11.15695
736751.67764,51.0,0.06443,1.73313,0.4186,1.78296,-13.57855
736773.26364,51.0,0.05102,1.65371,0.41462,1.70489,-14.07502
736800.50664,51.0,0.04042,1.63473,0.36771,1.67558,-12.67679
736835.00165,51.0,0.03192,1.68161,0.31375,1.71063,-10.56865
736878.54965,51.0,0.02528,1.78564,0.27924,1.80734,-8.88786
736933.61466,51.0,0.01999,1.93407,0.28473,1.95492,-8.37487
750884.12674,52.0,20004.453,0.35956,-0.01187,0.35975,1.89116
750884.26874,52.0,15829.126,0.36103,0.00558,0.36108,-0.88594
750884.41074,52.0,12516.703,0.37285,0.01893,0.37333,-2.90655
750884.55274,52.0,9909.4424,0.37892,0.02824,0.37997,-4.26214
750884.71774,52.0,7835.48,0.38487,0.04123,0.38708,-6.11403
750884.91774,52.0,6217.2461,0.39408,0.05611,0.39806,-8.10342
750885.15674,52.0,4905.291,0.40882,0.06273,0.41361,-8.72322
750885.39474,52.0,3881.2737,0.41693,0.07224,0.42315,-9.82978
750885.63274,52.0,3070.9827,0.42992,0.08086,0.43746,-10.6518
750886.09074,52.0,2430.7778,0.44175,0.08803,0.45043,-11.27042
750886.32874,52.0,1923.1537,0.45569,0.10008,0.46655,-12.38685
750886.56674,52.0,1522.4358,0.46793,0.10427,0.47941,-12.56177
750886.80474,52.0,1203.8446,0.48808,0.1144,0.5013,-13.19139
750887.04374,52.0,952.86591,0.50502,0.12201,0.51955,-13.58202
750887.28174,52.0,754.27557,0.52137,0.13105,0.53759,-14.10964
750887.51974,52.0,596.71857,0.54407,0.13674,0.56099,-14.10786
750887.75674,52.0,471.96338,0.56558,0.14713,0.5844,-14.5817
750887.99574,52.0,373.20856,0.58322,0.15883,0.60446,-15.2337
750888.23374,52.0,295.47278,0.6075,0.15843,0.62782,-14.61684
750888.47274,52.0,233.87738,0.63491,0.17142,0.65764,-15.10883
750888.71074,52.0,185.05922,0.65749,0.17729,0.68097,-15.09084
750888.94674,52.0,146.35823,0.69006,0.19304,0.71656,-15.62885
750889.18374,52.0,115.77804,0.72034,0.20245,0.74825,-15.69801
750889.41774,52.0,91.6721,0.74881,0.20403,0.77611,-15.24113
750889.66274,52.0,72.51701,0.7846,0.22356,0.81583,-15.90406
750889.89274,52.0,57.36816,0.79525,0.23566,0.82943,-16.50658
750890.12874,52.0,45.3629,0.82661,0.24924,0.86337,-16.77933
750890.36074,52.0,35.93134,0.88428,0.24139,0.91664,-15.26843
750890.61174,52.0,28.40909,0.9101,0.28318,0.95314,-17.28388
750890.82574,52.0,22.48202,0.95991,0.2915,1.00319,-16.89202
750891.09074,52.0,17.79613,1.00064,0.27823,1.0386,-15.5385
750891.34274,52.0,14.06813,0.97949,0.31378,1.02852,-17.76268
750891.55874,52.0,11.1448,1.11843,0.33024,1.16617,-16.45028
750891.82674,52.0,8.81772,1.0778,0.40416,1.15109,-20.55531
750892.00474,52.0,6.97545,1.13865,0.33424,1.18669,-16.35898
750892.22274,52.0,5.5173,1.31498,0.32246,1.35395,-13.77833
750892.49174,52.0,4.36941,1.42553,0.45422,1.49614,-17.67346
750892.82674,52.0,3.45686,1.38617,0.52891,1.48365,-20.88505
750893.24574,52.0,2.73547,1.32798,0.45492,1.40374,-18.90984
750893.77074,52.0,2.16054,1.35548,0.28032,1.38416,-11.68454
750894.42974,52.0,1.70952,1.50722,0.11186,1.51137,-4.24466
750895.25874,52.0,1.35352,1.7287,0.06308,1.72985,-2.08975
750896.30174,52.0,1.07079,1.90741,0.16673,1.91469,-4.99553
750897.61574,52.0,0.84734,1.94271,0.36638,1.97695,-10.68018
750899.27075,52.0,0.67072,1.82916,0.52527,1.90309,-16.02214
750901.35975,52.0,0.53067,1.55591,0.5802,1.66057,-20.45062
750903.99675,52.0,0.41976,1.29673,0.43665,1.36827,-18.60992
750907.32775,52.0,0.33183,1.18234,0.15224,1.1921,-7.33713
750911.53375,52.0,0.26261,1.27706,-0.12002,1.28268,5.36894
750916.84175,52.0,0.20791,1.52243,-0.24602,1.54218,9.17945
750923.54675,52.0,0.16452,1.77228,-0.17873,1.78127,5.75866
750932.02275,52.0,0.13007,1.91462,0.02344,1.91476,-0.70132
750942.71275,52.0,0.10309,1.90579,0.24324,1.92125,-7.2735
750956.22675,52.0,0.08153,1.8002,0.38715,1.84136,-12.13709
750973.32475,52.0,0.06443,1.69935,0.42887,1.75263,-14.1642
750994.91076,52.0,0.05102,1.62336,0.40389,1.67285,-13.97136
751022.15376,52.0,0.04042,1.61733,0.34829,1.65441,-12.15288
751056.64876,52.0,0.03192,1.67833,0.2943,1.70394,-9.946
751100.19677,52.0,0.02528,1.79307,0.26386,1.81238,-8.37115
751155.26178,52.0,0.01999,1.94879,0.27909,1.96867,-8.15001
765105.53586,53.0,20004.453,0.36,-0.01219,0.3602,1.93943
765105.67786,53.0,15829.126,0.36109,0.00058,0.36109,-0.09204
765105.81986,53.0,12516.703,0.36847,0.02135,0.36909,-3.31565
765105.96186,53.0,9909.4424,0.38238,0.0312,0.38365,-4.66402
765106.12686,53.0,7835.48,0.38932,0.0451,0.39193,-6.60796
765106.32686,53.0,6217.2461,0.39929,0.05139,0.40259,-7.33418
765106.56586,53.0,4905.291,0.40538,0.06481,0.41053,-9.08334
765106.80386,53.0,3881.2737,0.41975,0.07204,0.42589,-9.73844
765107.04186,53.0,3070.9827,0.42766,0.07926,0.43494,-10.49958
765107.49986,53.0,2430.7778,0.44109,0.08877,0.44993,-11.37873
765107.73786,53.0,1923.1537,0.45664,0.09985,0.46743,-12.33384
765107.97586,53.0,1522.4358,0.46821,0.10845,0.4806,-13.0418
765108.21386,53.0,1203.8446,0.48807,0.11597,0.50166,-13.36572
765108.45286,53.0,952.86591,0.50582,0.12097,0.52009,-13.4494
765108.69086,53.0,754.27557,0.51951,0.13213,0.53605,-14.26961
765108.92886,53.0,596.71857,0.54495,0.13742,0.56201,-14.1534
765109.16586,53.0,471.96338,0.56488,0.1487,0.58413,-14.74776
765109.40486,53.0,373.20856,0.58497,0.15676,0.60561,-15.00145
765109.64286,53.0,295.47278,0.60605,0.1606,0.62696,-14.84164
765109.88186,53.0,233.87738,0.6336,0.17065,0.65618,-15.07408
765110.11986,53.0,185.05922,0.65795,0.1779,0.68158,-15.13002
765110.35586,53.0,146.35823,0.69194,0.19149,0.71795,-15.46883
765110.59286,53.0,115.77804,0.7195,0.19851,0.74638,-15.42399
765110.82686,53.0,91.6721,0.7476,0.20324,0.77473,-15.20905
765111.07286,53.0,72.51701,0.78659,0.22029,0.81685,-15.6454
765111.30186,53.0,57.36816,0.79773,0.2389,0.83273,-16.67152
765111.53786,53.0,45.3629,0.83012,0.25303,0.86783,-16.95187
765111.77086,53.0,35.93134,0.87972,0.23544,0.91068,-14.98291
765112.02086,53.0,28.40909,0.91754,0.27822,0.9588,-16.86848
765112.23486,53.0,22.48202,0.96318,0.28419,1.00423,-16.43886
765112.49986,53.0,17.79613,0.99592,0.27096,1.03213,-15.21975
765112.75186,53.0,14.06813,0.98002,0.32688,1.0331,-18.44562
765112.96786,53.0,11.1448,1.11279,0.31694,1.15704,-15.89802
765113.23586,53.0,8.81772,1.09444,0.41858,1.17175,-20.92996
765113.41386,53.0,6.97545,1.12608,0.35232,1.17991,-17.3736
765113.63186,53.0,5.5173,1.28786,0.30834,1.32426,-13.46431
765113.90086,53.0,4.36941,1.43976,0.42251,1.50047,-16.3548
765114.23586,53.0,3.45686,1.42888,0.52816,1.52337,-20.28585
765114.65486,53.0,2.73547,1.3589,0.49439,1.44604,-19.99221
765115.17986,53.0,2.16054,1.34325,0.33847,1.38524,-14.14297
765115.83886,53.0,1.70952,1.45052,0.14566,1.45781,-5.73448
765116.66786,53.0,1.35352,1.65815,0.04031,1.65864,-1.39246
765117.71086,53.0,1.07079,1.86978,0.08881,1.87189,-2.71923
765119.02386,53.0,0.84734,1.9719,0.26937,1.99022,-7.77883
765120.67986,53.0,0.67072,1.92075,0.4536,1.97358,-13.2875
765122.76886,53.0,0.53067,1.68739,0.58513,1.78597,-19.12476
765125.40586,53.0,0.41976,1.39777,0.52537,1.49324,-20.59946
765128.73686,53.0,0.33183,1.2048,0.28945,1.23908,-13.50918
765132.94286,53.0,0.26261,1.21165,0.00099,1.21165,-0.04683
765138.25086,53.0,0.20791,1.40153,-0.19396,1.41489,7.87938
765144.95487,53.0,0.16452,1.65637,-0.20965,1.66958,7.21359
765153.43187,53.0,0.13007,1.85017,-0.06287,1.85124,1.94632
765164.12187,53.0,0.10309,1.90788,0.14937,1.91372,-4.47649
765177.63587,53.0,0.08153,1.8511,0.32466,1.87935,-9.94779
765194.73387,53.0,0.06443,1.7652,0.40686,1.81149,-12.97934
765216.31987,53.0,0.05102,1.67916,0.42374,1.7318,-14.163
765243.56288,53.0,0.04042,1.64828,0.38972,1.69373,-13.30271
765278.05788,53.0,0.03192,1.68163,0.33973,1.7156,-11.4215
765321.60589,53.0,0.02528,1.77259,0.29989,1.79778,-9.60251
765376.67089,53.0,0.01999,1.91399,0.29294,1.93628,-8.70165
779319.40239,54.0,20004.453,0.35901,-0.01219,0.35922,1.94511
779319.54439,54.0,15829.126,0.36106,6e-05,0.36106,-0.00973
779319.68639,54.0,12516.703,0.36853,0.01933,0.36904,-3.00217
779319.82839,54.0,9909.4424,0.37762,0.03331,0.37908,-5.04064
779319.99339,54.0,7835.48,0.38494,0.04244,0.38728,-6.29147
779320.19339,54.0,6217.2461,0.39332,0.05666,0.39738,-8.19694
779320.43239,54.0,4905.291,0.4074,0.06164,0.41204,-8.60414
779320.67039,54.0,3881.2737,0.41702,0.07504,0.42371,-10.20113
779320.90839,54.0,3070.9827,0.42968,0.07893,0.43687,-10.40885
779321.36639,54.0,2430.7778,0.44109,0.08959,0.45009,-11.48128
779321.60439,54.0,1923.1537,0.45734,0.10005,0.46816,-12.33997
779321.84239,54.0,1522.4358,0.46726,0.10691,0.47933,-12.8874
779322.08039,54.0,1203.8446,0.48857,0.11571,0.50209,-13.32372
779322.31939,54.0,952.86591,0.50625,0.12142,0.52061,-13.48706
779322.55739,54.0,754.27557,0.52022,0.13097,0.53645,-14.13104
779322.79539,54.0,596.71857,0.54571,0.13659,0.56255,-14.05227
779323.03239,54.0,471.96338,0.56268,0.14665,0.58148,-14.6083
779323.27139,54.0,373.20856,0.58141,0.15809,0.60252,-15.21099
779323.50939,54.0,295.47278,0.60821,0.16148,0.62928,-14.86846
779323.74839,54.0,233.87738,0.63675,0.17087,0.65927,-15.021
779323.98639,54.0,185.05922,0.65869,0.17833,0.6824,-15.14913
779324.22239,54.0,146.35823,0.68857,0.19539,0.71575,-15.84165
779324.45939,54.0,115.77804,0.71945,0.20453,0.74796,-15.86964
779324.69339,54.0,91.6721,0.75229,0.20842,0.78062,-15.48508
779324.93939,54.0,72.51701,0.78296,0.22845,0.81561,-16.26573
779325.16839,54.0,57.36816,0.79419,0.22951,0.82668,-16.1185
779325.40439,54.0,45.3629,0.82037,0.24132,0.85512,-16.39189
779325.63739,54.0,35.93134,0.88511,0.24796,0.91919,-15.65
779325.88739,54.0,28.40909,0.89908,0.2859,0.94345,-17.63995
779326.10139,54.0,22.48202,0.95011,0.30134,0.99675,-17.59702
779326.36639,54.0,17.79613,1.01014,0.29349,1.05192,-16.20079
779326.61939,54.0,14.06813,0.98952,0.29528,1.03264,-16.6152
779326.83539,54.0,11.1448,1.11709,0.3574,1.17287,-17.74135
779327.10239,54.0,8.81772,1.06635,0.37688,1.13099,-19.46472
779327.28039,54.0,6.97545,1.16512,0.31903,1.20801,-15.31317
779327.49839,54.0,5.5173,1.34265,0.36041,1.39018,-15.0259
779327.76739,54.0,4.36941,1.38592,0.49452,1.47151,-19.63723
779328.10239,54.0,3.45686,1.32895,0.50447,1.42147,-20.78665
779328.52139,54.0,2.73547,1.31356,0.38436,1.36864,-16.31007
779329.04639,54.0,2.16054,1.41084,0.21309,1.42684,-8.58871
779329.70539,54.0,1.70952,1.61242,0.10839,1.61606,-3.8459
779330.53439,54.0,1.35352,1.81908,0.14787,1.82508,-4.64738
779331.57739,54.0,1.07079,1.91601,0.30703,1.94046,-9.10397
779332.89039,54.0,0.84734,1.8449,0.48806,1.90837,-14.81798
779334.54639,54.0,0.67072,1.66335,0.56988,1.75827,-18.91194
779336.63539,54.0,0.53067,1.39444,0.49504,1.47971,-19.54515
779339.27239,54.0,0.41976,1.22609,0.25229,1.25178,-11.62736
779342.60339,54.0,0.33183,1.24552,-0.03562,1.24603,1.63823
779346.80939,54.0,0.26261,1.44622,-0.22966,1.46434,9.02305
779352.11739,54.0,0.20791,1.71591,-0.23281,1.73163,7.7264
779358.82039,54.0,0.16452,1.91192,-0.06274,1.91295,1.87949
779367.29739,54.0,0.13007,1.95471,0.17851,1.96284,-5.21785
779377.98739,54.0,0.10309,1.85552,0.36642,1.89135,-11.17091
779391.5014,54.0,0.08153,1.70847,0.43872,1.7639,-14.40186
779408.5984,54.0,0.06443,1.61787,0.42173,1.67193,-14.61029
779430.1854,54.0,0.05102,1.58134,0.35544,1.6208,-12.66779
779457.4274,54.0,0.04042,1.61732,0.28859,1.64286,-10.11708
779491.92341,54.0,0.03192,1.71554,0.24289,1.73265,-8.05847
779535.47041,54.0,0.02528,1.85609,0.23876,1.87138,-7.33008
779590.53642,54.0,0.01999,2.02012,0.29032,2.04087,-8.17833
793533.72631,55.0,20004.453,0.35956,-0.01284,0.35979,2.04509
793533.86831,55.0,15829.126,0.36495,0.00052,0.36495,-0.08185
793534.01031,55.0,12516.703,0.36782,0.02049,0.36839,-3.18923
793534.15231,55.0,9909.4424,0.37779,0.03348,0.37927,-5.06361
793534.31731,55.0,7835.48,0.38808,0.04543,0.39073,-6.67754
793534.51731,55.0,6217.2461,0.39872,0.05463,0.40244,-7.80198
793534.75631,55.0,4905.291,0.40347,0.06284,0.40833,-8.85259
793534.99431,55.0,3881.2737,0.41786,0.07427,0.42441,-10.07912
793535.45231,55.0,3070.9827,0.42881,0.08258,0.43669,-10.90043
793535.69031,55.0,2430.7778,0.43937,0.08969,0.44844,-11.53719
793535.92831,55.0,1923.1537,0.45818,0.0969,0.46832,-11.94183
793536.16631,55.0,1522.4358,0.46751,0.10726,0.47966,-12.92153
793536.40431,55.0,1203.8446,0.48902,0.11188,0.50165,-12.8865
793536.64331,55.0,952.86591,0.50477,0.11987,0.51881,-13.35854
793536.88131,55.0,754.27557,0.5224,0.13097,0.53856,-14.07406
793537.11931,55.0,596.71857,0.53956,0.13444,0.55606,-13.99165
793537.35631,55.0,471.96338,0.5603,0.14491,0.57874,-14.5007
793537.59531,55.0,373.20856,0.58491,0.15479,0.60505,-14.82307
793537.83331,55.0,295.47278,0.60328,0.16386,0.62514,-15.19595
793538.07231,55.0,233.87738,0.62767,0.16942,0.65013,-15.10554
793538.31031,55.0,185.05922,0.65037,0.17986,0.67478,-15.459
793538.54631,55.0,146.35823,0.68763,0.1871,0.71263,-15.22105
793538.78331,55.0,115.77804,0.715,0.19474,0.74104,-15.23599
793539.01731,55.0,91.6721,0.73994,0.20281,0.76723,-15.3276
793539.26231,55.0,72.51701,0.78099,0.21244,0.80937,-15.21675
793539.49131,55.0,57.36816,0.80794,0.24216,0.84345,-16.68501
793539.72831,55.0,45.3629,0.84155,0.25417,0.8791,-16.80537
793539.96031,55.0,35.93134,0.86161,0.23065,0.89195,-14.98665
793540.21131,55.0,28.40909,0.91989,0.25822,0.95545,-15.68008
793540.42531,55.0,22.48202,0.95399,0.26054,0.98893,-15.27562
793540.69031,55.0,17.79613,0.96763,0.26666,1.0037,-15.40692
793540.94231,55.0,14.06813,1.0026,0.35601,1.06394,-19.54923
793541.15831,55.0,11.1448,1.07122,0.29476,1.11104,-15.38493
793541.42531,55.0,8.81772,1.15054,0.41898,1.22445,-20.00949
793541.60431,55.0,6.97545,1.12352,0.41352,1.1972,-20.20628
793541.82231,55.0,5.5173,1.20346,0.32391,1.24629,-15.06386
793542.09131,55.0,4.36941,1.39583,0.31687,1.43134,-12.79009
793542.42631,55.0,3.45686,1.52349,0.43786,1.58517,-16.03504
793542.84531,55.0,2.73547,1.50215,0.53445,1.59439,-19.58511
793543.37031,55.0,2.16054,1.41081,0.49854,1.49631,-19.46208
793544.02931,55.0,1.70952,1.36221,0.33172,1.40202,-13.6862
793544.85831,55.0,1.35352,1.43002,0.11705,1.4348,-4.67938
793545.90031,55.0,1.07079,1.62061,-0.02742,1.62084,0.9695
793547.21431,55.0,0.84734,1.85133,-0.01713,1.85141,0.53015
793548.87031,55.0,0.67072,1.99576,0.11618,1.99914,-3.33149
793550.95931,55.0,0.53067,1.9942,0.3635,2.02706,-10.33028
793553.59632,55.0,0.41976,1.80232,0.55992,1.88729,-17.25809
793556.92732,55.0,0.33183,1.50653,0.58387,1.61572,-21.18438
793561.13332,55.0,0.26261,1.26442,0.41278,1.33009,-18.0797
793566.44132,55.0,0.20791,1.20114,0.14676,1.21007,-6.96604
793573.14532,55.0,0.16452,1.3192,-0.07268,1.3212,3.15352
793581.62132,55.0,0.13007,1.54041,-0.14474,1.5472,5.36789
793592.31232,55.0,0.10309,1.73937,-0.06432,1.74056,2.11761
793605.82632,55.0,0.08153,1.84877,0.09756,1.85134,-3.02079
793622.92332,55.0,0.06443,1.86891,0.24655,1.8851,-7.51505
793644.51033,55.0,0.05102,1.83813,0.37695,1.87638,-11.58902
793671.75233,55.0,0.04042,1.7863,0.44459,1.8408,-13.9762
793706.24833,55.0,0.03192,1.75373,0.45372,1.81147,-14.50539
793749.79534,55.0,0.02528,1.76834,0.42552,1.81882,-13.53015
793804.86135,55.0,0.01999,1.84315,0.39176,1.88433,-11.99968
807746.99664,56.0,20004.453,0.3576,-0.01369,0.35786,2.19289
807747.13864,56.0,15829.126,0.36067,0.00067,0.36067,-0.10703
807747.28064,56.0,12516.703,0.36891,0.02192,0.36956,-3.40046
807747.42264,56.0,9909.4424,0.37813,0.03385,0.37965,-5.11536
807747.58764,56.0,7835.48,0.38661,0.04515,0.38923,-6.66156
807747.78764,56.0,6217.2461,0.39681,0.05284,0.40031,-7.58473
807748.02664,56.0,4905.291,0.40475,0.06479,0.40991,-9.09483
807748.26464,56.0,3881.2737,0.41902,0.07033,0.42488,-9.52798
807748.72264,56.0,3070.9827,0.42724,0.08259,0.43515,-10.94091
807748.96064,56.0,2430.7778,0.43969,0.09023,0.44885,-11.59682
807749.19864,56.0,1923.1537,0.45642,0.09682,0.46657,-11.97701
807749.43664,56.0,1522.4358,0.46951,0.10437,0.48097,-12.53302
807749.67464,56.0,1203.8446,0.48503,0.11089,0.49754,-12.87818
807749.91364,56.0,952.86591,0.50063,0.1203,0.51488,-13.51178
807750.15164,56.0,754.27557,0.52311,0.12942,0.53888,-13.89563
807750.38964,56.0,596.71857,0.53799,0.13987,0.55587,-14.57332
807750.62664,56.0,471.96338,0.55659,0.14292,0.57464,-14.40119
807750.86564,56.0,373.20856,0.57948,0.15115,0.59887,-14.61955
807751.10364,56.0,295.47278,0.60535,0.16722,0.62802,-15.44194
807751.34264,56.0,233.87738,0.62707,0.17652,0.65144,-15.72181
807751.58064,56.0,185.05922,0.65344,0.18643,0.67951,-15.92386
807751.81664,56.0,146.35823,0.67698,0.18839,0.70271,-15.55081
807752.05364,56.0,115.77804,0.70347,0.20082,0.73157,-15.93265
807752.28764,56.0,91.6721,0.73424,0.2159,0.76532,-16.38596
807752.53264,56.0,72.51701,0.76388,0.21692,0.79408,-15.85296
807752.76164,56.0,57.36816,0.81554,0.22367,0.84566,-15.33648
807752.99864,56.0,45.3629,0.84697,0.22934,0.87747,-15.15073
807753.23064,56.0,35.93134,0.84733,0.25521,0.88492,-16.7618
807753.48164,56.0,28.40909,0.89048,0.24042,0.92236,-15.10916
807753.69564,56.0,22.48202,0.9133,0.26153,0.95001,-15.97945
807753.96064,56.0,17.79613,0.9446,0.31266,0.99499,-18.31426
807754.21264,56.0,14.06813,1.05398,0.32859,1.10401,-17.31548
807754.42864,56.0,11.1448,1.01809,0.33956,1.07322,-18.44512
807754.69564,56.0,8.81772,1.16649,0.32736,1.21156,-15.6761
807754.87364,56.0,6.97545,1.23015,0.44294,1.30747,-19.80248
807755.09264,56.0,5.5173,1.18104,0.44063,1.26056,-20.45996
807755.36164,56.0,4.36941,1.2372,0.34193,1.28358,-15.44929
807755.69664,56.0,3.45686,1.41619,0.26816,1.44136,-10.72211
807756.11564,56.0,2.73547,1.61342,0.32624,1.64607,-11.4312
807756.64064,56.0,2.16054,1.681,0.45976,1.74274,-15.29643
807757.29964,56.0,1.70952,1.60237,0.54138,1.69135,-18.66826
807758.12764,56.0,1.35352,1.44985,0.48813,1.52981,-18.60701
807759.17064,56.0,1.07079,1.34111,0.29521,1.37322,-12.41415
