Repository: SebaVillagra00/ICM2985-SOH-IPRE

## Data University of Cambridge (EIS Cambridge)
Data publicada en "Identifying degradation patterns of lithium ion batteries from impedance spectroscopy using machine learning" (Zhang, Tang, Zhang, Wang, Stimming & Lee, 2020) https://www.nature.com/articles/s41467-020-15235-7.

Carpeta contiene:
* Paper de Nature Comunications (IF: 16.6).
* Data frames para IOS.
* Data frames para Windows.

Cada Data frame está contenido en un archivo .txt con las siguientes columnas:
* time/s: tiempo en que se mide la muestra.
* cycle number: ciclo de carga de la batería.
* freq/Hz: frecuencia de la señal de input.
* Re(Z)/Ohm: Parte resistiva de la impedancia.
* Im(Z)/Ohm: Parte reactiva de la impedancia.

File: EIS Cambridge/EIS csv/EIS_state_III_25C02.csv (part 6 of 23)
time/s,cycle number,freq/Hz,Re(Z)/Ohm,-Im(Z)/Ohm,|Z|/Ohm,Phase(Z)/deg
835059.68558,56.0,0.03192,1.39724,0.51293,1.48841,-20.15832
835103.23359,56.0,0.02528,1.30082,0.35663,1.34882,-15.33123
835158.2986,56.0,0.01999,1.36228,0.09506,1.36559,-3.99171
849568.23432,57.0,20004.453,0.27991,-0.02408,0.28095,4.91613
849568.37732,57.0,15829.126,0.28764,-0.00397,0.28767,0.79077
849568.51932,57.0,12516.703,0.29501,0.01475,0.29538,-2.86311
849568.66132,57.0,9909.4424,0.30501,0.02939,0.30642,-5.50409
849568.82532,57.0,7835.48,0.31476,0.04336,0.31773,-7.84375
849569.02632,57.0,6217.2461,0.32436,0.05509,0.329,-9.63941
849569.26432,57.0,4905.291,0.33738,0.06686,0.34394,-11.20889
849569.50232,57.0,3881.2737,0.35012,0.07952,0.35904,-12.79572
849569.74032,57.0,3070.9827,0.36391,0.08971,0.37481,-13.84777
849569.97832,57.0,2430.7778,0.37919,0.09934,0.39199,-14.67994
849570.21732,57.0,1923.1537,0.3956,0.10676,0.40975,-15.10322
849570.45432,57.0,1522.4358,0.41217,0.11929,0.42909,-16.14115
849570.69332,57.0,1203.8446,0.43111,0.1269,0.4494,-16.40237
849570.93132,57.0,952.86591,0.45038,0.13861,0.47122,-17.10599
849571.17032,57.0,754.27557,0.47117,0.14579,0.49321,-17.19273
849571.40732,57.0,596.71857,0.49422,0.15524,0.51803,-17.43791
849571.64432,57.0,471.96338,0.52004,0.16462,0.54547,-17.56562
849571.88332,57.0,373.20856,0.5434,0.1735,0.57043,-17.7072
849572.12132,57.0,295.47278,0.57243,0.18566,0.60179,-17.96939
849572.36032,57.0,233.87738,0.60026,0.19281,0.63047,-17.8077
849572.59832,57.0,185.05922,0.63169,0.20276,0.66344,-17.79588
849572.83432,57.0,146.35823,0.66282,0.21076,0.69552,-17.63948
849573.07132,57.0,115.77804,0.69626,0.21976,0.73012,-17.51722
849573.30532,57.0,91.6721,0.72908,0.22759,0.76378,-17.33648
849573.55032,57.0,72.51701,0.76504,0.23611,0.80065,-17.15147
849573.78032,57.0,57.36816,0.80355,0.24338,0.8396,-16.85059
849574.01632,57.0,45.3629,0.83884,0.24859,0.8749,-16.50739
849574.24832,57.0,35.93134,0.87857,0.25544,0.91495,-16.21156
849574.49832,57.0,28.40909,0.91908,0.26193,0.95567,-15.90693
849574.71232,57.0,22.48202,0.96085,0.26794,0.99751,-15.58138
849574.97732,57.0,17.79613,1.00715,0.27237,1.04333,-15.13292
849575.22932,57.0,14.06813,1.05291,0.27437,1.08807,-14.60545
849575.44532,57.0,11.1448,1.09971,0.27302,1.1331,-13.94284
849575.71332,57.0,8.81772,1.14778,0.26421,1.17779,-12.96311
849575.89132,57.0,6.97545,1.19589,0.25098,1.22194,-11.85267
849576.10932,57.0,5.5173,1.23942,0.24275,1.26297,-11.08149
849576.37832,57.0,4.36941,1.27579,0.22156,1.29488,-9.85223
849576.71332,57.0,3.45686,1.30851,0.20081,1.32383,-8.7249
849577.13232,57.0,2.73547,1.33538,0.17931,1.34736,-7.64785
849577.65732,57.0,2.16054,1.36289,0.15974,1.37222,-6.6848
849578.31632,57.0,1.70952,1.38647,0.1478,1.39433,-6.0847
849579.14432,57.0,1.35352,1.40227,0.14266,1.40951,-5.80883
849580.18732,57.0,1.07079,1.40959,0.13766,1.4163,-5.57771
849581.50132,57.0,0.84734,1.41426,0.12986,1.42021,-5.24617
849583.15732,57.0,0.67072,1.41896,0.12099,1.42411,-4.87345
849585.24632,57.0,0.53067,1.42797,0.10758,1.43201,-4.30852
849587.88232,57.0,0.41976,1.44494,0.09461,1.44803,-3.7461
849591.21432,57.0,0.33183,1.47399,0.08764,1.47659,-3.4028
849595.41932,57.0,0.26261,1.51181,0.09875,1.51503,-3.73707
849600.72832,57.0,0.20791,1.5454,0.13221,1.55104,-4.88963
849607.43232,57.0,0.16452,1.55916,0.18414,1.56999,-6.73548
849615.90933,57.0,0.13007,1.5418,0.23809,1.56007,-8.77864
849626.59933,57.0,0.10309,1.49679,0.26941,1.52085,-10.20345
849640.11333,57.0,0.08153,1.44497,0.25883,1.46797,-10.15557
849657.21033,57.0,0.06443,1.41635,0.21583,1.4327,-8.66414
849678.79733,57.0,0.05102,1.44579,0.12245,1.45096,-4.84096
849706.03934,57.0,0.04042,1.5733,0.03292,1.57365,-1.19862
849740.53534,57.0,0.03192,1.80658,0.02109,1.8067,-0.66875
849784.08235,57.0,0.02528,2.09214,0.16756,2.09884,-4.57899
849839.14735,57.0,0.01999,2.31941,0.52003,2.377,-12.63718
864238.88529,58.0,20004.453,0.27921,-0.02477,0.28031,5.07027
864239.02829,58.0,15829.126,0.28828,-0.00402,0.28831,0.79844
864239.17029,58.0,12516.703,0.29488,0.01597,0.29531,-3.10085
864239.31229,58.0,9909.4424,0.30422,0.03038,0.30573,-5.70289
864239.47629,58.0,7835.48,0.31471,0.04415,0.31779,-7.98526
864239.67729,58.0,6217.2461,0.32461,0.0567,0.32952,-9.90737
864239.91529,58.0,4905.291,0.33832,0.06814,0.34511,-11.38773
864240.15329,58.0,3881.2737,0.35016,0.07852,0.35885,-12.6389
864240.39129,58.0,3070.9827,0.36475,0.08843,0.37532,-13.62714
864240.62929,58.0,2430.7778,0.37738,0.09777,0.38984,-14.52411
864240.86829,58.0,1923.1537,0.39496,0.10848,0.40959,-15.3581
864241.10529,58.0,1522.4358,0.41108,0.11735,0.4275,-15.93296
864241.34429,58.0,1203.8446,0.43034,0.12815,0.44901,-16.58348
864241.58229,58.0,952.86591,0.44998,0.13767,0.47057,-17.01174
864241.82129,58.0,754.27557,0.47217,0.1456,0.49411,-17.13748
864242.05829,58.0,596.71857,0.49492,0.15533,0.51872,-17.4241
864242.29529,58.0,471.96338,0.51824,0.16548,0.54402,-17.70925
864242.53529,58.0,373.20856,0.54303,0.17501,0.57053,-17.86351
864242.77229,58.0,295.47278,0.57062,0.18394,0.59953,-17.8663
864243.01229,58.0,233.87738,0.60084,0.19396,0.63137,-17.89047
864243.25029,58.0,185.05922,0.62839,0.2011,0.65978,-17.74592
864243.48629,58.0,146.35823,0.6608,0.21058,0.69354,-17.67569
864243.72229,58.0,115.77804,0.69211,0.21935,0.72604,-17.58523
864243.95629,58.0,91.6721,0.72729,0.22889,0.76246,-17.46962
864244.20229,58.0,72.51701,0.76421,0.23425,0.79931,-17.04179
864244.43029,58.0,57.36816,0.80093,0.24159,0.83657,-16.78548
864244.66729,58.0,45.3629,0.83876,0.24792,0.87463,-16.46688
864244.89929,58.0,35.93134,0.87779,0.25472,0.914,-16.18187
864245.14929,58.0,28.40909,0.91827,0.25988,0.95434,-15.80212
864245.36429,58.0,22.48202,0.95818,0.26586,0.99438,-15.50745
864245.62829,58.0,17.79613,1.00306,0.27127,1.03909,-15.13323
864245.88129,58.0,14.06813,1.05031,0.27174,1.08489,-14.50594
864246.09729,58.0,11.1448,1.09712,0.27091,1.13007,-13.87051
864246.36429,58.0,8.81772,1.14671,0.26502,1.17693,-13.01332
864246.54229,58.0,6.97545,1.1965,0.25519,1.22341,-12.03972
864246.76029,58.0,5.5173,1.23503,0.23888,1.25792,-10.94703
864247.03029,58.0,4.36941,1.27345,0.2221,1.29268,-9.89332
864247.36529,58.0,3.45686,1.30654,0.19867,1.32156,-8.64604
864247.78329,58.0,2.73547,1.33753,0.17873,1.34942,-7.61108
864248.30829,58.0,2.16054,1.3645,0.16496,1.37443,-6.89336
864248.96829,58.0,1.70952,1.38047,0.15481,1.38912,-6.39872
864249.79629,58.0,1.35352,1.39094,0.1441,1.39839,-5.91456
864250.83929,58.0,1.07079,1.39877,0.13191,1.40498,-5.38715
864252.15329,58.0,0.84734,1.40848,0.11839,1.41345,-4.80468
864253.80829,58.0,0.67072,1.4207,0.10612,1.42466,-4.27164
864255.89729,58.0,0.53067,1.44079,0.09536,1.44394,-3.78684
864258.53429,58.0,0.41976,1.46911,0.09464,1.47216,-3.68599
864261.86529,58.0,0.33183,1.49767,0.11031,1.50173,-4.21244
864266.07129,58.0,0.26261,1.5166,0.14226,1.52326,-5.35894
864271.37929,58.0,0.20791,1.51407,0.17998,1.52473,-6.77923
864278.08329,58.0,0.16452,1.49149,0.20691,1.50577,-7.89809
864286.56029,58.0,0.13007,1.45826,0.20966,1.47326,-8.1816
864297.2503,58.0,0.10309,1.43634,0.1803,1.44761,-7.15483
864310.7643,58.0,0.08153,1.44962,0.12631,1.45511,-4.97976
864327.8613,58.0,0.06443,1.50927,0.07656,1.51121,-2.90409
864349.4483,58.0,0.05102,1.64859,0.04829,1.6493,-1.67792
864376.6903,58.0,0.04042,1.84114,0.11745,1.84489,-3.65004
864411.18631,58.0,0.03192,2.01329,0.32127,2.03876,-9.06661
864454.73331,58.0,0.02528,2.06234,0.63634,2.15828,-17.14773
864509.79832,58.0,0.01999,1.91616,0.96577,2.14578,-26.74883
878898.58607,59.0,20004.453,0.28049,-0.02488,0.28159,5.06927
878898.72807,59.0,15829.126,0.28804,-0.00352,0.28806,0.69945
878898.87007,59.0,12516.703,0.29583,0.01333,0.29613,-2.5798
878899.01207,59.0,9909.4424,0.30349,0.02912,0.30489,-5.48165
878899.17607,59.0,7835.48,0.3143,0.04352,0.3173,-7.88378
878899.37707,59.0,6217.2461,0.3254,0.05538,0.33008,-9.65789
878899.61507,59.0,4905.291,0.33636,0.06732,0.34303,-11.31806
878899.85407,59.0,3881.2737,0.35007,0.07869,0.35881,-12.66831
878900.09107,59.0,3070.9827,0.36269,0.09002,0.3737,-13.93942
878900.33007,59.0,2430.7778,0.37867,0.09799,0.39115,-14.50816
878900.56807,59.0,1923.1537,0.39567,0.10762,0.41004,-15.21592
878900.80607,59.0,1522.4358,0.41211,0.11816,0.42871,-15.99873
878901.04407,59.0,1203.8446,0.43154,0.12725,0.44991,-16.42899
878901.28207,59.0,952.86591,0.44972,0.13716,0.47018,-16.96145
878901.52107,59.0,754.27557,0.47076,0.1457,0.49279,-17.19755
878901.75807,59.0,596.71857,0.49288,0.15579,0.51692,-17.54066
878901.99507,59.0,471.96338,0.51762,0.16504,0.5433,-17.68473
878902.23407,59.0,373.20856,0.54434,0.17417,0.57153,-17.74248
878902.47207,59.0,295.47278,0.5704,0.18486,0.59961,-17.95687
878902.71107,59.0,233.87738,0.60037,0.19177,0.63026,-17.71437
878902.94907,59.0,185.05922,0.62889,0.20049,0.66007,-17.68246
878903.18607,59.0,146.35823,0.65893,0.21121,0.69195,-17.77265
878903.42207,59.0,115.77804,0.69272,0.2184,0.72634,-17.49909
878903.65607,59.0,91.6721,0.72716,0.22733,0.76187,-17.36034
878903.90207,59.0,72.51701,0.76322,0.23522,0.79865,-17.12909
878904.13107,59.0,57.36816,0.8009,0.24239,0.83677,-16.83813
878904.36707,59.0,45.3629,0.8369,0.24723,0.87265,-16.45807
878904.60007,59.0,35.93134,0.87587,0.25354,0.91182,-16.14406
878904.85007,59.0,28.40909,0.91577,0.25975,0.9519,-15.83543
878905.06507,59.0,22.48202,0.95757,0.26542,0.99368,-15.49251
878905.32907,59.0,17.79613,1.00214,0.27091,1.03811,-15.12747
878905.58207,59.0,14.06813,1.04973,0.27193,1.08438,-14.5233
878905.79807,59.0,11.1448,1.09503,0.27018,1.12787,-13.85989
878906.06507,59.0,8.81772,1.1444,0.26457,1.17458,-13.01737
878906.24307,59.0,6.97545,1.19722,0.2543,1.22393,-11.99204
878906.46107,59.0,5.5173,1.23153,0.23937,1.25458,-10.99915
878906.73107,59.0,4.36941,1.27277,0.22205,1.29199,-9.89615
878907.06607,59.0,3.45686,1.30515,0.20052,1.32046,-8.73451
878907.48407,59.0,2.73547,1.33671,0.17857,1.34858,-7.60921
878908.01007,59.0,2.16054,1.36424,0.16442,1.37411,-6.87229
878908.66907,59.0,1.70952,1.38066,0.15568,1.38941,-6.43343
878909.49707,59.0,1.35352,1.39069,0.14465,1.39819,-5.93825
878910.54007,59.0,1.07079,1.39848,0.13278,1.40477,-5.42393
878911.85407,59.0,0.84734,1.4077,0.11916,1.41274,-4.83857
878913.51007,59.0,0.67072,1.42041,0.10649,1.4244,-4.2875
878915.59907,59.0,0.53067,1.43925,0.09573,1.44243,-3.80532
878918.23507,59.0,0.41976,1.46706,0.09429,1.47008,-3.67728
878921.56707,59.0,0.33183,1.4968,0.10898,1.50077,-4.1642
878925.77207,59.0,0.26261,1.51618,0.14064,1.52269,-5.29943
878931.08007,59.0,0.20791,1.51543,0.17833,1.52589,-6.71156
878937.78507,59.0,0.16452,1.49357,0.20741,1.5079,-7.90605
878946.26108,59.0,0.13007,1.46042,0.2119,1.47571,-8.25555
878956.95108,59.0,0.10309,1.43603,0.18465,1.44786,-7.32728
878970.46508,59.0,0.08153,1.44613,0.13104,1.45205,-5.17756
878987.56308,59.0,0.06443,1.50223,0.08027,1.50437,-3.05859
879009.15008,59.0,0.05102,1.63552,0.04798,1.63622,-1.68022
879036.39209,59.0,0.04042,1.8264,0.10608,1.82948,-3.32395
879070.88809,59.0,0.03192,2.00804,0.29895,2.03017,-8.46786
879114.4351,59.0,0.02528,2.07572,0.61269,2.16426,-16.445
879169.5011,59.0,0.01999,1.9509,0.95435,2.17181,-26.06714
893558.12505,60.0,20004.453,0.28025,-0.02419,0.28129,4.9328
893558.26805,60.0,15829.126,0.28769,-0.00393,0.28772,0.78259
893558.41005,60.0,12516.703,0.29653,0.01439,0.29688,-2.77898
893558.55205,60.0,9909.4424,0.30382,0.03025,0.30532,-5.68557
893558.71605,60.0,7835.48,0.31452,0.04358,0.31752,-7.88841
893558.91705,60.0,6217.2461,0.32511,0.05469,0.32968,-9.54865
893559.15505,60.0,4905.291,0.33633,0.0667,0.34288,-11.21743
893559.39305,60.0,3881.2737,0.34917,0.07661,0.35748,-12.37565
893559.63105,60.0,3070.9827,0.36391,0.08765,0.37432,-13.54272
893559.86905,60.0,2430.7778,0.37852,0.09826,0.39107,-14.55168
893560.10805,60.0,1923.1537,0.3935,0.10818,0.4081,-15.3722
893560.34505,60.0,1522.4358,0.41116,0.11822,0.42782,-16.04135
893560.58405,60.0,1203.8446,0.43011,0.12797,0.44874,-16.5693
893560.82205,60.0,952.86591,0.44946,0.13641,0.4697,-16.88275
893561.06105,60.0,754.27557,0.47024,0.14585,0.49234,-17.23148
893561.29805,60.0,596.71857,0.49357,0.15581,0.51758,-17.51997
893561.53505,60.0,471.96338,0.51757,0.16497,0.54322,-17.67925
893561.77405,60.0,373.20856,0.54319,0.17432,0.57048,-17.79275
893562.01205,60.0,295.47278,0.57083,0.18385,0.59971,-17.85195
893562.25105,60.0,233.87738,0.59861,0.19182,0.62859,-17.76805
893562.48905,60.0,185.05922,0.62765,0.20145,0.65919,-17.7946
893562.72505,60.0,146.35823,0.66012,0.20933,0.69252,-17.594
893562.96205,60.0,115.77804,0.69203,0.21894,0.72584,-17.55561
893563.19605,60.0,91.6721,0.72751,0.22681,0.76204,-17.31548
893563.44205,60.0,72.51701,0.7621,0.23406,0.79723,-17.07293
893563.67105,60.0,57.36816,0.79958,0.24164,0.83529,-16.81532
893563.90705,60.0,45.3629,0.83711,0.24792,0.87305,-16.49694
893564.14005,60.0,35.93134,0.87512,0.25374,0.91116,-16.16934
893564.39005,60.0,28.40909,0.91469,0.26161,0.95137,-15.96109
893564.60405,60.0,22.48202,0.9569,0.26655,0.99333,-15.56533
893564.86905,60.0,17.79613,1.00267,0.26989,1.03836,-15.06559
893565.12105,60.0,14.06813,1.04776,0.27329,1.08281,-14.61872
893565.33805,60.0,11.1448,1.09499,0.27097,1.12802,-13.8993
893565.60505,60.0,8.81772,1.14406,0.2654,1.17444,-13.06029
893565.78305,60.0,6.97545,1.19258,0.25219,1.21896,-11.94035
893566.00105,60.0,5.5173,1.23414,0.24317,1.25787,-11.14649
893566.27005,60.0,4.36941,1.27091,0.22111,1.29001,-9.86955
893566.60605,60.0,3.45686,1.30372,0.20164,1.31922,-8.79204
893567.02405,60.0,2.73547,1.33139,0.1805,1.34357,-7.72054
893567.54905,60.0,2.16054,1.3583,0.15946,1.36762,-6.69554
893568.20905,60.0,1.70952,1.3826,0.1477,1.39047,-6.09768
893569.03705,60.0,1.35352,1.398,0.1413,1.40512,-5.77163
893570.08005,60.0,1.07079,1.40678,0.13757,1.41349,-5.58514
893571.39405,60.0,0.84734,1.41119,0.13096,1.41725,-5.30179
893573.04905,60.0,0.67072,1.41495,0.12167,1.42018,-4.91475
893575.13805,60.0,0.53067,1.42308,0.10892,1.42724,-4.37659
893577.77505,60.0,0.41976,1.43945,0.09545,1.44261,-3.79382
893581.10605,60.0,0.33183,1.46761,0.08802,1.47025,-3.4323
893585.31205,60.0,0.26261,1.50553,0.09585,1.50858,-3.6427
893590.62006,60.0,0.20791,1.54126,0.12751,1.54652,-4.72944
893597.32506,60.0,0.16452,1.55907,0.17925,1.56934,-6.55847
893605.80106,60.0,0.13007,1.5456,0.23627,1.56355,-8.69143
893616.49106,60.0,0.10309,1.50211,0.27297,1.52671,-10.29959
893630.00506,60.0,0.08153,1.4476,0.26907,1.47239,-10.52958
893647.10306,60.0,0.06443,1.41298,0.23049,1.43166,-9.26478
893668.68806,60.0,0.05102,1.43288,0.13588,1.4393,-5.41707
893695.93107,60.0,0.04042,1.54931,0.03985,1.54982,-1.47355
893730.42607,60.0,0.03192,1.77913,0.01294,1.77918,-0.41673
893773.97408,60.0,0.02528,2.07175,0.1423,2.07663,-3.92917
893829.03908,60.0,0.01999,2.32041,0.47817,2.36917,-11.64411
908208.46144,61.0,20004.453,0.28159,-0.02394,0.28261,4.8592
908208.60444,61.0,15829.126,0.28661,-0.00325,0.28663,0.65041
908208.74644,61.0,12516.703,0.29534,0.01552,0.29575,-3.00886
908208.88844,61.0,9909.4424,0.30463,0.03026,0.30613,-5.67273
908209.05244,61.0,7835.48,0.31327,0.04317,0.31623,-7.84669
908209.25344,61.0,6217.2461,0.32568,0.05549,0.33037,-9.66845
908209.49144,61.0,4905.291,0.33712,0.06747,0.34381,-11.31691
908209.73044,61.0,3881.2737,0.34805,0.07957,0.35703,-12.87754
908209.96844,61.0,3070.9827,0.36292,0.08815,0.37347,-13.65229
908210.20644,61.0,2430.7778,0.37847,0.09784,0.39091,-14.49361
908210.44444,61.0,1923.1537,0.39514,0.10809,0.40966,-15.29913
908210.68244,61.0,1522.4358,0.40918,0.11675,0.42551,-15.92494
908210.92044,61.0,1203.8446,0.42969,0.12556,0.44766,-16.28901
908211.15944,61.0,952.86591,0.44967,0.13678,0.47001,-16.91847
908211.39744,61.0,754.27557,0.47142,0.14655,0.49367,-17.26936
908211.63444,61.0,596.71857,0.49446,0.15555,0.51835,-17.46263
908211.87245,61.0,471.96338,0.51859,0.16473,0.54413,-17.62246
908212.11145,61.0,373.20856,0.54376,0.17292,0.57059,-17.6415
908212.34945,61.0,295.47278,0.56961,0.18279,0.59822,-17.7912
908212.58845,61.0,233.87738,0.59709,0.1921,0.62723,-17.83439
908212.82645,61.0,185.05922,0.62892,0.2013,0.66035,-17.7484
908213.06245,61.0,146.35823,0.65875,0.20926,0.69119,-17.62262
908213.29845,61.0,115.77804,0.6924,0.21865,0.72611,-17.52545
908213.53345,61.0,91.6721,0.72537,0.22579,0.7597,-17.29024
908213.77845,61.0,72.51701,0.76264,0.23411,0.79777,-17.06532
908214.00745,61.0,57.36816,0.79929,0.24111,0.83487,-16.78608
908214.24445,61.0,45.3629,0.83656,0.24743,0.87239,-16.47664
908214.47645,61.0,35.93134,0.87293,0.25473,0.90934,-16.26761
908214.72645,61.0,28.40909,0.91438,0.25895,0.95034,-15.81199
908214.94145,61.0,22.48202,0.95548,0.26475,0.99148,-15.48726
908215.20645,61.0,17.79613,1.00038,0.27109,1.03646,-15.16204
908215.45845,61.0,14.06813,1.04529,0.27056,1.07974,-14.51208
908215.67445,61.0,11.1448,1.09253,0.27024,1.12546,-13.89361
908215.94145,61.0,8.81772,1.14219,0.26433,1.17237,-13.03008
908216.11945,61.0,6.97545,1.19403,0.25438,1.22083,-12.02676
908216.33845,61.0,5.5173,1.22956,0.23868,1.25252,-10.98549
908216.60745,61.0,4.36941,1.27073,0.22136,1.28986,-9.8816
908216.94245,61.0,3.45686,1.30249,0.20096,1.3179,-8.77112
908217.36145,61.0,2.73547,1.33335,0.17848,1.34524,-7.62435
908217.88645,61.0,2.16054,1.36163,0.16416,1.37149,-6.87434
908218.54545,61.0,1.70952,1.37874,0.15452,1.38737,-6.39469
908219.37345,61.0,1.35352,1.38977,0.14484,1.3973,-5.9497
908220.41645,61.0,1.07079,1.39721,0.13339,1.40356,-5.45329
908221.73045,61.0,0.84734,1.40558,0.12106,1.41078,-4.92276
908223.38645,61.0,0.67072,1.417,0.10832,1.42113,-4.37133
908225.47445,61.0,0.53067,1.4343,0.09624,1.43753,-3.83861
908228.11145,61.0,0.41976,1.46205,0.0927,1.46499,-3.62791
908231.44245,61.0,0.33183,1.49249,0.10402,1.49611,-3.98677
908235.64845,61.0,0.26261,1.51634,0.13443,1.52229,-5.06631
908240.95645,61.0,0.20791,1.52059,0.17429,1.53055,-6.53885
908247.66145,61.0,0.16452,1.50149,0.209,1.51597,-7.92444
908256.13745,61.0,0.13007,1.46673,0.22083,1.48326,-8.56205
908266.82745,61.0,0.10309,1.43598,0.19938,1.44976,-7.90486
908280.34145,61.0,0.08153,1.43566,0.14762,1.44323,-5.87068
908297.43946,61.0,0.06443,1.48149,0.09139,1.48431,-3.53002
908319.02546,61.0,0.05102,1.60815,0.04493,1.60878,-1.60024
908346.26846,61.0,0.04042,1.80269,0.08405,1.80465,-2.66948
908380.76347,61.0,0.03192,2.00122,0.26149,2.01823,-7.44433
908424.31147,61.0,0.02528,2.10036,0.56861,2.17597,-15.14809
908479.37648,61.0,0.01999,2.00697,0.93081,2.21232,-24.88126
922849.07185,62.0,20004.453,0.2799,-0.02491,0.28101,5.08513
922849.21485,62.0,15829.126,0.28664,-0.00303,0.28665,0.60507
922849.35685,62.0,12516.703,0.29616,0.01439,0.29651,-2.78207
922849.49885,62.0,9909.4424,0.30426,0.02917,0.30566,-5.47645
922849.66285,62.0,7835.48,0.31356,0.04269,0.31646,-7.75363
922849.86385,62.0,6217.2461,0.32563,0.05535,0.3303,-9.64635
922850.10185,62.0,4905.291,0.33622,0.06739,0.34291,-11.33402
922850.34085,62.0,3881.2737,0.34951,0.0774,0.35798,-12.48703
922850.57885,62.0,3070.9827,0.36178,0.08839,0.37243,-13.72975
922850.81685,62.0,2430.7778,0.37708,0.09887,0.38983,-14.69266
922851.05485,62.0,1923.1537,0.39367,0.10852,0.40836,-15.41212
922851.29185,62.0,1522.4358,0.4108,0.1172,0.4272,-15.92375
922851.53085,62.0,1203.8446,0.42893,0.12703,0.44734,-16.49701
922851.76885,62.0,952.86591,0.44953,0.13503,0.46937,-16.71909
922852.00785,62.0,754.27557,0.47105,0.14595,0.49314,-17.21503
922852.24485,62.0,596.71857,0.49234,0.15522,0.51623,-17.49823
922852.48185,62.0,471.96338,0.51797,0.16387,0.54327,-17.55595
922852.72085,62.0,373.20856,0.54413,0.17365,0.57116,-17.69943
922852.95885,62.0,295.47278,0.56846,0.18262,0.59707,-17.80991
922853.19785,62.0,233.87738,0.59804,0.19126,0.62788,-17.73445
922853.43585,62.0,185.05922,0.62745,0.19899,0.65825,-17.59627
922853.67185,62.0,146.35823,0.65859,0.20903,0.69096,-17.60908
922853.90885,62.0,115.77804,0.69075,0.21746,0.72417,-17.47474
922854.14285,62.0,91.6721,0.72488,0.22567,0.7592,-17.29235
922854.38885,62.0,72.51701,0.76088,0.23299,0.79575,-17.02522
922854.61785,62.0,57.36816,0.79631,0.24041,0.83181,-16.79943
922854.85385,62.0,45.3629,0.83368,0.24798,0.86978,-16.56525
922855.08685,62.0,35.93134,0.87346,0.25333,0.90946,-16.17371
922855.33685,62.0,28.40909,0.91183,0.25893,0.94788,-15.85286
922855.55085,62.0,22.48202,0.95517,0.26525,0.99132,-15.5201
922855.81585,62.0,17.79613,0.99762,0.26795,1.03298,-15.03418
922856.06885,62.0,14.06813,1.04472,0.27027,1.07912,-14.50452
922856.28485,62.0,11.1448,1.09376,0.26967,1.12651,-13.85015
922856.55185,62.0,8.81772,1.13982,0.265,1.17022,-13.08834
922856.72985,62.0,6.97545,1.185,0.25405,1.21192,-12.10017
922856.94785,62.0,5.5173,1.2334,0.23485,1.25556,-10.78072
922857.21785,62.0,4.36941,1.27078,0.22407,1.29038,-9.99984
922857.55285,62.0,3.45686,1.30046,0.20391,1.31635,-8.91117
922857.97085,62.0,2.73547,1.32647,0.1822,1.33892,-7.82087
922858.49585,62.0,2.16054,1.34979,0.16196,1.35948,-6.84227
922859.15585,62.0,1.70952,1.3712,0.14261,1.37859,-5.93744
922859.98385,62.0,1.35352,1.39274,0.13028,1.39882,-5.34414
922861.02685,62.0,1.07079,1.41143,0.1271,1.41714,-5.1455
922862.34085,62.0,0.84734,1.42326,0.12985,1.42917,-5.21297
922863.99585,62.0,0.67072,1.42755,0.13269,1.4337,-5.31017
922866.08485,62.0,0.53067,1.42563,0.13093,1.43163,-5.24714
922868.72185,62.0,0.41976,1.4252,0.12201,1.43041,-4.89318
922872.05285,62.0,0.33183,1.43258,0.10673,1.43655,-4.26073
922876.25885,62.0,0.26261,1.45411,0.09036,1.45691,-3.55582
922881.56685,62.0,0.20791,1.49381,0.08407,1.49618,-3.22126
922888.27085,62.0,0.16452,1.54683,0.10091,1.55012,-3.73236
922896.74786,62.0,0.13007,1.59696,0.15213,1.60419,-5.44166
922907.43786,62.0,0.10309,1.6185,0.23381,1.6353,-8.22003
922920.95186,62.0,0.08153,1.59126,0.32224,1.62356,-11.44802
922938.04986,62.0,0.06443,1.52991,0.38458,1.5775,-14.11032
922959.63586,62.0,0.05102,1.43154,0.37635,1.48019,-14.72971
922986.87887,62.0,0.04042,1.36876,0.28364,1.39784,-11.7072
923021.37387,62.0,0.03192,1.40609,0.12721,1.41183,-5.16936
923064.92188,62.0,0.02528,1.59695,-0.02768,1.59719,0.9931
923119.98688,62.0,0.01999,1.96461,-0.07057,1.96588,2.05732
937488.77186,63.0,20004.453,0.28092,-0.02531,0.28205,5.14742
937488.91486,63.0,15829.126,0.28747,-0.00308,0.28749,0.61326
937489.05686,63.0,12516.703,0.29634,0.01342,0.29664,-2.59243
937489.19886,63.0,9909.4424,0.30437,0.02933,0.30578,-5.50323
937489.36286,63.0,7835.48,0.31409,0.04386,0.31714,-7.9502
937489.56386,63.0,6217.2461,0.32507,0.05536,0.32975,-9.66459
937489.80186,63.0,4905.291,0.33691,0.0663,0.34337,-11.13268
937490.03986,63.0,3881.2737,0.34977,0.07799,0.35836,-12.56974
937490.27786,63.0,3070.9827,0.36362,0.08831,0.37419,-13.65048
937490.51586,63.0,2430.7778,0.37908,0.09942,0.3919,-14.69657
937490.75486,63.0,1923.1537,0.39235,0.10735,0.40677,-15.30204
937490.99186,63.0,1522.4358,0.4122,0.11761,0.42866,-15.92478
937491.23086,63.0,1203.8446,0.42889,0.1254,0.44684,-16.29811
937491.46886,63.0,952.86591,0.44957,0.13554,0.46956,-16.77723
937491.70786,63.0,754.27557,0.47058,0.14522,0.49248,-17.14967
937491.94486,63.0,596.71857,0.49307,0.15546,0.517,-17.499
937492.18186,63.0,471.96338,0.51783,0.16499,0.54348,-17.67315
937492.42086,63.0,373.20856,0.54389,0.17395,0.57103,-17.73585
937492.65886,63.0,295.47278,0.56958,0.18408,0.59859,-17.91012
937492.89786,63.0,233.87738,0.5985,0.19292,0.62882,-17.86621
937493.13586,63.0,185.05922,0.62618,0.19873,0.65696,-17.60756
937493.37186,63.0,146.35823,0.65836,0.20873,0.69065,-17.59074
937493.60886,63.0,115.77804,0.6924,0.21705,0.72563,-17.40511
937493.84286,63.0,91.6721,0.72616,0.22531,0.76031,-17.23783
937494.08886,63.0,72.51701,0.76229,0.23411,0.79743,-17.07222
937494.31786,63.0,57.36816,0.79712,0.23956,0.83234,-16.72746
937494.55286,63.0,45.3629,0.83381,0.24756,0.86978,-16.53625
937494.78586,63.0,35.93134,0.87282,0.2527,0.90866,-16.14659
937495.03586,63.0,28.40909,0.91223,0.25919,0.94834,-15.86155
937495.24986,63.0,22.48202,0.95484,0.26591,0.99118,-15.56196
937495.51486,63.0,17.79613,0.99991,0.26942,1.03557,-15.0799
937495.76686,63.0,14.06813,1.04452,0.27215,1.07939,-14.60367
937495.98286,63.0,11.1448,1.09348,0.27263,1.12696,-13.9997
937496.25086,63.0,8.81772,1.14081,0.26509,1.17121,-13.08186
937496.42886,63.0,6.97545,1.18836,0.25256,1.2149,-11.9985
937496.64686,63.0,5.5173,1.23487,0.24175,1.25831,-11.07651
937496.91586,63.0,4.36941,1.268,0.22317,1.28749,-9.98209
937497.25186,63.0,3.45686,1.30221,0.20246,1.31785,-8.83721
937497.66986,63.0,2.73547,1.32897,0.182,1.34137,-7.79801
937498.19486,63.0,2.16054,1.35506,0.15988,1.36446,-6.72905
937498.85386,63.0,1.70952,1.37912,0.14663,1.38689,-6.06897
937499.68286,63.0,1.35352,1.39778,0.14047,1.40483,-5.73868
937500.72586,63.0,1.07079,1.40815,0.13699,1.4148,-5.55638
937502.03986,63.0,0.84734,1.41225,0.13294,1.41849,-5.37764
937503.69486,63.0,0.67072,1.4157,0.12582,1.42128,-5.07872
937505.78386,63.0,0.53067,1.42115,0.11337,1.42567,-4.56117
937508.42086,63.0,0.41976,1.43401,0.09974,1.43747,-3.97861
937511.75186,63.0,0.33183,1.45914,0.08917,1.46186,-3.49702
937515.95786,63.0,0.26261,1.4965,0.09083,1.49926,-3.47337
937521.26586,63.0,0.20791,1.53724,0.11618,1.54163,-4.3221
937527.96986,63.0,0.16452,1.56424,0.16598,1.57302,-6.05699
937536.44686,63.0,0.13007,1.56092,0.22837,1.57754,-8.32364
937547.13686,63.0,0.10309,1.5234,0.27894,1.54873,-10.3761
937560.65086,63.0,0.08153,1.4645,0.29159,1.49325,-11.26058
937577.74887,63.0,0.06443,1.41774,0.26611,1.4425,-10.6309
937599.33487,63.0,0.05102,1.41041,0.17765,1.42156,-7.17888
937626.57787,63.0,0.04042,1.49553,0.06729,1.49704,-2.57609
937661.07288,63.0,0.03192,1.70169,0.0002,1.70169,-0.00657
937704.62088,63.0,0.02528,2.0012,0.06706,2.00233,-1.91933
937759.68589,63.0,0.01999,2.30675,0.34585,2.33254,-8.52686
952117.63467,64.0,20004.453,0.28062,-0.02471,0.28171,5.03158
952117.77767,64.0,15829.126,0.287,-0.0047,0.28704,0.93897
952117.91967,64.0,12516.703,0.29618,0.01433,0.29653,-2.7697
952118.06167,64.0,9909.4424,0.30503,0.03018,0.30652,-5.65112
952118.22567,64.0,7835.48,0.31408,0.0435,0.31707,-7.88532
952118.42667,64.0,6217.2461,0.32367,0.05561,0.32842,-9.74911
952118.66467,64.0,4905.291,0.33795,0.06688,0.3445,-11.19351
952118.90267,64.0,3881.2737,0.34981,0.07762,0.35832,-12.51016
952119.14067,64.0,3070.9827,0.36339,0.08768,0.37382,-13.56499
952119.37867,64.0,2430.7778,0.37841,0.09786,0.39086,-14.49927
952119.61768,64.0,1923.1537,0.39571,0.1075,0.41005,-15.19815
952119.85468,64.0,1522.4358,0.41146,0.11783,0.428,-15.97935
952120.09368,64.0,1203.8446,0.42911,0.1263,0.44731,-16.40072
952120.33168,64.0,952.86591,0.44932,0.13591,0.46942,-16.82896
952120.57068,64.0,754.27557,0.47009,0.14482,0.49189,-17.12216
952120.80768,64.0,596.71857,0.49343,0.15442,0.51703,-17.37785
952121.04468,64.0,471.96338,0.51646,0.16332,0.54167,-17.54862
952121.28368,64.0,373.20856,0.5417,0.17189,0.56832,-17.60541
952121.52168,64.0,295.47278,0.56789,0.18163,0.59623,-17.73609
952121.76068,64.0,233.87738,0.59787,0.19044,0.62747,-17.66873
952121.99868,64.0,185.05922,0.626,0.19913,0.65691,-17.64624
952122.23568,64.0,146.35823,0.65917,0.20826,0.69128,-17.53333
952122.47168,64.0,115.77804,0.69074,0.2153,0.72352,-17.31184
952122.70568,64.0,91.6721,0.72494,0.22512,0.75909,-17.25179
952122.95168,64.0,72.51701,0.75984,0.23362,0.79494,-17.09036
952123.18068,64.0,57.36816,0.79647,0.23955,0.83171,-16.73922
952123.41768,64.0,45.3629,0.83303,0.24488,0.86828,-16.3814
952123.64968,64.0,35.93134,0.87108,0.25141,0.90664,-16.09905
952123.89968,64.0,28.40909,0.91199,0.25806,0.9478,-15.79934
952124.11468,64.0,22.48202,0.9524,0.26366,0.98822,-15.47425
952124.37968,64.0,17.79613,0.99618,0.26704,1.03135,-15.00614
952124.63168,64.0,14.06813,1.04282,0.27314,1.078,-14.67769
952124.84768,64.0,11.1448,1.08898,0.26933,1.12179,-13.89165
952125.11468,64.0,8.81772,1.13831,0.26612,1.169,-13.15869
952125.29268,64.0,6.97545,1.18418,0.25512,1.21135,-12.15815
952125.51168,64.0,5.5173,1.22541,0.23953,1.2486,-11.06031
952125.78068,64.0,4.36941,1.26597,0.2172,1.28446,-9.73541
952126.11568,64.0,3.45686,1.30389,0.20136,1.31935,-8.77894
952126.53468,64.0,2.73547,1.32887,0.18725,1.342,-8.02079
952127.05968,64.0,2.16054,1.34895,0.16877,1.35947,-7.13144
952127.71868,64.0,1.70952,1.36478,0.15104,1.37311,-6.31521
952128.54768,64.0,1.35352,1.37919,0.13457,1.38574,-5.57283
952129.58968,64.0,1.07079,1.39565,0.11869,1.40069,-4.86084
952130.90368,64.0,0.84734,1.41596,0.1087,1.42013,-4.38994
952132.55968,64.0,0.67072,1.437,0.10784,1.44104,-4.29161
952134.64868,64.0,0.53067,1.45529,0.11902,1.46015,-4.67554
952137.28468,64.0,0.41976,1.46222,0.13618,1.46855,-5.32078
952140.61668,64.0,0.33183,1.45661,0.15087,1.46441,-5.91339
952144.82168,64.0,0.26261,1.44448,0.15402,1.45267,-6.08625
952150.13068,64.0,0.20791,1.43564,0.14155,1.4426,-5.63116
952156.83468,64.0,0.16452,1.44286,0.11639,1.44755,-4.61198
952165.31068,64.0,0.13007,1.47747,0.08823,1.4801,-3.41732
952176.00168,64.0,0.10309,1.54659,0.07635,1.54847,-2.82603
952189.51568,64.0,0.08153,1.64278,0.10898,1.64639,-3.79549
952206.61269,64.0,0.06443,1.73208,0.19198,1.74269,-6.32469
952228.19969,64.0,0.05102,1.78083,0.35382,1.81564,-11.2374
952255.44169,64.0,0.04042,1.72762,0.53547,1.8087,-17.22071
952289.9377,64.0,0.03192,1.57082,0.65363,1.70138,-22.59263
952333.4847,64.0,0.02528,1.36973,0.63458,1.50959,-24.85776
952388.54971,64.0,0.01999,1.22363,0.43996,1.30033,-19.77631
966737.38631,65.0,20004.453,0.28116,-0.02453,0.28223,4.98707
966737.52931,65.0,15829.126,0.28718,-0.00448,0.28722,0.89344
966737.67131,65.0,12516.703,0.29582,0.01293,0.29611,-2.50313
966737.81331,65.0,9909.4424,0.3039,0.02976,0.30535,-5.59359
966737.97731,65.0,7835.48,0.31463,0.04286,0.31753,-7.757
966738.17831,65.0,6217.2461,0.32466,0.0558,0.32942,-9.75272
966738.41631,65.0,4905.291,0.33589,0.06731,0.34257,-11.33154
966738.65431,65.0,3881.2737,0.35078,0.07645,0.35901,-12.29437
966738.89231,65.0,3070.9827,0.36383,0.08791,0.3743,-13.58317
966739.13031,65.0,2430.7778,0.37819,0.09796,0.39067,-14.52126
966739.36931,65.0,1923.1537,0.39408,0.10729,0.40843,-15.22955
966739.60731,65.0,1522.4358,0.41165,0.11698,0.42795,-15.86341
966739.84531,65.0,1203.8446,0.42926,0.12671,0.44757,-16.44598
966740.08331,65.0,952.86591,0.44907,0.13524,0.46899,-16.76063
966740.32231,65.0,754.27557,0.47086,0.14653,0.49313,-17.28647
966740.55931,65.0,596.71857,0.49412,0.15488,0.51783,-17.40289
966740.79731,65.0,471.96338,0.51873,0.16294,0.54372,-17.43839
966741.03631,65.0,373.20856,0.54251,0.17281,0.56937,-17.66881
966741.27331,65.0,295.47278,0.56958,0.18204,0.59796,-17.72371
966741.51331,65.0,233.87738,0.59655,0.18985,0.62603,-17.65371
966741.75131,65.0,185.05922,0.62767,0.19954,0.65862,-17.63599
966741.98731,65.0,146.35823,0.65806,0.20759,0.69003,-17.50832
966742.22331,65.0,115.77804,0.69124,0.21701,0.7245,-17.42932
966742.45831,65.0,91.6721,0.72469,0.224,0.75852,-17.17662
966742.70331,65.0,72.51701,0.75998,0.23227,0.79468,-16.9941
966742.93231,65.0,57.36816,0.79601,0.23883,0.83107,-16.7008
966743.16931,65.0,45.3629,0.83391,0.24549,0.86929,-16.40379
966743.40131,65.0,35.93134,0.87181,0.25195,0.90748,-16.11886
966743.65131,65.0,28.40909,0.90991,0.25942,0.94617,-15.9129
966743.86631,65.0,22.48202,0.95186,0.26424,0.98785,-15.51519
966744.13131,65.0,17.79613,0.99633,0.26962,1.03216,-15.14227
966744.38331,65.0,14.06813,1.04194,0.27264,1.07702,-14.66388
966744.59931,65.0,11.1448,1.09124,0.2689,1.12388,-13.84278
966744.86631,65.0,8.81772,1.13641,0.26794,1.16757,-13.26684
966745.04431,65.0,6.97545,1.18667,0.25422,1.2136,-12.09145
966745.26231,65.0,5.5173,1.22891,0.2366,1.25148,-10.89776
966745.53231,65.0,4.36941,1.27207,0.22376,1.2916,-9.97652
966745.86731,65.0,3.45686,1.30257,0.20722,1.31895,-9.03938
966746.28531,65.0,2.73547,1.32753,0.18581,1.34047,-7.96768
966746.81131,65.0,2.16054,1.34978,0.16619,1.35997,-7.01917
966747.47031,65.0,1.70952,1.36869,0.1461,1.37647,-6.09303
966748.29831,65.0,1.35352,1.38892,0.13032,1.39502,-5.36032
966749.34131,65.0,1.07079,1.41036,0.12083,1.41552,-4.89695
966750.65531,65.0,0.84734,1.42905,0.12163,1.43422,-4.86475
966752.31131,65.0,0.67072,1.4403,0.12801,1.44597,-5.079
966754.39931,65.0,0.53067,1.44148,0.13535,1.44782,-5.364
966757.03631,65.0,0.41976,1.43687,0.13676,1.44337,-5.43681
966760.36731,65.0,0.33183,1.43305,0.12879,1.43883,-5.13542
966764.57331,65.0,0.26261,1.43839,0.11192,1.44274,-4.44916
966769.88131,65.0,0.20791,1.46115,0.09192,1.46404,-3.59968
966776.58631,65.0,0.16452,1.50726,0.0812,1.50945,-3.08375
966785.06231,65.0,0.13007,1.57237,0.09821,1.57543,-3.57422
966795.75231,65.0,0.10309,1.63735,0.15745,1.6449,-5.49263
966809.26631,65.0,0.08153,1.67061,0.25909,1.69058,-8.81553
966826.36432,65.0,0.06443,1.65786,0.37061,1.69878,-12.60112
966847.95032,65.0,0.05102,1.56599,0.46092,1.63242,-16.40079
966875.19332,65.0,0.04042,1.43775,0.46499,1.51107,-17.92212
966909.68933,65.0,0.03192,1.34071,0.35757,1.38757,-14.93328
966953.23633,65.0,0.02528,1.3575,0.1592,1.3668,-6.68869
967008.30134,65.0,0.01999,1.57001,-0.06571,1.57138,2.39649
981356.16534,66.0,20004.453,0.28204,-0.02547,0.28319,5.16044
981356.30834,66.0,15829.126,0.28826,-0.00274,0.28827,0.54516
981356.45034,66.0,12516.703,0.29596,0.01447,0.29632,-2.79897
981356.59234,66.0,9909.4424,0.30523,0.03,0.3067,-5.61308
981356.75634,66.0,7835.48,0.3143,0.04274,0.31719,-7.74325
981356.95734,66.0,6217.2461,0.32294,0.05592,0.32774,-9.82349
981357.19534,66.0,4905.291,0.33735,0.06867,0.34427,-11.50631
981357.43434,66.0,3881.2737,0.34911,0.07948,0.35804,-12.82502
981357.67234,66.0,3070.9827,0.36256,0.08799,0.37308,-13.6408
981357.91034,66.0,2430.7778,0.37839,0.09796,0.39087,-14.51361
981358.14834,66.0,1923.1537,0.39374,0.10682,0.40798,-15.17891
981358.38634,66.0,1522.4358,0.41047,0.11733,0.42691,-15.9527
981358.62434,66.0,1203.8446,0.42986,0.1274,0.44834,-16.50868
981358.86234,66.0,952.86591,0.45023,0.13576,0.47025,-16.78035
981359.10134,66.0,754.27557,0.47022,0.14489,0.49204,-17.12623
981359.33834,66.0,596.71857,0.49478,0.15522,0.51856,-17.41791
981359.57534,66.0,471.96338,0.51761,0.16332,0.54276,-17.51217
981359.81534,66.0,373.20856,0.54323,0.1726,0.56999,-17.62606
981360.05234,66.0,295.47278,0.5697,0.1819,0.59804,-17.7082
981360.29134,66.0,233.87738,0.59702,0.1905,0.62667,-17.69749
981360.53034,66.0,185.05922,0.62633,0.19922,0.65726,-17.64477
981360.76634,66.0,146.35823,0.65706,0.2092,0.68956,-17.66108
981361.00234,66.0,115.77804,0.69005,0.21664,0.72326,-17.42923
981361.23734,66.0,91.6721,0.72323,0.22495,0.7574,-17.27735
981361.48234,66.0,72.51701,0.76017,0.23331,0.79517,-17.06228
981361.71134,66.0,57.36816,0.79501,0.23964,0.83034,-16.77449
981361.94734,66.0,45.3629,0.83464,0.24525,0.86993,-16.37492
981362.18034,66.0,35.93134,0.87115,0.25175,0.9068,-16.1186
981362.43034,66.0,28.40909,0.91166,0.25883,0.94769,-15.84998
981362.64534,66.0,22.48202,0.95287,0.26637,0.9894,-15.61772
981362.90934,66.0,17.79613,0.99777,0.27056,1.0338,-15.17195
981363.16234,66.0,14.06813,1.04315,0.2717,1.07795,-14.5988
981363.37834,66.0,11.1448,1.09246,0.27368,1.12622,-14.06423
981363.64534,66.0,8.81772,1.13938,0.26654,1.17014,-13.16694
981363.82334,66.0,6.97545,1.18606,0.25412,1.21298,-12.093
981364.04134,66.0,5.5173,1.23254,0.24336,1.25633,-11.16939
981364.31134,66.0,4.36941,1.26831,0.22566,1.28823,-10.08872
981364.64634,66.0,3.45686,1.30343,0.20512,1.31947,-8.94343
981365.06434,66.0,2.73547,1.32966,0.1839,1.34232,-7.8742
981365.59034,66.0,2.16054,1.3551,0.16217,1.36477,-6.82423
981366.24934,66.0,1.70952,1.38078,0.14751,1.38863,-6.09774
981367.07734,66.0,1.35352,1.40015,0.14059,1.40719,-5.73373
981368.12034,66.0,1.07079,1.4108,0.13862,1.41759,-5.61178
981369.43434,66.0,0.84734,1.41546,0.13493,1.42188,-5.44541
981371.09034,66.0,0.67072,1.41843,0.12872,1.42425,-5.18534
981373.17834,66.0,0.53067,1.42303,0.11653,1.4278,-4.68125
981375.81534,66.0,0.41976,1.4346,0.10247,1.43826,-4.08561
981379.14734,66.0,0.33183,1.45799,0.08996,1.46076,-3.53084
981383.35234,66.0,0.26261,1.49507,0.08934,1.49773,-3.41959
981388.66034,66.0,0.20791,1.53711,0.11115,1.54113,-4.13603
981395.36534,66.0,0.16452,1.56941,0.15863,1.5774,-5.77155
981403.84134,66.0,0.13007,1.57302,0.22324,1.58878,-8.07744
981414.53134,66.0,0.10309,1.5398,0.28028,1.5651,-10.31642
981428.04535,66.0,0.08153,1.47982,0.30288,1.51049,-11.5673
981445.14335,66.0,0.06443,1.42658,0.2864,1.45504,-11.35177
981466.72935,66.0,0.05102,1.40581,0.19925,1.41986,-8.06713
981493.97235,66.0,0.04042,1.47696,0.08105,1.47919,-3.14109
981528.46836,66.0,0.03192,1.67263,-0.00395,1.67263,0.13531
981572.01536,66.0,0.02528,1.97671,0.03818,1.97708,-1.10641
981627.08037,66.0,0.01999,2.30693,0.29373,2.32555,-7.25609
995962.70758,67.0,20004.453,0.28129,-0.02455,0.28236,4.98709
995962.85058,67.0,15829.126,0.28735,-0.004,0.28737,0.79665
995962.99258,67.0,12516.703,0.29563,0.01365,0.29594,-2.64459
995963.13458,67.0,9909.4424,0.30519,0.02892,0.30656,-5.41323
995963.29858,67.0,7835.48,0.31478,0.04403,0.31784,-7.96248
995963.49958,67.0,6217.2461,0.32447,0.056,0.32926,-9.79226
995963.73758,67.0,4905.291,0.33854,0.06721,0.34514,-11.22856
995963.97658,67.0,3881.2737,0.34985,0.07822,0.35848,-12.60357
995964.21458,67.0,3070.9827,0.36172,0.08748,0.37215,-13.5954
995964.45258,67.0,2430.7778,0.37716,0.09693,0.38941,-14.41274
995964.69058,67.0,1923.1537,0.39426,0.10821,0.40884,-15.34755
995964.92858,67.0,1522.4358,0.40953,0.11666,0.42582,-15.90072
995965.16658,67.0,1203.8446,0.42986,0.12712,0.44826,-16.47489
995965.40558,67.0,952.86591,0.44895,0.13576,0.46903,-16.8255
995965.64358,67.0,754.27557,0.46966,0.14642,0.49196,-17.31485
995965.88058,67.0,596.71857,0.49317,0.15523,0.51702,-17.4724
995966.11858,67.0,471.96338,0.51689,0.16389,0.54225,-17.59182
995966.35758,67.0,373.20856,0.54245,0.17301,0.56937,-17.6897
995966.59558,67.0,295.47278,0.56936,0.18178,0.59767,-17.70665
995966.83458,67.0,233.87738,0.59686,0.19135,0.62678,-17.77591
995967.07258,67.0,185.05922,0.6262,0.20126,0.65775,-17.81733
995967.30858,67.0,146.35823,0.65781,0.20948,0.69035,-17.66416
995967.54558,67.0,115.77804,0.68967,0.21738,0.72312,-17.49472
995967.77958,67.0,91.6721,0.72481,0.22473,0.75885,-17.22645
995968.02458,67.0,72.51701,0.75928,0.23308,0.79425,-17.0656
995968.25358,67.0,57.36816,0.79714,0.23928,0.83228,-16.7081
995968.49058,67.0,45.3629,0.83276,0.24682,0.86857,-16.50897
995968.72258,67.0,35.93134,0.87145,0.25397,0.90771,-16.24815
995968.97358,67.0,28.40909,0.91099,0.25927,0.94717,-15.88653
995969.18758,67.0,22.48202,0.95236,0.26453,0.98841,-15.52318
995969.45258,67.0,17.79613,0.99529,0.27065,1.03143,-15.21261
995969.70458,67.0,14.06813,1.04367,0.27293,1.07877,-14.65547
995969.92058,67.0,11.1448,1.09065,0.27098,1.12381,-13.95311
995970.18858,67.0,8.81772,1.14023,0.26581,1.1708,-13.12251
995970.36658,67.0,6.97545,1.18883,0.26003,1.21694,-12.33781
995970.58458,67.0,5.5173,1.22986,0.24111,1.25327,-11.09197
995970.85358,67.0,4.36941,1.26893,0.22556,1.28882,-10.0796
995971.18858,67.0,3.45686,1.3038,0.20155,1.31929,-8.78769
995971.60758,67.0,2.73547,1.33779,0.18441,1.35044,-7.84869
995972.13258,67.0,2.16054,1.36195,0.17209,1.37278,-7.20169
995972.79158,67.0,1.70952,1.37596,0.15875,1.38509,-6.58129
995973.62058,67.0,1.35352,1.38674,0.14422,1.39421,-5.93739
995974.66358,67.0,1.07079,1.39741,0.12929,1.40337,-5.28605
995975.97758,67.0,0.84734,1.41111,0.11484,1.41578,-4.6528
995977.63259,67.0,0.67072,1.42792,0.10418,1.43172,-4.17294
995979.72159,67.0,0.53067,1.4521,0.0981,1.45541,-3.86499
995982.35859,67.0,0.41976,1.47918,0.10699,1.48305,-4.13688
995985.68959,67.0,0.33183,1.49827,0.13054,1.50395,-4.97929
995989.89559,67.0,0.26261,1.5013,0.16069,1.50987,-6.10941
995995.20359,67.0,0.20791,1.48632,0.18492,1.49778,-7.0922
996001.90759,67.0,0.16452,1.46218,0.1902,1.4745,-7.41146
996010.38459,67.0,0.13007,1.44339,0.16988,1.45335,-6.71255
996021.07459,67.0,0.10309,1.45033,0.12823,1.45598,-5.0526
996034.58859,67.0,0.08153,1.50373,0.08186,1.50596,-3.11588
996051.68659,67.0,0.06443,1.59985,0.06247,1.60107,-2.23626
996073.2726,67.0,0.05102,1.75361,0.10358,1.75667,-3.38026
996100.5156,67.0,0.04042,1.90299,0.25667,1.92023,-7.68157
996135.0106,67.0,0.03192,1.96567,0.50826,2.03032,-14.49747
996178.55861,67.0,0.02528,1.87207,0.78137,2.02859,-22.65476
996233.62362,67.0,0.01999,1.61897,0.95985,1.88212,-30.66258
1010577.72722,68.0,20004.453,0.28029,-0.0255,0.28145,5.19894
1010577.87022,68.0,15829.126,0.28646,-0.00545,0.28651,1.08908
1010578.01222,68.0,12516.703,0.29589,0.01296,0.29617,-2.50708
1010578.15422,68.0,9909.4424,0.30457,0.02973,0.30602,-5.57578
