Repository: SebaVillagra00/ICM2985-SOH-IPRE

## Data University of Cambridge (EIS Cambridge)
Data publicada en "Identifying degradation patterns of lithium ion batteries from impedance spectroscopy using machine learning" (Zhang, Tang, Zhang, Wang, Stimming & Lee, 2020) https://www.nature.com/articles/s41467-020-15235-7.

Carpeta contiene:
* Paper de Nature Comunications (IF: 16.6).
* Data frames para IOS.
* Data frames para Windows.

Cada Data frame está contenido en un archivo .txt con las siguientes columnas:
* time/s: tiempo en que se mide la muestra.
* cycle number: ciclo de carga de la batería.
* freq/Hz: frecuencia de la señal de input.
* Re(Z)/Ohm: Parte resistiva de la impedancia.
* Im(Z)/Ohm: Parte reactiva de la impedancia.

File: EIS Cambridge/EIS csv/EIS_state_III_25C02.csv (part 7 of 23)
time/s,cycle number,freq/Hz,Re(Z)/Ohm,-Im(Z)/Ohm,|Z|/Ohm,Phase(Z)/deg
1010578.31822,68.0,7835.48,0.31412,0.04242,0.31698,-7.69118
1010578.51922,68.0,6217.2461,0.32562,0.05489,0.33021,-9.56873
1010578.75722,68.0,4905.291,0.33586,0.06742,0.34256,-11.35072
1010578.99622,68.0,3881.2737,0.35041,0.07795,0.35897,-12.54171
1010579.23422,68.0,3070.9827,0.36375,0.0884,0.37434,-13.65997
1010579.47222,68.0,2430.7778,0.37811,0.09653,0.39024,-14.32087
1010579.71022,68.0,1923.1537,0.39306,0.10715,0.4074,-15.24867
1010579.94822,68.0,1522.4358,0.41208,0.11644,0.42821,-15.77873
1010580.18622,68.0,1203.8446,0.42984,0.12727,0.44829,-16.49271
1010580.42522,68.0,952.86591,0.44756,0.13499,0.46747,-16.78409
1010580.66322,68.0,754.27557,0.47012,0.14389,0.49165,-17.01737
1010580.90022,68.0,596.71857,0.49354,0.15343,0.51683,-17.26934
1010581.13822,68.0,471.96338,0.51613,0.16388,0.54153,-17.61566
1010581.37722,68.0,373.20856,0.54242,0.17223,0.5691,-17.61567
1010581.61522,68.0,295.47278,0.5684,0.18266,0.59703,-17.81562
1010581.85422,68.0,233.87738,0.59651,0.19179,0.62659,-17.82384
1010582.09222,68.0,185.05922,0.62579,0.19873,0.65659,-17.61763
1010582.32822,68.0,146.35823,0.65661,0.20688,0.68843,-17.48778
1010582.56522,68.0,115.77804,0.68879,0.21475,0.72149,-17.31639
1010582.79922,68.0,91.6721,0.72355,0.22522,0.75779,-17.29004
1010583.04422,68.0,72.51701,0.75809,0.23137,0.79261,-16.97196
1010583.27322,68.0,57.36816,0.7947,0.2387,0.82977,-16.71811
1010583.51022,68.0,45.3629,0.83134,0.24469,0.8666,-16.40053
1010583.74222,68.0,35.93134,0.8692,0.2512,0.90477,-16.11937
1010583.99222,68.0,28.40909,0.90724,0.2562,0.94272,-15.76964
1010584.20722,68.0,22.48202,0.95017,0.26309,0.98592,-15.47674
1010584.47222,68.0,17.79613,0.99167,0.26984,1.02773,-15.22178
1010584.72422,68.0,14.06813,1.04167,0.27101,1.07635,-14.58317
1010584.94022,68.0,11.1448,1.08779,0.27083,1.121,-13.98091
1010585.20722,68.0,8.81772,1.13686,0.26429,1.16717,-13.08732
1010585.38522,68.0,6.97545,1.1869,0.25909,1.21485,-12.31419
1010585.60322,68.0,5.5173,1.22734,0.24027,1.25063,-11.0763
1010585.87322,68.0,4.36941,1.26452,0.22412,1.28423,-10.05062
1010586.20822,68.0,3.45686,1.30035,0.20099,1.31579,-8.78653
1010586.62622,68.0,2.73547,1.33338,0.18319,1.34591,-7.82277
1010587.15122,68.0,2.16054,1.35732,0.17017,1.36794,-7.14621
1010587.81122,68.0,1.70952,1.37115,0.15856,1.38029,-6.59652
1010588.63922,68.0,1.35352,1.38232,0.14323,1.38972,-5.91562
1010589.68222,68.0,1.07079,1.39309,0.12889,1.39904,-5.28601
1010590.99622,68.0,0.84734,1.40561,0.11509,1.41032,-4.68074
1010592.65122,68.0,0.67072,1.42185,0.10394,1.42564,-4.18104
1010594.74022,68.0,0.53067,1.44585,0.09738,1.44912,-3.85311
1010597.37722,68.0,0.41976,1.47344,0.10509,1.47719,-4.07953
1010600.70822,68.0,0.33183,1.494,0.12828,1.4995,-4.90776
1010604.91422,68.0,0.26261,1.49843,0.15928,1.50687,-6.06767
1010610.22222,68.0,0.20791,1.4844,0.18494,1.49588,-7.10192
1010616.92722,68.0,0.16452,1.4596,0.19256,1.47225,-7.51555
1010625.40323,68.0,0.13007,1.43866,0.17477,1.44923,-6.92641
1010636.09323,68.0,0.10309,1.44266,0.13375,1.44885,-5.29696
1010649.60723,68.0,0.08153,1.49098,0.08538,1.49343,-3.27742
1010666.70523,68.0,0.06443,1.58251,0.06166,1.58371,-2.23133
1010688.29123,68.0,0.05102,1.73753,0.09448,1.74009,-3.1124
1010715.53424,68.0,0.04042,1.89457,0.23851,1.90952,-7.17528
1010750.03024,68.0,0.03192,1.97125,0.48757,2.03065,-13.89281
1010793.57725,68.0,0.02528,1.89285,0.7694,2.04325,-22.12065
1010848.64225,68.0,0.01999,1.6483,0.97023,1.91265,-30.48204
1025197.37365,69.0,20004.453,0.28097,-0.02426,0.28202,4.93409
1025197.51665,69.0,15829.126,0.28746,-0.0032,0.28748,0.63753
1025197.65865,69.0,12516.703,0.29628,0.01414,0.29662,-2.73289
1025197.80065,69.0,9909.4424,0.30468,0.02858,0.30601,-5.35927
1025197.96465,69.0,7835.48,0.31465,0.04231,0.31748,-7.65799
1025198.16565,69.0,6217.2461,0.32432,0.0545,0.32887,-9.53931
1025198.40365,69.0,4905.291,0.33676,0.06625,0.34321,-11.1301
1025198.64265,69.0,3881.2737,0.34867,0.07792,0.35727,-12.59734
1025198.88065,69.0,3070.9827,0.36286,0.08786,0.37335,-13.61126
1025199.11865,69.0,2430.7778,0.37748,0.09729,0.38982,-14.45208
1025199.35665,69.0,1923.1537,0.39497,0.10794,0.40945,-15.28452
1025199.59465,69.0,1522.4358,0.41154,0.11739,0.42795,-15.9203
1025199.83265,69.0,1203.8446,0.42902,0.12584,0.4471,-16.34722
1025200.07065,69.0,952.86591,0.44844,0.13624,0.46868,-16.8993
1025200.30965,69.0,754.27557,0.4719,0.146,0.49397,-17.19114
1025200.54665,69.0,596.71857,0.49298,0.15399,0.51647,-17.34683
1025200.78365,69.0,471.96338,0.51628,0.16265,0.5413,-17.48677
1025201.02365,69.0,373.20856,0.54253,0.17243,0.56927,-17.63153
1025201.26065,69.0,295.47278,0.56866,0.18128,0.59685,-17.6812
1025201.49965,69.0,233.87738,0.59715,0.18929,0.62643,-17.58828
1025201.73765,69.0,185.05922,0.62572,0.19767,0.6562,-17.53204
1025201.97465,69.0,146.35823,0.6568,0.20784,0.6889,-17.55999
1025202.21065,69.0,115.77804,0.68866,0.21562,0.72163,-17.38526
1025202.44465,69.0,91.6721,0.72325,0.22378,0.75708,-17.19276
1025202.69065,69.0,72.51701,0.75903,0.23107,0.79343,-16.93189
1025202.91965,69.0,57.36816,0.7947,0.23893,0.82983,-16.73341
1025203.15565,69.0,45.3629,0.83267,0.24463,0.86786,-16.3721
1025203.38865,69.0,35.93134,0.86956,0.25114,0.9051,-16.1092
1025203.63865,69.0,28.40909,0.90878,0.25791,0.94467,-15.84352
1025203.85365,69.0,22.48202,0.94864,0.26477,0.9849,-15.59466
1025204.11765,69.0,17.79613,0.99311,0.27078,1.02936,-15.25168
1025204.37065,69.0,14.06813,1.04,0.27234,1.07506,-14.67437
1025204.58665,69.0,11.1448,1.08787,0.27166,1.12128,-14.02116
1025204.85365,69.0,8.81772,1.13624,0.26662,1.1671,-13.20548
1025205.03165,69.0,6.97545,1.18865,0.25829,1.21639,-12.25956
1025205.24965,69.0,5.5173,1.2275,0.24179,1.25108,-11.14338
1025205.51965,69.0,4.36941,1.26823,0.22545,1.28811,-10.07986
1025205.85465,69.0,3.45686,1.30068,0.20307,1.31643,-8.87383
1025206.27265,69.0,2.73547,1.33458,0.18338,1.34712,-7.8237
1025206.79865,69.0,2.16054,1.36091,0.16936,1.37141,-7.0937
1025207.45765,69.0,1.70952,1.37699,0.15882,1.38612,-6.57947
1025208.28565,69.0,1.35352,1.38795,0.14705,1.39572,-6.04795
1025209.32865,69.0,1.07079,1.39701,0.13371,1.40339,-5.46724
1025210.64265,69.0,0.84734,1.40697,0.1203,1.4121,-4.8871
1025212.29865,69.0,0.67072,1.42095,0.10711,1.42499,-4.31072
1025214.38765,69.0,0.53067,1.44119,0.09717,1.44447,-3.85703
1025217.02365,69.0,0.41976,1.4693,0.09714,1.47251,-3.78233
1025220.35565,69.0,0.33183,1.49807,0.11413,1.50241,-4.35655
1025224.56065,69.0,0.26261,1.51414,0.14617,1.52118,-5.51403
1025229.86965,69.0,0.20791,1.51028,0.18293,1.52132,-6.90615
1025236.57365,69.0,0.16452,1.48636,0.20675,1.50067,-7.9188
1025245.04966,69.0,0.13007,1.4545,0.20596,1.46901,-8.05959
1025255.73966,69.0,0.10309,1.43631,0.17446,1.44687,-6.92557
1025269.25366,69.0,0.08153,1.4552,0.12044,1.46018,-4.73132
1025286.35166,69.0,0.06443,1.51982,0.07363,1.5216,-2.77345
1025307.93866,69.0,0.05102,1.66273,0.05376,1.6636,-1.85176
1025335.18067,69.0,0.04042,1.85172,0.13391,1.85655,-4.13622
1025369.67667,69.0,0.03192,2.01202,0.34593,2.04155,-9.75559
1025413.22368,69.0,0.02528,2.0425,0.65996,2.14648,-17.90637
1025468.28868,69.0,0.01999,1.88223,0.97389,2.11926,-27.35762
1039809.54509,70.0,20004.453,0.2804,-0.02549,0.28156,5.19441
1039809.68809,70.0,15829.126,0.28818,-0.00571,0.28823,1.13607
1039809.83009,70.0,12516.703,0.2959,0.01354,0.29621,-2.61921
1039809.97209,70.0,9909.4424,0.30549,0.02951,0.30691,-5.51685
1039810.13609,70.0,7835.48,0.31477,0.0423,0.3176,-7.65463
1039810.33709,70.0,6217.2461,0.3246,0.05498,0.32922,-9.61314
1039810.57509,70.0,4905.291,0.33706,0.06716,0.34369,-11.26798
1039810.81409,70.0,3881.2737,0.34881,0.07791,0.35741,-12.59142
1039811.05209,70.0,3070.9827,0.36383,0.08956,0.37469,-13.82918
1039811.29009,70.0,2430.7778,0.37736,0.09608,0.3894,-14.2849
1039811.52809,70.0,1923.1537,0.39311,0.10831,0.40775,-15.40447
1039811.76609,70.0,1522.4358,0.41184,0.11675,0.42807,-15.82649
1039812.00409,70.0,1203.8446,0.43028,0.12698,0.44862,-16.4421
1039812.24309,70.0,952.86591,0.44939,0.1351,0.46926,-16.73211
1039812.48109,70.0,754.27557,0.47052,0.14485,0.49231,-17.11065
1039812.71809,70.0,596.71857,0.49165,0.15374,0.51513,-17.36411
1039812.95609,70.0,471.96338,0.51708,0.16365,0.54236,-17.56142
1039813.19509,70.0,373.20856,0.542,0.17173,0.56855,-17.58028
1039813.43209,70.0,295.47278,0.56905,0.1808,0.59708,-17.62645
1039813.67109,70.0,233.87738,0.59646,0.18956,0.62586,-17.63079
1039813.90909,70.0,185.05922,0.62527,0.19818,0.65593,-17.58639
1039814.14509,70.0,146.35823,0.6568,0.20713,0.68869,-17.50372
1039814.38209,70.0,115.77804,0.68885,0.21548,0.72176,-17.36999
1039814.61609,70.0,91.6721,0.72176,0.22444,0.75585,-17.27374
1039814.86109,70.0,72.51701,0.75783,0.23162,0.79244,-16.99504
1039815.09009,70.0,57.36816,0.79291,0.23869,0.82805,-16.75335
1039815.32709,70.0,45.3629,0.83146,0.24486,0.86677,-16.40924
1039815.55909,70.0,35.93134,0.8694,0.2506,0.9048,-16.07957
1039815.80909,70.0,28.40909,0.90773,0.25808,0.9437,-15.87104
1039816.02409,70.0,22.48202,0.94967,0.2634,0.98552,-15.50215
1039816.28909,70.0,17.79613,0.99284,0.26923,1.02869,-15.17218
1039816.54109,70.0,14.06813,1.03873,0.27237,1.07384,-14.69305
1039816.75709,70.0,11.1448,1.08624,0.27242,1.11988,-14.07915
1039817.02409,70.0,8.81772,1.13689,0.27042,1.16861,-13.37951
1039817.20209,70.0,6.97545,1.18245,0.25598,1.20984,-12.21493
1039817.42109,70.0,5.5173,1.22542,0.24431,1.24954,-11.27519
1039817.69009,70.0,4.36941,1.26838,0.22188,1.28764,-9.92246
1039818.02509,70.0,3.45686,1.30604,0.20618,1.32221,-8.971
1039818.44409,70.0,2.73547,1.33218,0.19069,1.34575,-8.14593
1039818.96909,70.0,2.16054,1.35144,0.17136,1.36226,-7.22661
1039819.62809,70.0,1.70952,1.36882,0.15351,1.3774,-6.39866
1039820.45609,70.0,1.35352,1.38441,0.13653,1.39112,-5.63223
1039821.49909,70.0,1.07079,1.40136,0.12116,1.40659,-4.94151
1039822.81309,70.0,0.84734,1.4225,0.11148,1.42687,-4.48086
1039824.46909,70.0,0.67072,1.44362,0.1113,1.44791,-4.40867
1039826.55809,70.0,0.53067,1.4608,0.12254,1.46593,-4.79523
1039829.19409,70.0,0.41976,1.46651,0.13891,1.47308,-5.41094
1039832.52609,70.0,0.33183,1.4596,0.15198,1.46749,-5.94449
1039836.73109,70.0,0.26261,1.44806,0.15205,1.45602,-5.99423
1039842.04009,70.0,0.20791,1.44134,0.13752,1.44788,-5.45034
1039848.74409,70.0,0.16452,1.45274,0.11185,1.45704,-4.40276
1039857.2201,70.0,0.13007,1.49193,0.08547,1.49438,-3.27879
1039867.9111,70.0,0.10309,1.56433,0.07951,1.56635,-2.90972
1039881.4251,70.0,0.08153,1.65983,0.12016,1.66418,-4.14058
1039898.5221,70.0,0.06443,1.74391,0.21285,1.75685,-6.95868
1039920.1091,70.0,0.05102,1.77679,0.37466,1.81586,-11.9072
1039947.35111,70.0,0.04042,1.71052,0.54466,1.79514,-17.66246
1039981.84711,70.0,0.03192,1.55074,0.64293,1.67873,-22.51859
1040025.39412,70.0,0.02528,1.35865,0.59934,1.48497,-23.80379
1040080.45912,70.0,0.01999,1.23898,0.38953,1.29877,-17.45301
1054412.18073,71.0,20004.453,0.28095,-0.02715,0.28225,5.52015
1054412.32373,71.0,15829.126,0.28703,-0.00429,0.28707,0.85559
1054412.46573,71.0,12516.703,0.29525,0.01422,0.29559,-2.75653
1054412.60773,71.0,9909.4424,0.30469,0.02987,0.30616,-5.59915
1054412.77173,71.0,7835.48,0.31322,0.0428,0.31613,-7.78146
1054412.97273,71.0,6217.2461,0.32606,0.05365,0.33044,-9.34392
1054413.21073,71.0,4905.291,0.33697,0.06708,0.34358,-11.25772
1054413.44973,71.0,3881.2737,0.3498,0.0785,0.3585,-12.64883
1054413.68773,71.0,3070.9827,0.36306,0.087,0.37334,-13.47598
1054413.92573,71.0,2430.7778,0.37772,0.09782,0.39018,-14.51901
1054414.16373,71.0,1923.1537,0.39537,0.10598,0.40932,-15.00548
1054414.40173,71.0,1522.4358,0.41083,0.1187,0.42764,-16.11548
1054414.63973,71.0,1203.8446,0.42958,0.12507,0.44742,-16.23245
1054414.87873,71.0,952.86591,0.44791,0.13364,0.46743,-16.61345
1054415.11673,71.0,754.27557,0.47025,0.14388,0.49177,-17.01256
1054415.35373,71.0,596.71857,0.49313,0.15347,0.51646,-17.28709
1054415.59173,71.0,471.96338,0.51648,0.16374,0.54182,-17.58971
1054415.83073,71.0,373.20856,0.54164,0.17298,0.56859,-17.71166
1054416.06873,71.0,295.47278,0.56889,0.18013,0.59673,-17.56904
1054416.30773,71.0,233.87738,0.59479,0.19066,0.6246,-17.77324
1054416.54573,71.0,185.05922,0.62542,0.19882,0.65626,-17.63494
1054416.78173,71.0,146.35823,0.65727,0.20727,0.68918,-17.50269
1054417.01773,71.0,115.77804,0.6888,0.21526,0.72165,-17.35466
1054417.25273,71.0,91.6721,0.72192,0.22449,0.75602,-17.27397
1054417.49773,71.0,72.51701,0.75716,0.23053,0.79148,-16.93391
1054417.72673,71.0,57.36816,0.79413,0.23928,0.8294,-16.7683
1054417.96373,71.0,45.3629,0.83064,0.24332,0.86555,-16.3272
1054418.19573,71.0,35.93134,0.86735,0.25066,0.90285,-16.11907
1054418.44573,71.0,28.40909,0.90677,0.25882,0.94299,-15.93027
1054418.66073,71.0,22.48202,0.9497,0.26509,0.98601,-15.59614
1054418.92573,71.0,17.79613,0.99128,0.26857,1.02702,-15.15912
1054419.17773,71.0,14.06813,1.03818,0.27456,1.07388,-14.81345
1054419.39373,71.0,11.1448,1.08581,0.27179,1.11931,-14.05294
1054419.66073,71.0,8.81772,1.1373,0.26959,1.16882,-13.33553
1054419.83973,71.0,6.97545,1.18165,0.2597,1.20985,-12.3951
1054420.05773,71.0,5.5173,1.22604,0.2441,1.2501,-11.25992
1054420.32673,71.0,4.36941,1.26634,0.22226,1.2857,-9.95488
1054420.66173,71.0,3.45686,1.30646,0.20505,1.32245,-8.91994
1054421.08073,71.0,2.73547,1.33436,0.19105,1.34797,-8.14796
1054421.60573,71.0,2.16054,1.35328,0.17342,1.36434,-7.30251
1054422.26473,71.0,1.70952,1.36989,0.156,1.37875,-6.49666
1054423.09373,71.0,1.35352,1.38411,0.13884,1.39105,-5.72816
1054424.13673,71.0,1.07079,1.39969,0.12305,1.40509,-5.024
1054425.44972,71.0,0.84734,1.41879,0.11052,1.42309,-4.45431
1054427.10572,71.0,0.67072,1.43987,0.10687,1.44383,-4.24479
1054429.19472,71.0,0.53067,1.46233,0.11484,1.46683,-4.49028
1054431.83172,71.0,0.41976,1.47488,0.13302,1.48086,-5.15364
1054435.16272,71.0,0.33183,1.4729,0.15213,1.48074,-5.89682
1054439.36871,71.0,0.26261,1.46002,0.16153,1.46893,-6.31333
1054444.67671,71.0,0.20791,1.44631,0.15582,1.45468,-6.14919
1054451.3807,71.0,0.16452,1.44462,0.13333,1.45076,-5.27315
1054459.8577,71.0,0.13007,1.46753,0.10108,1.47101,-3.94001
1054470.54769,71.0,0.10309,1.5267,0.0769,1.52863,-2.88363
1054484.06168,71.0,0.08153,1.62293,0.0872,1.62527,-3.07541
1054501.15867,71.0,0.06443,1.72503,0.14911,1.73147,-4.94032
1054522.74565,71.0,0.05102,1.80985,0.29784,1.83419,-9.34515
1054549.98763,71.0,0.04042,1.80194,0.49614,1.869,-15.39426
1054584.4836,71.0,0.03192,1.67716,0.6658,1.80449,-21.65223
1054628.03057,71.0,0.02528,1.4652,0.7156,1.63061,-26.0308
1054683.09652,71.0,0.01999,1.259,0.59031,1.39051,-25.12047
1069003.32983,72.0,20004.453,0.27976,-0.02587,0.28096,5.283
1069003.47183,72.0,15829.126,0.2879,-0.00389,0.28792,0.77362
1069003.61483,72.0,12516.703,0.29596,0.0135,0.29627,-2.61102
1069003.75683,72.0,9909.4424,0.30487,0.02873,0.30622,-5.38262
1069003.92083,72.0,7835.48,0.31506,0.04265,0.31794,-7.70925
1069004.12183,72.0,6217.2461,0.32371,0.05402,0.32819,-9.47344
1069004.35983,72.0,4905.291,0.33568,0.06711,0.34232,-11.30565
1069004.59783,72.0,3881.2737,0.35137,0.07797,0.35992,-12.51141
1069004.83583,72.0,3070.9827,0.36375,0.08696,0.374,-13.44455
1069005.07383,72.0,2430.7778,0.37751,0.09685,0.38974,-14.3893
1069005.31283,72.0,1923.1537,0.39434,0.10696,0.40859,-15.17608
1069005.55083,72.0,1522.4358,0.41188,0.11545,0.42775,-15.65784
1069005.78883,72.0,1203.8446,0.42862,0.12614,0.4468,-16.39921
1069006.02683,72.0,952.86591,0.44942,0.13656,0.46971,-16.90242
1069006.26583,72.0,754.27557,0.46986,0.14327,0.49122,-16.95709
1069006.50283,72.0,596.71857,0.49224,0.15463,0.51596,-17.43983
1069006.73983,72.0,471.96338,0.51655,0.16423,0.54203,-17.6379
1069006.97883,72.0,373.20856,0.5414,0.17208,0.56809,-17.63238
1069007.21683,72.0,295.47278,0.56939,0.17977,0.5971,-17.52213
1069007.45583,72.0,233.87738,0.59598,0.19002,0.62554,-17.6841
1069007.69383,72.0,185.05922,0.6251,0.1989,0.65598,-17.6502
1069007.92983,72.0,146.35823,0.6577,0.20849,0.68996,-17.58846
1069008.16683,72.0,115.77804,0.68875,0.21468,0.72143,-17.312
1069008.40083,72.0,91.6721,0.72187,0.22337,0.75564,-17.19359
1069008.64683,72.0,72.51701,0.75674,0.23042,0.79104,-16.935
1069008.87583,72.0,57.36816,0.79248,0.23796,0.82743,-16.71382
1069009.11183,72.0,45.3629,0.82997,0.24414,0.86513,-16.39178
1069009.34483,72.0,35.93134,0.86776,0.25187,0.90358,-16.18569
1069009.59483,72.0,28.40909,0.90647,0.25761,0.94237,-15.86453
1069009.80983,72.0,22.48202,0.94849,0.26461,0.98471,-15.58827
1069010.07383,72.0,17.79613,0.99166,0.26873,1.02743,-15.1624
1069010.32683,72.0,14.06813,1.03858,0.27303,1.07387,-14.72895
1069010.54283,72.0,11.1448,1.08628,0.27324,1.12012,-14.11938
1069010.80983,72.0,8.81772,1.13305,0.2678,1.16427,-13.29806
1069010.98783,72.0,6.97545,1.18043,0.25687,1.20806,-12.2764
1069011.20583,72.0,5.5173,1.22977,0.24467,1.25388,-11.25259
1069011.47583,72.0,4.36941,1.26502,0.22781,1.28536,-10.20876
1069011.81083,72.0,3.45686,1.29881,0.20668,1.31515,-9.04159
1069012.22883,72.0,2.73547,1.32607,0.18491,1.3389,-7.93826
1069012.75482,72.0,2.16054,1.35265,0.16347,1.36249,-6.89102
1069013.41382,72.0,1.70952,1.37718,0.14775,1.38508,-6.12345
1069014.24182,72.0,1.35352,1.39805,0.13999,1.40504,-5.718
1069015.28382,72.0,1.07079,1.41068,0.13818,1.41744,-5.59423
1069016.59782,72.0,0.84734,1.41567,0.13577,1.42216,-5.47834
1069018.25382,72.0,0.67072,1.41922,0.13159,1.42531,-5.29738
1069020.34182,72.0,0.53067,1.42237,0.12059,1.42747,-4.84607
1069022.97882,72.0,0.41976,1.43104,0.10683,1.43502,-4.26935
1069026.30981,72.0,0.33183,1.4511,0.09322,1.4541,-3.67565
1069030.51581,72.0,0.26261,1.48577,0.08808,1.48838,-3.3928
1069035.82381,72.0,0.20791,1.52976,0.10309,1.53323,-3.8554
1069042.5288,72.0,0.16452,1.5687,0.14648,1.57553,-5.33463
1069051.00479,72.0,0.13007,1.5823,0.21176,1.5964,-7.62257
1069061.69479,72.0,0.10309,1.55824,0.27789,1.58283,-10.11152
1069075.20878,72.0,0.08153,1.49991,0.31538,1.53271,-11.87443
1069092.30676,72.0,0.06443,1.43876,0.31214,1.47223,-12.2406
1069113.89275,72.0,0.05102,1.39927,0.23749,1.41928,-9.63276
1069141.13573,72.0,0.04042,1.44012,0.11795,1.44494,-4.68209
1069175.6307,72.0,0.03192,1.60425,0.00757,1.60427,-0.27053
1069219.17866,72.0,0.02528,1.89595,-0.00347,1.89595,0.10488
1069274.24362,72.0,0.01999,2.25607,0.185,2.26364,-4.6879
1083596.78913,73.0,20004.453,0.28086,-0.02631,0.28209,5.35235
1083596.93213,73.0,15829.126,0.28791,-0.00456,0.28794,0.90665
1083597.07413,73.0,12516.703,0.29375,0.01457,0.29411,-2.8387
1083597.21613,73.0,9909.4424,0.30482,0.0281,0.30611,-5.26703
1083597.38013,73.0,7835.48,0.31482,0.04302,0.31775,-7.78188
1083597.58113,73.0,6217.2461,0.3254,0.05509,0.33003,-9.60998
1083597.81913,73.0,4905.291,0.33676,0.06712,0.34338,-11.27141
1083598.05713,73.0,3881.2737,0.34914,0.07733,0.3576,-12.48843
1083598.29512,73.0,3070.9827,0.36185,0.08724,0.37221,-13.55505
1083598.53312,73.0,2430.7778,0.37687,0.09774,0.38934,-14.53949
1083598.77212,73.0,1923.1537,0.39438,0.10675,0.40857,-15.14625
1083599.00912,73.0,1522.4358,0.41054,0.11526,0.42641,-15.68152
1083599.24812,73.0,1203.8446,0.42914,0.12637,0.44736,-16.40827
1083599.48612,73.0,952.86591,0.44953,0.13535,0.46946,-16.75702
1083599.72512,73.0,754.27557,0.47012,0.14496,0.49196,-17.13738
1083599.96212,73.0,596.71857,0.49269,0.15395,0.51619,-17.3524
1083600.19912,73.0,471.96338,0.51531,0.16181,0.54012,-17.4321
1083600.43812,73.0,373.20856,0.54136,0.17294,0.56831,-17.71653
1083600.67612,73.0,295.47278,0.567,0.17954,0.59475,-17.57003
1083600.91512,73.0,233.87738,0.59511,0.18988,0.62467,-17.69646
1083601.15312,73.0,185.05922,0.62432,0.19765,0.65486,-17.56704
1083601.38912,73.0,146.35823,0.65563,0.2068,0.68748,-17.50611
1083601.62612,73.0,115.77804,0.6875,0.21449,0.72018,-17.32745
1083601.86012,73.0,91.6721,0.72038,0.22181,0.75375,-17.11405
1083602.10512,73.0,72.51701,0.75561,0.23041,0.78996,-16.95832
1083602.33512,73.0,57.36816,0.79207,0.23668,0.82668,-16.63642
1083602.57112,73.0,45.3629,0.82893,0.24324,0.86388,-16.35352
1083602.80312,73.0,35.93134,0.86696,0.25033,0.90237,-16.10559
1083603.05412,73.0,28.40909,0.9045,0.25675,0.94023,-15.84686
1083603.26812,73.0,22.48202,0.94735,0.26297,0.98317,-15.5136
1083603.53312,73.0,17.79613,0.99001,0.269,1.02591,-15.20106
1083603.78512,73.0,14.06813,1.0362,0.27173,1.07124,-14.69436
1083604.00112,73.0,11.1448,1.08197,0.27296,1.11587,-14.15936
1083604.26812,73.0,8.81772,1.13167,0.26916,1.16324,-13.3786
1083604.44712,73.0,6.97545,1.18425,0.25584,1.21157,-12.19077
1083604.66512,73.0,5.5173,1.22352,0.24611,1.24802,-11.37331
1083604.93412,73.0,4.36941,1.26335,0.22744,1.28366,-10.20542
1083605.26912,73.0,3.45686,1.29764,0.20592,1.31388,-9.01682
1083605.68812,73.0,2.73547,1.32703,0.18295,1.33958,-7.84948
1083606.21312,73.0,2.16054,1.35663,0.16498,1.36663,-6.93357
1083606.87212,73.0,1.70952,1.37894,0.15474,1.3876,-6.40256
1083607.70112,73.0,1.35352,1.3927,0.1475,1.40049,-6.04568
1083608.74312,73.0,1.07079,1.39998,0.14002,1.40696,-5.71159
1083610.05712,73.0,0.84734,1.40545,0.12941,1.4114,-5.26092
1083611.71311,73.0,0.67072,1.41328,0.11781,1.41818,-4.76495
1083613.80211,73.0,0.53067,1.4256,0.10475,1.42944,-4.20255
1083616.43811,73.0,0.41976,1.44731,0.0939,1.45035,-3.71224
1083619.77011,73.0,0.33183,1.47932,0.09358,1.48228,-3.61945
1083623.9761,73.0,0.26261,1.51411,0.11263,1.51829,-4.25405
1083629.2841,73.0,0.20791,1.53792,0.15174,1.54538,-5.63501
1083635.9881,73.0,0.16452,1.5369,0.20086,1.54997,-7.44603
1083644.46409,73.0,0.13007,1.50842,0.24022,1.52743,-9.04842
1083655.15508,73.0,0.10309,1.46375,0.24972,1.4849,-9.68163
1083668.66907,73.0,0.08153,1.42834,0.21802,1.44488,-8.67842
1083685.76606,73.0,0.06443,1.4276,0.16355,1.43694,-6.53546
1083707.35304,73.0,0.05102,1.49817,0.07795,1.5002,-2.97854
1083734.59502,73.0,0.04042,1.66458,0.02986,1.66485,-1.02782
1083769.09099,73.0,0.03192,1.90692,0.09357,1.90921,-2.80927
1083812.63796,73.0,0.02528,2.13941,0.32396,2.1638,-8.61065
1083867.70392,73.0,0.01999,2.24413,0.71518,2.35533,-17.67652
1098194.94421,74.0,20004.453,0.27994,-0.02494,0.28105,5.09125
1098195.08721,74.0,15829.126,0.28834,-0.00402,0.28837,0.79922
1098195.22921,74.0,12516.703,0.29588,0.01366,0.29619,-2.64245
1098195.37121,74.0,9909.4424,0.30425,0.02824,0.30556,-5.30205
1098195.53521,74.0,7835.48,0.31414,0.04243,0.31699,-7.6924
1098195.73621,74.0,6217.2461,0.32532,0.05404,0.32978,-9.43069
1098195.97421,74.0,4905.291,0.33635,0.06651,0.34287,-11.18501
1098196.21221,74.0,3881.2737,0.34973,0.07717,0.35814,-12.44353
1098196.45021,74.0,3070.9827,0.3634,0.08699,0.37367,-13.4615
1098196.68821,74.0,2430.7778,0.37802,0.09649,0.39014,-14.31874
1098196.92721,74.0,1923.1537,0.39243,0.10752,0.40689,-15.32147
1098197.16521,74.0,1522.4358,0.41056,0.11519,0.42641,-15.67237
1098197.40321,74.0,1203.8446,0.42844,0.12617,0.44664,-16.40898
1098197.64121,74.0,952.86591,0.44957,0.13476,0.46934,-16.68637
1098197.88021,74.0,754.27557,0.46942,0.14414,0.49105,-17.06998
1098198.11721,74.0,596.71857,0.49216,0.15288,0.51536,-17.25666
1098198.35521,74.0,471.96338,0.51544,0.16169,0.54021,-17.41658
1098198.59421,74.0,373.20856,0.54139,0.17239,0.56817,-17.66247
1098198.83121,74.0,295.47278,0.56691,0.18031,0.59489,-17.64379
1098199.07121,74.0,233.87738,0.59447,0.18867,0.62369,-17.60793
1098199.30921,74.0,185.05922,0.62419,0.19681,0.65448,-17.4999
1098199.54521,74.0,146.35823,0.65518,0.2047,0.68641,-17.35086
1098199.78121,74.0,115.77804,0.68801,0.21273,0.72014,-17.18107
1098200.01521,74.0,91.6721,0.72089,0.22122,0.75407,-17.05947
1098200.26121,74.0,72.51701,0.75448,0.23017,0.78881,-16.96541
1098200.49021,74.0,57.36816,0.79093,0.23544,0.82523,-16.57716
1098200.72621,74.0,45.3629,0.82764,0.24202,0.8623,-16.30039
1098200.95921,74.0,35.93134,0.86337,0.24986,0.8988,-16.14046
1098201.20921,74.0,28.40909,0.90429,0.2541,0.93931,-15.69487
1098201.42421,74.0,22.48202,0.94521,0.26257,0.98101,-15.52484
1098201.68821,74.0,17.79613,0.98711,0.26729,1.02266,-15.15121
1098201.94121,74.0,14.06813,1.0356,0.27181,1.07067,-14.70648
1098202.15721,74.0,11.1448,1.08184,0.27145,1.11537,-14.08576
1098202.42421,74.0,8.81772,1.13253,0.26899,1.16403,-13.36082
1098202.60221,74.0,6.97545,1.17472,0.25823,1.20277,-12.39765
1098202.82021,74.0,5.5173,1.22174,0.24441,1.24594,-11.31262
1098203.09021,74.0,4.36941,1.25997,0.22183,1.27935,-9.98528
1098203.42521,74.0,3.45686,1.29998,0.20318,1.31576,-8.88318
1098203.84321,74.0,2.73547,1.32869,0.1897,1.34216,-8.12538
1098204.36821,74.0,2.16054,1.34816,0.17326,1.35924,-7.32334
1098205.02821,74.0,1.70952,1.36392,0.15645,1.37286,-6.54344
1098205.85621,74.0,1.35352,1.37843,0.13965,1.38548,-5.78513
1098206.8992,74.0,1.07079,1.39324,0.12408,1.39876,-5.08917
1098208.2132,74.0,0.84734,1.41198,0.11039,1.41629,-4.47052
1098209.8682,74.0,0.67072,1.43295,0.1062,1.43688,-4.23857
1098211.9572,74.0,0.53067,1.45573,0.11161,1.46,-4.38437
1098214.5942,74.0,0.41976,1.47095,0.12987,1.47667,-5.04549
1098217.9252,74.0,0.33183,1.47114,0.15093,1.47886,-5.85775
1098222.13119,74.0,0.26261,1.45924,0.16435,1.46847,-6.42582
1098227.43919,74.0,0.20791,1.44361,0.16167,1.45263,-6.38999
1098234.14318,74.0,0.16452,1.4379,0.1407,1.44476,-5.58875
1098242.62018,74.0,0.13007,1.45532,0.10803,1.45932,-4.24546
1098253.31017,74.0,0.10309,1.50901,0.07838,1.51104,-2.97328
1098266.82416,74.0,0.08153,1.60317,0.07988,1.60516,-2.85236
1098283.92214,74.0,0.06443,1.7108,0.13335,1.71599,-4.45698
1098305.50813,74.0,0.05102,1.80953,0.27427,1.8302,-8.6187
1098332.75111,74.0,0.04042,1.82183,0.4751,1.88276,-14.61621
1098367.24608,74.0,0.03192,1.71289,0.66474,1.83735,-21.21037
1098410.79405,74.0,0.02528,1.50061,0.74567,1.67567,-26.42334
1098465.859,74.0,0.01999,1.27287,0.65146,1.42989,-27.10366
1112779.14492,75.0,20004.453,0.28278,-0.02577,0.28396,5.20619
1112779.28792,75.0,15829.126,0.28807,-0.00536,0.28812,1.06509
1112779.42992,75.0,12516.703,0.29739,0.0125,0.29765,-2.40773
1112779.57192,75.0,9909.4424,0.30546,0.02931,0.30687,-5.48032
1112779.73592,75.0,7835.48,0.31517,0.04264,0.31805,-7.70398
1112779.93692,75.0,6217.2461,0.32532,0.05429,0.32982,-9.47495
1112780.17492,75.0,4905.291,0.3365,0.06572,0.34286,-11.0515
1112780.41392,75.0,3881.2737,0.35107,0.07621,0.35924,-12.24727
1112780.65192,75.0,3070.9827,0.36322,0.08705,0.37351,-13.47742
1112780.88992,75.0,2430.7778,0.3782,0.09702,0.39045,-14.38708
1112781.12792,75.0,1923.1537,0.39372,0.1051,0.40751,-14.94638
1112781.36592,75.0,1522.4358,0.41019,0.11679,0.4265,-15.89335
1112781.60392,75.0,1203.8446,0.42944,0.12573,0.44746,-16.31942
1112781.84192,75.0,952.86591,0.44804,0.13314,0.46741,-16.55015
1112782.08092,75.0,754.27557,0.46857,0.14397,0.49019,-17.07987
1112782.31792,75.0,596.71857,0.49151,0.15263,0.51467,-17.25156
1112782.55492,75.0,471.96338,0.51695,0.16259,0.54191,-17.45917
1112782.79492,75.0,373.20856,0.54175,0.17048,0.56794,-17.46824
1112783.03192,75.0,295.47278,0.56727,0.17971,0.59506,-17.57786
1112783.27192,75.0,233.87738,0.59633,0.1878,0.6252,-17.48088
1112783.50992,75.0,185.05922,0.62464,0.19741,0.65509,-17.53892
1112783.74592,75.0,146.35823,0.65592,0.20578,0.68744,-17.41782
1112783.98192,75.0,115.77804,0.68875,0.21412,0.72127,-17.26912
1112784.21692,75.0,91.6721,0.72007,0.22242,0.75364,-17.16547
1112784.46192,75.0,72.51701,0.75487,0.22973,0.78905,-16.92655
1112784.69092,75.0,57.36816,0.79124,0.23628,0.82577,-16.62665
1112784.92792,75.0,45.3629,0.82751,0.24244,0.86229,-16.32965
1112785.15992,75.0,35.93134,0.86658,0.25158,0.90236,-16.1885
1112785.40992,75.0,28.40909,0.90435,0.25599,0.93988,-15.80482
1112785.62492,75.0,22.48202,0.94473,0.26324,0.98072,-15.57009
1112785.88992,75.0,17.79613,0.98842,0.26903,1.02438,-15.2262
1112786.14192,75.0,14.06813,1.03433,0.27123,1.0693,-14.69396
1112786.35792,75.0,11.1448,1.08092,0.27361,1.11501,-14.20475
1112786.62492,75.0,8.81772,1.12991,0.2679,1.16123,-13.33824
1112786.80291,75.0,6.97545,1.18139,0.25667,1.20895,-12.25775
1112787.02091,75.0,5.5173,1.22124,0.24585,1.24574,-11.38229
1112787.29091,75.0,4.36941,1.26124,0.22632,1.28138,-10.17318
1112787.62591,75.0,3.45686,1.29573,0.20625,1.31204,-9.04408
1112788.04491,75.0,2.73547,1.32556,0.18398,1.33827,-7.90201
1112788.56991,75.0,2.16054,1.35483,0.16513,1.36486,-6.94921
1112789.22891,75.0,1.70952,1.37773,0.15486,1.38641,-6.41328
1112790.05691,75.0,1.35352,1.39147,0.14814,1.39933,-6.07705
1112791.09991,75.0,1.07079,1.39876,0.14025,1.40577,-5.72594
1112792.41391,75.0,0.84734,1.4044,0.12966,1.41037,-5.27467
1112794.06991,75.0,0.67072,1.41229,0.1186,1.41726,-4.80024
1112796.15891,75.0,0.53067,1.42374,0.10517,1.42762,-4.22471
1112798.79491,75.0,0.41976,1.4455,0.09377,1.44854,-3.71165
1112802.1269,75.0,0.33183,1.4779,0.09348,1.48085,-3.61915
1112806.3319,75.0,0.26261,1.51323,0.11204,1.51737,-4.23443
1112811.6409,75.0,0.20791,1.5369,0.15158,1.54435,-5.63273
1112818.34489,75.0,0.16452,1.53687,0.20151,1.55002,-7.46979
1112826.82188,75.0,0.13007,1.50799,0.24114,1.52715,-9.08505
1112837.51188,75.0,0.10309,1.46366,0.25076,1.48498,-9.7217
1112851.02587,75.0,0.08153,1.42735,0.21979,1.44418,-8.75385
1112868.12285,75.0,0.06443,1.42592,0.16559,1.4355,-6.6241
1112889.70984,75.0,0.05102,1.49343,0.08046,1.49559,-3.08394
1112916.95181,75.0,0.04042,1.65624,0.02923,1.6565,-1.01092
1112951.44779,75.0,0.03192,1.8989,0.08397,1.90076,-2.53187
1112994.99475,75.0,0.02528,2.14028,0.30694,2.16217,-8.16121
1113050.05971,75.0,0.01999,2.25966,0.70162,2.36608,-17.24947
1127357.23384,76.0,20004.453,0.28144,-0.02642,0.28268,5.36282
1127357.37584,76.0,15829.126,0.28852,-0.00443,0.28856,0.87951
1127357.51784,76.0,12516.703,0.29662,0.01335,0.29692,-2.57683
1127357.65984,76.0,9909.4424,0.30511,0.02927,0.30651,-5.48058
1127357.82384,76.0,7835.48,0.31468,0.04311,0.31762,-7.80128
1127358.02484,76.0,6217.2461,0.32495,0.05522,0.32961,-9.64359
1127358.26284,76.0,4905.291,0.33778,0.06552,0.34407,-10.97818
1127358.50184,76.0,3881.2737,0.34942,0.07794,0.35801,-12.57435
1127358.73984,76.0,3070.9827,0.36483,0.087,0.37506,-13.41253
1127358.97784,76.0,2430.7778,0.38006,0.09749,0.39236,-14.3873
1127359.21584,76.0,1923.1537,0.39619,0.10722,0.41044,-15.14297
1127359.45384,76.0,1522.4358,0.41172,0.11621,0.4278,-15.76158
1127359.69184,76.0,1203.8446,0.4305,0.12592,0.44854,-16.30355
1127359.93083,76.0,952.86591,0.44879,0.13494,0.46864,-16.73439
1127360.16883,76.0,754.27557,0.46995,0.14304,0.49123,-16.92842
1127360.40583,76.0,596.71857,0.49238,0.15293,0.51558,-17.2547
1127360.64383,76.0,471.96338,0.5154,0.16165,0.54016,-17.41398
1127360.88283,76.0,373.20856,0.5428,0.17242,0.56953,-17.62289
1127361.11983,76.0,295.47278,0.56847,0.18073,0.59651,-17.63702
1127361.35883,76.0,233.87738,0.59614,0.1892,0.62544,-17.60784
1127361.59783,76.0,185.05922,0.6241,0.19795,0.65474,-17.59806
1127361.83383,76.0,146.35823,0.65517,0.20561,0.68667,-17.42309
1127362.06983,76.0,115.77804,0.68736,0.21324,0.71968,-17.23533
1127362.30383,76.0,91.6721,0.72136,0.22146,0.75459,-17.06653
1127362.54983,76.0,72.51701,0.75617,0.22885,0.79004,-16.83791
1127362.77883,76.0,57.36816,0.79041,0.23622,0.82496,-16.63894
1127363.01483,76.0,45.3629,0.82884,0.2422,0.8635,-16.28896
1127363.24783,76.0,35.93134,0.86484,0.25092,0.90051,-16.1794
1127363.49783,76.0,28.40909,0.90501,0.25541,0.94036,-15.76032
1127363.71283,76.0,22.48202,0.94332,0.26354,0.97944,-15.6091
1127363.97683,76.0,17.79613,0.98705,0.26949,1.02318,-15.2708
1127364.22983,76.0,14.06813,1.03513,0.27104,1.07002,-14.67285
1127364.44583,76.0,11.1448,1.08219,0.27239,1.11595,-14.12783
1127364.71283,76.0,8.81772,1.13107,0.26745,1.16227,-13.30373
1127364.89083,76.0,6.97545,1.18322,0.26106,1.21168,-12.44237
1127365.10883,76.0,5.5173,1.22136,0.24261,1.24522,-11.23514
1127365.37883,76.0,4.36941,1.26257,0.22731,1.28287,-10.20583
1127365.71383,76.0,3.45686,1.29789,0.20516,1.314,-8.98264
1127366.13183,76.0,2.73547,1.33146,0.18456,1.34419,-7.89175
1127366.65683,76.0,2.16054,1.35862,0.17133,1.36938,-7.18734
1127367.31683,76.0,1.70952,1.37506,0.16093,1.38445,-6.67541
1127368.14483,76.0,1.35352,1.38664,0.14903,1.39462,-6.13436
1127369.18783,76.0,1.07079,1.39521,0.13469,1.4017,-5.51394
1127370.50183,76.0,0.84734,1.40518,0.12063,1.41035,-4.90677
1127372.15683,76.0,0.67072,1.41945,0.1081,1.42356,-4.35515
1127374.24582,76.0,0.53067,1.44,0.09815,1.44334,-3.8991
1127376.88282,76.0,0.41976,1.46874,0.09896,1.47207,-3.85469
1127380.21382,76.0,0.33183,1.49604,0.11587,1.50052,-4.42869
1127384.41982,76.0,0.26261,1.51185,0.14813,1.51909,-5.59595
1127389.72781,76.0,0.20791,1.50724,0.18348,1.51837,-6.94062
1127396.43181,76.0,0.16452,1.48339,0.20626,1.49766,-7.9159
1127404.9088,76.0,0.13007,1.45278,0.20416,1.46705,-7.99949
1127415.59879,76.0,0.10309,1.43619,0.17195,1.44645,-6.82746
1127429.11278,76.0,0.08153,1.45673,0.11864,1.46156,-4.65585
1127446.21077,76.0,0.06443,1.52376,0.0737,1.52554,-2.76894
1127467.79675,76.0,0.05102,1.66535,0.05693,1.66632,-1.95788
1127495.03973,76.0,0.04042,1.85164,0.13782,1.85676,-4.25684
1127529.5347,76.0,0.03192,2.01013,0.35042,2.04045,-9.88869
1127573.08267,76.0,0.02528,2.03881,0.66388,2.14417,-18.03632
1127628.14763,76.0,0.01999,1.87603,0.97567,2.11457,-27.47768
1141931.00756,77.0,20004.453,0.28042,-0.02527,0.28156,5.14958
1141931.15056,77.0,15829.126,0.28776,-0.00448,0.2878,0.89273
1141931.29256,77.0,12516.703,0.29515,0.01563,0.29556,-3.03073
1141931.43456,77.0,9909.4424,0.30354,0.03029,0.30505,-5.69778
1141931.59856,77.0,7835.48,0.31354,0.04394,0.3166,-7.97824
1141931.79956,77.0,6217.2461,0.32526,0.05648,0.33013,-9.85
1141932.03756,77.0,4905.291,0.33706,0.06615,0.34349,-11.1038
1141932.27656,77.0,3881.2737,0.3493,0.07653,0.35759,-12.35836
1141932.51456,77.0,3070.9827,0.36404,0.08681,0.37425,-13.41253
1141932.75256,77.0,2430.7778,0.37795,0.09693,0.39018,-14.3837
1141932.99056,77.0,1923.1537,0.39373,0.10616,0.40779,-15.0899
1141933.22856,77.0,1522.4358,0.41079,0.11604,0.42686,-15.77408
1141933.46656,77.0,1203.8446,0.4287,0.12468,0.44646,-16.21581
1141933.70556,77.0,952.86591,0.44777,0.13503,0.46768,-16.78152
1141933.94356,77.0,754.27557,0.4691,0.14259,0.49029,-16.908
1141934.18056,77.0,596.71857,0.49179,0.15173,0.51467,-17.14677
1141934.41856,77.0,471.96338,0.51417,0.16176,0.53901,-17.46335
1141934.65756,77.0,373.20856,0.54039,0.17037,0.56661,-17.49852
1141934.89556,77.0,295.47278,0.56708,0.18019,0.59502,-17.62808
1141935.13456,77.0,233.87738,0.59464,0.1882,0.62371,-17.5619
1141935.37256,77.0,185.05922,0.62365,0.19629,0.65381,-17.47101
1141935.60856,77.0,146.35823,0.65547,0.20539,0.6869,-17.39864
1141935.84456,77.0,115.77804,0.68604,0.21525,0.71901,-17.41934
1141936.07956,77.0,91.6721,0.7187,0.22218,0.75226,-17.17872
1141936.32456,77.0,72.51701,0.75499,0.2291,0.78898,-16.88041
1141936.55356,77.0,57.36816,0.7903,0.23598,0.82478,-16.62574
1141936.79055,77.0,45.3629,0.82647,0.24221,0.86123,-16.33374
1141937.02255,77.0,35.93134,0.86242,0.2495,0.89778,-16.13515
1141937.27255,77.0,28.40909,0.90271,0.25486,0.938,-15.76557
1141937.48755,77.0,22.48202,0.94381,0.26162,0.9794,-15.49302
1141937.75255,77.0,17.79613,0.98642,0.26773,1.02211,-15.18491
1141938.00455,77.0,14.06813,1.03242,0.2739,1.06814,-14.85801
1141938.22055,77.0,11.1448,1.07995,0.27174,1.11362,-14.12366
1141938.48755,77.0,8.81772,1.131,0.26785,1.16229,-13.32347
1141938.66555,77.0,6.97545,1.17593,0.2618,1.20472,-12.55104
1141938.88355,77.0,5.5173,1.22248,0.24495,1.24678,-11.33046
1141939.15355,77.0,4.36941,1.25905,0.22557,1.2791,-10.15721
1141939.48855,77.0,3.45686,1.29919,0.20415,1.31513,-8.93037
1141939.90655,77.0,2.73547,1.3312,0.19008,1.3447,-8.12642
1141940.43155,77.0,2.16054,1.35235,0.17537,1.36367,-7.38876
1141941.09155,77.0,1.70952,1.36731,0.15998,1.37664,-6.6736
1141941.91955,77.0,1.35352,1.38038,0.14279,1.38775,-5.90587
1141942.96255,77.0,1.07079,1.39327,0.12717,1.39906,-5.21539
1141944.27655,77.0,0.84734,1.40963,0.11331,1.41417,-4.59569
1141945.93155,77.0,0.67072,1.42962,0.10432,1.43342,-4.1737
1141948.02055,77.0,0.53067,1.45454,0.10492,1.45832,-4.12582
1141950.65754,77.0,0.41976,1.47637,0.12017,1.48126,-4.65339
1141953.98854,77.0,0.33183,1.48559,0.14459,1.49261,-5.55918
1141958.19454,77.0,0.26261,1.47886,0.16749,1.48831,-6.46145
1141963.50253,77.0,0.20791,1.46074,0.17738,1.47147,-6.92346
1141970.20653,77.0,0.16452,1.44359,0.16661,1.45317,-6.58375
1141978.68352,77.0,0.13007,1.44253,0.1367,1.44899,-5.41361
1141989.37351,77.0,0.10309,1.47502,0.09661,1.47818,-3.74755
1142002.8875,77.0,0.08153,1.55414,0.07057,1.55575,-2.59971
1142019.98449,77.0,0.06443,1.66354,0.08688,1.66581,-2.98947
1142041.57147,77.0,0.05102,1.80129,0.18564,1.81083,-5.88408
1142068.81445,77.0,0.04042,1.88371,0.38011,1.92168,-11.40827
1142103.30943,77.0,0.03192,1.84617,0.61915,1.94722,-18.53988
1142146.85639,77.0,0.02528,1.66967,0.80192,1.85227,-25.65441
1142201.92235,77.0,0.01999,1.40064,0.83133,1.62878,-30.69075
1156501.55089,78.0,20004.453,0.27973,-0.02599,0.28093,5.30909
1156501.69389,78.0,15829.126,0.28711,-0.00315,0.28712,0.62795
1156501.83589,78.0,12516.703,0.29679,0.0133,0.29709,-2.56616
1156501.97789,78.0,9909.4424,0.30459,0.02892,0.30596,-5.42355
1156502.14189,78.0,7835.48,0.31471,0.04219,0.31753,-7.63518
1156502.34289,78.0,6217.2461,0.32527,0.05511,0.32991,-9.61603
1156502.58089,78.0,4905.291,0.33643,0.06604,0.34285,-11.1065
1156502.81989,78.0,3881.2737,0.34888,0.07644,0.35716,-12.3578
1156503.05789,78.0,3070.9827,0.36391,0.08683,0.37413,-13.42069
1156503.29588,78.0,2430.7778,0.3781,0.09745,0.39046,-14.45263
1156503.53388,78.0,1923.1537,0.3936,0.10689,0.40786,-15.19394
1156503.77188,78.0,1522.4358,0.41029,0.11426,0.4259,-15.56235
1156504.00988,78.0,1203.8446,0.42885,0.12596,0.44697,-16.36806
1156504.24888,78.0,952.86591,0.44852,0.1339,0.46808,-16.62228
1156504.48688,78.0,754.27557,0.46972,0.14531,0.49168,-17.18926
1156504.72388,78.0,596.71857,0.49222,0.15258,0.51533,-17.22274
1156504.96188,78.0,471.96338,0.51518,0.16142,0.53988,-17.3976
1156505.20088,78.0,373.20856,0.54089,0.17026,0.56705,-17.47321
1156505.43888,78.0,295.47278,0.56869,0.17903,0.5962,-17.47506
1156505.67788,78.0,233.87738,0.59417,0.18865,0.6234,-17.61459
1156505.91588,78.0,185.05922,0.62267,0.19622,0.65286,-17.49132
1156506.15188,78.0,146.35823,0.65448,0.20483,0.68578,-17.37826
1156506.38788,78.0,115.77804,0.68493,0.21377,0.71751,-17.33319
1156506.62288,78.0,91.6721,0.71859,0.22099,0.7518,-17.09444
1156506.86788,78.0,72.51701,0.75411,0.22877,0.78805,-16.87562
1156507.09688,78.0,57.36816,0.79027,0.23499,0.82446,-16.56013
1156507.33388,78.0,45.3629,0.82546,0.24291,0.86046,-16.39778
1156507.56588,78.0,35.93134,0.86407,0.24731,0.89877,-15.97195
1156507.81588,78.0,28.40909,0.90109,0.25564,0.93665,-15.83855
1156508.03088,78.0,22.48202,0.9414,0.2619,0.97715,-15.54656
1156508.29488,78.0,17.79613,0.98539,0.26733,1.02101,-15.17863
1156508.54688,78.0,14.06813,1.0306,0.27215,1.06592,-14.79262
1156508.76288,78.0,11.1448,1.07804,0.27061,1.11149,-14.09132
1156509.02988,78.0,8.81772,1.12705,0.26982,1.15889,-13.46334
1156509.20788,78.0,6.97545,1.17621,0.25706,1.20398,-12.32814
1156509.42588,78.0,5.5173,1.21766,0.24156,1.24139,-11.22055
1156509.69588,78.0,4.36941,1.26478,0.22572,1.28476,-10.11885
1156510.03088,78.0,3.45686,1.29833,0.21134,1.31541,-9.2453
1156510.44888,78.0,2.73547,1.32303,0.19253,1.33697,-8.2795
1156510.97388,78.0,2.16054,1.34468,0.17146,1.35557,-7.26641
1156511.63388,78.0,1.70952,1.3649,0.15235,1.37338,-6.36897
1156512.46188,78.0,1.35352,1.38347,0.13433,1.38998,-5.54599
1156513.50488,78.0,1.07079,1.40502,0.12203,1.41031,-4.964
1156514.81888,78.0,0.84734,1.42589,0.11947,1.43089,-4.78922
1156516.47387,78.0,0.67072,1.44189,0.12394,1.44721,-4.91274
1156518.56287,78.0,0.53067,1.44769,0.13566,1.45404,-5.35343
1156521.19987,78.0,0.41976,1.44442,0.14264,1.45145,-5.63961
1156524.53087,78.0,0.33183,1.4371,0.14069,1.44398,-5.59153
1156528.73687,78.0,0.26261,1.43583,0.12721,1.44145,-5.06317
1156534.04486,78.0,0.20791,1.44838,0.10614,1.45226,-4.19133
1156540.74986,78.0,0.16452,1.48418,0.08641,1.4867,-3.33208
1156549.22585,78.0,0.13007,1.54493,0.08511,1.54727,-3.15318
1156559.91584,78.0,0.10309,1.62071,0.12297,1.62536,-4.33905
1156573.42983,78.0,0.08153,1.68395,0.21144,1.69718,-7.15682
1156590.52782,78.0,0.06443,1.7067,0.32913,1.73815,-10.91537
1156612.1138,78.0,0.05102,1.64679,0.4597,1.70975,-15.59697
1156639.35678,78.0,0.04042,1.51795,0.52502,1.60618,-19.07918
1156673.85275,78.0,0.03192,1.37611,0.47921,1.45716,-19.1999
1156717.39972,78.0,0.02528,1.30562,0.30664,1.34114,-13.21726
1156772.46468,78.0,0.01999,1.4034,0.0471,1.40419,-1.92233
1171077.31981,79.0,20004.453,0.28059,-0.02547,0.28174,5.18717
