Repository: SebaVillagra00/ICM2985-SOH-IPRE

## Data University of Cambridge (EIS Cambridge)
Data publicada en "Identifying degradation patterns of lithium ion batteries from impedance spectroscopy using machine learning" (Zhang, Tang, Zhang, Wang, Stimming & Lee, 2020) https://www.nature.com/articles/s41467-020-15235-7.

Carpeta contiene:
* Paper de Nature Comunications (IF: 16.6).
* Data frames para IOS.
* Data frames para Windows.

Cada Data frame está contenido en un archivo .txt con las siguientes columnas:
* time/s: tiempo en que se mide la muestra.
* cycle number: ciclo de carga de la batería.
* freq/Hz: frecuencia de la señal de input.
* Re(Z)/Ohm: Parte resistiva de la impedancia.
* Im(Z)/Ohm: Parte reactiva de la impedancia.

File: EIS Cambridge/EIS csv/EIS_state_VIII_25C07.csv (part 7 of 13)
time/s,cycle number,freq/Hz,Re(Z)/Ohm,-Im(Z)/Ohm,|Z|/Ohm,Phase(Z)/deg
964068.44913,67.0,0.13007,1.9488,0.26867,1.96724,-7.84968
964079.13913,67.0,0.10309,1.80656,0.42861,1.85671,-13.34668
964092.65314,67.0,0.08153,1.64628,0.45837,1.7089,-15.55882
964109.75014,67.0,0.06443,1.56675,0.40823,1.61906,-14.6042
964131.33714,67.0,0.05102,1.5575,0.32222,1.59048,-11.68858
964158.57914,67.0,0.04042,1.62263,0.255,1.64254,-8.93096
964193.07515,67.0,0.03192,1.74235,0.22295,1.75655,-7.29207
964236.62215,67.0,0.02528,1.89402,0.23873,1.909,-7.18386
964291.68816,67.0,0.01999,2.05544,0.3138,2.07926,-8.68023
978211.44928,68.0,20004.453,0.35563,-0.01094,0.3558,1.76249
978211.59128,68.0,15829.126,0.35553,1e-05,0.35553,-0.00122
978211.73328,68.0,12516.703,0.36192,0.01971,0.36246,-3.1164
978211.87528,68.0,9909.4424,0.37496,0.03183,0.37631,-4.85195
978212.04028,68.0,7835.48,0.37998,0.04751,0.38294,-7.12754
978212.24028,68.0,6217.2461,0.39277,0.05484,0.39658,-7.94896
978212.47928,68.0,4905.291,0.39847,0.06174,0.40322,-8.80749
978212.71728,68.0,3881.2737,0.41388,0.07275,0.42023,-9.96989
978212.95528,68.0,3070.9827,0.42268,0.07858,0.42993,-10.5319
978213.41328,68.0,2430.7778,0.43463,0.08648,0.44315,-11.25281
978213.65128,68.0,1923.1537,0.44836,0.09694,0.45872,-12.2006
978213.88928,68.0,1522.4358,0.46133,0.1041,0.47293,-12.71526
978214.12728,68.0,1203.8446,0.47833,0.11329,0.49157,-13.32499
978214.36628,68.0,952.86591,0.49686,0.12074,0.51132,-13.6581
978214.60428,68.0,754.27557,0.51157,0.12915,0.52762,-14.16868
978214.84228,68.0,596.71857,0.53644,0.13523,0.55323,-14.14859
978215.07928,68.0,471.96338,0.55574,0.14519,0.5744,-14.64121
978215.31828,68.0,373.20856,0.57602,0.15525,0.59657,-15.08375
978215.55628,68.0,295.47278,0.59799,0.15762,0.61842,-14.76657
978215.79528,68.0,233.87738,0.62699,0.16779,0.64906,-14.98189
978216.03328,68.0,185.05922,0.64795,0.17369,0.67083,-15.00591
978216.26928,68.0,146.35823,0.67895,0.19078,0.70524,-15.69496
978216.50628,68.0,115.77804,0.71073,0.19774,0.73773,-15.54773
978216.74028,68.0,91.6721,0.73734,0.20122,0.7643,-15.26412
978216.98528,68.0,72.51701,0.77406,0.22075,0.80492,-15.91762
978217.21528,68.0,57.36816,0.78077,0.23083,0.81418,-16.46963
978217.45128,68.0,45.3629,0.80945,0.24409,0.84545,-16.78094
978217.68428,68.0,35.93134,0.87019,0.23795,0.90214,-15.29367
978217.93428,68.0,28.40909,0.89455,0.28125,0.93772,-17.45338
978218.14828,68.0,22.48202,0.94185,0.29107,0.9858,-17.17333
978218.41328,68.0,17.79613,0.98796,0.27819,1.02638,-15.7261
978218.66528,68.0,14.06813,0.96338,0.30935,1.01183,-17.80213
978218.88128,68.0,11.1448,1.10172,0.33429,1.15132,-16.8794
978219.14928,68.0,8.81772,1.05654,0.39946,1.12953,-20.71052
978219.32728,68.0,6.97545,1.12343,0.33308,1.17177,-16.51427
978219.54528,68.0,5.5173,1.30208,0.32876,1.34294,-14.17047
978219.81428,68.0,4.36941,1.40312,0.46835,1.47922,-18.45837
978220.14928,68.0,3.45686,1.3581,0.53012,1.4579,-21.32246
978220.56828,68.0,2.73547,1.30876,0.44955,1.38382,-18.95725
978221.09328,68.0,2.16054,1.35009,0.27551,1.37791,-11.53368
978221.75228,68.0,1.70952,1.5154,0.11611,1.51984,-4.38154
978222.58128,68.0,1.35352,1.74001,0.08426,1.74205,-2.77225
978223.62428,68.0,1.07079,1.90614,0.2005,1.91665,-6.00454
978224.93728,68.0,0.84734,1.92296,0.39957,1.96403,-11.7384
978226.59328,68.0,0.67072,1.7916,0.54803,1.87354,-17.00818
978228.68228,68.0,0.53067,1.51469,0.57334,1.61957,-20.73249
978231.31828,68.0,0.41976,1.27359,0.40553,1.3366,-17.66226
978234.65028,68.0,0.33183,1.18852,0.11393,1.19397,-5.47561
978238.85528,68.0,0.26261,1.30967,-0.14244,1.31739,6.20694
978244.16428,68.0,0.20791,1.56318,-0.24272,1.58191,8.8262
978250.86829,68.0,0.16452,1.80677,-0.15271,1.81321,4.83124
978259.34529,68.0,0.13007,1.93174,0.06143,1.93271,-1.82128
978270.03529,68.0,0.10309,1.90317,0.27939,1.92357,-8.35142
978283.54929,68.0,0.08153,1.78548,0.40988,1.83192,-12.92914
978300.64629,68.0,0.06443,1.68439,0.43791,1.74038,-14.57321
978322.23329,68.0,0.05102,1.61791,0.39979,1.66657,-13.88007
978349.4753,68.0,0.04042,1.62502,0.34053,1.66031,-11.83548
978383.9713,68.0,0.03192,1.69798,0.2887,1.72235,-9.64952
978427.51831,68.0,0.02528,1.82034,0.26677,1.83978,-8.33733
978482.58231,68.0,0.01999,1.97872,0.29218,2.00017,-8.39969
992400.64864,69.0,20004.453,0.35705,-0.01075,0.35721,1.72432
992400.79064,69.0,15829.126,0.35831,0.00543,0.35835,-0.86883
992400.93264,69.0,12516.703,0.36724,0.01581,0.36758,-2.46583
992401.07464,69.0,9909.4424,0.37157,0.0314,0.3729,-4.83008
992401.23964,69.0,7835.48,0.38013,0.04281,0.38253,-6.42554
992401.43964,69.0,6217.2461,0.39179,0.05618,0.3958,-8.15969
992401.67864,69.0,4905.291,0.40356,0.06081,0.40812,-8.56912
992401.91664,69.0,3881.2737,0.41039,0.07258,0.41676,-10.02891
992402.15464,69.0,3070.9827,0.42553,0.08208,0.43337,-10.91757
992402.39264,69.0,2430.7778,0.4331,0.08829,0.442,-11.52232
992402.85064,69.0,1923.1537,0.45088,0.09769,0.46134,-12.22489
992403.08864,69.0,1522.4358,0.46341,0.10567,0.47531,-12.84543
992403.32664,69.0,1203.8446,0.4807,0.11241,0.49366,-13.16207
992403.56564,69.0,952.86591,0.4982,0.11803,0.51199,-13.32822
992403.80364,69.0,754.27557,0.51595,0.12946,0.53195,-14.0859
992404.04164,69.0,596.71857,0.53278,0.13464,0.54953,-14.18283
992404.27864,69.0,471.96338,0.55517,0.14104,0.57281,-14.2542
992404.51764,69.0,373.20856,0.57622,0.14921,0.59523,-14.51756
992404.75564,69.0,295.47278,0.59105,0.16248,0.61297,-15.37088
992404.99464,69.0,233.87738,0.61765,0.16918,0.6404,-15.31792
992405.23264,69.0,185.05922,0.64236,0.18076,0.66731,-15.7167
992405.46864,69.0,146.35823,0.67091,0.18191,0.69513,-15.17018
992405.70564,69.0,115.77804,0.69776,0.19158,0.72358,-15.35266
992405.93964,69.0,91.6721,0.72297,0.20301,0.75093,-15.68468
992406.18464,69.0,72.51701,0.76005,0.20503,0.78722,-15.09664
992406.41464,69.0,57.36816,0.80222,0.23576,0.83615,-16.37704
992406.65064,69.0,45.3629,0.83934,0.24518,0.87442,-16.28335
992406.88264,69.0,35.93134,0.84027,0.23418,0.87229,-15.57329
992407.13364,69.0,28.40909,0.9017,0.24258,0.93376,-15.05771
992407.34764,69.0,22.48202,0.92384,0.24799,0.95655,-15.02617
992407.61264,69.0,17.79613,0.92852,0.27361,0.96799,-16.41915
992407.86464,69.0,14.06813,1.0097,0.36057,1.07215,-19.65185
992408.08064,69.0,11.1448,1.02663,0.29843,1.06913,-16.20874
992408.34764,69.0,8.81772,1.16207,0.39409,1.22707,-18.73304
992408.52664,69.0,6.97545,1.13125,0.4513,1.21795,-21.74911
992408.74464,69.0,5.5173,1.15623,0.36467,1.21237,-17.50494
992409.01364,69.0,4.36941,1.32217,0.29331,1.35432,-12.5077
992409.34864,69.0,3.45686,1.51758,0.36545,1.56096,-13.53947
992409.76764,69.0,2.73547,1.57176,0.50402,1.65059,-17.77957
992410.29264,69.0,2.16054,1.49443,0.55871,1.59545,-20.49868
992410.95164,69.0,1.70952,1.38082,0.4656,1.4572,-18.63366
992411.78064,69.0,1.35352,1.34516,0.25148,1.36847,-10.58918
992412.82264,69.0,1.07079,1.44802,0.02487,1.44823,-0.9839
992414.13664,69.0,0.84734,1.67308,-0.09625,1.67585,3.29249
992415.79264,69.0,0.67072,1.88907,-0.06194,1.89009,1.87793
992417.88164,69.0,0.53067,2.0398,0.14489,2.04494,-4.06291
992420.51864,69.0,0.41976,1.99351,0.41833,2.03693,-11.85122
992423.84964,69.0,0.33183,1.7536,0.6027,1.85428,-18.96758
992428.05564,69.0,0.26261,1.44509,0.58746,1.55994,-22.12272
992433.36364,69.0,0.20791,1.23626,0.38953,1.29617,-17.48916
992440.06764,69.0,0.16452,1.21309,0.12711,1.21973,-5.98164
992448.54464,69.0,0.13007,1.36265,-0.05497,1.36376,2.31017
992459.23464,69.0,0.10309,1.57566,-0.08733,1.57807,3.17247
992472.74865,69.0,0.08153,1.75056,0.00512,1.75057,-0.16764
992489.84665,69.0,0.06443,1.84168,0.14232,1.84717,-4.41902
992511.43265,69.0,0.05102,1.8808,0.29616,1.90397,-8.94871
992538.67565,69.0,0.04042,1.8641,0.41637,1.91003,-12.59115
992573.17066,69.0,0.03192,1.82909,0.48033,1.8911,-14.71409
992616.71766,69.0,0.02528,1.81548,0.48756,1.87981,-15.03257
992671.78367,69.0,0.01999,1.85259,0.46384,1.90977,-14.05649
1006588.3088,70.0,20004.453,0.35413,-0.01144,0.35431,1.85076
1006588.4508,70.0,15829.126,0.35623,-0.00234,0.35624,0.37617
1006588.5928,70.0,12516.703,0.36768,0.02143,0.3683,-3.33552
1006588.7348,70.0,9909.4424,0.3726,0.02951,0.37377,-4.52789
1006588.8998,70.0,7835.48,0.38292,0.04034,0.38504,-6.01432
1006589.0998,70.0,6217.2461,0.38897,0.05067,0.39226,-7.42226
1006589.3388,70.0,4905.291,0.4038,0.06408,0.40886,-9.01664
1006589.5768,70.0,3881.2737,0.41038,0.07012,0.41633,-9.69559
1006589.8148,70.0,3070.9827,0.4216,0.08168,0.42944,-10.9647
1006590.2728,70.0,2430.7778,0.43395,0.08884,0.44295,-11.56964
1006590.5108,70.0,1923.1537,0.44759,0.09416,0.45738,-11.88014
1006590.7488,70.0,1522.4358,0.46329,0.10269,0.47453,-12.49729
1006590.9868,70.0,1203.8446,0.4768,0.11018,0.48937,-13.01115
1006591.2258,70.0,952.86591,0.49339,0.12103,0.50802,-13.78265
1006591.4638,70.0,754.27557,0.51423,0.12443,0.52907,-13.60249
1006591.7018,70.0,596.71857,0.53378,0.13908,0.5516,-14.60434
1006591.9388,70.0,471.96338,0.55069,0.14362,0.56911,-14.61721
1006592.1778,70.0,373.20856,0.57003,0.15083,0.58965,-14.82074
1006592.4158,70.0,295.47278,0.59726,0.16471,0.61955,-15.41803
1006592.6548,70.0,233.87738,0.62149,0.17593,0.64591,-15.80566
1006592.8928,70.0,185.05922,0.64816,0.18535,0.67414,-15.95851
1006593.1288,70.0,146.35823,0.66607,0.19101,0.69292,-16.00126
1006593.3658,70.0,115.77804,0.69391,0.20268,0.7229,-16.28212
1006593.5998,70.0,91.6721,0.7258,0.21525,0.75704,-16.51913
1006593.8448,70.0,72.51701,0.75036,0.21649,0.78097,-16.09335
1006594.0748,70.0,57.36816,0.80175,0.21431,0.82989,-14.96535
1006594.3108,70.0,45.3629,0.83013,0.22076,0.85898,-14.89229
1006594.5438,70.0,35.93134,0.84024,0.26047,0.87969,-17.22306
1006594.7938,70.0,28.40909,0.86366,0.24166,0.89683,-15.63189
1006595.0078,70.0,22.48202,0.88886,0.27029,0.92905,-16.91403
1006595.2728,70.0,17.79613,0.93649,0.32369,0.99085,-19.06713
1006595.5248,70.0,14.06813,1.04011,0.30559,1.08407,-16.37315
1006595.7408,70.0,11.1448,1.00741,0.36494,1.07148,-19.9133
1006596.0088,70.0,8.81772,1.12638,0.30868,1.16791,-15.32536
1006596.1868,70.0,6.97545,1.23899,0.41074,1.3053,-18.34108
1006596.4048,70.0,5.5173,1.19396,0.4764,1.28549,-21.75235
1006596.6738,70.0,4.36941,1.20222,0.38987,1.26385,-17.96761
1006597.0098,70.0,3.45686,1.33133,0.27703,1.35985,-11.75475
1006597.4278,70.0,2.73547,1.5493,0.26132,1.57118,-9.57391
1006597.9528,70.0,2.16054,1.70313,0.37156,1.74319,-12.30685
1006598.6118,70.0,1.70952,1.69944,0.50845,1.77387,-16.65648
1006599.4408,70.0,1.35352,1.55857,0.55355,1.65395,-19.55322
1006600.4838,70.0,1.07079,1.38419,0.44526,1.45404,-17.8316
1006601.7978,70.0,0.84734,1.30176,0.21207,1.31892,-9.25289
1006603.4528,70.0,0.67072,1.3612,-0.02391,1.36141,1.00635
1006605.5418,70.0,0.53067,1.57823,-0.19596,1.59034,7.07794
1006608.1788,70.0,0.41976,1.85324,-0.1733,1.86133,5.34243
1006611.5098,70.0,0.33183,2.03238,0.03807,2.03274,-1.07306
1006615.7158,70.0,0.26261,2.02186,0.32617,2.04801,-9.16411
1006621.0238,70.0,0.20791,1.82736,0.53942,1.90531,-16.44609
1006627.7288,70.0,0.16452,1.55787,0.57165,1.65944,-20.15042
1006636.2048,70.0,0.13007,1.36749,0.43838,1.43604,-17.77439
1006646.8948,70.0,0.10309,1.3341,0.24723,1.35682,-10.49873
1006660.4088,70.0,0.08153,1.42943,0.10928,1.4336,-4.37174
1006677.50681,70.0,0.06443,1.56916,0.07673,1.57104,-2.79933
1006699.09281,70.0,0.05102,1.73108,0.10216,1.73409,-3.37748
1006726.33581,70.0,0.04042,1.87099,0.19053,1.88066,-5.81453
1006760.83082,70.0,0.03192,1.97224,0.32062,1.99813,-9.23367
1006804.37882,70.0,0.02528,2.01666,0.45593,2.06755,-12.7395
1006859.44383,70.0,0.01999,2.01783,0.55422,2.09256,-15.35816
1020784.53654,71.0,20004.453,0.35625,-0.01158,0.35644,1.86246
1020784.67854,71.0,15829.126,0.35813,-0.00069,0.35813,0.1109
1020784.82054,71.0,12516.703,0.36724,0.02004,0.36779,-3.12313
1020784.96254,71.0,9909.4424,0.37331,0.02688,0.37428,-4.11788
1020785.12754,71.0,7835.48,0.38504,0.0414,0.38726,-6.13647
1020785.32754,71.0,6217.2461,0.38916,0.05057,0.39243,-7.40451
1020785.56654,71.0,4905.291,0.40432,0.0649,0.40949,-9.11903
1020785.80454,71.0,3881.2737,0.41102,0.06953,0.41686,-9.60119
1020786.04254,71.0,3070.9827,0.42212,0.08196,0.43001,-10.98787
1020786.50054,71.0,2430.7778,0.43599,0.09029,0.44524,-11.70024
1020786.73854,71.0,1923.1537,0.44785,0.09522,0.45786,-12.00284
1020786.97654,71.0,1522.4358,0.46587,0.10437,0.47741,-12.62733
1020787.21454,71.0,1203.8446,0.47737,0.10965,0.48981,-12.93668
1020787.45354,71.0,952.86591,0.49391,0.11996,0.50827,-13.65158
1020787.69154,71.0,754.27557,0.51298,0.12444,0.52786,-13.63598
1020787.92954,71.0,596.71857,0.53417,0.13767,0.55163,-14.45225
1020788.16654,71.0,471.96338,0.55017,0.14332,0.56853,-14.60102
1020788.40554,71.0,373.20856,0.57064,0.15113,0.59031,-14.8342
1020788.64354,71.0,295.47278,0.59519,0.16496,0.61763,-15.4912
1020788.88254,71.0,233.87738,0.62165,0.17571,0.646,-15.78345
1020789.12054,71.0,185.05922,0.64782,0.18428,0.67352,-15.87939
1020789.35654,71.0,146.35823,0.66684,0.18926,0.69318,-15.84497
1020789.59354,71.0,115.77804,0.69431,0.20095,0.72281,-16.14177
1020789.82754,71.0,91.6721,0.72462,0.21485,0.7558,-16.5152
1020790.07254,71.0,72.51701,0.74903,0.21641,0.77966,-16.11488
1020790.30254,71.0,57.36816,0.80292,0.21608,0.83149,-15.06274
1020790.53854,71.0,45.3629,0.8326,0.22166,0.8616,-14.9079
1020790.77054,71.0,35.93134,0.83806,0.25748,0.87672,-17.07851
1020791.02154,71.0,28.40909,0.8671,0.24051,0.89984,-15.50266
1020791.23554,71.0,22.48202,0.88907,0.26891,0.92884,-16.82894
1020791.50054,71.0,17.79613,0.93362,0.31968,0.98683,-18.90162
1020791.75254,71.0,14.06813,1.03994,0.30859,1.08476,-16.52791
1020791.96854,71.0,11.1448,1.00367,0.36009,1.06631,-19.7364
1020792.23654,71.0,8.81772,1.13149,0.3119,1.17369,-15.41108
1020792.41454,71.0,6.97545,1.23794,0.41833,1.30672,-18.67131
1020792.63254,71.0,5.5173,1.18826,0.47368,1.2792,-21.73401
1020792.90154,71.0,4.36941,1.20343,0.38322,1.26297,-17.66343
1020793.23654,71.0,3.45686,1.34317,0.27255,1.37054,-11.47031
1020793.65555,71.0,2.73547,1.56034,0.27109,1.58372,-9.85616
1020794.18055,71.0,2.16054,1.70265,0.39109,1.74698,-12.9363
1020794.83955,71.0,1.70952,1.68317,0.52223,1.76232,-17.23734
1020795.66855,71.0,1.35352,1.53748,0.55146,1.63339,-19.73163
1020796.71155,71.0,1.07079,1.36999,0.4258,1.43464,-17.26543
1020798.02555,71.0,0.84734,1.30547,0.18402,1.31838,-8.02349
1020799.68055,71.0,0.67072,1.38322,-0.0475,1.38403,1.96681
1020801.76955,71.0,0.53067,1.61004,-0.20032,1.62245,7.09211
1020804.40655,71.0,0.41976,1.87886,-0.15803,1.8855,4.80776
1020807.73755,71.0,0.33183,2.04507,0.06896,2.04623,-1.93119
1020811.94355,71.0,0.26261,2.0116,0.35986,2.04354,-10.14235
1020817.25155,71.0,0.20791,1.79912,0.55824,1.88374,-17.23822
1020823.95655,71.0,0.16452,1.52884,0.56913,1.63133,-20.41844
1020832.43255,71.0,0.13007,1.34923,0.42003,1.4131,-17.29177
1020843.12255,71.0,0.10309,1.33193,0.2249,1.35078,-9.58396
1020856.63655,71.0,0.08153,1.43892,0.09309,1.44193,-3.70149
1020873.73455,71.0,0.06443,1.58534,0.06758,1.58678,-2.44085
1020895.32056,71.0,0.05102,1.74788,0.10396,1.75097,-3.40372
1020922.56356,71.0,0.04042,1.88308,0.2019,1.89387,-6.11974
1020957.05856,71.0,0.03192,1.9748,0.33594,2.00317,-9.65432
1021000.60657,71.0,0.02528,2.00848,0.46835,2.06236,-13.126
1021055.67158,71.0,0.01999,2.00467,0.55807,2.0809,-15.55634
1034972.6483,72.0,20004.453,0.35932,-0.01067,0.35947,1.70128
1034972.7903,72.0,15829.126,0.35871,-0.00023,0.35871,0.03732
1034972.9323,72.0,12516.703,0.37234,0.02074,0.37292,-3.18863
1034973.0743,72.0,9909.4424,0.3756,0.02989,0.37678,-4.54936
1034973.2393,72.0,7835.48,0.38242,0.04036,0.38455,-6.02396
1034973.4393,72.0,6217.2461,0.39068,0.05397,0.39439,-7.86499
1034973.6783,72.0,4905.291,0.40561,0.06267,0.41042,-8.7826
1034973.9163,72.0,3881.2737,0.40986,0.0699,0.41578,-9.67866
1034974.1543,72.0,3070.9827,0.42202,0.08278,0.43007,-11.09825
1034974.3923,72.0,2430.7778,0.43788,0.08891,0.44682,-11.47811
1034974.8503,72.0,1923.1537,0.44819,0.09773,0.45872,-12.3013
1034975.0883,72.0,1522.4358,0.46293,0.1022,0.47407,-12.44908
1034975.3263,72.0,1203.8446,0.48369,0.11331,0.49679,-13.18476
1034975.5643,72.0,952.86591,0.49707,0.12043,0.51145,-13.61904
1034975.8023,72.0,754.27557,0.51425,0.13075,0.53061,-14.265
1034976.0403,72.0,596.71857,0.53801,0.13231,0.55404,-13.81671
1034976.2773,72.0,471.96338,0.55638,0.1451,0.57499,-14.61663
1034976.5163,72.0,373.20856,0.57767,0.15724,0.59869,-15.22653
1034976.7543,72.0,295.47278,0.5992,0.15704,0.61943,-14.68566
1034976.9933,72.0,233.87738,0.62437,0.16733,0.6464,-15.003
1034977.2313,72.0,185.05922,0.65096,0.17402,0.67382,-14.96688
1034977.4673,72.0,146.35823,0.68024,0.19176,0.70675,-15.7429
1034977.7043,72.0,115.77804,0.70959,0.20097,0.7375,-15.81288
1034977.9383,72.0,91.6721,0.73985,0.20299,0.7672,-15.34277
1034978.1843,72.0,72.51701,0.76785,0.22326,0.79965,-16.21241
1034978.4133,72.0,57.36816,0.77541,0.22321,0.8069,-16.05891
1034978.6493,72.0,45.3629,0.80699,0.23847,0.84149,-16.46301
1034978.8823,72.0,35.93134,0.87258,0.24647,0.90672,-15.77297
1034979.1323,72.0,28.40909,0.88635,0.28473,0.93096,-17.80871
1034979.3463,72.0,22.48202,0.93365,0.29994,0.98064,-17.80997
1034979.6113,72.0,17.79613,0.9881,0.28927,1.02957,-16.31779
1034979.8643,72.0,14.06813,0.96121,0.29098,1.00429,-16.84202
1034980.0803,72.0,11.1448,1.09642,0.3531,1.15187,-17.85118
1034980.3473,72.0,8.81772,1.04116,0.37779,1.10758,-19.94371
1034980.5253,72.0,6.97545,1.14111,0.31496,1.18378,-15.43034
1034980.7433,72.0,5.5173,1.3238,0.35967,1.37179,-15.19984
1034981.0123,72.0,4.36941,1.36987,0.50368,1.45953,-20.1878
1034981.3483,72.0,3.45686,1.30541,0.51825,1.40452,-21.65323
1034981.7663,72.0,2.73547,1.28352,0.39453,1.34279,-17.08663
1034982.2913,72.0,2.16054,1.38266,0.21418,1.39915,-8.80527
1034982.9513,72.0,1.70952,1.59653,0.10549,1.60001,-3.78041
1034983.7793,72.0,1.35352,1.81612,0.1483,1.82216,-4.66817
1034984.8223,72.0,1.07079,1.92064,0.31675,1.94658,-9.36495
1034986.1363,72.0,0.84734,1.8438,0.5086,1.91266,-15.42129
1034987.7913,72.0,0.67072,1.65469,0.59646,1.75891,-19.82262
1034989.8803,72.0,0.53067,1.37532,0.52112,1.47074,-20.75215
1034992.5173,72.0,0.41976,1.19579,0.2669,1.22521,-12.58205
1034995.8483,72.0,0.33183,1.22112,-0.03869,1.22173,1.81485
1035000.05431,72.0,0.26261,1.4281,-0.24102,1.4483,9.57938
1035005.36231,72.0,0.20791,1.71281,-0.24547,1.73031,8.15568
1035012.06631,72.0,0.16452,1.9179,-0.06798,1.91911,2.02992
1035020.54331,72.0,0.13007,1.96379,0.18598,1.97258,-5.40994
1035031.23331,72.0,0.10309,1.86029,0.38306,1.89932,-11.63538
1035044.74731,72.0,0.08153,1.70471,0.4571,1.76493,-15.01018
1035061.84531,72.0,0.06443,1.60644,0.43525,1.66436,-15.15965
1035083.43131,72.0,0.05102,1.57008,0.36215,1.61131,-12.98858
1035110.67432,72.0,0.04042,1.61258,0.29082,1.63859,-10.22308
1035145.16932,72.0,0.03192,1.71592,0.24749,1.73368,-8.20733
1035188.71733,72.0,0.02528,1.85942,0.24565,1.87557,-7.52583
1035243.78233,72.0,0.01999,2.02444,0.2995,2.04647,-8.41549
1049166.93494,73.0,20004.453,0.36017,-0.00983,0.36031,1.56382
1049167.07694,73.0,15829.126,0.36014,0.00567,0.36018,-0.90197
1049167.21894,73.0,12516.703,0.37071,0.01479,0.371,-2.28417
1049167.36094,73.0,9909.4424,0.37461,0.02891,0.37573,-4.41293
1049167.52594,73.0,7835.48,0.38124,0.04048,0.38338,-6.06149
1049167.72594,73.0,6217.2461,0.39055,0.05543,0.39446,-8.07781
1049167.96494,73.0,4905.291,0.40556,0.06086,0.4101,-8.53458
1049168.20294,73.0,3881.2737,0.41096,0.07246,0.4173,-9.99896
1049168.44094,73.0,3070.9827,0.4259,0.08296,0.4339,-11.02218
1049168.67894,73.0,2430.7778,0.43403,0.08976,0.44322,-11.68456
1049168.91694,73.0,1923.1537,0.45285,0.09457,0.46262,-11.79604
1049169.37494,73.0,1522.4358,0.46492,0.10211,0.476,-12.38752
1049169.61294,73.0,1203.8446,0.47859,0.11329,0.49181,-13.31735
1049169.85194,73.0,952.86591,0.49414,0.12175,0.50892,-13.8415
1049170.08994,73.0,754.27557,0.51203,0.12589,0.52728,-13.81296
1049170.32794,73.0,596.71857,0.53434,0.13748,0.55174,-14.42871
1049170.56494,73.0,471.96338,0.55053,0.14648,0.56969,-14.899
1049170.80394,73.0,373.20856,0.57291,0.15423,0.5933,-15.06682
1049171.04194,73.0,295.47278,0.60068,0.16294,0.62239,-15.17678
1049171.28094,73.0,233.87738,0.62267,0.17366,0.64643,-15.5832
1049171.51894,73.0,185.05922,0.6504,0.18097,0.67511,-15.54907
1049171.75494,73.0,146.35823,0.67104,0.19435,0.69862,-16.15207
1049171.99194,73.0,115.77804,0.69888,0.20554,0.72848,-16.38887
1049172.22594,73.0,91.6721,0.73226,0.21497,0.76317,-16.36033
1049172.47094,73.0,72.51701,0.75182,0.22406,0.7845,-16.5955
1049172.70094,73.0,57.36816,0.78863,0.21003,0.81612,-14.9129
1049172.93694,73.0,45.3629,0.81683,0.21787,0.84539,-14.93448
1049173.16894,73.0,35.93134,0.85624,0.26427,0.89609,-17.15224
1049173.41994,73.0,28.40909,0.85954,0.25956,0.89787,-16.80329
1049173.63394,73.0,22.48202,0.89372,0.29367,0.94074,-18.18987
1049173.89894,73.0,17.79613,0.96102,0.32887,1.01573,-18.89148
1049174.15094,73.0,14.06813,1.0168,0.27656,1.05374,-15.21607
1049174.36694,73.0,11.1448,1.02779,0.38976,1.09922,-20.76793
1049174.63494,73.0,8.81772,1.07922,0.30501,1.1215,-15.7812
1049174.81294,73.0,6.97545,1.23858,0.34898,1.28681,-15.73573
1049175.03094,73.0,5.5173,1.26278,0.49093,1.35486,-21.24447
1049175.29994,73.0,4.36941,1.21319,0.47153,1.3016,-21.23956
1049175.63494,73.0,3.45686,1.25608,0.34112,1.30158,-15.1938
1049176.05394,73.0,2.73547,1.43028,0.223,1.44756,-8.862
1049176.57894,73.0,2.16054,1.65773,0.23203,1.67389,-7.96776
1049177.23793,73.0,1.70952,1.79386,0.36786,1.83119,-11.58869
1049178.06693,73.0,1.35352,1.75743,0.52215,1.83336,-16.54737
1049179.10993,73.0,1.07079,1.57452,0.57606,1.67659,-20.09592
1049180.42393,73.0,0.84734,1.36062,0.46025,1.43635,-18.68904
1049182.07893,73.0,0.67072,1.25429,0.24359,1.27773,-10.99035
1049184.16793,73.0,0.53067,1.30398,-0.05462,1.30513,2.39856
1049186.80493,73.0,0.41976,1.52907,-0.24339,1.54832,9.04403
1049190.13592,73.0,0.33183,1.81876,-0.22811,1.83301,7.14875
1049194.34192,73.0,0.26261,2.01957,-0.01741,2.01965,0.494
1049199.64992,73.0,0.20791,2.03315,0.27621,2.05183,-7.73639
1049206.35391,73.0,0.16452,1.86094,0.50002,1.92694,-15.0398
1049214.83091,73.0,0.13007,1.61563,0.55251,1.70749,-18.87965
1049225.5209,73.0,0.10309,1.44091,0.45043,1.50967,-17.35919
1049239.03489,73.0,0.08153,1.40206,0.29297,1.43235,-11.80252
1049256.13287,73.0,0.06443,1.47358,0.19113,1.48592,-7.39041
1049277.71886,73.0,0.05102,1.60502,0.13554,1.61074,-4.8269
1049304.96184,73.0,0.04042,1.76056,0.14657,1.76665,-4.75907
1049339.45681,73.0,0.03192,1.91565,0.21955,1.92819,-6.5382
1049383.00478,73.0,0.02528,2.03708,0.34466,2.06603,-9.6031
1049438.06973,73.0,0.01999,2.10434,0.4853,2.15957,-12.9865
1063357.73741,74.0,20004.453,0.35535,-0.01322,0.35559,2.13099
1063357.87941,74.0,15829.126,0.35637,0.00077,0.35637,-0.12346
1063358.02141,74.0,12516.703,0.36315,0.02044,0.36372,-3.22103
1063358.16341,74.0,9909.4424,0.37549,0.03421,0.37705,-5.20497
1063358.32841,74.0,7835.48,0.37848,0.04327,0.38094,-6.52269
1063358.52841,74.0,6217.2461,0.39074,0.05489,0.39457,-7.99599
1063358.76741,74.0,4905.291,0.39866,0.06093,0.40329,-8.69018
1063359.00541,74.0,3881.2737,0.41192,0.06773,0.41745,-9.33698
1063359.24341,74.0,3070.9827,0.42527,0.08001,0.43273,-10.65575
1063359.48141,74.0,2430.7778,0.4379,0.08918,0.44688,-11.51083
1063359.93941,74.0,1923.1537,0.45009,0.09803,0.46064,-12.28669
1063360.17741,74.0,1522.4358,0.46366,0.10682,0.4758,-12.9735
1063360.41541,74.0,1203.8446,0.47967,0.10894,0.49189,-12.79574
1063360.65441,74.0,952.86591,0.49635,0.11868,0.51034,-13.44725
1063360.89241,74.0,754.27557,0.5155,0.1283,0.53122,-13.97605
1063361.13041,74.0,596.71857,0.52863,0.13358,0.54525,-14.18126
1063361.36741,74.0,471.96338,0.55437,0.14132,0.5721,-14.30121
1063361.60641,74.0,373.20856,0.5744,0.1493,0.59348,-14.57008
1063361.84441,74.0,295.47278,0.58954,0.15981,0.61082,-15.16685
1063362.08341,74.0,233.87738,0.61554,0.17041,0.6387,-15.47488
1063362.32141,74.0,185.05922,0.64005,0.18127,0.66522,-15.81317
1063362.55741,74.0,146.35823,0.66936,0.18116,0.69344,-15.14417
1063362.79441,74.0,115.77804,0.69496,0.19112,0.72076,-15.37671
1063363.02841,74.0,91.6721,0.71887,0.20145,0.74657,-15.65477
1063363.27341,74.0,72.51701,0.75719,0.20302,0.78393,-15.00929
1063363.50241,74.0,57.36816,0.80025,0.23305,0.8335,-16.23656
1063363.73941,74.0,45.3629,0.83578,0.24059,0.86972,-16.05906
1063363.97141,74.0,35.93134,0.83376,0.235,0.86625,-15.74085
1063364.22241,74.0,28.40909,0.89363,0.2384,0.92488,-14.9376
1063364.43641,74.0,22.48202,0.9168,0.24666,0.9494,-15.05826
1063364.70141,74.0,17.79613,0.92279,0.27451,0.96276,-16.56639
1063364.95341,74.0,14.06813,1.01093,0.3574,1.07225,-19.47005
1063365.16941,74.0,11.1448,1.01809,0.30053,1.06152,-16.44591
1063365.43641,74.0,8.81772,1.15773,0.38529,1.22016,-18.4071
1063365.61541,74.0,6.97545,1.13465,0.4546,1.22233,-21.83357
1063365.83341,74.0,5.5173,1.14867,0.37119,1.20716,-17.90793
1063366.10241,74.0,4.36941,1.30053,0.294,1.33335,-12.73805
1063366.43741,74.0,3.45686,1.5032,0.34803,1.54297,-13.03577
1063366.85641,74.0,2.73547,1.5775,0.48539,1.65048,-17.103
1063367.38141,74.0,2.16054,1.5126,0.55771,1.61215,-20.23948
1063368.0404,74.0,1.70952,1.39435,0.48595,1.47661,-19.21416
1063368.8694,74.0,1.35352,1.33804,0.28553,1.36817,-12.04605
1063369.9124,74.0,1.07079,1.41604,0.05169,1.41698,-2.0904
1063371.2254,74.0,0.84734,1.62795,-0.09352,1.63064,3.28796
1063372.8804,74.0,0.67072,1.84748,-0.0865,1.8495,2.68079
1063374.9694,74.0,0.53067,2.025,0.10229,2.02758,-2.89175
1063377.6054,74.0,0.41976,2.01283,0.37536,2.04753,-10.5633
1063380.93739,74.0,0.33183,1.79961,0.58321,1.89176,-17.95611
1063385.14339,74.0,0.26261,1.4944,0.6031,1.61151,-21.97769
1063390.45139,74.0,0.20791,1.26492,0.43185,1.3366,-18.85
1063397.15538,74.0,0.16452,1.21045,0.17564,1.22312,-8.2562
1063405.63238,74.0,0.13007,1.33699,-0.02276,1.33718,0.97514
1063416.32237,74.0,0.10309,1.54386,-0.07772,1.54581,2.88177
1063429.83636,74.0,0.08153,1.72722,-0.00424,1.72722,0.14073
1063446.93334,74.0,0.06443,1.83111,0.1256,1.83542,-3.92387
1063468.52033,74.0,0.05102,1.8854,0.2759,1.90548,-8.32541
1063495.76231,74.0,0.04042,1.88062,0.40362,1.92345,-12.11322
1063530.25828,74.0,0.03192,1.85067,0.47943,1.91176,-14.5237
1063573.80525,74.0,0.02528,1.83524,0.49757,1.90149,-15.16928
1063628.8712,74.0,0.01999,1.8649,0.48006,1.92569,-14.43557
1077547.21408,75.0,20004.453,0.35571,-0.0119,0.35591,1.91648
1077547.35608,75.0,15829.126,0.35601,-0.00101,0.35601,0.16239
1077547.49808,75.0,12516.703,0.36203,0.02031,0.3626,-3.21039
1077547.64008,75.0,9909.4424,0.37572,0.03356,0.37721,-5.10455
1077547.80508,75.0,7835.48,0.3845,0.0437,0.38697,-6.48422
1077548.00508,75.0,6217.2461,0.39196,0.05037,0.39518,-7.32218
1077548.24408,75.0,4905.291,0.40002,0.06528,0.40531,-9.2683
1077548.48208,75.0,3881.2737,0.40856,0.06979,0.41448,-9.69324
1077548.72008,75.0,3070.9827,0.42307,0.081,0.43075,-10.83839
1077549.17808,75.0,2430.7778,0.43547,0.08927,0.44452,-11.58542
1077549.41608,75.0,1923.1537,0.44915,0.09395,0.45887,-11.81393
1077549.65408,75.0,1522.4358,0.46551,0.10347,0.47687,-12.53118
1077549.89208,75.0,1203.8446,0.47711,0.10817,0.48922,-12.77389
1077550.13108,75.0,952.86591,0.49491,0.11672,0.50849,-13.27022
1077550.36908,75.0,754.27557,0.51469,0.1257,0.52982,-13.72473
1077550.60708,75.0,596.71857,0.52924,0.13469,0.54611,-14.27806
1077550.84408,75.0,471.96338,0.55178,0.13933,0.5691,-14.17127
1077551.08308,75.0,373.20856,0.57184,0.14853,0.59082,-14.55998
1077551.32108,75.0,295.47278,0.59128,0.16368,0.61351,-15.47341
1077551.56008,75.0,233.87738,0.61575,0.17193,0.6393,-15.60108
1077551.79808,75.0,185.05922,0.64357,0.18465,0.66954,-16.00896
1077552.03408,75.0,146.35823,0.66547,0.18413,0.69048,-15.46624
1077552.27108,75.0,115.77804,0.69143,0.19288,0.71783,-15.58698
1077552.50508,75.0,91.6721,0.71908,0.20801,0.74856,-16.13371
1077552.75008,75.0,72.51701,0.75086,0.20574,0.77854,-15.32325
1077552.98008,75.0,57.36816,0.80438,0.22552,0.8354,-15.66163
1077553.21608,75.0,45.3629,0.83637,0.23027,0.86749,-15.39318
1077553.44908,75.0,35.93134,0.82979,0.24423,0.86499,-16.40062
1077553.69908,75.0,28.40909,0.88095,0.2341,0.91152,-14.88182
1077553.91308,75.0,22.48202,0.90141,0.24805,0.93492,-15.38614
1077554.17808,75.0,17.79613,0.91676,0.29323,0.96251,-17.737
1077554.43008,75.0,14.06813,1.02751,0.34187,1.08289,-18.40315
1077554.64608,75.0,11.1448,0.99949,0.31898,1.04916,-17.70024
1077554.91408,75.0,8.81772,1.15815,0.34895,1.20958,-16.76753
1077555.09208,75.0,6.97545,1.18049,0.46101,1.26732,-21.33186
1077555.31008,75.0,5.5173,1.14737,0.41685,1.22075,-19.96674
1077555.57908,75.0,4.36941,1.24327,0.31431,1.28238,-14.18765
1077555.91408,75.0,3.45686,1.44949,0.2886,1.47794,-11.2605
1077556.33308,75.0,2.73547,1.60746,0.40013,1.65651,-13.97791
1077556.85808,75.0,2.16054,1.61309,0.52873,1.69753,-18.14777
1077557.51708,75.0,1.70952,1.49708,0.55149,1.59542,-20.22263
1077558.34608,75.0,1.35352,1.36659,0.42278,1.4305,-17.19057
1077559.38908,75.0,1.07079,1.33227,0.18696,1.34533,-7.98824
1077560.70207,75.0,0.84734,1.45565,-0.04254,1.45627,1.67383
1077562.35807,75.0,0.67072,1.66025,-0.15041,1.66705,5.17666
1077564.44707,75.0,0.53067,1.91728,-0.08626,1.91922,2.57616
1077567.08407,75.0,0.41976,2.05467,0.14747,2.05996,-4.10525
1077570.41507,75.0,0.33183,1.98361,0.4312,2.02993,-12.26433
1077574.62106,75.0,0.26261,1.73428,0.60322,1.83619,-19.17868
1077579.92906,75.0,0.20791,1.44652,0.57662,1.55721,-21.73366
1077586.63405,75.0,0.16452,1.26165,0.38237,1.31832,-16.86038
1077595.11005,75.0,0.13007,1.26396,0.15029,1.27287,-6.78099
1077605.80004,75.0,0.10309,1.40923,0.00288,1.40924,-0.11697
1077619.31403,75.0,0.08153,1.59756,-0.01569,1.59763,0.56274
1077636.41202,75.0,0.06443,1.74202,0.06012,1.74306,-1.9767
1077657.998,75.0,0.05102,1.86055,0.18237,1.86947,-5.59819
1077685.24098,75.0,0.04042,1.91975,0.32481,1.94703,-9.60325
1077719.73595,75.0,0.03192,1.92648,0.44714,1.97769,-13.06703
1077763.28392,75.0,0.02528,1.90868,0.5176,1.97762,-15.17279
1077818.34887,75.0,0.01999,1.90804,0.53434,1.98145,-15.64483
1091736.08136,76.0,20004.453,0.35759,-0.0122,0.35779,1.95477
1091736.22336,76.0,15829.126,0.35921,-9e-05,0.35921,0.01377
1091736.36536,76.0,12516.703,0.36722,0.02017,0.36777,-3.14409
1091736.50736,76.0,9909.4424,0.37855,0.03098,0.37981,-4.67911
1091736.67236,76.0,7835.48,0.38636,0.04267,0.38871,-6.30182
1091736.87236,76.0,6217.2461,0.39225,0.05203,0.39568,-7.55618
1091737.11136,76.0,4905.291,0.39957,0.06099,0.4042,-8.67877
1091737.34936,76.0,3881.2737,0.41389,0.07259,0.4202,-9.94799
1091737.58736,76.0,3070.9827,0.42677,0.0765,0.43357,-10.16222
1091737.82536,76.0,2430.7778,0.43816,0.08821,0.44695,-11.38189
1091738.28436,76.0,1923.1537,0.4506,0.09657,0.46083,-12.09698
1091738.52136,76.0,1522.4358,0.46087,0.10454,0.47258,-12.77969
1091738.76036,76.0,1203.8446,0.48007,0.11236,0.49304,-13.17282
1091738.99836,76.0,952.86591,0.49757,0.1191,0.51163,-13.46072
1091739.23736,76.0,754.27557,0.51253,0.12829,0.52835,-14.05326
1091739.47436,76.0,596.71857,0.53525,0.13413,0.5518,-14.06865
1091739.71135,76.0,471.96338,0.55462,0.14694,0.57375,-14.83901
1091739.95035,76.0,373.20856,0.57532,0.15521,0.59589,-15.09775
1091740.18835,76.0,295.47278,0.59842,0.1572,0.61873,-14.71849
1091740.42735,76.0,233.87738,0.62402,0.16877,0.64644,-15.13407
1091740.66535,76.0,185.05922,0.65178,0.17424,0.67466,-14.96674
1091740.90135,76.0,146.35823,0.67829,0.19441,0.7056,-15.99288
1091741.13835,76.0,115.77804,0.7066,0.20057,0.73452,-15.84692
1091741.37235,76.0,91.6721,0.73878,0.20565,0.76687,-15.5549
1091741.61835,76.0,72.51701,0.76417,0.22333,0.79614,-16.29141
1091741.84735,76.0,57.36816,0.77605,0.21928,0.80644,-15.77789
1091742.08335,76.0,45.3629,0.80531,0.23431,0.83871,-16.22233
1091742.31635,76.0,35.93134,0.87051,0.24987,0.90566,-16.01534
1091742.56635,76.0,28.40909,0.8752,0.28167,0.91941,-17.83983
1091742.78135,76.0,22.48202,0.92341,0.30271,0.97177,-18.15022
1091743.04535,76.0,17.79613,0.98537,0.29777,1.02938,-16.81428
1091743.29835,76.0,14.06813,0.96716,0.28345,1.00784,-16.33422
1091743.51435,76.0,11.1448,1.08659,0.36952,1.14771,-18.78176
1091743.78135,76.0,8.81772,1.03819,0.36022,1.09891,-19.13512
1091743.95935,76.0,6.97545,1.15597,0.31177,1.19728,-15.09357
1091744.17735,76.0,5.5173,1.32866,0.39072,1.38491,-16.38695
1091744.44735,76.0,4.36941,1.33165,0.51857,1.42906,-21.27698
1091744.78235,76.0,3.45686,1.27499,0.49377,1.36726,-21.17012
1091745.20135,76.0,2.73547,1.28886,0.35076,1.33574,-15.22423
1091745.72635,76.0,2.16054,1.4327,0.18872,1.44508,-7.50398
1091746.38535,76.0,1.70952,1.66313,0.13195,1.66835,-4.53626
1091747.21335,76.0,1.35352,1.85088,0.22524,1.86453,-6.93843
1091748.25635,76.0,1.07079,1.89165,0.40698,1.93493,-12.14198
1091749.57035,76.0,0.84734,1.75552,0.56143,1.84311,-17.73483
1091751.22635,76.0,0.67072,1.53875,0.58346,1.64566,-20.76542
1091753.31534,76.0,0.53067,1.29104,0.42043,1.35777,-18.0379
1091755.95134,76.0,0.41976,1.19933,0.13053,1.20641,-6.21143
1091759.28334,76.0,0.33183,1.31454,-0.1468,1.32272,6.37189
1091763.48834,76.0,0.26261,1.56947,-0.27091,1.59268,9.79353
1091768.79733,76.0,0.20791,1.84115,-0.18762,1.85068,5.81858
1091775.50133,76.0,0.16452,1.98495,0.04612,1.98548,-1.33096
1091783.97732,76.0,0.13007,1.95193,0.30074,1.97497,-8.7589
1091794.66831,76.0,0.10309,1.79562,0.45264,1.85179,-14.14846
1091808.1823,76.0,0.08153,1.63079,0.4679,1.69658,-16.00895
1091825.27929,76.0,0.06443,1.55589,0.40997,1.609,-14.76171
1091846.86627,76.0,0.05102,1.55434,0.31956,1.58685,-11.61782
1091874.10825,76.0,0.04042,1.6263,0.2502,1.64543,-8.74615
1091908.60422,76.0,0.03192,1.75196,0.22185,1.76595,-7.21706
1091952.15119,76.0,0.02528,1.90616,0.24331,1.92162,-7.27408
1092007.21715,76.0,0.01999,2.06543,0.32309,2.09055,-8.8905
1105922.78123,77.0,20004.453,0.3572,-0.01176,0.35739,1.88514
1105922.92323,77.0,15829.126,0.36024,0.00622,0.36029,-0.98967
1105923.06523,77.0,12516.703,0.37055,0.02143,0.37117,-3.31009
1105923.20723,77.0,9909.4424,0.37885,0.02966,0.38001,-4.47658
1105923.37223,77.0,7835.48,0.3853,0.04604,0.38804,-6.81414
1105923.57223,77.0,6217.2461,0.39687,0.05126,0.40016,-7.35934
1105923.81123,77.0,4905.291,0.39972,0.06409,0.40483,-9.10853
1105924.04923,77.0,3881.2737,0.41634,0.07132,0.4224,-9.72116
1105924.28723,77.0,3070.9827,0.42506,0.07479,0.43159,-9.97962
1105924.52523,77.0,2430.7778,0.43941,0.08684,0.44791,-11.1795
1105924.98423,77.0,1923.1537,0.45226,0.09517,0.46217,-11.88329
1105925.22123,77.0,1522.4358,0.46258,0.10468,0.47428,-12.75066
1105925.46023,77.0,1203.8446,0.48189,0.11039,0.49437,-12.90213
1105925.69823,77.0,952.86591,0.49537,0.11531,0.50861,-13.10325
1105925.93723,77.0,754.27557,0.51752,0.12888,0.53333,-13.98449
1105926.17423,77.0,596.71857,0.53049,0.13163,0.54658,-13.93519
1105926.41123,77.0,471.96338,0.55404,0.141,0.5717,-14.27842
1105926.65023,77.0,373.20856,0.57968,0.15201,0.59928,-14.69415
1105926.88823,77.0,295.47278,0.59167,0.15826,0.61247,-14.9746
1105927.12723,77.0,233.87738,0.61536,0.16478,0.63704,-14.99074
1105927.36523,77.0,185.05922,0.63961,0.176,0.66338,-15.38508
1105927.60123,77.0,146.35823,0.67564,0.18104,0.69947,-15.00058
1105927.83823,77.0,115.77804,0.70081,0.18839,0.72569,-15.04651
1105928.07223,77.0,91.6721,0.72272,0.19516,0.74861,-15.11173
1105928.31823,77.0,72.51701,0.76372,0.20421,0.79055,-14.97025
1105928.54723,77.0,57.36816,0.79045,0.23788,0.82547,-16.74871
1105928.78323,77.0,45.3629,0.82695,0.24941,0.86375,-16.78326
1105929.01623,77.0,35.93134,0.84553,0.22502,0.87497,-14.90279
1105929.26623,77.0,28.40909,0.90483,0.25407,0.93982,-15.68406
1105929.48123,77.0,22.48202,0.93408,0.25434,0.96809,-15.23144
1105929.74523,77.0,17.79613,0.94,0.26084,0.97552,-15.50894
1105929.99823,77.0,14.06813,0.97199,0.35637,1.03526,-20.1351
1105930.21423,77.0,11.1448,1.04494,0.28938,1.08427,-15.47931
1105930.48123,77.0,8.81772,1.12513,0.42468,1.20261,-20.67883
1105930.65923,77.0,6.97545,1.09425,0.4154,1.17045,-20.78759
1105930.87723,77.0,5.5173,1.17992,0.32206,1.22308,-15.26718
1105931.14723,77.0,4.36941,1.38463,0.32399,1.42203,-13.16984
1105931.48223,77.0,3.45686,1.5099,0.46134,1.57881,-16.99029
1105931.90023,77.0,2.73547,1.47332,0.5597,1.57605,-20.8014
1105932.42623,77.0,2.16054,1.37547,0.51473,1.46863,-20.51683
1105933.08523,77.0,1.70952,1.33312,0.3343,1.37439,-14.0777
1105933.91323,77.0,1.35352,1.42139,0.10938,1.42559,-4.40033
1105934.95622,77.0,1.07079,1.6295,-0.03127,1.6298,1.09948
1105936.27022,77.0,0.84734,1.87008,-0.00493,1.87008,0.15104
1105937.92622,77.0,0.67072,2.01273,0.14473,2.01792,-4.11286
1105940.01422,77.0,0.53067,1.99734,0.40586,2.03816,-11.48602
1105942.65122,77.0,0.41976,1.78155,0.60025,1.87995,-18.61994
1105945.98322,77.0,0.33183,1.46772,0.60608,1.58793,-22.43766
1105950.18821,77.0,0.26261,1.22353,0.40945,1.29022,-18.5027
1105955.49621,77.0,0.20791,1.17738,0.12678,1.18418,-6.14598
1105962.2012,77.0,0.16452,1.31777,-0.09559,1.32123,4.14895
1105970.6772,77.0,0.13007,1.55509,-0.15735,1.56303,5.77769
1105981.36719,77.0,0.10309,1.7605,-0.06077,1.76155,1.97692
1105994.88118,77.0,0.08153,1.86485,0.11492,1.86839,-3.52632
1106011.97916,77.0,0.06443,1.87411,0.26911,1.89333,-8.17149
1106033.56515,77.0,0.05102,1.83356,0.39456,1.87554,-12.14417
1106060.80813,77.0,0.04042,1.77743,0.45331,1.83433,-14.30751
1106095.3031,77.0,0.03192,1.75138,0.4536,1.80917,-14.52036
1106138.85107,77.0,0.02528,1.77633,0.42413,1.82627,-13.42894
1106193.91602,77.0,0.01999,1.85946,0.3942,1.90078,-11.9694
1120104.26832,78.0,20004.453,0.35605,-0.01243,0.35627,1.99996
1120104.41032,78.0,15829.126,0.35723,3e-05,0.35723,-0.00406
1120104.55232,78.0,12516.703,0.36589,0.01854,0.36636,-2.9011
1120104.69432,78.0,9909.4424,0.37655,0.03108,0.37783,-4.71786
1120104.85932,78.0,7835.48,0.38648,0.04131,0.38868,-6.1009
1120105.05932,78.0,6217.2461,0.39583,0.04972,0.39894,-7.15968
1120105.29832,78.0,4905.291,0.39972,0.06455,0.40489,-9.17371
1120105.53632,78.0,3881.2737,0.41499,0.07024,0.42089,-9.60639
1120105.77432,78.0,3070.9827,0.42251,0.07789,0.42963,-10.44518
1120106.01232,78.0,2430.7778,0.4373,0.08543,0.44556,-11.05347
1120106.47132,78.0,1923.1537,0.45194,0.09436,0.46168,-11.79376
1120106.70832,78.0,1522.4358,0.46507,0.10485,0.47674,-12.7053
1120106.94732,78.0,1203.8446,0.47869,0.10915,0.49098,-12.84461
1120107.18532,78.0,952.86591,0.49616,0.11761,0.50991,-13.33544
1120107.42331,78.0,754.27557,0.51461,0.12691,0.53003,-13.85365
1120107.66131,78.0,596.71857,0.52918,0.13332,0.54572,-14.14064
1120107.89831,78.0,471.96338,0.55428,0.14127,0.572,-14.29852
1120108.13731,78.0,373.20856,0.57272,0.14762,0.59144,-14.45395
1120108.37531,78.0,295.47278,0.58936,0.15988,0.61066,-15.17736
1120108.61431,78.0,233.87738,0.61549,0.1659,0.63746,-15.08493
1120108.85231,78.0,185.05922,0.64118,0.18029,0.66605,-15.70482
1120109.08831,78.0,146.35823,0.67049,0.18045,0.69435,-15.06305
1120109.32531,78.0,115.77804,0.6964,0.18857,0.72148,-15.15138
1120109.55931,78.0,91.6721,0.71962,0.19885,0.74659,-15.44673
1120109.80531,78.0,72.51701,0.75828,0.20177,0.78467,-14.90033
1120110.03431,78.0,57.36816,0.7975,0.23374,0.83105,-16.33557
1120110.27031,78.0,45.3629,0.83341,0.24326,0.86819,-16.27161
1120110.50331,78.0,35.93134,0.83613,0.22988,0.86715,-15.37255
1120110.75331,78.0,28.40909,0.89678,0.2422,0.92891,-15.11366
1120110.96731,78.0,22.48202,0.92021,0.24652,0.95266,-14.9973
1120111.23231,78.0,17.79613,0.92362,0.2683,0.9618,-16.19772
1120111.48531,78.0,14.06813,0.99734,0.35669,1.05921,-19.67901
1120111.70131,78.0,11.1448,1.023,0.29418,1.06446,-16.04314
1120111.96831,78.0,8.81772,1.15028,0.39674,1.21678,-19.02953
1120112.14631,78.0,6.97545,1.11906,0.44703,1.20504,-21.77503
1120112.36431,78.0,5.5173,1.15186,0.35808,1.20623,-17.26918
1120112.63431,78.0,4.36941,1.32073,0.29511,1.3533,-12.59529
1120112.96931,78.0,3.45686,1.50901,0.37334,1.55451,-13.89626
1120113.38731,78.0,2.73547,1.55582,0.50923,1.63703,-18.12355
1120113.91231,78.0,2.16054,1.47577,0.55683,1.57733,-20.67206
1120114.57231,78.0,1.70952,1.3681,0.45668,1.44231,-18.45931
1120115.40031,78.0,1.35352,1.34262,0.24171,1.36421,-10.20552
1120116.44331,78.0,1.07079,1.45666,0.01977,1.45679,-0.77764
1120117.75731,78.0,0.84734,1.68506,-0.08942,1.68743,3.03766
1120119.41331,78.0,0.67072,1.8987,-0.04609,1.89926,1.39058
1120121.5013,78.0,0.53067,2.0384,0.16958,2.04544,-4.75553
1120124.1383,78.0,0.41976,1.97894,0.44,2.02726,-12.53521
1120127.4693,78.0,0.33183,1.73105,0.61274,1.8363,-19.49241
1120131.6753,78.0,0.26261,1.42554,0.58451,1.54072,-22.29502
1120136.98329,78.0,0.20791,1.22516,0.37747,1.28199,-17.12405
