Repository: SebaVillagra00/ICM2985-SOH-IPRE

## Data University of Cambridge (EIS Cambridge)
Data publicada en "Identifying degradation patterns of lithium ion batteries from impedance spectroscopy using machine learning" (Zhang, Tang, Zhang, Wang, Stimming & Lee, 2020) https://www.nature.com/articles/s41467-020-15235-7.

Carpeta contiene:
* Paper de Nature Comunications (IF: 16.6).
* Data frames para IOS.
* Data frames para Windows.

Cada Data frame está contenido en un archivo .txt con las siguientes columnas:
* time/s: tiempo en que se mide la muestra.
* cycle number: ciclo de carga de la batería.
* freq/Hz: frecuencia de la señal de input.
* Re(Z)/Ohm: Parte resistiva de la impedancia.
* Im(Z)/Ohm: Parte reactiva de la impedancia.

File: EIS Cambridge/EIS csv/EIS_state_III_25C02.csv (part 8 of 23)
time/s,cycle number,freq/Hz,Re(Z)/Ohm,-Im(Z)/Ohm,|Z|/Ohm,Phase(Z)/deg
1171077.46281,79.0,15829.126,0.28826,-0.00513,0.2883,1.01968
1171077.60481,79.0,12516.703,0.29514,0.014,0.29547,-2.71533
1171077.74681,79.0,9909.4424,0.30459,0.02889,0.30596,-5.41874
1171077.91081,79.0,7835.48,0.31434,0.04249,0.3172,-7.69824
1171078.11181,79.0,6217.2461,0.32468,0.05486,0.32928,-9.59103
1171078.3498,79.0,4905.291,0.33759,0.06571,0.34393,-11.015
1171078.5888,79.0,3881.2737,0.34863,0.07662,0.35695,-12.39532
1171078.8268,79.0,3070.9827,0.36391,0.08435,0.37356,-13.04917
1171079.0648,79.0,2430.7778,0.37799,0.09676,0.39018,-14.35862
1171079.3028,79.0,1923.1537,0.39312,0.10616,0.4072,-15.11251
1171079.5408,79.0,1522.4358,0.41065,0.11679,0.42694,-15.87603
1171079.7788,79.0,1203.8446,0.42766,0.12557,0.44572,-16.36393
1171080.0178,79.0,952.86591,0.44832,0.13534,0.4683,-16.79837
1171080.2558,79.0,754.27557,0.46885,0.14365,0.49037,-17.03445
1171080.4928,79.0,596.71857,0.49231,0.15369,0.51574,-17.33698
1171080.7298,79.0,471.96338,0.5163,0.16227,0.5412,-17.44781
1171080.9698,79.0,373.20856,0.541,0.17113,0.56742,-17.55362
1171081.2068,79.0,295.47278,0.56703,0.18047,0.59506,-17.65442
1171081.4468,79.0,233.87738,0.59373,0.18825,0.62286,-17.59165
1171081.6838,79.0,185.05922,0.62355,0.19639,0.65374,-17.48184
1171081.9208,79.0,146.35823,0.65467,0.20499,0.68601,-17.38621
1171082.1568,79.0,115.77804,0.68648,0.21396,0.71906,-17.31134
1171082.3908,79.0,91.6721,0.71859,0.22036,0.75162,-17.04827
1171082.6368,79.0,72.51701,0.75356,0.22734,0.78711,-16.78817
1171082.8658,79.0,57.36816,0.78979,0.23472,0.82393,-16.55161
1171083.1028,79.0,45.3629,0.82573,0.24206,0.86048,-16.3384
1171083.3348,79.0,35.93134,0.86007,0.24801,0.89512,-16.08563
1171083.5848,79.0,28.40909,0.9016,0.25447,0.93682,-15.76142
1171083.7998,79.0,22.48202,0.94205,0.26308,0.97809,-15.6029
1171084.0648,79.0,17.79613,0.98395,0.26815,1.01984,-15.24434
1171084.3168,79.0,14.06813,1.03159,0.27114,1.06663,-14.72627
1171084.5328,79.0,11.1448,1.07833,0.27262,1.11226,-14.18787
1171084.7998,79.0,8.81772,1.12845,0.26753,1.15973,-13.33738
1171084.9778,79.0,6.97545,1.17785,0.26275,1.2068,-12.57564
1171085.1968,79.0,5.5173,1.21941,0.24432,1.24365,-11.3299
1171085.4658,79.0,4.36941,1.25781,0.22842,1.27839,-10.29289
1171085.8008,79.0,3.45686,1.29573,0.20352,1.31161,-8.92652
1171086.2188,79.0,2.73547,1.32993,0.18701,1.34301,-8.00412
1171086.7448,79.0,2.16054,1.35469,0.17438,1.36587,-7.33484
1171087.4038,79.0,1.70952,1.37031,0.16162,1.3798,-6.72681
1171088.2318,79.0,1.35352,1.38208,0.14697,1.38987,-6.06983
1171089.2748,79.0,1.07079,1.39256,0.13218,1.39882,-5.42234
1171090.5888,79.0,0.84734,1.40443,0.11766,1.40935,-4.78885
1171092.24479,79.0,0.67072,1.42149,0.10611,1.42544,-4.26886
1171094.33379,79.0,0.53067,1.44536,0.09925,1.44876,-3.92818
1171096.96979,79.0,0.41976,1.47286,0.10612,1.47668,-4.12097
1171100.30179,79.0,0.33183,1.49451,0.1284,1.50001,-4.91059
1171104.50678,79.0,0.26261,1.49989,0.15986,1.50839,-6.08368
1171109.81578,79.0,0.20791,1.4865,0.18641,1.49815,-7.14785
1171116.51978,79.0,0.16452,1.4616,0.1948,1.47453,-7.59138
1171124.99677,79.0,0.13007,1.4404,0.17765,1.45131,-7.03084
1171135.68676,79.0,0.10309,1.44325,0.13738,1.44978,-5.43766
1171149.20075,79.0,0.08153,1.49046,0.08868,1.49309,-3.4049
1171166.29774,79.0,0.06443,1.58239,0.06377,1.58368,-2.30785
1171187.88472,79.0,0.05102,1.73526,0.09398,1.7378,-3.10009
1171215.1267,79.0,0.04042,1.8936,0.23454,1.90807,-7.06061
1171249.62267,79.0,0.03192,1.97496,0.4817,2.03286,-13.70709
1171293.16964,79.0,0.02528,1.90251,0.76461,2.05041,-21.89487
1171348.2356,79.0,0.01999,1.66049,0.97138,1.92375,-30.32757
1185661.26591,80.0,20004.453,0.28201,-0.02498,0.28312,5.0625
1185661.40891,80.0,15829.126,0.28694,-0.00465,0.28698,0.92888
1185661.55091,80.0,12516.703,0.29562,0.01426,0.29597,-2.76176
1185661.69291,80.0,9909.4424,0.30389,0.02967,0.30534,-5.57641
1185661.85691,80.0,7835.48,0.31537,0.04278,0.31826,-7.72447
1185662.05791,80.0,6217.2461,0.32601,0.05485,0.33059,-9.5507
1185662.29591,80.0,4905.291,0.33797,0.0673,0.34461,-11.26165
1185662.53491,80.0,3881.2737,0.34917,0.07677,0.35752,-12.40034
1185662.77291,80.0,3070.9827,0.36249,0.08638,0.37264,-13.40304
1185663.01091,80.0,2430.7778,0.3779,0.09681,0.3901,-14.36898
1185663.24891,80.0,1923.1537,0.39361,0.10618,0.40768,-15.09607
1185663.48691,80.0,1522.4358,0.41001,0.11527,0.4259,-15.70301
1185663.72491,80.0,1203.8446,0.42991,0.12472,0.44764,-16.17843
1185663.96291,80.0,952.86591,0.44927,0.13417,0.46887,-16.62732
1185664.20191,80.0,754.27557,0.46966,0.1443,0.49133,-17.07957
1185664.43891,80.0,596.71857,0.49124,0.15164,0.51411,-17.15534
1185664.67691,80.0,471.96338,0.51522,0.16082,0.53973,-17.33499
1185664.91591,80.0,373.20856,0.54263,0.16976,0.56857,-17.37216
1185665.15291,80.0,295.47278,0.56679,0.17881,0.59433,-17.50894
1185665.39191,80.0,233.87738,0.59315,0.18724,0.622,-17.51925
1185665.63091,80.0,185.05922,0.62325,0.19657,0.65351,-17.50477
1185665.86691,80.0,146.35823,0.652,0.20466,0.68337,-17.42652
1185666.10291,80.0,115.77804,0.68414,0.21215,0.71628,-17.22844
1185666.33691,80.0,91.6721,0.71936,0.21973,0.75217,-16.98567
1185666.58291,80.0,72.51701,0.75342,0.22912,0.78749,-16.91492
1185666.81191,80.0,57.36816,0.78851,0.23374,0.82243,-16.51177
1185667.04891,80.0,45.3629,0.8243,0.2417,0.859,-16.34237
1185667.28091,80.0,35.93134,0.86239,0.2481,0.89737,-16.0497
1185667.53091,80.0,28.40909,0.89868,0.25332,0.9337,-15.74212
1185667.74591,80.0,22.48202,0.93961,0.2616,0.97534,-15.5579
1185668.01091,80.0,17.79613,0.98359,0.26745,1.01931,-15.21138
1185668.26291,80.0,14.06813,1.03072,0.2707,1.06567,-14.71516
1185668.47891,80.0,11.1448,1.07726,0.27362,1.11147,-14.25149
1185668.74591,80.0,8.81772,1.1254,0.26879,1.15705,-13.43276
1185668.92391,80.0,6.97545,1.1786,0.25813,1.20654,-12.35356
1185669.14191,80.0,5.5173,1.21664,0.24552,1.24116,-11.40898
1185669.41191,80.0,4.36941,1.25936,0.22813,1.27985,-10.26787
1185669.74691,80.0,3.45686,1.29169,0.20778,1.3083,-9.13814
1185670.16491,80.0,2.73547,1.32596,0.18467,1.33876,-7.92851
1185670.68991,80.0,2.16054,1.35438,0.16915,1.3649,-7.11899
1185671.34991,80.0,1.70952,1.37432,0.15981,1.38358,-6.63269
1185672.17791,80.0,1.35352,1.38595,0.15008,1.39405,-6.18039
1185673.2209,80.0,1.07079,1.39332,0.13832,1.40017,-5.66945
1185674.5349,80.0,0.84734,1.40112,0.12569,1.40675,-5.126
1185676.1899,80.0,0.67072,1.41233,0.11303,1.41684,-4.57566
1185678.2789,80.0,0.53067,1.42956,0.10021,1.43307,-4.00984
1185680.9159,80.0,0.41976,1.45643,0.09457,1.4595,-3.71505
1185684.2469,80.0,0.33183,1.48828,0.10425,1.49192,-4.00692
1185688.45289,80.0,0.26261,1.5146,0.13267,1.5204,-5.0058
1185693.76089,80.0,0.20791,1.52246,0.17363,1.53233,-6.50636
1185700.46488,80.0,0.16452,1.50547,0.21094,1.52018,-7.9763
1185708.94188,80.0,0.13007,1.47133,0.22777,1.48886,-8.79996
1185719.63187,80.0,0.10309,1.43778,0.21084,1.45316,-8.34258
1185733.14586,80.0,0.08153,1.43153,0.16077,1.44053,-6.4077
1185750.24284,80.0,0.06443,1.46914,0.10428,1.47284,-4.06001
1185771.82983,80.0,0.05102,1.58729,0.04832,1.58803,-1.74368
1185799.07281,80.0,0.04042,1.7809,0.0699,1.78227,-2.24778
1185833.56778,80.0,0.03192,1.9931,0.22574,2.00584,-6.46183
1185877.11475,80.0,0.02528,2.12224,0.52639,2.18655,-13.93023
1185932.1807,80.0,0.01999,2.06474,0.90428,2.25408,-23.65166
1200222.63465,81.0,20004.453,0.2812,-0.02513,0.28232,5.10713
1200222.77665,81.0,15829.126,0.2878,-0.00421,0.28783,0.83709
1200222.91965,81.0,12516.703,0.29673,0.01445,0.29708,-2.78725
1200223.06165,81.0,9909.4424,0.30525,0.02831,0.30656,-5.29916
1200223.22565,81.0,7835.48,0.31474,0.04117,0.31742,-7.45195
1200223.42665,81.0,6217.2461,0.3246,0.05526,0.32927,-9.66206
1200223.66465,81.0,4905.291,0.33784,0.06452,0.34395,-10.81185
1200223.90265,81.0,3881.2737,0.34961,0.07704,0.358,-12.42614
1200224.14065,81.0,3070.9827,0.36287,0.0869,0.37313,-13.46711
1200224.37865,81.0,2430.7778,0.37826,0.09626,0.39032,-14.27801
1200224.61765,81.0,1923.1537,0.39446,0.10636,0.40855,-15.08947
1200224.85565,81.0,1522.4358,0.41033,0.11476,0.42607,-15.62545
1200225.09365,81.0,1203.8446,0.42922,0.12459,0.44694,-16.18679
1200225.33165,81.0,952.86591,0.44753,0.13418,0.46722,-16.69031
1200225.57065,81.0,754.27557,0.4698,0.14371,0.49129,-17.00796
1200225.80765,81.0,596.71857,0.49135,0.15264,0.51451,-17.25791
1200226.04465,81.0,471.96338,0.51453,0.16043,0.53896,-17.31749
1200226.28465,81.0,373.20856,0.54128,0.16892,0.56702,-17.33157
1200226.52165,81.0,295.47278,0.56799,0.1805,0.59598,-17.62976
1200226.76065,81.0,233.87738,0.59491,0.1872,0.62367,-17.46728
1200226.99865,81.0,185.05922,0.6222,0.1969,0.65261,-17.56047
1200227.23465,81.0,146.35823,0.65346,0.20302,0.68427,-17.25936
1200227.47165,81.0,115.77804,0.6857,0.21213,0.71776,-17.19015
1200227.70565,81.0,91.6721,0.71875,0.22115,0.752,-17.10216
1200227.95165,81.0,72.51701,0.75198,0.22774,0.78571,-16.84901
1200228.18065,81.0,57.36816,0.78785,0.2345,0.82201,-16.57517
1200228.41665,81.0,45.3629,0.82321,0.24077,0.8577,-16.30275
1200228.64965,81.0,35.93134,0.86155,0.24865,0.89671,-16.0988
1200228.89965,81.0,28.40909,0.90002,0.25389,0.93514,-15.75328
1200229.11365,81.0,22.48202,0.94008,0.2617,0.97583,-15.55604
1200229.37865,81.0,17.79613,0.98313,0.26901,1.01927,-15.30319
1200229.63065,81.0,14.06813,1.02813,0.27133,1.06333,-14.78355
1200229.84665,81.0,11.1448,1.07601,0.27365,1.11026,-14.26911
1200230.11465,81.0,8.81772,1.12553,0.26809,1.15702,-13.3976
1200230.29265,81.0,6.97545,1.17849,0.25719,1.20623,-12.31086
1200230.51065,81.0,5.5173,1.21623,0.24688,1.24103,-11.47439
1200230.77965,81.0,4.36941,1.25862,0.22883,1.27925,-10.30425
1200231.11565,81.0,3.45686,1.29123,0.20842,1.30794,-9.16912
1200231.53365,81.0,2.73547,1.32493,0.18545,1.33785,-7.96782
1200232.05865,81.0,2.16054,1.35387,0.16861,1.36433,-7.09915
1200232.71765,81.0,1.70952,1.3742,0.16008,1.38349,-6.64442
1200233.54665,81.0,1.35352,1.38565,0.15035,1.39378,-6.1928
1200234.58964,81.0,1.07079,1.39318,0.13866,1.40006,-5.68361
1200235.90364,81.0,0.84734,1.40165,0.12632,1.40733,-5.14983
1200237.55864,81.0,0.67072,1.41247,0.11337,1.41702,-4.58872
1200239.64764,81.0,0.53067,1.42889,0.10105,1.43246,-4.04532
1200242.28464,81.0,0.41976,1.45501,0.0944,1.45807,-3.71225
1200245.61564,81.0,0.33183,1.48719,0.10324,1.49077,-3.97107
1200249.82163,81.0,0.26261,1.51442,0.13067,1.52004,-4.93143
1200255.12963,81.0,0.20791,1.52368,0.17162,1.53332,-6.42634
1200261.83362,81.0,0.16452,1.50845,0.21046,1.52306,-7.94285
1200270.31062,81.0,0.13007,1.47463,0.22921,1.49234,-8.83497
1200281.00061,81.0,0.10309,1.43951,0.21495,1.45547,-8.49271
1200294.5146,81.0,0.08153,1.42998,0.16683,1.43968,-6.65457
1200311.61258,81.0,0.06443,1.46317,0.11055,1.46734,-4.32087
1200333.19857,81.0,0.05102,1.57594,0.05119,1.57677,-1.86034
1200360.44155,81.0,0.04042,1.76509,0.06361,1.76624,-2.06388
1200394.93652,81.0,0.03192,1.98456,0.20932,1.99557,-6.02103
1200438.48449,81.0,0.02528,2.12856,0.5031,2.18721,-13.29816
1200493.54944,81.0,0.01999,2.09214,0.88658,2.27224,-22.96554
1214780.7266,82.0,20004.453,0.28117,-0.02601,0.28237,5.28523
1214780.8696,82.0,15829.126,0.28887,-0.00397,0.2889,0.78693
1214781.0116,82.0,12516.703,0.29758,0.0131,0.29786,-2.52031
1214781.1536,82.0,9909.4424,0.30555,0.029,0.30692,-5.42211
1214781.3176,82.0,7835.48,0.31551,0.04273,0.31839,-7.71307
1214781.5186,82.0,6217.2461,0.32532,0.05427,0.32981,-9.4706
1214781.7566,82.0,4905.291,0.33767,0.06578,0.34402,-11.02362
1214781.9956,82.0,3881.2737,0.34767,0.07628,0.35594,-12.37499
1214782.2336,82.0,3070.9827,0.36427,0.08612,0.37432,-13.30177
1214782.4716,82.0,2430.7778,0.37717,0.09647,0.38931,-14.34652
1214782.7096,82.0,1923.1537,0.39251,0.10576,0.40651,-15.08031
1214782.9476,82.0,1522.4358,0.41071,0.11529,0.42659,-15.67923
1214783.1856,82.0,1203.8446,0.42768,0.12611,0.44589,-16.42866
1214783.4246,82.0,952.86591,0.44765,0.13413,0.46732,-16.68022
1214783.6626,82.0,754.27557,0.46835,0.14406,0.49,-17.0975
1214783.8996,82.0,596.71857,0.49105,0.1508,0.51368,-17.07189
1214784.1366,82.0,471.96338,0.51542,0.16065,0.53987,-17.3118
1214784.3756,82.0,373.20856,0.54084,0.17114,0.56727,-17.55931
1214784.6136,82.0,295.47278,0.56613,0.17898,0.59375,-17.54417
1214784.8526,82.0,233.87738,0.59372,0.18704,0.62249,-17.48633
1214785.09059,82.0,185.05922,0.62256,0.19576,0.65261,-17.45523
1214785.32659,82.0,146.35823,0.65271,0.20367,0.68375,-17.32947
1214785.56359,82.0,115.77804,0.68601,0.21173,0.71794,-17.15231
1214785.79759,82.0,91.6721,0.71753,0.22062,0.75069,-17.09129
1214786.04359,82.0,72.51701,0.75053,0.2268,0.78404,-16.81394
1214786.27259,82.0,57.36816,0.78823,0.23451,0.82237,-16.5689
1214786.50859,82.0,45.3629,0.82345,0.24058,0.85787,-16.28628
1214786.74159,82.0,35.93134,0.8605,0.24776,0.89546,-16.06217
1214786.99159,82.0,28.40909,0.89778,0.25356,0.9329,-15.77152
1214787.20659,82.0,22.48202,0.93709,0.26124,0.97282,-15.5771
1214787.47059,82.0,17.79613,0.98147,0.26773,1.01733,-15.25815
1214787.72359,82.0,14.06813,1.02702,0.27188,1.0624,-14.82733
1214787.93959,82.0,11.1448,1.0746,0.27309,1.10876,-14.25907
1214788.20659,82.0,8.81772,1.1224,0.26804,1.15396,-13.43132
1214788.38459,82.0,6.97545,1.17584,0.2585,1.20392,-12.3988
1214788.60259,82.0,5.5173,1.2139,0.2481,1.239,-11.55113
1214788.87259,82.0,4.36941,1.25663,0.22695,1.27696,-10.23752
1214789.20759,82.0,3.45686,1.29059,0.20732,1.30713,-9.12601
1214789.62559,82.0,2.73547,1.32201,0.18435,1.3348,-7.93842
1214790.15059,82.0,2.16054,1.35161,0.16828,1.36205,-7.09706
1214790.81059,82.0,1.70952,1.37331,0.15836,1.38241,-6.57773
1214791.63859,82.0,1.35352,1.38557,0.14973,1.39364,-6.16774
1214792.68159,82.0,1.07079,1.39316,0.13973,1.40015,-5.72755
1214793.99559,82.0,0.84734,1.40051,0.1278,1.40633,-5.2138
1214795.65159,82.0,0.67072,1.40943,0.11594,1.41419,-4.70259
1214797.73959,82.0,0.53067,1.4243,0.10277,1.428,-4.12705
1214800.37658,82.0,0.41976,1.44906,0.09371,1.45208,-3.70003
1214803.70758,82.0,0.33183,1.4818,0.09899,1.4851,-3.82199
1214807.91358,82.0,0.26261,1.51282,0.12297,1.51781,-4.64713
1214813.22157,82.0,0.20791,1.52832,0.16436,1.53713,-6.13809
1214819.92657,82.0,0.16452,1.51941,0.20842,1.53363,-7.81071
1214828.40256,82.0,0.13007,1.48627,0.23623,1.50492,-9.03128
1214839.09355,82.0,0.10309,1.44619,0.2316,1.46462,-9.0983
1214852.60654,82.0,0.08153,1.4251,0.18954,1.43765,-7.5758
1214869.70453,82.0,0.06443,1.4428,0.13212,1.44883,-5.23191
1214891.29151,82.0,0.05102,1.53655,0.05958,1.53771,-2.22072
1214918.53349,82.0,0.04042,1.71743,0.04207,1.71794,-1.40326
1214953.02946,82.0,0.03192,1.95177,0.14818,1.95739,-4.34166
1214996.57643,82.0,0.02528,2.14311,0.41526,2.18297,-10.96596
1215051.64139,82.0,0.01999,2.17624,0.81136,2.32257,-20.44684
1229333.00115,83.0,20004.453,0.28025,-0.02564,0.28142,5.2272
1229333.14415,83.0,15829.126,0.28898,-0.00453,0.28902,0.89797
1229333.28615,83.0,12516.703,0.296,0.0134,0.29631,-2.59212
1229333.42815,83.0,9909.4424,0.30475,0.02864,0.30609,-5.36824
1229333.59215,83.0,7835.48,0.31539,0.04292,0.3183,-7.75026
1229333.79315,83.0,6217.2461,0.32437,0.05405,0.32884,-9.46034
1229334.03115,83.0,4905.291,0.33693,0.06583,0.3433,-11.05593
1229334.27015,83.0,3881.2737,0.34866,0.07705,0.35707,-12.46131
1229334.50715,83.0,3070.9827,0.36227,0.08555,0.37224,-13.28765
1229334.74615,83.0,2430.7778,0.37872,0.09588,0.39067,-14.20618
1229334.98415,83.0,1923.1537,0.39368,0.10643,0.40782,-15.12792
1229335.22215,83.0,1522.4358,0.40928,0.11412,0.42489,-15.57972
1229335.46015,83.0,1203.8446,0.42714,0.12468,0.44497,-16.27202
1229335.69915,83.0,952.86591,0.44849,0.13294,0.46778,-16.51003
1229335.93715,83.0,754.27557,0.46795,0.1431,0.48934,-17.00406
1229336.17415,83.0,596.71857,0.49191,0.15248,0.515,-17.22249
1229336.41215,83.0,471.96338,0.51476,0.16192,0.53963,-17.4608
1229336.65115,83.0,373.20856,0.53894,0.16891,0.56479,-17.40202
1229336.88815,83.0,295.47278,0.56533,0.17909,0.59302,-17.57773
1229337.12715,83.0,233.87738,0.5935,0.18652,0.62212,-17.44647
1229337.36515,83.0,185.05922,0.6224,0.19422,0.652,-17.33075
1229337.60215,83.0,146.35823,0.65221,0.20325,0.68314,-17.30849
1229337.83815,83.0,115.77804,0.68473,0.21184,0.71675,-17.19107
1229338.07215,83.0,91.6721,0.7176,0.2211,0.75089,-17.12462
1229338.31815,83.0,72.51701,0.75084,0.22716,0.78445,-16.83274
1229338.54715,83.0,57.36816,0.78569,0.2329,0.81948,-16.51102
1229338.78315,83.0,45.3629,0.82264,0.24227,0.85757,-16.41016
1229339.01615,83.0,35.93134,0.85933,0.24586,0.89381,-15.96617
1229339.26615,83.0,28.40909,0.89741,0.25395,0.93265,-15.80055
1229339.48115,83.0,22.48202,0.9382,0.26147,0.97395,-15.57284
1229339.74615,83.0,17.79613,0.9804,0.26596,1.01584,-15.17758
1229339.99815,83.0,14.06813,1.02739,0.27117,1.06258,-14.78551
1229340.21415,83.0,11.1448,1.07494,0.27352,1.10919,-14.27586
1229340.48115,83.0,8.81772,1.12332,0.2682,1.1549,-13.42836
1229340.65915,83.0,6.97545,1.17055,0.25787,1.19862,-12.4235
1229340.87715,83.0,5.5173,1.21953,0.24743,1.24437,-11.46908
1229341.14715,83.0,4.36941,1.25456,0.23137,1.27572,-10.44945
1229341.48214,83.0,3.45686,1.29004,0.20952,1.30694,-9.22509
1229341.90014,83.0,2.73547,1.31942,0.18905,1.33289,-8.15407
1229342.42614,83.0,2.16054,1.34528,0.16664,1.35556,-7.06116
1229343.08514,83.0,1.70952,1.36953,0.14968,1.37769,-6.23714
1229343.91314,83.0,1.35352,1.39158,0.14135,1.39874,-5.80008
1229344.95614,83.0,1.07079,1.40572,0.13833,1.4125,-5.61993
1229346.27014,83.0,0.84734,1.41188,0.13778,1.41859,-5.57359
1229347.92614,83.0,0.67072,1.41473,0.13396,1.42106,-5.4092
1229350.01414,83.0,0.53067,1.41684,0.12354,1.42222,-4.9834
1229352.65114,83.0,0.41976,1.42476,0.11041,1.42903,-4.43138
1229355.98313,83.0,0.33183,1.44314,0.09557,1.4463,-3.78873
1229360.18813,83.0,0.26261,1.47681,0.08801,1.47943,-3.41043
1229365.49613,83.0,0.20791,1.52063,0.09993,1.52391,-3.7598
1229372.20112,83.0,0.16452,1.56337,0.14019,1.56964,-5.12416
1229380.67711,83.0,0.13007,1.58323,0.20518,1.59647,-7.38402
1229391.36811,83.0,0.10309,1.56473,0.2757,1.58883,-9.9927
1229404.8811,83.0,0.08153,1.50857,0.32165,1.54248,-12.03594
1229421.97908,83.0,0.06443,1.44614,0.32922,1.48314,-12.82491
1229443.56607,83.0,0.05102,1.39488,0.2606,1.41901,-10.58218
1229470.80804,83.0,0.04042,1.41978,0.14158,1.42682,-5.69455
1229505.30402,83.0,0.03192,1.56743,0.01757,1.56753,-0.64224
1229548.85098,83.0,0.02528,1.85314,-0.01912,1.85324,0.5912
1229603.91694,83.0,0.01999,2.22738,0.13877,2.2317,-3.56509
1243878.47511,84.0,20004.453,0.28095,-0.02521,0.28208,5.12725
1243878.61811,84.0,15829.126,0.28803,-0.00581,0.28809,1.15588
1243878.76011,84.0,12516.703,0.29447,0.0132,0.29477,-2.56705
1243878.90211,84.0,9909.4424,0.30379,0.02935,0.30521,-5.51794
1243879.06611,84.0,7835.48,0.31538,0.04218,0.31819,-7.61726
1243879.26711,84.0,6217.2461,0.32386,0.05441,0.3284,-9.53592
1243879.50511,84.0,4905.291,0.33664,0.06605,0.34306,-11.1002
1243879.74311,84.0,3881.2737,0.34931,0.07616,0.35752,-12.29985
1243879.98111,84.0,3070.9827,0.36173,0.08546,0.37169,-13.29229
1243880.21911,84.0,2430.7778,0.3781,0.09662,0.39025,-14.33438
1243880.45811,84.0,1923.1537,0.39234,0.10653,0.40655,-15.19085
1243880.69611,84.0,1522.4358,0.41071,0.11573,0.4267,-15.73635
1243880.93411,84.0,1203.8446,0.42759,0.12341,0.44504,-16.09845
1243881.17311,84.0,952.86591,0.44709,0.13309,0.46648,-16.57786
1243881.41111,84.0,754.27557,0.4676,0.14201,0.48869,-16.89304
1243881.64811,84.0,596.71857,0.48996,0.15076,0.51263,-17.10287
1243881.88611,84.0,471.96338,0.51548,0.1606,0.53992,-17.30488
1243882.12511,84.0,373.20856,0.53986,0.16934,0.5658,-17.41571
1243882.36211,84.0,295.47278,0.56414,0.17772,0.59147,-17.48625
1243882.60211,84.0,233.87738,0.59293,0.18612,0.62146,-17.42696
1243882.84011,84.0,185.05922,0.62132,0.19607,0.65152,-17.51416
1243883.07611,84.0,146.35823,0.6516,0.20174,0.68211,-17.20315
1243883.31211,84.0,115.77804,0.68366,0.21109,0.7155,-17.15882
1243883.54711,84.0,91.6721,0.71565,0.21773,0.74803,-16.92201
1243883.79211,84.0,72.51701,0.75117,0.22539,0.78425,-16.70202
1243884.02111,84.0,57.36816,0.78567,0.23301,0.8195,-16.51879
1243884.25811,84.0,45.3629,0.82087,0.24006,0.85525,-16.30127
1243884.49011,84.0,35.93134,0.85812,0.24474,0.89234,-15.91835
1243884.74011,84.0,28.40909,0.89588,0.25286,0.93088,-15.76164
1243884.95511,84.0,22.48202,0.93668,0.2608,0.97231,-15.5587
1243885.22011,84.0,17.79613,0.97902,0.26591,1.01449,-15.1954
1243885.47211,84.0,14.06813,1.02515,0.27226,1.06069,-14.87343
1243885.68811,84.0,11.1448,1.07212,0.27157,1.10598,-14.21417
1243885.95511,84.0,8.81772,1.1219,0.27146,1.15427,-13.6021
1243886.13311,84.0,6.97545,1.16974,0.25752,1.19775,-12.41551
1243886.35211,84.0,5.5173,1.21214,0.24488,1.23663,-11.42119
1243886.62111,84.0,4.36941,1.25817,0.22544,1.27821,-10.15861
1243886.95611,84.0,3.45686,1.29334,0.21233,1.31066,-9.32295
1243887.37511,84.0,2.73547,1.31974,0.19476,1.33403,-8.39468
1243887.90011,84.0,2.16054,1.34174,0.17348,1.35291,-7.36698
1243888.55911,84.0,1.70952,1.35992,0.1542,1.36863,-6.46906
1243889.38711,84.0,1.35352,1.37769,0.13648,1.38443,-5.65764
1243890.4301,84.0,1.07079,1.39757,0.12281,1.40295,-5.02201
1243891.7441,84.0,0.84734,1.41987,0.11589,1.42459,-4.66628
1243893.4001,84.0,0.67072,1.43872,0.1194,1.44367,-4.7442
1243895.4891,84.0,0.53067,1.44934,0.13155,1.4553,-5.18621
1243898.1251,84.0,0.41976,1.44864,0.14387,1.45577,-5.67184
1243901.4571,84.0,0.33183,1.4404,0.14805,1.44799,-5.86841
1243905.66209,84.0,0.26261,1.43351,0.1398,1.44031,-5.56983
1243910.97109,84.0,0.20791,1.43747,0.11976,1.44245,-4.76236
1243917.67508,84.0,0.16452,1.46284,0.09521,1.46593,-3.72372
1243926.15108,84.0,0.13007,1.51642,0.08065,1.51856,-3.04433
1243936.84207,84.0,0.10309,1.59522,0.0987,1.59827,-3.54038
1243950.35506,84.0,0.08153,1.67753,0.16915,1.68604,-5.75797
1243967.45305,84.0,0.06443,1.72937,0.28163,1.75216,-9.2494
1243989.04003,84.0,0.05102,1.70538,0.43569,1.76015,-14.33131
1244016.28201,84.0,0.04042,1.59266,0.55005,1.68497,-19.05308
1244050.77798,84.0,0.03192,1.42946,0.56021,1.53531,-21.40033
1244094.32595,84.0,0.02528,1.29898,0.43037,1.36842,-18.33059
1244149.3909,84.0,0.01999,1.30281,0.17536,1.31456,-7.66584
1258413.90849,85.0,20004.453,0.28108,-0.02448,0.28214,4.97665
1258414.05149,85.0,15829.126,0.2876,-0.00571,0.28766,1.13688
1258414.19349,85.0,12516.703,0.29507,0.01301,0.29536,-2.52454
1258414.33549,85.0,9909.4424,0.30276,0.02762,0.30402,-5.21218
1258414.49949,85.0,7835.48,0.31462,0.04304,0.31755,-7.78952
1258414.70049,85.0,6217.2461,0.32469,0.05509,0.32933,-9.62959
1258414.93849,85.0,4905.291,0.33671,0.06566,0.34305,-11.03476
1258415.17749,85.0,3881.2737,0.34935,0.07572,0.35747,-12.22983
1258415.41549,85.0,3070.9827,0.3631,0.08737,0.37346,-13.53023
1258415.65349,85.0,2430.7778,0.37801,0.09642,0.39011,-14.30929
1258415.89149,85.0,1923.1537,0.39375,0.10564,0.40768,-15.01844
1258416.12949,85.0,1522.4358,0.41022,0.11537,0.42613,-15.70862
1258416.36749,85.0,1203.8446,0.42853,0.12421,0.44617,-16.16464
1258416.60649,85.0,952.86591,0.44696,0.13378,0.46655,-16.66241
1258416.84449,85.0,754.27557,0.46758,0.14119,0.48843,-16.80233
1258417.08149,85.0,596.71857,0.48956,0.15065,0.51222,-17.10468
1258417.31849,85.0,471.96338,0.51334,0.16173,0.53821,-17.48732
1258417.55849,85.0,373.20856,0.537,0.16873,0.56289,-17.44331
1258417.79549,85.0,295.47278,0.56492,0.17693,0.59198,-17.39042
1258418.03449,85.0,233.87738,0.59315,0.18641,0.62176,-17.44636
1258418.27249,85.0,185.05922,0.62158,0.19486,0.6514,-17.40601
1258418.50949,85.0,146.35823,0.65201,0.20259,0.68275,-17.2607
1258418.74549,85.0,115.77804,0.68355,0.2116,0.71555,-17.20022
1258418.97949,85.0,91.6721,0.71449,0.21799,0.74701,-16.96703
1258419.22549,85.0,72.51701,0.75023,0.22769,0.78402,-16.88242
1258419.45449,85.0,57.36816,0.7847,0.23325,0.81863,-16.55419
1258419.69149,85.0,45.3629,0.82149,0.23878,0.85549,-16.20761
1258419.92349,85.0,35.93134,0.85732,0.24633,0.892,-16.03082
1258420.17349,85.0,28.40909,0.89372,0.25226,0.92864,-15.762
1258420.38849,85.0,22.48202,0.93482,0.26117,0.97062,-15.6093
1258420.65349,85.0,17.79613,0.97951,0.26631,1.01507,-15.21006
1258420.90549,85.0,14.06813,1.0235,0.27048,1.05864,-14.80289
1258421.12149,85.0,11.1448,1.07117,0.27272,1.10534,-14.28408
1258421.38849,85.0,8.81772,1.11896,0.26846,1.15071,-13.49146
1258421.56649,85.0,6.97545,1.17009,0.25553,1.19767,-12.31902
1258421.78449,85.0,5.5173,1.21469,0.24781,1.23971,-11.53061
1258422.05448,85.0,4.36941,1.25291,0.22838,1.27356,-10.33035
1258422.38948,85.0,3.45686,1.28873,0.20989,1.30571,-9.25017
1258422.80748,85.0,2.73547,1.31736,0.18756,1.33065,-8.10326
1258423.33248,85.0,2.16054,1.34635,0.1662,1.35657,-7.03738
1258423.99248,85.0,1.70952,1.37088,0.15514,1.37963,-6.45648
1258424.82048,85.0,1.35352,1.38731,0.14836,1.39522,-6.10417
1258425.86348,85.0,1.07079,1.39577,0.14247,1.40302,-5.828
1258427.17748,85.0,0.84734,1.40131,0.13337,1.40764,-5.43658
1258428.83248,85.0,0.67072,1.40631,0.12337,1.41171,-5.01354
1258430.92148,85.0,0.53067,1.41664,0.1098,1.42089,-4.43193
1258433.55748,85.0,0.41976,1.43527,0.09646,1.4385,-3.84493
1258436.88947,85.0,0.33183,1.46566,0.09162,1.46852,-3.57716
1258441.09547,85.0,0.26261,1.50303,0.10425,1.50664,-3.96768
1258446.40347,85.0,0.20791,1.53402,0.13989,1.54038,-5.21042
1258453.10746,85.0,0.16452,1.54378,0.19156,1.55562,-7.07353
1258461.58445,85.0,0.13007,1.52254,0.24137,1.54156,-9.00825
1258472.27445,85.0,0.10309,1.47814,0.26571,1.50184,-10.19043
1258485.78844,85.0,0.08153,1.43103,0.24865,1.45247,-9.85701
1258502.88542,85.0,0.06443,1.41172,0.20171,1.42606,-8.13168
1258524.47241,85.0,0.05102,1.45323,0.11102,1.45746,-4.3686
1258551.71538,85.0,0.04042,1.5933,0.03273,1.59364,-1.17699
1258586.21036,85.0,0.03192,1.83054,0.04238,1.83103,-1.32615
1258629.75832,85.0,0.02528,2.10443,0.2154,2.11543,-5.84424
1258684.82328,85.0,0.01999,2.29672,0.58419,2.36985,-14.27105
1272951.68306,86.0,20004.453,0.28055,-0.02567,0.28172,5.22775
1272951.82606,86.0,15829.126,0.28681,-0.00399,0.28684,0.79732
1272951.96806,86.0,12516.703,0.297,0.0132,0.2973,-2.54416
1272952.11006,86.0,9909.4424,0.30428,0.0271,0.30549,-5.08856
1272952.27406,86.0,7835.48,0.31211,0.04215,0.31495,-7.69084
1272952.47506,86.0,6217.2461,0.32385,0.05509,0.3285,-9.65466
1272952.71306,86.0,4905.291,0.33614,0.06509,0.34239,-10.95877
1272952.95206,86.0,3881.2737,0.34846,0.07666,0.3568,-12.40786
1272953.19006,86.0,3070.9827,0.36214,0.08672,0.37238,-13.4662
1272953.42806,86.0,2430.7778,0.37674,0.09606,0.38879,-14.30409
1272953.66606,86.0,1923.1537,0.39225,0.10436,0.4059,-14.8988
1272953.90406,86.0,1522.4358,0.4099,0.11368,0.42537,-15.50038
1272954.14206,86.0,1203.8446,0.42752,0.12261,0.44475,-16.00202
1272954.38006,86.0,952.86591,0.44634,0.13362,0.46592,-16.66613
1272954.61906,86.0,754.27557,0.46698,0.14284,0.48834,-17.00789
1272954.85606,86.0,596.71857,0.48934,0.1508,0.51205,-17.12819
1272955.09306,86.0,471.96338,0.51401,0.15955,0.5382,-17.24453
1272955.33206,86.0,373.20856,0.5383,0.1686,0.56409,-17.39092
1272955.57006,86.0,295.47278,0.56298,0.1778,0.59039,-17.52709
1272955.80906,86.0,233.87738,0.59176,0.18583,0.62025,-17.43422
1272956.04706,86.0,185.05922,0.61956,0.19474,0.64944,-17.4488
1272956.28306,86.0,146.35823,0.64987,0.2021,0.68057,-17.2746
1272956.52006,86.0,115.77804,0.68076,0.21069,0.71261,-17.19735
1272956.75406,86.0,91.6721,0.71392,0.21702,0.74618,-16.90819
1272956.99906,86.0,72.51701,0.74748,0.22518,0.78066,-16.76532
1272957.22906,86.0,57.36816,0.78316,0.23149,0.81666,-16.46691
1272957.46506,86.0,45.3629,0.81771,0.23821,0.85171,-16.24156
1272957.69806,86.0,35.93134,0.85505,0.24384,0.88914,-15.91672
1272957.94806,86.0,28.40909,0.893,0.25212,0.92791,-15.76607
1272958.16206,86.0,22.48202,0.93245,0.25792,0.96746,-15.46145
1272958.42706,86.0,17.79613,0.974,0.26442,1.00926,-15.18843
1272958.67906,86.0,14.06813,1.01923,0.26855,1.05402,-14.7607
1272958.89506,86.0,11.1448,1.06731,0.26918,1.10073,-14.15486
1272959.16306,86.0,8.81772,1.11509,0.26798,1.14683,-13.51303
1272959.34106,86.0,6.97545,1.16745,0.25765,1.19554,-12.44551
1272959.55906,86.0,5.5173,1.20822,0.24013,1.23185,-11.24108
1272959.82806,86.0,4.36941,1.25404,0.22813,1.27463,-10.31024
1272960.16306,86.0,3.45686,1.28399,0.21136,1.30127,-9.34783
1272960.58206,86.0,2.73547,1.31248,0.19067,1.32626,-8.26574
1272961.10706,86.0,2.16054,1.33446,0.17019,1.34527,-7.26816
1272961.76606,86.0,1.70952,1.35399,0.14999,1.36227,-6.32133
1272962.59506,86.0,1.35352,1.37538,0.13411,1.3819,-5.56896
1272963.63706,86.0,1.07079,1.39697,0.12398,1.40246,-5.07166
1272964.95105,86.0,0.84734,1.41581,0.12434,1.42126,-5.01896
1272966.60705,86.0,0.67072,1.42755,0.12951,1.43341,-5.18398
1272968.69605,86.0,0.53067,1.42933,0.13765,1.43595,-5.50085
1272971.33205,86.0,0.41976,1.42517,0.13891,1.43192,-5.56716
1272974.66405,86.0,0.33183,1.42129,0.13126,1.42734,-5.27653
1272978.86904,86.0,0.26261,1.42636,0.11451,1.43095,-4.58996
1272984.17704,86.0,0.20791,1.44881,0.09471,1.4519,-3.74019
1272990.88203,86.0,0.16452,1.49403,0.08336,1.49635,-3.19366
1272999.35803,86.0,0.13007,1.55807,0.09941,1.56123,-3.65077
1273010.04902,86.0,0.10309,1.62358,0.15703,1.63116,-5.52437
1273023.56201,86.0,0.08153,1.65882,0.25709,1.67863,-8.80967
1273040.66,86.0,0.06443,1.64909,0.36877,1.68982,-12.60518
1273062.24698,86.0,0.05102,1.55797,0.4593,1.62426,-16.42579
1273089.48896,86.0,0.04042,1.43226,0.46543,1.50598,-18.0022
1273123.98493,86.0,0.03192,1.33407,0.36454,1.38298,-15.28313
1273167.5319,86.0,0.02528,1.34551,0.16855,1.35603,-7.14003
1273222.59786,86.0,0.01999,1.55046,-0.05767,1.55153,2.13019
1287481.19425,87.0,20004.453,0.28174,-0.02543,0.28289,5.15846
1287481.33725,87.0,15829.126,0.28868,-0.00546,0.28873,1.08436
1287481.47925,87.0,12516.703,0.29677,0.0134,0.29707,-2.58596
1287481.62125,87.0,9909.4424,0.30386,0.02891,0.30523,-5.43575
1287481.78525,87.0,7835.48,0.31482,0.04206,0.31762,-7.60911
1287481.98625,87.0,6217.2461,0.32535,0.05407,0.32981,-9.43565
1287482.22425,87.0,4905.291,0.3355,0.06593,0.34191,-11.11728
1287482.46225,87.0,3881.2737,0.3487,0.07556,0.35679,-12.22614
1287482.70025,87.0,3070.9827,0.362,0.08473,0.37178,-13.17324
1287482.93825,87.0,2430.7778,0.37632,0.09457,0.38802,-14.10583
1287483.17725,87.0,1923.1537,0.39324,0.10509,0.40704,-14.96295
1287483.41525,87.0,1522.4358,0.41006,0.1139,0.42558,-15.52381
1287483.65325,87.0,1203.8446,0.42827,0.12372,0.44578,-16.11304
1287483.89225,87.0,952.86591,0.44663,0.13238,0.46584,-16.51028
1287484.13025,87.0,754.27557,0.46788,0.14224,0.48902,-16.90946
1287484.36725,87.0,596.71857,0.48889,0.15031,0.51148,-17.08956
1287484.60425,87.0,471.96338,0.51286,0.15999,0.53724,-17.32558
1287484.84425,87.0,373.20856,0.53758,0.16822,0.56329,-17.37548
1287485.08125,87.0,295.47278,0.56446,0.17669,0.59147,-17.38184
1287485.32125,87.0,233.87738,0.59086,0.18476,0.61908,-17.36433
1287485.55825,87.0,185.05922,0.61912,0.1928,0.64845,-17.29697
1287485.79525,87.0,146.35823,0.64997,0.20207,0.68066,-17.27022
1287486.03125,87.0,115.77804,0.68063,0.21055,0.71245,-17.18949
1287486.26525,87.0,91.6721,0.71402,0.21677,0.7462,-16.88749
1287486.51125,87.0,72.51701,0.74877,0.22337,0.78138,-16.61069
1287486.74025,87.0,57.36816,0.7821,0.23169,0.8157,-16.50131
1287486.97725,87.0,45.3629,0.81847,0.23717,0.85214,-16.15993
1287487.20925,87.0,35.93134,0.8524,0.24503,0.88692,-16.03761
1287487.45925,87.0,28.40909,0.8926,0.25165,0.9274,-15.74487
1287487.67425,87.0,22.48202,0.93297,0.25743,0.96784,-15.42571
1287487.93925,87.0,17.79613,0.97438,0.26398,1.00951,-15.1589
1287488.19125,87.0,14.06813,1.0195,0.26939,1.05449,-14.80131
1287488.40724,87.0,11.1448,1.06842,0.2701,1.10204,-14.1871
1287488.67424,87.0,8.81772,1.11507,0.26735,1.14667,-13.48253
1287488.85224,87.0,6.97545,1.16302,0.25891,1.19149,-12.55068
1287489.07024,87.0,5.5173,1.21198,0.24253,1.23601,-11.31588
1287489.34024,87.0,4.36941,1.2482,0.23166,1.26951,-10.51424
1287489.67524,87.0,3.45686,1.282,0.20972,1.29904,-9.29043
1287490.09324,87.0,2.73547,1.31022,0.18897,1.32378,-8.20718
1287490.61924,87.0,2.16054,1.33452,0.16682,1.34491,-7.12507
1287491.27824,87.0,1.70952,1.35916,0.14865,1.36727,-6.24141
1287492.10624,87.0,1.35352,1.38201,0.13816,1.3889,-5.70897
1287493.14924,87.0,1.07079,1.39887,0.13468,1.40534,-5.49954
1287494.46324,87.0,0.84734,1.40777,0.13603,1.41433,-5.51913
1287496.11924,87.0,0.67072,1.41109,0.13602,1.41763,-5.50597
1287498.20824,87.0,0.53067,1.4104,0.12925,1.41631,-5.23608
1287500.84424,87.0,0.41976,1.41405,0.11727,1.41891,-4.74081
1287504.17623,87.0,0.33183,1.4265,0.10183,1.43013,-4.08292
1287508.38123,87.0,0.26261,1.45382,0.0889,1.45653,-3.49933
1287513.69023,87.0,0.20791,1.49716,0.08933,1.49982,-3.41472
1287520.39422,87.0,0.16452,1.54833,0.11751,1.55278,-4.34013
1287528.87121,87.0,0.13007,1.5862,0.17754,1.5961,-6.38638
1287539.56121,87.0,0.10309,1.5895,0.25787,1.61028,-9.2151
1287553.07519,87.0,0.08153,1.54591,0.32957,1.58065,-12.03453
1287570.17218,87.0,0.06443,1.48138,0.36851,1.52653,-13.96961
1287591.75916,87.0,0.05102,1.40044,0.3322,1.43931,-13.34443
1287619.00114,87.0,0.04042,1.37299,0.22365,1.39108,-9.25168
1287653.49712,87.0,0.03192,1.45611,0.07405,1.45799,-2.91118
1287697.04408,87.0,0.02528,1.69158,-0.04181,1.6921,1.41599
1287752.11004,87.0,0.01999,2.07876,-0.00927,2.07878,0.25538
1301991.96566,88.0,20004.453,0.28184,-0.02463,0.28291,4.99494
1301992.10866,88.0,15829.126,0.29033,-0.0034,0.29035,0.67133
1301992.25066,88.0,12516.703,0.29755,0.01365,0.29786,-2.62669
1301992.39266,88.0,9909.4424,0.30669,0.02888,0.30805,-5.37928
1301992.55666,88.0,7835.48,0.31627,0.0427,0.31914,-7.68885
1301992.75766,88.0,6217.2461,0.32688,0.05314,0.33117,-9.23434
1301992.99566,88.0,4905.291,0.33994,0.06627,0.34634,-11.03162
1301993.23466,88.0,3881.2737,0.35125,0.07639,0.35946,-12.26964
1301993.47166,88.0,3070.9827,0.36372,0.08578,0.3737,-13.2698
1301993.71066,88.0,2430.7778,0.37921,0.09631,0.39125,-14.25063
1301993.94866,88.0,1923.1537,0.39353,0.10668,0.40773,-15.16775
1301994.18666,88.0,1522.4358,0.40994,0.1133,0.42531,-15.44944
1301994.42466,88.0,1203.8446,0.43023,0.12459,0.44791,-16.15087
1301994.66266,88.0,952.86591,0.44785,0.13294,0.46717,-16.53348
1301994.90166,88.0,754.27557,0.4703,0.14315,0.49161,-16.92938
1301995.13866,88.0,596.71857,0.4925,0.15097,0.51512,-17.04251
1301995.37566,88.0,471.96338,0.51484,0.16095,0.53941,-17.36016
1301995.61466,88.0,373.20856,0.53959,0.16964,0.56563,-17.45234
1301995.85266,88.0,295.47278,0.56647,0.17706,0.5935,-17.35734
1301996.09166,88.0,233.87738,0.59543,0.18577,0.62374,-17.32796
1301996.32966,88.0,185.05922,0.62355,0.19365,0.65293,-17.25244
1301996.56566,88.0,146.35823,0.65334,0.20243,0.68398,-17.21473
1301996.80266,88.0,115.77804,0.68484,0.21169,0.71682,-17.17677
1301997.03666,88.0,91.6721,0.71823,0.2179,0.75056,-16.87728
1301997.28266,88.0,72.51701,0.75206,0.22586,0.78525,-16.71628
1301997.51166,88.0,57.36816,0.78723,0.23352,0.82114,-16.52218
1301997.74766,88.0,45.3629,0.82422,0.24017,0.85849,-16.24544
1301997.98066,88.0,35.93134,0.86046,0.24756,0.89537,-16.05082
1301998.23066,88.0,28.40909,0.89696,0.25373,0.93215,-15.79519
1301998.44466,88.0,22.48202,0.93718,0.25963,0.97248,-15.4845
1301998.70966,88.0,17.79613,0.97997,0.26748,1.01582,-15.26705
1301998.96266,88.0,14.06813,1.02586,0.2728,1.06151,-14.8915
1301999.17866,88.0,11.1448,1.07415,0.27218,1.1081,-14.21867
1301999.44566,88.0,8.81772,1.1229,0.27347,1.15572,-13.68737
1301999.62366,88.0,6.97545,1.17328,0.26172,1.20211,-12.57473
1301999.84166,88.0,5.5173,1.21461,0.24608,1.23928,-11.45315
1302000.11166,88.0,4.36941,1.2632,0.22967,1.28391,-10.3046
1302000.44666,88.0,3.45686,1.2971,0.21729,1.31517,-9.50986
1302000.86466,88.0,2.73547,1.32329,0.19636,1.33778,-8.44019
1302001.39066,88.0,2.16054,1.34678,0.1753,1.35814,-7.41622
1302002.04966,88.0,1.70952,1.36687,0.15569,1.37571,-6.49799
1302002.87765,88.0,1.35352,1.38596,0.13746,1.39276,-5.66428
1302003.92065,88.0,1.07079,1.40766,0.12468,1.41317,-5.06158
1302005.23465,88.0,0.84734,1.42904,0.12157,1.4342,-4.86247
1302006.89065,88.0,0.67072,1.445,0.12609,1.45049,-4.98694
1302008.97865,88.0,0.53067,1.45162,0.13699,1.45807,-5.39087
1302011.61565,88.0,0.41976,1.4488,0.14453,1.45599,-5.69695
1302014.94665,88.0,0.33183,1.44144,0.14189,1.44841,-5.62205
1302019.15264,88.0,0.26261,1.44021,0.12867,1.44594,-5.10544
1302024.46064,88.0,0.20791,1.45257,0.10778,1.45656,-4.24337
1302031.16563,88.0,0.16452,1.48878,0.08757,1.49135,-3.36636
1302039.64163,88.0,0.13007,1.5501,0.08611,1.55249,-3.17946
1302050.33162,88.0,0.10309,1.62599,0.12392,1.63071,-4.35825
1302063.84561,88.0,0.08153,1.68833,0.21307,1.70172,-7.1929
1302080.94359,88.0,0.06443,1.71266,0.3284,1.74386,-10.8545
1302102.52958,88.0,0.05102,1.6544,0.45849,1.71676,-15.48982
1302129.77256,88.0,0.04042,1.52825,0.52689,1.61652,-19.02246
1302164.26753,88.0,0.03192,1.38682,0.48376,1.46877,-19.23023
1302207.8155,88.0,0.02528,1.31199,0.31781,1.34993,-13.61682
1302262.88045,88.0,0.01999,1.40174,0.05989,1.40302,-2.44654
1316486.8863,89.0,20004.453,0.28213,-0.02557,0.28328,5.17887
1316487.0293,89.0,15829.126,0.28981,-0.00468,0.28985,0.9257
1316487.1713,89.0,12516.703,0.29721,0.01274,0.29748,-2.45391
1316487.3133,89.0,9909.4424,0.30725,0.02824,0.30854,-5.25078
1316487.4773,89.0,7835.48,0.31574,0.0421,0.31854,-7.59506
1316487.6783,89.0,6217.2461,0.32565,0.05474,0.33022,-9.54235
1316487.9163,89.0,4905.291,0.33759,0.06561,0.34391,-10.99839
1316488.1543,89.0,3881.2737,0.35092,0.07435,0.35871,-11.96236
1316488.3923,89.0,3070.9827,0.36445,0.08615,0.3745,-13.29962
1316488.6303,89.0,2430.7778,0.37753,0.09664,0.3897,-14.35809
1316488.8693,89.0,1923.1537,0.39374,0.10587,0.40773,-15.05022
1316489.1063,89.0,1522.4358,0.41047,0.1141,0.42604,-15.53394
1316489.3453,89.0,1203.8446,0.42831,0.12509,0.4462,-16.28093
1316489.5833,89.0,952.86591,0.44796,0.1321,0.46703,-16.43025
1316489.8213,89.0,754.27557,0.46993,0.14153,0.49078,-16.76075
1316490.0593,89.0,596.71857,0.49185,0.15058,0.51439,-17.0223
1316490.2963,89.0,471.96338,0.51413,0.16077,0.53868,-17.36483
1316490.5353,89.0,373.20856,0.54024,0.16957,0.56622,-17.42576
1316490.7733,89.0,295.47278,0.56533,0.17674,0.59231,-17.36078
1316491.01229,89.0,233.87738,0.59342,0.1868,0.62213,-17.47366
1316491.25029,89.0,185.05922,0.62251,0.19333,0.65184,-17.2532
1316491.48629,89.0,146.35823,0.65296,0.20281,0.68373,-17.25499
1316491.72329,89.0,115.77804,0.6834,0.21115,0.71528,-17.16923
1316491.95729,89.0,91.6721,0.71565,0.21809,0.74814,-16.94822
1316492.20229,89.0,72.51701,0.75115,0.22584,0.78437,-16.73391
1316492.43229,89.0,57.36816,0.78453,0.23375,0.81862,-16.59097
1316492.66829,89.0,45.3629,0.82195,0.23819,0.85577,-16.16089
1316492.90129,89.0,35.93134,0.8568,0.24649,0.89155,-16.04953
1316493.15129,89.0,28.40909,0.89599,0.25329,0.9311,-15.78532
1316493.36529,89.0,22.48202,0.9362,0.25903,0.97137,-15.46604
1316493.63029,89.0,17.79613,0.97676,0.26856,1.01301,-15.37349
1316493.88229,89.0,14.06813,1.02531,0.27074,1.06045,-14.79147
1316494.09829,89.0,11.1448,1.07131,0.27257,1.10545,-14.27486
1316494.36629,89.0,8.81772,1.12017,0.27041,1.15235,-13.57142
1316494.54429,89.0,6.97545,1.17359,0.26292,1.20268,-12.62737
1316494.76229,89.0,5.5173,1.21209,0.24803,1.23721,-11.56479
1316495.03129,89.0,4.36941,1.25564,0.23279,1.27704,-10.50319
1316495.36629,89.0,3.45686,1.29039,0.21124,1.30757,-9.29678
1316495.78529,89.0,2.73547,1.32436,0.1886,1.33772,-8.10473
1316496.31029,89.0,2.16054,1.35393,0.17439,1.36511,-7.33954
1316496.97029,89.0,1.70952,1.37288,0.16376,1.38262,-6.80214
1316497.79829,89.0,1.35352,1.38379,0.15182,1.39209,-6.26108
1316498.84129,89.0,1.07079,1.39319,0.13817,1.40002,-5.66394
1316500.15429,89.0,0.84734,1.40256,0.12502,1.40813,-5.09385
1316501.81029,89.0,0.67072,1.41487,0.11222,1.41931,-4.53503
1316503.89928,89.0,0.53067,1.43425,0.10057,1.43777,-4.01119
1316506.53628,89.0,0.41976,1.46251,0.09796,1.46579,-3.83209
1316509.86728,89.0,0.33183,1.49241,0.1117,1.49658,-4.28049
1316514.07328,89.0,0.26261,1.51323,0.14233,1.51991,-5.37321
1316519.38127,89.0,0.20791,1.51402,0.18036,1.52473,-6.79356
1316526.08527,89.0,0.16452,1.49345,0.21032,1.50818,-8.01629
1316534.56226,89.0,0.13007,1.46062,0.21681,1.47663,-8.44322
1316545.25225,89.0,0.10309,1.43565,0.19128,1.44833,-7.58907
1316558.76624,89.0,0.08153,1.44351,0.13891,1.45018,-5.49666
1316575.86423,89.0,0.06443,1.49825,0.08641,1.50074,-3.301
1316597.45021,89.0,0.05102,1.62938,0.05163,1.6302,-1.81498
1316624.69319,89.0,0.04042,1.82002,0.10417,1.823,-3.2759
1316659.18816,89.0,0.03192,2.00562,0.29188,2.02675,-8.28013
1316702.73613,89.0,0.02528,2.08143,0.60266,2.16693,-16.14789
