Repository: SebaVillagra00/ICM2985-SOH-IPRE

## Data University of Cambridge (EIS Cambridge)
Data publicada en "Identifying degradation patterns of lithium ion batteries from impedance spectroscopy using machine learning" (Zhang, Tang, Zhang, Wang, Stimming & Lee, 2020) https://www.nature.com/articles/s41467-020-15235-7.

Carpeta contiene:
* Paper de Nature Comunications (IF: 16.6).
* Data frames para IOS.
* Data frames para Windows.

Cada Data frame está contenido en un archivo .txt con las siguientes columnas:
* time/s: tiempo en que se mide la muestra.
* cycle number: ciclo de carga de la batería.
* freq/Hz: frecuencia de la señal de input.
* Re(Z)/Ohm: Parte resistiva de la impedancia.
* Im(Z)/Ohm: Parte reactiva de la impedancia.

File: EIS Cambridge/EIS csv/EIS_state_III_25C02.csv (part 9 of 23)
time/s,cycle number,freq/Hz,Re(Z)/Ohm,-Im(Z)/Ohm,|Z|/Ohm,Phase(Z)/deg
1316757.80109,89.0,0.01999,1.96433,0.94993,2.18196,-25.80798
1330961.50216,90.0,20004.453,0.28205,-0.02448,0.28311,4.96003
1330961.64516,90.0,15829.126,0.28923,-0.00387,0.28926,0.76572
1330961.78716,90.0,12516.703,0.29614,0.01224,0.29639,-2.36744
1330961.92916,90.0,9909.4424,0.30571,0.02895,0.30708,-5.40905
1330962.09316,90.0,7835.48,0.31559,0.04253,0.31844,-7.67528
1330962.29416,90.0,6217.2461,0.32563,0.05323,0.32995,-9.28357
1330962.53216,90.0,4905.291,0.33758,0.0657,0.34391,-11.01321
1330962.77016,90.0,3881.2737,0.34917,0.07568,0.35728,-12.22966
1330963.00816,90.0,3070.9827,0.36335,0.08585,0.37335,-13.29407
1330963.24616,90.0,2430.7778,0.3764,0.09615,0.38849,-14.33009
1330963.48416,90.0,1923.1537,0.39399,0.10628,0.40808,-15.09654
1330963.72216,90.0,1522.4358,0.41086,0.1144,0.42649,-15.55866
1330963.96016,90.0,1203.8446,0.42843,0.12453,0.44617,-16.20728
1330964.19916,90.0,952.86591,0.44681,0.13283,0.46614,-16.55704
1330964.43716,90.0,754.27557,0.4685,0.1421,0.48958,-16.87313
1330964.67416,90.0,596.71857,0.49066,0.15062,0.51326,-17.06525
1330964.91216,90.0,471.96338,0.51399,0.15942,0.53814,-17.23238
1330965.15116,90.0,373.20856,0.53878,0.16767,0.56427,-17.28629
1330965.38916,90.0,295.47278,0.56476,0.17685,0.5918,-17.38736
1330965.62816,90.0,233.87738,0.59202,0.18512,0.62029,-17.36393
1330965.86616,90.0,185.05922,0.62194,0.19354,0.65136,-17.28563
1330966.10216,90.0,146.35823,0.64957,0.20226,0.68033,-17.29519
1330966.33816,90.0,115.77804,0.68249,0.20965,0.71397,-17.0761
1330966.57316,90.0,91.6721,0.71549,0.21651,0.74753,-16.83561
1330966.81816,90.0,72.51701,0.74855,0.22452,0.7815,-16.69644
1330967.04716,90.0,57.36816,0.78361,0.23133,0.81704,-16.44743
1330967.28416,90.0,45.3629,0.81979,0.23917,0.85397,-16.26414
1330967.51616,90.0,35.93134,0.85605,0.24477,0.89036,-15.95701
1330967.76616,90.0,28.40909,0.89351,0.25172,0.92829,-15.73383
1330967.98116,90.0,22.48202,0.93227,0.25994,0.96783,-15.57996
1330968.24616,90.0,17.79613,0.97547,0.26746,1.01147,-15.33263
1330968.49816,90.0,14.06813,1.02117,0.27097,1.05651,-14.8608
1330968.71416,90.0,11.1448,1.06779,0.27163,1.1018,-14.27262
1330968.98116,90.0,8.81772,1.11759,0.26699,1.14904,-13.43604
1330969.16016,90.0,6.97545,1.17266,0.26216,1.20161,-12.60181
1330969.37816,90.0,5.5173,1.20973,0.24806,1.2349,-11.58835
1330969.64716,90.0,4.36941,1.25237,0.23151,1.27359,-10.47354
1330969.98216,90.0,3.45686,1.28799,0.21049,1.30508,-9.28136
1330970.40116,90.0,2.73547,1.32148,0.18727,1.33469,-8.0658
1330970.92615,90.0,2.16054,1.35064,0.17324,1.3617,-7.30896
1330971.58515,90.0,1.70952,1.36977,0.163,1.37943,-6.78627
1330972.41415,90.0,1.35352,1.3819,0.15109,1.39014,-6.23976
1330973.45615,90.0,1.07079,1.38973,0.1395,1.39671,-5.73205
1330974.77015,90.0,0.84734,1.39927,0.12564,1.4049,-5.13087
1330976.42615,90.0,0.67072,1.41158,0.11305,1.41609,-4.57892
1330978.51515,90.0,0.53067,1.4296,0.10072,1.43314,-4.02999
1330981.15115,90.0,0.41976,1.45722,0.09689,1.46044,-3.80406
1330984.48314,90.0,0.33183,1.48798,0.10889,1.49195,-4.18553
1330988.68914,90.0,0.26261,1.51135,0.13834,1.51767,-5.23009
1330993.99714,90.0,0.20791,1.51454,0.17811,1.52498,-6.70731
1331000.70113,90.0,0.16452,1.49514,0.21092,1.50994,-8.02962
1331009.17713,90.0,0.13007,1.46178,0.22118,1.47841,-8.60401
1331019.86812,90.0,0.10309,1.43329,0.19868,1.447,-7.89209
1331033.38211,90.0,0.08153,1.43571,0.14715,1.44323,-5.8518
1331050.47909,90.0,0.06443,1.48315,0.09297,1.48606,-3.58696
1331072.06608,90.0,0.05102,1.61108,0.04921,1.61183,-1.7496
1331099.30906,90.0,0.04042,1.80484,0.09045,1.8071,-2.86908
1331133.80403,90.0,0.03192,2.00246,0.26985,2.02056,-7.6748
1331177.35199,90.0,0.02528,2.09831,0.57784,2.17642,-15.39681
1331232.41695,90.0,0.01999,2.004,0.93789,2.21262,-25.08009
1345449.24821,91.0,20004.453,0.28298,-0.02686,0.28425,5.42174
1345449.39121,91.0,15829.126,0.28924,-0.0042,0.28927,0.83265
1345449.53321,91.0,12516.703,0.29687,0.01327,0.29717,-2.55906
1345449.67521,91.0,9909.4424,0.30659,0.02938,0.30799,-5.47396
1345449.83921,91.0,7835.48,0.31568,0.04227,0.3185,-7.6263
1345450.04021,91.0,6217.2461,0.32705,0.0555,0.33173,-9.63051
1345450.27821,91.0,4905.291,0.33807,0.06496,0.34426,-10.87729
1345450.51621,91.0,3881.2737,0.34962,0.07638,0.35787,-12.32405
1345450.75421,91.0,3070.9827,0.36499,0.08652,0.3751,-13.33506
1345450.99321,91.0,2430.7778,0.37863,0.09466,0.39028,-14.0363
1345451.23121,91.0,1923.1537,0.39416,0.10467,0.40782,-14.87172
1345451.46921,91.0,1522.4358,0.41022,0.11454,0.42591,-15.60045
1345451.70721,91.0,1203.8446,0.42935,0.12368,0.44681,-16.07016
1345451.94621,91.0,952.86591,0.4475,0.13295,0.46683,-16.54587
1345452.18421,91.0,754.27557,0.46989,0.14267,0.49107,-16.88895
1345452.42121,91.0,596.71857,0.49219,0.15111,0.51487,-17.06732
1345452.65821,91.0,471.96338,0.51476,0.15945,0.53889,-17.21022
1345452.8972,91.0,373.20856,0.53861,0.16822,0.56426,-17.34485
1345453.1342,91.0,295.47278,0.56576,0.17827,0.59318,-17.48936
1345453.3742,91.0,233.87738,0.59289,0.18585,0.62133,-17.40472
1345453.6122,91.0,185.05922,0.62204,0.19385,0.65155,-17.30913
1345453.8482,91.0,146.35823,0.65357,0.20304,0.68438,-17.25786
1345454.0842,91.0,115.77804,0.68283,0.20932,0.71419,-17.04252
1345454.3192,91.0,91.6721,0.71627,0.21904,0.74901,-17.00432
1345454.5642,91.0,72.51701,0.74945,0.2239,0.78218,-16.63351
1345454.7932,91.0,57.36816,0.78377,0.23207,0.8174,-16.49382
1345455.0302,91.0,45.3629,0.8203,0.23886,0.85437,-16.23468
1345455.2622,91.0,35.93134,0.85687,0.2458,0.89142,-16.00583
1345455.5132,91.0,28.40909,0.89403,0.25277,0.92908,-15.78719
1345455.7272,91.0,22.48202,0.93584,0.25958,0.97117,-15.503
1345455.9922,91.0,17.79613,0.97637,0.26647,1.01208,-15.26516
1345456.2442,91.0,14.06813,1.02088,0.27005,1.056,-14.8169
1345456.4602,91.0,11.1448,1.07238,0.27465,1.10699,-14.36536
1345456.7272,91.0,8.81772,1.11733,0.26913,1.14929,-13.54261
1345456.9062,91.0,6.97545,1.16719,0.26157,1.19614,-12.63135
1345457.1242,91.0,5.5173,1.21772,0.24809,1.24274,-11.51567
1345457.3932,91.0,4.36941,1.25447,0.23493,1.27628,-10.60702
1345457.7282,91.0,3.45686,1.29009,0.21372,1.30767,-9.40634
1345458.1472,91.0,2.73547,1.31857,0.19309,1.33264,-8.3311
1345458.6722,91.0,2.16054,1.34415,0.17131,1.35502,-7.26326
1345459.3312,91.0,1.70952,1.3701,0.1525,1.37856,-6.35135
1345460.1602,91.0,1.35352,1.39341,0.14152,1.40058,-5.79908
1345461.2032,91.0,1.07079,1.41004,0.13856,1.41683,-5.61233
1345462.5162,91.0,0.84734,1.41772,0.13909,1.42452,-5.60309
1345464.1722,91.0,0.67072,1.42123,0.13735,1.42785,-5.51997
1345466.26119,91.0,0.53067,1.42141,0.1295,1.4273,-5.20581
1345468.89719,91.0,0.41976,1.42611,0.11668,1.43088,-4.67717
1345472.22919,91.0,0.33183,1.44049,0.10141,1.44405,-4.02701
1345476.43519,91.0,0.26261,1.47011,0.08925,1.47281,-3.47409
1345481.74318,91.0,0.20791,1.5146,0.09288,1.51744,-3.50931
1345488.44718,91.0,0.16452,1.56335,0.12491,1.56834,-4.56831
1345496.92417,91.0,0.13007,1.59648,0.18704,1.6074,-6.68236
1345507.61416,91.0,0.10309,1.59286,0.26548,1.61483,-9.46239
1345521.12815,91.0,0.08153,1.54472,0.32994,1.57957,-12.05673
1345538.22514,91.0,0.06443,1.47982,0.3591,1.52277,-13.6401
1345559.81212,91.0,0.05102,1.40667,0.31265,1.441,-12.53099
1345587.0541,91.0,0.04042,1.39537,0.1976,1.40929,-8.06014
1345621.55007,91.0,0.03192,1.499,0.05365,1.49995,-2.04962
1345665.09804,91.0,0.02528,1.75229,-0.04056,1.75276,1.32594
1345720.163,91.0,0.01999,2.14001,0.02731,2.14019,-0.73122
1359926.94807,92.0,20004.453,0.28248,-0.02519,0.28361,5.09488
1359927.09107,92.0,15829.126,0.28945,-0.00362,0.28948,0.71642
1359927.23307,92.0,12516.703,0.29704,0.01453,0.2974,-2.79994
1359927.37507,92.0,9909.4424,0.3049,0.02851,0.30623,-5.34213
1359927.53907,92.0,7835.48,0.31544,0.04206,0.31823,-7.59571
1359927.74007,92.0,6217.2461,0.32615,0.05464,0.33069,-9.51039
1359927.97807,92.0,4905.291,0.33793,0.06552,0.34423,-10.97326
1359928.21707,92.0,3881.2737,0.34929,0.07632,0.35753,-12.32535
1359928.45507,92.0,3070.9827,0.36431,0.08627,0.37439,-13.32211
1359928.69307,92.0,2430.7778,0.3781,0.09488,0.38983,-14.0863
1359928.93107,92.0,1923.1537,0.39496,0.10531,0.40876,-14.92917
1359929.16907,92.0,1522.4358,0.41151,0.11397,0.42701,-15.48029
1359929.40707,92.0,1203.8446,0.42807,0.12293,0.44537,-16.02247
1359929.64607,92.0,952.86591,0.4474,0.13282,0.46669,-16.53439
1359929.88407,92.0,754.27557,0.46919,0.14214,0.49025,-16.85419
1359930.12106,92.0,596.71857,0.49117,0.15109,0.51388,-17.09828
1359930.35906,92.0,471.96338,0.51415,0.15912,0.5382,-17.19597
1359930.59806,92.0,373.20856,0.53916,0.16671,0.56434,-17.18212
1359930.83506,92.0,295.47278,0.56661,0.17686,0.59357,-17.33474
1359931.07506,92.0,233.87738,0.59298,0.18377,0.6208,-17.21886
1359931.31306,92.0,185.05922,0.61941,0.19306,0.6488,-17.31126
1359931.54906,92.0,146.35823,0.64971,0.2016,0.68027,-17.23852
1359931.78506,92.0,115.77804,0.68242,0.20887,0.71367,-17.01783
1359932.02006,92.0,91.6721,0.71335,0.21772,0.74584,-16.97258
1359932.26506,92.0,72.51701,0.74771,0.22393,0.78052,-16.67243
1359932.49406,92.0,57.36816,0.78414,0.23038,0.81728,-16.37252
1359932.73106,92.0,45.3629,0.82049,0.23931,0.85468,-16.26004
1359932.96306,92.0,35.93134,0.85389,0.24481,0.88829,-15.99756
1359933.21306,92.0,28.40909,0.8928,0.25129,0.92749,-15.72002
1359933.42806,92.0,22.48202,0.93243,0.25858,0.96762,-15.49974
1359933.69306,92.0,17.79613,0.974,0.26646,1.00979,-15.30023
1359933.94506,92.0,14.06813,1.02074,0.27179,1.05631,-14.91024
1359934.16106,92.0,11.1448,1.06833,0.27247,1.10253,-14.30799
1359934.42806,92.0,8.81772,1.11921,0.27031,1.15139,-13.57806
1359934.60706,92.0,6.97545,1.16541,0.26417,1.19498,-12.77156
1359934.82506,92.0,5.5173,1.2111,0.24774,1.23618,-11.56097
1359935.09406,92.0,4.36941,1.25101,0.23116,1.27219,-10.46882
1359935.42906,92.0,3.45686,1.29058,0.20907,1.30741,-9.20181
1359935.84806,92.0,2.73547,1.32423,0.19368,1.33832,-8.32092
1359936.37306,92.0,2.16054,1.34669,0.1798,1.35864,-7.60462
1359937.03206,92.0,1.70952,1.36236,0.16332,1.37212,-6.83591
1359937.86106,92.0,1.35352,1.37627,0.14648,1.38405,-6.0751
1359938.90406,92.0,1.07079,1.38972,0.12993,1.39578,-5.34145
1359940.21706,92.0,0.84734,1.40755,0.11576,1.4123,-4.70158
1359941.87306,92.0,0.67072,1.42682,0.10713,1.43084,-4.29373
1359943.96205,92.0,0.53067,1.45223,0.10783,1.45622,-4.24654
1359946.59805,92.0,0.41976,1.47328,0.12305,1.47841,-4.77441
1359949.93005,92.0,0.33183,1.48108,0.1475,1.4884,-5.68715
1359954.13505,92.0,0.26261,1.47347,0.16863,1.48309,-6.52871
1359959.44404,92.0,0.20791,1.45564,0.17605,1.46625,-6.89599
1359966.14804,92.0,0.16452,1.44038,0.16357,1.44963,-6.47866
1359974.62503,92.0,0.13007,1.44227,0.13219,1.44831,-5.23686
1359985.31502,92.0,0.10309,1.47946,0.09382,1.48243,-3.62848
1359998.82901,92.0,0.08153,1.56187,0.07155,1.56351,-2.62295
1360015.926,92.0,0.06443,1.67061,0.09362,1.67324,-3.20733
1360037.51298,92.0,0.05102,1.80299,0.1966,1.81368,-6.22303
1360064.75496,92.0,0.04042,1.87801,0.39347,1.91879,-11.83301
1360099.25093,92.0,0.03192,1.83361,0.62621,1.93759,-18.85595
1360142.7979,92.0,0.02528,1.65203,0.79932,1.83524,-25.81962
1360197.86386,92.0,0.01999,1.38557,0.81486,1.60742,-30.45983
1374412.08532,93.0,20004.453,0.2829,-0.02525,0.28403,5.10103
1374412.22832,93.0,15829.126,0.28978,-0.00456,0.28981,0.90194
1374412.37032,93.0,12516.703,0.29664,0.01346,0.29695,-2.59712
1374412.51232,93.0,9909.4424,0.30511,0.02812,0.3064,-5.26582
1374412.67632,93.0,7835.48,0.31648,0.0404,0.31905,-7.27477
1374412.87732,93.0,6217.2461,0.32637,0.05369,0.33076,-9.34178
1374413.11532,93.0,4905.291,0.33816,0.06652,0.34464,-11.12789
1374413.35332,93.0,3881.2737,0.34959,0.07585,0.35772,-12.24189
1374413.59132,93.0,3070.9827,0.36278,0.08542,0.3727,-13.25017
1374413.82932,93.0,2430.7778,0.37792,0.09512,0.38971,-14.12751
1374414.06831,93.0,1923.1537,0.39464,0.10544,0.40848,-14.95912
1374414.30531,93.0,1522.4358,0.41047,0.11387,0.42597,-15.50508
1374414.54431,93.0,1203.8446,0.42837,0.12505,0.44625,-16.27317
1374414.78231,93.0,952.86591,0.44889,0.13191,0.46787,-16.37559
1374415.02131,93.0,754.27557,0.46883,0.14268,0.49006,-16.92609
1374415.25831,93.0,596.71857,0.49015,0.1515,0.51303,-17.17601
1374415.49531,93.0,471.96338,0.51511,0.15855,0.53895,-17.10789
1374415.73531,93.0,373.20856,0.54023,0.16794,0.56574,-17.26835
1374415.97231,93.0,295.47278,0.56481,0.17698,0.59189,-17.39805
1374416.21231,93.0,233.87738,0.59081,0.18444,0.61894,-17.33753
1374416.45031,93.0,185.05922,0.62116,0.19275,0.65038,-17.23943
1374416.68631,93.0,146.35823,0.65057,0.20201,0.68122,-17.25003
1374416.92231,93.0,115.77804,0.68307,0.20922,0.71439,-17.02996
1374417.15631,93.0,91.6721,0.7151,0.21783,0.74755,-16.94179
1374417.40131,93.0,72.51701,0.74785,0.2237,0.78059,-16.65327
1374417.63031,93.0,57.36816,0.7832,0.23146,0.81669,-16.46367
1374417.86731,93.0,45.3629,0.81965,0.23594,0.85293,-16.05873
1374418.09931,93.0,35.93134,0.85458,0.24333,0.88855,-15.89378
1374418.34931,93.0,28.40909,0.89178,0.25214,0.92674,-15.78756
1374418.56431,93.0,22.48202,0.93088,0.25895,0.96623,-15.54557
1374418.82931,93.0,17.79613,0.97454,0.26822,1.01077,-15.38821
1374419.08131,93.0,14.06813,1.0199,0.27071,1.05522,-14.86533
1374419.29731,93.0,11.1448,1.06677,0.27308,1.10117,-14.3589
1374419.56431,93.0,8.81772,1.11535,0.26933,1.1474,-13.5757
1374419.74331,93.0,6.97545,1.16982,0.26393,1.19923,-12.71386
1374419.96131,93.0,5.5173,1.21004,0.2481,1.23521,-11.58721
1374420.23031,93.0,4.36941,1.25202,0.23149,1.27324,-10.4752
1374420.56531,93.0,3.45686,1.28667,0.21065,1.3038,-9.29796
1374420.98431,93.0,2.73547,1.32192,0.18938,1.33542,-8.15275
1374421.50931,93.0,2.16054,1.35058,0.17508,1.36189,-7.38641
1374422.16831,93.0,1.70952,1.36921,0.16392,1.37899,-6.82688
1374422.99731,93.0,1.35352,1.38139,0.15253,1.38979,-6.30097
1374424.03931,93.0,1.07079,1.38996,0.1392,1.39691,-5.71909
1374425.35331,93.0,0.84734,1.39973,0.12502,1.4053,-5.10408
1374427.0093,93.0,0.67072,1.41303,0.11265,1.41751,-4.55814
1374429.0983,93.0,0.53067,1.43163,0.10076,1.43518,-4.02596
1374431.7343,93.0,0.41976,1.45937,0.09818,1.46267,-3.84889
1374435.0663,93.0,0.33183,1.48982,0.11138,1.49398,-4.2754
1374439.2723,93.0,0.26261,1.511,0.14147,1.5176,-5.34876
1374444.58029,93.0,0.20791,1.51293,0.18012,1.52361,-6.7895
1374451.28429,93.0,0.16452,1.49201,0.21118,1.50689,-8.05624
1374459.76128,93.0,0.13007,1.4591,0.21803,1.4753,-8.49873
1374470.45127,93.0,0.10309,1.43308,0.19339,1.44607,-7.68543
1374483.96526,93.0,0.08153,1.44008,0.14081,1.44695,-5.58458
1374501.06225,93.0,0.06443,1.49199,0.08856,1.49461,-3.39695
1374522.64923,93.0,0.05102,1.62412,0.05058,1.62491,-1.78367
1374549.89221,93.0,0.04042,1.8173,0.10209,1.82017,-3.21545
1374584.38718,93.0,0.03192,2.00628,0.29007,2.02714,-8.22699
1374627.93515,93.0,0.02528,2.08451,0.60193,2.16967,-16.10677
1374683.00011,93.0,0.01999,1.96984,0.94993,2.18692,-25.74516
1388904.20156,94.0,20004.453,0.28257,-0.02563,0.28373,5.1817
1388904.34456,94.0,15829.126,0.28952,-0.00396,0.28955,0.78453
1388904.48656,94.0,12516.703,0.29735,0.0125,0.29761,-2.40713
1388904.62856,94.0,9909.4424,0.3052,0.0292,0.30659,-5.46551
1388904.79256,94.0,7835.48,0.31628,0.04193,0.31904,-7.55206
1388904.99356,94.0,6217.2461,0.32669,0.05476,0.33125,-9.515
1388905.23155,94.0,4905.291,0.33806,0.06436,0.34413,-10.77928
1388905.46955,94.0,3881.2737,0.35043,0.07653,0.35869,-12.31986
1388905.70755,94.0,3070.9827,0.36272,0.08596,0.37276,-13.33249
1388905.94555,94.0,2430.7778,0.37835,0.09581,0.39029,-14.21032
1388906.18455,94.0,1923.1537,0.39395,0.10335,0.40728,-14.69926
1388906.42155,94.0,1522.4358,0.41078,0.11369,0.42622,-15.47016
1388906.66055,94.0,1203.8446,0.42842,0.1241,0.44603,-16.15423
1388906.89855,94.0,952.86591,0.44736,0.13305,0.46673,-16.5627
1388907.13755,94.0,754.27557,0.46807,0.14102,0.48885,-16.76648
1388907.37455,94.0,596.71857,0.48979,0.15132,0.51263,-17.16894
1388907.61155,94.0,471.96338,0.51421,0.15995,0.53852,-17.2788
1388907.85055,94.0,373.20856,0.53822,0.16737,0.56364,-17.27403
1388908.08855,94.0,295.47278,0.56569,0.1754,0.59226,-17.22626
1388908.32755,94.0,233.87738,0.59169,0.18425,0.61972,-17.29627
1388908.56555,94.0,185.05922,0.62138,0.19397,0.65095,-17.3362
1388908.80155,94.0,146.35823,0.65107,0.20099,0.68139,-17.15549
1388909.03855,94.0,115.77804,0.6814,0.20838,0.71255,-17.00423
1388909.27255,94.0,91.6721,0.71437,0.21574,0.74624,-16.80439
1388909.51755,94.0,72.51701,0.74754,0.22543,0.78079,-16.78129
1388909.74755,94.0,57.36816,0.78249,0.23132,0.81597,-16.46907
1388909.98355,94.0,45.3629,0.81891,0.23664,0.85241,-16.1178
1388910.21555,94.0,35.93134,0.85397,0.24487,0.88838,-16.00009
1388910.46655,94.0,28.40909,0.89122,0.25074,0.92582,-15.71334
1388910.68055,94.0,22.48202,0.93073,0.25906,0.96611,-15.55384
1388910.94555,94.0,17.79613,0.97362,0.26635,1.00939,-15.29979
1388911.19755,94.0,14.06813,1.02127,0.27064,1.05652,-14.84261
1388911.41355,94.0,11.1448,1.0672,0.2716,1.10122,-14.27827
1388911.68155,94.0,8.81772,1.11579,0.26968,1.14792,-13.58743
1388911.85955,94.0,6.97545,1.17007,0.26659,1.20005,-12.83537
1388912.07755,94.0,5.5173,1.20995,0.24876,1.23526,-11.61806
1388912.34655,94.0,4.36941,1.25212,0.2333,1.27367,-10.5543
1388912.68155,94.0,3.45686,1.28903,0.21066,1.30613,-9.28138
1388913.10055,94.0,2.73547,1.32417,0.19128,1.33791,-8.2197
1388913.62555,94.0,2.16054,1.35149,0.17833,1.3632,-7.51667
1388914.28455,94.0,1.70952,1.36838,0.16582,1.37839,-6.90953
1388915.11355,94.0,1.35352,1.37954,0.15189,1.38788,-6.28301
1388916.15655,94.0,1.07079,1.38973,0.13673,1.39644,-5.61889
1388917.46955,94.0,0.84734,1.40162,0.12216,1.40693,-4.98096
1388919.12554,94.0,0.67072,1.41711,0.11019,1.42138,-4.44621
1388921.21454,94.0,0.53067,1.43964,0.10047,1.44315,-3.99209
1388923.85154,94.0,0.41976,1.46796,0.10313,1.47158,-4.01847
1388927.18254,94.0,0.33183,1.49412,0.1223,1.49912,-4.67929
1388931.38853,94.0,0.26261,1.50588,0.15437,1.51378,-5.85304
1388936.69653,94.0,0.20791,1.49812,0.18673,1.50972,-7.10494
1388943.40053,94.0,0.16452,1.47331,0.20454,1.48744,-7.90382
1388951.87752,94.0,0.13007,1.44586,0.19622,1.45911,-7.72854
1388962.56751,94.0,0.10309,1.43618,0.16025,1.44509,-6.36691
1388976.0815,94.0,0.08153,1.4673,0.10807,1.47127,-4.21233
1388993.17949,94.0,0.06443,1.54517,0.0686,1.54669,-2.54207
1389014.76547,94.0,0.05102,1.69576,0.06999,1.69721,-2.36362
1389042.00745,94.0,0.04042,1.87408,0.17761,1.88247,-5.41373
1389076.50342,94.0,0.03192,2.00154,0.41073,2.04325,-11.59665
1389120.05039,94.0,0.02528,1.98414,0.71676,2.10963,-19.86187
1389175.11635,94.0,0.01999,1.77894,0.98472,2.0333,-28.9664
1403391.5248,95.0,20004.453,0.28286,-0.02567,0.28402,5.18468
1403391.6678,95.0,15829.126,0.28834,-0.00524,0.28838,1.04182
1403391.8098,95.0,12516.703,0.29747,0.01269,0.29774,-2.44194
1403391.9518,95.0,9909.4424,0.30561,0.02823,0.30692,-5.27788
1403392.1158,95.0,7835.48,0.31565,0.04157,0.31838,-7.50327
1403392.3168,95.0,6217.2461,0.32603,0.0537,0.33042,-9.35405
1403392.5548,95.0,4905.291,0.33799,0.06509,0.3442,-10.9
1403392.7928,95.0,3881.2737,0.35066,0.07508,0.35861,-12.08543
1403393.0308,95.0,3070.9827,0.36266,0.08654,0.37285,-13.42145
1403393.2688,95.0,2430.7778,0.37982,0.09534,0.3916,-14.09056
1403393.5068,95.0,1923.1537,0.39367,0.10453,0.40731,-14.87032
1403393.7448,95.0,1522.4358,0.41059,0.11395,0.42611,-15.51115
1403393.9828,95.0,1203.8446,0.42936,0.12463,0.44708,-16.18695
1403394.2218,95.0,952.86591,0.44798,0.13248,0.46716,-16.47422
1403394.4598,95.0,754.27557,0.46811,0.14187,0.48914,-16.86042
1403394.6968,95.0,596.71857,0.49008,0.15027,0.5126,-17.04707
1403394.9348,95.0,471.96338,0.51407,0.15854,0.53796,-17.13967
1403395.1738,95.0,373.20856,0.53934,0.16786,0.56486,-17.2884
1403395.4108,95.0,295.47278,0.56519,0.17703,0.59226,-17.39198
1403395.6498,95.0,233.87738,0.59313,0.18588,0.62157,-17.40006
1403395.8878,95.0,185.05922,0.62056,0.19304,0.6499,-17.27974
1403396.1248,95.0,146.35823,0.65095,0.2016,0.68145,-17.2078
1403396.3608,95.0,115.77804,0.68175,0.20991,0.71334,-17.11326
1403396.5948,95.0,91.6721,0.71525,0.21713,0.74748,-16.88671
1403396.8408,95.0,72.51701,0.74894,0.22462,0.7819,-16.69497
1403397.0698,95.0,57.36816,0.78432,0.23143,0.81776,-16.44004
1403397.3068,95.0,45.3629,0.81708,0.23833,0.85113,-16.26123
1403397.5388,95.0,35.93134,0.85426,0.24503,0.88871,-16.00474
1403397.7888,95.0,28.40909,0.89152,0.2523,0.92653,-15.80124
1403398.0038,95.0,22.48202,0.92923,0.26147,0.96532,-15.716
1403398.2688,95.0,17.79613,0.97372,0.26739,1.00977,-15.35503
1403398.5208,95.0,14.06813,1.01924,0.27172,1.05484,-14.9273
1403398.7368,95.0,11.1448,1.06677,0.2755,1.10177,-14.48077
1403399.0038,95.0,8.81772,1.11598,0.27235,1.14873,-13.71472
1403399.1818,95.0,6.97545,1.16814,0.26016,1.19676,-12.55582
1403399.4008,95.0,5.5173,1.21145,0.25529,1.23805,-11.90001
1403399.6698,95.0,4.36941,1.25461,0.2348,1.27639,-10.60019
1403400.0048,95.0,3.45686,1.28993,0.21501,1.30772,-9.46347
1403400.42379,95.0,2.73547,1.31997,0.19197,1.33385,-8.27492
1403400.94879,95.0,2.16054,1.35144,0.17172,1.3623,-7.2413
1403401.60779,95.0,1.70952,1.37644,0.15966,1.38567,-6.61632
1403402.43679,95.0,1.35352,1.39232,0.15264,1.40067,-6.2563
1403403.47879,95.0,1.07079,1.40065,0.14545,1.40818,-5.92866
1403404.79279,95.0,0.84734,1.40641,0.13593,1.41296,-5.5207
1403406.44879,95.0,0.67072,1.41324,0.12471,1.41873,-5.04315
1403408.53779,95.0,0.53067,1.42364,0.11071,1.42794,-4.44672
1403411.17479,95.0,0.41976,1.44325,0.09778,1.44656,-3.87595
1403414.50578,95.0,0.33183,1.47438,0.09342,1.47734,-3.62536
1403418.71178,95.0,0.26261,1.51128,0.10742,1.51509,-4.06555
1403424.01978,95.0,0.20791,1.54171,0.14351,1.54838,-5.31799
1403430.72377,95.0,0.16452,1.54984,0.19495,1.56205,-7.16948
1403439.20076,95.0,0.13007,1.5274,0.24275,1.54657,-9.03064
1403449.89076,95.0,0.10309,1.48273,0.26502,1.50623,-10.13377
1403463.40475,95.0,0.08153,1.43753,0.24511,1.45828,-9.67619
1403480.50273,95.0,0.06443,1.42113,0.19656,1.43466,-7.87476
1403502.08872,95.0,0.05102,1.4683,0.10622,1.47214,-4.13753
1403529.33069,95.0,0.04042,1.61182,0.03232,1.61214,-1.14878
1403563.82567,95.0,0.03192,1.85303,0.04903,1.85368,-1.51551
1403607.37363,95.0,0.02528,2.1229,0.2298,2.1353,-6.17823
1403662.43859,95.0,0.01999,2.30424,0.60041,2.38118,-14.60454
1417868.38026,96.0,20004.453,0.28267,-0.02581,0.28385,5.21753
1417868.52326,96.0,15829.126,0.28937,-0.005,0.28941,0.99085
1417868.66526,96.0,12516.703,0.29749,0.013,0.29777,-2.50303
1417868.80726,96.0,9909.4424,0.30678,0.02814,0.30807,-5.24179
1417868.97126,96.0,7835.48,0.31593,0.04184,0.31869,-7.54472
1417869.17226,96.0,6217.2461,0.32764,0.05453,0.33215,-9.4497
1417869.41026,96.0,4905.291,0.33713,0.06592,0.34352,-11.06378
1417869.64926,96.0,3881.2737,0.3506,0.07516,0.35856,-12.09977
1417869.88726,96.0,3070.9827,0.36255,0.08634,0.37269,-13.39602
1417870.12526,96.0,2430.7778,0.37805,0.09528,0.38988,-14.14609
1417870.36326,96.0,1923.1537,0.3932,0.10434,0.40681,-14.86125
1417870.60126,96.0,1522.4358,0.41029,0.11338,0.42567,-15.44724
1417870.83926,96.0,1203.8446,0.42879,0.12394,0.44634,-16.12165
1417871.07826,96.0,952.86591,0.44781,0.13335,0.46724,-16.58284
1417871.31626,96.0,754.27557,0.46877,0.1425,0.48995,-16.90831
1417871.55326,96.0,596.71857,0.48956,0.15113,0.51236,-17.15604
1417871.79126,96.0,471.96338,0.51479,0.16019,0.53914,-17.28472
1417872.03026,96.0,373.20856,0.53956,0.16897,0.5654,-17.38817
1417872.26826,96.0,295.47278,0.56461,0.1768,0.59165,-17.38722
1417872.50726,96.0,233.87738,0.59212,0.18508,0.62037,-17.35774
1417872.74526,96.0,185.05922,0.61976,0.19303,0.64913,-17.29961
1417872.98126,96.0,146.35823,0.65086,0.20197,0.68148,-17.23976
1417873.21726,96.0,115.77804,0.68237,0.20861,0.71354,-16.99883
1417873.45226,96.0,91.6721,0.71335,0.21647,0.74547,-16.88095
1417873.69726,96.0,72.51701,0.74806,0.22413,0.78091,-16.67911
1417873.92626,96.0,57.36816,0.78273,0.23091,0.81608,-16.43665
1417874.16326,96.0,45.3629,0.81746,0.23759,0.85129,-16.20647
1417874.39526,96.0,35.93134,0.85347,0.24434,0.88775,-15.97569
1417874.64626,96.0,28.40909,0.89017,0.25162,0.92505,-15.78363
1417874.86026,96.0,22.48202,0.93005,0.25943,0.96556,-15.58601
1417875.12526,96.0,17.79613,0.97273,0.26805,1.00899,-15.40654
1417875.37726,96.0,14.06813,1.01829,0.27115,1.05378,-14.91083
1417875.59326,96.0,11.1448,1.0665,0.27379,1.10108,-14.3977
1417875.86126,96.0,8.81772,1.11596,0.27271,1.1488,-13.73251
1417876.03926,96.0,6.97545,1.17049,0.26553,1.20023,-12.78133
1417876.25726,96.0,5.5173,1.20975,0.25172,1.23566,-11.7541
1417876.52626,96.0,4.36941,1.25411,0.23514,1.27596,-10.61961
1417876.86126,96.0,3.45686,1.28929,0.21492,1.30708,-9.46401
1417877.28026,96.0,2.73547,1.32338,0.19168,1.33719,-8.24129
1417877.80526,96.0,2.16054,1.35437,0.17569,1.36571,-7.39113
1417878.46425,96.0,1.70952,1.37401,0.16586,1.38399,-6.88292
1417879.29325,96.0,1.35352,1.38623,0.15431,1.39479,-6.35191
1417880.33625,96.0,1.07079,1.39573,0.14189,1.40293,-5.80461
1417881.65025,96.0,0.84734,1.40405,0.12935,1.41,-5.26369
1417883.30525,96.0,0.67072,1.41548,0.1155,1.42019,-4.665
1417885.39425,96.0,0.53067,1.43358,0.1025,1.43724,-4.08984
1417888.03125,96.0,0.41976,1.46101,0.09746,1.46426,-3.8164
1417891.36224,96.0,0.33183,1.49277,0.10805,1.49667,-4.13987
1417895.56824,96.0,0.26261,1.51729,0.13671,1.52344,-5.14868
1417900.87624,96.0,0.20791,1.52352,0.17703,1.53377,-6.62778
1417907.58123,96.0,0.16452,1.50622,0.21218,1.52109,-8.01855
1417916.05723,96.0,0.13007,1.47221,0.22593,1.48944,-8.72468
1417926.74722,96.0,0.10309,1.44126,0.20658,1.45599,-8.15665
1417940.26121,96.0,0.08153,1.43859,0.15641,1.44707,-6.20518
1417957.35919,96.0,0.06443,1.48211,0.10039,1.4855,-3.87515
1417978.94518,96.0,0.05102,1.60466,0.05037,1.60545,-1.79794
1418006.18816,96.0,0.04042,1.79567,0.08176,1.79753,-2.60689
1418040.68413,96.0,0.03192,2.00185,0.24739,2.01708,-7.04492
1418084.2311,96.0,0.02528,2.11484,0.54938,2.18503,-14.56214
1418139.29605,96.0,0.01999,2.04306,0.9177,2.23971,-24.1886
1432296.84079,97.0,20004.453,0.28206,-0.02549,0.28321,5.16474
1432296.98379,97.0,15829.126,0.28836,-0.00543,0.28841,1.0789
1432297.12579,97.0,12516.703,0.29739,0.01334,0.29769,-2.56864
1432297.26779,97.0,9909.4424,0.30476,0.02802,0.30605,-5.2525
1432297.43179,97.0,7835.48,0.31539,0.04196,0.31817,-7.57904
1432297.63279,97.0,6217.2461,0.32622,0.05414,0.33069,-9.42262
1432297.87079,97.0,4905.291,0.3379,0.06678,0.34444,-11.17962
1432298.10979,97.0,3881.2737,0.34913,0.07444,0.35698,-12.03663
1432298.34779,97.0,3070.9827,0.36378,0.08594,0.37379,-13.29171
1432298.58579,97.0,2430.7778,0.37737,0.09531,0.38922,-14.17523
1432298.82379,97.0,1923.1537,0.39298,0.10415,0.40654,-14.84327
1432299.06179,97.0,1522.4358,0.41078,0.11415,0.42635,-15.53017
1432299.29979,97.0,1203.8446,0.42892,0.12354,0.44636,-16.0672
1432299.53779,97.0,952.86591,0.44761,0.1324,0.46678,-16.47728
1432299.77679,97.0,754.27557,0.46836,0.14137,0.48923,-16.79537
1432300.01379,97.0,596.71857,0.49088,0.14998,0.51328,-16.9894
1432300.25079,97.0,471.96338,0.51405,0.15836,0.53789,-17.1217
1432300.49079,97.0,373.20856,0.53767,0.16833,0.56341,-17.38429
1432300.72779,97.0,295.47278,0.56572,0.1754,0.59229,-17.22617
1432300.96679,97.0,233.87738,0.59054,0.18446,0.61868,-17.34669
1432301.20479,97.0,185.05922,0.61945,0.19288,0.64878,-17.29517
1432301.44179,97.0,146.35823,0.64968,0.2002,0.67983,-17.12644
1432301.67779,97.0,115.77804,0.68185,0.20905,0.71318,-17.04516
1432301.91079,97.0,91.6721,0.71409,0.21694,0.74632,-16.89878
1432302.15679,97.0,72.51701,0.74783,0.22393,0.78064,-16.66976
1432302.38579,97.0,57.36816,0.78016,0.22968,0.81327,-16.40464
1432302.62279,97.0,45.3629,0.81732,0.23669,0.8509,-16.15055
1432302.85479,97.0,35.93134,0.85206,0.24367,0.88622,-15.9593
1432303.10479,97.0,28.40909,0.88956,0.25094,0.92428,-15.75367
1432303.31979,97.0,22.48202,0.92982,0.26058,0.96565,-15.65556
1432303.58379,97.0,17.79613,0.97345,0.26609,1.00916,-15.28838
1432303.83679,97.0,14.06813,1.01956,0.27241,1.05532,-14.95918
1432304.05279,97.0,11.1448,1.06809,0.27598,1.10317,-14.48782
1432304.31979,97.0,8.81772,1.11505,0.27197,1.14774,-13.7072
1432304.49779,97.0,6.97545,1.16363,0.26272,1.19292,-12.72261
1432304.71579,97.0,5.5173,1.21369,0.25529,1.24025,-11.87839
1432304.98579,97.0,4.36941,1.25061,0.23615,1.27271,-10.69309
1432305.32079,97.0,3.45686,1.28751,0.21747,1.30574,-9.58742
1432305.73979,97.0,2.73547,1.31725,0.19373,1.33142,-8.3668
1432306.26479,97.0,2.16054,1.34582,0.17092,1.35663,-7.23771
1432306.92379,97.0,1.70952,1.37319,0.1559,1.38201,-6.47722
1432307.75178,97.0,1.35352,1.39406,0.14857,1.40195,-6.0831
1432308.79478,97.0,1.07079,1.4059,0.14506,1.41337,-5.89084
1432310.10878,97.0,0.84734,1.41053,0.14038,1.4175,-5.68337
1432311.76478,97.0,0.67072,1.41434,0.13303,1.42058,-5.37345
1432313.85278,97.0,0.53067,1.42026,0.12072,1.42539,-4.85844
1432316.48978,97.0,0.41976,1.43184,0.10664,1.43581,-4.25941
1432319.82077,97.0,0.33183,1.45535,0.09403,1.45839,-3.69688
1432324.02677,97.0,0.26261,1.49214,0.09319,1.49505,-3.57372
1432329.33477,97.0,0.20791,1.53474,0.11387,1.53896,-4.24341
1432336.03976,97.0,0.16452,1.5673,0.16183,1.57563,-5.89531
1432344.51576,97.0,0.13007,1.57091,0.22525,1.58697,-8.15992
1432355.20575,97.0,0.10309,1.53862,0.28217,1.56428,-10.39196
1432368.71974,97.0,0.08153,1.4804,0.30425,1.51134,-11.61384
1432385.81772,97.0,0.06443,1.42735,0.28611,1.45574,-11.33454
1432407.40371,97.0,0.05102,1.40963,0.19989,1.42373,-8.07108
1432434.64669,97.0,0.04042,1.48049,0.08566,1.48297,-3.31138
1432469.14266,97.0,0.03192,1.67372,0.00095,1.67372,-0.03252
1432512.68963,97.0,0.02528,1.97541,0.03938,1.97581,-1.14207
1432567.75458,97.0,0.01999,2.30759,0.28876,2.32559,-7.13265
1446767.36826,98.0,20004.453,0.28428,-0.02577,0.28545,5.17956
1446767.51126,98.0,15829.126,0.28984,-0.00405,0.28987,0.80127
1446767.65326,98.0,12516.703,0.29838,0.01329,0.29867,-2.55047
1446767.79526,98.0,9909.4424,0.30625,0.0271,0.30745,-5.05711
1446767.95926,98.0,7835.48,0.31536,0.04077,0.31799,-7.36555
1446768.16026,98.0,6217.2461,0.32465,0.05194,0.32877,-9.08888
1446768.39826,98.0,4905.291,0.33776,0.06508,0.34397,-10.9058
1446768.63626,98.0,3881.2737,0.34931,0.07575,0.35743,-12.23549
1446768.87426,98.0,3070.9827,0.36326,0.08549,0.37318,-13.24348
1446769.11326,98.0,2430.7778,0.3775,0.09449,0.38914,-14.05345
1446769.35126,98.0,1923.1537,0.39378,0.10434,0.40737,-14.84053
1446769.58926,98.0,1522.4358,0.40991,0.11517,0.42579,-15.69321
1446769.82726,98.0,1203.8446,0.42917,0.12383,0.44668,-16.09423
1446770.06526,98.0,952.86591,0.44779,0.13085,0.46652,-16.2895
1446770.30426,98.0,754.27557,0.46772,0.14164,0.48869,-16.84756
1446770.54126,98.0,596.71857,0.48957,0.15015,0.51208,-17.05015
1446770.77826,98.0,471.96338,0.51457,0.15805,0.53829,-17.07454
1446771.01826,98.0,373.20856,0.53929,0.16581,0.5642,-17.09079
1446771.25526,98.0,295.47278,0.56546,0.17411,0.59166,-17.11361
1446771.49426,98.0,233.87738,0.59032,0.18485,0.61859,-17.38725
1446771.73226,98.0,185.05922,0.61987,0.19327,0.6493,-17.31694
1446771.96926,98.0,146.35823,0.65021,0.20022,0.68034,-17.1154
1446772.20526,98.0,115.77804,0.67968,0.20837,0.7109,-17.04448
1446772.43926,98.0,91.6721,0.71313,0.21574,0.74505,-16.8319
1446772.68526,98.0,72.51701,0.74693,0.22103,0.77895,-16.48469
1446772.91426,98.0,57.36816,0.78079,0.22978,0.8139,-16.3986
1446773.15026,98.0,45.3629,0.81443,0.23596,0.84792,-16.15766
1446773.38326,98.0,35.93134,0.85013,0.24235,0.884,-15.91128
1446773.63326,98.0,28.40909,0.88942,0.25003,0.92389,-15.70166
1446773.84826,98.0,22.48202,0.92786,0.25736,0.96289,-15.50234
1446774.11226,98.0,17.79613,0.96988,0.26602,1.0057,-15.33807
1446774.36526,98.0,14.06813,1.01491,0.27207,1.05075,-15.0063
1446774.58126,98.0,11.1448,1.06303,0.27245,1.09739,-14.37521
1446774.84826,98.0,8.81772,1.11335,0.27456,1.1467,-13.85306
1446775.02626,98.0,6.97545,1.16272,0.26147,1.19175,-12.67396
1446775.24426,98.0,5.5173,1.20691,0.24979,1.23249,-11.69318
1446775.51426,98.0,4.36941,1.25351,0.23108,1.27463,-10.44482
1446775.84926,98.0,3.45686,1.29143,0.21819,1.30973,-9.58987
1446776.26726,98.0,2.73547,1.3172,0.19875,1.33211,-8.58038
1446776.79326,98.0,2.16054,1.33968,0.17777,1.35142,-7.55857
1446777.45225,98.0,1.70952,1.3605,0.15841,1.3697,-6.64138
1446778.28025,98.0,1.35352,1.37834,0.13992,1.38543,-5.79642
1446779.32325,98.0,1.07079,1.39932,0.1256,1.40495,-5.12885
1446780.63725,98.0,0.84734,1.42089,0.11968,1.42592,-4.81475
1446782.29325,98.0,0.67072,1.44044,0.12249,1.44564,-4.86045
1446784.38125,98.0,0.53067,1.44995,0.13517,1.45623,-5.32578
1446787.01825,98.0,0.41976,1.44902,0.14579,1.45634,-5.74541
1446790.34924,98.0,0.33183,1.44116,0.14808,1.44875,-5.86646
1446794.55524,98.0,0.26261,1.43521,0.13858,1.44188,-5.51507
1446799.86324,98.0,0.20791,1.44146,0.11836,1.44631,-4.69424
1446806.56823,98.0,0.16452,1.46963,0.09428,1.47265,-3.67057
1446815.04423,98.0,0.13007,1.52553,0.08252,1.52776,-3.09622
1446825.73422,98.0,0.10309,1.60415,0.10552,1.60761,-3.76341
1446839.24821,98.0,0.08153,1.68205,0.18073,1.69173,-6.13264
1446856.34619,98.0,0.06443,1.72741,0.29466,1.75236,-9.68037
1446877.93218,98.0,0.05102,1.69569,0.44269,1.75252,-14.6315
1446905.17516,98.0,0.04042,1.58126,0.54727,1.67329,-19.09073
1446939.67113,98.0,0.03192,1.42356,0.54737,1.52516,-21.03219
1446983.2181,98.0,0.02528,1.30216,0.4115,1.36563,-17.53727
1447038.28305,98.0,0.01999,1.31904,0.15535,1.32815,-6.71714
1461178.63142,99.0,20004.453,0.28257,-0.02624,0.28378,5.30508
1461178.77442,99.0,15829.126,0.28976,-0.0053,0.28981,1.04718
1461178.91642,99.0,12516.703,0.29762,0.01245,0.29788,-2.39526
1461179.05842,99.0,9909.4424,0.307,0.02859,0.30833,-5.31986
1461179.22242,99.0,7835.48,0.31615,0.0411,0.31881,-7.40623
1461179.42342,99.0,6217.2461,0.32602,0.05324,0.33033,-9.2756
1461179.66142,99.0,4905.291,0.33801,0.06575,0.34434,-11.00811
1461179.90042,99.0,3881.2737,0.35049,0.07407,0.35823,-11.9324
1461180.13842,99.0,3070.9827,0.36598,0.08494,0.37571,-13.0668
1461180.37642,99.0,2430.7778,0.3784,0.09368,0.38983,-13.90523
1461180.61442,99.0,1923.1537,0.39348,0.10335,0.40683,-14.71725
1461180.85242,99.0,1522.4358,0.41076,0.1137,0.4262,-15.47297
1461181.09042,99.0,1203.8446,0.42924,0.12254,0.44639,-15.9336
1461181.32942,99.0,952.86591,0.44815,0.13462,0.46793,-16.71965
1461181.56742,99.0,754.27557,0.46804,0.13971,0.48845,-16.62038
1461181.80442,99.0,596.71857,0.49073,0.15072,0.51335,-17.07337
1461182.04141,99.0,471.96338,0.51305,0.15806,0.53685,-17.12288
1461182.28141,99.0,373.20856,0.53838,0.16704,0.5637,-17.23741
1461182.51841,99.0,295.47278,0.56403,0.17471,0.59047,-17.21101
1461182.75841,99.0,233.87738,0.59124,0.18364,0.6191,-17.25501
1461182.99541,99.0,185.05922,0.61839,0.19096,0.6472,-17.1611
1461183.23241,99.0,146.35823,0.65074,0.19819,0.68025,-16.93843
1461183.46841,99.0,115.77804,0.68099,0.20951,0.71249,-17.10064
1461183.70241,99.0,91.6721,0.71114,0.21451,0.74279,-16.78568
1461183.94841,99.0,72.51701,0.7458,0.22237,0.77825,-16.6024
1461184.17741,99.0,57.36816,0.77987,0.22862,0.81269,-16.33872
1461184.41341,99.0,45.3629,0.81613,0.23606,0.84958,-16.13238
1461184.64641,99.0,35.93134,0.85123,0.24156,0.88484,-15.84279
1461184.89641,99.0,28.40909,0.88691,0.2502,0.92153,-15.75364
1461185.11141,99.0,22.48202,0.9255,0.25856,0.96094,-15.60877
1461185.37541,99.0,17.79613,0.96883,0.26511,1.00445,-15.30383
1461185.62841,99.0,14.06813,1.01365,0.27026,1.04906,-14.92917
1461185.84441,99.0,11.1448,1.06064,0.27245,1.09507,-14.40625
1461186.11141,99.0,8.81772,1.11051,0.27154,1.14323,-13.74005
1461186.28941,99.0,6.97545,1.1638,0.26005,1.1925,-12.59564
1461186.50741,99.0,5.5173,1.20314,0.2524,1.22933,-11.84785
1461186.77741,99.0,4.36941,1.24716,0.23385,1.26889,-10.62024
1461187.11241,99.0,3.45686,1.28264,0.21419,1.3004,-9.48044
1461187.53141,99.0,2.73547,1.31526,0.19035,1.32896,-8.23472
1461188.05641,99.0,2.16054,1.34556,0.17263,1.35659,-7.31101
1461188.71541,99.0,1.70952,1.36986,0.1613,1.37932,-6.71572
1461189.54341,99.0,1.35352,1.38298,0.15359,1.39148,-6.33728
1461190.58641,99.0,1.07079,1.39135,0.14396,1.39877,-5.90723
1461191.90041,99.0,0.84734,1.39771,0.13293,1.40402,-5.43288
1461193.55641,99.0,0.67072,1.40693,0.12068,1.4121,-4.90257
1461195.6454,99.0,0.53067,1.42017,0.1069,1.42418,-4.30463
1461198.2814,99.0,0.41976,1.44253,0.0963,1.44574,-3.81943
1461201.6134,99.0,0.33183,1.4752,0.09704,1.47839,-3.76342
1461205.8184,99.0,0.26261,1.50911,0.11788,1.51371,-4.46624
1461211.12639,99.0,0.20791,1.53069,0.15722,1.53874,-5.86428
1461217.83139,99.0,0.16452,1.52799,0.20502,1.54168,-7.64225
1461226.30738,99.0,0.13007,1.49841,0.24146,1.51774,-9.15427
1461236.99737,99.0,0.10309,1.45542,0.24664,1.47617,-9.61794
1461250.51136,99.0,0.08153,1.42446,0.21232,1.44019,-8.4778
1461267.60935,99.0,0.06443,1.42843,0.15735,1.43707,-6.28594
1461289.19633,99.0,0.05102,1.50601,0.07465,1.50786,-2.83771
1461316.43831,99.0,0.04042,1.6747,0.03506,1.67507,-1.19929
1461350.93428,99.0,0.03192,1.91326,0.10698,1.91625,-3.20044
1461394.48125,99.0,0.02528,2.1385,0.34659,2.1664,-9.2061
1461449.54621,99.0,0.01999,2.2278,0.74028,2.34758,-18.38113
1475632.23591,100.0,20004.453,0.28341,-0.02421,0.28444,4.88318
1475632.37891,100.0,15829.126,0.28807,-0.00562,0.28812,1.117
1475632.52091,100.0,12516.703,0.2981,0.01388,0.29843,-2.66589
1475632.66291,100.0,9909.4424,0.30642,0.02737,0.30764,-5.1048
1475632.82691,100.0,7835.48,0.31591,0.04095,0.31855,-7.38599
1475633.02791,100.0,6217.2461,0.32678,0.05419,0.33125,-9.41497
1475633.26591,100.0,4905.291,0.33918,0.06452,0.34526,-10.77092
1475633.50391,100.0,3881.2737,0.35166,0.07514,0.3596,-12.06113
1475633.74191,100.0,3070.9827,0.36309,0.08529,0.37297,-13.21886
1475633.98091,100.0,2430.7778,0.37746,0.09397,0.38898,-13.97968
1475634.21891,100.0,1923.1537,0.39395,0.10465,0.40761,-14.87588
1475634.45591,100.0,1522.4358,0.41127,0.1133,0.42659,-15.40244
1475634.69491,100.0,1203.8446,0.42877,0.1238,0.44628,-16.10555
1475634.93291,100.0,952.86591,0.44831,0.13165,0.46724,-16.36472
1475635.17091,100.0,754.27557,0.46761,0.14106,0.48843,-16.78613
1475635.40891,100.0,596.71857,0.48908,0.14972,0.51149,-17.0204
1475635.64591,100.0,471.96338,0.5125,0.1579,0.53628,-17.12427
1475635.88491,100.0,373.20856,0.53833,0.16707,0.56366,-17.24188
1475636.12291,100.0,295.47278,0.56316,0.17568,0.58993,-17.32508
1475636.36191,100.0,233.87738,0.59081,0.18221,0.61827,-17.14009
1475636.59991,100.0,185.05922,0.6199,0.19174,0.64888,-17.18672
1475636.83591,100.0,146.35823,0.6479,0.19848,0.67762,-17.03228
1475637.07291,100.0,115.77804,0.67837,0.20712,0.70928,-16.97836
1475637.30691,100.0,91.6721,0.71174,0.21494,0.74349,-16.80399
1475637.55191,100.0,72.51701,0.74471,0.22047,0.77666,-16.49097
1475637.78191,100.0,57.36816,0.778,0.2283,0.81081,-16.35426
1475638.01791,100.0,45.3629,0.81405,0.23442,0.84713,-16.06474
1475638.24991,100.0,35.93134,0.8478,0.24121,0.88145,-15.88207
1475638.50091,100.0,28.40909,0.88525,0.24886,0.91957,-15.70146
1475638.71491,100.0,22.48202,0.92444,0.258,0.95976,-15.59368
1475638.97991,100.0,17.79613,0.96679,0.26409,1.00221,-15.27839
1475639.23191,100.0,14.06813,1.01098,0.26955,1.04629,-14.92926
1475639.44791,100.0,11.1448,1.06036,0.27319,1.09499,-14.44734
1475639.71591,100.0,8.81772,1.10752,0.26947,1.13983,-13.67486
1475639.89391,100.0,6.97545,1.15672,0.26001,1.18558,-12.66865
1475640.11191,100.0,5.5173,1.20793,0.25036,1.2336,-11.70964
1475640.38091,100.0,4.36941,1.24294,0.23576,1.2651,-10.74026
1475640.71591,100.0,3.45686,1.27994,0.21386,1.29768,-9.48553
1475641.1349,100.0,2.73547,1.30987,0.19183,1.32384,-8.33166
1475641.6599,100.0,2.16054,1.33581,0.17001,1.34658,-7.25301
1475642.3189,100.0,1.70952,1.36189,0.15254,1.37041,-6.39082
1475643.1479,100.0,1.35352,1.38477,0.14494,1.39233,-5.97518
1475644.1909,100.0,1.07079,1.39825,0.1418,1.40542,-5.79059
1475645.5049,100.0,0.84734,1.404,0.13985,1.41095,-5.68848
1475647.1599,100.0,0.67072,1.40753,0.13503,1.414,-5.48001
1475649.2489,100.0,0.53067,1.41035,0.12404,1.41579,-5.02634
1475651.8859,100.0,0.41976,1.41946,0.11001,1.42372,-4.43181
1475655.21689,100.0,0.33183,1.43954,0.09548,1.4427,-3.79454
1475659.42289,100.0,0.26261,1.47383,0.08958,1.47655,-3.47808
1475664.73089,100.0,0.20791,1.51851,0.10411,1.52207,-3.92222
1475671.43488,100.0,0.16452,1.55815,0.14693,1.56506,-5.38683
1475679.91187,100.0,0.13007,1.57321,0.21224,1.58746,-7.68324
1475690.60187,100.0,0.10309,1.55056,0.27861,1.57539,-10.18647
1475704.11586,100.0,0.08153,1.49329,0.31827,1.52683,-12.03155
1475721.21384,100.0,0.06443,1.43342,0.31867,1.46842,-12.53389
