Repository: SebaVillagra00/ICM2985-SOH-IPRE

## Data University of Cambridge (EIS Cambridge)
Data publicada en "Identifying degradation patterns of lithium ion batteries from impedance spectroscopy using machine learning" (Zhang, Tang, Zhang, Wang, Stimming & Lee, 2020) https://www.nature.com/articles/s41467-020-15235-7.

Carpeta contiene:
* Paper de Nature Comunications (IF: 16.6).
* Data frames para IOS.
* Data frames para Windows.

Cada Data frame está contenido en un archivo .txt con las siguientes columnas:
* time/s: tiempo en que se mide la muestra.
* cycle number: ciclo de carga de la batería.
* freq/Hz: frecuencia de la señal de input.
* Re(Z)/Ohm: Parte resistiva de la impedancia.
* Im(Z)/Ohm: Parte reactiva de la impedancia.

File: EIS Cambridge/EIS csv/EIS_state_III_25C02.csv (part 10 of 23)
time/s,cycle number,freq/Hz,Re(Z)/Ohm,-Im(Z)/Ohm,|Z|/Ohm,Phase(Z)/deg
1475742.79983,100.0,0.05102,1.39128,0.24387,1.41249,-9.94211
1475770.04281,100.0,0.04042,1.43147,0.12329,1.43677,-4.92277
1475804.53778,100.0,0.03192,1.59443,0.00927,1.59446,-0.33319
1475848.08574,100.0,0.02528,1.88889,-0.00434,1.88889,0.13158
1475903.1507,100.0,0.01999,2.25458,0.18203,2.26191,-4.61588
1490029.54949,101.0,20004.453,0.28339,-0.02387,0.28439,4.8143
1490029.69249,101.0,15829.126,0.28923,-0.0052,0.28928,1.02954
1490029.83449,101.0,12516.703,0.29625,0.01275,0.29652,-2.46435
1490029.97649,101.0,9909.4424,0.30681,0.02809,0.3081,-5.23026
1490030.14049,101.0,7835.48,0.31612,0.04132,0.31881,-7.44629
1490030.34149,101.0,6217.2461,0.32665,0.05447,0.33116,-9.467
1490030.57949,101.0,4905.291,0.33744,0.06537,0.34372,-10.96301
1490030.81749,101.0,3881.2737,0.34978,0.07605,0.35796,-12.26605
1490031.05549,101.0,3070.9827,0.36281,0.08562,0.37277,-13.27912
1490031.29449,101.0,2430.7778,0.37821,0.09426,0.38978,-13.99447
1490031.53248,101.0,1923.1537,0.3929,0.10496,0.40668,-14.9562
1490031.76948,101.0,1522.4358,0.41027,0.11283,0.4255,-15.37768
1490032.00848,101.0,1203.8446,0.42883,0.12272,0.44604,-15.96947
1490032.24648,101.0,952.86591,0.44694,0.13155,0.4659,-16.40072
1490032.48548,101.0,754.27557,0.46793,0.14076,0.48864,-16.74198
1490032.72248,101.0,596.71857,0.48896,0.14878,0.51109,-16.92374
1490032.95948,101.0,471.96338,0.51429,0.1582,0.53807,-17.09807
1490033.19848,101.0,373.20856,0.53753,0.16674,0.5628,-17.23411
1490033.43648,101.0,295.47278,0.56427,0.17521,0.59084,-17.2498
1490033.67548,101.0,233.87738,0.59002,0.18368,0.61795,-17.29202
1490033.91348,101.0,185.05922,0.61885,0.1915,0.6478,-17.1944
1490034.14948,101.0,146.35823,0.64845,0.20033,0.67869,-17.16792
1490034.38648,101.0,115.77804,0.6785,0.2067,0.70928,-16.94331
1490034.62048,101.0,91.6721,0.71184,0.2141,0.74334,-16.7395
1490034.86648,101.0,72.51701,0.74497,0.22247,0.77748,-16.6273
1490035.09548,101.0,57.36816,0.7797,0.22805,0.81236,-16.3035
1490035.33148,101.0,45.3629,0.8149,0.23563,0.84829,-16.12695
1490035.56448,101.0,35.93134,0.84973,0.24169,0.88344,-15.87744
1490035.81448,101.0,28.40909,0.88613,0.24977,0.92066,-15.74112
1490036.02848,101.0,22.48202,0.92681,0.25743,0.96189,-15.52291
1490036.29348,101.0,17.79613,0.96672,0.26518,1.00243,-15.33959
1490036.54648,101.0,14.06813,1.01557,0.27218,1.05141,-15.00297
1490036.76248,101.0,11.1448,1.06061,0.27365,1.09535,-14.46724
1490037.02948,101.0,8.81772,1.11198,0.27141,1.14462,-13.71661
1490037.20748,101.0,6.97545,1.16381,0.26763,1.19419,-12.95073
1490037.42548,101.0,5.5173,1.20577,0.25032,1.23148,-11.72809
1490037.69548,101.0,4.36941,1.24819,0.23531,1.27018,-10.67633
1490038.03048,101.0,3.45686,1.28542,0.21323,1.30298,-9.41851
1490038.44848,101.0,2.73547,1.32256,0.19421,1.33674,-8.35404
1490038.97448,101.0,2.16054,1.34797,0.1808,1.36004,-7.63933
1490039.63348,101.0,1.70952,1.36476,0.16704,1.37494,-6.97808
1490040.46148,101.0,1.35352,1.37681,0.15235,1.38521,-6.31443
1490041.50448,101.0,1.07079,1.38887,0.13647,1.39556,-5.61189
1490042.81848,101.0,0.84734,1.40233,0.1216,1.40759,-4.95592
1490044.47447,101.0,0.67072,1.41925,0.10963,1.42348,-4.41725
1490046.56247,101.0,0.53067,1.44345,0.102,1.44705,-4.04222
1490049.19947,101.0,0.41976,1.47109,0.10922,1.47514,-4.24627
1490052.53047,101.0,0.33183,1.49203,0.13104,1.49778,-5.01905
1490056.73647,101.0,0.26261,1.49795,0.16222,1.50671,-6.18089
1490062.04446,101.0,0.20791,1.48446,0.18783,1.49629,-7.21156
1490068.74946,101.0,0.16452,1.46007,0.19584,1.47315,-7.63944
1490077.22545,101.0,0.13007,1.43913,0.17831,1.45013,-7.06304
1490087.91544,101.0,0.10309,1.44341,0.13787,1.44998,-5.45634
1490101.42943,101.0,0.08153,1.49172,0.08977,1.49442,-3.44381
1490118.52742,101.0,0.06443,1.58233,0.06583,1.5837,-2.38242
1490140.1134,101.0,0.05102,1.73471,0.09548,1.73734,-3.15057
1490167.35638,101.0,0.04042,1.89269,0.23339,1.90702,-7.02981
1490201.85235,101.0,0.03192,1.9758,0.47861,2.03294,-13.61693
1490245.39932,101.0,0.02528,1.90493,0.76383,2.05236,-21.84947
1490300.46428,101.0,0.01999,1.6642,0.97097,1.92674,-30.26118
1504467.8244,102.0,20004.453,0.28294,-0.02564,0.2841,5.17782
1504467.9674,102.0,15829.126,0.28976,-0.00506,0.2898,1.00049
1504468.1094,102.0,12516.703,0.29837,0.01203,0.29861,-2.30891
1504468.2514,102.0,9909.4424,0.30608,0.02942,0.30749,-5.49105
1504468.4154,102.0,7835.48,0.31671,0.04328,0.31965,-7.78143
1504468.6164,102.0,6217.2461,0.32627,0.05403,0.33071,-9.40203
1504468.8544,102.0,4905.291,0.33721,0.06524,0.34346,-10.9491
1504469.0924,102.0,3881.2737,0.3511,0.07418,0.35886,-11.93028
1504469.3314,102.0,3070.9827,0.36416,0.08487,0.37392,-13.11978
1504469.5694,102.0,2430.7778,0.37831,0.09499,0.39005,-14.09553
1504469.8074,102.0,1923.1537,0.39397,0.10396,0.40745,-14.78179
1504470.0454,102.0,1522.4358,0.40994,0.11414,0.42554,-15.55876
1504470.2834,102.0,1203.8446,0.42847,0.1229,0.44575,-16.00434
1504470.5214,102.0,952.86591,0.44827,0.13166,0.4672,-16.3684
1504470.7604,102.0,754.27557,0.46788,0.14128,0.48874,-16.80173
1504470.9974,102.0,596.71857,0.48937,0.14937,0.51166,-16.97396
1504471.2344,102.0,471.96338,0.51298,0.15811,0.53679,-17.13013
1504471.4744,102.0,373.20856,0.53857,0.16722,0.56393,-17.24907
1504471.7114,102.0,295.47278,0.56468,0.17544,0.5913,-17.25941
1504471.9504,102.0,233.87738,0.59109,0.18304,0.61879,-17.20614
1504472.1884,102.0,185.05922,0.61846,0.19184,0.64753,-17.23337
1504472.4254,102.0,146.35823,0.64841,0.19946,0.67839,-17.09836
1504472.6614,102.0,115.77804,0.68045,0.20714,0.71128,-16.93134
1504472.8954,102.0,91.6721,0.71116,0.2143,0.74275,-16.76968
1504473.1414,102.0,72.51701,0.74593,0.22056,0.77786,-16.47201
1504473.3704,102.0,57.36816,0.77903,0.2283,0.81179,-16.33331
1504473.6064,102.0,45.3629,0.81433,0.23598,0.84783,-16.16077
1504473.8394,102.0,35.93134,0.85173,0.24243,0.88556,-15.88828
1504474.0894,102.0,28.40909,0.88674,0.25032,0.9214,-15.76427
1504474.3044,102.0,22.48202,0.92694,0.25831,0.96226,-15.5717
1504474.5694,102.0,17.79613,0.96813,0.26545,1.00387,-15.33308
1504474.8214,102.0,14.06813,1.01303,0.27284,1.04913,-15.0738
1504475.0374,102.0,11.1448,1.06091,0.27196,1.09521,-14.37776
1504475.3044,102.0,8.81772,1.11017,0.27384,1.14345,-13.85632
1504475.4824,102.0,6.97545,1.16227,0.26424,1.19193,-12.80831
1504475.7004,102.0,5.5173,1.20419,0.25122,1.23011,-11.78402
1504475.9704,102.0,4.36941,1.25454,0.23486,1.27634,-10.60347
1504476.3054,102.0,3.45686,1.28904,0.22166,1.30796,-9.75703
1504476.7244,102.0,2.73547,1.31699,0.19962,1.33203,-8.61882
1504477.2494,102.0,2.16054,1.34149,0.179,1.35338,-7.60033
1504477.90839,102.0,1.70952,1.36147,0.15929,1.37075,-6.67324
1504478.73639,102.0,1.35352,1.38159,0.14027,1.38869,-5.79736
1504479.77939,102.0,1.07079,1.40459,0.12768,1.41038,-5.19407
1504481.09339,102.0,0.84734,1.42535,0.12439,1.43077,-4.98757
1504482.74939,102.0,0.67072,1.44151,0.12951,1.44731,-5.13375
1504484.83839,102.0,0.53067,1.44688,0.13948,1.45359,-5.50643
1504487.47439,102.0,0.41976,1.44366,0.14515,1.45094,-5.74153
1504490.80638,102.0,0.33183,1.43746,0.14196,1.44445,-5.64019
1504495.01138,102.0,0.26261,1.43706,0.12745,1.4427,-5.06822
1504500.32038,102.0,0.20791,1.45119,0.10665,1.4551,-4.20317
1504507.02437,102.0,0.16452,1.48955,0.08795,1.49214,-3.37916
1504515.50137,102.0,0.13007,1.55119,0.08966,1.55378,-3.30792
1504526.19136,102.0,0.10309,1.62584,0.13095,1.6311,-4.60467
1504539.70535,102.0,0.08153,1.68425,0.22212,1.69883,-7.51283
1504556.80233,102.0,0.06443,1.70122,0.33857,1.73458,-11.25565
1504578.38932,102.0,0.05102,1.63554,0.46094,1.69925,-15.73923
1504605.6313,102.0,0.04042,1.50709,0.51521,1.59272,-18.87329
1504640.12727,102.0,0.03192,1.3731,0.45699,1.44715,-18.40824
1504683.67524,102.0,0.02528,1.31916,0.27892,1.34832,-11.93879
1504738.74019,102.0,0.01999,1.43656,0.02541,1.43679,-1.01347
1518878.18316,103.0,20004.453,0.28236,-0.02517,0.28348,5.09301
1518878.32616,103.0,15829.126,0.28978,-0.00539,0.28983,1.06539
1518878.46816,103.0,12516.703,0.29793,0.01262,0.2982,-2.42543
1518878.61016,103.0,9909.4424,0.30656,0.02792,0.30783,-5.20445
1518878.77416,103.0,7835.48,0.31459,0.04209,0.31739,-7.62138
1518878.97516,103.0,6217.2461,0.32566,0.05384,0.33008,-9.3883
1518879.21316,103.0,4905.291,0.33597,0.0655,0.3423,-11.03123
1518879.45216,103.0,3881.2737,0.34906,0.07537,0.3571,-12.18456
1518879.69016,103.0,3070.9827,0.36358,0.08586,0.37358,-13.28648
1518879.92816,103.0,2430.7778,0.37784,0.09516,0.38964,-14.13605
1518880.16616,103.0,1923.1537,0.39261,0.1033,0.40598,-14.7414
1518880.40416,103.0,1522.4358,0.41041,0.11312,0.42571,-15.41022
1518880.64216,103.0,1203.8446,0.42774,0.1223,0.44488,-15.95569
1518880.88116,103.0,952.86591,0.44707,0.1321,0.46618,-16.46175
1518881.11916,103.0,754.27557,0.46906,0.14093,0.48977,-16.72261
1518881.35616,103.0,596.71857,0.48858,0.14961,0.51097,-17.02495
1518881.59316,103.0,471.96338,0.51339,0.15795,0.53714,-17.10155
1518881.83316,103.0,373.20856,0.53633,0.16687,0.56169,-17.28271
1518882.07016,103.0,295.47278,0.5628,0.17542,0.58951,-17.31208
1518882.31016,103.0,233.87738,0.59019,0.18204,0.61763,-17.14166
1518882.54816,103.0,185.05922,0.61764,0.19278,0.64703,-17.33428
1518882.78416,103.0,146.35823,0.64871,0.19999,0.67884,-17.13413
1518883.02015,103.0,115.77804,0.67873,0.20651,0.70945,-16.92305
1518883.25515,103.0,91.6721,0.71116,0.21528,0.74303,-16.84165
1518883.50015,103.0,72.51701,0.74499,0.22114,0.77712,-16.53247
1518883.72915,103.0,57.36816,0.77781,0.22886,0.81078,-16.39573
1518883.96615,103.0,45.3629,0.81333,0.23534,0.8467,-16.13774
1518884.19815,103.0,35.93134,0.84899,0.24279,0.88302,-15.95935
1518884.44815,103.0,28.40909,0.88443,0.24942,0.91893,-15.74936
1518884.66315,103.0,22.48202,0.92362,0.25898,0.95924,-15.66325
1518884.92815,103.0,17.79613,0.9674,0.26607,1.00333,-15.37812
1518885.18015,103.0,14.06813,1.01095,0.27261,1.04706,-15.0912
1518885.39615,103.0,11.1448,1.05885,0.27539,1.09407,-14.57902
1518885.66215,103.0,8.81772,1.1095,0.27306,1.14261,-13.82635
1518885.84115,103.0,6.97545,1.16118,0.26307,1.19061,-12.76519
1518886.05915,103.0,5.5173,1.20519,0.25566,1.23201,-11.97668
1518886.32815,103.0,4.36941,1.24741,0.23653,1.26964,-10.73668
1518886.66315,103.0,3.45686,1.28383,0.21713,1.30206,-9.59956
1518887.08215,103.0,2.73547,1.31568,0.19454,1.32998,-8.41106
1518887.60715,103.0,2.16054,1.3459,0.1738,1.35708,-7.35805
1518888.26615,103.0,1.70952,1.37206,0.16041,1.3814,-6.66833
1518889.09515,103.0,1.35352,1.38926,0.15314,1.39767,-6.29051
1518890.13815,103.0,1.07079,1.39886,0.14714,1.40658,-6.00439
1518891.45115,103.0,0.84734,1.40389,0.1389,1.41075,-5.65029
1518893.10715,103.0,0.67072,1.41008,0.12748,1.41583,-5.16599
1518895.19615,103.0,0.53067,1.41939,0.11356,1.42392,-4.57418
1518897.83314,103.0,0.41976,1.43772,0.09985,1.44119,-3.97283
1518901.16414,103.0,0.33183,1.46734,0.09365,1.47033,-3.65183
1518905.37014,103.0,0.26261,1.50535,0.10442,1.50897,-3.9681
1518910.67813,103.0,0.20791,1.53892,0.1381,1.54511,-5.12773
1518917.38213,103.0,0.16452,1.55201,0.18973,1.56356,-6.96989
1518925.85912,103.0,0.13007,1.53375,0.24225,1.55276,-8.97552
1518936.54911,103.0,0.10309,1.48985,0.2712,1.51433,-10.31668
1518950.0631,103.0,0.08153,1.44132,0.25864,1.46434,-10.17339
1518967.16009,103.0,0.06443,1.41716,0.21301,1.43308,-8.548
1518988.74707,103.0,0.05102,1.45193,0.12196,1.45704,-4.80166
1519015.99005,103.0,0.04042,1.58327,0.03853,1.58374,-1.39391
1519050.48503,103.0,0.03192,1.81776,0.03337,1.81807,-1.05177
1519094.03299,103.0,0.02528,2.09876,0.18812,2.10718,-5.12201
1519149.09795,103.0,0.01999,2.31543,0.54218,2.37806,-13.17899
1533293.76251,104.0,20004.453,0.28284,-0.02443,0.28389,4.93711
1533293.90551,104.0,15829.126,0.28919,-0.00552,0.28925,1.09301
1533294.04751,104.0,12516.703,0.29724,0.01273,0.29751,-2.45196
1533294.18951,104.0,9909.4424,0.30535,0.02667,0.30652,-4.99167
1533294.35351,104.0,7835.48,0.31526,0.04092,0.31791,-7.39514
1533294.55451,104.0,6217.2461,0.32564,0.0531,0.32994,-9.26222
1533294.79251,104.0,4905.291,0.33734,0.06431,0.34341,-10.79367
1533295.03051,104.0,3881.2737,0.3498,0.07545,0.35785,-12.17134
1533295.26851,104.0,3070.9827,0.36435,0.08524,0.37419,-13.16811
1533295.50651,104.0,2430.7778,0.37845,0.0938,0.3899,-13.92115
1533295.74551,104.0,1923.1537,0.39327,0.10379,0.40673,-14.78395
1533295.98251,104.0,1522.4358,0.41026,0.11307,0.42556,-15.4085
1533296.22151,104.0,1203.8446,0.42653,0.12184,0.44359,-15.94213
1533296.45951,104.0,952.86591,0.44567,0.12968,0.46415,-16.22391
1533296.6975,104.0,754.27557,0.467,0.14026,0.48761,-16.71752
1533296.9355,104.0,596.71857,0.48918,0.14853,0.51123,-16.88934
1533297.1725,104.0,471.96338,0.51182,0.1576,0.53553,-17.11496
1533297.4115,104.0,373.20856,0.53657,0.16599,0.56166,-17.18975
1533297.6495,104.0,295.47278,0.56239,0.17482,0.58893,-17.2681
1533297.8885,104.0,233.87738,0.58887,0.18178,0.61629,-17.15535
1533298.1265,104.0,185.05922,0.61676,0.19039,0.64548,-17.15538
1533298.3625,104.0,146.35823,0.64768,0.19987,0.67782,-17.14955
1533298.5995,104.0,115.77804,0.67903,0.20597,0.70958,-16.87406
1533298.8335,104.0,91.6721,0.7087,0.21448,0.74044,-16.83792
1533299.0795,104.0,72.51701,0.7437,0.22085,0.7758,-16.53916
1533299.3085,104.0,57.36816,0.77704,0.22691,0.80949,-16.27876
1533299.5445,104.0,45.3629,0.81113,0.23468,0.8444,-16.13666
1533299.7775,104.0,35.93134,0.84646,0.24004,0.87984,-15.83236
1533300.0275,104.0,28.40909,0.88264,0.24716,0.91659,-15.64351
1533300.2415,104.0,22.48202,0.92307,0.25751,0.95831,-15.58761
1533300.5065,104.0,17.79613,0.96524,0.26348,1.00055,-15.26805
1533300.7595,104.0,14.06813,1.00835,0.27047,1.044,-15.01476
1533300.9755,104.0,11.1448,1.05956,0.27247,1.09403,-14.4216
1533301.2425,104.0,8.81772,1.10559,0.26989,1.13806,-13.71842
1533301.4205,104.0,6.97545,1.1553,0.26384,1.18504,-12.86408
1533301.6385,104.0,5.5173,1.20575,0.24852,1.2311,-11.64618
1533301.9075,104.0,4.36941,1.24474,0.23848,1.26738,-10.84579
1533302.2435,104.0,3.45686,1.27862,0.2173,1.29696,-9.64526
1533302.6615,104.0,2.73547,1.30868,0.19495,1.32312,-8.47269
1533303.1865,104.0,2.16054,1.33526,0.17325,1.34645,-7.39271
1533303.8465,104.0,1.70952,1.36029,0.15411,1.36899,-6.46367
1533304.6745,104.0,1.35352,1.38396,0.14227,1.39126,-5.86934
1533305.7175,104.0,1.07079,1.40189,0.13888,1.40876,-5.6577
1533307.0315,104.0,0.84734,1.41081,0.1396,1.41769,-5.65095
1533308.6865,104.0,0.67072,1.4154,0.13947,1.42225,-5.62776
1533310.77549,104.0,0.53067,1.41477,0.1323,1.42094,-5.34228
1533313.41249,104.0,0.41976,1.41846,0.12031,1.42355,-4.84797
1533316.74349,104.0,0.33183,1.4314,0.10456,1.43522,-4.17802
1533320.94949,104.0,0.26261,1.4584,0.09112,1.46124,-3.575
1533326.25748,104.0,0.20791,1.5017,0.09188,1.50451,-3.50139
1533332.96148,104.0,0.16452,1.55257,0.11971,1.55717,-4.40909
1533341.43847,104.0,0.13007,1.59001,0.17973,1.60014,-6.44914
1533352.12846,104.0,0.10309,1.593,0.25953,1.61401,-9.25332
1533365.64245,104.0,0.08153,1.54984,0.33009,1.5846,-12.02356
1533382.74044,104.0,0.06443,1.48462,0.3667,1.52924,-13.87421
1533404.32642,104.0,0.05102,1.40582,0.32672,1.44329,-13.0837
1533431.5694,104.0,0.04042,1.38277,0.21823,1.39988,-8.96838
1533466.06437,104.0,0.03192,1.47082,0.07076,1.47252,-2.75425
1533509.61234,104.0,0.02528,1.70959,-0.03927,1.71004,1.31579
1533564.6773,104.0,0.01999,2.09617,0.00148,2.09617,-0.04039
1547748.3252,105.0,20004.453,0.28365,-0.02597,0.28484,5.23164
1547748.4682,105.0,15829.126,0.29109,-0.00538,0.29114,1.05862
1547748.6102,105.0,12516.703,0.29791,0.01269,0.29818,-2.43889
1547748.7522,105.0,9909.4424,0.30606,0.02631,0.30719,-4.91406
1547748.9162,105.0,7835.48,0.31618,0.04229,0.31899,-7.61807
1547749.1172,105.0,6217.2461,0.32711,0.05414,0.33156,-9.39712
1547749.3552,105.0,4905.291,0.33867,0.0647,0.34479,-10.81549
1547749.5942,105.0,3881.2737,0.35037,0.07519,0.35835,-12.11214
1547749.8322,105.0,3070.9827,0.36323,0.08482,0.373,-13.14393
1547750.0702,105.0,2430.7778,0.37838,0.09449,0.39,-14.02166
1547750.3082,105.0,1923.1537,0.39411,0.10383,0.40755,-14.75898
1547750.5462,105.0,1522.4358,0.41047,0.11192,0.42545,-15.25149
1547750.7842,105.0,1203.8446,0.42855,0.12251,0.44571,-15.95421
1547751.0232,105.0,952.86591,0.44782,0.13245,0.467,-16.47573
1547751.2612,105.0,754.27557,0.46807,0.13962,0.48845,-16.60907
1547751.4982,105.0,596.71857,0.48846,0.14997,0.51097,-17.06825
1547751.7362,105.0,471.96338,0.51344,0.1584,0.53732,-17.14542
1547751.9752,105.0,373.20856,0.5383,0.16639,0.56343,-17.17683
1547752.2122,105.0,295.47278,0.56334,0.17432,0.58969,-17.19455
1547752.4522,105.0,233.87738,0.59012,0.18208,0.61757,-17.14749
1547752.6902,105.0,185.05922,0.61938,0.19101,0.64816,-17.13943
1547752.9262,105.0,146.35823,0.64679,0.19812,0.67646,-17.03057
1547753.1622,105.0,115.77804,0.67887,0.20486,0.7091,-16.79173
1547753.3972,105.0,91.6721,0.71173,0.21208,0.74265,-16.59283
1547753.6422,105.0,72.51701,0.74412,0.22072,0.77617,-16.52147
1547753.8712,105.0,57.36816,0.77746,0.22655,0.80979,-16.24593
1547754.1082,105.0,45.3629,0.81198,0.23399,0.84502,-16.0757
1547754.3402,105.0,35.93134,0.84668,0.24039,0.88015,-15.85022
1547754.5902,105.0,28.40909,0.88431,0.24736,0.91826,-15.62734
1547754.8052,105.0,22.48202,0.92173,0.2559,0.95659,-15.51605
1547755.07019,105.0,17.79613,0.96346,0.26391,0.99895,-15.31848
1547755.32219,105.0,14.06813,1.00958,0.26973,1.04499,-14.95843
1547755.53819,105.0,11.1448,1.05628,0.27336,1.09108,-14.50974
1547755.80519,105.0,8.81772,1.10559,0.27092,1.1383,-13.76869
1547755.98319,105.0,6.97545,1.15977,0.26466,1.18958,-12.85461
1547756.20219,105.0,5.5173,1.19938,0.25054,1.22526,-11.79892
1547756.47119,105.0,4.36941,1.24417,0.23546,1.26626,-10.71652
1547756.80619,105.0,3.45686,1.27929,0.21471,1.29718,-9.52754
1547757.22519,105.0,2.73547,1.3144,0.19128,1.32825,-8.27995
1547757.75019,105.0,2.16054,1.34569,0.1761,1.35717,-7.45547
1547758.40919,105.0,1.70952,1.36554,0.16589,1.37558,-6.9267
1547759.23719,105.0,1.35352,1.3773,0.15479,1.38597,-6.41233
1547760.28019,105.0,1.07079,1.38616,0.14304,1.39352,-5.89142
1547761.59419,105.0,0.84734,1.39504,0.12889,1.40098,-5.2786
1547763.25019,105.0,0.67072,1.40689,0.11546,1.41162,-4.6916
1547765.33919,105.0,0.53067,1.42471,0.10299,1.42843,-4.13468
1547767.97518,105.0,0.41976,1.45194,0.09739,1.4552,-3.83751
1547771.30718,105.0,0.33183,1.48364,0.10769,1.48754,-4.15137
1547775.51218,105.0,0.26261,1.50893,0.13655,1.51509,-5.17082
1547780.82117,105.0,0.20791,1.51567,0.17678,1.52595,-6.65263
1547787.52517,105.0,0.16452,1.49845,0.21269,1.51347,-8.07841
1547796.00216,105.0,0.13007,1.46453,0.22708,1.48203,-8.81351
1547806.69215,105.0,0.10309,1.4327,0.2083,1.44777,-8.27214
1547820.20614,105.0,0.08153,1.42987,0.15817,1.43859,-6.31243
1547837.30313,105.0,0.06443,1.47044,0.10269,1.47402,-3.99466
1547858.89011,105.0,0.05102,1.58974,0.05086,1.59055,-1.83225
1547886.13209,105.0,0.04042,1.78063,0.07606,1.78226,-2.44597
1547920.62807,105.0,0.03192,1.99054,0.23489,2.00435,-6.73004
1547964.17503,105.0,0.02528,2.11445,0.53423,2.1809,-14.17938
1548019.23999,105.0,0.01999,2.05239,0.90896,2.24466,-23.88767
1562199.3177,106.0,20004.453,0.28565,-0.02609,0.28684,5.219
1562199.4607,106.0,15829.126,0.28968,-0.00507,0.28973,1.00251
1562199.6027,106.0,12516.703,0.29954,0.01212,0.29978,-2.31638
1562199.7447,106.0,9909.4424,0.30826,0.02734,0.30947,-5.06751
1562199.9087,106.0,7835.48,0.31629,0.04256,0.31914,-7.66439
1562200.1097,106.0,6217.2461,0.32641,0.05456,0.33094,-9.4897
1562200.3477,106.0,4905.291,0.33785,0.06472,0.344,-10.84354
1562200.5857,106.0,3881.2737,0.35191,0.07521,0.35986,-12.06381
1562200.8237,106.0,3070.9827,0.36342,0.08463,0.37314,-13.10918
1562201.0627,106.0,2430.7778,0.37927,0.09367,0.39067,-13.87261
1562201.3007,106.0,1923.1537,0.39395,0.10358,0.40734,-14.73123
1562201.5387,106.0,1522.4358,0.41165,0.11138,0.42645,-15.13953
1562201.7767,106.0,1203.8446,0.42948,0.12132,0.44628,-15.77407
1562202.0157,106.0,952.86591,0.44793,0.13144,0.46681,-16.35375
1562202.2537,106.0,754.27557,0.46797,0.13982,0.48841,-16.63546
1562202.4907,106.0,596.71857,0.4913,0.1485,0.51325,-16.81772
1562202.7287,106.0,471.96338,0.5133,0.15631,0.53657,-16.93672
1562202.9677,106.0,373.20856,0.53719,0.16625,0.56233,-17.19596
1562203.2047,106.0,295.47278,0.56261,0.17322,0.58868,-17.11324
1562203.44469,106.0,233.87738,0.58891,0.18273,0.61661,-17.23874
1562203.68269,106.0,185.05922,0.61767,0.18872,0.64586,-16.99002
1562203.91869,106.0,146.35823,0.64818,0.19772,0.67767,-16.96369
1562204.15469,106.0,115.77804,0.67846,0.20518,0.70881,-16.82654
1562204.38969,106.0,91.6721,0.70928,0.21152,0.74014,-16.60532
1562204.63469,106.0,72.51701,0.74182,0.22042,0.77388,-16.54811
1562204.86369,106.0,57.36816,0.77697,0.2265,0.80931,-16.25226
1562205.10069,106.0,45.3629,0.80988,0.23213,0.84249,-15.99321
1562205.33269,106.0,35.93134,0.84611,0.23985,0.87945,-15.82635
1562205.58269,106.0,28.40909,0.88182,0.24538,0.91533,-15.54981
1562205.79769,106.0,22.48202,0.92072,0.25468,0.9553,-15.46179
1562206.06269,106.0,17.79613,0.96227,0.26397,0.99782,-15.34014
1562206.31469,106.0,14.06813,1.00701,0.26566,1.04147,-14.77829
1562206.53069,106.0,11.1448,1.05292,0.27091,1.08721,-14.42882
1562206.79769,106.0,8.81772,1.10301,0.26982,1.13553,-13.74581
1562206.97569,106.0,6.97545,1.15776,0.26295,1.18724,-12.79602
1562207.19369,106.0,5.5173,1.19583,0.24942,1.22157,-11.7815
1562207.46369,106.0,4.36941,1.24187,0.2346,1.26384,-10.69778
1562207.79869,106.0,3.45686,1.27656,0.21213,1.29406,-9.43481
1562208.21769,106.0,2.73547,1.31133,0.19087,1.32515,-8.28137
1562208.74269,106.0,2.16054,1.34178,0.17678,1.35337,-7.50542
1562209.40169,106.0,1.70952,1.36083,0.1661,1.37093,-6.95912
1562210.22969,106.0,1.35352,1.3721,0.15416,1.38074,-6.41048
1562211.27269,106.0,1.07079,1.382,0.14029,1.3891,-5.79636
1562212.58669,106.0,0.84734,1.39094,0.12621,1.39665,-5.18461
1562214.24269,106.0,0.67072,1.40482,0.11322,1.40937,-4.60756
1562216.33168,106.0,0.53067,1.42397,0.10149,1.42758,-4.07653
1562218.96868,106.0,0.41976,1.45186,0.09873,1.45521,-3.89011
1562222.29968,106.0,0.33183,1.48184,0.11285,1.48613,-4.35483
1562226.50568,106.0,0.26261,1.50309,0.14351,1.50992,-5.45395
1562231.81367,106.0,0.20791,1.5034,0.18151,1.51432,-6.88422
1562238.51767,106.0,0.16452,1.48239,0.21104,1.49734,-8.10254
1562246.99466,106.0,0.13007,1.44995,0.21678,1.46607,-8.50314
1562257.68465,106.0,0.10309,1.42566,0.19118,1.43842,-7.63782
1562271.19864,106.0,0.08153,1.43478,0.13872,1.44147,-5.52256
1562288.29663,106.0,0.06443,1.48855,0.08799,1.49115,-3.38295
1562309.88261,106.0,0.05102,1.61973,0.05305,1.6206,-1.87591
1562337.12559,106.0,0.04042,1.80942,0.10505,1.81247,-3.32267
1562371.62056,106.0,0.03192,1.99625,0.29337,2.01769,-8.36027
1562415.16853,106.0,0.02528,2.0731,0.60447,2.15943,-16.2554
1562470.23349,106.0,0.01999,1.95633,0.95281,2.17602,-25.96801
1576643.27561,107.0,20004.453,0.28351,-0.02567,0.28467,5.17454
1576643.41861,107.0,15829.126,0.29292,-0.00575,0.29297,1.12416
1576643.56061,107.0,12516.703,0.29761,0.012,0.29785,-2.30845
1576643.70261,107.0,9909.4424,0.3064,0.02736,0.30762,-5.1024
1576643.86661,107.0,7835.48,0.31675,0.04141,0.31944,-7.44834
1576644.06761,107.0,6217.2461,0.32718,0.05385,0.33158,-9.34694
1576644.30561,107.0,4905.291,0.3381,0.06321,0.34395,-10.58999
1576644.54461,107.0,3881.2737,0.35097,0.07435,0.35876,-11.96107
1576644.7826,107.0,3070.9827,0.36375,0.08369,0.37325,-12.95659
1576645.0206,107.0,2430.7778,0.37787,0.09414,0.38942,-13.98929
1576645.2586,107.0,1923.1537,0.39302,0.10282,0.40625,-14.66027
1576645.4966,107.0,1522.4358,0.41073,0.1134,0.4261,-15.43486
1576645.7346,107.0,1203.8446,0.42919,0.12137,0.44602,-15.7906
1576645.9736,107.0,952.86591,0.44704,0.13105,0.46585,-16.3383
1576646.2116,107.0,754.27557,0.46715,0.14106,0.48798,-16.80235
1576646.4486,107.0,596.71857,0.48872,0.14974,0.51114,-17.03419
1576646.6866,107.0,471.96338,0.51154,0.15656,0.53496,-17.01717
1576646.9256,107.0,373.20856,0.53737,0.16702,0.56273,-17.26637
1576647.1636,107.0,295.47278,0.56409,0.17381,0.59025,-17.12509
1576647.4026,107.0,233.87738,0.59183,0.18086,0.61885,-16.99249
1576647.6406,107.0,185.05922,0.61763,0.18955,0.64606,-17.06152
1576647.8766,107.0,146.35823,0.64661,0.1968,0.67589,-16.928
1576648.1126,107.0,115.77804,0.67793,0.20474,0.70817,-16.80432
1576648.3466,107.0,91.6721,0.71049,0.21166,0.74134,-16.58897
1576648.5926,107.0,72.51701,0.74255,0.22115,0.77479,-16.58508
1576648.8216,107.0,57.36816,0.77608,0.22593,0.8083,-16.2311
1576649.0586,107.0,45.3629,0.81096,0.23361,0.84393,-16.07029
1576649.2906,107.0,35.93134,0.84589,0.24005,0.87929,-15.84305
1576649.5406,107.0,28.40909,0.88201,0.24797,0.91621,-15.70278
1576649.7556,107.0,22.48202,0.92057,0.25605,0.95552,-15.54375
1576650.0196,107.0,17.79613,0.96221,0.26304,0.99752,-15.28915
1576650.2726,107.0,14.06813,1.00672,0.26909,1.04206,-14.96488
1576650.4886,107.0,11.1448,1.05597,0.27328,1.09076,-14.50974
1576650.7556,107.0,8.81772,1.10268,0.27104,1.1355,-13.80968
1576650.9336,107.0,6.97545,1.15181,0.26364,1.1816,-12.89261
1576651.1516,107.0,5.5173,1.20407,0.25069,1.22989,-11.76126
1576651.4216,107.0,4.36941,1.24061,0.23856,1.26334,-10.88486
1576651.7566,107.0,3.45686,1.27669,0.21699,1.295,-9.64595
1576652.1746,107.0,2.73547,1.3072,0.19657,1.3219,-8.5519
1576652.6996,107.0,2.16054,1.33417,0.17393,1.34546,-7.42748
1576653.3586,107.0,1.70952,1.35988,0.15446,1.36862,-6.47993
1576654.1876,107.0,1.35352,1.38409,0.14389,1.39155,-5.93512
1576655.2306,107.0,1.07079,1.39979,0.14027,1.4068,-5.72243
1576656.5436,107.0,0.84734,1.40869,0.14092,1.41572,-5.71265
1576658.19959,107.0,0.67072,1.41238,0.13869,1.41917,-5.60808
1576660.28859,107.0,0.53067,1.41257,0.13064,1.4186,-5.28399
1576662.92559,107.0,0.41976,1.41751,0.118,1.42242,-4.75867
1576666.25659,107.0,0.33183,1.43227,0.10199,1.4359,-4.07294
1576670.46259,107.0,0.26261,1.46153,0.09041,1.46433,-3.53976
1576675.77058,107.0,0.20791,1.50583,0.09429,1.50878,-3.58303
1576682.47458,107.0,0.16452,1.55465,0.12633,1.55977,-4.64574
1576690.95157,107.0,0.13007,1.58691,0.18885,1.59811,-6.78647
1576701.64156,107.0,0.10309,1.58263,0.26612,1.60484,-9.54492
1576715.15555,107.0,0.08153,1.53484,0.32965,1.56984,-12.12186
1576732.25354,107.0,0.06443,1.47081,0.35751,1.51363,-13.66195
1576753.83952,107.0,0.05102,1.39955,0.31047,1.43357,-12.50769
1576781.0825,107.0,0.04042,1.39028,0.19629,1.40407,-8.03623
1576815.57747,107.0,0.03192,1.49626,0.05217,1.49717,-1.99674
1576859.12544,107.0,0.02528,1.75374,-0.03849,1.75417,1.25733
1576914.1904,107.0,0.01999,2.14018,0.03783,2.14052,-1.01261
1591073.98213,108.0,20004.453,0.28316,-0.02605,0.28436,5.25561
1591074.12513,108.0,15829.126,0.28953,-0.00544,0.28958,1.07545
1591074.26713,108.0,12516.703,0.299,0.01255,0.29926,-2.40373
1591074.40913,108.0,9909.4424,0.30719,0.02764,0.30843,-5.14117
1591074.57313,108.0,7835.48,0.3161,0.03992,0.31861,-7.19762
1591074.77413,108.0,6217.2461,0.32732,0.05391,0.33173,-9.35308
1591075.01213,108.0,4905.291,0.33843,0.06569,0.34475,-10.9855
1591075.25113,108.0,3881.2737,0.35026,0.07425,0.35805,-11.96807
1591075.48813,108.0,3070.9827,0.364,0.08456,0.37369,-13.07862
1591075.72713,108.0,2430.7778,0.37773,0.09297,0.389,-13.82705
1591075.96513,108.0,1923.1537,0.39351,0.10241,0.40662,-14.58733
1591076.20313,108.0,1522.4358,0.41082,0.11252,0.42595,-15.31783
1591076.44113,108.0,1203.8446,0.42825,0.12103,0.44502,-15.78128
1591076.67913,108.0,952.86591,0.44637,0.13071,0.46512,-16.32184
1591076.91813,108.0,754.27557,0.46836,0.13923,0.48862,-16.55531
1591077.15513,108.0,596.71857,0.48867,0.14778,0.51053,-16.82638
1591077.39213,108.0,471.96338,0.51195,0.15641,0.53531,-16.98911
1591077.63213,108.0,373.20856,0.53747,0.1654,0.56234,-17.10546
1591077.86913,108.0,295.47278,0.56317,0.1745,0.58959,-17.21597
1591078.10813,108.0,233.87738,0.59077,0.1807,0.61779,-17.00773
1591078.34613,108.0,185.05922,0.6175,0.18903,0.64579,-17.02002
1591078.58213,108.0,146.35823,0.64609,0.1975,0.67561,-16.99785
1591078.81913,108.0,115.77804,0.67752,0.20677,0.70837,-16.97162
1591079.05313,108.0,91.6721,0.70802,0.21238,0.73919,-16.69767
1591079.29913,108.0,72.51701,0.74227,0.21986,0.77415,-16.49907
1591079.52813,108.0,57.36816,0.77435,0.22653,0.80681,-16.30611
1591079.76413,108.0,45.3629,0.80896,0.23159,0.84145,-15.9754
1591079.99713,108.0,35.93134,0.84396,0.23822,0.87694,-15.76234
1591080.24713,108.0,28.40909,0.88058,0.24539,0.91413,-15.57175
1591080.46213,108.0,22.48202,0.92061,0.2555,0.95541,-15.5112
1591080.72613,108.0,17.79613,0.96045,0.2621,0.99557,-15.26398
1591080.97913,108.0,14.06813,1.0036,0.26873,1.03896,-14.99023
1591081.19513,108.0,11.1448,1.05436,0.26989,1.08835,-14.35787
1591081.46213,108.0,8.81772,1.10182,0.272,1.13489,-13.86694
1591081.64013,108.0,6.97545,1.15238,0.26374,1.18217,-12.89086
1591081.85713,108.0,5.5173,1.19831,0.24528,1.22315,-11.56794
1591082.12613,108.0,4.36941,1.24483,0.23647,1.26709,-10.75583
1591082.46213,108.0,3.45686,1.27723,0.21944,1.29594,-9.74866
1591082.88013,108.0,2.73547,1.30649,0.19764,1.32135,-8.60235
1591083.40513,108.0,2.16054,1.33221,0.17632,1.34382,-7.53946
1591084.06513,108.0,1.70952,1.35389,0.15641,1.36289,-6.5898
1591084.89312,108.0,1.35352,1.376,0.13938,1.38304,-5.78379
1591085.93612,108.0,1.07079,1.39876,0.13087,1.40486,-5.34503
1591087.25012,108.0,0.84734,1.41647,0.13093,1.42251,-5.28125
1591088.90512,108.0,0.67072,1.42635,0.1362,1.43284,-5.45456
1591090.99412,108.0,0.53067,1.42601,0.1404,1.4329,-5.62299
1591093.63112,108.0,0.41976,1.4223,0.13788,1.42897,-5.5369
1591096.96212,108.0,0.33183,1.42226,0.12627,1.42786,-5.07345
1591101.16811,108.0,0.26261,1.43296,0.10832,1.43705,-4.323
1591106.47611,108.0,0.20791,1.46177,0.09144,1.46462,-3.5794
1591113.1811,108.0,0.16452,1.51165,0.08782,1.5142,-3.32491
1591121.6571,108.0,0.13007,1.57506,0.11579,1.57931,-4.2047
1591132.34709,108.0,0.10309,1.62934,0.18496,1.6398,-6.47632
1591145.86108,108.0,0.08153,1.64399,0.28633,1.66874,-9.87996
1591162.95906,108.0,0.06443,1.61642,0.38514,1.66167,-13.40185
1591184.54505,108.0,0.05102,1.51584,0.44576,1.58003,-16.38696
1591211.78803,108.0,0.04042,1.4038,0.41761,1.4646,-16.56684
1591246.284,108.0,0.03192,1.34278,0.28994,1.37373,-12.18463
1591289.83097,108.0,0.02528,1.40955,0.09259,1.41258,-3.75819
1591344.89592,108.0,0.01999,1.67602,-0.09347,1.67863,3.19207
1605515.11745,109.0,20004.453,0.28358,-0.02619,0.28479,5.27638
1605515.26045,109.0,15829.126,0.2903,-0.00516,0.29034,1.0176
1605515.40244,109.0,12516.703,0.29815,0.01083,0.29834,-2.08039
1605515.54444,109.0,9909.4424,0.3073,0.02877,0.30864,-5.34784
1605515.70844,109.0,7835.48,0.31431,0.04173,0.31707,-7.5625
1605515.90944,109.0,6217.2461,0.32568,0.05144,0.32972,-8.97483
1605516.14744,109.0,4905.291,0.3383,0.06361,0.34423,-10.64845
1605516.38644,109.0,3881.2737,0.35016,0.07379,0.35785,-11.90018
1605516.62444,109.0,3070.9827,0.36344,0.08356,0.37292,-12.94856
1605516.86244,109.0,2430.7778,0.37803,0.09517,0.38982,-14.13044
1605517.10044,109.0,1923.1537,0.39289,0.1046,0.40657,-14.90783
1605517.33844,109.0,1522.4358,0.41049,0.11185,0.42545,-15.24167
1605517.57644,109.0,1203.8446,0.42718,0.12069,0.4439,-15.77697
1605517.81544,109.0,952.86591,0.44539,0.13101,0.46426,-16.39156
1605518.05344,109.0,754.27557,0.46742,0.13959,0.48781,-16.62792
1605518.29044,109.0,596.71857,0.4874,0.14737,0.50919,-16.82324
1605518.52744,109.0,471.96338,0.51157,0.15521,0.5346,-16.87752
1605518.76744,109.0,373.20856,0.5376,0.16395,0.56204,-16.95975
1605519.00444,109.0,295.47278,0.56104,0.1733,0.5872,-17.16538
1605519.24444,109.0,233.87738,0.58937,0.18071,0.61646,-17.04663
1605519.48244,109.0,185.05922,0.61737,0.18861,0.64554,-16.98854
1605519.71844,109.0,146.35823,0.64536,0.19756,0.67492,-17.02063
1605519.95444,109.0,115.77804,0.67631,0.20479,0.70664,-16.84626
1605520.18944,109.0,91.6721,0.70688,0.21264,0.73817,-16.74236
1605520.43444,109.0,72.51701,0.74072,0.21799,0.77213,-16.39909
1605520.66344,109.0,57.36816,0.77438,0.22452,0.80627,-16.16868
1605520.90044,109.0,45.3629,0.80954,0.23218,0.84217,-16.00325
1605521.13244,109.0,35.93134,0.84337,0.23755,0.87619,-15.73094
1605521.38244,109.0,28.40909,0.87849,0.24644,0.91241,-15.67036
1605521.59744,109.0,22.48202,0.91891,0.25296,0.95309,-15.39136
1605521.86244,109.0,17.79613,0.95789,0.26363,0.9935,-15.38786
1605522.11444,109.0,14.06813,1.00497,0.26913,1.04038,-14.99211
1605522.33044,109.0,11.1448,1.05232,0.27192,1.08688,-14.48813
1605522.59744,109.0,8.81772,1.10312,0.26986,1.13564,-13.74637
1605522.77544,109.0,6.97545,1.15193,0.26889,1.18289,-13.13918
1605522.99344,109.0,5.5173,1.19517,0.25096,1.22123,-11.85859
1605523.26344,109.0,4.36941,1.23731,0.23609,1.25963,-10.80253
1605523.59844,109.0,3.45686,1.27699,0.21241,1.29454,-9.44387
1605524.01644,109.0,2.73547,1.31316,0.19523,1.32759,-8.45618
1605524.54244,109.0,2.16054,1.3382,0.18192,1.3505,-7.74163
1605525.20144,109.0,1.70952,1.35421,0.1673,1.3645,-7.04264
1605526.02944,109.0,1.35352,1.3673,0.15115,1.37563,-6.30836
1605527.07244,109.0,1.07079,1.37943,0.13629,1.38615,-5.64271
1605528.38643,109.0,0.84734,1.3939,0.11996,1.39905,-4.91898
1605530.04243,109.0,0.67072,1.41174,0.10893,1.41593,-4.41203
1605532.13143,109.0,0.53067,1.4365,0.10372,1.44024,-4.12975
1605534.76743,109.0,0.41976,1.46298,0.11336,1.46736,-4.43089
1605538.09943,109.0,0.33183,1.4806,0.13727,1.48695,-5.29696
1605542.30442,109.0,0.26261,1.48081,0.16595,1.49008,-6.39426
1605547.61242,109.0,0.20791,1.46527,0.18611,1.47705,-7.23853
1605554.31741,109.0,0.16452,1.4427,0.18681,1.45474,-7.37816
1605562.79341,109.0,0.13007,1.42857,0.16369,1.43792,-6.53679
1605573.4844,109.0,0.10309,1.44277,0.12275,1.44798,-4.86305
1605586.99839,109.0,0.08153,1.50318,0.0811,1.50537,-3.0882
1605604.09538,109.0,0.06443,1.60354,0.07047,1.60509,-2.51636
1605625.68236,109.0,0.05102,1.75346,0.12533,1.75794,-4.08842
1605652.92434,109.0,0.04042,1.88834,0.28648,1.90995,-8.62669
1605687.42031,109.0,0.03192,1.92923,0.53652,2.00244,-15.54122
1605730.96828,109.0,0.02528,1.81378,0.79214,1.97922,-23.5924
1605786.03324,109.0,0.01999,1.5514,0.93487,1.8113,-31.0731
1619971.26274,110.0,20004.453,0.28313,-0.02755,0.28447,5.55803
1619971.40574,110.0,15829.126,0.29077,-0.00484,0.29081,0.95332
1619971.54774,110.0,12516.703,0.29821,0.01166,0.29844,-2.23879
1619971.68974,110.0,9909.4424,0.30646,0.02654,0.30761,-4.94876
1619971.85374,110.0,7835.48,0.31711,0.04153,0.31982,-7.46049
1619972.05474,110.0,6217.2461,0.327,0.05218,0.33113,-9.06684
1619972.29273,110.0,4905.291,0.33872,0.0631,0.34455,-10.55196
1619972.53073,110.0,3881.2737,0.35039,0.07402,0.35813,-11.92842
1619972.76873,110.0,3070.9827,0.36368,0.08572,0.37365,-13.26262
1619973.00673,110.0,2430.7778,0.37764,0.09296,0.38891,-13.8296
1619973.24573,110.0,1923.1537,0.39249,0.10328,0.40585,-14.74271
1619973.48273,110.0,1522.4358,0.41037,0.11144,0.42524,-15.19261
1619973.72173,110.0,1203.8446,0.42762,0.12124,0.44447,-15.82945
1619973.95973,110.0,952.86591,0.44649,0.12883,0.46471,-16.09517
1619974.19873,110.0,754.27557,0.4671,0.13817,0.48711,-16.479
1619974.43573,110.0,596.71857,0.4884,0.14779,0.51027,-16.8352
1619974.67273,110.0,471.96338,0.5123,0.15691,0.53579,-17.02884
1619974.91173,110.0,373.20856,0.53556,0.16447,0.56025,-17.07176
1619975.14973,110.0,295.47278,0.56162,0.17252,0.58752,-17.07574
1619975.38873,110.0,233.87738,0.58631,0.18074,0.61354,-17.1329
1619975.62673,110.0,185.05922,0.6165,0.18897,0.64481,-17.04167
1619975.86373,110.0,146.35823,0.64511,0.19541,0.67405,-16.85177
1619976.09973,110.0,115.77804,0.6749,0.20269,0.70468,-16.71623
1619976.33373,110.0,91.6721,0.70808,0.20958,0.73845,-16.48802
1619976.57973,110.0,72.51701,0.73955,0.21737,0.77083,-16.37907
1619976.80873,110.0,57.36816,0.77267,0.2247,0.80468,-16.21528
1619977.04473,110.0,45.3629,0.80778,0.22941,0.83973,-15.8547
1619977.27773,110.0,35.93134,0.84082,0.23801,0.87385,-15.80498
1619977.52773,110.0,28.40909,0.87784,0.24503,0.91139,-15.59601
1619977.74273,110.0,22.48202,0.91564,0.25233,0.94977,-15.40729
1619978.00673,110.0,17.79613,0.95729,0.26152,0.99237,-15.27943
1619978.25973,110.0,14.06813,1.00122,0.26902,1.03673,-15.0396
1619978.47573,110.0,11.1448,1.04907,0.26892,1.08299,-14.37777
1619978.74273,110.0,8.81772,1.09754,0.27223,1.1308,-13.9304
1619978.92073,110.0,6.97545,1.14812,0.26094,1.1774,-12.8046
1619979.13873,110.0,5.5173,1.19088,0.24743,1.21631,-11.73742
1619979.40873,110.0,4.36941,1.24059,0.23151,1.262,-10.57061
1619979.74373,110.0,3.45686,1.27537,0.21785,1.29384,-9.69322
1619980.16173,110.0,2.73547,1.30233,0.19875,1.31741,-8.6768
1619980.68673,110.0,2.16054,1.3264,0.17753,1.33822,-7.62345
1619981.34673,110.0,1.70952,1.34677,0.15808,1.35602,-6.69438
1619982.17473,110.0,1.35352,1.36604,0.13977,1.37317,-5.8422
1619983.21773,110.0,1.07079,1.38761,0.1259,1.39331,-5.18429
1619984.53173,110.0,0.84734,1.40919,0.12214,1.41447,-4.95357
1619986.18672,110.0,0.67072,1.4267,0.12626,1.43228,-5.05742
1619988.27572,110.0,0.53067,1.43327,0.13738,1.43984,-5.47502
1619990.91272,110.0,0.41976,1.43042,0.14528,1.43778,-5.79921
1619994.24372,110.0,0.33183,1.42375,0.14405,1.43101,-5.77738
1619998.44971,110.0,0.26261,1.42113,0.13124,1.42718,-5.27627
1620003.75771,110.0,0.20791,1.4326,0.11012,1.43683,-4.39534
1620010.46271,110.0,0.16452,1.46667,0.08944,1.4694,-3.48982
1620018.9387,110.0,0.13007,1.52673,0.08581,1.52914,-3.21685
1620029.62869,110.0,0.10309,1.60384,0.12029,1.60834,-4.2892
1620043.14268,110.0,0.08153,1.67023,0.20593,1.68288,-7.02875
1620060.24067,110.0,0.06443,1.70005,0.3205,1.73,-10.67632
1620081.82665,110.0,0.05102,1.64593,0.45521,1.70772,-15.45961
1620109.06963,110.0,0.04042,1.52281,0.53071,1.61263,-19.21388
1620143.5646,110.0,0.03192,1.37675,0.49509,1.46306,-19.77894
1620187.11257,110.0,0.02528,1.29222,0.33355,1.33457,-14.47356
1620242.17753,110.0,0.01999,1.36863,0.07526,1.3707,-3.14744
1634413.52265,111.0,20004.453,0.274,-0.01341,0.27433,2.80118
1634413.66565,111.0,15829.126,0.29595,0.00642,0.29602,-1.24197
1634413.80765,111.0,12516.703,0.30701,0.01389,0.30732,-2.58995
1634413.94965,111.0,9909.4424,0.30037,0.03145,0.30201,-5.97764
1634414.11365,111.0,7835.48,0.3174,0.04681,0.32083,-8.39007
1634414.31465,111.0,6217.2461,0.3293,0.04933,0.33297,-8.52016
1634414.55265,111.0,4905.291,0.34168,0.06595,0.34798,-10.92434
1634414.79065,111.0,3881.2737,0.35323,0.07409,0.36092,-11.84542
1634415.02864,111.0,3070.9827,0.36317,0.0832,0.37258,-12.9037
1634415.26664,111.0,2430.7778,0.38105,0.09338,0.39232,-13.76913
1634415.50464,111.0,1923.1537,0.39404,0.10425,0.40759,-14.8186
1634415.74264,111.0,1522.4358,0.41115,0.11295,0.42638,-15.36076
1634415.98064,111.0,1203.8446,0.42997,0.121,0.44667,-15.71796
1634416.21964,111.0,952.86591,0.44885,0.13014,0.46734,-16.16924
1634416.45764,111.0,754.27557,0.46869,0.13987,0.48911,-16.61624
1634416.69564,111.0,596.71857,0.48979,0.1497,0.51216,-16.99544
1634416.93264,111.0,471.96338,0.51128,0.15682,0.53479,-17.05244
1634417.17164,111.0,373.20856,0.53817,0.16441,0.56272,-16.98768
1634417.40964,111.0,295.47278,0.56356,0.17224,0.5893,-16.99447
1634417.64864,111.0,233.87738,0.58983,0.18174,0.61719,-17.12548
1634417.88664,111.0,185.05922,0.61793,0.18829,0.64598,-16.94658
1634418.12264,111.0,146.35823,0.6473,0.1983,0.677,-17.03235
1634418.35864,111.0,115.77804,0.67926,0.20437,0.70933,-16.74519
1634418.59264,111.0,91.6721,0.70857,0.21198,0.7396,-16.65566
1634418.83864,111.0,72.51701,0.74257,0.21955,0.77435,-16.47072
1634419.06764,111.0,57.36816,0.77587,0.22548,0.80797,-16.20435
1634419.30364,111.0,45.3629,0.80945,0.2323,0.84213,-16.01237
1634419.53664,111.0,35.93134,0.84504,0.24038,0.87856,-15.87871
1634419.78664,111.0,28.40909,0.88086,0.24797,0.9151,-15.72252
1634420.00064,111.0,22.48202,0.92054,0.25712,0.95578,-15.60559
1634420.26564,111.0,17.79613,0.96221,0.26275,0.99744,-15.27323
1634420.51764,111.0,14.06813,1.00617,0.26995,1.04175,-15.01835
1634420.73364,111.0,11.1448,1.056,0.2756,1.09137,-14.62699
1634421.00164,111.0,8.81772,1.10345,0.27382,1.13692,-13.93639
1634421.17964,111.0,6.97545,1.15191,0.26651,1.18234,-13.02688
1634421.39764,111.0,5.5173,1.20407,0.25184,1.23013,-11.81336
1634421.66664,111.0,4.36941,1.24343,0.24121,1.26661,-10.97832
1634422.00164,111.0,3.45686,1.27988,0.22011,1.29867,-9.75814
1634422.42064,111.0,2.73547,1.31035,0.19916,1.3254,-8.64237
1634422.94564,111.0,2.16054,1.33675,0.17661,1.34837,-7.52636
1634423.60464,111.0,1.70952,1.36278,0.15658,1.37174,-6.55451
1634424.43264,111.0,1.35352,1.38633,0.14414,1.39381,-5.93602
1634425.47564,111.0,1.07079,1.40516,0.14066,1.41218,-5.71636
