Repository: SebaVillagra00/ICM2985-SOH-IPRE

## Data University of Cambridge (EIS Cambridge)
Data publicada en "Identifying degradation patterns of lithium ion batteries from impedance spectroscopy using machine learning" (Zhang, Tang, Zhang, Wang, Stimming & Lee, 2020) https://www.nature.com/articles/s41467-020-15235-7.

Carpeta contiene:
* Paper de Nature Comunications (IF: 16.6).
* Data frames para IOS.
* Data frames para Windows.

Cada Data frame está contenido en un archivo .txt con las siguientes columnas:
* time/s: tiempo en que se mide la muestra.
* cycle number: ciclo de carga de la batería.
* freq/Hz: frecuencia de la señal de input.
* Re(Z)/Ohm: Parte resistiva de la impedancia.
* Im(Z)/Ohm: Parte reactiva de la impedancia.

File: EIS Cambridge/EIS csv/EIS_state_III_25C02.csv (part 11 of 23)
time/s,cycle number,freq/Hz,Re(Z)/Ohm,-Im(Z)/Ohm,|Z|/Ohm,Phase(Z)/deg
1634426.78964,111.0,0.84734,1.41483,0.14084,1.42182,-5.68482
1634428.44563,111.0,0.67072,1.41892,0.14077,1.42589,-5.66553
1634430.53363,111.0,0.53067,1.41876,0.13428,1.4251,-5.40687
1634433.17063,111.0,0.41976,1.42223,0.12234,1.42748,-4.91651
1634436.50163,111.0,0.33183,1.43399,0.10651,1.43794,-4.24796
1634440.70762,111.0,0.26261,1.4607,0.09227,1.46361,-3.61445
1634446.01562,111.0,0.20791,1.50425,0.09169,1.50704,-3.48814
1634452.71962,111.0,0.16452,1.55582,0.11764,1.56026,-4.32395
1634461.19661,111.0,0.13007,1.59627,0.17615,1.60596,-6.29708
1634471.8866,111.0,0.10309,1.60246,0.25662,1.62288,-9.09827
1634485.40059,111.0,0.08153,1.56212,0.33152,1.59691,-11.98168
1634502.49858,111.0,0.06443,1.49698,0.37242,1.54261,-13.97042
1634524.08456,111.0,0.05102,1.41499,0.33915,1.45506,-13.47865
1634551.32754,111.0,0.04042,1.38432,0.23332,1.40385,-9.56683
1634585.82251,111.0,0.03192,1.46349,0.08164,1.46577,-3.19283
1634629.37048,111.0,0.02528,1.6947,-0.03823,1.69513,1.29235
1634684.43544,111.0,0.01999,2.07872,-0.01463,2.07878,0.40327
1648835.49199,112.0,20004.453,0.28305,-0.02699,0.28433,5.44662
1648835.63499,112.0,15829.126,0.29011,-0.0059,0.29017,1.16435
1648835.77699,112.0,12516.703,0.29762,0.01105,0.29782,-2.12578
1648835.91899,112.0,9909.4424,0.30795,0.02667,0.3091,-4.95006
1648836.08298,112.0,7835.48,0.31778,0.04037,0.32033,-7.23979
1648836.28398,112.0,6217.2461,0.32767,0.05178,0.33174,-8.98044
1648836.52198,112.0,4905.291,0.33841,0.06298,0.34422,-10.54299
1648836.76098,112.0,3881.2737,0.35168,0.07436,0.35945,-11.93878
1648836.99898,112.0,3070.9827,0.36533,0.08435,0.37494,-13.00157
1648837.23698,112.0,2430.7778,0.37771,0.09329,0.38906,-13.87384
1648837.47498,112.0,1923.1537,0.39429,0.10325,0.40758,-14.67355
1648837.71298,112.0,1522.4358,0.41167,0.11225,0.42669,-15.25218
1648837.95098,112.0,1203.8446,0.42711,0.12024,0.44371,-15.72253
1648838.18998,112.0,952.86591,0.44778,0.13125,0.46662,-16.33696
1648838.42798,112.0,754.27557,0.46898,0.13896,0.48913,-16.50513
1648838.66498,112.0,596.71857,0.48896,0.14922,0.51122,-16.97126
1648838.90298,112.0,471.96338,0.51176,0.15683,0.53525,-17.03763
1648839.14198,112.0,373.20856,0.53711,0.16353,0.56145,-16.93322
1648839.37898,112.0,295.47278,0.56363,0.17292,0.58956,-17.05564
1648839.61898,112.0,233.87738,0.58943,0.18161,0.61678,-17.12494
1648839.85698,112.0,185.05922,0.61786,0.18796,0.64582,-16.92056
1648840.09298,112.0,146.35823,0.64572,0.1976,0.67528,-17.0152
1648840.32898,112.0,115.77804,0.67686,0.20567,0.70742,-16.90216
1648840.56398,112.0,91.6721,0.7074,0.21141,0.73832,-16.63924
1648840.80898,112.0,72.51701,0.74131,0.21806,0.77272,-16.39118
1648841.03798,112.0,57.36816,0.7746,0.22585,0.80685,-16.25509
1648841.27498,112.0,45.3629,0.80891,0.23166,0.84142,-15.98082
1648841.50698,112.0,35.93134,0.84539,0.24041,0.87891,-15.8748
1648841.75698,112.0,28.40909,0.88003,0.24799,0.91431,-15.73747
1648841.97198,112.0,22.48202,0.91839,0.25548,0.95327,-15.54547
1648842.23698,112.0,17.79613,0.95845,0.26292,0.99386,-15.33969
1648842.48898,112.0,14.06813,1.00477,0.27059,1.04057,-15.07242
1648842.70498,112.0,11.1448,1.05208,0.27328,1.08699,-14.56083
1648842.97198,112.0,8.81772,1.10383,0.271,1.13661,-13.79369
1648843.14998,112.0,6.97545,1.15472,0.27042,1.18596,-13.18057
1648843.36898,112.0,5.5173,1.19902,0.25196,1.22521,-11.86746
1648843.63798,112.0,4.36941,1.24115,0.23832,1.26383,-10.86951
1648843.97298,112.0,3.45686,1.27957,0.2148,1.29747,-9.52931
1648844.39198,112.0,2.73547,1.31712,0.19686,1.33175,-8.50069
1648844.91698,112.0,2.16054,1.34351,0.1831,1.35593,-7.76092
1648845.57598,112.0,1.70952,1.36122,0.16981,1.37177,-7.11067
1648846.40398,112.0,1.35352,1.37364,0.15438,1.38229,-6.41243
1648847.44698,112.0,1.07079,1.38526,0.13787,1.3921,-5.68373
1648848.76098,112.0,0.84734,1.39904,0.12216,1.40436,-4.99012
1648850.41697,112.0,0.67072,1.41638,0.11059,1.42069,-4.46454
1648852.50497,112.0,0.53067,1.4401,0.10378,1.44384,-4.1218
1648855.14197,112.0,0.41976,1.468,0.11009,1.47213,-4.28885
1648858.47397,112.0,0.33183,1.4892,0.13218,1.49506,-5.07218
1648862.67896,112.0,0.26261,1.49463,0.16305,1.50349,-6.22585
1648867.98796,112.0,0.20791,1.48085,0.18867,1.49282,-7.26074
1648874.69196,112.0,0.16452,1.45686,0.19587,1.46997,-7.65719
1648883.16895,112.0,0.13007,1.4371,0.1779,1.44807,-7.0567
1648893.85894,112.0,0.10309,1.44169,0.13811,1.44829,-5.47214
1648907.37293,112.0,0.08153,1.49051,0.09066,1.49327,-3.48079
1648924.46992,112.0,0.06443,1.58109,0.06717,1.58251,-2.43263
1648946.0569,112.0,0.05102,1.73503,0.09977,1.73789,-3.2911
1648973.29888,112.0,0.04042,1.89116,0.23974,1.90629,-7.22487
1649007.79485,112.0,0.03192,1.9705,0.4885,2.03015,-13.92334
1649051.34182,112.0,0.02528,1.89576,0.76949,2.04598,-22.09216
1649106.40778,112.0,0.01999,1.65337,0.96913,1.91646,-30.37694
1663243.28395,113.0,20004.453,0.28447,-0.02612,0.28567,5.24673
1663243.42695,113.0,15829.126,0.29106,-0.00491,0.2911,0.96617
1663243.56894,113.0,12516.703,0.29929,0.01151,0.29951,-2.20234
1663243.71094,113.0,9909.4424,0.30793,0.02765,0.30917,-5.13097
1663243.87494,113.0,7835.48,0.31652,0.04092,0.31916,-7.36611
1663244.07594,113.0,6217.2461,0.32655,0.05274,0.33078,-9.17417
1663244.31394,113.0,4905.291,0.33891,0.06403,0.3449,-10.69951
1663244.55294,113.0,3881.2737,0.35031,0.07458,0.35816,-12.01936
1663244.79094,113.0,3070.9827,0.36377,0.08509,0.37359,-13.16596
1663245.02894,113.0,2430.7778,0.37918,0.09297,0.39041,-13.7756
1663245.26694,113.0,1923.1537,0.39343,0.10402,0.40695,-14.80931
1663245.50494,113.0,1522.4358,0.41016,0.11258,0.42533,-15.34806
1663245.74294,113.0,1203.8446,0.42843,0.12095,0.44518,-15.76475
1663245.98094,113.0,952.86591,0.44771,0.13091,0.46645,-16.29884
1663246.21994,113.0,754.27557,0.46754,0.13964,0.48795,-16.62881
1663246.45694,113.0,596.71857,0.48996,0.14746,0.51167,-16.75031
1663246.69494,113.0,471.96338,0.51239,0.15702,0.53591,-17.0369
1663246.93394,113.0,373.20856,0.53781,0.16508,0.56258,-17.06416
1663247.17094,113.0,295.47278,0.56315,0.17363,0.58931,-17.13556
1663247.41094,113.0,233.87738,0.59,0.18099,0.61714,-17.0536
1663247.64794,113.0,185.05922,0.61723,0.18933,0.64562,-17.05248
1663247.88494,113.0,146.35823,0.64679,0.19745,0.67626,-16.97617
1663248.12094,113.0,115.77804,0.6779,0.20496,0.70821,-16.82262
1663248.35494,113.0,91.6721,0.70856,0.21189,0.73957,-16.64873
1663248.60094,113.0,72.51701,0.74146,0.22034,0.77351,-16.55067
1663248.82994,113.0,57.36816,0.77545,0.22524,0.8075,-16.19671
1663249.06694,113.0,45.3629,0.80976,0.23273,0.84254,-16.03465
1663249.29894,113.0,35.93134,0.84478,0.23936,0.87804,-15.81952
1663249.54894,113.0,28.40909,0.87943,0.24691,0.91343,-15.68272
1663249.76394,113.0,22.48202,0.91758,0.2561,0.95265,-15.5948
1663250.02894,113.0,17.79613,0.96093,0.26381,0.99649,-15.3514
1663250.28094,113.0,14.06813,1.00498,0.27025,1.04068,-15.0512
1663250.49694,113.0,11.1448,1.05125,0.27775,1.08732,-14.79995
1663250.76394,113.0,8.81772,1.10308,0.27449,1.13672,-13.97369
1663250.94194,113.0,6.97545,1.15535,0.26402,1.18513,-12.87217
1663251.16094,113.0,5.5173,1.1997,0.25785,1.2271,-12.13008
1663251.42994,113.0,4.36941,1.24271,0.23891,1.26546,-10.88227
1663251.76494,113.0,3.45686,1.28063,0.22009,1.2994,-9.75149
1663252.18394,113.0,2.73547,1.31257,0.19679,1.32724,-8.52672
1663252.70894,113.0,2.16054,1.34519,0.17587,1.35664,-7.44862
1663253.36794,113.0,1.70952,1.37052,0.16433,1.38033,-6.83731
1663254.19594,113.0,1.35352,1.38608,0.15643,1.39488,-6.43894
1663255.23894,113.0,1.07079,1.39579,0.14785,1.4036,-6.04638
1663256.55293,113.0,0.84734,1.40168,0.13787,1.40844,-5.61764
1663258.20893,113.0,0.67072,1.40901,0.12641,1.41467,-5.12671
1663260.29793,113.0,0.53067,1.42033,0.11186,1.42473,-4.50295
1663262.93393,113.0,0.41976,1.4409,0.0993,1.44432,-3.94249
1663266.26593,113.0,0.33183,1.47203,0.09583,1.47515,-3.72489
1663270.47092,113.0,0.26261,1.50947,0.11076,1.51352,-4.19667
1663275.77892,113.0,0.20791,1.53748,0.14816,1.54461,-5.50415
1663282.48391,113.0,0.16452,1.54298,0.19876,1.55573,-7.34001
1663290.95991,113.0,0.13007,1.51908,0.24436,1.53861,-9.13816
1663301.6499,113.0,0.10309,1.47475,0.26198,1.49784,-10.07331
1663315.16389,113.0,0.08153,1.43301,0.23873,1.45276,-9.45806
1663332.26188,113.0,0.06443,1.42237,0.18629,1.43452,-7.46179
1663353.84786,113.0,0.05102,1.47773,0.09812,1.48098,-3.79881
1663381.09084,113.0,0.04042,1.62876,0.03297,1.6291,-1.15969
1663415.58681,113.0,0.03192,1.87038,0.06279,1.87143,-1.92285
1663459.13378,113.0,0.02528,2.13083,0.26058,2.1467,-6.97199
1663514.19974,113.0,0.01999,2.29006,0.64055,2.37796,-15.62666
1677626.81534,114.0,20004.453,0.28333,-0.0263,0.28454,5.30419
1677626.95734,114.0,15829.126,0.288,-0.00643,0.28808,1.27919
1677627.09934,114.0,12516.703,0.29895,0.012,0.29919,-2.29813
1677627.24134,114.0,9909.4424,0.30652,0.02667,0.30768,-4.97242
1677627.40534,114.0,7835.48,0.31708,0.04058,0.31967,-7.29388
1677627.60634,114.0,6217.2461,0.32598,0.0525,0.33018,-9.14954
1677627.84434,114.0,4905.291,0.33861,0.06374,0.34456,-10.66112
1677628.08334,114.0,3881.2737,0.35003,0.07313,0.35759,-11.80032
1677628.32134,114.0,3070.9827,0.36468,0.08509,0.37448,-13.13369
1677628.55934,114.0,2430.7778,0.37895,0.09403,0.39045,-13.93588
1677628.79734,114.0,1923.1537,0.39368,0.10314,0.40696,-14.6803
1677629.03534,114.0,1522.4358,0.41157,0.11148,0.4264,-15.15622
1677629.27334,114.0,1203.8446,0.42852,0.12238,0.44566,-15.93914
1677629.51234,114.0,952.86591,0.44823,0.13137,0.46708,-16.33472
1677629.75034,114.0,754.27557,0.46768,0.13989,0.48815,-16.65292
1677629.98734,114.0,596.71857,0.48958,0.14822,0.51152,-16.84395
1677630.22534,114.0,471.96338,0.51163,0.15844,0.5356,-17.20664
1677630.46434,114.0,373.20856,0.5364,0.16439,0.56103,-17.03824
1677630.70234,114.0,295.47278,0.56222,0.17348,0.58838,-17.14787
1677630.94134,114.0,233.87738,0.58903,0.18159,0.61638,-17.13353
1677631.17934,114.0,185.05922,0.61766,0.18942,0.64606,-17.04897
1677631.41534,114.0,146.35823,0.64672,0.19703,0.67607,-16.94362
1677631.65234,114.0,115.77804,0.67736,0.2049,0.70768,-16.8306
1677631.88634,114.0,91.6721,0.70866,0.213,0.73998,-16.72947
1677632.13134,114.0,72.51701,0.74139,0.21933,0.77315,-16.48054
1677632.36034,114.0,57.36816,0.7748,0.2257,0.80701,-16.24058
1677632.59734,114.0,45.3629,0.80894,0.23245,0.84167,-16.03188
1677632.82933,114.0,35.93134,0.8445,0.24056,0.87809,-15.90012
1677633.08033,114.0,28.40909,0.8789,0.24892,0.91347,-15.81288
1677633.29433,114.0,22.48202,0.91838,0.25654,0.95353,-15.60694
1677633.55933,114.0,17.79613,0.96007,0.26528,0.99605,-15.44643
1677633.81133,114.0,14.06813,1.00603,0.27161,1.04205,-15.10858
1677634.02733,114.0,11.1448,1.05317,0.27779,1.08919,-14.77594
1677634.29533,114.0,8.81772,1.10316,0.27477,1.13687,-13.98622
1677634.47333,114.0,6.97545,1.15451,0.26596,1.18475,-12.97281
1677634.69133,114.0,5.5173,1.20032,0.26111,1.22839,-12.27262
1677634.96033,114.0,4.36941,1.24383,0.24065,1.2669,-10.95002
1677635.29533,114.0,3.45686,1.28238,0.22221,1.30149,-9.83067
1677635.71433,114.0,2.73547,1.31386,0.19792,1.32868,-8.56675
1677636.23933,114.0,2.16054,1.34491,0.17697,1.35651,-7.49612
1677636.89833,114.0,1.70952,1.37207,0.16481,1.38193,-6.84935
1677637.72733,114.0,1.35352,1.38942,0.15623,1.39818,-6.41537
1677638.77033,114.0,1.07079,1.39912,0.14884,1.40702,-6.07242
1677640.08333,114.0,0.84734,1.40486,0.14029,1.41185,-5.70276
1677641.73933,114.0,0.67072,1.41142,0.12901,1.4173,-5.22257
1677643.82833,114.0,0.53067,1.42173,0.11491,1.42637,-4.62091
1677646.46432,114.0,0.41976,1.43974,0.10109,1.44328,-4.01645
1677649.79632,114.0,0.33183,1.46952,0.09506,1.47259,-3.70124
1677654.00232,114.0,0.26261,1.50754,0.10574,1.51124,-4.01215
1677659.31031,114.0,0.20791,1.54076,0.13937,1.54705,-5.16857
1677666.01431,114.0,0.16452,1.55324,0.19149,1.565,-7.02816
1677674.4913,114.0,0.13007,1.53446,0.24271,1.55353,-8.98819
1677685.18129,114.0,0.10309,1.49111,0.27077,1.5155,-10.29232
1677698.69528,114.0,0.08153,1.44289,0.25752,1.46569,-10.11927
1677715.79227,114.0,0.06443,1.41975,0.21305,1.43564,-8.53442
1677737.37925,114.0,0.05102,1.45528,0.12246,1.46042,-4.81005
1677764.62123,114.0,0.04042,1.58905,0.03821,1.58951,-1.37758
1677799.11721,114.0,0.03192,1.82411,0.03619,1.82446,-1.1365
1677842.66517,114.0,0.02528,2.10641,0.19418,2.11534,-5.26705
1677897.73013,114.0,0.01999,2.31764,0.55141,2.38233,-13.3829
1692015.10733,115.0,20004.453,0.28332,-0.02722,0.28463,5.48686
1692015.25033,115.0,15829.126,0.29126,-0.00493,0.2913,0.96987
1692015.39233,115.0,12516.703,0.29758,0.01272,0.29785,-2.44773
1692015.53433,115.0,9909.4424,0.30606,0.02779,0.30732,-5.18902
1692015.69833,115.0,7835.48,0.31664,0.04154,0.31935,-7.47323
1692015.89933,115.0,6217.2461,0.32787,0.05338,0.33219,-9.24651
1692016.13733,115.0,4905.291,0.33749,0.06353,0.34342,-10.66052
1692016.37633,115.0,3881.2737,0.35149,0.07437,0.35927,-11.94608
1692016.61433,115.0,3070.9827,0.36321,0.08393,0.37278,-13.01083
1692016.85233,115.0,2430.7778,0.37736,0.09351,0.38877,-13.91811
1692017.09033,115.0,1923.1537,0.39423,0.1035,0.40759,-14.71033
1692017.32833,115.0,1522.4358,0.4106,0.11219,0.42565,-15.28193
1692017.56633,115.0,1203.8446,0.42621,0.12233,0.44342,-16.01392
1692017.80533,115.0,952.86591,0.44794,0.13083,0.46665,-16.28201
1692018.04332,115.0,754.27557,0.46734,0.13991,0.48784,-16.66623
1692018.28032,115.0,596.71857,0.48972,0.1479,0.51157,-16.80478
1692018.51832,115.0,471.96338,0.51181,0.15626,0.53513,-16.97827
1692018.75732,115.0,373.20856,0.53693,0.1661,0.56203,-17.18922
1692018.99532,115.0,295.47278,0.56221,0.17346,0.58836,-17.14661
1692019.23432,115.0,233.87738,0.58914,0.18051,0.61618,-17.03466
1692019.47232,115.0,185.05922,0.61614,0.18905,0.6445,-17.05773
1692019.70832,115.0,146.35823,0.64661,0.19623,0.67573,-16.88176
1692019.94432,115.0,115.77804,0.67547,0.20512,0.70593,-16.89165
1692020.17932,115.0,91.6721,0.70825,0.21256,0.73946,-16.70513
1692020.42432,115.0,72.51701,0.74021,0.21923,0.77199,-16.49747
1692020.65332,115.0,57.36816,0.77438,0.22604,0.8067,-16.27247
1692020.89032,115.0,45.3629,0.80958,0.23209,0.84219,-15.99666
1692021.12232,115.0,35.93134,0.84259,0.23939,0.87594,-15.86017
1692021.37332,115.0,28.40909,0.87874,0.24696,0.91278,-15.69733
1692021.58732,115.0,22.48202,0.91665,0.25674,0.95192,-15.64677
1692021.85232,115.0,17.79613,0.95876,0.26399,0.99444,-15.39447
1692022.10432,115.0,14.06813,1.0051,0.27247,1.04138,-15.16785
1692022.32032,115.0,11.1448,1.05278,0.27623,1.08842,-14.70197
1692022.58832,115.0,8.81772,1.10455,0.27344,1.1379,-13.90441
1692022.76632,115.0,6.97545,1.15127,0.27107,1.18275,-13.24916
1692022.98432,115.0,5.5173,1.20072,0.25506,1.22752,-11.99281
1692023.25332,115.0,4.36941,1.24177,0.23943,1.26465,-10.91351
1692023.58832,115.0,3.45686,1.28384,0.21644,1.30195,-9.56948
1692024.00732,115.0,2.73547,1.31944,0.20143,1.33472,-8.67998
1692024.53232,115.0,2.16054,1.34371,0.1869,1.35665,-7.91858
1692025.19132,115.0,1.70952,1.3603,0.16991,1.37087,-7.11992
1692026.02032,115.0,1.35352,1.3754,0.15258,1.38384,-6.33031
1692027.06332,115.0,1.07079,1.38894,0.13578,1.39556,-5.58321
1692028.37632,115.0,0.84734,1.40577,0.1205,1.41092,-4.89947
1692030.03232,115.0,0.67072,1.42518,0.11039,1.42945,-4.42911
1692032.12131,115.0,0.53067,1.45082,0.10913,1.45491,-4.30162
1692034.75831,115.0,0.41976,1.47494,0.12203,1.47998,-4.7298
1692038.08931,115.0,0.33183,1.48594,0.14664,1.49315,-5.63612
1692042.29531,115.0,0.26261,1.48053,0.17056,1.49032,-6.57162
1692047.6033,115.0,0.20791,1.46313,0.18179,1.47438,-7.08268
1692054.3073,115.0,0.16452,1.44514,0.1735,1.45552,-6.84613
1692062.78429,115.0,0.13007,1.44197,0.14445,1.44918,-5.72054
1692073.47428,115.0,0.10309,1.4713,0.10433,1.47499,-4.05588
1692086.98827,115.0,0.08153,1.54703,0.07466,1.54883,-2.76293
1692104.08626,115.0,0.06443,1.65509,0.08583,1.65731,-2.96843
1692125.67224,115.0,0.05102,1.79518,0.17428,1.80362,-5.54503
1692152.91522,115.0,0.04042,1.89078,0.36044,1.92483,-10.7928
1692187.41019,115.0,0.03192,1.87198,0.6031,1.96673,-17.85751
1692230.95816,115.0,0.02528,1.70694,0.80461,1.88707,-25.23815
1692286.02312,115.0,0.01999,1.4359,0.85804,1.67274,-30.86077
1706422.07189,116.0,20004.453,0.28479,-0.02686,0.28605,5.38763
1706422.21489,116.0,15829.126,0.28928,-0.00528,0.28933,1.0447
1706422.35689,116.0,12516.703,0.29825,0.01285,0.29853,-2.46757
1706422.49889,116.0,9909.4424,0.30699,0.02817,0.30828,-5.2436
1706422.66289,116.0,7835.48,0.31735,0.03991,0.31985,-7.16704
1706422.86389,116.0,6217.2461,0.32688,0.05116,0.33086,-8.89604
1706423.10189,116.0,4905.291,0.33835,0.0647,0.34448,-10.82587
1706423.33989,116.0,3881.2737,0.35191,0.07414,0.35964,-11.8971
1706423.57789,116.0,3070.9827,0.36272,0.08404,0.37233,-13.04462
1706423.81589,116.0,2430.7778,0.3781,0.09363,0.38952,-13.90835
1706424.05489,116.0,1923.1537,0.39358,0.10242,0.40669,-14.58587
1706424.29289,116.0,1522.4358,0.40971,0.11234,0.42483,-15.33378
1706424.53089,116.0,1203.8446,0.42905,0.12183,0.44601,-15.85255
1706424.76889,116.0,952.86591,0.44746,0.12907,0.4657,-16.09063
1706425.00789,116.0,754.27557,0.46692,0.13958,0.48733,-16.6431
1706425.24489,116.0,596.71857,0.4895,0.14762,0.51128,-16.78235
1706425.48289,116.0,471.96338,0.51195,0.15634,0.53528,-16.98157
1706425.72189,116.0,373.20856,0.5367,0.16509,0.56152,-17.09766
1706425.95889,116.0,295.47278,0.56203,0.17283,0.588,-17.09341
1706426.19888,116.0,233.87738,0.58869,0.17965,0.6155,-16.97081
1706426.43688,116.0,185.05922,0.61526,0.18702,0.64306,-16.90791
1706426.67288,116.0,146.35823,0.64572,0.19557,0.67468,-16.85033
1706426.90888,116.0,115.77804,0.67573,0.2037,0.70576,-16.77538
1706427.14388,116.0,91.6721,0.70726,0.21018,0.73783,-16.55048
1706427.38888,116.0,72.51701,0.73963,0.21765,0.77099,-16.39735
1706427.61788,116.0,57.36816,0.77284,0.223,0.80437,-16.09512
1706427.85488,116.0,45.3629,0.80714,0.23104,0.83956,-15.97353
1706428.08688,116.0,35.93134,0.84084,0.23817,0.87392,-15.81455
1706428.33688,116.0,28.40909,0.8775,0.24687,0.91156,-15.71332
1706428.55188,116.0,22.48202,0.91595,0.25541,0.9509,-15.58076
1706428.81688,116.0,17.79613,0.95773,0.26344,0.9933,-15.37972
1706429.06888,116.0,14.06813,1.00182,0.26859,1.0372,-15.00787
1706429.28488,116.0,11.1448,1.05097,0.27552,1.08649,-14.69017
1706429.55188,116.0,8.81772,1.09886,0.27355,1.13239,-13.97885
1706429.72988,116.0,6.97545,1.14798,0.2665,1.17851,-13.06978
1706429.94788,116.0,5.5173,1.19994,0.25471,1.22668,-11.98409
1706430.21788,116.0,4.36941,1.23819,0.24184,1.26159,-11.05183
1706430.55288,116.0,3.45686,1.27627,0.21989,1.29507,-9.77579
1706430.97188,116.0,2.73547,1.30694,0.1994,1.32206,-8.67452
1706431.49688,116.0,2.16054,1.33461,0.17573,1.34613,-7.50121
1706432.15588,116.0,1.70952,1.36175,0.15751,1.37083,-6.59805
1706432.98488,116.0,1.35352,1.3852,0.14806,1.39309,-6.10087
1706434.02688,116.0,1.07079,1.40032,0.14493,1.4078,-5.90908
1706435.34088,116.0,0.84734,1.40698,0.14295,1.41422,-5.80142
1706436.99688,116.0,0.67072,1.41087,0.13879,1.41768,-5.61825
1706439.08587,116.0,0.53067,1.41344,0.12784,1.41921,-5.16803
1706441.72187,116.0,0.41976,1.42082,0.11388,1.42538,-4.58252
1706445.05387,116.0,0.33183,1.43919,0.09913,1.4426,-3.9404
1706449.25987,116.0,0.26261,1.47233,0.09144,1.47516,-3.55394
1706454.56786,116.0,0.20791,1.51759,0.10207,1.52102,-3.84771
1706461.27186,116.0,0.16452,1.56094,0.14112,1.56731,-5.16603
1706469.74885,116.0,0.13007,1.58189,0.20611,1.59526,-7.42333
1706480.43884,116.0,0.10309,1.56504,0.27725,1.58941,-10.04594
1706493.95283,116.0,0.08153,1.50998,0.32374,1.54429,-12.10122
1706511.04982,116.0,0.06443,1.44846,0.33329,1.48631,-12.95831
1706532.6368,116.0,0.05102,1.39649,0.26838,1.42204,-10.87855
1706559.87978,116.0,0.04042,1.41789,0.15,1.4258,-6.03909
1706594.37475,116.0,0.03192,1.55933,0.02391,1.55951,-0.87863
1706637.92272,116.0,0.02528,1.83957,-0.02291,1.83972,0.71366
1706692.98768,116.0,0.01999,2.21775,0.11931,2.22096,-3.07933
1720809.99508,117.0,20004.453,0.28334,-0.02766,0.28469,5.57542
1720810.13808,117.0,15829.126,0.29182,-0.0054,0.29187,1.0596
1720810.28008,117.0,12516.703,0.29818,0.01042,0.29836,-2.00053
1720810.42208,117.0,9909.4424,0.30711,0.0258,0.3082,-4.80125
1720810.58608,117.0,7835.48,0.31703,0.0407,0.31963,-7.31478
1720810.78708,117.0,6217.2461,0.32718,0.05235,0.33134,-9.08989
1720811.02508,117.0,4905.291,0.33956,0.0652,0.34576,-10.86978
1720811.26408,117.0,3881.2737,0.34967,0.07413,0.35744,-11.96973
1720811.50208,117.0,3070.9827,0.36259,0.08407,0.3722,-13.05375
1720811.74007,117.0,2430.7778,0.38004,0.09298,0.39125,-13.74822
1720811.97807,117.0,1923.1537,0.39539,0.1036,0.40874,-14.68207
1720812.21607,117.0,1522.4358,0.41141,0.11159,0.42628,-15.17513
1720812.45407,117.0,1203.8446,0.42788,0.12034,0.44448,-15.7085
1720812.69307,117.0,952.86591,0.44663,0.12957,0.46505,-16.17779
1720812.93107,117.0,754.27557,0.46832,0.13798,0.48822,-16.4169
1720813.16807,117.0,596.71857,0.48948,0.1475,0.51122,-16.76995
1720813.40507,117.0,471.96338,0.51153,0.1571,0.53511,-17.07258
1720813.64507,117.0,373.20856,0.53631,0.16494,0.5611,-17.09522
1720813.88207,117.0,295.47278,0.56347,0.1731,0.58946,-17.07726
1720814.12207,117.0,233.87738,0.58884,0.18085,0.61599,-17.07365
1720814.36007,117.0,185.05922,0.61664,0.18905,0.64497,-17.04467
1720814.59607,117.0,146.35823,0.64526,0.19532,0.67418,-16.84123
1720814.83207,117.0,115.77804,0.6752,0.20363,0.70524,-16.78234
1720815.06607,117.0,91.6721,0.70795,0.21162,0.7389,-16.64223
1720815.31207,117.0,72.51701,0.74037,0.21759,0.77168,-16.37767
1720815.54107,117.0,57.36816,0.77298,0.22447,0.80492,-16.19311
1720815.77807,117.0,45.3629,0.80815,0.23016,0.84028,-15.89712
1720816.01007,117.0,35.93134,0.84123,0.23855,0.87441,-15.83211
1720816.26007,117.0,28.40909,0.8773,0.24661,0.9113,-15.70058
1720816.47507,117.0,22.48202,0.9158,0.25368,0.95029,-15.48308
1720816.73907,117.0,17.79613,0.95465,0.26353,0.99036,-15.4321
1720816.99207,117.0,14.06813,1.00398,0.2701,1.03968,-15.05754
1720817.20807,117.0,11.1448,1.04844,0.27298,1.0834,-14.59374
1720817.47507,117.0,8.81772,1.09939,0.27219,1.13259,-13.90592
1720817.65307,117.0,6.97545,1.15108,0.27094,1.18254,-13.24499
1720817.87107,117.0,5.5173,1.19468,0.25382,1.22135,-11.99454
1720818.14107,117.0,4.36941,1.23817,0.23961,1.26114,-10.95243
1720818.47607,117.0,3.45686,1.27746,0.217,1.29576,-9.64076
1720818.89407,117.0,2.73547,1.31589,0.19803,1.33071,-8.55814
1720819.42007,117.0,2.16054,1.34183,0.18451,1.35446,-7.8295
1720820.07907,117.0,1.70952,1.35906,0.1703,1.36969,-7.14239
1720820.90707,117.0,1.35352,1.37213,0.15463,1.38081,-6.42965
1720821.95007,117.0,1.07079,1.38442,0.13865,1.39135,-5.71918
1720823.26407,117.0,0.84734,1.39758,0.1231,1.40299,-5.03353
1720824.91906,117.0,0.67072,1.41542,0.11077,1.41975,-4.47493
1720827.00806,117.0,0.53067,1.43973,0.10383,1.44347,-4.1249
1720829.64506,117.0,0.41976,1.46724,0.11148,1.47147,-4.34479
1720832.97606,117.0,0.33183,1.48791,0.13401,1.49393,-5.14653
1720837.18206,117.0,0.26261,1.49248,0.16407,1.50147,-6.27324
1720842.49005,117.0,0.20791,1.47817,0.1887,1.49016,-7.27503
1720849.19405,117.0,0.16452,1.45459,0.19459,1.46754,-7.61967
1720857.67104,117.0,0.13007,1.43555,0.17549,1.44624,-6.96961
1720868.36103,117.0,0.10309,1.44245,0.13521,1.44877,-5.35503
1720881.87502,117.0,0.08153,1.49369,0.08913,1.49634,-3.41499
1720898.97301,117.0,0.06443,1.58768,0.06829,1.58915,-2.46279
1720920.55899,117.0,0.05102,1.74093,0.10665,1.7442,-3.50567
1720947.80197,117.0,0.04042,1.89227,0.25455,1.90932,-7.66138
1720982.29694,117.0,0.03192,1.96053,0.50284,2.02399,-14.38533
1721025.84491,117.0,0.02528,1.87454,0.77702,2.0292,-22.5145
1721080.90987,117.0,0.01999,1.62422,0.9613,1.88738,-30.61919
1735188.89608,118.0,20004.453,0.28469,-0.02432,0.28573,4.88326
1735189.03908,118.0,15829.126,0.28979,-0.00496,0.28983,0.98129
1735189.18108,118.0,12516.703,0.2981,0.0123,0.29835,-2.36324
1735189.32308,118.0,9909.4424,0.30762,0.0266,0.30877,-4.94269
1735189.48708,118.0,7835.48,0.31689,0.0406,0.31948,-7.30041
1735189.68808,118.0,6217.2461,0.32698,0.05322,0.33128,-9.24485
1735189.92608,118.0,4905.291,0.33888,0.06367,0.3448,-10.6414
1735190.16408,118.0,3881.2737,0.35055,0.07441,0.35836,-11.9834
1735190.40208,118.0,3070.9827,0.36493,0.08522,0.37475,-13.14485
1735190.64008,118.0,2430.7778,0.37698,0.09304,0.38829,-13.86391
1735190.87908,118.0,1923.1537,0.39421,0.10337,0.40754,-14.69324
1735191.11608,118.0,1522.4358,0.40809,0.11181,0.42312,-15.32175
1735191.35508,118.0,1203.8446,0.42922,0.12111,0.44597,-15.7569
1735191.59308,118.0,952.86591,0.44761,0.12963,0.46601,-16.15169
1735191.83208,118.0,754.27557,0.46656,0.13883,0.48678,-16.57119
1735192.06907,118.0,596.71857,0.48955,0.14792,0.51141,-16.81293
1735192.30607,118.0,471.96338,0.51197,0.15495,0.53491,-16.83845
1735192.54507,118.0,373.20856,0.53637,0.16416,0.56093,-17.01706
1735192.78307,118.0,295.47278,0.56077,0.17249,0.5867,-17.09798
1735193.02207,118.0,233.87738,0.5881,0.1799,0.615,-17.00928
1735193.26007,118.0,185.05922,0.6164,0.18843,0.64456,-16.99788
1735193.49607,118.0,146.35823,0.64632,0.19495,0.67508,-16.78527
1735193.73307,118.0,115.77804,0.67667,0.20256,0.70634,-16.66487
1735193.96707,118.0,91.6721,0.70587,0.21112,0.73677,-16.65172
1735194.21307,118.0,72.51701,0.73889,0.21865,0.77057,-16.48446
1735194.44207,118.0,57.36816,0.77284,0.22408,0.80467,-16.16888
1735194.67807,118.0,45.3629,0.80615,0.22991,0.83829,-15.91804
1735194.91107,118.0,35.93134,0.84008,0.23755,0.87303,-15.78934
1735195.16107,118.0,28.40909,0.8774,0.24621,0.91129,-15.67479
1735195.37607,118.0,22.48202,0.91389,0.2545,0.94866,-15.56138
1735195.64007,118.0,17.79613,0.95368,0.26289,0.98925,-15.41111
1735195.89307,118.0,14.06813,1.001,0.27068,1.03695,-15.13143
1735196.10907,118.0,11.1448,1.04796,0.27367,1.0831,-14.63593
1735196.37607,118.0,8.81772,1.09914,0.27172,1.13223,-13.88565
1735196.55407,118.0,6.97545,1.14769,0.26994,1.17901,-13.2353
1735196.77207,118.0,5.5173,1.19551,0.25204,1.22179,-11.90471
1735197.04207,118.0,4.36941,1.23628,0.23873,1.25912,-10.92962
1735197.37707,118.0,3.45686,1.27844,0.21598,1.29656,-9.58916
1735197.79507,118.0,2.73547,1.31415,0.20077,1.32939,-8.68624
1735198.32007,118.0,2.16054,1.33857,0.18608,1.35144,-7.9142
1735198.98007,118.0,1.70952,1.35534,0.16963,1.36591,-7.13371
1735199.80807,118.0,1.35352,1.36894,0.15269,1.37743,-6.36458
1735200.85107,118.0,1.07079,1.38335,0.13576,1.38999,-5.60485
1735202.16507,118.0,0.84734,1.39887,0.12103,1.4041,-4.94473
1735203.82107,118.0,0.67072,1.4183,0.11039,1.42259,-4.45059
1735205.90906,118.0,0.53067,1.44388,0.10712,1.44785,-4.24282
1735208.54606,118.0,0.41976,1.4683,0.11972,1.47317,-4.66124
1735211.87706,118.0,0.33183,1.48157,0.14396,1.48855,-5.54979
1735216.08306,118.0,0.26261,1.47789,0.16992,1.48763,-6.55894
1735221.39105,118.0,0.20791,1.46047,0.18412,1.47203,-7.1852
1735228.09605,118.0,0.16452,1.44088,0.1784,1.45188,-7.05823
1735236.57204,118.0,0.13007,1.43475,0.15067,1.44264,-5.99493
1735247.26203,118.0,0.10309,1.45897,0.10946,1.46307,-4.29077
1735260.77602,118.0,0.08153,1.53083,0.07499,1.53267,-2.80443
1735277.87401,118.0,0.06443,1.63793,0.07934,1.63985,-2.7732
1735299.45999,118.0,0.05102,1.78372,0.15982,1.79086,-5.12009
1735326.70297,118.0,0.04042,1.89101,0.34039,1.9214,-10.20412
1735361.19794,118.0,0.03192,1.88788,0.58746,1.97717,-17.28498
1735404.74591,118.0,0.02528,1.73433,0.80456,1.91186,-24.88668
1735459.81087,118.0,0.01999,1.46454,0.88404,1.71067,-31.11632
1749563.90868,119.0,20004.453,0.28375,-0.02736,0.28506,5.5085
1749564.05168,119.0,15829.126,0.2902,-0.00707,0.29029,1.39549
1749564.19368,119.0,12516.703,0.29821,0.01256,0.29847,-2.41248
1749564.33568,119.0,9909.4424,0.30691,0.02623,0.30803,-4.8846
1749564.49968,119.0,7835.48,0.31633,0.03959,0.3188,-7.13446
1749564.70068,119.0,6217.2461,0.3268,0.05189,0.33089,-9.02174
1749564.93868,119.0,4905.291,0.33863,0.06374,0.34458,-10.66001
1749565.17668,119.0,3881.2737,0.34965,0.07396,0.35739,-11.94428
1749565.41468,119.0,3070.9827,0.36284,0.08436,0.37252,-13.08805
1749565.65268,119.0,2430.7778,0.37751,0.0929,0.38877,-13.82495
1749565.89168,119.0,1923.1537,0.39434,0.10259,0.40746,-14.58267
1749566.12868,119.0,1522.4358,0.41046,0.11138,0.4253,-15.18223
1749566.36768,119.0,1203.8446,0.42766,0.12066,0.44435,-15.75557
1749566.60568,119.0,952.86591,0.44645,0.12968,0.4649,-16.19733
1749566.84368,119.0,754.27557,0.46776,0.13838,0.4878,-16.48051
1749567.08168,119.0,596.71857,0.489,0.1464,0.51044,-16.66682
1749567.31868,119.0,471.96338,0.51117,0.15497,0.53414,-16.86585
1749567.55768,119.0,373.20856,0.53513,0.16393,0.55968,-17.03173
1749567.79568,119.0,295.47278,0.56269,0.17206,0.58841,-17.00306
1749568.03468,119.0,233.87738,0.58724,0.17977,0.61414,-17.02122
1749568.27268,119.0,185.05922,0.61583,0.18738,0.64371,-16.92329
1749568.50868,119.0,146.35823,0.64506,0.19426,0.67367,-16.75964
1749568.74568,119.0,115.77804,0.67546,0.20189,0.70498,-16.64141
1749568.97968,119.0,91.6721,0.70576,0.20964,0.73624,-16.54355
1749569.22468,119.0,72.51701,0.73895,0.2177,0.77035,-16.41505
1749569.45468,119.0,57.36816,0.77242,0.2233,0.80405,-16.12425
1749569.69068,119.0,45.3629,0.80563,0.23086,0.83805,-15.98995
1749569.92368,119.0,35.93134,0.8398,0.23624,0.87239,-15.71137
1749570.17368,119.0,28.40909,0.87686,0.24626,0.91078,-15.68703
1749570.38768,119.0,22.48202,0.91294,0.25284,0.9473,-15.48045
1749570.65268,119.0,17.79613,0.95525,0.26239,0.99063,-15.35926
1749570.90468,119.0,14.06813,0.99908,0.26948,1.03479,-15.09496
1749571.12168,119.0,11.1448,1.04788,0.27201,1.08261,-14.55174
1749571.38868,119.0,8.81772,1.09607,0.27611,1.13031,-14.13898
1749571.56668,119.0,6.97545,1.14848,0.26759,1.17924,-13.11579
1749571.78468,119.0,5.5173,1.19259,0.2507,1.21865,-11.87146
1749572.05368,119.0,4.36941,1.24335,0.2396,1.26622,-10.90768
1749572.38868,119.0,3.45686,1.27737,0.22479,1.29699,-9.98084
1749572.80768,119.0,2.73547,1.3069,0.20268,1.32252,-8.81535
1749573.33268,119.0,2.16054,1.33198,0.1812,1.34425,-7.74691
1749573.99168,119.0,1.70952,1.35342,0.16111,1.36297,-6.78863
1749574.82068,119.0,1.35352,1.37505,0.14232,1.38239,-5.90905
1749575.86367,119.0,1.07079,1.39785,0.13051,1.40393,-5.33413
1749577.17767,119.0,0.84734,1.41874,0.12826,1.42453,-5.16584
1749578.83267,119.0,0.67072,1.43327,0.13292,1.43942,-5.29852
1749580.92167,119.0,0.53067,1.43634,0.1417,1.44331,-5.63433
1749583.55867,119.0,0.41976,1.4333,0.14571,1.44068,-5.80474
1749586.88967,119.0,0.33183,1.42822,0.13929,1.43499,-5.5702
1749591.09566,119.0,0.26261,1.43013,0.12327,1.43543,-4.92657
1749596.40366,119.0,0.20791,1.44898,0.10225,1.45258,-4.03646
1749603.10765,119.0,0.16452,1.49095,0.08702,1.49349,-3.34033
1749611.58465,119.0,0.13007,1.55484,0.09501,1.55774,-3.49683
1749622.27464,119.0,0.10309,1.62628,0.14419,1.63266,-5.06688
1749635.78863,119.0,0.08153,1.67504,0.24067,1.69224,-8.17647
1749652.88662,119.0,0.06443,1.68168,0.35465,1.71867,-11.90859
1749674.4726,119.0,0.05102,1.6028,0.46396,1.6686,-16.14402
1749701.71558,119.0,0.04042,1.4743,0.49705,1.55584,-18.63121
1749736.21055,119.0,0.03192,1.35577,0.41695,1.41844,-17.09455
1749779.75852,119.0,0.02528,1.33021,0.22722,1.34947,-9.69364
1749834.82347,119.0,0.01999,1.48888,-0.01691,1.48898,0.65054
1763940.78989,120.0,20004.453,0.28392,-0.02603,0.28511,5.23775
1763940.93289,120.0,15829.126,0.28956,-0.00672,0.28964,1.32984
1763941.07489,120.0,12516.703,0.29791,0.01164,0.29813,-2.23749
1763941.21689,120.0,9909.4424,0.30761,0.02677,0.30877,-4.973
1763941.38089,120.0,7835.48,0.31619,0.0405,0.31878,-7.29863
1763941.58189,120.0,6217.2461,0.32653,0.05272,0.33076,-9.17126
1763941.81989,120.0,4905.291,0.33823,0.06367,0.34417,-10.6606
1763942.05889,120.0,3881.2737,0.35183,0.07486,0.3597,-12.01253
1763942.29589,120.0,3070.9827,0.36165,0.08345,0.37115,-12.9927
1763942.53489,120.0,2430.7778,0.37793,0.09439,0.38954,-14.02311
1763942.77289,120.0,1923.1537,0.39289,0.10236,0.406,-14.6022
1763943.01089,120.0,1522.4358,0.41038,0.11227,0.42546,-15.29986
1763943.24889,120.0,1203.8446,0.42828,0.12091,0.44502,-15.7657
1763943.48689,120.0,952.86591,0.44765,0.13035,0.46624,-16.23486
1763943.72589,120.0,754.27557,0.46727,0.13784,0.48718,-16.43482
1763943.96289,120.0,596.71857,0.48997,0.14827,0.51191,-16.83594
1763944.19989,120.0,471.96338,0.51225,0.15569,0.53538,-16.90548
1763944.43889,120.0,373.20856,0.5358,0.163,0.56005,-16.92023
1763944.67689,120.0,295.47278,0.56051,0.17278,0.58653,-17.1322
1763944.91588,120.0,233.87738,0.58834,0.17951,0.61511,-16.96758
1763945.15388,120.0,185.05922,0.61529,0.18689,0.64305,-16.89597
1763945.38988,120.0,146.35823,0.64389,0.19375,0.67241,-16.74703
1763945.62688,120.0,115.77804,0.67601,0.20148,0.7054,-16.59665
1763945.86088,120.0,91.6721,0.70528,0.20961,0.73577,-16.55217
1763946.10688,120.0,72.51701,0.73784,0.21766,0.76928,-16.43574
1763946.33588,120.0,57.36816,0.7721,0.22475,0.80414,-16.23001
1763946.57188,120.0,45.3629,0.80662,0.23062,0.83895,-15.95577
1763946.80488,120.0,35.93134,0.8394,0.23668,0.87213,-15.74648
1763947.05488,120.0,28.40909,0.87567,0.24582,0.90952,-15.68051
1763947.26888,120.0,22.48202,0.91371,0.25498,0.94862,-15.5921
1763947.53388,120.0,17.79613,0.9547,0.26183,0.98996,-15.33651
1763947.78688,120.0,14.06813,0.99932,0.27141,1.03552,-15.19446
1763948.00288,120.0,11.1448,1.04677,0.27384,1.082,-14.66044
1763948.26988,120.0,8.81772,1.0986,0.27574,1.13267,-14.08955
1763948.44788,120.0,6.97545,1.14517,0.26598,1.17565,-13.07582
1763948.66588,120.0,5.5173,1.19364,0.25835,1.22128,-12.21264
1763948.93488,120.0,4.36941,1.23683,0.23637,1.25922,-10.81923
1763949.26988,120.0,3.45686,1.28176,0.22045,1.30058,-9.75871
1763949.68888,120.0,2.73547,1.31147,0.20597,1.32755,-8.92548
1763950.21388,120.0,2.16054,1.33404,0.18703,1.34708,-7.9806
1763950.87288,120.0,1.70952,1.353,0.16745,1.36332,-7.055
1763951.70188,120.0,1.35352,1.36979,0.14893,1.37786,-6.20512
1763952.74488,120.0,1.07079,1.38778,0.13091,1.39394,-5.38877
1763954.05788,120.0,0.84734,1.40856,0.11771,1.41346,-4.77692
1763955.71288,120.0,0.67072,1.43036,0.11461,1.43494,-4.58111
1763957.80187,120.0,0.53067,1.45193,0.12267,1.4571,-4.82916
1763960.43887,120.0,0.41976,1.46243,0.14046,1.46916,-5.48609
1763963.76987,120.0,0.33183,1.45939,0.15691,1.4678,-6.13661
1763967.97587,120.0,0.26261,1.44678,0.16372,1.45602,-6.45631
1763973.28386,120.0,0.20791,1.43634,0.15445,1.44462,-6.1374
1763979.98886,120.0,0.16452,1.4386,0.13043,1.4445,-5.18051
1763988.46485,120.0,0.13007,1.4677,0.09936,1.47106,-3.87275
1763999.15484,120.0,0.10309,1.53185,0.08014,1.53395,-2.99492
1764012.66883,120.0,0.08153,1.62892,0.0998,1.63198,-3.50589
1764029.76682,120.0,0.06443,1.72771,0.17231,1.73628,-5.69561
1764051.3528,120.0,0.05102,1.7972,0.32492,1.82634,-10.248
1764078.59578,120.0,0.04042,1.77234,0.51459,1.84554,-16.19027
1764113.09175,120.0,0.03192,1.63663,0.66297,1.76581,-22.05209
1764156.63872,120.0,0.02528,1.43098,0.68708,1.58738,-25.64771
1764211.70468,120.0,0.01999,1.24541,0.5336,1.35491,-23.19287
1778314.6473,121.0,20004.453,0.28351,-0.02682,0.28477,5.40497
1778314.7903,121.0,15829.126,0.28979,-0.00666,0.28986,1.31716
1778314.9323,121.0,12516.703,0.29934,0.01341,0.29964,-2.56501
1778315.0743,121.0,9909.4424,0.30802,0.0261,0.30912,-4.84392
1778315.2383,121.0,7835.48,0.31622,0.04013,0.31876,-7.23187
1778315.4393,121.0,6217.2461,0.32784,0.05382,0.33223,-9.32312
1778315.6773,121.0,4905.291,0.33919,0.06255,0.34491,-10.44843
1778315.9163,121.0,3881.2737,0.35092,0.07588,0.35903,-12.2013
1778316.1543,121.0,3070.9827,0.36393,0.08399,0.37349,-12.99572
1778316.3923,121.0,2430.7778,0.37822,0.09413,0.38976,-13.97554
1778316.63029,121.0,1923.1537,0.3932,0.10335,0.40656,-14.72668
1778316.86829,121.0,1522.4358,0.40984,0.11162,0.42477,-15.23456
1778317.10629,121.0,1203.8446,0.42773,0.12145,0.44464,-15.85088
1778317.34529,121.0,952.86591,0.44576,0.12937,0.46415,-16.18435
1778317.58329,121.0,754.27557,0.46673,0.13797,0.48669,-16.46834
1778317.82029,121.0,596.71857,0.48725,0.14749,0.50908,-16.84065
1778318.05829,121.0,471.96338,0.51183,0.15595,0.53506,-16.94512
1778318.29729,121.0,373.20856,0.53481,0.16355,0.55926,-17.00439
1778318.53429,121.0,295.47278,0.56205,0.17222,0.58784,-17.03576
1778318.77429,121.0,233.87738,0.58727,0.17994,0.61422,-17.03496
1778319.01129,121.0,185.05922,0.61572,0.18617,0.64325,-16.82334
1778319.24829,121.0,146.35823,0.64276,0.19618,0.67203,-16.97286
1778319.48429,121.0,115.77804,0.67517,0.20162,0.70463,-16.62671
1778319.71829,121.0,91.6721,0.70595,0.20912,0.73627,-16.50022
1778319.96429,121.0,72.51701,0.7365,0.21613,0.76756,-16.35451
1778320.19329,121.0,57.36816,0.77142,0.22293,0.80299,-16.1184
1778320.42929,121.0,45.3629,0.80549,0.22859,0.8373,-15.84329
1778320.66229,121.0,35.93134,0.83822,0.23614,0.87085,-15.73325
1778320.91229,121.0,28.40909,0.87482,0.24528,0.90856,-15.66233
1778321.12729,121.0,22.48202,0.91162,0.25327,0.94615,-15.5266
1778321.39129,121.0,17.79613,0.9538,0.26308,0.98942,-15.4201
1778321.64329,121.0,14.06813,0.99891,0.26979,1.0347,-15.1141
1778321.85929,121.0,11.1448,1.04372,0.27354,1.07897,-14.68579
1778322.12629,121.0,8.81772,1.09524,0.27334,1.12884,-14.01303
1778322.30429,121.0,6.97545,1.15093,0.26803,1.18173,-13.1096
1778322.52229,121.0,5.5173,1.19086,0.25653,1.21817,-12.15656
1778322.79129,121.0,4.36941,1.23662,0.23997,1.25968,-10.98218
1778323.12629,121.0,3.45686,1.27316,0.2197,1.29198,-9.79068
1778323.54529,121.0,2.73547,1.30896,0.19661,1.32364,-8.54218
1778324.07029,121.0,2.16054,1.34101,0.18091,1.35315,-7.68335
1778324.72929,121.0,1.70952,1.363,0.1697,1.37352,-7.09697
1778325.55829,121.0,1.35352,1.37586,0.15861,1.38497,-6.57609
1778326.60129,121.0,1.07079,1.38545,0.14647,1.39317,-6.03488
1778327.91429,121.0,0.84734,1.39342,0.13222,1.39968,-5.42066
1778329.57028,121.0,0.67072,1.40552,0.11862,1.41051,-4.82425
1778331.65928,121.0,0.53067,1.42234,0.10536,1.42624,-4.23648
1778334.29528,121.0,0.41976,1.4494,0.09883,1.45276,-3.90065
1778337.62728,121.0,0.33183,1.4819,0.10723,1.48578,-4.13858
1778341.83228,121.0,0.26261,1.50899,0.13445,1.51496,-5.09145
1778347.14127,121.0,0.20791,1.51795,0.1751,1.52801,-6.58022
1778353.84527,121.0,0.16452,1.50319,0.21327,1.51825,-8.07517
1778362.32226,121.0,0.13007,1.46927,0.23096,1.48731,-8.93348
1778373.01225,121.0,0.10309,1.43578,0.21601,1.45194,-8.55583
1778386.52624,121.0,0.08153,1.42801,0.16822,1.43788,-6.71858
1778403.62423,121.0,0.06443,1.46392,0.11048,1.46808,-4.31584
1778425.21021,121.0,0.05102,1.57956,0.05382,1.58048,-1.95136
1778452.45219,121.0,0.04042,1.77143,0.07043,1.77283,-2.27685
1778486.94816,121.0,0.03192,1.98584,0.22013,1.99801,-6.32532
1778530.49513,121.0,0.02528,2.12172,0.51623,2.18361,-13.67481
1778585.56009,121.0,0.01999,2.076,0.89483,2.26064,-23.31772
1792700.82349,122.0,20004.453,0.28409,-0.02699,0.28537,5.42639
1792700.96649,122.0,15829.126,0.2913,-0.00565,0.29136,1.11173
1792701.10849,122.0,12516.703,0.29827,0.01177,0.2985,-2.26065
1792701.25049,122.0,9909.4424,0.30687,0.02689,0.30805,-5.00858
1792701.41449,122.0,7835.48,0.31724,0.03981,0.31973,-7.15309
1792701.61549,122.0,6217.2461,0.32667,0.05341,0.33101,-9.28595
1792701.85349,122.0,4905.291,0.33798,0.06384,0.34396,-10.69667
1792702.09249,122.0,3881.2737,0.34962,0.0744,0.35745,-12.01311
1792702.33049,122.0,3070.9827,0.36366,0.08376,0.37318,-12.97044
1792702.56849,122.0,2430.7778,0.37801,0.09308,0.38931,-13.83285
1792702.80649,122.0,1923.1537,0.39316,0.10254,0.40631,-14.61833
1792703.04449,122.0,1522.4358,0.40976,0.11059,0.42442,-15.10386
1792703.28249,122.0,1203.8446,0.42794,0.12137,0.44481,-15.83366
1792703.52148,122.0,952.86591,0.44663,0.12899,0.46488,-16.10941
1792703.75948,122.0,754.27557,0.46626,0.13793,0.48623,-16.47919
1792703.99648,122.0,596.71857,0.48725,0.14598,0.50865,-16.67767
1792704.23448,122.0,471.96338,0.5109,0.15518,0.53395,-16.89506
1792704.47348,122.0,373.20856,0.53384,0.16396,0.55845,-17.07348
1792704.71048,122.0,295.47278,0.56164,0.1712,0.58715,-16.95255
1792704.95048,122.0,233.87738,0.58644,0.17981,0.61338,-17.04615
1792705.18848,122.0,185.05922,0.61558,0.18805,0.64367,-16.98719
1792705.42448,122.0,146.35823,0.64287,0.19426,0.67158,-16.81375
1792705.66048,122.0,115.77804,0.67364,0.20218,0.70333,-16.70594
1792705.89548,122.0,91.6721,0.70553,0.20883,0.73578,-16.48813
1792706.14048,122.0,72.51701,0.73657,0.21484,0.76726,-16.2608
1792706.36948,122.0,57.36816,0.77037,0.22288,0.80196,-16.13599
1792706.60648,122.0,45.3629,0.80295,0.22884,0.83493,-15.90735
1792706.83848,122.0,35.93134,0.83891,0.23673,0.87167,-15.75861
