Repository: SebaVillagra00/ICM2985-SOH-IPRE

## Data University of Cambridge (EIS Cambridge)
Data publicada en "Identifying degradation patterns of lithium ion batteries from impedance spectroscopy using machine learning" (Zhang, Tang, Zhang, Wang, Stimming & Lee, 2020) https://www.nature.com/articles/s41467-020-15235-7.

Carpeta contiene:
* Paper de Nature Comunications (IF: 16.6).
* Data frames para IOS.
* Data frames para Windows.

Cada Data frame está contenido en un archivo .txt con las siguientes columnas:
* time/s: tiempo en que se mide la muestra.
* cycle number: ciclo de carga de la batería.
* freq/Hz: frecuencia de la señal de input.
* Re(Z)/Ohm: Parte resistiva de la impedancia.
* Im(Z)/Ohm: Parte reactiva de la impedancia.

File: EIS Cambridge/EIS csv/EIS_state_VIII_25C07.csv (part 11 of 13)
time/s,cycle number,freq/Hz,Re(Z)/Ohm,-Im(Z)/Ohm,|Z|/Ohm,Phase(Z)/deg
1587438.9456,111.0,35.93134,0.84074,0.16072,0.85596,-10.82241
1587439.1956,111.0,28.40909,0.90319,0.26985,0.94264,-16.63482
1587439.4106,111.0,22.48202,0.95441,0.24549,0.98548,-14.42469
1587439.6756,111.0,17.79613,0.93223,0.1804,0.94953,-10.95223
1587439.9276,111.0,14.06813,0.82799,0.34982,0.89886,-22.9034
1587440.14359,111.0,11.1448,1.06025,0.23264,1.08548,-12.37555
1587440.41059,111.0,8.81772,0.97715,0.5119,1.10312,-27.64872
1587440.58859,111.0,6.97545,0.89201,0.37037,0.96585,-22.54882
1587440.80659,111.0,5.5173,1.1471,0.2292,1.16977,-11.29943
1587441.07659,111.0,4.36941,1.45145,0.44539,1.51825,-17.05913
1587441.41159,111.0,3.45686,1.43315,0.76435,1.62424,-28.07259
1587441.82959,111.0,2.73547,1.22824,0.8288,1.48171,-34.01085
1587442.35559,111.0,2.16054,1.12397,0.62437,1.28575,-29.05225
1587443.01459,111.0,1.70952,1.25287,0.30982,1.29061,-13.88979
1587443.84259,111.0,1.35352,1.60633,0.09499,1.60914,-3.38407
1587444.88559,111.0,1.07079,2.0278,0.12124,2.03142,-3.42168
1587446.19959,111.0,0.84734,2.29714,0.36751,2.32635,-9.08942
1587447.85559,111.0,0.67072,2.31699,0.64335,2.40465,-15.51831
1587449.94459,111.0,0.53067,2.07402,0.87311,2.25031,-22.82976
1587452.58059,111.0,0.41976,1.71825,0.85769,1.92042,-26.52676
1587455.91258,111.0,0.33183,1.43812,0.60102,1.55866,-22.68107
1587460.11758,111.0,0.26261,1.38358,0.23899,1.40407,-9.80028
1587465.42558,111.0,0.20791,1.55033,-0.05448,1.55129,2.01257
1587472.13057,111.0,0.16452,1.84578,-0.15812,1.85254,4.8962
1587480.60656,111.0,0.13007,2.12025,-0.05997,2.12109,1.62027
1587491.29756,111.0,0.10309,2.26757,0.15931,2.27315,-4.01869
1587504.81054,111.0,0.08153,2.27222,0.38137,2.304,-9.52769
1587521.90853,111.0,0.06443,2.20917,0.50403,2.26594,-12.85229
1587543.49551,111.0,0.05102,2.12851,0.54592,2.1974,-14.38504
1587570.73749,111.0,0.04042,2.12366,0.51532,2.18529,-13.63956
1587605.23347,111.0,0.03192,2.20646,0.48056,2.25819,-12.28703
1587648.78043,111.0,0.02528,2.34194,0.48674,2.39198,-11.7409
1587703.84539,111.0,0.01999,2.49424,0.53074,2.55008,-12.01261
1601033.40758,112.0,20004.453,0.35925,-0.01959,0.35979,3.12078
1601033.55058,112.0,15829.126,0.36656,0.00059,0.36656,-0.09173
1601033.81058,112.0,12516.703,0.37532,0.02207,0.37597,-3.36454
1601033.95258,112.0,9909.4424,0.38281,0.03636,0.38454,-5.42608
1601034.11758,112.0,7835.48,0.38979,0.0414,0.39198,-6.06312
1601034.31758,112.0,6217.2461,0.39984,0.05571,0.4037,-7.93213
1601034.55658,112.0,4905.291,0.41355,0.05795,0.41759,-7.97743
1601034.79458,112.0,3881.2737,0.41458,0.07031,0.4205,-9.62553
1601035.03258,112.0,3070.9827,0.43386,0.0796,0.4411,-10.39705
1601035.27058,112.0,2430.7778,0.43528,0.0871,0.44391,-11.31555
1601035.50958,112.0,1923.1537,0.4589,0.09384,0.4684,-11.55722
1601035.74658,112.0,1522.4358,0.45875,0.10514,0.47064,-12.90849
1601035.98558,112.0,1203.8446,0.48492,0.10797,0.4968,-12.55189
1601036.22358,112.0,952.86591,0.50147,0.11051,0.51351,-12.42784
1601036.46258,112.0,754.27557,0.50227,0.12948,0.51869,-14.45615
1601036.69958,112.0,596.71857,0.53261,0.11546,0.54498,-12.23173
1601036.93658,112.0,471.96338,0.55725,0.14079,0.57476,-14.17885
1601037.17558,112.0,373.20856,0.57099,0.1529,0.59111,-14.99146
1601037.41358,112.0,295.47278,0.58787,0.13084,0.60226,-12.5478
1601037.65258,112.0,233.87738,0.61777,0.1398,0.63339,-12.75095
1601037.89058,112.0,185.05922,0.63361,0.13897,0.64867,-12.37107
1601038.34558,112.0,146.35823,0.67715,0.16304,0.69651,-13.5378
1601038.58158,112.0,115.77804,0.7024,0.1619,0.72082,-12.97957
1601038.81558,112.0,91.6721,0.71535,0.15218,0.73135,-12.0097
1601039.06158,112.0,72.51701,0.77081,0.18991,0.79386,-13.84097
1601039.29057,112.0,57.36816,0.72154,0.23967,0.76031,-18.3742
1601039.52657,112.0,45.3629,0.76201,0.26222,0.80587,-18.98939
1601039.75957,112.0,35.93134,0.84011,0.17016,0.85717,-11.44984
1601040.00957,112.0,28.40909,0.89718,0.27506,0.9384,-17.04468
1601040.22357,112.0,22.48202,0.94699,0.25165,0.97985,-14.88164
1601040.48857,112.0,17.79613,0.9371,0.192,0.95657,-11.57865
1601040.74157,112.0,14.06813,0.83431,0.33746,0.89997,-22.02222
1601040.95757,112.0,11.1448,1.05641,0.24824,1.08519,-13.22382
1601041.22457,112.0,8.81772,0.96454,0.49777,1.08541,-27.29693
1601041.40257,112.0,6.97545,0.90724,0.36051,0.97624,-21.6715
1601041.62057,112.0,5.5173,1.16434,0.24529,1.18989,-11.89637
1601041.88957,112.0,4.36941,1.44047,0.46736,1.51439,-17.97576
1601042.22557,112.0,3.45686,1.40435,0.76164,1.59759,-28.47297
1601042.64357,112.0,2.73547,1.21482,0.80077,1.455,-33.39184
1601043.16857,112.0,2.16054,1.13659,0.59043,1.2808,-27.45086
1601043.82857,112.0,1.70952,1.28745,0.29239,1.32023,-12.79536
1601044.65657,112.0,1.35352,1.64843,0.10739,1.65193,-3.7272
1601045.69957,112.0,1.07079,2.05147,0.1589,2.05761,-4.42897
1601047.01257,112.0,0.84734,2.2886,0.41336,2.32563,-10.23826
1601048.66857,112.0,0.67072,2.28763,0.67095,2.38399,-16.34625
1601050.75757,112.0,0.53067,2.03875,0.87315,2.21785,-23.18428
1601053.39456,112.0,0.41976,1.68617,0.83338,1.88087,-26.30054
1601056.72556,112.0,0.33183,1.42979,0.56163,1.53614,-21.44531
1601060.93156,112.0,0.26261,1.40133,0.2,1.41553,-8.1226
1601066.23955,112.0,0.20791,1.58561,-0.07368,1.58732,2.66064
1601072.94355,112.0,0.16452,1.8851,-0.1553,1.89148,4.70969
1601081.42054,112.0,0.13007,2.14864,-0.03967,2.149,1.05761
1601092.11053,112.0,0.10309,2.27934,0.18607,2.28692,-4.66679
1601105.62452,112.0,0.08153,2.26897,0.4031,2.3045,-10.07396
1601122.72251,112.0,0.06443,2.19997,0.51642,2.25977,-13.21035
1601144.30849,112.0,0.05102,2.12211,0.54665,2.19139,-14.44511
1601171.55047,112.0,0.04042,2.12152,0.51066,2.18211,-13.5339
1601206.04645,112.0,0.03192,2.21025,0.47676,2.26108,-12.17234
1601249.59341,112.0,0.02528,2.34879,0.48526,2.39839,-11.67309
1601304.65937,112.0,0.01999,2.50061,0.53135,2.55644,-11.99635
1614612.74439,113.0,20004.453,0.35778,-0.0193,0.3583,3.08817
1614612.88739,113.0,15829.126,0.36972,0.00363,0.36973,-0.56178
1614613.02939,113.0,12516.703,0.37256,0.02241,0.37324,-3.44199
1614613.28939,113.0,9909.4424,0.38394,0.02943,0.38507,-4.38358
1614613.45439,113.0,7835.48,0.3979,0.04299,0.40021,-6.16584
1614613.65439,113.0,6217.2461,0.40429,0.04827,0.40716,-6.80831
1614613.89339,113.0,4905.291,0.40958,0.06546,0.41478,-9.0804
1614614.13139,113.0,3881.2737,0.42574,0.06665,0.43092,-8.89714
1614614.36939,113.0,3070.9827,0.42495,0.07186,0.43098,-9.59829
1614614.60739,113.0,2430.7778,0.44661,0.08202,0.45408,-10.40583
1614614.84639,113.0,1923.1537,0.44446,0.08596,0.4527,-10.94615
1614615.08339,113.0,1522.4358,0.46753,0.08991,0.47609,-10.88602
1614615.32239,113.0,1203.8446,0.46839,0.10284,0.47955,-12.38374
1614615.56039,113.0,952.86591,0.48391,0.11483,0.49735,-13.34893
1614615.79939,113.0,754.27557,0.51042,0.10671,0.52145,-11.80894
1614616.03639,113.0,596.71857,0.51747,0.1382,0.53561,-14.95309
1614616.27339,113.0,471.96338,0.52738,0.13074,0.54334,-13.92305
1614616.51239,113.0,373.20856,0.54895,0.12975,0.56407,-13.29794
1614616.75039,113.0,295.47278,0.58014,0.16795,0.60396,-16.14564
1614616.98939,113.0,233.87738,0.59198,0.17567,0.61749,-16.52852
1614617.22739,113.0,185.05922,0.62374,0.19096,0.65231,-17.0219
1614617.68239,113.0,146.35823,0.62398,0.18653,0.65127,-16.64368
1614617.91839,113.0,115.77804,0.64953,0.20229,0.6803,-17.29847
1614618.15238,113.0,91.6721,0.69576,0.22568,0.73145,-17.97157
1614618.39838,113.0,72.51701,0.68816,0.21248,0.72022,-17.15851
1614618.62738,113.0,57.36816,0.77822,0.15953,0.7944,-11.58462
1614618.86338,113.0,45.3629,0.79483,0.15943,0.81067,-11.34232
1614619.09638,113.0,35.93134,0.78493,0.28116,0.83377,-19.70766
1614619.34638,113.0,28.40909,0.77386,0.20879,0.80153,-15.09942
1614619.56138,113.0,22.48202,0.78446,0.26578,0.82827,-18.7169
1614619.82538,113.0,17.79613,0.86861,0.36252,0.94123,-22.65342
1614620.07838,113.0,14.06813,1.02169,0.24281,1.05015,-13.36873
1614620.29438,113.0,11.1448,0.88488,0.41951,0.97929,-25.3647
1614620.56138,113.0,8.81772,1.02665,0.22395,1.05079,-12.30563
1614620.73938,113.0,6.97545,1.23692,0.41647,1.30515,-18.60816
1614620.95738,113.0,5.5173,1.10531,0.64002,1.27724,-30.07259
1614621.22738,113.0,4.36941,0.97712,0.52284,1.10821,-28.15057
1614621.56238,113.0,3.45686,1.12316,0.3047,1.16376,-15.17853
1614621.98038,113.0,2.73547,1.48921,0.25273,1.5105,-9.63177
1614622.50638,113.0,2.16054,1.82152,0.46416,1.87973,-14.29603
1614623.16538,113.0,1.70952,1.89692,0.77812,2.05031,-22.30342
1614623.99338,113.0,1.35352,1.73145,0.95652,1.97809,-28.91794
1614625.03638,113.0,1.07079,1.48305,0.87822,1.72358,-30.63278
1614626.35038,113.0,0.84734,1.3321,0.57048,1.44912,-23.18343
1614628.00638,113.0,0.67072,1.38289,0.21712,1.39983,-8.92286
1614630.09538,113.0,0.53067,1.64413,-0.09278,1.64674,3.22993
1614632.73137,113.0,0.41976,2.02436,-0.16909,2.0314,4.77468
1614636.06337,113.0,0.33183,2.32744,0.00964,2.32746,-0.23728
1614640.26837,113.0,0.26261,2.41534,0.32641,2.4373,-7.69628
1614645.57636,113.0,0.20791,2.27445,0.60908,2.35459,-14.99174
1614652.28136,113.0,0.16452,2.00118,0.72481,2.12839,-19.9099
1614660.75735,113.0,0.13007,1.75648,0.64258,1.87033,-20.09428
1614671.44834,113.0,0.10309,1.66134,0.44799,1.72068,-15.09127
1614684.96133,113.0,0.08153,1.73058,0.26805,1.75121,-8.80454
1614702.05932,113.0,0.06443,1.88789,0.19859,1.89831,-6.0048
1614723.6453,113.0,0.05102,2.08034,0.20523,2.09044,-5.63412
1614750.88828,113.0,0.04042,2.25498,0.28806,2.27331,-7.27968
1614785.38426,113.0,0.03192,2.38279,0.40717,2.41732,-9.69705
1614828.93122,113.0,0.02528,2.47142,0.51615,2.52475,-11.7964
1614883.99618,113.0,0.01999,2.55157,0.59204,2.61935,-13.06326
1628163.03544,114.0,20004.453,0.35805,-0.01918,0.35856,3.06652
1628163.17844,114.0,15829.126,0.36405,-0.00087,0.36405,0.13616
1628163.32044,114.0,12516.703,0.38001,0.01854,0.38046,-2.79355
1628163.58044,114.0,9909.4424,0.38056,0.03523,0.38219,-5.28922
1628163.74544,114.0,7835.48,0.39351,0.03873,0.39541,-5.62071
1628163.94544,114.0,6217.2461,0.39769,0.05198,0.40108,-7.44677
1628164.18444,114.0,4905.291,0.41763,0.06272,0.42231,-8.54101
1628164.42244,114.0,3881.2737,0.4161,0.06785,0.42159,-9.26143
1628164.66044,114.0,3070.9827,0.42802,0.08298,0.43599,-10.97242
1628164.89844,114.0,2430.7778,0.43595,0.07851,0.44296,-10.20919
1628165.13744,114.0,1923.1537,0.44983,0.09966,0.46074,-12.49263
1628165.37444,114.0,1522.4358,0.45485,0.09875,0.46545,-12.24856
1628165.61344,114.0,1203.8446,0.4785,0.11389,0.49187,-13.38854
1628165.85144,114.0,952.86591,0.49863,0.1183,0.51247,-13.34716
1628166.09044,114.0,754.27557,0.49574,0.12082,0.51025,-13.69644
1628166.32744,114.0,596.71857,0.53661,0.12727,0.5515,-13.34276
1628166.56444,114.0,471.96338,0.54381,0.14871,0.56378,-15.29373
1628166.80344,114.0,373.20856,0.55709,0.15685,0.57875,-15.72469
1628167.04144,114.0,295.47278,0.59967,0.1423,0.61632,-13.34954
1628167.28044,114.0,233.87738,0.62633,0.158,0.64595,-14.15846
1628167.51844,114.0,185.05922,0.65,0.15449,0.66811,-13.36971
1628167.97344,114.0,146.35823,0.67333,0.18845,0.6992,-15.63603
1628168.20944,114.0,115.77804,0.70634,0.19229,0.73204,-15.22904
1628168.44344,114.0,91.6721,0.73498,0.17709,0.75601,-13.54728
1628168.68944,114.0,72.51701,0.75626,0.22772,0.7898,-16.75779
1628168.91844,114.0,57.36816,0.7091,0.19869,0.73641,-15.653
1628169.15544,114.0,45.3629,0.72845,0.22012,0.76098,-16.81341
1628169.38744,114.0,35.93134,0.87009,0.22639,0.89906,-14.58454
1628169.63744,114.0,28.40909,0.83271,0.30596,0.88714,-20.17471
1628169.85243,114.0,22.48202,0.90468,0.32086,0.9599,-19.52755
1628170.11743,114.0,17.79613,0.98864,0.2705,1.02498,-15.30231
1628170.36943,114.0,14.06813,0.85158,0.23318,0.88293,-15.31324
1628170.58543,114.0,11.1448,1.0788,0.37243,1.14128,-19.04594
1628170.85243,114.0,8.81772,0.87524,0.38845,0.95757,-23.93284
1628171.03043,114.0,6.97545,1.02527,0.25143,1.05565,-13.77869
1628171.24943,114.0,5.5173,1.32205,0.38734,1.37762,-16.32964
1628171.51843,114.0,4.36941,1.31506,0.68769,1.48402,-27.6065
1628171.85343,114.0,3.45686,1.13078,0.72974,1.34581,-32.83599
1628172.27243,114.0,2.73547,1.08648,0.53299,1.21017,-26.13095
1628172.79743,114.0,2.16054,1.28297,0.28247,1.3137,-12.41645
1628173.45643,114.0,1.70952,1.66399,0.18195,1.67391,-6.24024
1628174.28443,114.0,1.35352,2.03321,0.32353,2.05879,-9.04116
1628175.32743,114.0,1.07079,2.18962,0.61321,2.27386,-15.64504
1628176.64143,114.0,0.84734,2.07719,0.86283,2.24927,-22.55725
1628178.29743,114.0,0.67072,1.836,0.9239,2.05536,-26.71205
1628180.38643,114.0,0.53067,1.52397,0.75397,1.70028,-26.3235
1628183.02242,114.0,0.41976,1.37607,0.39866,1.43265,-16.157
1628186.35442,114.0,0.33183,1.46983,0.03287,1.4702,-1.28091
1628190.55942,114.0,0.26261,1.74937,-0.17773,1.75837,5.8012
1628195.86841,114.0,0.20791,2.069,-0.15805,2.07502,4.36842
1628202.57241,114.0,0.16452,2.28883,0.04864,2.28935,-1.21737
1628211.0494,114.0,0.13007,2.32811,0.3209,2.35012,-7.84805
1628221.73939,114.0,0.10309,2.21575,0.52463,2.27701,-13.32084
1628235.25338,114.0,0.08153,2.05481,0.58976,2.13777,-16.01433
1628252.35037,114.0,0.06443,1.9749,0.55073,2.05026,-15.58195
1628273.93735,114.0,0.05102,1.97707,0.45919,2.0297,-13.07569
1628301.18033,114.0,0.04042,2.07838,0.39895,2.11632,-10.86591
1628335.67531,114.0,0.03192,2.22748,0.39718,2.26262,-10.10998
1628379.22327,114.0,0.02528,2.38591,0.44408,2.42688,-10.54351
1628434.28823,114.0,0.01999,2.53928,0.51696,2.59137,-11.50722
1641685.69809,115.0,20004.453,0.3587,-0.01901,0.3592,3.03362
1641685.84109,115.0,15829.126,0.36658,-0.0,0.36658,0.00036
1641685.98309,115.0,12516.703,0.37809,0.01685,0.37847,-2.55206
1641686.24309,115.0,9909.4424,0.38477,0.03529,0.38638,-5.23977
1641686.40809,115.0,7835.48,0.39427,0.03904,0.39619,-5.6544
1641686.60909,115.0,6217.2461,0.39819,0.05052,0.40138,-7.23066
1641686.84709,115.0,4905.291,0.40904,0.06462,0.41411,-8.9778
1641687.08509,115.0,3881.2737,0.42562,0.06742,0.43093,-9.00101
1641687.32309,115.0,3070.9827,0.42872,0.07388,0.43504,-9.77827
1641687.56109,115.0,2430.7778,0.44605,0.07925,0.45303,-10.07462
1641687.79909,115.0,1923.1537,0.44432,0.09379,0.45411,-11.91974
1641688.03709,115.0,1522.4358,0.45992,0.08895,0.46844,-10.94572
1641688.27609,115.0,1203.8446,0.46759,0.1085,0.48002,-13.06364
1641688.51409,115.0,952.86591,0.48601,0.12036,0.5007,-13.90962
1641688.75209,115.0,754.27557,0.50425,0.10591,0.51525,-11.86175
1641688.99009,115.0,596.71857,0.52431,0.13951,0.54256,-14.90044
1641689.22709,115.0,471.96338,0.52743,0.13733,0.54502,-14.59458
1641689.46609,115.0,373.20856,0.54362,0.13907,0.56113,-14.34998
1641689.70409,115.0,295.47278,0.58983,0.16711,0.61304,-15.8188
1641689.94309,115.0,233.87738,0.60548,0.17894,0.63137,-16.46437
1641690.18109,115.0,185.05922,0.639,0.18744,0.66592,-16.34848
1641690.63509,115.0,146.35823,0.63671,0.19956,0.66725,-17.40254
1641690.87209,115.0,115.77804,0.66703,0.21363,0.70041,-17.75857
1641691.10609,115.0,91.6721,0.71396,0.22356,0.74814,-17.38703
1641691.35209,115.0,72.51701,0.70168,0.22937,0.73822,-18.10215
1641691.58109,115.0,57.36816,0.75405,0.15543,0.7699,-11.64687
1641691.81709,115.0,45.3629,0.76636,0.16159,0.78321,-11.90664
1641692.05009,115.0,35.93134,0.81606,0.28499,0.86439,-19.25083
1641692.30009,115.0,28.40909,0.76764,0.24303,0.80519,-17.56736
1641692.51509,115.0,22.48202,0.8004,0.3026,0.85569,-20.70991
1641692.77909,115.0,17.79613,0.91593,0.3664,0.9865,-21.80308
1641693.03209,115.0,14.06813,0.98349,0.21021,1.0057,-12.06494
1641693.24809,115.0,11.1448,0.93364,0.4481,1.03561,-25.63892
1641693.51509,115.0,8.81772,0.96235,0.23339,0.99025,-13.63228
1641693.69309,115.0,6.97545,1.22002,0.33407,1.26493,-15.31365
1641693.91109,115.0,5.5173,1.20405,0.63149,1.3596,-27.6758
1641694.18109,115.0,4.36941,1.0202,0.62343,1.1956,-31.42849
1641694.51609,115.0,3.45686,1.04878,0.40839,1.12549,-21.27565
1641694.93409,115.0,2.73547,1.33832,0.24349,1.36029,-10.31137
1641695.46009,115.0,2.16054,1.73138,0.31567,1.75992,-10.3328
1641696.11909,115.0,1.70952,1.96592,0.59694,2.05455,-16.89066
1641696.94709,115.0,1.35352,1.93067,0.87504,2.11971,-24.38163
1641697.99009,115.0,1.07079,1.70093,0.96019,1.95324,-29.44527
1641699.30408,115.0,0.84734,1.45073,0.78681,1.65036,-28.47345
1641700.96008,115.0,0.67072,1.35047,0.468,1.42926,-19.11342
1641703.04908,115.0,0.53067,1.46036,0.07391,1.46223,-2.8972
1641705.68508,115.0,0.41976,1.77102,-0.16424,1.77862,5.29826
1641709.01708,115.0,0.33183,2.12845,-0.15348,2.13398,4.12444
1641713.22207,115.0,0.26261,2.36374,0.07562,2.36495,-1.83237
1641718.53107,115.0,0.20791,2.38457,0.38838,2.41599,-9.25077
1641725.23506,115.0,0.16452,2.20965,0.62614,2.29665,-15.82093
1641733.71206,115.0,0.13007,1.9582,0.68421,2.07429,-19.25982
1641744.40205,115.0,0.10309,1.77773,0.57677,1.86896,-17.97537
1641757.91604,115.0,0.08153,1.74579,0.40549,1.79226,-13.07625
1641775.01303,115.0,0.06443,1.84519,0.29239,1.86821,-9.0041
1641796.60001,115.0,0.05102,2.01517,0.24423,2.02991,-6.91044
1641823.84199,115.0,0.04042,2.19716,0.28087,2.21504,-7.28476
1641858.33796,115.0,0.03192,2.35618,0.37277,2.38549,-8.99026
1641901.88493,115.0,0.02528,2.47742,0.48152,2.52378,-10.99908
1641956.95088,115.0,0.01999,2.57566,0.57705,2.63951,-12.62801
1655191.93901,116.0,20004.453,0.35837,-0.02129,0.359,3.39988
1655192.08201,116.0,15829.126,0.36459,-0.00081,0.36459,0.12786
1655192.22401,116.0,12516.703,0.37667,0.01468,0.37696,-2.23241
1655192.36601,116.0,9909.4424,0.38423,0.02784,0.38524,-4.14393
1655192.67401,116.0,7835.48,0.39056,0.04508,0.39315,-6.58363
1655192.87401,116.0,6217.2461,0.40554,0.05649,0.40945,-7.92979
1655193.11301,116.0,4905.291,0.40779,0.05886,0.41201,-8.21286
1655193.35101,116.0,3881.2737,0.4245,0.07466,0.43102,-9.97508
1655193.58901,116.0,3070.9827,0.43762,0.0734,0.44373,-9.52118
1655193.82701,116.0,2430.7778,0.44664,0.08814,0.45525,-11.16332
1655194.06601,116.0,1923.1537,0.45223,0.08273,0.45973,-10.36636
1655194.30301,116.0,1522.4358,0.47395,0.09491,0.48336,-11.3236
1655194.54201,116.0,1203.8446,0.4774,0.09449,0.48666,-11.19552
1655194.78001,116.0,952.86591,0.4833,0.10525,0.49463,-12.28522
1655195.01901,116.0,754.27557,0.5206,0.11655,0.53348,-12.6189
1655195.25601,116.0,596.71857,0.5112,0.12259,0.5257,-13.48548
1655195.49301,116.0,471.96338,0.5436,0.11726,0.5561,-12.17228
1655195.73201,116.0,373.20856,0.56926,0.12397,0.5826,-12.28529
1655195.97001,116.0,295.47278,0.5622,0.15075,0.58206,-15.0103
1655196.20901,116.0,233.87738,0.57945,0.15511,0.59985,-14.98542
1655196.44701,116.0,185.05922,0.59969,0.17664,0.62517,-16.41256
1655196.683,116.0,146.35823,0.63706,0.14108,0.65249,-12.48658
1655197.139,116.0,115.77804,0.70964,0.16946,0.72959,-13.43049
1655197.373,116.0,91.6721,0.72597,0.15462,0.74226,-12.0234
1655197.618,116.0,72.51701,0.77397,0.20078,0.79959,-14.54283
1655197.848,116.0,57.36816,0.70876,0.23204,0.74578,-18.12777
1655198.084,116.0,45.3629,0.74508,0.25888,0.78877,-19.15985
1655198.316,116.0,35.93134,0.85905,0.17959,0.87762,-11.80814
1655198.566,116.0,28.40909,0.88648,0.29482,0.93422,-18.39585
1655198.781,116.0,22.48202,0.94717,0.27953,0.98755,-16.44275
1655199.046,116.0,17.79613,0.96371,0.20555,0.98538,-12.04011
1655199.298,116.0,14.06813,0.81915,0.30833,0.87525,-20.62644
1655199.514,116.0,11.1448,1.08611,0.27997,1.12161,-14.45447
1655199.781,116.0,8.81772,0.91892,0.48722,1.04009,-27.93284
1655199.96,116.0,6.97545,0.92334,0.31573,0.97583,-18.87757
1655200.178,116.0,5.5173,1.23189,0.26309,1.25967,-12.05547
1655200.447,116.0,4.36941,1.44142,0.55993,1.54635,-21.2291
1655200.782,116.0,3.45686,1.31747,0.80495,1.54392,-31.42427
1655201.201,116.0,2.73547,1.13671,0.75136,1.36259,-33.46439
1655201.726,116.0,2.16054,1.13548,0.49139,1.23725,-23.40107
1655202.385,116.0,1.70952,1.38167,0.21627,1.39849,-8.89642
1655203.214,116.0,1.35352,1.79654,0.12525,1.8009,-3.98809
1655204.257,116.0,1.07079,2.16283,0.2807,2.18097,-7.3948
1655205.571,116.0,0.84734,2.29848,0.58231,2.37109,-14.21665
1655207.226,116.0,0.67072,2.19318,0.81751,2.34059,-20.4431
1655209.315,116.0,0.53067,1.86953,0.91209,2.08016,-26.00635
1655211.95199,116.0,0.41976,1.54406,0.74577,1.71473,-25.78021
1655215.28299,116.0,0.33183,1.38549,0.39405,1.44043,-15.87651
1655219.48899,116.0,0.26261,1.47079,0.04292,1.47141,-1.67151
1655224.79698,116.0,0.20791,1.73632,-0.15505,1.74323,5.10274
1655231.50098,116.0,0.16452,2.04282,-0.1357,2.04732,3.80048
1655239.97797,116.0,0.13007,2.25311,0.05444,2.25376,-1.3841
1655250.66796,116.0,0.10309,2.30551,0.30089,2.32506,-7.43547
1655264.18195,116.0,0.08153,2.22866,0.48804,2.28147,-12.35196
1655281.27994,116.0,0.06443,2.13541,0.55553,2.20649,-14.5823
1655302.86592,116.0,0.05102,2.06972,0.53515,2.13778,-14.49715
1655330.1089,116.0,0.04042,2.10169,0.47859,2.15549,-12.82859
1655364.60387,116.0,0.03192,2.2153,0.45141,2.26082,-11.51743
1655408.15184,116.0,0.02528,2.36193,0.47261,2.40875,-11.31517
1655463.2168,116.0,0.01999,2.51512,0.52713,2.56977,-11.83687
1668676.58475,117.0,20004.453,0.35976,-0.01979,0.36031,3.14787
1668676.72775,117.0,15829.126,0.36562,-0.00128,0.36563,0.20134
1668676.86975,117.0,12516.703,0.37635,0.01406,0.37662,-2.1398
1668677.12975,117.0,9909.4424,0.38229,0.03426,0.38382,-5.12031
1668677.29475,117.0,7835.48,0.39736,0.03931,0.3993,-5.6498
1668677.49475,117.0,6217.2461,0.39952,0.04976,0.4026,-7.0998
1668677.73375,117.0,4905.291,0.41692,0.06367,0.42175,-8.68242
1668677.97175,117.0,3881.2737,0.41963,0.06383,0.42446,-8.64891
1668678.20975,117.0,3070.9827,0.42761,0.08117,0.43524,-10.74789
1668678.44775,117.0,2430.7778,0.44001,0.07732,0.44675,-9.96608
1668678.68675,117.0,1923.1537,0.45097,0.0995,0.46181,-12.44171
1668678.92375,117.0,1522.4358,0.45682,0.09494,0.46658,-11.73984
1668679.16275,117.0,1203.8446,0.47887,0.11546,0.49259,-13.5562
1668679.40075,117.0,952.86591,0.49997,0.12124,0.51446,-13.63102
1668679.63975,117.0,754.27557,0.49486,0.11712,0.50853,-13.31571
1668679.87675,117.0,596.71857,0.53817,0.13038,0.55374,-13.6182
1668680.11375,117.0,471.96338,0.54812,0.14931,0.56809,-15.23834
1668680.35275,117.0,373.20856,0.55945,0.15885,0.58156,-15.85101
1668680.59075,117.0,295.47278,0.60113,0.13779,0.61672,-12.90993
1668680.82975,117.0,233.87738,0.62761,0.15176,0.6457,-13.59396
1668681.06775,117.0,185.05922,0.6491,0.14811,0.66578,-12.854
1668681.30375,117.0,146.35823,0.66786,0.20116,0.6975,-16.76207
1668681.75975,117.0,115.77804,0.64322,0.1966,0.67259,-16.99554
1668681.99375,117.0,91.6721,0.68446,0.22475,0.72041,-18.178
1668682.23875,117.0,72.51701,0.68043,0.19952,0.70908,-16.34283
1668682.46775,117.0,57.36816,0.78829,0.16431,0.80523,-11.77428
1668682.70475,117.0,45.3629,0.80841,0.15853,0.8238,-11.09483
1668682.93675,117.0,35.93134,0.76715,0.27672,0.81554,-19.83503
1668683.18775,117.0,28.40909,0.77804,0.18991,0.80088,-13.71692
1668683.40175,117.0,22.48202,0.77855,0.24454,0.81605,-17.43721
1668683.66675,117.0,17.79613,0.84207,0.35877,0.91532,-23.07676
1668683.91875,117.0,14.06813,1.03599,0.26865,1.07025,-14.53739
1668684.13475,117.0,11.1448,0.8539,0.39875,0.94242,-25.03165
1668684.40275,117.0,8.81772,1.06394,0.22999,1.08851,-12.1977
1668684.58075,117.0,6.97545,1.23354,0.46916,1.31974,-20.8236
1668684.79875,117.0,5.5173,1.0457,0.63501,1.2234,-31.26847
1668685.06775,117.0,4.36941,0.96557,0.46281,1.07076,-25.60897
1668685.40275,117.0,3.45686,1.1833,0.26498,1.2126,-12.62206
1668685.82175,117.0,2.73547,1.57326,0.29395,1.60049,-10.58308
1668686.34675,117.0,2.16054,1.84434,0.57018,1.93046,-17.17916
1668687.00575,117.0,1.70952,1.83304,0.87109,2.02949,-25.41774
1668687.83374,117.0,1.35352,1.62255,0.97376,1.89232,-30.96966
1668688.87674,117.0,1.07079,1.39321,0.80686,1.60998,-30.07672
1668690.19074,117.0,0.84734,1.32172,0.45009,1.39625,-18.80533
1668691.84674,117.0,0.67072,1.45366,0.10592,1.45751,-4.16727
1668693.93574,117.0,0.53067,1.78861,-0.13474,1.79368,4.30809
1668696.57174,117.0,0.41976,2.16555,-0.11087,2.16838,2.9309
1668699.90374,117.0,0.33183,2.39951,0.13712,2.40342,-3.27072
1668704.10973,117.0,0.26261,2.39197,0.46393,2.43654,-10.97639
1668709.41773,117.0,0.20791,2.17692,0.69528,2.28526,-17.71289
1668716.12172,117.0,0.16452,1.88655,0.72898,2.0225,-21.12709
1668724.59872,117.0,0.13007,1.67655,0.58065,1.77426,-19.10276
1668735.28871,117.0,0.10309,1.64145,0.3653,1.68161,-12.54657
1668748.8027,117.0,0.08153,1.75719,0.20307,1.76889,-6.59229
1668765.89968,117.0,0.06443,1.93376,0.16701,1.94096,-4.93622
1668787.48667,117.0,0.05102,2.12867,0.20555,2.13857,-5.51547
1668814.72865,117.0,0.04042,2.28677,0.3118,2.30793,-7.76429
1668849.22462,117.0,0.03192,2.39446,0.43732,2.43407,-10.35042
1668892.77159,117.0,0.02528,2.46749,0.53666,2.52518,-12.27023
1668947.83754,117.0,0.01999,2.54736,0.59764,2.61653,-13.20345
1682144.47172,118.0,20004.453,0.35726,-0.02027,0.35784,3.24776
1682144.61472,118.0,15829.126,0.36569,9e-05,0.36569,-0.01408
1682144.87472,118.0,12516.703,0.37058,0.01915,0.37107,-2.95895
1682145.01672,118.0,9909.4424,0.38005,0.03085,0.3813,-4.6406
1682145.18172,118.0,7835.48,0.39284,0.03923,0.39479,-5.70272
1682145.38172,118.0,6217.2461,0.39642,0.05039,0.39961,-7.24457
1682145.62072,118.0,4905.291,0.41499,0.06291,0.41973,-8.62017
1682145.85872,118.0,3881.2737,0.41519,0.06493,0.42024,-8.88808
1682146.09672,118.0,3070.9827,0.42548,0.0821,0.43333,-10.92202
1682146.33472,118.0,2430.7778,0.43324,0.07801,0.44021,-10.20682
1682146.57372,118.0,1923.1537,0.44862,0.09825,0.45925,-12.35362
1682146.81072,118.0,1522.4358,0.45348,0.09495,0.46332,-11.82569
1682147.04972,118.0,1203.8446,0.47332,0.1138,0.48681,-13.51924
1682147.28772,118.0,952.86591,0.49546,0.1195,0.50966,-13.56007
1682147.52672,118.0,754.27557,0.49441,0.11738,0.50815,-13.35566
1682147.76372,118.0,596.71857,0.5356,0.13117,0.55142,-13.76102
1682148.00072,118.0,471.96338,0.54039,0.14572,0.55969,-15.09089
1682148.23972,118.0,373.20856,0.55171,0.15364,0.5727,-15.56108
1682148.47772,118.0,295.47278,0.59827,0.14811,0.61634,-13.90493
1682148.71672,118.0,233.87738,0.62151,0.16255,0.64242,-14.65655
1682149.17472,118.0,185.05922,0.61644,0.14312,0.63284,-13.07117
1682149.41172,118.0,146.35823,0.6731,0.16433,0.69287,-13.71995
1682149.64772,118.0,115.77804,0.69664,0.16337,0.71554,-13.19796
1682149.88172,118.0,91.6721,0.70957,0.155,0.7263,-12.32188
1682150.12772,118.0,72.51701,0.76443,0.18698,0.78696,-13.74472
1682150.35672,118.0,57.36816,0.72744,0.23914,0.76574,-18.19791
1682150.59272,118.0,45.3629,0.76619,0.26056,0.80929,-18.78182
1682150.82572,118.0,35.93134,0.83327,0.17428,0.8513,-11.81351
1682151.07572,118.0,28.40909,0.88936,0.26786,0.92882,-16.76159
1682151.28972,118.0,22.48202,0.9372,0.24848,0.96958,-14.84922
1682151.55472,118.0,17.79613,0.92339,0.19879,0.94455,-12.14946
1682151.80772,118.0,14.06813,0.83927,0.34204,0.90629,-22.17327
1682152.02372,118.0,11.1448,1.04563,0.25218,1.07561,-13.55935
1682152.29072,118.0,8.81772,0.97957,0.49404,1.0971,-26.76388
1682152.46872,118.0,6.97545,0.92039,0.37742,0.99477,-22.29676
1682152.68672,118.0,5.5173,1.14834,0.26226,1.17791,-12.86468
1682152.95572,118.0,4.36941,1.42196,0.46436,1.49586,-18.08508
1682153.29172,118.0,3.45686,1.40861,0.74583,1.59388,-27.90035
1682153.70972,118.0,2.73547,1.23926,0.79624,1.47301,-32.72128
1682154.23472,118.0,2.16054,1.16257,0.61085,1.31328,-27.71878
1682154.89471,118.0,1.70952,1.30204,0.33216,1.34374,-14.31127
1682155.72271,118.0,1.35352,1.63858,0.14129,1.64466,-4.92811
1682156.76571,118.0,1.07079,2.02426,0.16743,2.03117,-4.7283
1682158.07971,118.0,0.84734,2.26964,0.39308,2.30343,-9.82554
1682159.73471,118.0,0.67072,2.29118,0.63853,2.37849,-15.57263
1682161.82371,118.0,0.53067,2.06506,0.84837,2.23253,-22.33384
1682164.46071,118.0,0.41976,1.73292,0.82732,1.92028,-25.52037
1682167.7917,118.0,0.33183,1.47664,0.57996,1.58645,-21.44274
1682171.9977,118.0,0.26261,1.42588,0.23545,1.44518,-9.37633
1682177.3057,118.0,0.20791,1.59492,-0.03896,1.59539,1.39933
1682184.00969,118.0,0.16452,1.87481,-0.13248,1.87948,4.04199
1682192.48669,118.0,0.13007,2.13314,-0.03638,2.13345,0.977
1682203.17668,118.0,0.10309,2.27042,0.17303,2.27701,-4.35813
1682216.69067,118.0,0.08153,2.27359,0.38528,2.306,-9.61792
1682233.78765,118.0,0.06443,2.21362,0.50465,2.27042,-12.84244
1682255.37464,118.0,0.05102,2.14197,0.54181,2.20943,-14.19517
1682282.61662,118.0,0.04042,2.1401,0.5117,2.20042,-13.44707
1682317.11259,118.0,0.03192,2.22739,0.48318,2.2792,-12.23936
1682360.65956,118.0,0.02528,2.36362,0.49389,2.41467,-11.80246
1682415.72551,118.0,0.01999,2.51317,0.54221,2.571,-12.17483
1695588.06113,119.0,20004.453,0.35779,-0.0204,0.35837,3.2639
1695588.20413,119.0,15829.126,0.36551,-0.00126,0.36551,0.19711
1695588.46313,119.0,12516.703,0.3753,0.02265,0.37598,-3.45432
1695588.60513,119.0,9909.4424,0.38426,0.02849,0.38531,-4.24029
1695588.77013,119.0,7835.48,0.39515,0.04397,0.39759,-6.35011
1695588.97013,119.0,6217.2461,0.40352,0.04963,0.40656,-7.01166
1695589.20913,119.0,4905.291,0.40445,0.06454,0.40957,-9.06652
1695589.44713,119.0,3881.2737,0.42229,0.06663,0.42751,-8.9669
1695589.68513,119.0,3070.9827,0.42256,0.07025,0.42836,-9.43949
1695589.92312,119.0,2430.7778,0.44334,0.07951,0.45041,-10.16728
1695590.16112,119.0,1923.1537,0.44247,0.09384,0.45231,-11.97365
1695590.39912,119.0,1522.4358,0.45977,0.08957,0.46841,-11.02406
1695590.63812,119.0,1203.8446,0.46807,0.10608,0.47993,-12.76906
1695590.87612,119.0,952.86591,0.48307,0.11815,0.49731,-13.74361
1695591.11512,119.0,754.27557,0.5028,0.10757,0.51418,-12.07606
1695591.35212,119.0,596.71857,0.51967,0.13823,0.53774,-14.89506
1695591.58912,119.0,471.96338,0.5271,0.13613,0.54439,-14.481
1695591.82812,119.0,373.20856,0.54275,0.13761,0.55992,-14.22693
1695592.06612,119.0,295.47278,0.5861,0.16596,0.60915,-15.80964
1695592.52612,119.0,233.87738,0.61909,0.1511,0.63726,-13.7163
1695592.76412,119.0,185.05922,0.6409,0.15016,0.65825,-13.18632
1695593.00112,119.0,146.35823,0.66424,0.19321,0.69177,-16.21803
1695593.23712,119.0,115.77804,0.69635,0.19795,0.72394,-15.86902
1695593.47112,119.0,91.6721,0.73177,0.18951,0.75591,-14.51934
1695593.71712,119.0,72.51701,0.74395,0.22878,0.77833,-17.09391
1695593.94612,119.0,57.36816,0.71238,0.18959,0.73718,-14.90298
1695594.18212,119.0,45.3629,0.73408,0.21277,0.76429,-16.16399
1695594.41512,119.0,35.93134,0.86085,0.2367,0.8928,-15.37423
1695594.66512,119.0,28.40909,0.82238,0.29788,0.87466,-19.91107
1695594.87912,119.0,22.48202,0.88763,0.32127,0.94398,-19.89727
1695595.14412,119.0,17.79613,0.97101,0.28311,1.01144,-16.25452
1695595.39712,119.0,14.06813,0.86872,0.23065,0.89882,-14.8696
1695595.61312,119.0,11.1448,1.06238,0.38738,1.1308,-20.03359
1695595.88012,119.0,8.81772,0.88423,0.36953,0.95834,-22.68049
1695596.05812,119.0,6.97545,1.04496,0.26361,1.0777,-14.15829
1695596.27612,119.0,5.5173,1.31044,0.42375,1.37725,-17.91925
1695596.54512,119.0,4.36941,1.2741,0.68949,1.4487,-28.42061
1695596.88112,119.0,3.45686,1.11676,0.69171,1.31362,-31.77359
1695597.29912,119.0,2.73547,1.10959,0.49368,1.21446,-23.98522
1695597.82412,119.0,2.16054,1.33503,0.27818,1.3637,-11.77045
1695598.48412,119.0,1.70952,1.71942,0.22533,1.73412,-7.46613
1695599.31212,119.0,1.35352,2.04647,0.39584,2.0844,-10.94725
1695600.35512,119.0,1.07079,2.14877,0.67591,2.25257,-17.46137
1695601.66912,119.0,0.84734,2.00135,0.88204,2.1871,-23.78416
1695603.32511,119.0,0.67072,1.76378,0.89501,1.97787,-26.90493
1695605.41311,119.0,0.53067,1.48931,0.67785,1.63632,-24.4723
1695608.05011,119.0,0.41976,1.39884,0.31226,1.43327,-12.58363
1695611.38111,119.0,0.33183,1.54357,-0.0194,1.5437,0.71992
1695615.5871,119.0,0.26261,1.83516,-0.17748,1.84372,5.52404
1695620.8951,119.0,0.20791,2.13966,-0.11181,2.14258,2.99124
1695627.6001,119.0,0.16452,2.31765,0.11729,2.32062,-2.89699
1695636.07609,119.0,0.13007,2.31525,0.38195,2.34654,-9.36782
1695646.76608,119.0,0.10309,2.1781,0.55553,2.24783,-14.30845
1695660.28007,119.0,0.08153,2.01832,0.58843,2.10235,-16.25369
1695677.37806,119.0,0.06443,1.95436,0.53166,2.02539,-15.2184
1695698.96404,119.0,0.05102,1.97921,0.43706,2.0269,-12.45256
1695726.20702,119.0,0.04042,2.0941,0.38426,2.12907,-10.398
1695760.70199,119.0,0.03192,2.24906,0.39314,2.28316,-9.91513
1695804.24996,119.0,0.02528,2.40602,0.44722,2.44723,-10.52964
1695859.31492,119.0,0.01999,2.55872,0.52574,2.61217,-11.61104
1709010.37856,120.0,20004.453,0.35759,-0.02012,0.35815,3.22035
1709010.52156,120.0,15829.126,0.36371,-0.0009,0.36371,0.14157
1709010.66356,120.0,12516.703,0.3769,0.01486,0.37719,-2.25809
1709010.92356,120.0,9909.4424,0.3861,0.03554,0.38773,-5.25925
1709011.08856,120.0,7835.48,0.38974,0.04234,0.39203,-6.19975
1709011.28856,120.0,6217.2461,0.40173,0.05787,0.40587,-8.19711
1709011.52756,120.0,4905.291,0.41378,0.06547,0.41893,-8.99118
1709011.76556,120.0,3881.2737,0.42284,0.07411,0.42929,-9.94129
1709012.00356,120.0,3070.9827,0.42308,0.07584,0.42983,-10.16244
1709012.24156,120.0,2430.7778,0.43572,0.08776,0.44447,-11.38802
1709012.47956,120.0,1923.1537,0.45903,0.086,0.46701,-10.61114
1709012.71756,120.0,1522.4358,0.46697,0.10458,0.47854,-12.62367
1709012.95556,120.0,1203.8446,0.48438,0.09598,0.4938,-11.20816
1709013.19456,120.0,952.86591,0.48414,0.09952,0.49426,-11.61642
1709013.43256,120.0,754.27557,0.51763,0.11915,0.53117,-12.96233
1709013.66956,120.0,596.71857,0.50987,0.12199,0.52426,-13.456
1709013.90756,120.0,471.96338,0.54278,0.11841,0.55554,-12.30693
1709014.14656,120.0,373.20856,0.56936,0.12547,0.58302,-12.42728
1709014.38456,120.0,295.47278,0.56121,0.15064,0.58108,-15.02548
1709014.62356,120.0,233.87738,0.57749,0.15542,0.59804,-15.06314
1709015.08156,120.0,185.05922,0.63819,0.18221,0.66369,-15.93502
1709015.31756,120.0,146.35823,0.62687,0.18997,0.65502,-16.859
1709015.55356,120.0,115.77804,0.65568,0.2057,0.68719,-17.41808
1709015.78856,120.0,91.6721,0.69913,0.22478,0.73437,-17.82343
1709016.03356,120.0,72.51701,0.68908,0.21702,0.72245,-17.48131
1709016.26256,120.0,57.36816,0.77071,0.15981,0.78711,-11.71433
1709016.49956,120.0,45.3629,0.78272,0.16038,0.79898,-11.57987
1709016.73156,120.0,35.93134,0.79293,0.2847,0.84249,-19.75045
1709016.98156,120.0,28.40909,0.77029,0.21746,0.8004,-15.76505
1709017.19656,120.0,22.48202,0.7893,0.27324,0.83525,-19.09463
1709017.46155,120.0,17.79613,0.87892,0.36327,0.95103,-22.45613
1709017.71355,120.0,14.06813,1.0017,0.23798,1.02958,-13.36446
1709017.92955,120.0,11.1448,0.89518,0.42811,0.99228,-25.55897
1709018.19655,120.0,8.81772,1.01154,0.23458,1.03838,-13.0565
1709018.37455,120.0,6.97545,1.22954,0.3979,1.29232,-17.93246
1709018.59355,120.0,5.5173,1.12816,0.64171,1.2979,-29.63147
1709018.86255,120.0,4.36941,0.99137,0.55286,1.1351,-29.14711
1709019.19755,120.0,3.45686,1.10775,0.34484,1.16018,-17.29134
1709019.61655,120.0,2.73547,1.44741,0.26256,1.47103,-10.2815
1709020.14155,120.0,2.16054,1.79614,0.43396,1.84782,-13.58276
1709020.80055,120.0,1.70952,1.91986,0.73942,2.05733,-21.06377
1709021.62855,120.0,1.35352,1.79532,0.94337,2.02808,-27.72015
1709022.67155,120.0,1.07079,1.55158,0.90772,1.7976,-30.32894
1709023.98555,120.0,0.84734,1.376,0.63778,1.51662,-24.86779
1709025.64155,120.0,0.67072,1.3819,0.29203,1.41242,-11.93235
1709027.73055,120.0,0.53067,1.60761,-0.03914,1.60809,1.3948
1709030.36654,120.0,0.41976,1.96063,-0.16184,1.96729,4.71866
1709033.69854,120.0,0.33183,2.2771,-0.03735,2.27741,0.93964
1709037.90454,120.0,0.26261,2.41131,0.2548,2.42473,-6.03188
1709043.21254,120.0,0.20791,2.31698,0.54896,2.38112,-13.32926
1709049.91653,120.0,0.16452,2.07387,0.69952,2.18866,-18.63936
1709058.39352,120.0,0.13007,1.8264,0.658,1.94132,-19.81276
1709069.08351,120.0,0.10309,1.70506,0.4885,1.77366,-15.98684
1709082.5975,120.0,0.08153,1.74294,0.31053,1.77038,-10.1021
1709099.69549,120.0,0.06443,1.88508,0.22836,1.89886,-6.90724
1709121.28147,120.0,0.05102,2.07204,0.21992,2.08368,-6.0584
1709148.52445,120.0,0.04042,2.24726,0.29118,2.26605,-7.38271
1709183.01943,120.0,0.03192,2.38516,0.40233,2.41885,-9.57468
1709226.56739,120.0,0.02528,2.48361,0.51198,2.53584,-11.64799
1709281.63235,120.0,0.01999,2.57016,0.59415,2.63794,-13.01656
1722424.22841,121.0,20004.453,0.35968,-0.01961,0.36022,3.12095
1722424.37141,121.0,15829.126,0.37006,0.00248,0.37007,-0.38352
1722424.63141,121.0,12516.703,0.37206,0.01806,0.3725,-2.77935
1722424.77341,121.0,9909.4424,0.38192,0.03447,0.38347,-5.15677
1722424.93841,121.0,7835.48,0.38864,0.039,0.39059,-5.73088
1722425.13841,121.0,6217.2461,0.39648,0.05358,0.40008,-7.69567
1722425.37741,121.0,4905.291,0.41326,0.05947,0.41752,-8.18946
1722425.61541,121.0,3881.2737,0.41187,0.06739,0.41734,-9.29304
1722425.85341,121.0,3070.9827,0.42645,0.08182,0.43423,-10.86075
1722426.09141,121.0,2430.7778,0.43096,0.08415,0.43909,-11.04936
1722426.33041,121.0,1923.1537,0.45585,0.09334,0.46531,-11.57177
1722426.5674,121.0,1522.4358,0.45718,0.10446,0.46896,-12.87023
1722426.8064,121.0,1203.8446,0.48266,0.10645,0.49426,-12.43737
1722427.0444,121.0,952.86591,0.4984,0.10835,0.51005,-12.26509
1722427.2834,121.0,754.27557,0.49946,0.12798,0.51559,-14.37265
1722427.5204,121.0,596.71857,0.53029,0.11747,0.54314,-12.49021
1722427.7574,121.0,471.96338,0.55146,0.14149,0.56932,-14.3899
1722427.9964,121.0,373.20856,0.56772,0.15309,0.588,-15.09121
1722428.2344,121.0,295.47278,0.58688,0.13192,0.60152,-12.66828
1722428.6944,121.0,233.87738,0.58429,0.14358,0.60167,-13.80577
1722428.9334,121.0,185.05922,0.60203,0.16077,0.62312,-14.95175
1722429.1694,121.0,146.35823,0.65047,0.14732,0.66695,-12.7613
1722429.4054,121.0,115.77804,0.67112,0.15221,0.68816,-12.77883
1722429.6394,121.0,91.6721,0.67864,0.16167,0.69763,-13.39952
1722429.8854,121.0,72.51701,0.73695,0.1617,0.75449,-12.37574
1722430.1144,121.0,57.36816,0.76537,0.24253,0.80288,-17.58244
1722430.3514,121.0,45.3629,0.80423,0.2524,0.8429,-17.42379
1722430.5834,121.0,35.93134,0.78575,0.17493,0.80499,-12.55078
1722430.8334,121.0,28.40909,0.89222,0.21675,0.91817,-13.65478
1722431.0484,121.0,22.48202,0.902,0.19945,0.92379,-12.46854
1722431.3134,121.0,17.79613,0.85576,0.20427,0.8798,-13.42526
1722431.5654,121.0,14.06813,0.90657,0.39096,0.98728,-23.3281
1722431.7814,121.0,11.1448,0.95933,0.22793,0.98604,-13.36497
1722432.0484,121.0,8.81772,1.08465,0.46904,1.18172,-23.38543
1722432.2264,121.0,6.97545,0.94624,0.49234,1.06666,-27.48853
1722432.4454,121.0,5.5173,1.01651,0.31804,1.0651,-17.37374
1722432.7144,121.0,4.36941,1.31753,0.31315,1.35423,-13.37014
1722433.0494,121.0,3.45686,1.52952,0.56613,1.63094,-20.31142
1722433.4684,121.0,2.73547,1.47729,0.81218,1.68582,-28.80099
1722433.9934,121.0,2.16054,1.31439,0.8273,1.55307,-32.18699
1722434.6524,121.0,1.70952,1.24149,0.62052,1.38793,-26.55695
1722435.4804,121.0,1.35352,1.36056,0.31629,1.39684,-13.08732
1722436.5234,121.0,1.07079,1.67745,0.09186,1.67996,-3.13454
1722437.8374,121.0,0.84734,2.05054,0.08141,2.05216,-2.27368
1722439.49339,121.0,0.67072,2.29357,0.23759,2.30584,-5.91416
1722441.58239,121.0,0.53067,2.35302,0.54122,2.41446,-12.9533
1722444.21939,121.0,0.41976,2.16212,0.77761,2.2977,-19.78114
1722447.55039,121.0,0.33183,1.83429,0.81284,2.00632,-23.89982
1722451.75639,121.0,0.26261,1.55419,0.6227,1.6743,-21.83388
1722457.06438,121.0,0.20791,1.46868,0.31944,1.50302,-12.27067
1722463.76838,121.0,0.16452,1.58573,0.05617,1.58672,-2.0287
1722472.24437,121.0,0.13007,1.82792,-0.05774,1.82883,1.80924
1722482.93536,121.0,0.10309,2.07131,0.00043,2.07131,-0.01189
1722496.44835,121.0,0.08153,2.22943,0.16629,2.23562,-4.26563
1722513.54634,121.0,0.06443,2.28046,0.33129,2.3044,-8.2658
1722535.13332,121.0,0.05102,2.27135,0.47231,2.31994,-11.74688
1722562.3753,121.0,0.04042,2.24936,0.53239,2.31151,-13.31598
1722596.87127,121.0,0.03192,2.27872,0.5337,2.34039,-13.18174
1722640.41824,121.0,0.02528,2.37828,0.53206,2.43707,-12.6103
1722695.4842,121.0,0.01999,2.51953,0.56621,2.58237,-12.66569
1735815.58929,122.0,20004.453,0.35805,-0.01985,0.3586,3.17258
1735815.73129,122.0,15829.126,0.36841,0.00522,0.36845,-0.81249
1735815.99228,122.0,12516.703,0.37298,0.0148,0.37327,-2.27297
1735816.13428,122.0,9909.4424,0.38297,0.03417,0.38449,-5.09881
1735816.29928,122.0,7835.48,0.38821,0.04536,0.39085,-6.66476
1735816.49928,122.0,6217.2461,0.40147,0.05671,0.40545,-8.03963
1735816.73828,122.0,4905.291,0.40664,0.05811,0.41077,-8.13319
1735816.97628,122.0,3881.2737,0.41747,0.07469,0.4241,-10.14316
1735817.21428,122.0,3070.9827,0.42469,0.07033,0.43047,-9.4036
1735817.45228,122.0,2430.7778,0.44442,0.07895,0.45137,-10.07295
1735817.69028,122.0,1923.1537,0.45252,0.09456,0.4623,-11.8028
1735817.92828,122.0,1522.4358,0.45488,0.10018,0.46578,-12.4201
1735818.16628,122.0,1203.8446,0.48412,0.10435,0.49524,-12.16327
