Repository: SebaVillagra00/ICM2985-SOH-IPRE

## Data University of Cambridge (EIS Cambridge)
Data publicada en "Identifying degradation patterns of lithium ion batteries from impedance spectroscopy using machine learning" (Zhang, Tang, Zhang, Wang, Stimming & Lee, 2020) https://www.nature.com/articles/s41467-020-15235-7.

Carpeta contiene:
* Paper de Nature Comunications (IF: 16.6).
* Data frames para IOS.
* Data frames para Windows.

Cada Data frame está contenido en un archivo .txt con las siguientes columnas:
* time/s: tiempo en que se mide la muestra.
* cycle number: ciclo de carga de la batería.
* freq/Hz: frecuencia de la señal de input.
* Re(Z)/Ohm: Parte resistiva de la impedancia.
* Im(Z)/Ohm: Parte reactiva de la impedancia.

File: EIS Cambridge/EIS csv/EIS_state_III_25C02.csv (part 12 of 23)
time/s,cycle number,freq/Hz,Re(Z)/Ohm,-Im(Z)/Ohm,|Z|/Ohm,Phase(Z)/deg
1792707.08848,122.0,28.40909,0.87184,0.24497,0.9056,-15.69433
1792707.30348,122.0,22.48202,0.91152,0.25359,0.94614,-15.54691
1792707.56848,122.0,17.79613,0.95044,0.26284,0.98612,-15.45877
1792707.82048,122.0,14.06813,0.99496,0.268,1.03042,-15.07553
1792708.03648,122.0,11.1448,1.04298,0.27438,1.07846,-14.73894
1792708.30348,122.0,8.81772,1.09276,0.27257,1.12624,-14.00551
1792708.48148,122.0,6.97545,1.14823,0.26458,1.17832,-12.97591
1792708.69948,122.0,5.5173,1.18884,0.25645,1.21619,-12.17287
1792708.96948,122.0,4.36941,1.23457,0.23837,1.25737,-10.92821
1792709.30448,122.0,3.45686,1.27044,0.21978,1.28931,-9.81464
1792709.72248,122.0,2.73547,1.30559,0.19579,1.32019,-8.52849
1792710.24848,122.0,2.16054,1.33742,0.17792,1.34921,-7.57785
1792710.90748,122.0,1.70952,1.3604,0.16679,1.37058,-6.9897
1792711.73448,122.0,1.35352,1.37524,0.15793,1.38428,-6.55115
1792712.77748,122.0,1.07079,1.38423,0.14718,1.39203,-6.06915
1792714.09148,122.0,0.84734,1.39162,0.13516,1.39817,-5.54743
1792715.74748,122.0,0.67072,1.40113,0.12206,1.40644,-4.97887
1792717.83547,122.0,0.53067,1.41586,0.10805,1.41998,-4.3639
1792720.47247,122.0,0.41976,1.4396,0.09813,1.44294,-3.89958
1792723.80347,122.0,0.33183,1.47226,0.10125,1.47574,-3.93414
1792728.00947,122.0,0.26261,1.50477,0.12362,1.50984,-4.69645
1792733.31746,122.0,0.20791,1.52273,0.16404,1.53154,-6.14845
1792740.02246,122.0,0.16452,1.51638,0.20929,1.53075,-7.85817
1792748.49845,122.0,0.13007,1.48519,0.23984,1.50443,-9.17328
1792759.18944,122.0,0.10309,1.44441,0.23876,1.46401,-9.38599
1792772.70243,122.0,0.08153,1.4201,0.19997,1.43411,-8.01528
1792789.80042,122.0,0.06443,1.43472,0.14222,1.44175,-5.66092
1792811.3874,122.0,0.05102,1.52466,0.06704,1.52614,-2.5177
1792838.62938,122.0,0.04042,1.70455,0.04385,1.70511,-1.47359
1792873.12535,122.0,0.03192,1.93969,0.14199,1.94488,-4.1867
1792916.67232,122.0,0.02528,2.13884,0.40499,2.17684,-10.72194
1792971.73828,122.0,0.01999,2.18332,0.80238,2.32609,-20.17858
1807076.94489,123.0,20004.453,0.28474,-0.02747,0.28606,5.51005
1807077.08789,123.0,15829.126,0.29049,-0.00607,0.29055,1.19784
1807077.22989,123.0,12516.703,0.29874,0.01155,0.29897,-2.21454
1807077.37189,123.0,9909.4424,0.30873,0.02794,0.30999,-5.17207
1807077.53589,123.0,7835.48,0.31736,0.04118,0.32002,-7.3928
1807077.73689,123.0,6217.2461,0.32793,0.05255,0.33211,-9.1038
1807077.97489,123.0,4905.291,0.33752,0.06407,0.34354,-10.7478
1807078.21289,123.0,3881.2737,0.35191,0.07414,0.35963,-11.89667
1807078.45089,123.0,3070.9827,0.36469,0.08304,0.37402,-12.82746
1807078.68889,123.0,2430.7778,0.37804,0.0932,0.38936,-13.84852
1807078.92789,123.0,1923.1537,0.39471,0.10281,0.40789,-14.5998
1807079.16489,123.0,1522.4358,0.41041,0.11117,0.4252,-15.15635
1807079.40389,123.0,1203.8446,0.42712,0.12,0.44366,-15.69252
1807079.64189,123.0,952.86591,0.44567,0.1282,0.46374,-16.04769
1807079.88089,123.0,754.27557,0.46675,0.13783,0.48668,-16.45186
1807080.11789,123.0,596.71857,0.48823,0.14451,0.50917,-16.48845
1807080.35489,123.0,471.96338,0.51143,0.15525,0.53447,-16.88584
1807080.59389,123.0,373.20856,0.53583,0.16363,0.56026,-16.98101
1807080.83189,123.0,295.47278,0.56069,0.1724,0.5866,-17.09146
1807081.07089,123.0,233.87738,0.58775,0.17824,0.61418,-16.86985
1807081.30889,123.0,185.05922,0.61489,0.18737,0.64281,-16.94705
1807081.54489,123.0,146.35823,0.6435,0.19468,0.67231,-16.83213
1807081.78189,123.0,115.77804,0.67342,0.20053,0.70264,-16.58222
1807082.01589,123.0,91.6721,0.70473,0.20861,0.73496,-16.48971
1807082.26189,123.0,72.51701,0.73709,0.2153,0.76789,-16.28284
1807082.49089,123.0,57.36816,0.77036,0.22283,0.80194,-16.13255
1807082.72689,123.0,45.3629,0.80375,0.22834,0.83556,-15.85958
1807082.95989,123.0,35.93134,0.83629,0.237,0.86922,-15.82275
1807083.20989,123.0,28.40909,0.87275,0.24368,0.90613,-15.60037
1807083.42389,123.0,22.48202,0.9097,0.25236,0.94405,-15.5045
1807083.68889,123.0,17.79613,0.94957,0.26185,0.98501,-15.41656
1807083.94189,123.0,14.06813,0.99757,0.26875,1.03314,-15.07791
1807084.15789,123.0,11.1448,1.04238,0.27192,1.07727,-14.62059
1807084.42489,123.0,8.81772,1.09363,0.27105,1.12672,-13.91987
1807084.60289,123.0,6.97545,1.14667,0.27068,1.17818,-13.28187
1807084.82089,123.0,5.5173,1.19017,0.25273,1.21671,-11.9885
1807085.09089,123.0,4.36941,1.23338,0.23995,1.2565,-11.00901
1807085.42589,123.0,3.45686,1.27204,0.21655,1.29034,-9.66147
1807085.84389,123.0,2.73547,1.31019,0.19834,1.32511,-8.60829
1807086.36988,123.0,2.16054,1.33744,0.18488,1.35016,-7.8702
1807087.02888,123.0,1.70952,1.3552,0.1713,1.36599,-7.20414
1807087.85688,123.0,1.35352,1.3679,0.15574,1.37674,-6.4952
1807088.89988,123.0,1.07079,1.3797,0.13998,1.38679,-5.79331
1807090.21388,123.0,0.84734,1.39235,0.12486,1.39794,-5.12438
1807091.86988,123.0,0.67072,1.40924,0.11172,1.41366,-4.53293
1807093.95788,123.0,0.53067,1.43294,0.10365,1.43668,-4.13708
1807096.59488,123.0,0.41976,1.46112,0.10885,1.46517,-4.26042
1807099.92587,123.0,0.33183,1.4846,0.13035,1.49031,-5.01796
1807104.13187,123.0,0.26261,1.4919,0.16108,1.50057,-6.16238
1807109.43987,123.0,0.20791,1.48036,0.18918,1.49239,-7.28247
1807116.14486,123.0,0.16452,1.45592,0.2003,1.46963,-7.8335
1807124.62086,123.0,0.13007,1.43344,0.18542,1.44539,-7.37031
1807135.31085,123.0,0.10309,1.43247,0.14705,1.44,-5.86109
1807148.82484,123.0,0.08153,1.47547,0.09759,1.47869,-3.78396
1807165.92282,123.0,0.06443,1.5612,0.06878,1.56271,-2.52276
1807187.50881,123.0,0.05102,1.71209,0.0871,1.7143,-2.91237
1807214.75179,123.0,0.04042,1.8788,0.21238,1.89077,-6.44941
1807249.24676,123.0,0.03192,1.98179,0.45254,2.03281,-12.86293
1807292.79472,123.0,0.02528,1.93361,0.748,2.07325,-21.14859
1807347.85968,123.0,0.01999,1.70549,0.98028,1.96714,-29.88934
1821449.8199,124.0,20004.453,0.28491,-0.02772,0.28625,5.55686
1821449.9629,124.0,15829.126,0.29075,-0.0059,0.29081,1.16161
1821450.1049,124.0,12516.703,0.29868,0.01181,0.29891,-2.26498
1821450.2469,124.0,9909.4424,0.30625,0.02599,0.30735,-4.8505
1821450.4109,124.0,7835.48,0.31671,0.04099,0.31935,-7.37542
1821450.6119,124.0,6217.2461,0.32765,0.05235,0.33181,-9.07776
1821450.8499,124.0,4905.291,0.33963,0.06407,0.34562,-10.68316
1821451.0889,124.0,3881.2737,0.35128,0.07351,0.35889,-11.81992
1821451.3269,124.0,3070.9827,0.36446,0.08424,0.37407,-13.01491
1821451.5649,124.0,2430.7778,0.37788,0.09274,0.38909,-13.78953
1821451.8029,124.0,1923.1537,0.39465,0.10188,0.40758,-14.47558
1821452.0409,124.0,1522.4358,0.40918,0.11175,0.42417,-15.27498
1821452.2789,124.0,1203.8446,0.42744,0.12,0.44397,-15.6817
1821452.5179,124.0,952.86591,0.44645,0.12775,0.46436,-15.96819
1821452.7559,124.0,754.27557,0.46641,0.13844,0.48652,-16.53217
1821452.9929,124.0,596.71857,0.4869,0.14561,0.50821,-16.6493
1821453.2309,124.0,471.96338,0.50966,0.15527,0.53279,-16.9438
1821453.4699,124.0,373.20856,0.53512,0.16243,0.55923,-16.88533
1821453.7069,124.0,295.47278,0.56108,0.17169,0.58676,-17.0146
1821453.9469,124.0,233.87738,0.58616,0.17926,0.61296,-17.00505
1821454.1849,124.0,185.05922,0.61443,0.18639,0.64208,-16.87521
1821454.4209,124.0,146.35823,0.64317,0.19203,0.67122,-16.62381
1821454.6569,124.0,115.77804,0.6738,0.20138,0.70325,-16.63948
1821454.8919,124.0,91.6721,0.7053,0.20816,0.73538,-16.44325
1821455.1369,124.0,72.51701,0.73721,0.21432,0.76774,-16.20994
1821455.3659,124.0,57.36816,0.76991,0.22152,0.80114,-16.05196
1821455.6029,124.0,45.3629,0.80314,0.22729,0.83468,-15.80173
1821455.8349,124.0,35.93134,0.83607,0.23626,0.86881,-15.77945
1821456.0849,124.0,28.40909,0.87145,0.24287,0.90466,-15.5729
1821456.2999,124.0,22.48202,0.90921,0.25214,0.94352,-15.4996
1821456.5649,124.0,17.79613,0.95015,0.26168,0.98553,-15.3982
1821456.8169,124.0,14.06813,0.99481,0.26806,1.03029,-15.08091
1821457.0329,124.0,11.1448,1.04271,0.27252,1.07773,-14.64677
1821457.2999,124.0,8.81772,1.09193,0.27171,1.12522,-13.97327
1821457.4779,124.0,6.97545,1.14613,0.27065,1.17765,-13.28648
1821457.6969,124.0,5.5173,1.19016,0.25361,1.21688,-12.02898
1821457.9659,124.0,4.36941,1.23298,0.24046,1.25621,-11.03543
1821458.3009,124.0,3.45686,1.27172,0.21717,1.29013,-9.69073
1821458.71989,124.0,2.73547,1.30918,0.19798,1.32407,-8.5993
1821459.24489,124.0,2.16054,1.3381,0.18409,1.35071,-7.83332
1821459.90389,124.0,1.70952,1.35557,0.17103,1.36631,-7.19108
1821460.73189,124.0,1.35352,1.36872,0.1564,1.37763,-6.51876
1821461.77489,124.0,1.07079,1.37972,0.14169,1.38697,-5.86331
1821463.08889,124.0,0.84734,1.39203,0.12588,1.39771,-5.16726
1821464.74489,124.0,0.67072,1.40812,0.11296,1.41264,-4.58657
1821466.83389,124.0,0.53067,1.43018,0.10346,1.43391,-4.13768
1821469.46989,124.0,0.41976,1.45919,0.10569,1.46301,-4.14268
1821472.80188,124.0,0.33183,1.48497,0.12522,1.49024,-4.82009
1821477.00688,124.0,0.26261,1.49656,0.15692,1.50476,-5.9857
1821482.31588,124.0,0.20791,1.48877,0.18883,1.5007,-7.22865
1821489.01987,124.0,0.16452,1.46416,0.20562,1.47853,-7.9941
1821497.49686,124.0,0.13007,1.43739,0.19705,1.45084,-7.80594
1821508.18686,124.0,0.10309,1.42916,0.16091,1.43819,-6.42404
1821521.70085,124.0,0.08153,1.46145,0.10941,1.46554,-4.28134
1821538.79783,124.0,0.06443,1.53793,0.07163,1.53959,-2.66667
1821560.38482,124.0,0.05102,1.68547,0.07203,1.68701,-2.44719
1821587.6268,124.0,0.04042,1.86273,0.17543,1.87098,-5.38014
1821622.12277,124.0,0.03192,1.99576,0.40302,2.03605,-11.41658
1821665.66973,124.0,0.02528,1.9865,0.71004,2.10958,-19.66861
1821720.73569,124.0,0.01999,1.78796,0.98624,2.04192,-28.88111
1835828.7715,125.0,20004.453,0.28327,-0.02712,0.28457,5.4694
1835828.9145,125.0,15829.126,0.2913,-0.00714,0.29139,1.40458
1835829.0565,125.0,12516.703,0.29929,0.01097,0.29949,-2.0997
1835829.1985,125.0,9909.4424,0.30658,0.0268,0.30775,-4.99627
1835829.3625,125.0,7835.48,0.31702,0.03951,0.31948,-7.10422
1835829.5635,125.0,6217.2461,0.327,0.05131,0.33101,-8.91804
1835829.8015,125.0,4905.291,0.33788,0.06292,0.34369,-10.54796
1835830.0395,125.0,3881.2737,0.34984,0.07311,0.3574,-11.80429
1835830.2775,125.0,3070.9827,0.36353,0.08389,0.37309,-12.99505
1835830.5155,125.0,2430.7778,0.37818,0.09296,0.38944,-13.81051
1835830.7545,125.0,1923.1537,0.39392,0.10185,0.40687,-14.49716
1835830.9925,125.0,1522.4358,0.41065,0.11114,0.42542,-15.14391
1835831.2305,125.0,1203.8446,0.42889,0.12113,0.44567,-15.77079
1835831.4685,125.0,952.86591,0.44681,0.12771,0.4647,-15.95141
1835831.7075,125.0,754.27557,0.46774,0.13748,0.48753,-16.3796
1835831.9445,125.0,596.71857,0.48906,0.14641,0.51051,-16.66631
1835832.1815,125.0,471.96338,0.51085,0.15454,0.53371,-16.83133
1835832.4205,125.0,373.20856,0.53498,0.16253,0.55913,-16.89939
1835832.6585,125.0,295.47278,0.55959,0.16915,0.5846,-16.81848
1835832.8975,125.0,233.87738,0.58734,0.17847,0.61386,-16.90165
1835833.1355,125.0,185.05922,0.61483,0.1865,0.64249,-16.8745
1835833.3725,125.0,146.35823,0.64488,0.19385,0.67338,-16.73088
1835833.6085,125.0,115.77804,0.67368,0.20046,0.70288,-16.57122
1835833.8425,125.0,91.6721,0.70391,0.20951,0.73443,-16.57475
1835834.0885,125.0,72.51701,0.73829,0.21556,0.76912,-16.27626
1835834.3175,125.0,57.36816,0.76962,0.22227,0.80107,-16.10935
1835834.5535,125.0,45.3629,0.80344,0.22945,0.83557,-15.93859
1835834.7865,125.0,35.93134,0.83664,0.23693,0.86955,-15.81178
1835835.0365,125.0,28.40909,0.87117,0.24457,0.90485,-15.68137
1835835.2515,125.0,22.48202,0.91124,0.25294,0.94569,-15.51332
1835835.5165,125.0,17.79613,0.95068,0.26166,0.98603,-15.38902
1835835.7685,125.0,14.06813,0.99292,0.26976,1.02891,-15.19949
1835835.9845,125.0,11.1448,1.04311,0.27429,1.07857,-14.73286
1835836.2515,125.0,8.81772,1.09164,0.27621,1.12604,-14.19918
1835836.4295,125.0,6.97545,1.14556,0.26803,1.1765,-13.16856
1835836.6475,125.0,5.5173,1.18931,0.25286,1.2159,-12.003
1835836.9175,125.0,4.36941,1.24043,0.24132,1.26368,-11.00916
1835837.2525,125.0,3.45686,1.27487,0.2262,1.29478,-10.06138
1835837.6705,125.0,2.73547,1.30458,0.2051,1.32061,-8.9345
1835838.1965,125.0,2.16054,1.3306,0.18306,1.34313,-7.83338
1835838.85549,125.0,1.70952,1.3527,0.16212,1.36238,-6.83448
1835839.68349,125.0,1.35352,1.37376,0.14375,1.38126,-5.97354
1835840.72649,125.0,1.07079,1.39734,0.13175,1.40354,-5.38612
1835842.04049,125.0,0.84734,1.41836,0.13003,1.42431,-5.2382
1835843.69649,125.0,0.67072,1.43208,0.13469,1.4384,-5.37299
1835845.78449,125.0,0.53067,1.43503,0.14301,1.44214,-5.69126
1835848.42149,125.0,0.41976,1.43098,0.14489,1.4383,-5.7816
1835851.75349,125.0,0.33183,1.42683,0.13748,1.43343,-5.50355
1835855.95848,125.0,0.26261,1.43042,0.12133,1.43555,-4.84831
1835861.26748,125.0,0.20791,1.45118,0.10071,1.45467,-3.96996
1835867.97147,125.0,0.16452,1.49493,0.08739,1.49748,-3.34554
1835876.44747,125.0,0.13007,1.55934,0.09821,1.56243,-3.60401
1835887.13846,125.0,0.10309,1.628,0.1515,1.63503,-5.31645
1835900.65145,125.0,0.08153,1.67025,0.24965,1.68881,-8.50083
1835917.74943,125.0,0.06443,1.67122,0.36166,1.70991,-12.21069
1835939.33642,125.0,0.05102,1.58963,0.46344,1.65581,-16.25355
1835966.5784,125.0,0.04042,1.46429,0.48785,1.54342,-18.42633
1836001.07437,125.0,0.03192,1.35181,0.40021,1.40981,-16.49152
1836044.62134,125.0,0.02528,1.33883,0.20832,1.35494,-8.84419
1836099.68729,125.0,0.01999,1.51224,-0.03169,1.51257,1.20035
1850203.14031,126.0,20004.453,0.28267,-0.02646,0.2839,5.34737
1850203.28331,126.0,15829.126,0.29024,-0.00632,0.29031,1.24693
1850203.42531,126.0,12516.703,0.29998,0.01182,0.30022,-2.25672
1850203.56731,126.0,9909.4424,0.30745,0.02725,0.30866,-5.06527
1850203.73131,126.0,7835.48,0.31716,0.04168,0.31989,-7.48735
1850203.93231,126.0,6217.2461,0.32583,0.05206,0.32996,-9.07795
1850204.17031,126.0,4905.291,0.33765,0.06309,0.34349,-10.58306
1850204.40931,126.0,3881.2737,0.3501,0.07482,0.35801,-12.06292
1850204.64731,126.0,3070.9827,0.36361,0.0838,0.37314,-12.97803
1850204.88531,126.0,2430.7778,0.37821,0.09379,0.38966,-13.92734
1850205.12331,126.0,1923.1537,0.39367,0.10136,0.40651,-14.43887
1850205.36131,126.0,1522.4358,0.41014,0.11176,0.4251,-15.24295
1850205.59931,126.0,1203.8446,0.42756,0.12013,0.44411,-15.69391
1850205.83731,126.0,952.86591,0.44663,0.12897,0.46487,-16.10655
1850206.07631,126.0,754.27557,0.46556,0.13739,0.48541,-16.44134
1850206.31331,126.0,596.71857,0.48761,0.14683,0.50924,-16.75869
1850206.55131,126.0,471.96338,0.51133,0.15507,0.53433,-16.87033
1850206.79031,126.0,373.20856,0.53505,0.16301,0.55933,-16.94367
1850207.02731,126.0,295.47278,0.56029,0.17145,0.58593,-17.014
1850207.26631,126.0,233.87738,0.58649,0.17815,0.61295,-16.89655
1850207.50531,126.0,185.05922,0.6149,0.18653,0.64257,-16.87543
1850207.74131,126.0,146.35823,0.64264,0.19514,0.67162,-16.89077
1850207.97731,126.0,115.77804,0.67254,0.20219,0.70228,-16.73302
1850208.21131,126.0,91.6721,0.70445,0.20715,0.73427,-16.38683
1850208.45731,126.0,72.51701,0.73544,0.21505,0.76624,-16.29937
1850208.68631,126.0,57.36816,0.76989,0.22197,0.80125,-16.08271
1850208.92231,126.0,45.3629,0.80338,0.22914,0.83542,-15.91952
1850209.15531,126.0,35.93134,0.83608,0.23552,0.86862,-15.73199
1850209.40531,126.0,28.40909,0.87092,0.24274,0.90412,-15.57418
1850209.62031,126.0,22.48202,0.90889,0.25263,0.94335,-15.53326
1850209.88531,126.0,17.79613,0.95013,0.2639,0.9861,-15.52299
1850210.1373,126.0,14.06813,0.99548,0.26891,1.03116,-15.11668
1850210.3533,126.0,11.1448,1.04146,0.27342,1.07675,-14.71039
1850210.6203,126.0,8.81772,1.09186,0.2732,1.12552,-14.04797
1850210.7983,126.0,6.97545,1.14895,0.26793,1.17978,-13.12635
1850211.0163,126.0,5.5173,1.18838,0.25814,1.21609,-12.25519
1850211.2863,126.0,4.36941,1.23435,0.24227,1.2579,-11.10457
1850211.6213,126.0,3.45686,1.27209,0.2212,1.29118,-9.86444
1850212.0393,126.0,2.73547,1.30855,0.19881,1.32356,-8.63911
1850212.5653,126.0,2.16054,1.34038,0.18142,1.35261,-7.70815
1850213.2243,126.0,1.70952,1.36284,0.17145,1.37359,-7.17031
1850214.0523,126.0,1.35352,1.37608,0.15972,1.38532,-6.62055
1850215.0953,126.0,1.07079,1.38468,0.14691,1.39245,-6.05636
1850216.4093,126.0,0.84734,1.39406,0.13343,1.40043,-5.4673
1850218.0653,126.0,0.67072,1.40596,0.1197,1.41105,-4.86615
1850220.1533,126.0,0.53067,1.42297,0.10631,1.42693,-4.27257
1850222.7903,126.0,0.41976,1.4493,0.09948,1.45271,-3.9267
1850226.12129,126.0,0.33183,1.48218,0.1074,1.48607,-4.14456
1850230.32729,126.0,0.26261,1.5096,0.13445,1.51557,-5.08962
1850235.63529,126.0,0.20791,1.51911,0.17524,1.52919,-6.58041
1850242.34028,126.0,0.16452,1.50447,0.21378,1.51958,-8.0872
1850250.81627,126.0,0.13007,1.47114,0.23227,1.48936,-8.97185
1850261.50627,126.0,0.10309,1.437,0.21783,1.45342,-8.61959
1850275.02025,126.0,0.08153,1.42808,0.17002,1.43816,-6.78939
1850292.11824,126.0,0.06443,1.46331,0.11243,1.46763,-4.39341
1850313.70422,126.0,0.05102,1.57805,0.05413,1.57898,-1.96442
1850340.9472,126.0,0.04042,1.7675,0.06853,1.76883,-2.22049
1850375.44318,126.0,0.03192,1.98471,0.21341,1.99615,-6.13716
1850418.99014,126.0,0.02528,2.1275,0.50545,2.18672,-13.36461
1850474.0551,126.0,0.01999,2.08976,0.88967,2.27125,-23.06083
1864568.99513,127.0,20004.453,0.2829,-0.02729,0.28421,5.50948
1864569.13813,127.0,15829.126,0.28941,-0.0062,0.28948,1.22628
1864569.28013,127.0,12516.703,0.29901,0.0113,0.29923,-2.16417
1864569.42213,127.0,9909.4424,0.30791,0.02661,0.30906,-4.93873
1864569.58613,127.0,7835.48,0.31641,0.04036,0.31898,-7.26986
1864569.78713,127.0,6217.2461,0.32658,0.05285,0.33083,-9.19237
1864570.02513,127.0,4905.291,0.33926,0.06341,0.34513,-10.58653
1864570.26313,127.0,3881.2737,0.34976,0.0735,0.35739,-11.86735
1864570.50113,127.0,3070.9827,0.36393,0.0828,0.37323,-12.81765
1864570.74013,127.0,2430.7778,0.37789,0.09273,0.3891,-13.7865
1864570.97813,127.0,1923.1537,0.39374,0.102,0.40673,-14.5233
1864571.21613,127.0,1522.4358,0.41106,0.11138,0.42588,-15.16011
1864571.45413,127.0,1203.8446,0.42836,0.11907,0.4446,-15.53438
1864571.69313,127.0,952.86591,0.44622,0.12943,0.46462,-16.17482
1864571.93113,127.0,754.27557,0.46682,0.13759,0.48667,-16.42262
1864572.16813,127.0,596.71857,0.48823,0.14805,0.51018,-16.86943
1864572.40613,127.0,471.96338,0.50908,0.15394,0.53184,-16.82527
1864572.64513,127.0,373.20856,0.53478,0.16364,0.55925,-17.01444
1864572.88213,127.0,295.47278,0.56027,0.17112,0.58582,-16.98361
1864573.12213,127.0,233.87738,0.58552,0.17767,0.61188,-16.88024
1864573.36013,127.0,185.05922,0.61468,0.18656,0.64237,-16.88373
1864573.59613,127.0,146.35823,0.64405,0.19387,0.6726,-16.7526
1864573.83213,127.0,115.77804,0.67325,0.1997,0.70225,-16.52172
1864574.06713,127.0,91.6721,0.70388,0.20868,0.73417,-16.51371
1864574.31213,127.0,72.51701,0.73581,0.21383,0.76625,-16.20441
1864574.54113,127.0,57.36816,0.77041,0.22212,0.80179,-16.0829
1864574.77813,127.0,45.3629,0.80229,0.22922,0.83439,-15.94508
1864575.01013,127.0,35.93134,0.83512,0.23615,0.86786,-15.78983
1864575.26013,127.0,28.40909,0.8721,0.24426,0.90566,-15.64681
1864575.47513,127.0,22.48202,0.91086,0.25182,0.94503,-15.45443
1864575.74012,127.0,17.79613,0.94933,0.26205,0.98483,-15.43147
1864575.99212,127.0,14.06813,0.9961,0.27042,1.03216,-15.1885
1864576.20812,127.0,11.1448,1.04264,0.27353,1.07792,-14.7001
1864576.47512,127.0,8.81772,1.09361,0.274,1.12741,-14.06583
1864576.65312,127.0,6.97545,1.14318,0.27203,1.1751,-13.38514
1864576.87212,127.0,5.5173,1.19171,0.2569,1.21909,-12.16542
1864577.14112,127.0,4.36941,1.23224,0.24203,1.25578,-11.11232
1864577.47612,127.0,3.45686,1.27538,0.22017,1.29424,-9.79439
1864577.89512,127.0,2.73547,1.3122,0.20244,1.32773,-8.77022
1864578.42012,127.0,2.16054,1.33762,0.18824,1.3508,-8.01035
1864579.07912,127.0,1.70952,1.35456,0.17269,1.36553,-7.26546
1864579.90712,127.0,1.35352,1.36898,0.15508,1.37773,-6.46282
1864580.95012,127.0,1.07079,1.38217,0.13835,1.38907,-5.71591
1864582.26412,127.0,0.84734,1.39771,0.12214,1.40304,-4.99435
1864583.92012,127.0,0.67072,1.41703,0.11203,1.42145,-4.52039
1864586.00912,127.0,0.53067,1.44199,0.1075,1.44599,-4.26354
1864588.64511,127.0,0.41976,1.46807,0.11805,1.47281,-4.59725
1864591.97711,127.0,0.33183,1.48374,0.14158,1.49048,-5.45063
1864596.18211,127.0,0.26261,1.48225,0.1691,1.49187,-6.50833
1864601.49011,127.0,0.20791,1.46589,0.18656,1.47771,-7.25298
1864608.1951,127.0,0.16452,1.44483,0.18475,1.45659,-7.28706
1864616.67109,127.0,0.13007,1.4344,0.15972,1.44327,-6.35378
1864627.36208,127.0,0.10309,1.4531,0.1184,1.45792,-4.6581
1864640.87507,127.0,0.08153,1.51789,0.07947,1.51997,-2.99715
1864657.97306,127.0,0.06443,1.62114,0.07553,1.62289,-2.6676
1864679.56004,127.0,0.05102,1.76913,0.13975,1.77464,-4.51668
1864706.80202,127.0,0.04042,1.89296,0.30828,1.9179,-9.24965
1864741.298,127.0,0.03192,1.91817,0.5575,1.99755,-16.20603
1864784.84496,127.0,0.02528,1.79024,0.79803,1.96005,-24.02577
1864839.90992,127.0,0.01999,1.52537,0.92001,1.78135,-31.09583
1878948.38433,128.0,20004.453,0.28364,-0.02654,0.28488,5.34549
1878948.52733,128.0,15829.126,0.29052,-0.00604,0.29059,1.1914
1878948.66933,128.0,12516.703,0.29899,0.01191,0.29923,-2.2802
1878948.81133,128.0,9909.4424,0.30557,0.02549,0.30663,-4.76877
1878948.97533,128.0,7835.48,0.31663,0.04024,0.31918,-7.24277
1878949.17633,128.0,6217.2461,0.32707,0.05259,0.33128,-9.13419
1878949.41433,128.0,4905.291,0.33754,0.06306,0.34338,-10.58293
1878949.65333,128.0,3881.2737,0.35042,0.07527,0.35841,-12.12325
1878949.89133,128.0,3070.9827,0.36526,0.08274,0.37452,-12.76339
1878950.12933,128.0,2430.7778,0.37685,0.0931,0.38818,-13.87691
1878950.36733,128.0,1923.1537,0.39415,0.1027,0.40731,-14.60425
1878950.60533,128.0,1522.4358,0.40851,0.11072,0.42325,-15.16507
1878950.84333,128.0,1203.8446,0.42635,0.11912,0.44268,-15.61053
1878951.08133,128.0,952.86591,0.44609,0.12792,0.46407,-16.0012
1878951.32033,128.0,754.27557,0.46764,0.13715,0.48733,-16.34591
1878951.55733,128.0,596.71857,0.48707,0.14706,0.50879,-16.80019
1878951.79533,128.0,471.96338,0.51045,0.15431,0.53326,-16.8198
1878952.03433,128.0,373.20856,0.53514,0.16296,0.5594,-16.9364
1878952.27133,128.0,295.47278,0.56101,0.16948,0.58605,-16.80964
1878952.51133,128.0,233.87738,0.58501,0.17807,0.61151,-16.92936
1878952.74933,128.0,185.05922,0.61331,0.18585,0.64085,-16.85877
1878952.98533,128.0,146.35823,0.64276,0.19204,0.67083,-16.63477
1878953.22133,128.0,115.77804,0.67207,0.2002,0.70125,-16.58813
1878953.45633,128.0,91.6721,0.70232,0.20653,0.73206,-16.38674
1878953.70133,128.0,72.51701,0.73392,0.21517,0.76481,-16.34045
1878953.93033,128.0,57.36816,0.76656,0.21969,0.79742,-15.99218
1878954.16733,128.0,45.3629,0.80028,0.22768,0.83204,-15.88089
1878954.39933,128.0,35.93134,0.8363,0.23486,0.86865,-15.68623
1878954.64933,128.0,28.40909,0.86934,0.24222,0.90246,-15.56928
1878954.86433,128.0,22.48202,0.90658,0.25233,0.94104,-15.55336
1878955.12933,128.0,17.79613,0.94821,0.26246,0.98386,-15.47183
1878955.38133,128.0,14.06813,0.99201,0.2691,1.02786,-15.17725
1878955.59733,128.0,11.1448,1.03915,0.27485,1.07488,-14.81495
1878955.86432,128.0,8.81772,1.08885,0.27391,1.12278,-14.12002
1878956.04232,128.0,6.97545,1.14084,0.26436,1.17107,-13.04632
1878956.26132,128.0,5.5173,1.18813,0.2608,1.21642,-12.38043
1878956.53032,128.0,4.36941,1.2304,0.24071,1.25372,-11.06949
1878956.86532,128.0,3.45686,1.2687,0.22251,1.28807,-9.9477
1878957.28432,128.0,2.73547,1.30147,0.19842,1.31651,-8.66847
1878957.80932,128.0,2.16054,1.33282,0.17786,1.34463,-7.60101
1878958.46832,128.0,1.70952,1.3597,0.16488,1.36966,-6.91419
1878959.29632,128.0,1.35352,1.37703,0.15733,1.38598,-6.51816
1878960.33932,128.0,1.07079,1.38678,0.14987,1.39486,-6.16783
1878961.65332,128.0,0.84734,1.39227,0.14014,1.3993,-5.74778
1878963.30932,128.0,0.67072,1.39914,0.12925,1.4051,-5.27807
1878965.39732,128.0,0.53067,1.40897,0.11429,1.4136,-4.63765
1878968.03432,128.0,0.41976,1.42833,0.10104,1.4319,-4.04627
1878971.36531,128.0,0.33183,1.45869,0.09494,1.46177,-3.72396
1878975.57131,128.0,0.26261,1.49641,0.1072,1.50025,-4.09762
1878980.87931,128.0,0.20791,1.52892,0.14196,1.53549,-5.30455
1878987.5843,128.0,0.16452,1.54045,0.19363,1.55258,-7.16444
1878996.06029,128.0,0.13007,1.52066,0.24408,1.54012,-9.11855
1879006.75029,128.0,0.10309,1.47652,0.26986,1.50098,-10.35733
1879020.26427,128.0,0.08153,1.42978,0.25418,1.45219,-10.0807
1879037.36226,128.0,0.06443,1.41,0.20666,1.42507,-8.33841
1879058.94924,128.0,0.05102,1.45236,0.1139,1.45682,-4.48403
1879086.19122,128.0,0.04042,1.59111,0.0366,1.59153,-1.31779
1879120.6872,128.0,0.03192,1.82821,0.04334,1.82872,-1.35789
1879164.23416,128.0,0.02528,2.10502,0.21312,2.11578,-5.78113
1879219.29912,128.0,0.01999,2.30363,0.57888,2.37525,-14.10569
1893321.39154,129.0,20004.453,0.28358,-0.02571,0.28474,5.1796
1893321.53454,129.0,15829.126,0.29065,-0.00829,0.29077,1.63453
1893321.67654,129.0,12516.703,0.29934,0.01079,0.29953,-2.06441
1893321.81854,129.0,9909.4424,0.30774,0.02584,0.30882,-4.80052
1893321.98254,129.0,7835.48,0.31785,0.03978,0.32033,-7.13291
1893322.18354,129.0,6217.2461,0.32776,0.05125,0.33174,-8.88726
1893322.42154,129.0,4905.291,0.33796,0.06251,0.34369,-10.47922
1893322.65954,129.0,3881.2737,0.35093,0.0737,0.35859,-11.86
1893322.89754,129.0,3070.9827,0.36512,0.08398,0.37466,-12.95234
1893323.13554,129.0,2430.7778,0.37833,0.09268,0.38952,-13.76442
1893323.37454,129.0,1923.1537,0.39173,0.10099,0.40454,-14.45567
1893323.61154,129.0,1522.4358,0.40945,0.11093,0.42421,-15.15836
1893323.85054,129.0,1203.8446,0.42792,0.12027,0.4445,-15.69795
1893324.08854,129.0,952.86591,0.44599,0.12871,0.46419,-16.09815
1893324.32654,129.0,754.27557,0.46665,0.13735,0.48644,-16.40047
1893324.56454,129.0,596.71857,0.4873,0.14601,0.5087,-16.68004
1893324.80154,129.0,471.96338,0.51054,0.15465,0.53344,-16.85228
1893325.04054,129.0,373.20856,0.53464,0.16165,0.55854,-16.82289
1893325.27854,129.0,295.47278,0.55977,0.17023,0.58508,-16.91472
1893325.51754,129.0,233.87738,0.58609,0.17836,0.61263,-16.92621
1893325.75554,129.0,185.05922,0.61412,0.1856,0.64155,-16.81577
1893325.99154,129.0,146.35823,0.64274,0.1917,0.67072,-16.60719
1893326.22854,129.0,115.77804,0.67214,0.1998,0.70121,-16.55546
1893326.46254,129.0,91.6721,0.70222,0.20793,0.73236,-16.49449
1893326.70854,129.0,72.51701,0.73376,0.21401,0.76433,-16.26026
1893326.93754,129.0,57.36816,0.76681,0.22082,0.79797,-16.06532
1893327.17354,129.0,45.3629,0.79976,0.22685,0.83131,-15.8362
1893327.40654,129.0,35.93134,0.8339,0.23374,0.86604,-15.65826
1893327.65654,129.0,28.40909,0.86778,0.24361,0.90132,-15.68121
1893327.87054,129.0,22.48202,0.90614,0.2521,0.94056,-15.54701
1893328.13553,129.0,17.79613,0.94593,0.26239,0.98164,-15.50366
1893328.38853,129.0,14.06813,0.98981,0.26966,1.02589,-15.23964
1893328.60453,129.0,11.1448,1.03829,0.27365,1.07375,-14.76497
1893328.87153,129.0,8.81772,1.08755,0.27385,1.1215,-14.13344
1893329.04953,129.0,6.97545,1.14319,0.26635,1.1738,-13.11513
1893329.26753,129.0,5.5173,1.18464,0.2589,1.2126,-12.32817
1893329.53753,129.0,4.36941,1.22927,0.24115,1.2527,-11.099
1893329.87253,129.0,3.45686,1.26659,0.22162,1.28583,-9.92482
1893330.29153,129.0,2.73547,1.30193,0.19774,1.31686,-8.63611
1893330.81653,129.0,2.16054,1.33398,0.1792,1.34596,-7.65087
1893331.47553,129.0,1.70952,1.35868,0.16879,1.36913,-7.08155
1893332.30353,129.0,1.35352,1.37278,0.15881,1.38194,-6.59873
1893333.34653,129.0,1.07079,1.38183,0.14848,1.38979,-6.1328
1893334.66053,129.0,0.84734,1.38938,0.13671,1.39609,-5.61977
1893336.31653,129.0,0.67072,1.39884,0.12287,1.40422,-5.01981
1893338.40453,129.0,0.53067,1.41324,0.10871,1.41741,-4.39873
1893341.04152,129.0,0.41976,1.43708,0.0986,1.44046,-3.92489
1893344.37352,129.0,0.33183,1.47027,0.10113,1.47374,-3.93471
1893348.57852,129.0,0.26261,1.50311,0.12285,1.50812,-4.67261
1893353.88651,129.0,0.20791,1.52233,0.163,1.53103,-6.11155
1893360.59151,129.0,0.16452,1.51638,0.20927,1.53075,-7.85741
1893369.0675,129.0,0.13007,1.48521,0.24138,1.5047,-9.231
1893379.75749,129.0,0.10309,1.44444,0.24161,1.4645,-9.49599
1893393.27148,129.0,0.08153,1.41881,0.20324,1.4333,-8.15204
1893410.36947,129.0,0.06443,1.43089,0.14689,1.43841,-5.86114
1893431.95545,129.0,0.05102,1.51807,0.06948,1.51966,-2.62046
1893459.19843,129.0,0.04042,1.69418,0.04118,1.69468,-1.39227
1893493.69341,129.0,0.03192,1.93111,0.13074,1.93553,-3.87321
1893537.24137,129.0,0.02528,2.13909,0.38371,2.17323,-10.16966
1893592.30633,129.0,0.01999,2.19937,0.77869,2.33315,-19.49658
1907712.56432,130.0,20004.453,0.28503,-0.02626,0.28623,5.26417
1907712.70732,130.0,15829.126,0.29258,-0.00678,0.29266,1.32718
1907712.84932,130.0,12516.703,0.29843,0.01197,0.29867,-2.29673
1907712.99132,130.0,9909.4424,0.30741,0.02786,0.30867,-5.17769
1907713.15532,130.0,7835.48,0.31782,0.03922,0.32023,-7.0353
1907713.35632,130.0,6217.2461,0.32695,0.05146,0.33097,-8.94432
1907713.59432,130.0,4905.291,0.33915,0.06249,0.34486,-10.44041
1907713.83232,130.0,3881.2737,0.35017,0.0739,0.35789,-11.91754
1907714.07032,130.0,3070.9827,0.36386,0.08305,0.37322,-12.85659
1907714.30932,130.0,2430.7778,0.3787,0.09247,0.38983,-13.72184
1907714.54732,130.0,1923.1537,0.39253,0.10126,0.40538,-14.46437
1907714.78532,130.0,1522.4358,0.41075,0.11112,0.42551,-15.13801
1907715.02332,130.0,1203.8446,0.42683,0.11933,0.44319,-15.61915
1907715.26132,130.0,952.86591,0.44567,0.12853,0.46383,-16.08736
1907715.50032,130.0,754.27557,0.46724,0.13759,0.48707,-16.40829
1907715.73732,130.0,596.71857,0.48922,0.14539,0.51037,-16.55132
1907715.97432,130.0,471.96338,0.50929,0.15455,0.53222,-16.88113
1907716.21432,130.0,373.20856,0.53461,0.16154,0.55848,-16.81292
1907716.45132,130.0,295.47278,0.55951,0.17104,0.58506,-16.998
1907716.69032,130.0,233.87738,0.58572,0.17791,0.61214,-16.89612
1907716.92832,130.0,185.05922,0.61314,0.18489,0.64041,-16.77996
1907717.16532,130.0,146.35823,0.64071,0.19326,0.66922,-16.78466
1907717.40132,130.0,115.77804,0.67248,0.19928,0.70138,-16.50655
1907717.63532,130.0,91.6721,0.70154,0.20691,0.73142,-16.4327
1907717.88132,130.0,72.51701,0.73488,0.21352,0.76527,-16.20109
1907718.11032,130.0,57.36816,0.76858,0.22008,0.79947,-15.97867
1907718.34632,130.0,45.3629,0.80057,0.22698,0.83213,-15.82906
1907718.57932,130.0,35.93134,0.83377,0.23373,0.86591,-15.65962
1907718.82932,130.0,28.40909,0.86871,0.24334,0.90215,-15.64841
1907719.04332,130.0,22.48202,0.90447,0.2527,0.93911,-15.6099
1907719.30832,130.0,17.79613,0.94427,0.26045,0.97953,-15.41979
1907719.56132,130.0,14.06813,0.99128,0.27074,1.02758,-15.2761
1907719.77732,130.0,11.1448,1.03795,0.2751,1.07379,-14.84467
1907720.04432,130.0,8.81772,1.09054,0.27348,1.12431,-14.07796
1907720.22232,130.0,6.97545,1.13745,0.27032,1.16913,-13.36854
1907720.44032,130.0,5.5173,1.18615,0.25714,1.2137,-12.2316
1907720.71032,130.0,4.36941,1.22771,0.23791,1.25055,-10.96692
1907721.04532,130.0,3.45686,1.27296,0.2192,1.29169,-9.77053
1907721.46332,130.0,2.73547,1.30589,0.20471,1.32184,-8.90929
1907721.98832,130.0,2.16054,1.33028,0.18807,1.3435,-8.04682
1907722.64832,130.0,1.70952,1.34691,0.16936,1.35752,-7.16659
1907723.47632,130.0,1.35352,1.36317,0.15223,1.37164,-6.37203
1907724.51931,130.0,1.07079,1.37832,0.13463,1.38488,-5.57869
1907725.83331,130.0,0.84734,1.39688,0.11983,1.40201,-4.90325
1907727.48931,130.0,0.67072,1.41832,0.11161,1.4227,-4.49926
1907729.57731,130.0,0.53067,1.44335,0.11379,1.44783,-4.50793
1907732.21431,130.0,0.41976,1.46236,0.12994,1.46813,-5.07788
1907735.54531,130.0,0.33183,1.46823,0.15291,1.47617,-5.9456
1907739.7513,130.0,0.26261,1.45856,0.17098,1.46854,-6.68588
1907745.0593,130.0,0.20791,1.44171,0.17444,1.45222,-6.89913
1907751.76429,130.0,0.16452,1.42997,0.15868,1.43875,-6.33221
1907760.24029,130.0,0.13007,1.4384,0.12671,1.44397,-5.03423
1907770.93028,130.0,0.10309,1.48139,0.09137,1.4842,-3.52935
1907784.44427,130.0,0.08153,1.56859,0.07633,1.57044,-2.78581
1907801.54225,130.0,0.06443,1.67691,0.10923,1.68046,-3.72686
1907823.12824,130.0,0.05102,1.79914,0.22419,1.81305,-7.10309
1907850.37122,130.0,0.04042,1.85423,0.42315,1.9019,-12.85526
1907884.86619,130.0,0.03192,1.78587,0.64278,1.89802,-19.79518
1907928.41416,130.0,0.02528,1.59378,0.78539,1.77678,-26.23328
1907983.47911,130.0,0.01999,1.33457,0.76027,1.53593,-29.66909
1922089.66733,131.0,20004.453,0.28381,-0.0264,0.28503,5.31438
1922089.81033,131.0,15829.126,0.29089,-0.00528,0.29094,1.04015
1922089.95233,131.0,12516.703,0.29717,0.01114,0.29738,-2.14777
1922090.09433,131.0,9909.4424,0.30698,0.02525,0.30802,-4.70179
1922090.25833,131.0,7835.48,0.31633,0.03928,0.31876,-7.0782
1922090.45933,131.0,6217.2461,0.3273,0.05121,0.33128,-8.89298
1922090.69733,131.0,4905.291,0.33803,0.06349,0.34394,-10.63802
1922090.93633,131.0,3881.2737,0.35095,0.07455,0.35878,-11.99205
1922091.17333,131.0,3070.9827,0.36411,0.08398,0.37367,-12.98736
1922091.41133,131.0,2430.7778,0.37833,0.09243,0.38946,-13.72945
1922091.65033,131.0,1923.1537,0.39345,0.10207,0.40647,-14.54272
1922091.88833,131.0,1522.4358,0.40999,0.11023,0.42455,-15.0481
1922092.12633,131.0,1203.8446,0.42829,0.12,0.44478,-15.65188
1922092.36433,131.0,952.86591,0.44478,0.13021,0.46345,-16.31751
1922092.60332,131.0,754.27557,0.46613,0.13638,0.48567,-16.30825
1922092.84032,131.0,596.71857,0.48726,0.14654,0.50882,-16.73879
1922093.07632,131.0,471.96338,0.51027,0.15335,0.53281,-16.72736
1922093.31632,131.0,373.20856,0.53461,0.16251,0.55876,-16.90843
1922093.55332,131.0,295.47278,0.5586,0.16865,0.58351,-16.79931
1922093.79332,131.0,233.87738,0.58546,0.17666,0.61153,-16.79108
1922094.03132,131.0,185.05922,0.61279,0.18458,0.63998,-16.76295
1922094.26732,131.0,146.35823,0.6416,0.19337,0.67011,-16.77211
1922094.50332,131.0,115.77804,0.67162,0.20016,0.70081,-16.5957
1922094.73732,131.0,91.6721,0.70078,0.20718,0.73076,-16.46957
1922094.98332,131.0,72.51701,0.73421,0.21397,0.76476,-16.24746
1922095.21232,131.0,57.36816,0.76797,0.22148,0.79927,-16.08753
1922095.44832,131.0,45.3629,0.79946,0.22666,0.83097,-15.82864
1922095.68132,131.0,35.93134,0.83235,0.23337,0.86445,-15.66217
1922095.93132,131.0,28.40909,0.86932,0.24273,0.90257,-15.60066
1922096.14532,131.0,22.48202,0.90576,0.25299,0.94043,-15.60564
1922096.41032,131.0,17.79613,0.94617,0.26067,0.98142,-15.40289
1922096.66332,131.0,14.06813,0.99004,0.27008,1.02622,-15.25881
1922096.87932,131.0,11.1448,1.037,0.2724,1.07218,-14.7179
1922097.14632,131.0,8.81772,1.08792,0.27746,1.12274,-14.30764
1922097.32432,131.0,6.97545,1.13913,0.26677,1.16995,-13.18057
1922097.54232,131.0,5.5173,1.18397,0.25672,1.21148,-12.23407
1922097.81232,131.0,4.36941,1.23406,0.23866,1.25693,-10.94567
1922098.14732,131.0,3.45686,1.27344,0.22585,1.29331,-10.05722
1922098.56532,131.0,2.73547,1.30257,0.20676,1.31888,-9.01929
1922099.09132,131.0,2.16054,1.32677,0.18618,1.33977,-7.9879
1922099.75032,131.0,1.70952,1.34882,0.16602,1.359,-7.01717
1922100.57832,131.0,1.35352,1.36713,0.14676,1.37498,-6.12712
1922101.62132,131.0,1.07079,1.38724,0.13056,1.39337,-5.37646
1922102.93532,131.0,0.84734,1.41026,0.12213,1.41554,-4.94961
1922104.59132,131.0,0.67072,1.43062,0.12362,1.43595,-4.93865
1922106.68031,131.0,0.53067,1.4433,0.13576,1.44967,-5.37355
1922109.31631,131.0,0.41976,1.44459,0.14842,1.45219,-5.86597
1922112.64831,131.0,0.33183,1.43673,0.15312,1.44487,-6.08346
1922116.85331,131.0,0.26261,1.42915,0.1459,1.43658,-5.82911
1922122.1613,131.0,0.20791,1.43138,0.1272,1.43702,-5.07837
1922128.8663,131.0,0.16452,1.45462,0.10206,1.4582,-4.01344
1922137.34229,131.0,0.13007,1.50546,0.08494,1.50785,-3.22928
1922148.03328,131.0,0.10309,1.58327,0.09859,1.58634,-3.56315
1922161.54727,131.0,0.08153,1.66876,0.16278,1.67668,-5.5714
1922178.64426,131.0,0.06443,1.7271,0.27061,1.74817,-8.90489
1922200.23124,131.0,0.05102,1.71435,0.42622,1.76654,-13.96173
1922227.47322,131.0,0.04042,1.61051,0.55079,1.70209,-18.88061
1922261.96919,131.0,0.03192,1.44874,0.57971,1.56042,-21.80881
1922305.51616,131.0,0.02528,1.30453,0.46557,1.38511,-19.64096
1922360.58112,131.0,0.01999,1.28399,0.21563,1.30197,-9.53328
1936460.82354,132.0,20004.453,0.28378,-0.02735,0.28509,5.50446
1936460.96654,132.0,15829.126,0.29096,-0.006,0.29103,1.18036
1936461.10854,132.0,12516.703,0.29942,0.01188,0.29965,-2.27126
1936461.25054,132.0,9909.4424,0.30645,0.02628,0.30758,-4.9016
1936461.41454,132.0,7835.48,0.31737,0.04129,0.32004,-7.41174
1936461.61554,132.0,6217.2461,0.32779,0.05241,0.33195,-9.08502
1936461.85354,132.0,4905.291,0.33727,0.06366,0.34323,-10.68881
1936462.09154,132.0,3881.2737,0.35055,0.07368,0.35821,-11.87023
1936462.32954,132.0,3070.9827,0.36422,0.08339,0.37365,-12.89644
1936462.56754,132.0,2430.7778,0.37908,0.09197,0.39008,-13.63733
1936462.80654,132.0,1923.1537,0.39205,0.10124,0.40491,-14.47911
1936463.04354,132.0,1522.4358,0.40878,0.11186,0.42381,-15.30378
1936463.28254,132.0,1203.8446,0.4271,0.11869,0.44328,-15.53065
1936463.52054,132.0,952.86591,0.44493,0.1275,0.46284,-15.98981
1936463.75954,132.0,754.27557,0.46594,0.13669,0.48557,-16.35
1936463.99654,132.0,596.71857,0.4872,0.14509,0.50835,-16.58418
1936464.23354,132.0,471.96338,0.51045,0.15348,0.53303,-16.73475
1936464.47354,132.0,373.20856,0.53368,0.16041,0.55726,-16.72968
1936464.71054,132.0,295.47278,0.55866,0.16943,0.58379,-16.87143
1936464.95054,132.0,233.87738,0.5847,0.17685,0.61086,-16.82831
1936465.18854,132.0,185.05922,0.61278,0.18398,0.6398,-16.71181
1936465.42454,132.0,146.35823,0.64089,0.19216,0.66908,-16.69033
1936465.66054,132.0,115.77804,0.6701,0.19998,0.69931,-16.61714
1936465.89554,132.0,91.6721,0.70161,0.20644,0.73136,-16.3957
1936466.14054,132.0,72.51701,0.73428,0.2125,0.76441,-16.1404
1936466.36954,132.0,57.36816,0.76569,0.22065,0.79685,-16.07572
1936466.60653,132.0,45.3629,0.79865,0.22748,0.83042,-15.89867
1936466.83853,132.0,35.93134,0.83164,0.23341,0.86377,-15.6771
1936467.08853,132.0,28.40909,0.86673,0.24289,0.90012,-15.65485
1936467.30353,132.0,22.48202,0.9041,0.25145,0.93841,-15.54237
1936467.56853,132.0,17.79613,0.945,0.26046,0.98024,-15.40945
1936467.82053,132.0,14.06813,0.98876,0.27022,1.02502,-15.28528
1936468.03653,132.0,11.1448,1.03558,0.27303,1.07096,-14.76974
1936468.30353,132.0,8.81772,1.08882,0.27674,1.12343,-14.26055
1936468.48153,132.0,6.97545,1.13384,0.2679,1.16506,-13.29387
1936468.70053,132.0,5.5173,1.18261,0.25981,1.21081,-12.39062
1936468.96953,132.0,4.36941,1.22952,0.23678,1.25211,-10.90037
1936469.30453,132.0,3.45686,1.27332,0.22377,1.29283,-9.96706
1936469.72353,132.0,2.73547,1.30297,0.2069,1.31929,-9.02288
1936470.24853,132.0,2.16054,1.32639,0.18734,1.33956,-8.03945
1936470.90753,132.0,1.70952,1.34622,0.16732,1.35657,-7.08501
1936471.73553,132.0,1.35352,1.36377,0.14781,1.37176,-6.18563
1936472.77853,132.0,1.07079,1.38325,0.1316,1.3895,-5.43477
1936474.09253,132.0,0.84734,1.40556,0.12043,1.41071,-4.89699
1936475.74853,132.0,0.67072,1.42667,0.11858,1.43159,-4.75146
1936477.83753,132.0,0.53067,1.44504,0.12896,1.45078,-5.0999
1936480.47352,132.0,0.41976,1.45132,0.14463,1.45851,-5.69093
1936483.80552,132.0,0.33183,1.44556,0.15709,1.45407,-6.202
1936488.01052,132.0,0.26261,1.43453,0.15776,1.44318,-6.27586
1936493.31851,132.0,0.20791,1.42836,0.14412,1.43562,-5.76154
1936500.02351,132.0,0.16452,1.43917,0.1179,1.44399,-4.68353
1936508.4995,132.0,0.13007,1.47729,0.09109,1.4801,-3.5285
1936519.18949,132.0,0.10309,1.54925,0.08342,1.5515,-3.08231
1936532.70348,132.0,0.08153,1.64545,0.12104,1.64989,-4.20703
1936549.80147,132.0,0.06443,1.73135,0.21078,1.74413,-6.94128
1936571.38745,132.0,0.05102,1.76971,0.37029,1.80804,-11.81791
1936598.63043,132.0,0.04042,1.71018,0.53978,1.79334,-17.51722
1936633.12541,132.0,0.03192,1.55378,0.6428,1.68149,-22.47482
1936676.67337,132.0,0.02528,1.3621,0.6078,1.49155,-24.04761
1936731.73833,132.0,0.01999,1.23483,0.40363,1.29912,-18.10106
1950837.43254,133.0,20004.453,0.28356,-0.02497,0.28465,5.03223
1950837.57554,133.0,15829.126,0.29151,-0.00734,0.2916,1.4416
1950837.71754,133.0,12516.703,0.2984,0.013,0.29868,-2.49403
1950837.85954,133.0,9909.4424,0.30824,0.02698,0.30942,-5.00262
1950838.02354,133.0,7835.48,0.31716,0.03992,0.31966,-7.17375
1950838.22454,133.0,6217.2461,0.32756,0.05207,0.33167,-9.03167
1950838.46254,133.0,4905.291,0.33895,0.06317,0.34479,-10.55751
1950838.70054,133.0,3881.2737,0.35039,0.07281,0.35787,-11.73883
1950838.93854,133.0,3070.9827,0.36403,0.08354,0.37349,-12.92516
1950839.17754,133.0,2430.7778,0.37697,0.09298,0.38826,-13.85545
1950839.41554,133.0,1923.1537,0.39268,0.10313,0.40599,-14.71557
1950839.65354,133.0,1522.4358,0.40899,0.11082,0.42374,-15.16037
1950839.89154,133.0,1203.8446,0.42693,0.1187,0.44312,-15.53779
1950840.12954,133.0,952.86591,0.44436,0.12769,0.46234,-16.03304
1950840.36854,133.0,754.27557,0.46564,0.13804,0.48567,-16.51289
