Repository: SebaVillagra00/ICM2985-SOH-IPRE

## Data University of Cambridge (EIS Cambridge)
Data publicada en "Identifying degradation patterns of lithium ion batteries from impedance spectroscopy using machine learning" (Zhang, Tang, Zhang, Wang, Stimming & Lee, 2020) https://www.nature.com/articles/s41467-020-15235-7.

Carpeta contiene:
* Paper de Nature Comunications (IF: 16.6).
* Data frames para IOS.
* Data frames para Windows.

Cada Data frame está contenido en un archivo .txt con las siguientes columnas:
* time/s: tiempo en que se mide la muestra.
* cycle number: ciclo de carga de la batería.
* freq/Hz: frecuencia de la señal de input.
* Re(Z)/Ohm: Parte resistiva de la impedancia.
* Im(Z)/Ohm: Parte reactiva de la impedancia.

File: EIS Cambridge/EIS csv/EIS_state_III_25C02.csv (part 13 of 23)
time/s,cycle number,freq/Hz,Re(Z)/Ohm,-Im(Z)/Ohm,|Z|/Ohm,Phase(Z)/deg
1950840.60554,133.0,596.71857,0.48635,0.14515,0.50755,-16.61787
1950840.84254,133.0,471.96338,0.50877,0.15319,0.53133,-16.75667
1950841.08154,133.0,373.20856,0.53378,0.1631,0.55815,-16.99035
1950841.31954,133.0,295.47278,0.55806,0.16812,0.58283,-16.76496
1950841.55854,133.0,233.87738,0.58534,0.17729,0.6116,-16.85073
1950841.79654,133.0,185.05922,0.61317,0.18479,0.64041,-16.77086
1950842.03254,133.0,146.35823,0.64009,0.19341,0.66867,-16.8126
1950842.26954,133.0,115.77804,0.67062,0.19904,0.69953,-16.53085
1950842.50354,133.0,91.6721,0.70118,0.20734,0.73119,-16.47293
1950842.74954,133.0,72.51701,0.73289,0.21215,0.76298,-16.1439
1950842.97854,133.0,57.36816,0.76496,0.2207,0.79616,-16.09335
1950843.21454,133.0,45.3629,0.79818,0.22684,0.82979,-15.86508
1950843.44754,133.0,35.93134,0.83088,0.23392,0.86318,-15.72332
1950843.69754,133.0,28.40909,0.86691,0.24148,0.89992,-15.56557
1950843.91254,133.0,22.48202,0.90521,0.24991,0.93907,-15.43408
1950844.17754,133.0,17.79613,0.94302,0.25931,0.97802,-15.37491
1950844.42954,133.0,14.06813,0.99058,0.26935,1.02654,-15.21171
1950844.64554,133.0,11.1448,1.03647,0.27374,1.07201,-14.79428
1950844.91254,133.0,8.81772,1.08852,0.27316,1.12227,-14.08723
1950845.09054,133.0,6.97545,1.13448,0.27167,1.16655,-13.46662
1950845.30854,133.0,5.5173,1.18435,0.25648,1.2118,-12.21908
1950845.57854,133.0,4.36941,1.22657,0.24029,1.24988,-11.08413
1950845.91354,133.0,3.45686,1.27092,0.21947,1.28973,-9.79741
1950846.33154,133.0,2.73547,1.30573,0.20435,1.32162,-8.89466
1950846.85754,133.0,2.16054,1.32959,0.18847,1.34288,-8.06782
1950847.51654,133.0,1.70952,1.3486,0.17187,1.35951,-7.26289
1950848.34454,133.0,1.35352,1.36254,0.15325,1.37113,-6.4175
1950849.38753,133.0,1.07079,1.37737,0.13585,1.38406,-5.63277
1950850.70153,133.0,0.84734,1.39426,0.12104,1.39951,-4.96169
1950852.35753,133.0,0.67072,1.41453,0.11154,1.41892,-4.50854
1950854.44553,133.0,0.53067,1.44004,0.11046,1.44427,-4.38634
1950857.08253,133.0,0.41976,1.46279,0.12474,1.4681,-4.87423
1950860.41453,133.0,0.33183,1.47319,0.14831,1.48064,-5.74886
1950864.61952,133.0,0.26261,1.4669,0.17123,1.47686,-6.65777
1950869.92752,133.0,0.20791,1.44946,0.18147,1.46077,-7.13637
1950876.63251,133.0,0.16452,1.43313,0.17151,1.44336,-6.82431
1950885.10851,133.0,0.13007,1.43216,0.14204,1.43919,-5.6641
1950895.7985,133.0,0.10309,1.46321,0.10255,1.46679,-4.00912
1950909.31249,133.0,0.08153,1.54085,0.07586,1.54271,-2.81856
1950926.41047,133.0,0.06443,1.64744,0.0896,1.64987,-3.11322
1950947.99746,133.0,0.05102,1.78516,0.18003,1.79422,-5.75861
1950975.23944,133.0,0.04042,1.87604,0.36897,1.91198,-11.12658
1951009.73541,133.0,0.03192,1.85299,0.60843,1.95032,-18.17777
1951053.28238,133.0,0.02528,1.68385,0.80378,1.86586,-25.51726
1951108.34733,133.0,0.01999,1.41397,0.85095,1.65028,-31.04027
1965206.81076,134.0,20004.453,0.28436,-0.02633,0.28558,5.29091
1965206.95376,134.0,15829.126,0.29146,-0.00675,0.29153,1.32762
1965207.09576,134.0,12516.703,0.29902,0.01125,0.29923,-2.15506
1965207.23776,134.0,9909.4424,0.30753,0.02647,0.30867,-4.91948
1965207.40176,134.0,7835.48,0.31748,0.04045,0.32005,-7.26079
1965207.60276,134.0,6217.2461,0.32755,0.05284,0.33179,-9.16452
1965207.84076,134.0,4905.291,0.33992,0.06391,0.34588,-10.64734
1965208.07976,134.0,3881.2737,0.34989,0.07394,0.35762,-11.93226
1965208.31776,134.0,3070.9827,0.3632,0.08258,0.37247,-12.80966
1965208.55576,134.0,2430.7778,0.37765,0.09303,0.38894,-13.83907
1965208.79376,134.0,1923.1537,0.39436,0.10098,0.40708,-14.36342
1965209.03176,134.0,1522.4358,0.41012,0.111,0.42487,-15.14465
1965209.26976,134.0,1203.8446,0.4258,0.1202,0.44244,-15.76408
1965209.50876,134.0,952.86591,0.44505,0.12719,0.46286,-15.94957
1965209.74676,134.0,754.27557,0.46528,0.13472,0.4844,-16.14833
1965209.98376,134.0,596.71857,0.487,0.14414,0.50788,-16.48774
1965210.22176,134.0,471.96338,0.51002,0.15364,0.53266,-16.76435
1965210.46076,134.0,373.20856,0.53569,0.16207,0.55967,-16.83251
1965210.69876,134.0,295.47278,0.55845,0.16955,0.58363,-16.88857
1965210.93776,134.0,233.87738,0.58454,0.17718,0.6108,-16.86258
1965211.17576,134.0,185.05922,0.6129,0.18451,0.64007,-16.75361
1965211.41175,134.0,146.35823,0.64101,0.19203,0.66916,-16.6764
1965211.64875,134.0,115.77804,0.66997,0.19955,0.69906,-16.58612
1965211.88275,134.0,91.6721,0.70065,0.20701,0.73059,-16.46042
1965212.12775,134.0,72.51701,0.73282,0.2128,0.7631,-16.19258
1965212.35675,134.0,57.36816,0.7656,0.21871,0.79623,-15.94283
1965212.59375,134.0,45.3629,0.79801,0.22628,0.82948,-15.83081
1965212.82575,134.0,35.93134,0.83148,0.23384,0.86374,-15.70743
1965213.07675,134.0,28.40909,0.86612,0.24111,0.89906,-15.5563
1965213.29075,134.0,22.48202,0.9029,0.25037,0.93697,-15.49849
1965213.55575,134.0,17.79613,0.94191,0.26054,0.97728,-15.46203
1965213.80775,134.0,14.06813,0.98877,0.26871,1.02463,-15.20337
1965214.02375,134.0,11.1448,1.03463,0.27288,1.07001,-14.7754
1965214.29175,134.0,8.81772,1.08611,0.27293,1.11988,-14.10601
1965214.46975,134.0,6.97545,1.13995,0.27151,1.17183,-13.39692
1965214.68775,134.0,5.5173,1.1832,0.25698,1.21078,-12.25367
1965214.95675,134.0,4.36941,1.22821,0.24256,1.25193,-11.17181
1965215.29175,134.0,3.45686,1.2662,0.22105,1.28535,-9.9028
1965215.71075,134.0,2.73547,1.30494,0.19956,1.32011,-8.69481
1965216.23575,134.0,2.16054,1.33439,0.18677,1.34739,-7.96769
1965216.89475,134.0,1.70952,1.35311,0.17412,1.36427,-7.33246
1965217.72375,134.0,1.35352,1.36619,0.15874,1.37538,-6.62772
1965218.76675,134.0,1.07079,1.37787,0.14322,1.38529,-5.93415
1965220.07975,134.0,0.84734,1.38891,0.12825,1.39482,-5.27558
1965221.73575,134.0,0.67072,1.40444,0.11492,1.40914,-4.67804
1965223.82475,134.0,0.53067,1.42641,0.10407,1.4302,-4.17291
1965226.46174,134.0,0.41976,1.45519,0.10525,1.45899,-4.13691
1965229.79274,134.0,0.33183,1.48249,0.12348,1.48762,-4.76131
1965233.99874,134.0,0.26261,1.49606,0.15538,1.5041,-5.92959
1965239.30673,134.0,0.20791,1.48977,0.18872,1.50168,-7.21971
1965246.01073,134.0,0.16452,1.46615,0.20807,1.48084,-8.07724
1965254.48772,134.0,0.13007,1.43792,0.20213,1.45205,-8.00176
1965265.17771,134.0,0.10309,1.42617,0.16802,1.43604,-6.71921
1965278.6917,134.0,0.08153,1.45394,0.11546,1.45851,-4.54044
1965295.78869,134.0,0.06443,1.52691,0.07391,1.52869,-2.77117
1965317.37567,134.0,0.05102,1.67197,0.06711,1.67332,-2.29867
1965344.61765,134.0,0.04042,1.85589,0.16168,1.86292,-4.9788
1965379.11362,134.0,0.03192,1.99884,0.38515,2.03561,-10.90637
1965422.66059,134.0,0.02528,2.00501,0.6929,2.12136,-19.06437
1965477.72655,134.0,0.01999,1.81877,0.98187,2.06688,-28.36245
1979581.13237,135.0,20004.453,0.28374,-0.02678,0.285,5.39104
1979581.27537,135.0,15829.126,0.29206,-0.00688,0.29214,1.349
1979581.41737,135.0,12516.703,0.30006,0.01038,0.30024,-1.98197
1979581.55937,135.0,9909.4424,0.30791,0.02726,0.30911,-5.05904
1979581.72337,135.0,7835.48,0.31668,0.03945,0.31913,-7.1002
1979581.92437,135.0,6217.2461,0.3277,0.05224,0.33184,-9.05767
1979582.16237,135.0,4905.291,0.3376,0.06272,0.34338,-10.52434
1979582.40037,135.0,3881.2737,0.3518,0.07411,0.35952,-11.8963
1979582.63936,135.0,3070.9827,0.36329,0.08243,0.37252,-12.78366
1979582.87736,135.0,2430.7778,0.37914,0.09319,0.39043,-13.80855
1979583.11536,135.0,1923.1537,0.39315,0.10025,0.40573,-14.305
1979583.35336,135.0,1522.4358,0.41037,0.1087,0.42452,-14.83558
1979583.59136,135.0,1203.8446,0.42646,0.11973,0.44295,-15.68268
1979583.83036,135.0,952.86591,0.44603,0.12898,0.4643,-16.12908
1979584.06836,135.0,754.27557,0.46516,0.1355,0.4845,-16.24071
1979584.30536,135.0,596.71857,0.48789,0.14599,0.50926,-16.65844
1979584.54336,135.0,471.96338,0.50938,0.15302,0.53186,-16.72038
1979584.78236,135.0,373.20856,0.5332,0.16029,0.55677,-16.73206
1979585.02036,135.0,295.47278,0.55979,0.17025,0.5851,-16.91629
1979585.25936,135.0,233.87738,0.58493,0.17731,0.61121,-16.86369
1979585.49736,135.0,185.05922,0.61292,0.18407,0.63996,-16.71606
1979585.73336,135.0,146.35823,0.64155,0.19298,0.66995,-16.74121
1979585.96936,135.0,115.77804,0.67036,0.19873,0.6992,-16.51297
1979586.20436,135.0,91.6721,0.70113,0.20438,0.73031,-16.25164
1979586.44936,135.0,72.51701,0.73339,0.21363,0.76387,-16.24001
1979586.67836,135.0,57.36816,0.76511,0.21946,0.79597,-16.00484
1979586.91536,135.0,45.3629,0.79851,0.22494,0.82959,-15.73268
1979587.14736,135.0,35.93134,0.83014,0.23277,0.86215,-15.66348
1979587.39836,135.0,28.40909,0.86424,0.24005,0.89696,-15.52341
1979587.61236,135.0,22.48202,0.90242,0.25114,0.93671,-15.55163
1979587.87736,135.0,17.79613,0.9443,0.26148,0.97984,-15.47781
1979588.12936,135.0,14.06813,0.98732,0.26914,1.02335,-15.24823
1979588.34436,135.0,11.1448,1.03301,0.27574,1.06918,-14.94526
1979588.61236,135.0,8.81772,1.08341,0.27486,1.11773,-14.23545
1979588.79036,135.0,6.97545,1.13945,0.26617,1.17013,-13.14838
1979589.00836,135.0,5.5173,1.18075,0.25966,1.20897,-12.40231
1979589.27736,135.0,4.36941,1.22772,0.24101,1.25115,-11.10616
1979589.61236,135.0,3.45686,1.26622,0.22272,1.28566,-9.97612
1979590.03136,135.0,2.73547,1.30081,0.19983,1.31607,-8.73333
1979590.55636,135.0,2.16054,1.33339,0.18121,1.34565,-7.73928
1979591.21536,135.0,1.70952,1.35868,0.16973,1.36924,-7.12052
1979592.04436,135.0,1.35352,1.37337,0.16002,1.38266,-6.64586
1979593.08736,135.0,1.07079,1.38252,0.14977,1.39061,-6.18293
1979594.40036,135.0,0.84734,1.38998,0.13714,1.39673,-5.63485
1979596.05635,135.0,0.67072,1.39883,0.12486,1.4044,-5.1009
1979598.14535,135.0,0.53067,1.41273,0.11042,1.41704,-4.46907
1979600.78135,135.0,0.41976,1.43637,0.09924,1.43979,-3.95229
1979604.11335,135.0,0.33183,1.46894,0.10043,1.47237,-3.91121
1979608.31934,135.0,0.26261,1.5033,0.12096,1.50816,-4.60024
1979613.62734,135.0,0.20791,1.52415,0.1605,1.53258,-6.01141
1979620.33134,135.0,0.16452,1.52104,0.20798,1.5352,-7.78604
1979628.80833,135.0,0.13007,1.49136,0.24294,1.51101,-9.25211
1979639.49832,135.0,0.10309,1.44901,0.24652,1.46984,-9.65528
1979653.01231,135.0,0.08153,1.41968,0.21142,1.43533,-8.47044
1979670.1093,135.0,0.06443,1.42715,0.15603,1.43565,-6.23937
1979691.69628,135.0,0.05102,1.50712,0.07517,1.509,-2.85538
1979718.93826,135.0,0.04042,1.67864,0.03792,1.67907,-1.29414
1979753.43423,135.0,0.03192,1.92031,0.1155,1.92378,-3.44205
1979796.9812,135.0,0.02528,2.14195,0.35862,2.17177,-9.50481
1979852.04716,135.0,0.01999,2.22528,0.75685,2.35046,-18.78388
1993954.13758,136.0,20004.453,0.2831,-0.02828,0.28451,5.70438
1993954.28058,136.0,15829.126,0.29141,-0.00623,0.29148,1.22408
1993954.42258,136.0,12516.703,0.30002,0.01098,0.30022,-2.0966
1993954.56458,136.0,9909.4424,0.30653,0.02576,0.30761,-4.80322
1993954.72858,136.0,7835.48,0.31728,0.04014,0.31981,-7.2103
1993954.92957,136.0,6217.2461,0.3275,0.05193,0.33159,-9.01086
1993955.16757,136.0,4905.291,0.33723,0.06319,0.3431,-10.61279
1993955.40657,136.0,3881.2737,0.35181,0.07174,0.35905,-11.52624
1993955.64457,136.0,3070.9827,0.3636,0.08319,0.373,-12.88751
1993955.88257,136.0,2430.7778,0.37953,0.0919,0.3905,-13.61214
1993956.12057,136.0,1923.1537,0.39449,0.10083,0.40718,-14.33808
1993956.35857,136.0,1522.4358,0.40996,0.10986,0.42442,-15.00147
1993956.59657,136.0,1203.8446,0.42647,0.11825,0.44256,-15.49712
1993956.83557,136.0,952.86591,0.44593,0.12769,0.46386,-15.97913
1993957.07357,136.0,754.27557,0.46696,0.1367,0.48656,-16.31684
1993957.31057,136.0,596.71857,0.48695,0.1444,0.50791,-16.51704
1993957.54857,136.0,471.96338,0.50981,0.15301,0.53227,-16.70604
1993957.78757,136.0,373.20856,0.53418,0.16095,0.5579,-16.76751
1993958.02557,136.0,295.47278,0.55897,0.16757,0.58355,-16.68748
1993958.26457,136.0,233.87738,0.58464,0.17518,0.61032,-16.68008
1993958.50257,136.0,185.05922,0.61262,0.18453,0.6398,-16.76295
1993958.73857,136.0,146.35823,0.63943,0.19095,0.66733,-16.6267
1993958.97557,136.0,115.77804,0.67027,0.19939,0.6993,-16.56617
1993959.20957,136.0,91.6721,0.69997,0.20488,0.72934,-16.31492
1993959.45457,136.0,72.51701,0.73107,0.21228,0.76126,-16.19144
1993959.68357,136.0,57.36816,0.76568,0.21816,0.79615,-15.9032
1993959.92057,136.0,45.3629,0.79791,0.22595,0.82929,-15.81065
1993960.15257,136.0,35.93134,0.82938,0.23344,0.8616,-15.72004
1993960.40357,136.0,28.40909,0.86506,0.24211,0.8983,-15.6358
1993960.61757,136.0,22.48202,0.9017,0.24921,0.9355,-15.44957
1993960.88257,136.0,17.79613,0.94085,0.26118,0.97643,-15.51481
1993961.13457,136.0,14.06813,0.98843,0.26905,1.0244,-15.22689
1993961.35057,136.0,11.1448,1.03307,0.27282,1.06849,-14.79352
1993961.61757,136.0,8.81772,1.08455,0.2736,1.11853,-14.15852
1993961.79657,136.0,6.97545,1.13774,0.27334,1.17011,-13.50924
1993962.01457,136.0,5.5173,1.18339,0.25672,1.21092,-12.24
1993962.28357,136.0,4.36941,1.22599,0.24249,1.24975,-11.18801
1993962.61857,136.0,3.45686,1.26664,0.21989,1.28559,-9.84847
1993963.03757,136.0,2.73547,1.30639,0.20226,1.32195,-8.80081
1993963.56257,136.0,2.16054,1.33256,0.18872,1.34586,-8.06083
1993964.22157,136.0,1.70952,1.35086,0.17313,1.36191,-7.30315
1993965.04957,136.0,1.35352,1.3652,0.15791,1.3743,-6.5978
1993966.09257,136.0,1.07079,1.37677,0.14206,1.38408,-5.89102
1993967.40657,136.0,0.84734,1.39015,0.12586,1.39583,-5.17317
1993969.06256,136.0,0.67072,1.40818,0.11332,1.41273,-4.60099
1993971.15156,136.0,0.53067,1.43216,0.10527,1.43603,-4.20382
1993973.78756,136.0,0.41976,1.4602,0.1116,1.46446,-4.37039
1993977.11956,136.0,0.33183,1.48219,0.13366,1.48821,-5.15278
1993981.32455,136.0,0.26261,1.48719,0.16425,1.49623,-6.30258
1993986.63255,136.0,0.20791,1.47435,0.18967,1.4865,-7.33076
1993993.33755,136.0,0.16452,1.45035,0.19774,1.46376,-7.76367
1994001.81354,136.0,0.13007,1.43013,0.18008,1.44142,-7.17675
1994012.50353,136.0,0.10309,1.43451,0.14026,1.44135,-5.58428
1994026.01752,136.0,0.08153,1.48294,0.09236,1.48581,-3.56379
1994043.11551,136.0,0.06443,1.57373,0.06843,1.57522,-2.48983
1994064.70249,136.0,0.05102,1.72645,0.09766,1.72921,-3.23773
1994091.94447,136.0,0.04042,1.88536,0.23428,1.89987,-7.0835
1994126.43944,136.0,0.03192,1.97038,0.47954,2.0279,-13.67838
1994169.98641,136.0,0.02528,1.90359,0.76378,2.0511,-21.86214
1994225.05137,136.0,0.01999,1.6658,0.97453,1.92992,-30.32872
2008321.84939,137.0,20004.453,0.28488,-0.02704,0.28616,5.42288
2008321.99239,137.0,15829.126,0.29193,-0.00599,0.292,1.17548
2008322.13439,137.0,12516.703,0.29817,0.01222,0.29842,-2.34612
2008322.27639,137.0,9909.4424,0.30648,0.02701,0.30767,-5.03719
2008322.44039,137.0,7835.48,0.31713,0.03911,0.31953,-7.03053
2008322.64139,137.0,6217.2461,0.32841,0.05126,0.33239,-8.87061
2008322.87939,137.0,4905.291,0.33807,0.06266,0.34383,-10.5003
2008323.11839,137.0,3881.2737,0.35071,0.07195,0.35802,-11.59303
2008323.35639,137.0,3070.9827,0.36413,0.08338,0.37356,-12.89771
2008323.59439,137.0,2430.7778,0.37906,0.09305,0.39032,-13.79122
2008323.83239,137.0,1923.1537,0.3927,0.1011,0.4055,-14.4372
2008324.07039,137.0,1522.4358,0.40901,0.10915,0.42332,-14.94192
2008324.30839,137.0,1203.8446,0.42561,0.11921,0.44199,-15.64743
2008324.54739,137.0,952.86591,0.44543,0.12828,0.46353,-16.06611
2008324.78539,137.0,754.27557,0.46607,0.1375,0.48592,-16.43705
2008325.02239,137.0,596.71857,0.48733,0.14547,0.50858,-16.62097
2008325.26039,137.0,471.96338,0.5104,0.15322,0.5329,-16.70974
2008325.49939,137.0,373.20856,0.53489,0.16014,0.55835,-16.66703
2008325.73739,137.0,295.47278,0.5585,0.16793,0.5832,-16.73486
2008325.97639,137.0,233.87738,0.58445,0.17582,0.61033,-16.74238
2008326.21439,137.0,185.05922,0.61156,0.1852,0.63898,-16.84773
2008326.45039,137.0,146.35823,0.6403,0.19209,0.66849,-16.69947
2008326.68739,137.0,115.77804,0.6704,0.19878,0.69925,-16.51524
2008326.92139,137.0,91.6721,0.70088,0.20644,0.73065,-16.41188
2008327.16639,137.0,72.51701,0.73287,0.21326,0.76327,-16.22446
2008327.39539,137.0,57.36816,0.76379,0.21981,0.79479,-16.05551
2008327.63239,137.0,45.3629,0.79773,0.22575,0.82905,-15.80123
2008327.86439,137.0,35.93134,0.8309,0.23138,0.86251,-15.56056
2008328.11439,137.0,28.40909,0.86663,0.24141,0.89963,-15.56599
2008328.32939,137.0,22.48202,0.90219,0.25191,0.9367,-15.60099
2008328.59439,137.0,17.79613,0.9419,0.26077,0.97733,-15.47475
2008328.84639,137.0,14.06813,0.98612,0.26889,1.02212,-15.25214
2008329.06239,137.0,11.1448,1.03538,0.27162,1.07042,-14.69964
2008329.32939,137.0,8.81772,1.08328,0.2771,1.11816,-14.34864
2008329.50739,137.0,6.97545,1.13611,0.26986,1.16772,-13.36193
2008329.72639,137.0,5.5173,1.18148,0.25832,1.20939,-12.33291
2008329.99539,137.0,4.36941,1.23324,0.24303,1.25696,-11.14836
2008330.33039,137.0,3.45686,1.27069,0.22974,1.29129,-10.24835
2008330.74939,137.0,2.73547,1.30008,0.20824,1.31665,-9.10015
2008331.27439,137.0,2.16054,1.32602,0.18603,1.339,-7.98592
2008331.93338,137.0,1.70952,1.34876,0.16554,1.35888,-6.99731
2008332.76238,137.0,1.35352,1.36923,0.14599,1.37699,-6.08587
2008333.80538,137.0,1.07079,1.39228,0.13286,1.3986,-5.45084
2008335.11838,137.0,0.84734,1.41463,0.12874,1.42047,-5.20012
2008336.77438,137.0,0.67072,1.43055,0.13295,1.43671,-5.30943
2008338.86338,137.0,0.53067,1.43543,0.14286,1.44252,-5.68342
2008341.50038,137.0,0.41976,1.43243,0.14809,1.44007,-5.90237
2008344.83137,137.0,0.33183,1.42669,0.1433,1.43387,-5.73559
2008349.03737,137.0,0.26261,1.42714,0.12871,1.43293,-5.15323
2008354.34537,137.0,0.20791,1.4428,0.10735,1.44679,-4.25499
2008361.04936,137.0,0.16452,1.48115,0.08954,1.48385,-3.45956
2008369.52636,137.0,0.13007,1.54426,0.0921,1.547,-3.41325
2008380.21635,137.0,0.10309,1.6185,0.13472,1.6241,-4.75819
2008393.73034,137.0,0.08153,1.67524,0.22693,1.69054,-7.71448
2008410.82732,137.0,0.06443,1.69072,0.34274,1.72511,-11.4595
2008432.41431,137.0,0.05102,1.62143,0.46289,1.68621,-15.93324
2008459.65729,137.0,0.04042,1.49419,0.51122,1.57922,-18.88776
2008494.15226,137.0,0.03192,1.36413,0.44705,1.43551,-18.14479
2008537.70023,137.0,0.02528,1.31682,0.26583,1.34338,-11.4132
2008592.76518,137.0,0.01999,1.44583,0.01272,1.44588,-0.50416
2022683.64102,138.0,20004.453,0.28376,-0.02905,0.28524,5.84607
2022683.78302,138.0,15829.126,0.29089,-0.00581,0.29095,1.14414
2022683.92602,138.0,12516.703,0.29947,0.01236,0.29972,-2.36431
2022684.06802,138.0,9909.4424,0.30722,0.02675,0.30838,-4.97593
2022684.23202,138.0,7835.48,0.31676,0.04114,0.31943,-7.40054
2022684.43302,138.0,6217.2461,0.32724,0.05214,0.33136,-9.05323
2022684.67102,138.0,4905.291,0.33855,0.06319,0.34439,-10.57296
2022684.90902,138.0,3881.2737,0.34879,0.07336,0.35642,-11.87765
2022685.14702,138.0,3070.9827,0.36345,0.08283,0.37277,-12.83788
2022685.38602,138.0,2430.7778,0.37741,0.09283,0.38866,-13.81824
2022685.62402,138.0,1923.1537,0.39311,0.10091,0.40585,-14.39742
2022685.86202,138.0,1522.4358,0.40986,0.10976,0.4243,-14.99151
2022686.10002,138.0,1203.8446,0.42899,0.11829,0.445,-15.4152
2022686.33802,138.0,952.86591,0.44678,0.12858,0.46491,-16.05558
2022686.57702,138.0,754.27557,0.46653,0.1368,0.48617,-16.34226
2022686.81402,138.0,596.71857,0.48622,0.14404,0.5071,-16.50188
2022687.05202,138.0,471.96338,0.5089,0.15156,0.53099,-16.58478
2022687.29102,138.0,373.20856,0.53474,0.16119,0.55851,-16.77479
2022687.52802,138.0,295.47278,0.55722,0.16873,0.58221,-16.84655
2022687.76801,138.0,233.87738,0.58467,0.17695,0.61086,-16.8381
2022688.00601,138.0,185.05922,0.61157,0.18491,0.63891,-16.82321
2022688.24201,138.0,146.35823,0.63952,0.19175,0.66764,-16.69074
2022688.47801,138.0,115.77804,0.67116,0.19856,0.69991,-16.48063
2022688.71301,138.0,91.6721,0.69957,0.20592,0.72925,-16.40221
2022688.95801,138.0,72.51701,0.73202,0.21108,0.76185,-16.08485
2022689.18701,138.0,57.36816,0.76363,0.21792,0.79412,-15.92762
2022689.42401,138.0,45.3629,0.79658,0.22484,0.8277,-15.76236
2022689.65601,138.0,35.93134,0.82916,0.23226,0.86107,-15.64815
2022689.90601,138.0,28.40909,0.86538,0.24187,0.89854,-15.61568
2022690.12101,138.0,22.48202,0.90094,0.25047,0.93511,-15.53651
2022690.38501,138.0,17.79613,0.94211,0.2597,0.97725,-15.41107
2022690.63801,138.0,14.06813,0.98609,0.2713,1.02273,-15.3833
2022690.85401,138.0,11.1448,1.03254,0.27314,1.06806,-14.81691
2022691.12101,138.0,8.81772,1.08357,0.27741,1.11852,-14.36007
2022691.29901,138.0,6.97545,1.13376,0.26804,1.16501,-13.30157
2022691.51701,138.0,5.5173,1.1802,0.25831,1.20814,-12.34572
2022691.78701,138.0,4.36941,1.23072,0.24084,1.25406,-11.0725
2022692.12201,138.0,3.45686,1.27132,0.22763,1.29153,-10.15107
2022692.54001,138.0,2.73547,1.30056,0.20987,1.31738,-9.16659
2022693.06501,138.0,2.16054,1.3264,0.18807,1.33967,-8.07015
2022693.72501,138.0,1.70952,1.34785,0.16739,1.3582,-7.07943
2022694.55301,138.0,1.35352,1.36665,0.14911,1.37476,-6.22681
2022695.59601,138.0,1.07079,1.38729,0.1324,1.39359,-5.45167
2022696.91001,138.0,0.84734,1.40921,0.12284,1.41455,-4.98192
2022698.56501,138.0,0.67072,1.43047,0.12459,1.43588,-4.97764
2022700.654,138.0,0.53067,1.44409,0.13575,1.45045,-5.37015
2022703.291,138.0,0.41976,1.44581,0.14882,1.45345,-5.877
2022706.622,138.0,0.33183,1.43807,0.1542,1.44631,-6.12037
2022710.828,138.0,0.26261,1.42998,0.14765,1.43758,-5.89501
2022716.13599,138.0,0.20791,1.43173,0.12903,1.43753,-5.14955
2022722.84099,138.0,0.16452,1.45393,0.10376,1.45762,-4.0822
2022731.31698,138.0,0.13007,1.50437,0.08536,1.50679,-3.24739
2022742.00697,138.0,0.10309,1.58236,0.09685,1.58532,-3.50238
2022755.52096,138.0,0.08153,1.66903,0.1595,1.67663,-5.45898
2022772.61895,138.0,0.06443,1.7311,0.26438,1.75117,-8.68345
2022794.20493,138.0,0.05102,1.7259,0.42053,1.7764,-13.6937
2022821.44791,138.0,0.04042,1.62622,0.55133,1.71713,-18.72794
2022855.94288,138.0,0.03192,1.46337,0.58819,1.57716,-21.89728
2022899.49085,138.0,0.02528,1.31231,0.48564,1.39929,-20.30782
2022954.55581,138.0,0.01999,1.2755,0.24071,1.29801,-10.68714
2037044.23125,139.0,20004.453,0.28445,-0.02783,0.28581,5.58758
2037044.37425,139.0,15829.126,0.29074,-0.00601,0.2908,1.18348
2037044.51625,139.0,12516.703,0.29991,0.01168,0.30014,-2.22975
2037044.65825,139.0,9909.4424,0.30713,0.02589,0.30822,-4.81893
2037044.82224,139.0,7835.48,0.31524,0.03897,0.31764,-7.04652
2037045.02324,139.0,6217.2461,0.3274,0.05182,0.33148,-8.99442
2037045.26124,139.0,4905.291,0.33792,0.06294,0.34374,-10.55131
2037045.49824,139.0,3881.2737,0.34959,0.07212,0.35696,-11.65682
2037045.73724,139.0,3070.9827,0.36294,0.08206,0.3721,-12.74057
2037045.97524,139.0,2430.7778,0.37731,0.0922,0.38842,-13.73102
2037046.21324,139.0,1923.1537,0.39276,0.09981,0.40524,-14.25812
2037046.45124,139.0,1522.4358,0.40878,0.10971,0.42325,-15.02276
2037046.68924,139.0,1203.8446,0.42564,0.11917,0.44201,-15.64067
2037046.92824,139.0,952.86591,0.44687,0.12844,0.46496,-16.03627
2037047.16624,139.0,754.27557,0.46555,0.13604,0.48502,-16.28937
2037047.40324,139.0,596.71857,0.48654,0.1455,0.50783,-16.64942
2037047.64124,139.0,471.96338,0.50917,0.15224,0.53145,-16.64627
2037047.88024,139.0,373.20856,0.53358,0.16167,0.55753,-16.85619
2037048.11824,139.0,295.47278,0.55729,0.16978,0.58258,-16.94375
2037048.35724,139.0,233.87738,0.58393,0.17612,0.60991,-16.78339
2037048.59524,139.0,185.05922,0.61217,0.18537,0.63962,-16.8468
2037048.83124,139.0,146.35823,0.64008,0.19112,0.668,-16.62543
2037049.06724,139.0,115.77804,0.66932,0.19959,0.69844,-16.60436
2037049.30224,139.0,91.6721,0.70044,0.20575,0.73003,-16.36966
2037049.54724,139.0,72.51701,0.73246,0.21287,0.76277,-16.20511
2037049.77624,139.0,57.36816,0.7639,0.21885,0.79464,-15.9864
2037050.01324,139.0,45.3629,0.79603,0.2258,0.82744,-15.83619
2037050.24524,139.0,35.93134,0.83,0.23302,0.86209,-15.68209
2037050.49624,139.0,28.40909,0.86245,0.23969,0.89514,-15.53161
2037050.71024,139.0,22.48202,0.90081,0.2524,0.9355,-15.65249
2037050.97524,139.0,17.79613,0.94238,0.26116,0.9779,-15.48927
2037051.22724,139.0,14.06813,0.98565,0.26996,1.02195,-15.31703
2037051.44324,139.0,11.1448,1.0313,0.27509,1.06736,-14.93553
2037051.71124,139.0,8.81772,1.08287,0.27596,1.11748,-14.29683
2037051.88924,139.0,6.97545,1.13957,0.26819,1.1707,-13.24309
2037052.10724,139.0,5.5173,1.18062,0.26216,1.20937,-12.51964
2037052.37624,139.0,4.36941,1.22686,0.24457,1.251,-11.27369
2037052.71124,139.0,3.45686,1.26662,0.22534,1.2865,-10.08761
2037053.13024,139.0,2.73547,1.301,0.20279,1.31671,-8.85936
2037053.65524,139.0,2.16054,1.33439,0.18244,1.3468,-7.78536
2037054.31424,139.0,1.70952,1.36003,0.17113,1.37076,-7.17182
2037055.14324,139.0,1.35352,1.3757,0.16152,1.38515,-6.6962
2037056.18624,139.0,1.07079,1.38491,0.15081,1.39309,-6.21491
2037057.49924,139.0,0.84734,1.39165,0.13839,1.39851,-5.67892
2037059.15523,139.0,0.67072,1.40128,0.12548,1.40688,-5.11717
2037061.24423,139.0,0.53067,1.41531,0.11103,1.41966,-4.48547
2037063.88123,139.0,0.41976,1.43827,0.10018,1.44175,-3.98441
2037067.21223,139.0,0.33183,1.47082,0.10102,1.47429,-3.92905
2037071.41822,139.0,0.26261,1.50522,0.12109,1.51009,-4.59917
2037076.72622,139.0,0.20791,1.52654,0.1608,1.53499,-6.01316
2037083.43022,139.0,0.16452,1.52317,0.20788,1.53729,-7.77169
2037091.90721,139.0,0.13007,1.49407,0.24332,1.51376,-9.24987
2037102.5972,139.0,0.10309,1.4519,0.24736,1.47282,-9.66884
2037116.11119,139.0,0.08153,1.42246,0.21273,1.43828,-8.50568
2037133.20918,139.0,0.06443,1.42938,0.15763,1.43804,-6.29324
2037154.79516,139.0,0.05102,1.50674,0.07788,1.50875,-2.95869
2037182.03814,139.0,0.04042,1.6759,0.03878,1.67635,-1.32548
2037216.53311,139.0,0.03192,1.91463,0.11092,1.91784,-3.31555
2037260.08108,139.0,0.02528,2.1401,0.34855,2.1683,-9.25023
2037315.14604,139.0,0.01999,2.22804,0.74421,2.34905,-18.4703
2051399.31028,140.0,20004.453,0.28381,-0.02612,0.28501,5.25834
2051399.45328,140.0,15829.126,0.29116,-0.00683,0.29124,1.34286
2051399.59528,140.0,12516.703,0.29863,0.01195,0.29887,-2.29207
2051399.73728,140.0,9909.4424,0.30793,0.0265,0.30907,-4.91905
2051399.90128,140.0,7835.48,0.31651,0.04003,0.31903,-7.20873
2051400.10228,140.0,6217.2461,0.3266,0.05066,0.33051,-8.81648
2051400.34028,140.0,4905.291,0.34023,0.06306,0.34602,-10.50096
2051400.57828,140.0,3881.2737,0.35145,0.07339,0.35903,-11.79518
2051400.81628,140.0,3070.9827,0.36362,0.08329,0.37304,-12.90129
2051401.05428,140.0,2430.7778,0.37722,0.09301,0.38852,-13.85113
2051401.29328,140.0,1923.1537,0.39329,0.1016,0.4062,-14.48411
2051401.53128,140.0,1522.4358,0.41004,0.10943,0.4244,-14.94302
2051401.76928,140.0,1203.8446,0.42733,0.11972,0.44379,-15.65091
2051402.00728,140.0,952.86591,0.4452,0.12739,0.46307,-15.9681
2051402.24628,140.0,754.27557,0.46586,0.13574,0.48523,-16.2444
2051402.48328,140.0,596.71857,0.48633,0.14353,0.50706,-16.44297
2051402.72128,140.0,471.96338,0.50899,0.15217,0.53125,-16.64501
2051402.96028,140.0,373.20856,0.53304,0.16208,0.55714,-16.91243
2051403.19728,140.0,295.47278,0.55747,0.17001,0.58281,-16.96056
2051403.43728,140.0,233.87738,0.5849,0.17457,0.6104,-16.61842
2051403.67528,140.0,185.05922,0.61074,0.185,0.63815,-16.85229
2051403.91128,140.0,146.35823,0.64043,0.1902,0.66807,-16.54067
2051404.14728,140.0,115.77804,0.66934,0.19954,0.69845,-16.60016
2051404.38128,140.0,91.6721,0.69903,0.20434,0.72828,-16.2951
2051404.62728,140.0,72.51701,0.73031,0.21126,0.76025,-16.13347
2051404.85628,140.0,57.36816,0.76361,0.21817,0.79416,-15.94515
2051405.09328,140.0,45.3629,0.79572,0.22498,0.82691,-15.78741
2051405.32528,140.0,35.93134,0.82871,0.23234,0.86067,-15.66124
2051405.57528,140.0,28.40909,0.86301,0.24036,0.89585,-15.56334
2051405.79028,140.0,22.48202,0.89953,0.24838,0.93319,-15.43575
2051406.05528,140.0,17.79613,0.94035,0.25974,0.97557,-15.44089
2051406.30728,140.0,14.06813,0.98415,0.26941,1.02036,-15.30935
2051406.52327,140.0,11.1448,1.03229,0.27241,1.06763,-14.78302
2051406.79027,140.0,8.81772,1.08176,0.278,1.11691,-14.41266
2051406.96827,140.0,6.97545,1.13374,0.27016,1.16549,-13.40333
2051407.18727,140.0,5.5173,1.1781,0.25675,1.20575,-12.29463
2051407.45627,140.0,4.36941,1.22997,0.24359,1.25386,-11.20223
2051407.79127,140.0,3.45686,1.26757,0.23018,1.28831,-10.29233
2051408.21027,140.0,2.73547,1.2973,0.20881,1.31399,-9.1436
2051408.73527,140.0,2.16054,1.32343,0.18715,1.33659,-8.04904
2051409.39427,140.0,1.70952,1.34621,0.16577,1.35638,-7.0199
2051410.22227,140.0,1.35352,1.36753,0.146,1.37531,-6.09393
2051411.26527,140.0,1.07079,1.39045,0.13296,1.39679,-5.46203
2051412.57927,140.0,0.84734,1.41226,0.12961,1.4182,-5.24379
2051414.23527,140.0,0.67072,1.42869,0.13346,1.43491,-5.33665
2051416.32327,140.0,0.53067,1.43389,0.14276,1.44098,-5.68576
2051418.96027,140.0,0.41976,1.42979,0.14753,1.43738,-5.891
2051422.29226,140.0,0.33183,1.42482,0.14306,1.43198,-5.73375
2051426.49726,140.0,0.26261,1.42531,0.12844,1.43108,-5.1492
2051431.80526,140.0,0.20791,1.44106,0.10733,1.44505,-4.25957
2051438.51025,140.0,0.16452,1.48019,0.08964,1.48291,-3.46569
2051446.98624,140.0,0.13007,1.54261,0.09284,1.5454,-3.44411
2051457.67624,140.0,0.10309,1.61639,0.13626,1.62212,-4.81875
2051471.18922,140.0,0.08153,1.67149,0.22872,1.68706,-7.79165
2051488.28721,140.0,0.06443,1.68716,0.34246,1.72156,-11.47388
2051509.87419,140.0,0.05102,1.62035,0.46115,1.6847,-15.88629
2051537.11617,140.0,0.04042,1.49542,0.51217,1.58069,-18.90594
2051571.61215,140.0,0.03192,1.36521,0.45385,1.43867,-18.38903
2051615.15911,140.0,0.02528,1.31183,0.27776,1.34092,-11.95506
2051670.22507,140.0,0.01999,1.43037,0.02386,1.43057,-0.95581
2065762.7125,141.0,20004.453,0.2844,-0.02645,0.28562,5.31361
2065762.8555,141.0,15829.126,0.29121,-0.00635,0.29128,1.24893
2065762.9975,141.0,12516.703,0.29935,0.01113,0.29956,-2.12902
2065763.1395,141.0,9909.4424,0.30745,0.02729,0.30866,-5.07228
2065763.3035,141.0,7835.48,0.31683,0.03875,0.31919,-6.97342
2065763.5045,141.0,6217.2461,0.32542,0.05186,0.32953,-9.05408
2065763.7425,141.0,4905.291,0.33837,0.06254,0.3441,-10.47112
2065763.9805,141.0,3881.2737,0.35117,0.07241,0.35856,-11.65138
2065764.2195,141.0,3070.9827,0.36375,0.08127,0.37271,-12.59435
2065764.4575,141.0,2430.7778,0.37669,0.09091,0.3875,-13.56841
2065764.6955,141.0,1923.1537,0.3927,0.10051,0.40536,-14.35585
2065764.9335,141.0,1522.4358,0.40886,0.11038,0.4235,-15.10794
2065765.1715,141.0,1203.8446,0.42637,0.11893,0.44265,-15.5861
2065765.4105,141.0,952.86591,0.44463,0.12618,0.46219,-15.8438
2065765.6485,141.0,754.27557,0.46462,0.13687,0.48436,-16.4141
2065765.8855,141.0,596.71857,0.48608,0.14372,0.50688,-16.47166
2065766.1235,141.0,471.96338,0.50825,0.15241,0.53061,-16.69305
2065766.3625,141.0,373.20856,0.53191,0.16095,0.55573,-16.83519
2065766.6005,141.0,295.47278,0.55836,0.16831,0.58317,-16.77453
2065766.8395,141.0,233.87738,0.58427,0.17425,0.6097,-16.60665
2065767.0775,141.0,185.05922,0.61003,0.18294,0.63687,-16.69317
2065767.3135,141.0,146.35823,0.63909,0.19094,0.66701,-16.63443
2065767.5495,141.0,115.77804,0.6677,0.19748,0.69629,-16.4763
2065767.7845,141.0,91.6721,0.69827,0.20435,0.72756,-16.31206
2065768.0295,141.0,72.51701,0.73088,0.21008,0.76047,-16.03674
2065768.2585,141.0,57.36816,0.76217,0.21724,0.79252,-15.90895
2065768.4955,141.0,45.3629,0.79474,0.22389,0.82568,-15.73359
2065768.7275,141.0,35.93134,0.82716,0.23292,0.85933,-15.72659
2065768.9775,141.0,28.40909,0.86054,0.24189,0.89389,-15.70038
2065769.1925,141.0,22.48202,0.8981,0.25018,0.93229,-15.56611
2065769.4575,141.0,17.79613,0.93893,0.25932,0.97409,-15.43961
2065769.7095,141.0,14.06813,0.98192,0.26898,1.01809,-15.31923
2065769.9255,141.0,11.1448,1.02992,0.27516,1.06605,-14.95827
2065770.1925,141.0,8.81772,1.07935,0.27497,1.11382,-14.29222
2065770.3705,141.0,6.97545,1.12905,0.26632,1.16003,-13.27242
2065770.5895,141.0,5.5173,1.18111,0.26152,1.20971,-12.48492
2065770.8585,141.0,4.36941,1.22149,0.24328,1.24548,-11.26424
2065771.1935,141.0,3.45686,1.26239,0.22381,1.28208,-10.05363
2065771.6125,141.0,2.73547,1.29401,0.2042,1.31003,-8.96773
2065772.1375,141.0,2.16054,1.32526,0.17951,1.33736,-7.71413
2065772.7965,141.0,1.70952,1.35321,0.16374,1.36308,-6.89925
2065773.6255,141.0,1.35352,1.37435,0.15506,1.38307,-6.43726
2065774.66749,141.0,1.07079,1.38688,0.15045,1.39502,-6.19147
2065775.98149,141.0,0.84734,1.39284,0.14471,1.40034,-5.93167
2065777.63749,141.0,0.67072,1.39794,0.13665,1.40461,-5.58287
2065779.72649,141.0,0.53067,1.40398,0.12412,1.40946,-5.05223
2065782.36249,141.0,0.41976,1.41643,0.10882,1.4206,-4.39312
2065785.69449,141.0,0.33183,1.44114,0.09662,1.44438,-3.83573
2065789.90048,141.0,0.26261,1.47789,0.09647,1.48104,-3.73463
2065795.20848,141.0,0.20791,1.5201,0.1185,1.52471,-4.45737
2065801.91247,141.0,0.16452,1.55069,0.16681,1.55964,-6.13987
2065810.38947,141.0,0.13007,1.55214,0.22967,1.56904,-8.41695
2065821.07946,141.0,0.10309,1.51895,0.28348,1.54517,-10.57157
2065834.59345,141.0,0.08153,1.46195,0.30118,1.49265,-11.64079
2065851.69143,141.0,0.06443,1.41339,0.28198,1.44124,-11.28271
2065873.27742,141.0,0.05102,1.4006,0.19534,1.41416,-7.93957
2065900.5194,141.0,0.04042,1.47702,0.08438,1.47943,-3.26962
2065935.01537,141.0,0.03192,1.67278,0.00599,1.67279,-0.20521
2065978.56234,141.0,0.02528,1.97363,0.05124,1.97429,-1.48732
2066033.62829,141.0,0.01999,2.29819,0.30918,2.31889,-7.66209
2080109.74115,142.0,20004.453,0.28388,-0.02809,0.28526,5.65193
2080109.88415,142.0,15829.126,0.29163,-0.00634,0.29169,1.24605
2080110.02615,142.0,12516.703,0.29846,0.01078,0.29866,-2.06784
2080110.16815,142.0,9909.4424,0.30591,0.0261,0.30702,-4.87725
2080110.33215,142.0,7835.48,0.31843,0.04055,0.32101,-7.25793
2080110.53315,142.0,6217.2461,0.32698,0.05173,0.33105,-8.9898
2080110.77115,142.0,4905.291,0.3392,0.06309,0.34502,-10.53613
2080111.00915,142.0,3881.2737,0.35167,0.07376,0.35932,-11.84613
2080111.24715,142.0,3070.9827,0.36397,0.08109,0.3729,-12.56001
2080111.48615,142.0,2430.7778,0.37781,0.09241,0.38895,-13.7444
2080111.72415,142.0,1923.1537,0.39374,0.10048,0.40636,-14.31585
2080111.96115,142.0,1522.4358,0.40828,0.10976,0.42278,-15.04704
2080112.20015,142.0,1203.8446,0.42698,0.11908,0.44327,-15.58355
2080112.43815,142.0,952.86591,0.44397,0.12706,0.46179,-15.9706
2080112.67715,142.0,754.27557,0.46604,0.13537,0.4853,-16.19665
2080112.91415,142.0,596.71857,0.48731,0.14348,0.50799,-16.40625
2080113.15115,142.0,471.96338,0.50844,0.15142,0.53051,-16.5844
2080113.39015,142.0,373.20856,0.53282,0.16054,0.55648,-16.76784
2080113.62815,142.0,295.47278,0.55934,0.16755,0.58389,-16.67551
2080113.86715,142.0,233.87738,0.5831,0.17613,0.60912,-16.80708
2080114.10515,142.0,185.05922,0.6105,0.18393,0.63761,-16.7667
2080114.34115,142.0,146.35823,0.63938,0.19013,0.66705,-16.56107
2080114.57815,142.0,115.77804,0.66699,0.19779,0.6957,-16.51729
2080114.81215,142.0,91.6721,0.69856,0.20361,0.72763,-16.24999
2080115.05815,142.0,72.51701,0.72973,0.20999,0.75935,-16.05414
2080115.28715,142.0,57.36816,0.76146,0.21727,0.79185,-15.92549
2080115.52315,142.0,45.3629,0.79252,0.22387,0.82353,-15.77417
2080115.75615,142.0,35.93134,0.82546,0.23158,0.85733,-15.67158
2080116.00615,142.0,28.40909,0.86077,0.23847,0.89319,-15.48512
2080116.22015,142.0,22.48202,0.89751,0.24814,0.93118,-15.45467
2080116.48515,142.0,17.79613,0.93647,0.25826,0.97143,-15.41762
2080116.73815,142.0,14.06813,0.98211,0.26773,1.01794,-15.24866
2080116.95414,142.0,11.1448,1.02951,0.27186,1.0648,-14.79253
2080117.22114,142.0,8.81772,1.08067,0.27437,1.11496,-14.24564
2080117.39914,142.0,6.97545,1.12829,0.27153,1.1605,-13.53151
2080117.61714,142.0,5.5173,1.17934,0.25889,1.20742,-12.38123
2080117.88714,142.0,4.36941,1.22037,0.24201,1.24414,-11.21688
2080118.22214,142.0,3.45686,1.26549,0.22144,1.28472,-9.92547
2080118.64014,142.0,2.73547,1.30082,0.20688,1.31717,-9.03659
2080119.16514,142.0,2.16054,1.3238,0.19012,1.33739,-8.1729
2080119.82514,142.0,1.70952,1.34261,0.17159,1.35353,-7.28296
2080120.65314,142.0,1.35352,1.35841,0.15318,1.36702,-6.43374
2080121.69614,142.0,1.07079,1.37346,0.13652,1.38023,-5.67639
2080123.01014,142.0,0.84734,1.39161,0.12105,1.39686,-4.97154
2080124.66614,142.0,0.67072,1.4132,0.11279,1.41769,-4.56319
2080126.75414,142.0,0.53067,1.43849,0.11407,1.443,-4.53416
2080129.39114,142.0,0.41976,1.4584,0.12921,1.46411,-5.06309
2080132.72213,142.0,0.33183,1.46497,0.1526,1.4729,-5.94693
2080136.92813,142.0,0.26261,1.45595,0.17113,1.46597,-6.70378
2080142.23613,142.0,0.20791,1.43876,0.17582,1.44947,-6.967
2080148.94112,142.0,0.16452,1.42634,0.16052,1.43535,-6.42099
2080157.41711,142.0,0.13007,1.43357,0.12904,1.43936,-5.14364
2080168.10711,142.0,0.10309,1.47492,0.0934,1.47787,-3.62353
2080181.62109,142.0,0.08153,1.561,0.07748,1.56292,-2.84162
2080198.71908,142.0,0.06443,1.66968,0.10639,1.67307,-3.64586
2080220.30506,142.0,0.05102,1.79413,0.21802,1.80733,-6.92865
2080247.54804,142.0,0.04042,1.85642,0.41448,1.90212,-12.58583
2080282.04402,142.0,0.03192,1.79786,0.63863,1.90792,-19.55584
2080325.59098,142.0,0.02528,1.60719,0.7913,1.79143,-26.21347
2080380.65594,142.0,0.01999,1.34705,0.77849,1.55582,-30.02444
2094458.38999,143.0,20004.453,0.28474,-0.02689,0.286,5.39488
2094458.53299,143.0,15829.126,0.29068,-0.00787,0.29079,1.55181
2094458.67499,143.0,12516.703,0.29647,0.0113,0.29668,-2.18327
2094458.81699,143.0,9909.4424,0.30746,0.02709,0.30865,-5.03518
2094458.98099,143.0,7835.48,0.31779,0.04032,0.32034,-7.23047
2094459.18199,143.0,6217.2461,0.32722,0.05161,0.33127,-8.96237
2094459.41999,143.0,4905.291,0.33678,0.06268,0.34256,-10.54353
2094459.65799,143.0,3881.2737,0.35166,0.0722,0.35899,-11.60216
2094459.89599,143.0,3070.9827,0.3635,0.08223,0.37269,-12.74633
2094460.13399,143.0,2430.7778,0.37719,0.09156,0.38814,-13.64355
2094460.37299,143.0,1923.1537,0.39347,0.10182,0.40643,-14.50822
2094460.61099,143.0,1522.4358,0.40973,0.11112,0.42453,-15.17355
2094460.84899,143.0,1203.8446,0.42562,0.12005,0.44223,-15.75106
2094461.08699,143.0,952.86591,0.44579,0.12743,0.46365,-15.95283
2094461.32599,143.0,754.27557,0.4651,0.13621,0.48463,-16.32343
2094461.56299,143.0,596.71857,0.48468,0.14394,0.5056,-16.54078
2094461.80099,143.0,471.96338,0.50993,0.15321,0.53245,-16.72315
2094462.03899,143.0,373.20856,0.53171,0.16141,0.55567,-16.88646
2094462.27599,143.0,295.47278,0.55677,0.16801,0.58157,-16.79115
2094462.51499,143.0,233.87738,0.58423,0.17591,0.61014,-16.75736
2094462.75399,143.0,185.05922,0.61147,0.18199,0.63798,-16.57459
2094462.98999,143.0,146.35823,0.63884,0.19052,0.66664,-16.60621
2094463.22599,143.0,115.77804,0.66822,0.1981,0.69697,-16.51287
2094463.45999,143.0,91.6721,0.6975,0.20337,0.72654,-16.25535
2094463.70599,143.0,72.51701,0.72913,0.21055,0.75893,-16.10697
2094463.93499,143.0,57.36816,0.76125,0.21712,0.79161,-15.91882
2094464.17199,143.0,45.3629,0.79459,0.22394,0.82555,-15.7397
2094464.40399,143.0,35.93134,0.82732,0.23079,0.85891,-15.58691
2094464.65399,143.0,28.40909,0.86015,0.24079,0.89321,-15.63915
2094464.86899,143.0,22.48202,0.89679,0.24883,0.93067,-15.50777
2094465.13399,143.0,17.79613,0.93643,0.25986,0.97181,-15.50924
2094465.38599,143.0,14.06813,0.98278,0.26964,1.0191,-15.34207
2094465.60199,143.0,11.1448,1.0284,0.27333,1.06411,-14.88399
2094465.86899,143.0,8.81772,1.08069,0.27377,1.11483,-14.21562
2094466.04599,143.0,6.97545,1.12892,0.27354,1.16158,-13.62069
2094466.26399,143.0,5.5173,1.17873,0.25968,1.207,-12.42395
2094466.53399,143.0,4.36941,1.21979,0.24283,1.24373,-11.259
2094466.86899,143.0,3.45686,1.26596,0.22087,1.28508,-9.89649
2094467.28799,143.0,2.73547,1.30127,0.20658,1.31757,-9.0205
2094467.81299,143.0,2.16054,1.32594,0.19103,1.33963,-8.1982
2094468.47199,143.0,1.70952,1.34418,0.17352,1.35533,-7.35547
2094469.29999,143.0,1.35352,1.35988,0.15526,1.36872,-6.51337
2094470.34299,143.0,1.07079,1.37467,0.13806,1.38158,-5.73521
2094471.65698,143.0,0.84734,1.39245,0.12183,1.39777,-5.00022
2094473.31298,143.0,0.67072,1.41266,0.11296,1.41717,-4.57191
2094475.40098,143.0,0.53067,1.438,0.11211,1.44236,-4.4581
2094478.03798,143.0,0.41976,1.46071,0.12592,1.46612,-4.92713
2094481.36898,143.0,0.33183,1.47024,0.14934,1.4778,-5.7999
2094485.57497,143.0,0.26261,1.46361,0.17184,1.47366,-6.69652
2094490.88297,143.0,0.20791,1.44644,0.18079,1.45769,-7.12428
2094497.58796,143.0,0.16452,1.43061,0.17041,1.44072,-6.79305
2094506.06396,143.0,0.13007,1.43029,0.14043,1.43717,-5.60761
2094516.75395,143.0,0.10309,1.46337,0.10216,1.46693,-3.99345
2094530.26794,143.0,0.08153,1.54214,0.07587,1.54401,-2.81665
2094547.36593,143.0,0.06443,1.64943,0.09211,1.652,-3.19614
2094568.95191,143.0,0.05102,1.78633,0.18799,1.7962,-6.00755
2094596.19489,143.0,0.04042,1.87255,0.37693,1.91011,-11.38103
2094630.68986,143.0,0.03192,1.84108,0.61423,1.94084,-18.45003
2094674.23783,143.0,0.02528,1.66967,0.80214,1.85236,-25.66061
2094729.30278,143.0,0.01999,1.40064,0.83939,1.6329,-30.93368
2108808.13809,144.0,20004.453,0.28571,-0.02803,0.28708,5.60235
