Repository: SebaVillagra00/ICM2985-SOH-IPRE

## Data University of Cambridge (EIS Cambridge)
Data publicada en "Identifying degradation patterns of lithium ion batteries from impedance spectroscopy using machine learning" (Zhang, Tang, Zhang, Wang, Stimming & Lee, 2020) https://www.nature.com/articles/s41467-020-15235-7.

Carpeta contiene:
* Paper de Nature Comunications (IF: 16.6).
* Data frames para IOS.
* Data frames para Windows.

Cada Data frame está contenido en un archivo .txt con las siguientes columnas:
* time/s: tiempo en que se mide la muestra.
* cycle number: ciclo de carga de la batería.
* freq/Hz: frecuencia de la señal de input.
* Re(Z)/Ohm: Parte resistiva de la impedancia.
* Im(Z)/Ohm: Parte reactiva de la impedancia.

File: EIS Cambridge/EIS csv/EIS_state_VIII_25C07.csv (part 13 of 13)
time/s,cycle number,freq/Hz,Re(Z)/Ohm,-Im(Z)/Ohm,|Z|/Ohm,Phase(Z)/deg
1868942.42474,132.0,0.02528,2.44576,0.45884,2.48843,-10.62561
1868997.48969,132.0,0.01999,2.59327,0.54467,2.64985,-11.86162
1881930.92345,133.0,20004.453,0.35898,-0.02071,0.35957,3.30143
1881931.18445,133.0,15829.126,0.36952,0.00126,0.36952,-0.19568
1881931.32645,133.0,12516.703,0.37236,0.01558,0.37268,-2.39519
1881931.46845,133.0,9909.4424,0.38199,0.03416,0.38351,-5.1102
1881931.63345,133.0,7835.48,0.38722,0.04144,0.38943,-6.10921
1881931.83345,133.0,6217.2461,0.39781,0.05673,0.40183,-8.11553
1881932.07245,133.0,4905.291,0.4086,0.05628,0.41246,-7.84219
1881932.31045,133.0,3881.2737,0.41517,0.07322,0.42158,-10.0014
1881932.54845,133.0,3070.9827,0.43284,0.0761,0.43948,-9.97156
1881932.78645,133.0,2430.7778,0.43638,0.08894,0.44535,-11.51966
1881933.02445,133.0,1923.1537,0.4504,0.08309,0.458,-10.45225
1881933.26245,133.0,1522.4358,0.46445,0.09063,0.47321,-11.04119
1881933.50045,133.0,1203.8446,0.46731,0.1078,0.47958,-12.98937
1881933.73945,133.0,952.86591,0.49323,0.11854,0.50728,-13.51417
1881933.97745,133.0,754.27557,0.4946,0.12245,0.50953,-13.90573
1881934.21445,133.0,596.71857,0.53295,0.12157,0.54664,-12.8495
1881934.45245,133.0,471.96338,0.54465,0.14484,0.56358,-14.89237
1881934.69145,133.0,373.20856,0.55717,0.15487,0.57829,-15.53406
1881935.14845,133.0,295.47278,0.58238,0.13112,0.59696,-12.68798
1881935.38745,133.0,233.87738,0.61096,0.14164,0.62716,-13.05274
1881935.62545,133.0,185.05922,0.62574,0.14115,0.64146,-12.71145
1881935.86245,133.0,146.35823,0.66839,0.1779,0.69166,-14.90428
1881936.09845,133.0,115.77804,0.69928,0.17858,0.72173,-14.3255
1881936.33245,133.0,91.6721,0.71778,0.16733,0.73702,-13.12231
1881936.57845,133.0,72.51701,0.75578,0.20939,0.78425,-15.48541
1881936.80745,133.0,57.36816,0.71484,0.21666,0.74695,-16.86146
1881937.04344,133.0,45.3629,0.74422,0.23778,0.78128,-17.71855
1881937.27644,133.0,35.93134,0.84613,0.20208,0.86993,-13.43214
1881937.52644,133.0,28.40909,0.85481,0.28798,0.90202,-18.61845
1881937.74144,133.0,22.48202,0.91621,0.29233,0.96172,-17.69618
1881938.00544,133.0,17.79613,0.95362,0.23896,0.9831,-14.06738
1881938.25844,133.0,14.06813,0.84071,0.28717,0.8884,-18.85931
1881938.47444,133.0,11.1448,1.06298,0.32072,1.11031,-16.78938
1881938.74144,133.0,8.81772,0.91606,0.44549,1.01864,-25.93412
1881938.91944,133.0,6.97545,0.97213,0.31548,1.02204,-17.9797
1881939.13744,133.0,5.5173,1.23731,0.32805,1.28006,-14.84942
1881939.40744,133.0,4.36941,1.36971,0.59905,1.49498,-23.62248
1881939.74244,133.0,3.45686,1.25371,0.76125,1.46673,-31.26588
1881940.16044,133.0,2.73547,1.1503,0.67364,1.33303,-30.35425
1881940.68544,133.0,2.16054,1.22198,0.44828,1.30161,-20.14542
1881941.34544,133.0,1.70952,1.49704,0.25099,1.51793,-9.51749
1881942.17344,133.0,1.35352,1.87482,0.23121,1.88902,-7.03034
1881943.21644,133.0,1.07079,2.16003,0.41259,2.19908,-10.81401
1881944.53044,133.0,0.84734,2.21874,0.67772,2.31994,-16.9854
1881946.18544,133.0,0.67072,2.09261,0.8438,2.25633,-21.96083
1881948.27444,133.0,0.53067,1.78877,0.8523,1.98144,-25.47663
1881950.91143,133.0,0.41976,1.53145,0.63384,1.65744,-22.48362
1881954.24243,133.0,0.33183,1.4541,0.29019,1.48278,-11.28602
1881958.44843,133.0,0.26261,1.60065,-0.00901,1.60068,0.32269
1881963.75642,133.0,0.20791,1.87686,-0.13599,1.88178,4.14409
1881970.46142,133.0,0.16452,2.14642,-0.06228,2.14733,1.66206
1881978.93741,133.0,0.13007,2.30097,0.14702,2.30566,-3.65593
1881989.6274,133.0,0.10309,2.3032,0.37556,2.33362,-9.26112
1882003.14139,133.0,0.08153,2.20513,0.52388,2.2665,-13.36411
1882020.23938,133.0,0.06443,2.11906,0.55833,2.19138,-14.76073
1882041.82536,133.0,0.05102,2.07882,0.51733,2.14222,-13.97459
1882069.06834,133.0,0.04042,2.13657,0.46261,2.18608,-12.21706
1882103.56332,133.0,0.03192,2.26147,0.44832,2.30548,-11.21312
1882147.11128,133.0,0.02528,2.40911,0.48218,2.45689,-11.31807
1882202.17624,133.0,0.01999,2.56082,0.54451,2.61807,-12.0041
1895141.15539,134.0,20004.453,0.36012,-0.01903,0.36062,3.02437
1895141.29839,134.0,15829.126,0.36655,-0.0007,0.36655,0.10943
1895141.55839,134.0,12516.703,0.3741,0.02103,0.37469,-3.21742
1895141.70039,134.0,9909.4424,0.38224,0.02939,0.38337,-4.39739
1895141.86539,134.0,7835.48,0.3979,0.04121,0.40003,-5.91229
1895142.06539,134.0,6217.2461,0.40055,0.04842,0.40347,-6.89333
1895142.30439,134.0,4905.291,0.41345,0.06471,0.41848,-8.89476
1895142.54239,134.0,3881.2737,0.42158,0.06348,0.42633,-8.56328
1895142.78039,134.0,3070.9827,0.4245,0.07625,0.43129,-10.18279
1895143.01839,134.0,2430.7778,0.43959,0.07538,0.44601,-9.73008
1895143.25739,134.0,1923.1537,0.44803,0.0955,0.45809,-12.03309
1895143.49439,134.0,1522.4358,0.45537,0.09304,0.46477,-11.54817
1895143.73339,134.0,1203.8446,0.47281,0.11149,0.48578,-13.26749
1895143.97139,134.0,952.86591,0.49359,0.12059,0.50811,-13.729
1895144.21038,134.0,754.27557,0.49513,0.11472,0.50825,-13.04495
1895144.44738,134.0,596.71857,0.53221,0.1322,0.54838,-13.94974
1895144.68438,134.0,471.96338,0.53472,0.14491,0.554,-15.16267
1895144.92338,134.0,373.20856,0.54649,0.15102,0.56697,-15.44754
1895145.16138,134.0,295.47278,0.59823,0.15236,0.61733,-14.28854
1895145.62138,134.0,233.87738,0.60767,0.1346,0.6224,-12.48918
1895145.86038,134.0,185.05922,0.6213,0.13854,0.63656,-12.57067
1895146.09638,134.0,146.35823,0.67215,0.1697,0.69324,-14.16921
1895146.33238,134.0,115.77804,0.70099,0.16751,0.72073,-13.43967
1895146.56638,134.0,91.6721,0.71474,0.15625,0.73162,-12.3312
1895146.81238,134.0,72.51701,0.76048,0.19303,0.78459,-14.24267
1895147.04138,134.0,57.36816,0.71905,0.23548,0.75663,-18.1332
1895147.27738,134.0,45.3629,0.75299,0.25554,0.79517,-18.74558
1895147.51038,134.0,35.93134,0.83913,0.1814,0.85851,-12.19809
1895147.76038,134.0,28.40909,0.87904,0.27906,0.92227,-17.61249
1895147.97438,134.0,22.48202,0.92835,0.26606,0.96572,-15.99222
1895148.23938,134.0,17.79613,0.93798,0.20949,0.96109,-12.59009
1895148.49238,134.0,14.06813,0.83036,0.32793,0.89277,-21.55048
1895148.70838,134.0,11.1448,1.05515,0.27458,1.09029,-14.58633
1895148.97538,134.0,8.81772,0.9482,0.49052,1.06757,-27.35319
1895149.15338,134.0,6.97545,0.92635,0.35811,0.99316,-21.13527
1895149.37138,134.0,5.5173,1.18194,0.28235,1.2152,-13.43553
1895149.64038,134.0,4.36941,1.41762,0.51755,1.50914,-20.05623
1895149.97638,134.0,3.45686,1.35813,0.77687,1.56462,-29.77003
1895150.39438,134.0,2.73547,1.20001,0.78135,1.43197,-33.06895
1895150.91938,134.0,2.16054,1.17079,0.57549,1.30459,-26.17614
1895151.57838,134.0,1.70952,1.35987,0.30989,1.39473,-12.83762
1895152.40738,134.0,1.35352,1.72711,0.16875,1.73533,-5.58039
1895153.45038,134.0,1.07079,2.09694,0.25092,2.1119,-6.82368
1895154.76438,134.0,0.84734,2.29018,0.50309,2.34478,-12.38948
1895156.41938,134.0,0.67072,2.26205,0.73285,2.3778,-17.95121
1895158.50837,134.0,0.53067,2.00007,0.88349,2.18651,-23.83254
1895161.14537,134.0,0.41976,1.67927,0.79272,1.85697,-25.27014
1895164.47637,134.0,0.33183,1.46899,0.50119,1.55213,-18.8388
1895168.68237,134.0,0.26261,1.48669,0.1612,1.4954,-6.18852
1895173.99036,134.0,0.20791,1.69412,-0.07372,1.69572,2.49165
1895180.69436,134.0,0.16452,1.97968,-0.11713,1.98315,3.38589
1895189.17135,134.0,0.13007,2.21079,0.01896,2.21087,-0.49123
1895199.86134,134.0,0.10309,2.30709,0.24089,2.31963,-5.96094
1895213.37533,134.0,0.08153,2.27717,0.43736,2.31879,-10.87208
1895230.47332,134.0,0.06443,2.20655,0.53206,2.2698,-13.55687
1895252.0593,134.0,0.05102,2.14008,0.54298,2.20789,-14.23657
1895279.30228,134.0,0.04042,2.16006,0.50345,2.21796,-13.11971
1895313.79725,134.0,0.03192,2.26194,0.47867,2.31204,-11.94867
1895357.34422,134.0,0.02528,2.40264,0.49981,2.45407,-11.75127
1895412.41018,134.0,0.01999,2.55282,0.55561,2.61258,-12.27859
1908323.41876,135.0,20004.453,0.35926,-0.01957,0.35979,3.11731
1908323.67976,135.0,15829.126,0.37005,0.00182,0.37006,-0.28145
1908323.82176,135.0,12516.703,0.37301,0.01545,0.37333,-2.37237
1908323.96376,135.0,9909.4424,0.37904,0.03083,0.38029,-4.64981
1908324.12876,135.0,7835.48,0.39153,0.03812,0.39338,-5.56124
1908324.32876,135.0,6217.2461,0.39531,0.05075,0.39855,-7.31497
1908324.56776,135.0,4905.291,0.40583,0.0641,0.41086,-8.97501
1908324.80576,135.0,3881.2737,0.42153,0.06464,0.42645,-8.71773
1908325.04376,135.0,3070.9827,0.42142,0.06997,0.42719,-9.42687
1908325.28176,135.0,2430.7778,0.4412,0.0781,0.44806,-10.03783
1908325.51976,135.0,1923.1537,0.44209,0.09403,0.45198,-12.00781
1908325.75776,135.0,1522.4358,0.45807,0.08988,0.46681,-11.10171
1908325.99576,135.0,1203.8446,0.46817,0.10879,0.48065,-13.08116
1908326.23476,135.0,952.86591,0.4866,0.11983,0.50114,-13.83489
1908326.47276,135.0,754.27557,0.49447,0.11355,0.50734,-12.93311
1908326.71076,135.0,596.71857,0.52894,0.1315,0.54504,-13.96091
1908326.94776,135.0,471.96338,0.53495,0.1426,0.55363,-14.92581
1908327.18676,135.0,373.20856,0.54568,0.14996,0.56591,-15.36619
1908327.64376,135.0,295.47278,0.59026,0.13851,0.60629,-13.20581
1908327.88376,135.0,233.87738,0.61645,0.15053,0.63457,-13.72246
1908328.12176,135.0,185.05922,0.63816,0.14984,0.65551,-13.21364
1908328.35776,135.0,146.35823,0.661,0.1897,0.68768,-16.01284
1908328.59376,135.0,115.77804,0.69184,0.19367,0.71844,-15.63889
1908328.82876,135.0,91.6721,0.72633,0.18698,0.75001,-14.43605
1908329.07376,135.0,72.51701,0.73839,0.22526,0.77198,-16.96541
1908329.30276,135.0,57.36816,0.71501,0.18991,0.7398,-14.87419
1908329.53976,135.0,45.3629,0.7372,0.20909,0.76628,-15.83446
1908329.77176,135.0,35.93134,0.84881,0.23642,0.88112,-15.56402
1908330.02176,135.0,28.40909,0.81649,0.29129,0.8669,-19.63423
1908330.23676,135.0,22.48202,0.87712,0.31869,0.93322,-19.96811
1908330.50176,135.0,17.79613,0.96164,0.29199,1.00499,-16.89024
1908330.75376,135.0,14.06813,0.8769,0.2373,0.90844,-15.14227
1908330.96976,135.0,11.1448,1.04709,0.39533,1.11923,-20.68407
1908331.23676,135.0,8.81772,0.89284,0.36394,0.96417,-22.17691
1908331.41576,135.0,6.97545,1.05444,0.27992,1.09096,-14.86732
1908331.63376,135.0,5.5173,1.29336,0.45007,1.36943,-19.18723
1908331.90276,135.0,4.36941,1.24476,0.68754,1.42202,-28.91402
1908332.23776,135.0,3.45686,1.11541,0.67315,1.3028,-31.11102
1908332.65676,135.0,2.73547,1.14266,0.4898,1.24321,-23.20236
1908333.18176,135.0,2.16054,1.38014,0.30379,1.41318,-12.41354
1908333.84076,135.0,1.70952,1.7482,0.27836,1.77022,-9.04711
1908334.66976,135.0,1.35352,2.04572,0.45653,2.09604,-12.58025
1908335.71176,135.0,1.07079,2.12145,0.71727,2.23942,-18.68066
1908337.02575,135.0,0.84734,1.97086,0.88907,2.16211,-24.28057
1908338.68175,135.0,0.67072,1.75139,0.87382,1.95728,-26.51594
1908340.77075,135.0,0.53067,1.51306,0.64161,1.64347,-22.9792
1908343.40675,135.0,0.41976,1.45746,0.28902,1.48584,-11.21645
1908346.73875,135.0,0.33183,1.61731,-0.02182,1.61745,0.77305
1908350.94374,135.0,0.26261,1.91574,-0.14924,1.92154,4.45437
1908356.25174,135.0,0.20791,2.19483,-0.06236,2.19572,1.62754
1908362.95673,135.0,0.16452,2.34316,0.16874,2.34923,-4.11892
1908371.43273,135.0,0.13007,2.31642,0.41665,2.3536,-10.19661
1908382.12372,135.0,0.10309,2.17335,0.56655,2.24598,-14.61068
1908395.63671,135.0,0.08153,2.02411,0.58007,2.10558,-15.99128
1908412.7347,135.0,0.06443,1.97789,0.5178,2.04455,-14.67039
1908434.32168,135.0,0.05102,2.01832,0.42764,2.06312,-11.96278
1908461.56366,135.0,0.04042,2.13925,0.38456,2.17354,-10.19074
1908496.05963,135.0,0.03192,2.29408,0.40268,2.32915,-9.95561
1908539.6056,135.0,0.02528,2.4501,0.46183,2.49324,-10.67476
1908594.67055,135.0,0.01999,2.59828,0.54549,2.65492,-11.85665
1921487.10457,136.0,20004.453,0.36034,-0.02025,0.36091,3.2161
1921487.24757,136.0,15829.126,0.36552,-0.00115,0.36552,0.18072
1921487.50757,136.0,12516.703,0.37761,0.02136,0.37821,-3.23713
1921487.64957,136.0,9909.4424,0.38476,0.03383,0.38624,-5.02477
1921487.81457,136.0,7835.48,0.38836,0.04018,0.39044,-5.90753
1921488.01457,136.0,6217.2461,0.39824,0.05605,0.40217,-8.01157
1921488.25357,136.0,4905.291,0.4116,0.05541,0.41532,-7.66646
1921488.49157,136.0,3881.2737,0.41398,0.07193,0.42018,-9.85725
1921488.72957,136.0,3070.9827,0.43229,0.08001,0.43963,-10.48588
1921488.96757,136.0,2430.7778,0.43217,0.08781,0.441,-11.4851
1921489.20657,136.0,1923.1537,0.45657,0.09158,0.46567,-11.34251
1921489.44357,136.0,1522.4358,0.45799,0.10367,0.46958,-12.75415
1921489.68257,136.0,1203.8446,0.4838,0.10473,0.49501,-12.21447
1921489.92057,136.0,952.86591,0.49728,0.10596,0.50844,-12.02869
1921490.15957,136.0,754.27557,0.50338,0.12926,0.51971,-14.40126
1921490.39657,136.0,596.71857,0.52506,0.11353,0.5372,-12.20062
1921490.63357,136.0,471.96338,0.55287,0.13371,0.56881,-13.5957
1921490.87257,136.0,373.20856,0.57251,0.15007,0.59185,-14.688
1921491.11057,136.0,295.47278,0.57717,0.12904,0.59142,-12.60213
1921491.57057,136.0,233.87738,0.57849,0.15284,0.59834,-14.79928
1921491.80957,136.0,185.05922,0.59995,0.17086,0.6238,-15.89678
1921492.04557,136.0,146.35823,0.63912,0.1459,0.65556,-12.859
1921492.28156,136.0,115.77804,0.65621,0.15411,0.67406,-13.21606
1921492.51656,136.0,91.6721,0.66448,0.17445,0.687,-14.71026
1921492.76156,136.0,72.51701,0.72038,0.15879,0.73767,-12.43099
1921492.99056,136.0,57.36816,0.77858,0.23283,0.81265,-16.64922
1921493.22756,136.0,45.3629,0.81809,0.23677,0.85167,-16.14148
1921493.45956,136.0,35.93134,0.76159,0.19161,0.78533,-14.12194
1921493.70956,136.0,28.40909,0.87178,0.19453,0.89323,-12.57918
1921493.92456,136.0,22.48202,0.87301,0.19035,0.89352,-12.30006
1921494.18956,136.0,17.79613,0.82679,0.23159,0.85861,-15.64823
1921494.44156,136.0,14.06813,0.94373,0.39314,1.02234,-22.61591
1921494.65756,136.0,11.1448,0.91215,0.24801,0.94526,-15.21097
1921494.92456,136.0,8.81772,1.11871,0.43046,1.19867,-21.04603
1921495.10256,136.0,6.97545,0.99315,0.54361,1.1322,-28.69445
1921495.32156,136.0,5.5173,0.97046,0.38955,1.04573,-21.871
1921495.59056,136.0,4.36941,1.21736,0.2968,1.25301,-13.70159
1921495.92556,136.0,3.45686,1.5181,0.46348,1.58727,-16.97771
1921496.34456,136.0,2.73547,1.5911,0.75412,1.76077,-25.35924
1921496.86956,136.0,2.16054,1.45877,0.89098,1.70934,-31.41551
1921497.52856,136.0,1.70952,1.31671,0.78154,1.53118,-30.6917
1921498.35656,136.0,1.35352,1.31875,0.50023,1.41044,-20.77298
1921499.39956,136.0,1.07079,1.52383,0.19867,1.53673,-7.42811
1921500.71356,136.0,0.84734,1.87743,0.04718,1.87802,-1.43956
1921502.36956,136.0,0.67072,2.18459,0.09126,2.1865,-2.39205
1921504.45856,136.0,0.53067,2.38727,0.33377,2.41049,-7.95911
1921507.09555,136.0,0.41976,2.33908,0.62143,2.42022,-14.87833
1921510.42655,136.0,0.33183,2.08484,0.79134,2.22997,-20.78516
1921514.63255,136.0,0.26261,1.77436,0.7464,1.92496,-22.81442
1921519.94054,136.0,0.20791,1.5696,0.52118,1.65386,-18.36872
1921526.64454,136.0,0.16452,1.56186,0.24374,1.58077,-8.86982
1921535.12153,136.0,0.13007,1.7213,0.05032,1.72204,-1.67433
1921545.81152,136.0,0.10309,1.95129,0.00917,1.95131,-0.26922
1921559.32551,136.0,0.08153,2.15698,0.10182,2.15939,-2.70254
1921576.4225,136.0,0.06443,2.26846,0.24694,2.28186,-6.21255
1921598.00948,136.0,0.05102,2.32236,0.40481,2.35738,-9.88789
1921625.25146,136.0,0.04042,2.32563,0.50785,2.38043,-12.31835
1921659.74744,136.0,0.03192,2.34601,0.54585,2.40867,-13.09812
1921703.2944,136.0,0.02528,2.42558,0.55531,2.48833,-12.89494
1921758.36036,136.0,0.01999,2.56002,0.58478,2.62596,-12.86727
1934641.39559,137.0,20004.453,0.35905,-0.02127,0.35968,3.39059
1934641.53859,137.0,15829.126,0.36677,-0.00052,0.36677,0.08185
1934641.79859,137.0,12516.703,0.37251,0.0213,0.37312,-3.27243
1934641.94059,137.0,9909.4424,0.38208,0.02982,0.38324,-4.46287
1934642.10559,137.0,7835.48,0.39888,0.04115,0.40099,-5.89063
1934642.30559,137.0,6217.2461,0.40035,0.04711,0.40311,-6.71189
1934642.54459,137.0,4905.291,0.41201,0.0639,0.41693,-8.81653
1934642.78259,137.0,3881.2737,0.42025,0.07339,0.42661,-9.90549
1934643.02059,137.0,3070.9827,0.42246,0.07509,0.42908,-10.07898
1934643.25859,137.0,2430.7778,0.44059,0.07431,0.44681,-9.57349
1934643.49658,137.0,1923.1537,0.45727,0.09104,0.46625,-11.26009
1934643.73458,137.0,1522.4358,0.45967,0.10548,0.47161,-12.92386
1934643.97258,137.0,1203.8446,0.48498,0.10428,0.49607,-12.13499
1934644.21158,137.0,952.86591,0.49865,0.10528,0.50964,-11.92132
1934644.44958,137.0,754.27557,0.51013,0.12679,0.52565,-13.95765
1934644.68758,137.0,596.71857,0.51937,0.11227,0.53137,-12.19764
1934644.92458,137.0,471.96338,0.55225,0.12587,0.56642,-12.84005
1934645.16358,137.0,373.20856,0.57355,0.13701,0.58969,-13.43518
1934645.40158,137.0,295.47278,0.56606,0.13292,0.58145,-13.21497
1934645.86158,137.0,233.87738,0.58358,0.16834,0.60738,-16.09059
1934646.09958,137.0,185.05922,0.61195,0.18367,0.63892,-16.70655
1934646.33558,137.0,146.35823,0.62072,0.15811,0.64054,-14.29029
1934646.57258,137.0,115.77804,0.64,0.17207,0.66273,-15.04857
1934646.80658,137.0,91.6721,0.6652,0.20082,0.69485,-16.79867
1934647.05158,137.0,72.51701,0.69157,0.17132,0.71247,-13.91386
1934647.28158,137.0,57.36816,0.79405,0.20264,0.81949,-14.31602
1934647.51758,137.0,45.3629,0.82363,0.19891,0.84731,-13.57717
1934647.74958,137.0,35.93134,0.75036,0.23515,0.78634,-17.40002
1934648.00058,137.0,28.40909,0.82184,0.17498,0.84026,-12.01965
1934648.21458,137.0,22.48202,0.815,0.2012,0.83946,-13.86721
1934648.47958,137.0,17.79613,0.81059,0.29846,0.86379,-20.21382
1934648.73158,137.0,14.06813,1.00871,0.34714,1.06678,-18.99061
1934648.94758,137.0,11.1448,0.85591,0.31554,0.91222,-20.23701
1934649.21558,137.0,8.81772,1.12368,0.32284,1.16914,-16.02947
1934649.39358,137.0,6.97545,1.12977,0.55807,1.26009,-26.28795
1934649.61158,137.0,5.5173,0.96565,0.53226,1.10263,-28.8633
1934649.88058,137.0,4.36941,1.05405,0.35241,1.1114,-18.48693
1934650.21558,137.0,3.45686,1.37177,0.30856,1.40604,-12.67707
1934650.63458,137.0,2.73547,1.6689,0.51984,1.74799,-17.30115
1934651.15958,137.0,2.16054,1.72187,0.81206,1.90375,-25.24933
1934651.81858,137.0,1.70952,1.57188,0.9392,1.83109,-30.85836
1934652.64758,137.0,1.35352,1.39849,0.81967,1.621,-30.37514
1934653.68958,137.0,1.07079,1.35253,0.51302,1.44656,-20.77194
1934655.00358,137.0,0.84734,1.51589,0.17508,1.52597,-6.58821
1934656.65957,137.0,0.67072,1.80877,-0.01861,1.80887,0.58949
1934658.74857,137.0,0.53067,2.1651,-0.0159,2.16516,0.42073
1934661.38457,137.0,0.41976,2.39631,0.2031,2.40491,-4.84454
1934664.71657,137.0,0.33183,2.39743,0.50668,2.45039,-11.93352
1934668.92157,137.0,0.26261,2.18535,0.72342,2.30197,-18.31627
1934674.23056,137.0,0.20791,1.8858,0.74453,2.02745,-21.54447
1934680.93456,137.0,0.16452,1.66603,0.57971,1.764,-19.18578
1934689.41055,137.0,0.13007,1.61765,0.34004,1.653,-11.87126
1934700.10154,137.0,0.10309,1.73433,0.15623,1.74135,-5.14751
1934713.61453,137.0,0.08153,1.93942,0.09628,1.94181,-2.84208
1934730.71252,137.0,0.06443,2.12007,0.15464,2.12571,-4.17187
1934752.2995,137.0,0.05102,2.27558,0.26941,2.29148,-6.75197
1934779.54148,137.0,0.04042,2.3661,0.40568,2.40063,-9.72908
1934814.03745,137.0,0.03192,2.41694,0.51277,2.47074,-11.97804
1934857.58442,137.0,0.02528,2.47156,0.57133,2.53674,-13.01601
1934912.65038,137.0,0.01999,2.56943,0.60038,2.63864,-13.15204
1947802.8432,138.0,20004.453,0.35814,-0.02067,0.35874,3.30287
1947802.9862,138.0,15829.126,0.36493,-0.00066,0.36493,0.10368
1947803.2462,138.0,12516.703,0.37473,0.02115,0.37533,-3.23003
1947803.3882,138.0,9909.4424,0.38448,0.03402,0.38598,-5.05714
1947803.5532,138.0,7835.48,0.38901,0.03821,0.39088,-5.60969
1947803.7532,138.0,6217.2461,0.39542,0.05193,0.39881,-7.48179
1947803.9922,138.0,4905.291,0.41383,0.05937,0.41806,-8.16442
1947804.2302,138.0,3881.2737,0.41287,0.06433,0.41786,-8.85636
1947804.4682,138.0,3070.9827,0.42533,0.08095,0.43296,-10.77641
1947804.7062,138.0,2430.7778,0.43179,0.08095,0.43931,-10.61868
1947804.9452,138.0,1923.1537,0.45345,0.09385,0.46306,-11.69267
1947805.1822,138.0,1522.4358,0.4533,0.10101,0.46441,-12.56169
1947805.4212,138.0,1203.8446,0.47835,0.10904,0.49062,-12.84103
1947805.6592,138.0,952.86591,0.49954,0.11055,0.51162,-12.47844
1947805.8982,138.0,754.27557,0.4946,0.12357,0.5098,-14.02769
1947806.1352,138.0,596.71857,0.53188,0.11987,0.54522,-12.70036
1947806.3722,138.0,471.96338,0.54626,0.14246,0.56453,-14.61659
1947806.6112,138.0,373.20856,0.56088,0.15479,0.58185,-15.42841
1947806.8492,138.0,295.47278,0.59075,0.13402,0.60576,-12.78192
1947807.3092,138.0,233.87738,0.58617,0.13861,0.60234,-13.30404
1947807.5472,138.0,185.05922,0.60065,0.1541,0.6201,-14.38886
1947807.7842,138.0,146.35823,0.65278,0.14562,0.66882,-12.5752
1947808.0202,138.0,115.77804,0.67193,0.14841,0.68813,-12.4554
1947808.2542,138.0,91.6721,0.67653,0.15854,0.69486,-13.18863
1947808.5002,138.0,72.51701,0.73905,0.16186,0.75656,-12.35322
1947808.7292,138.0,57.36816,0.75849,0.2427,0.79638,-17.74362
1947808.9652,138.0,45.3629,0.79921,0.25191,0.83797,-17.49494
1947809.1982,138.0,35.93134,0.78236,0.17435,0.80156,-12.56329
1947809.4482,138.0,28.40909,0.88244,0.21734,0.90881,-13.83644
1947809.6622,138.0,22.48202,0.89861,0.20149,0.92092,-12.63784
1947809.9272,138.0,17.79613,0.85499,0.20615,0.8795,-13.55622
1947810.1802,138.0,14.06813,0.89451,0.39208,0.97667,-23.66885
1947810.3962,138.0,11.1448,0.95203,0.22954,0.97931,-13.55555
1947810.6632,138.0,8.81772,1.07666,0.47707,1.17762,-23.89813
1947810.8412,138.0,6.97545,0.94038,0.50262,1.06628,-28.12389
1947811.05919,138.0,5.5173,1.00957,0.32734,1.06131,-17.96444
1947811.32819,138.0,4.36941,1.30505,0.31995,1.3437,-13.77514
1947811.66419,138.0,3.45686,1.52356,0.58027,1.63033,-20.85011
1947812.08219,138.0,2.73547,1.47461,0.83087,1.69258,-29.39914
1947812.60719,138.0,2.16054,1.31767,0.84847,1.56722,-32.77819
1947813.26619,138.0,1.70952,1.24462,0.64015,1.39959,-27.21843
1947814.09519,138.0,1.35352,1.37437,0.33905,1.41557,-13.85797
1947815.13819,138.0,1.07079,1.691,0.11899,1.69518,-4.02505
1947816.45119,138.0,0.84734,2.06652,0.1058,2.06922,-2.93093
1947818.10719,138.0,0.67072,2.31374,0.25936,2.32823,-6.39586
1947820.19619,138.0,0.53067,2.37482,0.5582,2.43954,-13.22734
1947822.83319,138.0,0.41976,2.18475,0.7889,2.32283,-19.85434
1947826.16418,138.0,0.33183,1.86102,0.81975,2.03357,-23.77264
1947830.37018,138.0,0.26261,1.5906,0.63047,1.711,-21.62208
1947835.67818,138.0,0.20791,1.50534,0.32985,1.54105,-12.35948
1947842.38217,138.0,0.16452,1.62124,0.07054,1.62278,-2.49142
1947850.85916,138.0,0.13007,1.85873,-0.04024,1.85917,1.24014
1947861.54916,138.0,0.10309,2.09702,0.01453,2.09707,-0.397
1947875.06315,138.0,0.08153,2.25583,0.17741,2.26279,-4.49678
1947892.16113,138.0,0.06443,2.31038,0.34379,2.33582,-8.46376
1947913.74712,138.0,0.05102,2.30154,0.48539,2.35217,-11.90892
1947940.99009,138.0,0.04042,2.28131,0.54361,2.34519,-13.40284
1947975.48507,138.0,0.03192,2.31411,0.54468,2.37735,-13.24476
1948019.03303,138.0,0.02528,2.41798,0.54459,2.47855,-12.6926
1948074.09799,138.0,0.01999,2.56351,0.58244,2.62885,-12.80046
1960995.87376,139.0,20004.453,0.35865,-0.0216,0.3593,3.44591
1960996.01576,139.0,15829.126,0.36845,0.00673,0.36851,-1.047
1960996.27676,139.0,12516.703,0.3749,0.01503,0.37521,-2.29579
1960996.41876,139.0,9909.4424,0.38038,0.03021,0.38158,-4.54106
1960996.58376,139.0,7835.48,0.38732,0.04275,0.38967,-6.29907
1960996.78376,139.0,6217.2461,0.40175,0.05452,0.40543,-7.72809
1960997.02276,139.0,4905.291,0.40755,0.06535,0.41276,-9.10905
1960997.26076,139.0,3881.2737,0.42306,0.06264,0.42768,-8.42212
1960997.49876,139.0,3070.9827,0.4229,0.07285,0.42913,-9.77361
1960997.73676,139.0,2430.7778,0.44231,0.07645,0.44887,-9.80587
1960997.97476,139.0,1923.1537,0.44412,0.09551,0.45427,-12.13749
1960998.21276,139.0,1522.4358,0.45811,0.08984,0.46684,-11.09491
1960998.45076,139.0,1203.8446,0.46997,0.11084,0.48286,-13.27079
1960998.68976,139.0,952.86591,0.49053,0.12078,0.50518,-13.83217
1960998.92776,139.0,754.27557,0.49521,0.11134,0.50757,-12.67185
1960999.16576,139.0,596.71857,0.5281,0.13379,0.54478,-14.21632
1960999.40276,139.0,471.96338,0.53054,0.14345,0.5496,-15.13042
1960999.64176,139.0,373.20856,0.54463,0.14776,0.56432,-15.1787
1960999.87976,139.0,295.47278,0.59554,0.15374,0.61506,-14.4748
1961000.33976,139.0,233.87738,0.6077,0.13824,0.62322,-12.81528
1961000.57776,139.0,185.05922,0.62391,0.13953,0.63933,-12.60623
1961000.81376,139.0,146.35823,0.67173,0.17448,0.69402,-14.56093
1961001.05076,139.0,115.77804,0.69824,0.17422,0.71965,-14.01037
1961001.28476,139.0,91.6721,0.71921,0.16281,0.7374,-12.75549
1961001.53076,139.0,72.51701,0.75789,0.20758,0.7858,-15.31755
1961001.75976,139.0,57.36816,0.70943,0.21859,0.74234,-17.12496
1961001.99576,139.0,45.3629,0.73864,0.24115,0.77701,-18.08049
1961002.22876,139.0,35.93134,0.85129,0.19946,0.87434,-13.18649
1961002.47876,139.0,28.40909,0.85406,0.29343,0.90306,-18.96108
1961002.69276,139.0,22.48202,0.92112,0.29397,0.96689,-17.70003
1961002.95776,139.0,17.79613,0.95641,0.23523,0.98491,-13.81791
1961003.21076,139.0,14.06813,0.83047,0.29023,0.87972,-19.26369
1961003.42676,139.0,11.1448,1.06927,0.32001,1.11613,-16.66108
1961003.69376,139.0,8.81772,0.90863,0.45563,1.01646,-26.63123
1961003.87176,139.0,6.97545,0.96044,0.3151,1.01081,-18.16339
1961004.08976,139.0,5.5173,1.24398,0.32555,1.28587,-14.66544
1961004.35976,139.0,4.36941,1.37815,0.61176,1.50783,-23.93631
1961004.69476,139.0,3.45686,1.25271,0.78117,1.47632,-31.94679
1961005.11276,139.0,2.73547,1.13844,0.68802,1.33019,-31.14692
1961005.63876,139.0,2.16054,1.21041,0.4519,1.29202,-20.47284
1961006.29776,139.0,1.70952,1.49775,0.24855,1.51823,-9.42243
1961007.12575,139.0,1.35352,1.88937,0.23333,1.90373,-7.04024
1961008.16875,139.0,1.07079,2.18033,0.4255,2.22146,-11.04278
1961009.48275,139.0,0.84734,2.23638,0.69891,2.34305,-17.35486
1961011.13875,139.0,0.67072,2.1054,0.86615,2.27661,-22.36186
1961013.22675,139.0,0.53067,1.79881,0.87114,1.99865,-25.84041
1961015.86375,139.0,0.41976,1.53589,0.64597,1.6662,-22.81079
1961019.19575,139.0,0.33183,1.45871,0.2964,1.48852,-11.48584
1961023.40074,139.0,0.26261,1.60695,-0.00511,1.60696,0.18207
1961028.70874,139.0,0.20791,1.88161,-0.13481,1.88643,4.09789
1961035.41373,139.0,0.16452,2.15359,-0.06338,2.15453,1.68577
1961043.88973,139.0,0.13007,2.30941,0.14647,2.31405,-3.62902
1961054.57972,139.0,0.10309,2.31393,0.37614,2.3443,-9.23291
1961068.09371,139.0,0.08153,2.21646,0.52595,2.27801,-13.34897
1961085.19169,139.0,0.06443,2.13123,0.56176,2.20403,-14.76651
1961106.77868,139.0,0.05102,2.08915,0.5194,2.15275,-13.9617
1961134.02066,139.0,0.04042,2.1455,0.46433,2.19517,-12.21159
1961168.51663,139.0,0.03192,2.27217,0.45076,2.31645,-11.22074
1961212.0636,139.0,0.02528,2.422,0.48506,2.47009,-11.32488
1961267.12855,139.0,0.01999,2.57466,0.54902,2.63255,-12.03734
1974133.17441,140.0,20004.453,0.35786,-0.01948,0.35839,3.11504
1974133.31741,140.0,15829.126,0.366,-0.00012,0.366,0.01819
1974133.5774,140.0,12516.703,0.37189,0.01994,0.37243,-3.06983
1974133.7194,140.0,9909.4424,0.38575,0.03344,0.3872,-4.95452
1974133.8844,140.0,7835.48,0.39026,0.04063,0.39237,-5.94387
1974134.0844,140.0,6217.2461,0.40092,0.05437,0.40459,-7.7225
1974134.3234,140.0,4905.291,0.41252,0.05696,0.41644,-7.8621
1974134.5614,140.0,3881.2737,0.41483,0.07052,0.42079,-9.64722
1974134.7994,140.0,3070.9827,0.43325,0.07881,0.44036,-10.30892
1974135.0374,140.0,2430.7778,0.43371,0.08656,0.44226,-11.28723
1974135.2754,140.0,1923.1537,0.45023,0.08133,0.45752,-10.23999
1974135.5134,140.0,1522.4358,0.46985,0.09737,0.47984,-11.70807
1974135.7514,140.0,1203.8446,0.4678,0.09602,0.47755,-11.59975
1974135.9904,140.0,952.86591,0.48224,0.1173,0.4963,-13.67144
1974136.2284,140.0,754.27557,0.50225,0.10658,0.51343,-11.98081
1974136.4664,140.0,596.71857,0.52079,0.13766,0.53868,-14.80627
1974136.7034,140.0,471.96338,0.52478,0.13308,0.54139,-14.22942
1974136.9424,140.0,373.20856,0.54351,0.13509,0.56005,-13.95833
1974137.1804,140.0,295.47278,0.58359,0.16472,0.60639,-15.76149
1974137.6404,140.0,233.87738,0.6182,0.14849,0.63578,-13.50602
1974137.8784,140.0,185.05922,0.63977,0.14749,0.65655,-12.98227
1974138.1144,140.0,146.35823,0.66166,0.19145,0.6888,-16.13745
1974138.3514,140.0,115.77804,0.69471,0.19679,0.72204,-15.81626
1974138.5854,140.0,91.6721,0.72885,0.18808,0.75273,-14.46963
1974138.8314,140.0,72.51701,0.73984,0.22763,0.77407,-17.10206
1974139.0604,140.0,57.36816,0.70909,0.19082,0.73432,-15.06141
1974139.2964,140.0,45.3629,0.72861,0.21166,0.75873,-16.19872
1974139.5294,140.0,35.93134,0.85581,0.23375,0.88716,-15.27672
1974139.7794,140.0,28.40909,0.81377,0.29733,0.86639,-20.07098
1974139.9934,140.0,22.48202,0.88663,0.32292,0.9436,-20.012
1974140.2584,140.0,17.79613,0.96953,0.2844,1.01038,-16.34821
1974140.5104,140.0,14.06813,0.8594,0.23706,0.8915,-15.42083
1974140.7264,140.0,11.1448,1.05821,0.3907,1.12803,-20.26432
1974140.9944,140.0,8.81772,0.88174,0.38013,0.96018,-23.32145
1974141.1724,140.0,6.97545,1.03853,0.27477,1.07426,-14.81961
1974141.3904,140.0,5.5173,1.30136,0.42819,1.37,-18.21295
1974141.6594,140.0,4.36941,1.271,0.69784,1.44997,-28.76896
1974141.9944,140.0,3.45686,1.12038,0.7127,1.32785,-32.46166
1974142.4134,140.0,2.73547,1.11797,0.52654,1.23576,-25.2193
1974142.9384,140.0,2.16054,1.33925,0.31478,1.37575,-13.22685
1974143.5974,140.0,1.70952,1.7172,0.25578,1.73614,-8.47191
1974144.4264,140.0,1.35352,2.04915,0.41616,2.09098,-11.48015
1974145.4694,140.0,1.07079,2.16517,0.68897,2.27215,-17.65128
1974146.78339,140.0,0.84734,2.03621,0.89341,2.22358,-23.69009
1974148.43839,140.0,0.67072,1.81398,0.91136,2.03005,-26.67547
1974150.52739,140.0,0.53067,1.54532,0.70717,1.69944,-24.58968
1974153.16439,140.0,0.41976,1.44794,0.35524,1.49088,-13.78493
1974156.49539,140.0,0.33183,1.57302,0.02152,1.57316,-0.78378
1974160.70138,140.0,0.26261,1.86069,-0.14574,1.86639,4.47852
1974166.00938,140.0,0.20791,2.15556,-0.09414,2.15762,2.50064
1974172.71437,140.0,0.16452,2.33417,0.12071,2.33729,-2.96037
1974181.19037,140.0,0.13007,2.33811,0.37579,2.36811,-9.13079
1974191.88036,140.0,0.10309,2.21264,0.54776,2.27943,-13.90459
1974205.39435,140.0,0.08153,2.06252,0.58626,2.14422,-15.86744
1974222.49234,140.0,0.06443,2.00452,0.53681,2.07516,-14.99203
1974244.07832,140.0,0.05102,2.02786,0.44716,2.07658,-12.43529
1974271.3213,140.0,0.04042,2.14047,0.39986,2.1775,-10.58133
1974305.81727,140.0,0.03192,2.29147,0.41157,2.32814,-10.18223
1974349.36424,140.0,0.02528,2.44763,0.46637,2.49167,-10.78771
1974404.4292,140.0,0.01999,2.59902,0.54598,2.65574,-11.86371
