Repository: SebaVillagra00/ICM2985-SOH-IPRE

## Data University of Cambridge (EIS Cambridge)
Data publicada en "Identifying degradation patterns of lithium ion batteries from impedance spectroscopy using machine learning" (Zhang, Tang, Zhang, Wang, Stimming & Lee, 2020) https://www.nature.com/articles/s41467-020-15235-7.

Carpeta contiene:
* Paper de Nature Comunications (IF: 16.6).
* Data frames para IOS.
* Data frames para Windows.

Cada Data frame está contenido en un archivo .txt con las siguientes columnas:
* time/s: tiempo en que se mide la muestra.
* cycle number: ciclo de carga de la batería.
* freq/Hz: frecuencia de la señal de input.
* Re(Z)/Ohm: Parte resistiva de la impedancia.
* Im(Z)/Ohm: Parte reactiva de la impedancia.

File: EIS Cambridge/EIS csv/EIS_state_III_25C02.csv (part 14 of 23)
time/s,cycle number,freq/Hz,Re(Z)/Ohm,-Im(Z)/Ohm,|Z|/Ohm,Phase(Z)/deg
2108808.28109,144.0,15829.126,0.29171,-0.00702,0.2918,1.3777
2108808.42309,144.0,12516.703,0.29911,0.01209,0.29935,-2.31545
2108808.56509,144.0,9909.4424,0.30755,0.02692,0.30872,-5.00164
2108808.72909,144.0,7835.48,0.31777,0.03907,0.32017,-7.00928
2108808.93009,144.0,6217.2461,0.32652,0.05109,0.33049,-8.89263
2108809.16809,144.0,4905.291,0.33762,0.06321,0.34349,-10.60464
2108809.40709,144.0,3881.2737,0.35105,0.07249,0.35846,-11.66661
2108809.64509,144.0,3070.9827,0.36504,0.0824,0.37422,-12.72022
2108809.88309,144.0,2430.7778,0.37839,0.09145,0.38928,-13.58696
2108810.12109,144.0,1923.1537,0.39315,0.10195,0.40616,-14.53694
2108810.35909,144.0,1522.4358,0.40918,0.11096,0.42395,-15.17255
2108810.59709,144.0,1203.8446,0.42661,0.1187,0.44282,-15.54818
2108810.83609,144.0,952.86591,0.44561,0.12737,0.46346,-15.9521
2108811.07409,144.0,754.27557,0.46386,0.13675,0.48359,-16.42565
2108811.31109,144.0,596.71857,0.48522,0.14347,0.50599,-16.47188
2108811.54909,144.0,471.96338,0.50785,0.15144,0.52995,-16.60474
2108811.78809,144.0,373.20856,0.53341,0.16126,0.55726,-16.82108
2108812.02509,144.0,295.47278,0.55746,0.16836,0.58233,-16.80475
2108812.26509,144.0,233.87738,0.58265,0.17535,0.60846,-16.74937
2108812.50309,144.0,185.05922,0.60955,0.18284,0.63638,-16.69749
2108812.73909,144.0,146.35823,0.63912,0.19049,0.6669,-16.59695
2108812.97509,144.0,115.77804,0.66676,0.19716,0.6953,-16.47253
2108813.20909,144.0,91.6721,0.69726,0.20436,0.72659,-16.33566
2108813.45509,144.0,72.51701,0.72827,0.20844,0.75751,-15.97216
2108813.68409,144.0,57.36816,0.76115,0.21665,0.79138,-15.88842
2108813.92109,144.0,45.3629,0.79338,0.22342,0.82424,-15.72763
2108814.15309,144.0,35.93134,0.82551,0.23208,0.85751,-15.70253
2108814.40309,144.0,28.40909,0.85998,0.24005,0.89285,-15.59638
2108814.61809,144.0,22.48202,0.89645,0.2485,0.93026,-15.49327
2108814.88209,144.0,17.79613,0.93835,0.26072,0.97389,-15.52778
2108815.13509,144.0,14.06813,0.98136,0.26704,1.01704,-15.22243
2108815.35109,144.0,11.1448,1.02887,0.27359,1.06462,-14.8913
2108815.61809,144.0,8.81772,1.0787,0.2742,1.113,-14.26204
2108815.79609,144.0,6.97545,1.13584,0.27175,1.16789,-13.45493
2108816.01409,144.0,5.5173,1.17536,0.26032,1.20385,-12.48806
2108816.28409,144.0,4.36941,1.22318,0.24549,1.24757,-11.34841
2108816.61909,144.0,3.45686,1.26169,0.22457,1.28152,-10.09247
2108817.03809,144.0,2.73547,1.30093,0.20245,1.31659,-8.84522
2108817.56309,144.0,2.16054,1.33255,0.18707,1.34562,-7.99138
2108818.22209,144.0,1.70952,1.3526,0.17537,1.36392,-7.38746
2108819.05009,144.0,1.35352,1.36647,0.1617,1.37601,-6.74886
2108820.09309,144.0,1.07079,1.3764,0.14703,1.38423,-6.0973
2108821.40709,144.0,0.84734,1.3871,0.1326,1.39342,-5.46081
2108823.0631,144.0,0.67072,1.40065,0.1187,1.40567,-4.84386
2108825.1521,144.0,0.53067,1.41956,0.10621,1.42353,-4.27891
2108827.7891,144.0,0.41976,1.44779,0.1023,1.4514,-4.04172
2108831.1201,144.0,0.33183,1.47869,0.11449,1.48311,-4.42757
2108835.3261,144.0,0.26261,1.50075,0.14407,1.50765,-5.48342
2108840.63411,144.0,0.20791,1.5034,0.18282,1.51447,-6.93323
2108847.33811,144.0,0.16452,1.48369,0.21395,1.49903,-8.20554
2108855.81511,144.0,0.13007,1.45142,0.22132,1.4682,-8.67015
2108866.50512,144.0,0.10309,1.42591,0.19735,1.4395,-7.87973
2108880.01913,144.0,0.08153,1.43246,0.1461,1.43989,-5.82362
2108897.11614,144.0,0.06443,1.4847,0.09369,1.48766,-3.61093
2108918.70315,144.0,0.05102,1.61314,0.05593,1.61411,-1.9857
2108945.94617,144.0,0.04042,1.8027,0.10263,1.80562,-3.25843
2108980.44119,144.0,0.03192,1.99421,0.28217,2.01407,-8.05359
2109023.98921,144.0,0.02528,2.08161,0.588,2.16307,-15.77359
2109079.05425,144.0,0.01999,1.98135,0.94096,2.19344,-25.40342
2123157.35615,145.0,20004.453,0.28308,-0.02866,0.28452,5.78112
2123157.49915,145.0,15829.126,0.29108,-0.00669,0.29116,1.31628
2123157.64115,145.0,12516.703,0.29939,0.01225,0.29964,-2.3427
2123157.78315,145.0,9909.4424,0.30614,0.02639,0.30728,-4.92687
2123157.94715,145.0,7835.48,0.31618,0.03966,0.31866,-7.14913
2123158.14816,145.0,6217.2461,0.32843,0.04952,0.33214,-8.57362
2123158.38616,145.0,4905.291,0.3374,0.06305,0.34324,-10.58522
2123158.62416,145.0,3881.2737,0.35052,0.07239,0.35792,-11.66817
2123158.86216,145.0,3070.9827,0.36282,0.08401,0.37242,-13.03714
2123159.10116,145.0,2430.7778,0.377,0.09137,0.38792,-13.62275
2123159.33916,145.0,1923.1537,0.39224,0.10048,0.4049,-14.36841
2123159.57716,145.0,1522.4358,0.40801,0.10859,0.42221,-14.90324
2123159.81516,145.0,1203.8446,0.42616,0.11809,0.44222,-15.48861
2123160.05316,145.0,952.86591,0.44452,0.12579,0.46198,-15.80023
2123160.29216,145.0,754.27557,0.4649,0.13498,0.4841,-16.1903
2123160.52916,145.0,596.71857,0.48569,0.14283,0.50625,-16.38705
2123160.76716,145.0,471.96338,0.50742,0.15136,0.52952,-16.60988
2123161.00616,145.0,373.20856,0.53121,0.15928,0.55457,-16.69125
2123161.24316,145.0,295.47278,0.55778,0.16758,0.58241,-16.72269
2123161.48216,145.0,233.87738,0.58345,0.17523,0.60919,-16.71704
2123161.72016,145.0,185.05922,0.60987,0.1838,0.63696,-16.77195
2123161.95616,145.0,146.35823,0.63889,0.1893,0.66635,-16.50442
2123162.19316,145.0,115.77804,0.66609,0.19679,0.69455,-16.45905
2123162.42716,145.0,91.6721,0.69886,0.20409,0.72805,-16.2795
2123162.67316,145.0,72.51701,0.72911,0.20963,0.75865,-16.04078
2123162.90216,145.0,57.36816,0.76094,0.21566,0.79091,-15.82354
2123163.13816,145.0,45.3629,0.79266,0.22244,0.82328,-15.67529
2123163.37116,145.0,35.93134,0.8253,0.23182,0.85724,-15.68987
2123163.62116,145.0,28.40909,0.85853,0.24046,0.89157,-15.64678
2123163.83516,145.0,22.48202,0.8949,0.24878,0.92884,-15.53589
2123164.10016,145.0,17.79613,0.93595,0.2583,0.97093,-15.4282
2123164.35316,145.0,14.06813,0.9795,0.26632,1.01506,-15.21062
2123164.56916,145.0,11.1448,1.0264,0.27331,1.06217,-14.91077
2123164.83616,145.0,8.81772,1.076,0.27437,1.11043,-14.3052
2123165.01416,145.0,6.97545,1.13157,0.26889,1.16308,-13.36692
2123165.23216,145.0,5.5173,1.17479,0.26215,1.20368,-12.57934
2123165.50216,145.0,4.36941,1.22226,0.24386,1.24635,-11.28319
2123165.83716,145.0,3.45686,1.26027,0.22599,1.28037,-10.16637
2123166.25516,145.0,2.73547,1.29448,0.20206,1.31016,-8.87211
2123166.78116,145.0,2.16054,1.32786,0.18258,1.34035,-7.82899
2123167.44016,145.0,1.70952,1.3534,0.16966,1.364,-7.14522
2123168.26816,145.0,1.35352,1.36929,0.1604,1.37865,-6.68114
2123169.31116,145.0,1.07079,1.37882,0.15103,1.38707,-6.25105
2123170.62516,145.0,0.84734,1.38594,0.13934,1.39293,-5.7411
2123172.28116,145.0,0.67072,1.39437,0.12689,1.40013,-5.19952
2123174.37016,145.0,0.53067,1.40785,0.11175,1.41227,-4.53831
2123177.00617,145.0,0.41976,1.42998,0.10024,1.43348,-4.00964
2123180.33817,145.0,0.33183,1.46271,0.09934,1.46608,-3.88523
2123184.54317,145.0,0.26261,1.49745,0.1181,1.5021,-4.50959
2123189.85217,145.0,0.20791,1.52119,0.15668,1.52924,-5.88081
2123196.55618,145.0,0.16452,1.52121,0.20592,1.53509,-7.70903
2123205.03318,145.0,0.13007,1.49322,0.24383,1.513,-9.274
2123215.72319,145.0,0.10309,1.45046,0.25205,1.47219,-9.8581
2123229.2372,145.0,0.08153,1.41678,0.22078,1.43388,-8.85729
2123246.33421,145.0,0.06443,1.41918,0.16524,1.42877,-6.64116
2123267.92122,145.0,0.05102,1.4925,0.08262,1.49478,-3.16865
2123295.16324,145.0,0.04042,1.65741,0.0368,1.65782,-1.27195
2123329.65926,145.0,0.03192,1.89717,0.10042,1.89983,-3.02999
2123373.20628,145.0,0.02528,2.13088,0.32837,2.15603,-8.76054
2123428.27232,145.0,0.01999,2.23412,0.72238,2.34801,-17.91811
2137506.05562,146.0,20004.453,0.28465,-0.02758,0.28599,5.53482
2137506.19862,146.0,15829.126,0.29019,-0.00763,0.29029,1.50589
2137506.34062,146.0,12516.703,0.29766,0.01097,0.29787,-2.11089
2137506.48262,146.0,9909.4424,0.30803,0.02691,0.3092,-4.99298
2137506.64662,146.0,7835.48,0.31705,0.04089,0.31967,-7.34833
2137506.84762,146.0,6217.2461,0.32609,0.05108,0.33007,-8.90188
2137507.08562,146.0,4905.291,0.33912,0.06351,0.34501,-10.60778
2137507.32362,146.0,3881.2737,0.35059,0.07228,0.35796,-11.64984
2137507.56162,146.0,3070.9827,0.36247,0.08253,0.37174,-12.82733
2137507.79962,146.0,2430.7778,0.37647,0.09105,0.38732,-13.59587
2137508.03862,146.0,1923.1537,0.39299,0.10046,0.40563,-14.3395
2137508.27562,146.0,1522.4358,0.4091,0.11012,0.42366,-15.06525
2137508.51462,146.0,1203.8446,0.42677,0.11856,0.44293,-15.52576
2137508.75262,146.0,952.86591,0.44412,0.12683,0.46187,-15.93819
2137508.99162,146.0,754.27557,0.46465,0.1354,0.48397,-16.24624
2137509.22862,146.0,596.71857,0.4857,0.14437,0.5067,-16.55416
2137509.46562,146.0,471.96338,0.50765,0.15226,0.52999,-16.69556
2137509.70462,146.0,373.20856,0.5311,0.15868,0.5543,-16.63488
2137509.94262,146.0,295.47278,0.5573,0.16628,0.58158,-16.61336
2137510.18162,146.0,233.87738,0.58272,0.17568,0.60863,-16.77756
2137510.41962,146.0,185.05922,0.60987,0.18096,0.63615,-16.52682
2137510.65562,146.0,146.35823,0.63825,0.18875,0.66558,-16.47466
2137510.89262,146.0,115.77804,0.66639,0.19643,0.69473,-16.42428
2137511.12662,146.0,91.6721,0.69733,0.20311,0.72631,-16.23927
2137511.37262,146.0,72.51701,0.72851,0.20847,0.75776,-15.96901
2137511.60162,146.0,57.36816,0.75975,0.21722,0.7902,-15.9556
2137511.83762,146.0,45.3629,0.79194,0.2224,0.82257,-15.68626
2137512.07062,146.0,35.93134,0.82327,0.23139,0.85517,-15.69856
2137512.32062,146.0,28.40909,0.85846,0.23985,0.89133,-15.61006
2137512.53462,146.0,22.48202,0.89505,0.24882,0.92899,-15.53546
2137512.79962,146.0,17.79613,0.93498,0.2588,0.97014,-15.4721
2137513.05262,146.0,14.06813,0.97814,0.26602,1.01367,-15.21432
2137513.26862,146.0,11.1448,1.02549,0.27473,1.06166,-14.99737
2137513.53562,146.0,8.81772,1.07496,0.27356,1.10922,-14.27765
2137513.71362,146.0,6.97545,1.13014,0.2672,1.16129,-13.3024
2137513.93162,146.0,5.5173,1.17359,0.26126,1.20232,-12.55046
2137514.20062,146.0,4.36941,1.21908,0.24303,1.24307,-11.27446
2137514.53662,146.0,3.45686,1.25822,0.22497,1.27817,-10.13739
2137514.95462,146.0,2.73547,1.29299,0.20191,1.30866,-8.87542
2137515.47962,146.0,2.16054,1.3262,0.18175,1.3386,-7.80336
2137516.13962,146.0,1.70952,1.35238,0.16979,1.363,-7.15579
2137516.96762,146.0,1.35352,1.36745,0.1612,1.37692,-6.72305
2137518.01062,146.0,1.07079,1.37711,0.15083,1.38534,-6.25055
2137519.32463,146.0,0.84734,1.38413,0.13868,1.39106,-5.72172
2137520.97963,146.0,0.67072,1.39264,0.12647,1.39837,-5.18878
2137523.06863,146.0,0.53067,1.4061,0.11147,1.41051,-4.53268
2137525.70563,146.0,0.41976,1.42887,0.10037,1.43239,-4.01807
2137529.03663,146.0,0.33183,1.46131,0.09945,1.46469,-3.89334
2137533.24263,146.0,0.26261,1.49584,0.11874,1.50054,-4.53881
2137538.55064,146.0,0.20791,1.51939,0.15757,1.52753,-5.92059
2137545.25564,146.0,0.16452,1.51846,0.20601,1.53237,-7.72632
2137553.73165,146.0,0.13007,1.49016,0.24376,1.50996,-9.29029
2137564.42165,146.0,0.10309,1.44765,0.25127,1.46929,-9.84669
2137577.93566,146.0,0.08153,1.4151,0.21884,1.43192,-8.79111
2137595.03367,146.0,0.06443,1.41726,0.16531,1.42687,-6.65284
2137616.61968,146.0,0.05102,1.49085,0.08208,1.49311,-3.1511
2137643.8627,146.0,0.04042,1.656,0.03648,1.65641,-1.2618
2137678.35772,146.0,0.03192,1.89668,0.09984,1.8993,-3.01326
2137721.90475,146.0,0.02528,2.13037,0.32848,2.15555,-8.76526
2137776.97078,146.0,0.01999,2.23548,0.72404,2.34981,-17.94635
2151855.65849,147.0,20004.453,0.28538,-0.02764,0.28672,5.5311
2151855.80149,147.0,15829.126,0.29184,-0.00751,0.29194,1.47492
2151855.94249,147.0,12516.703,0.29914,0.01068,0.29933,-2.04431
2151856.08449,147.0,9909.4424,0.3081,0.02581,0.30918,-4.78772
2151856.24849,147.0,7835.48,0.31746,0.03914,0.31986,-7.02816
2151856.44949,147.0,6217.2461,0.32775,0.05162,0.33179,-8.95022
2151856.68749,147.0,4905.291,0.33907,0.06314,0.3449,-10.54803
2151856.92549,147.0,3881.2737,0.34992,0.07162,0.35718,-11.56779
2151857.16349,147.0,3070.9827,0.36275,0.08065,0.3716,-12.53443
2151857.40149,147.0,2430.7778,0.37737,0.09085,0.38816,-13.53649
2151857.64049,147.0,1923.1537,0.39354,0.10091,0.40627,-14.3824
2151857.87849,147.0,1522.4358,0.40812,0.10967,0.42259,-15.04154
2151858.11649,147.0,1203.8446,0.4257,0.11846,0.44187,-15.55032
2151858.35449,147.0,952.86591,0.44548,0.12722,0.46329,-15.9385
2151858.59349,147.0,754.27557,0.46326,0.13508,0.48256,-16.25553
2151858.83049,147.0,596.71857,0.48699,0.14401,0.50784,-16.4737
2151859.06749,147.0,471.96338,0.50727,0.15109,0.52929,-16.58624
2151859.30649,147.0,373.20856,0.53232,0.15839,0.55539,-16.57005
2151859.54349,147.0,295.47278,0.5567,0.16687,0.58117,-16.68616
2151859.78249,147.0,233.87738,0.58231,0.17476,0.60797,-16.70501
2151860.02049,147.0,185.05922,0.61037,0.18161,0.63682,-16.56947
2151860.25649,147.0,146.35823,0.63659,0.18723,0.66355,-16.389
2151860.49349,147.0,115.77804,0.66662,0.19662,0.69501,-16.43308
2151860.72749,147.0,91.6721,0.6956,0.20284,0.72457,-16.25662
2151860.97349,147.0,72.51701,0.72678,0.20807,0.75597,-15.97615
2151861.20249,147.0,57.36816,0.75964,0.21496,0.78947,-15.80045
2151861.43849,147.0,45.3629,0.79192,0.22237,0.82255,-15.6844
2151861.67149,147.0,35.93134,0.82325,0.22971,0.8547,-15.59071
2151861.92149,147.0,28.40909,0.8587,0.23921,0.89139,-15.56637
2151862.13549,147.0,22.48202,0.89504,0.24903,0.92904,-15.54819
2151862.40049,147.0,17.79613,0.93345,0.25804,0.96846,-15.45293
2151862.65349,147.0,14.06813,0.97919,0.26957,1.01562,-15.39236
2151862.86949,147.0,11.1448,1.02487,0.273,1.06061,-14.91591
2151863.13649,147.0,8.81772,1.07701,0.2751,1.11159,-14.32854
2151863.31449,147.0,6.97545,1.12392,0.26788,1.1554,-13.40588
2151863.53249,147.0,5.5173,1.17316,0.26121,1.20189,-12.55265
2151863.80249,147.0,4.36941,1.21952,0.24074,1.24306,-11.16708
2151864.13749,147.0,3.45686,1.26423,0.22488,1.28408,-10.0863
2151864.55549,147.0,2.73547,1.29632,0.21035,1.31328,-9.21707
2151865.08049,147.0,2.16054,1.31931,0.18987,1.3329,-8.18934
2151865.74049,147.0,1.70952,1.3388,0.16984,1.34953,-7.2301
2151866.56849,147.0,1.35352,1.35732,0.15054,1.36564,-6.32867
2151867.61149,147.0,1.07079,1.37496,0.13341,1.38142,-5.54181
2151868.9255,147.0,0.84734,1.39634,0.12114,1.40158,-4.95831
2151870.5805,147.0,0.67072,1.41851,0.11699,1.42332,-4.71478
2151872.6695,147.0,0.53067,1.43954,0.12521,1.44497,-4.97109
2151875.3065,147.0,0.41976,1.44926,0.14213,1.45621,-5.60119
2151878.6375,147.0,0.33183,1.44603,0.15824,1.45466,-6.24512
2151882.8435,147.0,0.26261,1.43443,0.16383,1.44376,-6.51559
2151888.15151,147.0,0.20791,1.42394,0.15358,1.4322,-6.15591
2151894.85551,147.0,0.16452,1.42835,0.1292,1.43418,-5.16873
2151903.33252,147.0,0.13007,1.45832,0.09921,1.46169,-3.89179
2151914.02252,147.0,0.10309,1.5235,0.08212,1.52571,-3.08534
2151927.53653,147.0,0.08153,1.62022,0.10436,1.62358,-3.68522
2151944.63454,147.0,0.06443,1.71537,0.1778,1.72456,-5.91781
2151966.22055,147.0,0.05102,1.78112,0.32972,1.81138,-10.48783
2151993.46357,147.0,0.04042,1.75308,0.51554,1.82732,-16.38733
2152027.95859,147.0,0.03192,1.61648,0.65968,1.74591,-22.20014
2152071.50562,147.0,0.02528,1.41195,0.67946,1.56693,-25.69784
2152126.57165,147.0,0.01999,1.23119,0.52188,1.33723,-22.97129
2166202.04733,148.0,20004.453,0.28431,-0.0276,0.28564,5.54402
2166202.19033,148.0,15829.126,0.29119,-0.00524,0.29124,1.03006
2166202.33233,148.0,12516.703,0.29955,0.01029,0.29972,-1.96753
2166202.47433,148.0,9909.4424,0.30738,0.02669,0.30854,-4.96201
2166202.63833,148.0,7835.48,0.31772,0.03718,0.31989,-6.67457
2166202.83933,148.0,6217.2461,0.32725,0.05033,0.33109,-8.74371
2166203.07733,148.0,4905.291,0.33784,0.06204,0.34348,-10.40536
2166203.31633,148.0,3881.2737,0.35008,0.07198,0.3574,-11.61876
2166203.55433,148.0,3070.9827,0.36438,0.08144,0.37337,-12.59886
2166203.79233,148.0,2430.7778,0.37688,0.0902,0.38752,-13.45914
2166204.03034,148.0,1923.1537,0.39293,0.10061,0.40561,-14.36234
2166204.26834,148.0,1522.4358,0.40865,0.10867,0.42286,-14.89217
2166204.50634,148.0,1203.8446,0.42666,0.11813,0.44271,-15.47605
2166204.74534,148.0,952.86591,0.44498,0.1259,0.46244,-15.79808
2166204.98334,148.0,754.27557,0.46309,0.13537,0.48248,-16.29493
2166205.22034,148.0,596.71857,0.48589,0.14346,0.50662,-16.44955
2166205.45834,148.0,471.96338,0.5078,0.15192,0.53003,-16.65602
2166205.69734,148.0,373.20856,0.53128,0.15985,0.55481,-16.74519
2166205.93534,148.0,295.47278,0.55569,0.16451,0.57953,-16.49081
2166206.17434,148.0,233.87738,0.58184,0.17416,0.60735,-16.66354
2166206.41234,148.0,185.05922,0.60934,0.18139,0.63577,-16.57735
2166206.64834,148.0,146.35823,0.63834,0.18998,0.66601,-16.574
2166206.88434,148.0,115.77804,0.6666,0.19526,0.69461,-16.32644
2166207.11934,148.0,91.6721,0.6959,0.20163,0.72452,-16.15852
2166207.36434,148.0,72.51701,0.72504,0.20929,0.75465,-16.10126
2166207.59334,148.0,57.36816,0.75926,0.21525,0.78918,-15.82798
2166207.83034,148.0,45.3629,0.79048,0.22182,0.82101,-15.67461
2166208.06234,148.0,35.93134,0.82394,0.22893,0.85515,-15.52763
2166208.31234,148.0,28.40909,0.85806,0.23827,0.89053,-15.51889
2166208.52734,148.0,22.48202,0.89416,0.2466,0.92754,-15.4183
2166208.79234,148.0,17.79613,0.93238,0.25674,0.96708,-15.39529
2166209.04434,148.0,14.06813,0.97654,0.26683,1.01234,-15.28226
2166209.26034,148.0,11.1448,1.02245,0.27096,1.05774,-14.84291
2166209.52734,148.0,8.81772,1.07453,0.27695,1.10965,-14.45276
2166209.70534,148.0,6.97545,1.12346,0.26791,1.15497,-13.41278
2166209.92334,148.0,5.5173,1.16928,0.25788,1.19738,-12.43746
2166210.19334,148.0,4.36941,1.22239,0.24028,1.24578,-11.12076
2166210.52834,148.0,3.45686,1.2625,0.2281,1.28294,-10.24147
2166210.94634,148.0,2.73547,1.29149,0.20981,1.30843,-9.22748
2166211.47134,148.0,2.16054,1.31659,0.18794,1.32994,-8.12376
2166212.13134,148.0,1.70952,1.33824,0.16683,1.3486,-7.10616
2166212.95934,148.0,1.35352,1.35799,0.148,1.36603,-6.21966
2166214.00234,148.0,1.07079,1.37944,0.13246,1.38579,-5.48496
2166215.31634,148.0,0.84734,1.40273,0.12475,1.40827,-5.08218
2166216.97234,148.0,0.67072,1.4212,0.12696,1.42686,-5.10482
2166219.06034,148.0,0.53067,1.43302,0.13815,1.43967,-5.50648
2166221.69735,148.0,0.41976,1.43241,0.149,1.44014,-5.93871
2166225.02935,148.0,0.33183,1.42497,0.15229,1.43308,-6.10001
2166229.23435,148.0,0.26261,1.41927,0.14275,1.42643,-5.74343
2166234.54235,148.0,0.20791,1.42437,0.12287,1.42966,-4.93019
2166241.24736,148.0,0.16452,1.45067,0.09853,1.45401,-3.88574
2166249.72336,148.0,0.13007,1.5046,0.08532,1.50702,-3.24553
2166260.41337,148.0,0.10309,1.58296,0.10505,1.58644,-3.7967
2166273.92738,148.0,0.08153,1.66307,0.17626,1.67238,-6.04976
2166291.02539,148.0,0.06443,1.71396,0.28518,1.73752,-9.44682
2166312.6124,148.0,0.05102,1.69134,0.43442,1.74624,-14.40507
2166339.85442,148.0,0.04042,1.58399,0.54823,1.67618,-19.09115
2166374.35044,148.0,0.03192,1.42503,0.56216,1.53191,-21.52892
2166417.89746,148.0,0.02528,1.2914,0.43861,1.36385,-18.75943
2166472.9625,148.0,0.01999,1.28815,0.18247,1.301,-8.06246
2180547.83517,149.0,20004.453,0.28382,-0.0271,0.28511,5.45468
2180547.97817,149.0,15829.126,0.29194,-0.00683,0.29202,1.34031
2180548.12017,149.0,12516.703,0.29931,0.01087,0.29951,-2.0803
2180548.26217,149.0,9909.4424,0.30664,0.02631,0.30777,-4.90361
2180548.42617,149.0,7835.48,0.31586,0.04023,0.31841,-7.25808
2180548.62717,149.0,6217.2461,0.32739,0.04959,0.33112,-8.61373
2180548.86517,149.0,4905.291,0.33785,0.06168,0.34343,-10.34567
2180549.10317,149.0,3881.2737,0.34884,0.07162,0.35612,-11.60242
2180549.34117,149.0,3070.9827,0.36375,0.08266,0.37303,-12.80285
2180549.57918,149.0,2430.7778,0.37683,0.09227,0.38796,-13.75805
2180549.81818,149.0,1923.1537,0.39306,0.10001,0.40558,-14.27596
2180550.05618,149.0,1522.4358,0.4083,0.10901,0.4226,-14.94838
2180550.29418,149.0,1203.8446,0.42586,0.11668,0.44155,-15.32196
2180550.53218,149.0,952.86591,0.44533,0.12595,0.4628,-15.79174
2180550.77118,149.0,754.27557,0.46388,0.13506,0.48314,-16.23312
2180551.00818,149.0,596.71857,0.48518,0.14092,0.50523,-16.19579
2180551.24618,149.0,471.96338,0.50632,0.15037,0.52817,-16.54042
2180551.48518,149.0,373.20856,0.52984,0.15732,0.55271,-16.53736
2180551.72218,149.0,295.47278,0.55512,0.16631,0.5795,-16.67813
2180551.96218,149.0,233.87738,0.58117,0.17308,0.60639,-16.58408
2180552.20018,149.0,185.05922,0.60807,0.18069,0.63434,-16.54923
2180552.43618,149.0,146.35823,0.63675,0.18816,0.66397,-16.46219
2180552.67218,149.0,115.77804,0.66414,0.19422,0.69195,-16.30064
2180552.90718,149.0,91.6721,0.69447,0.20007,0.72271,-16.07121
2180553.15218,149.0,72.51701,0.72583,0.20726,0.75484,-15.93644
2180553.38118,149.0,57.36816,0.75757,0.214,0.78722,-15.77413
2180553.61718,149.0,45.3629,0.78899,0.22188,0.8196,-15.70694
2180553.84918,149.0,35.93134,0.8196,0.22826,0.8508,-15.56285
2180554.09918,149.0,28.40909,0.85546,0.23753,0.88782,-15.51781
2180554.31418,149.0,22.48202,0.89094,0.24717,0.92459,-15.50514
2180554.57918,149.0,17.79613,0.93006,0.25601,0.96465,-15.38995
2180554.83118,149.0,14.06813,0.97591,0.26777,1.01198,-15.34292
2180555.04718,149.0,11.1448,1.02143,0.27109,1.05679,-14.86354
2180555.31418,149.0,8.81772,1.07423,0.27413,1.10866,-14.31541
2180555.49218,149.0,6.97545,1.12054,0.26973,1.15254,-13.53434
2180555.71018,149.0,5.5173,1.17153,0.25969,1.19997,-12.49853
2180555.98018,149.0,4.36941,1.21181,0.23974,1.2353,-11.19061
2180556.31518,149.0,3.45686,1.25779,0.22143,1.27713,-9.98449
2180556.73418,149.0,2.73547,1.29164,0.20676,1.30808,-9.09456
2180557.25918,149.0,2.16054,1.31544,0.19002,1.32909,-8.21964
2180557.91818,149.0,1.70952,1.3341,0.17074,1.34498,-7.29329
2180558.74618,149.0,1.35352,1.35007,0.15223,1.35863,-6.43329
2180559.78918,149.0,1.07079,1.36731,0.13445,1.3739,-5.61574
2180561.10318,149.0,0.84734,1.38594,0.12004,1.39113,-4.95031
2180562.75918,149.0,0.67072,1.40857,0.11354,1.41314,-4.60859
2180564.84818,149.0,0.53067,1.43267,0.11806,1.43753,-4.71069
2180567.48419,149.0,0.41976,1.44821,0.13519,1.45451,-5.33305
2180570.81619,149.0,0.33183,1.45009,0.15588,1.45845,-6.13547
2180575.02119,149.0,0.26261,1.4391,0.16899,1.44898,-6.69754
2180580.32919,149.0,0.20791,1.42398,0.1675,1.4338,-6.70873
2180587.0342,149.0,0.16452,1.41771,0.14766,1.42538,-5.94622
2180595.5102,149.0,0.13007,1.4342,0.11511,1.43881,-4.58889
2180606.20121,149.0,0.10309,1.48639,0.08508,1.48882,-3.27617
2180619.71422,149.0,0.08153,1.5791,0.0837,1.58132,-3.03397
2180636.81223,149.0,0.06443,1.68536,0.13154,1.69048,-4.46295
2180658.39924,149.0,0.05102,1.78851,0.26619,1.80821,-8.46527
2180685.64126,149.0,0.04042,1.80993,0.46611,1.86899,-14.44163
2180720.13728,149.0,0.03192,1.70881,0.66025,1.83193,-21.12556
2180763.6843,149.0,0.02528,1.50326,0.7542,1.68184,-26.64347
2180818.74934,149.0,0.01999,1.26701,0.67164,1.43402,-27.92804
2194884.72075,150.0,20004.453,0.28367,-0.02718,0.28497,5.47228
2194884.86375,150.0,15829.126,0.29089,-0.00615,0.29096,1.21191
2194885.00575,150.0,12516.703,0.29736,0.01033,0.29754,-1.99018
2194885.14775,150.0,9909.4424,0.30784,0.02516,0.30887,-4.6729
2194885.31175,150.0,7835.48,0.3175,0.03942,0.31994,-7.07797
2194885.51275,150.0,6217.2461,0.32704,0.05158,0.33109,-8.96307
2194885.75075,150.0,4905.291,0.33806,0.06215,0.34373,-10.41703
2194885.98875,150.0,3881.2737,0.34914,0.07211,0.35651,-11.67013
2194886.22675,150.0,3070.9827,0.36385,0.082,0.37297,-12.70086
2194886.46475,150.0,2430.7778,0.37638,0.09148,0.38734,-13.66042
2194886.70375,150.0,1923.1537,0.39272,0.10253,0.40588,-14.63242
2194886.94075,150.0,1522.4358,0.40997,0.11012,0.4245,-15.03492
2194887.17975,150.0,1203.8446,0.42772,0.11754,0.44357,-15.36629
2194887.41775,150.0,952.86591,0.44579,0.12572,0.46317,-15.74941
2194887.65675,150.0,754.27557,0.46341,0.13516,0.48272,-16.26043
2194887.89375,150.0,596.71857,0.48615,0.14343,0.50687,-16.43713
2194888.13075,150.0,471.96338,0.50845,0.15305,0.53098,-16.75239
2194888.36975,150.0,373.20856,0.53236,0.15936,0.5557,-16.66492
2194888.60675,150.0,295.47278,0.55586,0.16687,0.58037,-16.71014
2194888.84575,150.0,233.87738,0.58177,0.17363,0.60713,-16.61766
2194889.08375,150.0,185.05922,0.60777,0.18279,0.63467,-16.73922
2194889.31975,150.0,146.35823,0.63712,0.18805,0.6643,-16.44443
2194889.55675,150.0,115.77804,0.6652,0.19656,0.69363,-16.46205
2194889.79075,150.0,91.6721,0.69666,0.2005,0.72494,-16.05578
2194890.03675,150.0,72.51701,0.72651,0.20782,0.75565,-15.96329
2194890.26575,150.0,57.36816,0.75923,0.21577,0.7893,-15.86519
2194890.50175,150.0,45.3629,0.78981,0.22262,0.82058,-15.74137
2194890.73475,150.0,35.93134,0.82289,0.22902,0.85416,-15.55264
2194890.98475,150.0,28.40909,0.85651,0.23829,0.88904,-15.54715
2194891.19975,150.0,22.48202,0.89375,0.24914,0.92783,-15.57602
2194891.46375,150.0,17.79613,0.9326,0.25733,0.96745,-15.42596
2194891.71675,150.0,14.06813,0.97676,0.26658,1.01249,-15.26538
2194891.93275,150.0,11.1448,1.02639,0.27463,1.06249,-14.9797
2194892.19975,150.0,8.81772,1.07242,0.2749,1.10709,-14.37723
2194892.37775,150.0,6.97545,1.12448,0.2725,1.15703,-13.62239
2194892.59575,150.0,5.5173,1.17726,0.25751,1.2051,-12.33824
2194892.86475,150.0,4.36941,1.21915,0.24916,1.24436,-11.55075
2194893.20075,150.0,3.45686,1.25737,0.22791,1.27786,-10.27389
2194893.61875,150.0,2.73547,1.28997,0.20639,1.30638,-9.08983
2194894.14375,150.0,2.16054,1.31833,0.18263,1.33092,-7.88699
2194894.80375,150.0,1.70952,1.3459,0.16286,1.35572,-6.89936
2194895.63175,150.0,1.35352,1.37079,0.14998,1.37897,-6.24389
2194896.67475,150.0,1.07079,1.38999,0.14506,1.39754,-5.95797
2194897.98875,150.0,0.84734,1.39985,0.14558,1.4074,-5.93717
2194899.64376,150.0,0.67072,1.40442,0.14367,1.41175,-5.84108
2194901.73276,150.0,0.53067,1.40455,0.13648,1.41117,-5.55007
2194904.36976,150.0,0.41976,1.408,0.12471,1.41351,-5.06163
2194907.70076,150.0,0.33183,1.42081,0.10862,1.42495,-4.37191
2194911.90676,150.0,0.26261,1.44744,0.09457,1.45052,-3.73826
2194917.21477,150.0,0.20791,1.49052,0.09408,1.49349,-3.6115
2194923.91977,150.0,0.16452,1.54234,0.11993,1.54699,-4.44622
2194932.39578,150.0,0.13007,1.58198,0.17812,1.59198,-6.4242
2194943.08578,150.0,0.10309,1.58787,0.25795,1.60869,-9.22723
2194956.59979,150.0,0.08153,1.54836,0.33138,1.58343,-12.08029
2194973.6978,150.0,0.06443,1.48428,0.37089,1.52992,-14.02978
2194995.28381,150.0,0.05102,1.40478,0.33767,1.44479,-13.51596
2195022.52683,150.0,0.04042,1.37609,0.23112,1.39537,-9.53417
2195057.02185,150.0,0.03192,1.45451,0.08215,1.45683,-3.2327
2195100.56988,150.0,0.02528,1.68559,-0.03638,1.68598,1.23657
2195155.63491,150.0,0.01999,2.07239,-0.01132,2.07242,0.31297
2209219.88911,151.0,20004.453,0.2844,-0.02703,0.28568,5.42829
2209220.03211,151.0,15829.126,0.29057,-0.00632,0.29064,1.24689
2209220.17411,151.0,12516.703,0.29883,0.01111,0.29903,-2.12902
2209220.31611,151.0,9909.4424,0.30799,0.02554,0.30904,-4.73991
2209220.48011,151.0,7835.48,0.31645,0.03852,0.31878,-6.94081
2209220.68111,151.0,6217.2461,0.32868,0.05188,0.33275,-8.9701
2209220.91911,151.0,4905.291,0.33697,0.06282,0.34278,-10.55965
2209221.15811,151.0,3881.2737,0.35114,0.0724,0.35853,-11.65092
2209221.39611,151.0,3070.9827,0.36405,0.08185,0.37314,-12.67113
2209221.63411,151.0,2430.7778,0.37917,0.09029,0.38977,-13.39446
2209221.87211,151.0,1923.1537,0.39183,0.0998,0.40434,-14.28912
2209222.10911,151.0,1522.4358,0.40886,0.10816,0.42292,-14.81789
2209222.34811,151.0,1203.8446,0.42572,0.1174,0.44161,-15.41668
2209222.58611,151.0,952.86591,0.44389,0.12722,0.46176,-15.99294
2209222.82511,151.0,754.27557,0.46608,0.13537,0.48535,-16.19565
2209223.06211,151.0,596.71857,0.48555,0.1419,0.50586,-16.29045
2209223.29911,151.0,471.96338,0.5076,0.15096,0.52958,-16.56278
2209223.53911,151.0,373.20856,0.53188,0.15846,0.55498,-16.59051
2209223.77611,151.0,295.47278,0.55629,0.16666,0.58072,-16.67746
2209224.01511,151.0,233.87738,0.5822,0.17424,0.60772,-16.66157
2209224.25311,151.0,185.05922,0.60777,0.18167,0.63435,-16.64191
2209224.49011,151.0,146.35823,0.63699,0.1896,0.66461,-16.57587
2209224.72611,151.0,115.77804,0.66584,0.19477,0.69374,-16.3051
2209224.96011,151.0,91.6721,0.69702,0.20209,0.72572,-16.16909
2209225.20611,151.0,72.51701,0.72642,0.20833,0.75571,-16.0024
2209225.43511,151.0,57.36816,0.75798,0.21457,0.78777,-15.80588
2209225.67111,151.0,45.3629,0.78947,0.22117,0.81987,-15.65021
2209225.90411,151.0,35.93134,0.82262,0.22903,0.8539,-15.55777
2209226.15411,151.0,28.40909,0.8578,0.23868,0.89039,-15.5493
2209226.36811,151.0,22.48202,0.89261,0.24786,0.92638,-15.51891
2209226.63311,151.0,17.79613,0.93154,0.25812,0.96664,-15.48761
2209226.88611,151.0,14.06813,0.97627,0.26688,1.01209,-15.28932
2209227.10211,151.0,11.1448,1.02493,0.273,1.06066,-14.9148
2209227.36911,151.0,8.81772,1.07111,0.27492,1.10583,-14.39504
2209227.54711,151.0,6.97545,1.12558,0.27044,1.15761,-13.51023
2209227.76511,151.0,5.5173,1.17426,0.25625,1.20189,-12.31014
2209228.03511,151.0,4.36941,1.22236,0.24736,1.24714,-11.44005
2209228.37011,151.0,3.45686,1.25702,0.22948,1.2778,-10.3461
2209228.78811,151.0,2.73547,1.29023,0.20889,1.30703,-9.19627
2209229.31411,151.0,2.16054,1.31746,0.18595,1.33052,-8.03396
2209229.97311,151.0,1.70952,1.34163,0.16421,1.35165,-6.97814
2209230.80111,151.0,1.35352,1.36578,0.14726,1.37369,-6.15411
2209231.84411,151.0,1.07079,1.38975,0.13826,1.39661,-5.68147
2209233.15811,151.0,0.84734,1.4058,0.1387,1.41263,-5.63453
2209234.81411,151.0,0.67072,1.41583,0.14193,1.42293,-5.72465
2209236.90212,151.0,0.53067,1.41549,0.14385,1.42278,-5.80274
2209239.53912,151.0,0.41976,1.41251,0.13905,1.41934,-5.62204
2209242.87012,151.0,0.33183,1.41467,0.12616,1.42028,-5.09606
2209247.07612,151.0,0.26261,1.4281,0.10836,1.4322,-4.33927
2209252.38413,151.0,0.20791,1.45985,0.09245,1.46277,-3.62371
2209259.08913,151.0,0.16452,1.51117,0.09282,1.51402,-3.5149
2209267.56513,151.0,0.13007,1.57317,0.12606,1.57822,-4.58138
2209278.25514,151.0,0.10309,1.62137,0.1985,1.63347,-6.97988
2209291.76915,151.0,0.08153,1.62716,0.29842,1.6543,-10.39261
2209308.86716,151.0,0.06443,1.58983,0.39021,1.63702,-13.79028
2209330.45317,151.0,0.05102,1.48847,0.43424,1.55052,-16.26369
2209357.69619,151.0,0.04042,1.38853,0.39063,1.44243,-15.71265
2209392.19121,151.0,0.03192,1.34743,0.25553,1.37144,-10.73818
2209435.73923,151.0,0.02528,1.44345,0.06027,1.4447,-2.39114
2209490.80427,151.0,0.01999,1.74096,-0.10213,1.74396,3.35725
2223562.55392,152.0,20004.453,0.28403,-0.02708,0.28531,5.44598
2223562.69692,152.0,15829.126,0.2896,-0.0067,0.28967,1.32455
2223562.83892,152.0,12516.703,0.29922,0.01125,0.29943,-2.15242
2223562.98092,152.0,9909.4424,0.30822,0.02624,0.30934,-4.86522
2223563.14492,152.0,7835.48,0.31661,0.03957,0.31908,-7.12419
2223563.34592,152.0,6217.2461,0.32788,0.05124,0.33186,-8.88278
2223563.58392,152.0,4905.291,0.33792,0.06174,0.34352,-10.35385
2223563.82292,152.0,3881.2737,0.35044,0.07073,0.3575,-11.41121
2223564.06092,152.0,3070.9827,0.36346,0.08114,0.37241,-12.58514
2223564.29892,152.0,2430.7778,0.37668,0.09096,0.3875,-13.57587
2223564.53692,152.0,1923.1537,0.39145,0.10015,0.40406,-14.35154
2223564.77492,152.0,1522.4358,0.40827,0.10875,0.4225,-14.9154
2223565.01292,152.0,1203.8446,0.4269,0.11723,0.4427,-15.35584
2223565.25092,152.0,952.86591,0.4447,0.1269,0.46245,-15.9273
2223565.48992,152.0,754.27557,0.46481,0.13277,0.4834,-15.94171
2223565.72692,152.0,596.71857,0.48484,0.14307,0.50551,-16.44107
2223565.96392,152.0,471.96338,0.50736,0.14885,0.52874,-16.35046
2223566.20392,152.0,373.20856,0.53156,0.15891,0.55481,-16.64419
2223566.44093,152.0,295.47278,0.55551,0.16642,0.5799,-16.67737
2223566.68093,152.0,233.87738,0.58132,0.17324,0.60659,-16.59474
2223566.91893,152.0,185.05922,0.60763,0.18006,0.63374,-16.50599
2223567.15493,152.0,146.35823,0.63613,0.18801,0.66333,-16.46506
2223567.39093,152.0,115.77804,0.66391,0.19536,0.69206,-16.39712
2223567.62493,152.0,91.6721,0.69454,0.20098,0.72304,-16.13857
2223567.87093,152.0,72.51701,0.72564,0.20786,0.75482,-15.98412
2223568.09993,152.0,57.36816,0.75716,0.21321,0.7866,-15.7266
2223568.33593,152.0,45.3629,0.78757,0.22005,0.81773,-15.61061
2223568.56893,152.0,35.93134,0.82128,0.22909,0.85264,-15.58585
2223568.81893,152.0,28.40909,0.85452,0.23634,0.8866,-15.46038
2223569.03293,152.0,22.48202,0.89098,0.24744,0.9247,-15.52075
2223569.29793,152.0,17.79613,0.93158,0.25757,0.96653,-15.45544
2223569.55093,152.0,14.06813,0.97262,0.26867,1.00904,-15.4417
2223569.76693,152.0,11.1448,1.02106,0.27534,1.05753,-15.09133
2223570.03393,152.0,8.81772,1.07137,0.27399,1.10585,-14.34521
2223570.21193,152.0,6.97545,1.12334,0.26612,1.15443,-13.32785
2223570.42993,152.0,5.5173,1.17203,0.26329,1.20124,-12.66102
2223570.69993,152.0,4.36941,1.21453,0.24405,1.2388,-11.36179
2223571.03493,152.0,3.45686,1.25448,0.22566,1.27461,-10.19751
2223571.45293,152.0,2.73547,1.28808,0.20333,1.30403,-8.97043
2223571.97793,152.0,2.16054,1.32052,0.18127,1.3329,-7.81626
2223572.63793,152.0,1.70952,1.34851,0.16794,1.35892,-7.09881
2223573.46593,152.0,1.35352,1.36709,0.15877,1.37628,-6.62469
2223574.50893,152.0,1.07079,1.37724,0.15185,1.38559,-6.29192
2223575.82293,152.0,0.84734,1.3831,0.14326,1.3905,-5.91337
2223577.47893,152.0,0.67072,1.38937,0.13227,1.39565,-5.43816
2223579.56693,152.0,0.53067,1.39907,0.11748,1.40399,-4.79983
2223582.20393,152.0,0.41976,1.41643,0.10358,1.42021,-4.18263
2223585.53494,152.0,0.33183,1.44555,0.09609,1.44874,-3.80293
2223589.74094,152.0,0.26261,1.48396,0.10481,1.48765,-4.03989
2223595.04894,152.0,0.20791,1.51879,0.1368,1.52494,-5.14669
2223601.75395,152.0,0.16452,1.53496,0.18847,1.54649,-7.00014
2223610.22995,152.0,0.13007,1.51946,0.24254,1.53869,-9.06919
2223620.91996,152.0,0.10309,1.47704,0.2745,1.50233,-10.52791
2223634.43397,152.0,0.08153,1.42676,0.26637,1.45141,-10.57512
2223651.53198,152.0,0.06443,1.39964,0.22523,1.41765,-9.1417
2223673.11799,152.0,0.05102,1.42889,0.13291,1.43506,-5.31407
2223700.361,152.0,0.04042,1.55504,0.0432,1.55564,-1.59113
2223734.85703,152.0,0.03192,1.78875,0.02874,1.78898,-0.92056
2223778.40405,152.0,0.02528,2.07538,0.17205,2.0825,-4.73912
2223833.46908,152.0,0.01999,2.30878,0.52281,2.36724,-12.75903
2237901.44771,153.0,20004.453,0.2835,-0.02701,0.28478,5.44244
2237901.59071,153.0,15829.126,0.29146,-0.00552,0.29151,1.08496
2237901.73271,153.0,12516.703,0.29914,0.01116,0.29935,-2.1359
2237901.87471,153.0,9909.4424,0.30767,0.02544,0.30872,-4.7265
2237902.03871,153.0,7835.48,0.31698,0.03948,0.31943,-7.09952
2237902.23971,153.0,6217.2461,0.32779,0.04948,0.33151,-8.58345
2237902.47771,153.0,4905.291,0.33874,0.06263,0.34449,-10.47479
2237902.71571,153.0,3881.2737,0.34992,0.07106,0.35707,-11.4791
2237902.95371,153.0,3070.9827,0.36337,0.08263,0.37265,-12.8105
2237903.19171,153.0,2430.7778,0.37713,0.09071,0.38788,-13.52394
2237903.43071,153.0,1923.1537,0.39233,0.10055,0.40501,-14.37447
2237903.66771,153.0,1522.4358,0.40951,0.10877,0.42371,-14.87546
2237903.90671,153.0,1203.8446,0.42681,0.11737,0.44266,-15.3756
2237904.14471,153.0,952.86591,0.4436,0.12497,0.46087,-15.73334
2237904.38371,153.0,754.27557,0.46533,0.13408,0.48427,-16.07318
2237904.62071,153.0,596.71857,0.48358,0.14341,0.5044,-16.51786
2237904.85771,153.0,471.96338,0.50839,0.15068,0.53025,-16.50924
2237905.09771,153.0,373.20856,0.53192,0.1598,0.55541,-16.72144
2237905.33471,153.0,295.47278,0.55642,0.16565,0.58055,-16.57853
2237905.57471,153.0,233.87738,0.58244,0.17544,0.60829,-16.76301
2237905.81271,153.0,185.05922,0.60827,0.18138,0.63474,-16.60392
2237906.04871,153.0,146.35823,0.63539,0.18875,0.66283,-16.54479
2237906.28471,153.0,115.77804,0.6652,0.19498,0.69319,-16.33618
2237906.51871,153.0,91.6721,0.69401,0.20074,0.72246,-16.13261
2237906.76471,153.0,72.51701,0.72389,0.20818,0.75323,-16.04471
2237906.99371,153.0,57.36816,0.75705,0.21353,0.78659,-15.75122
2237907.23071,153.0,45.3629,0.7891,0.22129,0.81954,-15.66532
2237907.46271,153.0,35.93134,0.82096,0.22706,0.85178,-15.46035
2237907.71271,153.0,28.40909,0.8542,0.23711,0.8865,-15.5135
2237907.92771,153.0,22.48202,0.88904,0.24728,0.92279,-15.54353
2237908.19271,153.0,17.79613,0.92923,0.25759,0.96428,-15.49399
2237908.44471,153.0,14.06813,0.97285,0.26556,1.00845,-15.26805
2237908.66071,153.0,11.1448,1.0184,0.27206,1.05411,-14.95685
2237908.92771,153.0,8.81772,1.0699,0.27337,1.10427,-14.33297
2237909.10571,153.0,6.97545,1.12525,0.26943,1.15706,-13.46544
2237909.32371,153.0,5.5173,1.16813,0.26028,1.19678,-12.56146
2237909.59371,153.0,4.36941,1.21461,0.24471,1.23901,-11.39117
2237909.92872,153.0,3.45686,1.25329,0.22525,1.27337,-10.18902
2237910.34672,153.0,2.73547,1.29031,0.20196,1.30602,-8.89595
2237910.87172,153.0,2.16054,1.32323,0.18392,1.33595,-7.91298
2237911.53172,153.0,1.70952,1.34561,0.17384,1.35679,-7.36118
2237912.35972,153.0,1.35352,1.35955,0.16208,1.36918,-6.79864
2237913.40272,153.0,1.07079,1.36876,0.14849,1.37679,-6.19156
2237914.71672,153.0,0.84734,1.37803,0.13442,1.38457,-5.57134
2237916.37272,153.0,0.67072,1.3904,0.12082,1.39563,-4.96616
2237918.46072,153.0,0.53067,1.40782,0.10738,1.41191,-4.36178
2237921.09772,153.0,0.41976,1.43467,0.10025,1.43817,-3.99733
2237924.42872,153.0,0.33183,1.46695,0.10888,1.47098,-4.245
2237928.63473,153.0,0.26261,1.49397,0.13613,1.50016,-5.2065
2237933.94273,153.0,0.20791,1.50277,0.17637,1.51308,-6.69365
2237940.64773,153.0,0.16452,1.48833,0.21422,1.50367,-8.19047
2237949.12374,153.0,0.13007,1.45486,0.23183,1.47322,-9.05373
2237959.81374,153.0,0.10309,1.42152,0.21622,1.43787,-8.64847
2237973.32775,153.0,0.08153,1.41492,0.16822,1.42488,-6.77992
2237990.42576,153.0,0.06443,1.45174,0.11083,1.45597,-4.36573
2238012.01178,153.0,0.05102,1.56614,0.05446,1.56709,-1.9917
2238039.25479,153.0,0.04042,1.75798,0.07095,1.75941,-2.31117
2238073.74981,153.0,0.03192,1.97384,0.2194,1.986,-6.34248
2238117.29784,153.0,0.02528,2.11181,0.51636,2.17402,-13.73974
2238172.36287,153.0,0.01999,2.06705,0.89757,2.25351,-23.4717
2252237.47108,154.0,20004.453,0.28458,-0.02754,0.28591,5.52769
2252237.61408,154.0,15829.126,0.29073,-0.00634,0.2908,1.24992
2252237.75608,154.0,12516.703,0.30024,0.00996,0.30041,-1.89942
2252237.89808,154.0,9909.4424,0.30732,0.02637,0.30845,-4.90425
2252238.06208,154.0,7835.48,0.31631,0.03871,0.31867,-6.97733
2252238.26308,154.0,6217.2461,0.32752,0.05093,0.33146,-8.83807
2252238.50108,154.0,4905.291,0.33813,0.06185,0.34374,-10.36646
2252238.73908,154.0,3881.2737,0.34899,0.07284,0.35651,-11.78886
2252238.97708,154.0,3070.9827,0.36369,0.08187,0.37279,-12.68566
2252239.21508,154.0,2430.7778,0.3773,0.09032,0.38796,-13.46305
2252239.45408,154.0,1923.1537,0.393,0.09997,0.40551,-14.27172
2252239.69208,154.0,1522.4358,0.4086,0.10856,0.42278,-14.87963
2252239.93008,154.0,1203.8446,0.42585,0.11714,0.44167,-15.38047
2252240.16808,154.0,952.86591,0.44429,0.12472,0.46146,-15.68051
2252240.40708,154.0,754.27557,0.46469,0.13467,0.48381,-16.16165
2252240.64408,154.0,596.71857,0.48642,0.14365,0.50718,-16.45265
2252240.88108,154.0,471.96338,0.50671,0.1499,0.52842,-16.47986
2252241.12108,154.0,373.20856,0.53049,0.15944,0.55393,-16.7279
2252241.35808,154.0,295.47278,0.55583,0.16692,0.58036,-16.71546
2252241.59708,154.0,233.87738,0.58097,0.17365,0.60637,-16.64088
2252241.83608,154.0,185.05922,0.60716,0.1808,0.63351,-16.58227
2252242.07208,154.0,146.35823,0.63562,0.18794,0.66283,-16.47181
2252242.30808,154.0,115.77804,0.66485,0.19564,0.69304,-16.39695
2252242.54208,154.0,91.6721,0.69419,0.19999,0.72242,-16.07129
2252242.78808,154.0,72.51701,0.72624,0.20729,0.75525,-15.93052
2252243.01708,154.0,57.36816,0.75488,0.21426,0.7847,-15.84546
2252243.25408,154.0,45.3629,0.78782,0.22072,0.81816,-15.65131
2252243.48608,154.0,35.93134,0.81954,0.22686,0.85036,-15.47292
2252243.73608,154.0,28.40909,0.85446,0.23651,0.88659,-15.47162
2252243.95108,154.0,22.48202,0.89027,0.24781,0.92412,-15.55488
2252244.21608,154.0,17.79613,0.92885,0.25706,0.96376,-15.46922
2252244.46808,154.0,14.06813,0.97217,0.26724,1.00823,-15.37044
2252244.68408,154.0,11.1448,1.01974,0.27405,1.05592,-15.04285
2252244.95108,154.0,8.81772,1.07186,0.27721,1.10712,-14.50055
2252245.12908,154.0,6.97545,1.12052,0.26922,1.15241,-13.50998
2252245.34708,154.0,5.5173,1.17,0.26096,1.19874,-12.57365
2252245.61708,154.0,4.36941,1.21682,0.2413,1.24052,-11.21629
2252245.95208,154.0,3.45686,1.26081,0.22673,1.28103,-10.19431
2252246.37108,154.0,2.73547,1.29118,0.21044,1.30822,-9.25694
2252246.89608,154.0,2.16054,1.3156,0.19091,1.32938,-8.25655
2252247.55508,154.0,1.70952,1.33612,0.1701,1.34691,-7.2553
2252248.38308,154.0,1.35352,1.35469,0.15067,1.36305,-6.34645
2252249.42608,154.0,1.07079,1.374,0.13341,1.38046,-5.54597
2252250.74008,154.0,0.84734,1.39694,0.12193,1.40225,-4.98816
2252252.39609,154.0,0.67072,1.4184,0.12007,1.42347,-4.83877
2252254.48509,154.0,0.53067,1.43656,0.13024,1.44245,-5.18027
