Repository: SebaVillagra00/ICM2985-SOH-IPRE

## Data University of Cambridge (EIS Cambridge)
Data publicada en "Identifying degradation patterns of lithium ion batteries from impedance spectroscopy using machine learning" (Zhang, Tang, Zhang, Wang, Stimming & Lee, 2020) https://www.nature.com/articles/s41467-020-15235-7.

Carpeta contiene:
* Paper de Nature Comunications (IF: 16.6).
* Data frames para IOS.
* Data frames para Windows.

Cada Data frame está contenido en un archivo .txt con las siguientes columnas:
* time/s: tiempo en que se mide la muestra.
* cycle number: ciclo de carga de la batería.
* freq/Hz: frecuencia de la señal de input.
* Re(Z)/Ohm: Parte resistiva de la impedancia.
* Im(Z)/Ohm: Parte reactiva de la impedancia.

File: EIS Cambridge/EIS csv/EIS_state_III_25C02.csv (part 15 of 23)
time/s,cycle number,freq/Hz,Re(Z)/Ohm,-Im(Z)/Ohm,|Z|/Ohm,Phase(Z)/deg
2252257.12109,154.0,0.41976,1.44337,0.14592,1.45073,-5.77287
2252260.45309,154.0,0.33183,1.43751,0.15806,1.44617,-6.2749
2252264.65809,154.0,0.26261,1.42585,0.15812,1.4346,-6.32811
2252269.9661,154.0,0.20791,1.42041,0.14385,1.42767,-5.78303
2252276.6711,154.0,0.16452,1.43171,0.11783,1.43655,-4.70471
2252285.1471,154.0,0.13007,1.47101,0.09128,1.47384,-3.55099
2252295.83811,154.0,0.10309,1.54357,0.08449,1.54588,-3.13312
2252309.35112,154.0,0.08153,1.63894,0.12381,1.64361,-4.32023
2252326.44913,154.0,0.06443,1.72337,0.21459,1.73667,-7.09782
2252348.03614,154.0,0.05102,1.75754,0.37522,1.79715,-12.05123
2252375.27816,154.0,0.04042,1.69244,0.54214,1.77715,-17.76193
2252409.77418,154.0,0.03192,1.53657,0.63917,1.66421,-22.58599
2252453.3212,154.0,0.02528,1.34696,0.59674,1.47323,-23.89487
2252508.38624,154.0,0.01999,1.22725,0.38795,1.28711,-17.54264
2266573.59304,155.0,20004.453,0.28347,-0.02839,0.28489,5.71833
2266573.73604,155.0,15829.126,0.29043,-0.00847,0.29055,1.6701
2266573.87804,155.0,12516.703,0.29994,0.01079,0.30014,-2.05954
2266574.02004,155.0,9909.4424,0.30847,0.02484,0.30947,-4.6032
2266574.18404,155.0,7835.48,0.31797,0.03945,0.32041,-7.07279
2266574.38504,155.0,6217.2461,0.32646,0.0506,0.33036,-8.81103
2266574.62304,155.0,4905.291,0.33723,0.06152,0.34279,-10.33883
2266574.86204,155.0,3881.2737,0.35001,0.07199,0.35733,-11.62185
2266575.09904,155.0,3070.9827,0.36371,0.08059,0.37253,-12.4929
2266575.33704,155.0,2430.7778,0.37705,0.09122,0.38793,-13.59969
2266575.57604,155.0,1923.1537,0.39333,0.10033,0.40592,-14.30995
2266575.81404,155.0,1522.4358,0.40913,0.10872,0.42333,-14.88162
2266576.05204,155.0,1203.8446,0.42611,0.11718,0.44192,-15.37613
2266576.29104,155.0,952.86591,0.44463,0.12626,0.46221,-15.85253
2266576.52904,155.0,754.27557,0.46468,0.13369,0.48353,-16.05126
2266576.76604,155.0,596.71857,0.48556,0.14342,0.5063,-16.45607
2266577.00404,155.0,471.96338,0.50791,0.14985,0.52955,-16.4376
2266577.24304,155.0,373.20856,0.53082,0.15987,0.55437,-16.76092
2266577.48004,155.0,295.47278,0.55509,0.16675,0.5796,-16.71983
2266577.72004,155.0,233.87738,0.58235,0.17329,0.60759,-16.57157
2266577.95804,155.0,185.05922,0.60857,0.18117,0.63496,-16.57824
2266578.19405,155.0,146.35823,0.6363,0.18846,0.66362,-16.49845
2266578.43005,155.0,115.77804,0.66509,0.19289,0.6925,-16.17285
2266578.66505,155.0,91.6721,0.69474,0.20183,0.72347,-16.19918
2266578.91005,155.0,72.51701,0.72682,0.20798,0.75599,-15.96882
2266579.13905,155.0,57.36816,0.75495,0.21373,0.78462,-15.80695
2266579.37605,155.0,45.3629,0.78762,0.22108,0.81806,-15.67943
2266579.60805,155.0,35.93134,0.82098,0.22852,0.85219,-15.5543
2266579.85805,155.0,28.40909,0.85647,0.23952,0.88933,-15.62424
2266580.07305,155.0,22.48202,0.8903,0.2486,0.92435,-15.60134
2266580.33805,155.0,17.79613,0.93089,0.25779,0.96593,-15.47914
2266580.59005,155.0,14.06813,0.97276,0.26752,1.00888,-15.37698
2266580.80605,155.0,11.1448,1.02194,0.27333,1.05786,-14.97417
2266581.07305,155.0,8.81772,1.07015,0.27603,1.10518,-14.46338
2266581.25105,155.0,6.97545,1.12348,0.27228,1.156,-13.62308
2266581.47005,155.0,5.5173,1.17249,0.25752,1.20044,-12.38766
2266581.73905,155.0,4.36941,1.22257,0.24919,1.24771,-11.52062
2266582.07405,155.0,3.45686,1.25685,0.23214,1.2781,-10.46453
2266582.49305,155.0,2.73547,1.28967,0.20875,1.30646,-9.19448
2266583.01805,155.0,2.16054,1.31728,0.18755,1.33056,-8.10327
2266583.67705,155.0,1.70952,1.34119,0.16545,1.35136,-7.03251
2266584.50605,155.0,1.35352,1.36589,0.14777,1.37386,-6.17469
2266585.54805,155.0,1.07079,1.3886,0.13817,1.39546,-5.68245
2266586.86205,155.0,0.84734,1.40705,0.13847,1.41385,-5.62058
2266588.51805,155.0,0.67072,1.41705,0.14207,1.42415,-5.7252
2266590.60705,155.0,0.53067,1.41649,0.14488,1.42388,-5.83979
2266593.24405,155.0,0.41976,1.41387,0.14105,1.42089,-5.69697
2266596.57506,155.0,0.33183,1.41521,0.12835,1.42102,-5.18209
2266600.78106,155.0,0.26261,1.42715,0.10969,1.43136,-4.39509
2266606.08906,155.0,0.20791,1.45758,0.09314,1.46055,-3.65612
2266612.79307,155.0,0.16452,1.50811,0.09163,1.51089,-3.47684
2266621.27007,155.0,0.13007,1.57129,0.12172,1.57599,-4.42967
2266631.96008,155.0,0.10309,1.62295,0.19232,1.6343,-6.75804
2266645.47409,155.0,0.08153,1.63412,0.29289,1.66017,-10.16148
2266662.5711,155.0,0.06443,1.60384,0.38895,1.65033,-13.63167
2266684.15811,155.0,0.05102,1.50544,0.44317,1.56932,-16.40346
2266711.40012,155.0,0.04042,1.3974,0.41138,1.4567,-16.40381
2266745.89615,155.0,0.03192,1.34311,0.27952,1.37189,-11.75637
2266789.44417,155.0,0.02528,1.41886,0.08377,1.42133,-3.3789
2266844.5092,155.0,0.01999,1.69427,-0.09826,1.69711,3.31929
2280906.27018,156.0,20004.453,0.28448,-0.02884,0.28594,5.78776
2280906.41318,156.0,15829.126,0.29,-0.00736,0.29009,1.45304
2280906.55518,156.0,12516.703,0.29895,0.01029,0.29912,-1.9716
2280906.69718,156.0,9909.4424,0.30866,0.02704,0.30984,-5.00632
2280906.86118,156.0,7835.48,0.31782,0.03891,0.32019,-6.98035
2280907.06218,156.0,6217.2461,0.32647,0.05256,0.33067,-9.14609
2280907.30018,156.0,4905.291,0.33842,0.06148,0.34396,-10.29597
2280907.53818,156.0,3881.2737,0.34985,0.07331,0.35744,-11.83467
2280907.77618,156.0,3070.9827,0.36268,0.08216,0.37187,-12.76483
2280908.01418,156.0,2430.7778,0.37722,0.09079,0.38799,-13.5326
2280908.25318,156.0,1923.1537,0.39324,0.09998,0.40575,-14.26487
2280908.49118,156.0,1522.4358,0.40908,0.10824,0.42316,-14.82061
2280908.72918,156.0,1203.8446,0.42535,0.11785,0.44137,-15.48672
2280908.96718,156.0,952.86591,0.44465,0.12538,0.46199,-15.74743
2280909.20618,156.0,754.27557,0.46445,0.13512,0.48371,-16.22057
2280909.44318,156.0,596.71857,0.48521,0.14368,0.50603,-16.49474
2280909.68118,156.0,471.96338,0.50614,0.15171,0.52839,-16.68535
2280909.92018,156.0,373.20856,0.53173,0.15836,0.55481,-16.58448
2280910.15718,156.0,295.47278,0.55585,0.16623,0.58018,-16.6495
2280910.39618,156.0,233.87738,0.57969,0.17393,0.60522,-16.70106
2280910.63518,156.0,185.05922,0.60907,0.18003,0.63512,-16.46703
2280910.87118,156.0,146.35823,0.63626,0.18748,0.6633,-16.41782
2280911.10718,156.0,115.77804,0.66446,0.19595,0.69275,-16.43091
2280911.34118,156.0,91.6721,0.69511,0.20164,0.72377,-16.17669
2280911.58718,156.0,72.51701,0.72556,0.20732,0.7546,-15.94693
2280911.81618,156.0,57.36816,0.75718,0.21509,0.78714,-15.85797
2280912.05218,156.0,45.3629,0.78842,0.22188,0.81904,-15.71814
2280912.28519,156.0,35.93134,0.82071,0.22834,0.85188,-15.54785
2280912.53519,156.0,28.40909,0.85425,0.23714,0.88656,-15.51456
2280912.74919,156.0,22.48202,0.88971,0.24716,0.9234,-15.52516
2280913.01419,156.0,17.79613,0.9305,0.25808,0.96563,-15.50179
2280913.26719,156.0,14.06813,0.97223,0.26763,1.0084,-15.3908
2280913.48319,156.0,11.1448,1.02414,0.27201,1.05965,-14.87452
2280913.75019,156.0,8.81772,1.06997,0.27715,1.10528,-14.52181
2280913.92819,156.0,6.97545,1.12499,0.27405,1.15789,-13.69088
2280914.14619,156.0,5.5173,1.17297,0.25848,1.20111,-12.42718
2280914.41619,156.0,4.36941,1.22225,0.24943,1.24744,-11.53405
2280914.75119,156.0,3.45686,1.25802,0.23217,1.27926,-10.45626
2280915.16919,156.0,2.73547,1.29183,0.20981,1.30875,-9.22496
2280915.69419,156.0,2.16054,1.3192,0.1884,1.33259,-8.12775
2280916.35419,156.0,1.70952,1.3429,0.1662,1.35315,-7.0553
2280917.18219,156.0,1.35352,1.36821,0.14833,1.37623,-6.18737
2280918.22519,156.0,1.07079,1.3915,0.13912,1.39844,-5.70944
2280919.53919,156.0,0.84734,1.40947,0.13948,1.41636,-5.65154
2280921.19519,156.0,0.67072,1.41901,0.14274,1.42618,-5.74404
2280923.28319,156.0,0.53067,1.41923,0.14537,1.42666,-5.84848
2280925.92019,156.0,0.41976,1.4164,0.14074,1.42338,-5.67447
2280929.2512,156.0,0.33183,1.41745,0.12819,1.42323,-5.16751
2280933.4572,156.0,0.26261,1.43,0.11039,1.43425,-4.41412
2280938.7652,156.0,0.20791,1.46047,0.09397,1.46349,-3.68162
2280945.4692,156.0,0.16452,1.51108,0.09234,1.5139,-3.49692
2280953.94621,156.0,0.13007,1.57333,0.12244,1.57809,-4.44979
2280964.63622,156.0,0.10309,1.62462,0.19336,1.63608,-6.78718
2280978.15022,156.0,0.08153,1.63472,0.2938,1.66091,-10.18868
2280995.24823,156.0,0.06443,1.6015,0.38959,1.64821,-13.67261
2281016.83425,156.0,0.05102,1.50147,0.4386,1.56422,-16.28373
2281044.07726,156.0,0.04042,1.39678,0.40228,1.45356,-16.06671
2281078.57228,156.0,0.03192,1.34787,0.27134,1.37491,-11.38216
2281122.11931,156.0,0.02528,1.4298,0.07627,1.43184,-3.0535
2281177.18534,156.0,0.01999,1.71339,-0.09942,1.71627,3.3208
2295242.08954,157.0,20004.453,0.28525,-0.02811,0.28663,5.62736
2295242.23254,157.0,15829.126,0.29117,-0.00591,0.29123,1.16302
2295242.37454,157.0,12516.703,0.29932,0.01148,0.29954,-2.19605
2295242.51654,157.0,9909.4424,0.30766,0.0261,0.30877,-4.84937
2295242.68055,157.0,7835.48,0.31697,0.03836,0.31929,-6.90101
2295242.88155,157.0,6217.2461,0.32701,0.0505,0.33089,-8.77911
2295243.11955,157.0,4905.291,0.33952,0.06267,0.34526,-10.45804
2295243.35755,157.0,3881.2737,0.34969,0.07155,0.35693,-11.5641
2295243.59555,157.0,3070.9827,0.3636,0.08123,0.37256,-12.5938
2295243.83455,157.0,2430.7778,0.37797,0.0906,0.38867,-13.48001
2295244.07255,157.0,1923.1537,0.39178,0.10013,0.40438,-14.33696
2295244.31055,157.0,1522.4358,0.40777,0.10881,0.42204,-14.94046
2295244.54855,157.0,1203.8446,0.42528,0.11741,0.44119,-15.43374
2295244.78655,157.0,952.86591,0.44488,0.12498,0.4621,-15.69116
2295245.02555,157.0,754.27557,0.46329,0.1341,0.48231,-16.14347
2295245.26255,157.0,596.71857,0.48409,0.1425,0.50463,-16.40286
2295245.49955,157.0,471.96338,0.50735,0.14947,0.52891,-16.41583
2295245.73855,157.0,373.20856,0.52946,0.1594,0.55293,-16.75485
2295245.97555,157.0,295.47278,0.55614,0.16611,0.58042,-16.62958
2295246.21455,157.0,233.87738,0.58024,0.17299,0.60548,-16.60129
2295246.45255,157.0,185.05922,0.60905,0.18156,0.63553,-16.59915
2295246.68855,157.0,146.35823,0.63549,0.18731,0.66252,-16.42256
2295246.92555,157.0,115.77804,0.66405,0.19422,0.69187,-16.30295
2295247.15955,157.0,91.6721,0.69465,0.20207,0.72344,-16.21921
2295247.40555,157.0,72.51701,0.72418,0.20883,0.75369,-16.08552
2295247.63455,157.0,57.36816,0.75578,0.21445,0.78561,-15.84154
2295247.87055,157.0,45.3629,0.78958,0.22168,0.82011,-15.68279
2295248.10355,157.0,35.93134,0.82033,0.2301,0.85199,-15.66857
2295248.35355,157.0,28.40909,0.85299,0.23729,0.88538,-15.54593
2295248.56755,157.0,22.48202,0.88859,0.24669,0.9222,-15.51576
2295248.83255,157.0,17.79613,0.92779,0.25907,0.96328,-15.60144
2295249.08555,157.0,14.06813,0.9723,0.26608,1.00805,-15.30476
2295249.30155,157.0,11.1448,1.0179,0.27508,1.05442,-15.12267
2295249.56855,157.0,8.81772,1.06881,0.27546,1.10374,-14.45197
2295249.74655,157.0,6.97545,1.1274,0.27238,1.15984,-13.58228
2295249.96455,157.0,5.5173,1.1672,0.26386,1.19665,-12.73825
2295250.23355,157.0,4.36941,1.21751,0.24787,1.24248,-11.5073
2295250.56955,157.0,3.45686,1.2559,0.22739,1.27632,-10.26252
2295250.98755,157.0,2.73547,1.29521,0.20509,1.31135,-8.99776
2295251.51255,157.0,2.16054,1.3278,0.18852,1.34112,-8.08095
2295252.17255,157.0,1.70952,1.3505,0.17657,1.362,-7.44901
2295253.00055,157.0,1.35352,1.36429,0.16466,1.37419,-6.88194
2295254.04355,157.0,1.07079,1.37478,0.15057,1.38301,-6.25032
2295255.35755,157.0,0.84734,1.38437,0.13615,1.39105,-5.61669
2295257.01255,157.0,0.67072,1.39659,0.122,1.40191,-4.99239
2295259.10155,157.0,0.53067,1.41498,0.10811,1.41911,-4.36926
2295261.73856,157.0,0.41976,1.4422,0.10149,1.44577,-4.02528
2295265.06956,157.0,0.33183,1.47461,0.11149,1.47882,-4.32367
2295269.27556,157.0,0.26261,1.50024,0.13963,1.50672,-5.31717
2295274.58356,157.0,0.20791,1.50695,0.17963,1.51762,-6.79773
2295281.28857,157.0,0.16452,1.48982,0.21493,1.50525,-8.20932
2295289.76457,157.0,0.13007,1.45703,0.22892,1.47491,-8.92913
2295300.45458,157.0,0.10309,1.42669,0.21004,1.44206,-8.37495
2295313.96859,157.0,0.08153,1.42422,0.16058,1.43324,-6.43301
2295331.0666,157.0,0.06443,1.46593,0.10636,1.46979,-4.14973
2295352.65261,157.0,0.05102,1.58583,0.05532,1.5868,-1.99804
2295379.89563,157.0,0.04042,1.77747,0.08252,1.77938,-2.65793
2295414.39065,157.0,0.03192,1.98514,0.24259,1.99991,-6.96709
2295457.93867,157.0,0.02528,2.10419,0.54329,2.17319,-14.47731
2295513.00371,157.0,0.01999,2.03882,0.91539,2.23489,-24.17904
2309583.78855,158.0,20004.453,0.28346,-0.02725,0.28477,5.49211
2309583.93155,158.0,15829.126,0.29204,-0.0085,0.29216,1.66799
2309584.07255,158.0,12516.703,0.29848,0.01156,0.2987,-2.21714
2309584.21455,158.0,9909.4424,0.30728,0.02691,0.30845,-5.00547
2309584.37855,158.0,7835.48,0.31698,0.03952,0.31944,-7.10687
2309584.57955,158.0,6217.2461,0.32624,0.05077,0.33017,-8.84485
2309584.81755,158.0,4905.291,0.3366,0.06144,0.34216,-10.3438
2309585.05555,158.0,3881.2737,0.35,0.0715,0.35723,-11.54662
2309585.29355,158.0,3070.9827,0.36212,0.08194,0.37128,-12.75021
2309585.53155,158.0,2430.7778,0.37579,0.09011,0.38645,-13.48376
2309585.77056,158.0,1923.1537,0.39266,0.10072,0.40537,-14.38604
2309586.00756,158.0,1522.4358,0.40813,0.10811,0.42221,-14.83633
2309586.24656,158.0,1203.8446,0.42586,0.11681,0.44159,-15.33908
2309586.48456,158.0,952.86591,0.44502,0.12551,0.46238,-15.75032
2309586.72356,158.0,754.27557,0.46268,0.13497,0.48196,-16.26288
2309586.96056,158.0,596.71857,0.48454,0.14409,0.50551,-16.5606
2309587.19756,158.0,471.96338,0.50649,0.14823,0.52774,-16.31272
2309587.43756,158.0,373.20856,0.52962,0.15814,0.55273,-16.62497
2309587.67456,158.0,295.47278,0.5547,0.1658,0.57895,-16.64108
2309587.91356,158.0,233.87738,0.58034,0.17291,0.60555,-16.59156
2309588.15256,158.0,185.05922,0.60731,0.17971,0.63334,-16.48441
2309588.38856,158.0,146.35823,0.63507,0.18721,0.66209,-16.42435
2309588.62456,158.0,115.77804,0.66423,0.19352,0.69185,-16.24346
2309588.85856,158.0,91.6721,0.69467,0.20024,0.72296,-16.07987
2309589.10456,158.0,72.51701,0.72537,0.2075,0.75447,-15.96352
2309589.33356,158.0,57.36816,0.75551,0.21296,0.78495,-15.74152
2309589.57056,158.0,45.3629,0.78642,0.22033,0.8167,-15.65142
2309589.80256,158.0,35.93134,0.81896,0.22753,0.84998,-15.52693
2309590.05256,158.0,28.40909,0.85339,0.23726,0.88576,-15.53699
2309590.26756,158.0,22.48202,0.88892,0.24749,0.92273,-15.55817
2309590.53256,158.0,17.79613,0.92846,0.25646,0.96323,-15.44118
2309590.78456,158.0,14.06813,0.97178,0.26711,1.00782,-15.36904
2309591.00056,158.0,11.1448,1.02003,0.27363,1.0561,-15.01653
2309591.26756,158.0,8.81772,1.06829,0.27528,1.10319,-14.44992
2309591.44556,158.0,6.97545,1.11927,0.27108,1.15163,-13.61462
2309591.66456,158.0,5.5173,1.17514,0.26168,1.20392,-12.55366
2309591.93356,158.0,4.36941,1.21496,0.24949,1.24031,-11.60428
2309592.26856,158.0,3.45686,1.2533,0.22775,1.27382,-10.29925
2309592.68756,158.0,2.73547,1.28773,0.2082,1.30445,-9.18395
2309593.21256,158.0,2.16054,1.31619,0.18416,1.32901,-7.96495
2309593.87156,158.0,1.70952,1.34468,0.16465,1.35472,-6.98087
2309594.70056,158.0,1.35352,1.36931,0.15256,1.37778,-6.35734
2309595.74356,158.0,1.07079,1.38682,0.14819,1.39472,-6.09917
2309597.05656,158.0,0.84734,1.39573,0.14759,1.40351,-6.03621
2309598.71256,158.0,0.67072,1.40001,0.1436,1.40736,-5.85648
2309600.80156,158.0,0.53067,1.40095,0.13429,1.40737,-5.47554
2309603.43757,158.0,0.41976,1.40742,0.12025,1.41255,-4.8835
2309606.76957,158.0,0.33183,1.42373,0.1045,1.42756,-4.19786
2309610.97457,158.0,0.26261,1.45464,0.09406,1.45768,-3.69962
2309616.28357,158.0,0.20791,1.49929,0.0998,1.50261,-3.80815
2309622.98758,158.0,0.16452,1.54647,0.13363,1.55223,-4.93871
2309631.46358,158.0,0.13007,1.57545,0.19653,1.58766,-7.11062
2309642.15459,158.0,0.10309,1.56759,0.27136,1.5909,-9.82103
2309655.6676,158.0,0.08153,1.51779,0.32893,1.55302,-12.22784
2309672.76561,158.0,0.06443,1.45537,0.35154,1.49723,-13.57935
2309694.35262,158.0,0.05102,1.39152,0.29598,1.42265,-12.00788
2309721.59464,158.0,0.04042,1.39305,0.18165,1.40484,-7.42914
2309756.09066,158.0,0.03192,1.51191,0.04358,1.51254,-1.65109
2309799.63768,158.0,0.02528,1.77636,-0.03456,1.7767,1.11446
2309854.70372,158.0,0.01999,2.16431,0.06345,2.16524,-1.67922
2323924.71016,159.0,20004.453,0.28475,-0.02608,0.28594,5.23304
2323924.85316,159.0,15829.126,0.29139,-0.00687,0.29147,1.35073
2323924.99516,159.0,12516.703,0.29858,0.01091,0.29878,-2.09287
2323925.13716,159.0,9909.4424,0.30734,0.02499,0.30836,-4.64827
2323925.30116,159.0,7835.48,0.31711,0.03879,0.31947,-6.97435
2323925.50216,159.0,6217.2461,0.3273,0.0492,0.33097,-8.54828
2323925.74016,159.0,4905.291,0.33877,0.06319,0.34461,-10.56522
2323925.97916,159.0,3881.2737,0.35088,0.07226,0.35824,-11.63642
2323926.21716,159.0,3070.9827,0.36325,0.08263,0.37253,-12.8146
2323926.45516,159.0,2430.7778,0.376,0.09058,0.38676,-13.54487
2323926.69316,159.0,1923.1537,0.39311,0.10012,0.40566,-14.28862
2323926.93116,159.0,1522.4358,0.40903,0.10855,0.42319,-14.86305
2323927.16916,159.0,1203.8446,0.42506,0.11743,0.44098,-15.44374
2323927.40716,159.0,952.86591,0.44371,0.12524,0.46105,-15.76182
2323927.64616,159.0,754.27557,0.46444,0.13426,0.48346,-16.12382
2323927.88316,159.0,596.71857,0.48392,0.14227,0.5044,-16.38355
2323928.12016,159.0,471.96338,0.50651,0.14973,0.52818,-16.46843
2323928.35916,159.0,373.20856,0.53204,0.15938,0.5554,-16.6758
2323928.59716,159.0,295.47278,0.55446,0.16477,0.57843,-16.55038
2323928.83616,159.0,233.87738,0.58007,0.1726,0.6052,-16.57012
2323929.07416,159.0,185.05922,0.60785,0.17989,0.63391,-16.48552
2323929.31016,159.0,146.35823,0.63652,0.18552,0.66301,-16.24957
2323929.54716,159.0,115.77804,0.6628,0.19495,0.69088,-16.39045
2323929.78116,159.0,91.6721,0.69338,0.20038,0.72175,-16.11838
2323930.02616,159.0,72.51701,0.72291,0.20724,0.75203,-15.99624
2323930.25616,159.0,57.36816,0.75454,0.2126,0.78392,-15.73599
2323930.49216,159.0,45.3629,0.78543,0.21944,0.81551,-15.60955
2323930.72416,159.0,35.93134,0.8189,0.22765,0.84995,-15.53574
2323930.97516,159.0,28.40909,0.85153,0.23696,0.88388,-15.55089
2323931.18916,159.0,22.48202,0.88813,0.24612,0.9216,-15.48934
2323931.45416,159.0,17.79613,0.9272,0.25763,0.96233,-15.52825
2323931.70616,159.0,14.06813,0.96934,0.26674,1.00537,-15.3857
2323931.92216,159.0,11.1448,1.01932,0.27244,1.0551,-14.96391
2323932.19016,159.0,8.81772,1.06698,0.27479,1.1018,-14.44206
2323932.36816,159.0,6.97545,1.11866,0.27134,1.15109,-13.63438
2323932.58616,159.0,5.5173,1.17169,0.25795,1.19975,-12.41562
2323932.85516,159.0,4.36941,1.21444,0.25052,1.24001,-11.65554
2323933.19016,159.0,3.45686,1.25327,0.22924,1.27407,-10.36571
2323933.60916,159.0,2.73547,1.28642,0.20777,1.30309,-9.17451
2323934.13416,159.0,2.16054,1.314,0.18567,1.32705,-8.0427
2323934.79316,159.0,1.70952,1.34033,0.16464,1.35041,-7.00305
2323935.62216,159.0,1.35352,1.36527,0.1489,1.37337,-6.22441
2323936.66516,159.0,1.07079,1.38723,0.14329,1.39461,-5.89722
2323937.97817,159.0,0.84734,1.39963,0.14383,1.407,-5.86731
2323939.63417,159.0,0.67072,1.40612,0.14495,1.41357,-5.88554
2323941.72317,159.0,0.53067,1.40559,0.14106,1.41265,-5.73098
2323944.35917,159.0,0.41976,1.40628,0.13153,1.41241,-5.3435
2323947.69117,159.0,0.33183,1.41383,0.11594,1.41857,-4.68795
2323951.89717,159.0,0.26261,1.4355,0.09922,1.43892,-3.95395
2323957.20518,159.0,0.20791,1.47503,0.09109,1.47784,-3.53387
2323963.90918,159.0,0.16452,1.5285,0.1067,1.53222,-3.99324
2323972.38519,159.0,0.13007,1.57961,0.15615,1.58731,-5.64557
2323983.07619,159.0,0.10309,1.60345,0.2369,1.62085,-8.40419
2323996.5892,159.0,0.08153,1.57987,0.32419,1.61279,-11.59609
2324013.68721,159.0,0.06443,1.52522,0.38783,1.57375,-14.26665
2324035.27422,159.0,0.05102,1.43072,0.38636,1.48197,-15.11195
2324062.51624,159.0,0.04042,1.36613,0.30268,1.39925,-12.49251
2324097.01226,159.0,0.03192,1.39093,0.15075,1.39908,-6.18577
2324140.55929,159.0,0.02528,1.56672,-0.01174,1.56676,0.42941
2324195.62432,159.0,0.01999,1.92779,-0.079,1.92941,2.34671
2338256.27169,160.0,20004.453,0.28474,-0.02892,0.2862,5.8002
2338256.41469,160.0,15829.126,0.2917,-0.00751,0.2918,1.474
2338256.55669,160.0,12516.703,0.29921,0.01123,0.29942,-2.14894
2338256.69869,160.0,9909.4424,0.30699,0.02443,0.30796,-4.55044
2338256.86269,160.0,7835.48,0.31708,0.03938,0.31952,-7.07971
2338257.06369,160.0,6217.2461,0.32831,0.05062,0.33219,-8.76497
2338257.30169,160.0,4905.291,0.33794,0.06108,0.34342,-10.24447
2338257.54069,160.0,3881.2737,0.35003,0.07177,0.35731,-11.58806
2338257.77869,160.0,3070.9827,0.36234,0.08223,0.37156,-12.78617
2338258.01669,160.0,2430.7778,0.37803,0.09034,0.38867,-13.44029
2338258.25469,160.0,1923.1537,0.39309,0.09884,0.40533,-14.11435
2338258.49269,160.0,1522.4358,0.40888,0.10781,0.42286,-14.7707
2338258.73069,160.0,1203.8446,0.42584,0.11674,0.44155,-15.32992
2338258.96969,160.0,952.86591,0.44376,0.12564,0.4612,-15.80849
2338259.20769,160.0,754.27557,0.46475,0.13498,0.48396,-16.19456
2338259.44469,160.0,596.71857,0.48581,0.14078,0.50579,-16.16082
2338259.68269,160.0,471.96338,0.50656,0.15033,0.5284,-16.52915
2338259.92169,160.0,373.20856,0.53031,0.1575,0.5532,-16.54151
2338260.15869,160.0,295.47278,0.55503,0.16609,0.57935,-16.65962
2338260.39869,160.0,233.87738,0.58047,0.17273,0.60563,-16.57139
2338260.63669,160.0,185.05922,0.60785,0.18014,0.63398,-16.50772
2338260.87269,160.0,146.35823,0.63406,0.18666,0.66096,-16.40371
2338261.10869,160.0,115.77804,0.66356,0.19258,0.69094,-16.18362
2338261.34369,160.0,91.6721,0.69319,0.19964,0.72136,-16.0662
2338261.58869,160.0,72.51701,0.72444,0.20657,0.75332,-15.91492
2338261.81769,160.0,57.36816,0.75484,0.21329,0.78439,-15.77846
2338262.05469,160.0,45.3629,0.78603,0.21963,0.81614,-15.61164
2338262.28669,160.0,35.93134,0.81919,0.22722,0.85012,-15.50223
2338262.53669,160.0,28.40909,0.85204,0.23651,0.88426,-15.51332
2338262.75169,160.0,22.48202,0.88754,0.2477,0.92146,-15.59381
2338263.01669,160.0,17.79613,0.92694,0.25646,0.96177,-15.46503
2338263.26869,160.0,14.06813,0.9696,0.26839,1.00606,-15.47213
2338263.48469,160.0,11.1448,1.01725,0.27364,1.05341,-15.05631
2338263.75169,160.0,8.81772,1.06917,0.27855,1.10486,-14.60243
2338263.92969,160.0,6.97545,1.11831,0.27122,1.15073,-13.63264
2338264.14869,160.0,5.5173,1.16498,0.26251,1.19419,-12.69866
2338264.41769,160.0,4.36941,1.21662,0.24328,1.2407,-11.30804
2338264.75269,160.0,3.45686,1.26018,0.2315,1.28127,-10.40936
2338265.17069,160.0,2.73547,1.29029,0.21327,1.3078,-9.38548
2338265.69669,160.0,2.16054,1.316,0.19173,1.3299,-8.28929
2338266.35569,160.0,1.70952,1.33758,0.17121,1.3485,-7.29407
2338267.1837,160.0,1.35352,1.35752,0.15129,1.36593,-6.35923
2338268.2267,160.0,1.07079,1.37797,0.13459,1.38452,-5.57863
2338269.5407,160.0,0.84734,1.40081,0.12474,1.40635,-5.08855
2338271.1967,160.0,0.67072,1.42231,0.12505,1.4278,-5.02451
2338273.2857,160.0,0.53067,1.43664,0.1363,1.44309,-5.41976
2338275.9217,160.0,0.41976,1.43894,0.14981,1.44672,-5.94356
2338279.2537,160.0,0.33183,1.43167,0.15625,1.44017,-6.22866
2338283.4587,160.0,0.26261,1.42324,0.15085,1.43121,-6.05018
2338288.76671,160.0,0.20791,1.42333,0.13314,1.42954,-5.34412
2338295.47171,160.0,0.16452,1.44322,0.10714,1.44719,-4.24565
2338303.94772,160.0,0.13007,1.49112,0.08748,1.49368,-3.3577
2338314.63772,160.0,0.10309,1.56776,0.09437,1.5706,-3.44476
2338328.15173,160.0,0.08153,1.65688,0.15179,1.66382,-5.23439
2338345.24974,160.0,0.06443,1.72325,0.25479,1.74199,-8.41052
2338366.83675,160.0,0.05102,1.72485,0.41308,1.77363,-13.46786
2338394.07877,160.0,0.04042,1.63341,0.55086,1.7238,-18.63644
2338428.57479,160.0,0.03192,1.47235,0.60038,1.59005,-22.18438
2338472.12182,160.0,0.02528,1.31138,0.50834,1.40646,-21.18824
2338527.18685,160.0,0.01999,1.25686,0.26585,1.28467,-11.94321
2352586.97761,161.0,20004.453,0.28448,-0.02709,0.28577,5.44009
2352587.12061,161.0,15829.126,0.29042,-0.00607,0.29048,1.19823
2352587.26261,161.0,12516.703,0.29903,0.01202,0.29927,-2.30259
2352587.40461,161.0,9909.4424,0.30814,0.02552,0.30919,-4.73405
2352587.56861,161.0,7835.48,0.31799,0.03924,0.3204,-7.0348
2352587.76961,161.0,6217.2461,0.32709,0.05137,0.3311,-8.92473
2352588.00761,161.0,4905.291,0.33879,0.06277,0.34455,-10.49625
2352588.24661,161.0,3881.2737,0.35053,0.07202,0.35786,-11.61094
2352588.48461,161.0,3070.9827,0.3637,0.0811,0.37264,-12.57068
2352588.72261,161.0,2430.7778,0.37705,0.09141,0.38797,-13.62827
2352588.96061,161.0,1923.1537,0.39218,0.1,0.40473,-14.30429
2352589.19861,161.0,1522.4358,0.409,0.10958,0.42343,-14.999
2352589.43661,161.0,1203.8446,0.42515,0.11571,0.44061,-15.2249
2352589.67562,161.0,952.86591,0.44366,0.12612,0.46124,-15.86908
2352589.91362,161.0,754.27557,0.46396,0.13498,0.4832,-16.22074
2352590.15062,161.0,596.71857,0.48482,0.14214,0.50523,-16.34014
2352590.38862,161.0,471.96338,0.50757,0.14967,0.52918,-16.42977
2352590.62762,161.0,373.20856,0.5302,0.15811,0.55327,-16.60532
2352590.86562,161.0,295.47278,0.55327,0.16579,0.57758,-16.68079
2352591.10462,161.0,233.87738,0.57969,0.17419,0.6053,-16.72503
2352591.34262,161.0,185.05922,0.60885,0.17993,0.63488,-16.46346
2352591.57862,161.0,146.35823,0.63389,0.18719,0.66095,-16.4519
2352591.81562,161.0,115.77804,0.66415,0.19326,0.6917,-16.22472
2352592.04962,161.0,91.6721,0.69361,0.20102,0.72215,-16.16263
2352592.29462,161.0,72.51701,0.72437,0.20691,0.75334,-15.9414
2352592.52362,161.0,57.36816,0.75573,0.21433,0.78554,-15.83389
2352592.76062,161.0,45.3629,0.78716,0.22023,0.81739,-15.63073
2352592.99262,161.0,35.93134,0.81953,0.22986,0.85116,-15.66789
2352593.24262,161.0,28.40909,0.85132,0.23595,0.88341,-15.49135
2352593.45762,161.0,22.48202,0.88704,0.2465,0.92065,-15.52998
2352593.72262,161.0,17.79613,0.92663,0.2585,0.96201,-15.58725
2352593.97462,161.0,14.06813,0.97111,0.26721,1.00721,-15.38458
2352594.19062,161.0,11.1448,1.01527,0.27443,1.05171,-15.12551
2352594.45762,161.0,8.81772,1.06693,0.27615,1.10209,-14.51105
2352594.63562,161.0,6.97545,1.12416,0.27286,1.15681,-13.64334
2352594.85362,161.0,5.5173,1.16654,0.26241,1.1957,-12.67768
2352595.12362,161.0,4.36941,1.21578,0.24871,1.24096,-11.5612
2352595.45862,161.0,3.45686,1.25444,0.22918,1.2752,-10.35368
2352595.87762,161.0,2.73547,1.29344,0.20576,1.3097,-9.03884
2352596.40262,161.0,2.16054,1.32682,0.18826,1.34011,-8.0758
2352597.06162,161.0,1.70952,1.3504,0.17656,1.36189,-7.44878
2352597.88962,161.0,1.35352,1.36413,0.16494,1.37407,-6.8944
2352598.93262,161.0,1.07079,1.37378,0.15112,1.38207,-6.27733
2352600.24662,161.0,0.84734,1.38434,0.1363,1.39104,-5.62326
2352601.90262,161.0,0.67072,1.39615,0.12214,1.40148,-4.99964
2352603.99162,161.0,0.53067,1.4143,0.10846,1.41846,-4.38541
2352606.62763,161.0,0.41976,1.44149,0.10187,1.44509,-4.04255
2352609.95963,161.0,0.33183,1.47359,0.11048,1.47773,-4.28763
2352614.16463,161.0,0.26261,1.50022,0.1386,1.50661,-5.27821
2352619.47363,161.0,0.20791,1.508,0.1789,1.51858,-6.76568
2352626.17764,161.0,0.16452,1.49199,0.21516,1.50743,-8.20616
2352634.65464,161.0,0.13007,1.45862,0.2306,1.47673,-8.98386
2352645.34465,161.0,0.10309,1.42739,0.21334,1.44324,-8.50061
2352658.85866,161.0,0.08153,1.4233,0.16436,1.43276,-6.58739
2352675.95567,161.0,0.06443,1.46232,0.1097,1.46643,-4.29006
2352697.54268,161.0,0.05102,1.57753,0.05653,1.57855,-2.05221
2352724.7847,161.0,0.04042,1.76917,0.07593,1.77079,-2.45746
2352759.28072,161.0,0.03192,1.98267,0.23103,1.99609,-6.64644
2352802.82774,161.0,0.02528,2.11193,0.52916,2.17721,-14.0664
2352857.89377,161.0,0.01999,2.05645,0.90734,2.24772,-23.80789
2366922.94598,162.0,20004.453,0.28525,-0.02691,0.28651,5.38887
2366923.08898,162.0,15829.126,0.29238,-0.0072,0.29246,1.41093
2366923.23098,162.0,12516.703,0.29853,0.0118,0.29876,-2.26286
2366923.37298,162.0,9909.4424,0.30767,0.02549,0.30873,-4.73616
2366923.53698,162.0,7835.48,0.31838,0.0388,0.32074,-6.94803
2366923.73798,162.0,6217.2461,0.32762,0.05221,0.33176,-9.05387
2366923.97598,162.0,4905.291,0.33906,0.06037,0.34439,-10.09592
2366924.21398,162.0,3881.2737,0.35077,0.07066,0.35781,-11.38952
2366924.45298,162.0,3070.9827,0.36402,0.08103,0.37293,-12.55002
2366924.69098,162.0,2430.7778,0.37711,0.09038,0.38779,-13.47784
2366924.92898,162.0,1923.1537,0.3917,0.09912,0.40405,-14.20068
2366925.16698,162.0,1522.4358,0.40949,0.10798,0.42349,-14.77259
2366925.40498,162.0,1203.8446,0.42582,0.11635,0.44143,-15.283
2366925.64398,162.0,952.86591,0.44421,0.12464,0.46137,-15.67336
2366925.88198,162.0,754.27557,0.4653,0.13351,0.48407,-16.01008
2366926.11898,162.0,596.71857,0.48547,0.14125,0.5056,-16.22278
2366926.35698,162.0,471.96338,0.50727,0.15035,0.52908,-16.50936
2366926.59598,162.0,373.20856,0.5305,0.15765,0.55343,-16.55105
2366926.83298,162.0,295.47278,0.55609,0.16426,0.57984,-16.45638
2366927.07298,162.0,233.87738,0.58026,0.17127,0.60501,-16.44416
2366927.31098,162.0,185.05922,0.60625,0.18018,0.63246,-16.55216
2366927.54698,162.0,146.35823,0.6352,0.18818,0.66248,-16.50179
2366927.78298,162.0,115.77804,0.66389,0.1939,0.69163,-16.28151
2366928.01798,162.0,91.6721,0.69387,0.20063,0.72229,-16.12721
2366928.26298,162.0,72.51701,0.72549,0.20694,0.75442,-15.92024
2366928.49198,162.0,57.36816,0.75398,0.21147,0.78307,-15.66766
2366928.72798,162.0,45.3629,0.78682,0.21925,0.81679,-15.57084
2366928.96098,162.0,35.93134,0.81802,0.22825,0.84927,-15.59027
2366929.21098,162.0,28.40909,0.85292,0.2378,0.88545,-15.57893
2366929.42598,162.0,22.48202,0.88939,0.24785,0.92328,-15.57166
2366929.68998,162.0,17.79613,0.9274,0.25636,0.96218,-15.45203
2366929.94298,162.0,14.06813,0.97039,0.26768,1.00663,-15.42139
2366930.15898,162.0,11.1448,1.02006,0.27676,1.05694,-15.17993
2366930.42598,162.0,8.81772,1.06855,0.27749,1.104,-14.55769
2366930.60398,162.0,6.97545,1.11989,0.27119,1.15225,-13.61241
2366930.82198,162.0,5.5173,1.17319,0.26744,1.20329,-12.84166
2366931.09198,162.0,4.36941,1.21428,0.24952,1.23965,-11.612
2366931.42698,162.0,3.45686,1.25571,0.23105,1.27679,-10.426
2366931.84598,162.0,2.73547,1.28963,0.20907,1.30647,-9.20851
2366932.37099,162.0,2.16054,1.32158,0.18591,1.33459,-8.00723
2366933.02999,162.0,1.70952,1.35071,0.16748,1.36105,-7.06819
2366933.85799,162.0,1.35352,1.37267,0.15914,1.38187,-6.61307
2366934.90099,162.0,1.07079,1.38719,0.15384,1.3957,-6.32825
2366936.21499,162.0,0.84734,1.39356,0.14837,1.40143,-6.07711
2366937.87099,162.0,0.67072,1.39819,0.1393,1.40511,-5.68961
2366939.95899,162.0,0.53067,1.40349,0.12703,1.40923,-5.17163
2366942.59599,162.0,0.41976,1.41526,0.11194,1.41968,-4.52235
2366945.92799,162.0,0.33183,1.4392,0.09898,1.4426,-3.9343
2366950.133,162.0,0.26261,1.47599,0.09711,1.47918,-3.76436
2366955.441,162.0,0.20791,1.51882,0.1167,1.5233,-4.39381
2366962.146,162.0,0.16452,1.55195,0.16359,1.56054,-6.01741
2366970.62201,162.0,0.13007,1.55689,0.22655,1.57329,-8.27914
2366981.31301,162.0,0.10309,1.52636,0.28361,1.55249,-10.52597
2366994.82602,162.0,0.08153,1.46926,0.30645,1.50088,-11.78151
2367011.92403,162.0,0.06443,1.41782,0.29008,1.44719,-11.56289
2367033.51105,162.0,0.05102,1.40065,0.20596,1.41571,-8.36508
2367060.75306,162.0,0.04042,1.46864,0.09375,1.47163,-3.65256
2367095.24908,162.0,0.03192,1.65946,0.007,1.65948,-0.24167
2367138.79611,162.0,0.02528,1.96046,0.04296,1.96093,-1.25546
2367193.86114,162.0,0.01999,2.29485,0.28902,2.31298,-7.17808
2381247.14425,163.0,20004.453,0.2848,-0.02813,0.28619,5.64172
2381247.28725,163.0,15829.126,0.29177,-0.00648,0.29184,1.27196
2381247.42925,163.0,12516.703,0.3003,0.00951,0.30045,-1.81422
2381247.57125,163.0,9909.4424,0.30618,0.02545,0.30724,-4.75178
2381247.73526,163.0,7835.48,0.31618,0.04031,0.31874,-7.26629
2381247.93626,163.0,6217.2461,0.32773,0.05006,0.33153,-8.68463
2381248.17426,163.0,4905.291,0.33846,0.0613,0.34397,-10.26586
2381248.41326,163.0,3881.2737,0.3487,0.07139,0.35593,-11.57073
2381248.65126,163.0,3070.9827,0.36416,0.08168,0.37321,-12.64266
2381248.88926,163.0,2430.7778,0.3781,0.08949,0.38854,-13.31653
2381249.12726,163.0,1923.1537,0.39203,0.09873,0.40427,-14.13634
2381249.36526,163.0,1522.4358,0.40905,0.10727,0.42288,-14.69489
2381249.60326,163.0,1203.8446,0.42603,0.11751,0.44194,-15.42079
2381249.84226,163.0,952.86591,0.44518,0.12408,0.46214,-15.57369
2381250.08026,163.0,754.27557,0.46389,0.13454,0.48301,-16.17384
2381250.31726,163.0,596.71857,0.48502,0.13988,0.50479,-16.08803
2381250.55526,163.0,471.96338,0.50912,0.14997,0.53075,-16.41325
2381250.79426,163.0,373.20856,0.52975,0.15786,0.55277,-16.59295
2381251.03226,163.0,295.47278,0.55413,0.1649,0.57815,-16.57243
2381251.27126,163.0,233.87738,0.58035,0.17233,0.6054,-16.53847
2381251.50926,163.0,185.05922,0.60653,0.18001,0.63268,-16.5299
2381251.74526,163.0,146.35823,0.63471,0.18674,0.66161,-16.39429
2381251.98226,163.0,115.77804,0.66376,0.19219,0.69103,-16.14838
2381252.21626,163.0,91.6721,0.69275,0.19908,0.72079,-16.03372
2381252.46126,163.0,72.51701,0.72326,0.20688,0.75227,-15.9625
2381252.69026,163.0,57.36816,0.75526,0.21385,0.78496,-15.80944
2381252.92726,163.0,45.3629,0.78576,0.21954,0.81585,-15.61035
2381253.15926,163.0,35.93134,0.81864,0.22654,0.8494,-15.46798
2381253.41026,163.0,28.40909,0.85162,0.23664,0.88389,-15.52929
2381253.62426,163.0,22.48202,0.88787,0.24662,0.92148,-15.52339
2381253.88926,163.0,17.79613,0.92668,0.25623,0.96145,-15.45602
2381254.14126,163.0,14.06813,0.96943,0.26848,1.00592,-15.47967
2381254.35726,163.0,11.1448,1.01702,0.27416,1.05332,-15.08648
2381254.62426,163.0,8.81772,1.06879,0.27958,1.10475,-14.6592
2381254.80226,163.0,6.97545,1.11836,0.27195,1.15095,-13.66734
2381255.02126,163.0,5.5173,1.16639,0.26443,1.19599,-12.77344
2381255.29026,163.0,4.36941,1.21521,0.24425,1.23951,-11.36458
2381255.62526,163.0,3.45686,1.26219,0.23178,1.28329,-10.40545
2381256.04426,163.0,2.73547,1.29264,0.21573,1.31052,-9.47488
2381256.56926,163.0,2.16054,1.31795,0.19395,1.33215,-8.37139
2381257.22826,163.0,1.70952,1.33897,0.17367,1.35019,-7.39022
2381258.05726,163.0,1.35352,1.3585,0.15366,1.36717,-6.45322
2381259.10026,163.0,1.07079,1.37775,0.13605,1.38445,-5.63978
2381260.41326,163.0,0.84734,1.40088,0.12428,1.40639,-5.06961
2381262.06926,163.0,0.67072,1.42267,0.12262,1.42794,-4.92617
2381264.15826,163.0,0.53067,1.44028,0.13252,1.44637,-5.25691
2381266.79527,163.0,0.41976,1.44671,0.14788,1.45425,-5.8362
2381270.12627,163.0,0.33183,1.44047,0.15862,1.44918,-6.28401
2381274.33227,163.0,0.26261,1.42961,0.15779,1.43829,-6.29856
2381279.64027,163.0,0.20791,1.42472,0.14284,1.43186,-5.72508
2381286.34428,163.0,0.16452,1.43722,0.11709,1.44198,-4.65749
2381294.82128,163.0,0.13007,1.47789,0.09173,1.48074,-3.55184
2381305.51129,163.0,0.10309,1.55114,0.08666,1.55356,-3.19783
2381319.0253,163.0,0.08153,1.64591,0.12845,1.65092,-4.46242
2381336.12331,163.0,0.06443,1.72788,0.22096,1.74195,-7.28746
2381357.70932,163.0,0.05102,1.75853,0.37968,1.79905,-12.18345
2381384.95234,163.0,0.04042,1.69259,0.54279,1.77749,-17.78026
2381419.44736,163.0,0.03192,1.5351,0.63492,1.66122,-22.47015
2381462.99538,163.0,0.02528,1.35001,0.58917,1.47297,-23.57735
2381518.06042,163.0,0.01999,1.2348,0.37843,1.29148,-17.0387
2395570.76873,164.0,20004.453,0.28429,-0.02785,0.28565,5.59582
2395570.91173,164.0,15829.126,0.29173,-0.00748,0.29183,1.46776
2395571.05373,164.0,12516.703,0.29844,0.01071,0.29863,-2.05604
2395571.19573,164.0,9909.4424,0.30745,0.02565,0.30852,-4.76874
2395571.35973,164.0,7835.48,0.31727,0.03961,0.31973,-7.11633
2395571.56073,164.0,6217.2461,0.32764,0.05048,0.33151,-8.7596
2395571.79873,164.0,4905.291,0.33858,0.06352,0.34449,-10.62548
2395572.03673,164.0,3881.2737,0.34918,0.07182,0.35649,-11.62236
2395572.27473,164.0,3070.9827,0.36305,0.0809,0.37196,-12.56196
2395572.51373,164.0,2430.7778,0.37741,0.09052,0.38811,-13.48753
2395572.75173,164.0,1923.1537,0.3925,0.10017,0.40509,-14.31736
2395572.98973,164.0,1522.4358,0.40899,0.10742,0.42287,-14.71674
2395573.22773,164.0,1203.8446,0.42585,0.11552,0.44124,-15.17751
2395573.46673,164.0,952.86591,0.44377,0.12488,0.46101,-15.71675
2395573.70473,164.0,754.27557,0.46387,0.13429,0.48292,-16.14599
2395573.94173,164.0,596.71857,0.48309,0.14069,0.50315,-16.23669
2395574.17973,164.0,471.96338,0.50666,0.14875,0.52804,-16.36146
2395574.41873,164.0,373.20856,0.52896,0.15787,0.55201,-16.61808
2395574.65573,164.0,295.47278,0.55561,0.16503,0.5796,-16.54288
2395574.89573,164.0,233.87738,0.57967,0.17064,0.60426,-16.40279
2395575.13373,164.0,185.05922,0.60708,0.17879,0.63286,-16.41008
2395575.36973,164.0,146.35823,0.63535,0.18585,0.66198,-16.30495
2395575.60573,164.0,115.77804,0.66146,0.19263,0.68894,-16.23649
2395575.84073,164.0,91.6721,0.69156,0.19931,0.7197,-16.07708
2395576.08573,164.0,72.51701,0.72157,0.2069,0.75065,-15.99916
2395576.31473,164.0,57.36816,0.75328,0.21328,0.78289,-15.80849
2395576.55173,164.0,45.3629,0.78475,0.21923,0.81479,-15.60816
2395576.78373,164.0,35.93134,0.81621,0.22708,0.84721,-15.54735
2395577.03473,164.0,28.40909,0.84784,0.23574,0.88,-15.53868
2395577.24873,164.0,22.48202,0.88639,0.24634,0.91998,-15.53116
2395577.51373,164.0,17.79613,0.9237,0.25646,0.95864,-15.51684
2395577.76573,164.0,14.06813,0.96619,0.26569,1.00206,-15.37569
2395577.98173,164.0,11.1448,1.017,0.27305,1.05301,-15.02848
2395578.24973,164.0,8.81772,1.06424,0.27546,1.09931,-14.51139
2395578.42773,164.0,6.97545,1.11459,0.27253,1.14742,-13.74012
2395578.64573,164.0,5.5173,1.17036,0.26243,1.19942,-12.63845
2395578.91473,164.0,4.36941,1.2111,0.25192,1.23703,-11.75066
2395579.24973,164.0,3.45686,1.25148,0.22999,1.27244,-10.41313
2395579.66873,164.0,2.73547,1.28559,0.20922,1.3025,-9.24364
2395580.19373,164.0,2.16054,1.31351,0.18567,1.32657,-8.04555
2395580.85273,164.0,1.70952,1.34216,0.16521,1.35229,-7.01736
2395581.68173,164.0,1.35352,1.36812,0.15289,1.37664,-6.37666
2395582.72473,164.0,1.07079,1.38601,0.14806,1.3939,-6.0974
2395584.03773,164.0,0.84734,1.39627,0.14758,1.40404,-6.03373
2395585.69373,164.0,0.67072,1.40052,0.14482,1.40799,-5.90379
2395587.78274,164.0,0.53067,1.40119,0.13661,1.40783,-5.56848
2395590.41974,164.0,0.41976,1.40593,0.12339,1.41133,-5.01576
2395593.75074,164.0,0.33183,1.41977,0.10695,1.42379,-4.30775
2395597.95674,164.0,0.26261,1.44923,0.09426,1.45229,-3.72145
2395603.26474,164.0,0.20791,1.49313,0.09724,1.49629,-3.72604
2395609.96875,164.0,0.16452,1.54343,0.12674,1.54863,-4.69419
2395618.44575,164.0,0.13007,1.57747,0.18773,1.5886,-6.78671
2395629.13576,164.0,0.10309,1.57634,0.26553,1.59855,-9.56157
2395642.64977,164.0,0.08153,1.53132,0.33098,1.56668,-12.19618
2395659.74778,164.0,0.06443,1.46884,0.36246,1.5129,-13.86178
2395681.33379,164.0,0.05102,1.39652,0.31914,1.43252,-12.87266
2395708.57581,164.0,0.04042,1.38045,0.20993,1.39632,-8.64705
2395743.07183,164.0,0.03192,1.4772,0.06367,1.47858,-2.46817
2395786.61885,164.0,0.02528,1.72406,-0.03761,1.72447,1.24981
2395841.68489,164.0,0.01999,2.11333,0.01787,2.1134,-0.48441
2409893.06958,165.0,20004.453,0.28542,-0.0284,0.28683,5.68275
2409893.21258,165.0,15829.126,0.29036,-0.00739,0.29045,1.45756
2409893.35458,165.0,12516.703,0.29995,0.01103,0.30016,-2.10645
2409893.49658,165.0,9909.4424,0.30782,0.02495,0.30883,-4.63345
2409893.66058,165.0,7835.48,0.31702,0.03756,0.31924,-6.75671
2409893.86158,165.0,6217.2461,0.32801,0.04908,0.33166,-8.51037
2409894.09958,165.0,4905.291,0.33739,0.06218,0.34307,-10.44279
2409894.33858,165.0,3881.2737,0.35027,0.0716,0.35751,-11.55237
2409894.57658,165.0,3070.9827,0.36518,0.08136,0.37413,-12.5599
2409894.81459,165.0,2430.7778,0.37796,0.09054,0.38866,-13.4712
2409895.05259,165.0,1923.1537,0.39136,0.09908,0.4037,-14.20685
2409895.29059,165.0,1522.4358,0.4088,0.10735,0.42266,-14.71307
2409895.52859,165.0,1203.8446,0.42642,0.11688,0.44215,-15.3287
2409895.76759,165.0,952.86591,0.44403,0.12507,0.46131,-15.73145
2409896.00559,165.0,754.27557,0.46258,0.13219,0.4811,-15.94785
2409896.24259,165.0,596.71857,0.48394,0.1414,0.50418,-16.28785
2409896.48059,165.0,471.96338,0.50616,0.14922,0.5277,-16.42574
2409896.71959,165.0,373.20856,0.53105,0.1567,0.55368,-16.4402
2409896.95759,165.0,295.47278,0.55409,0.16518,0.57819,-16.59979
2409897.19659,165.0,233.87738,0.57955,0.17292,0.6048,-16.61394
2409897.43459,165.0,185.05922,0.60655,0.17889,0.63238,-16.4328
2409897.67059,165.0,146.35823,0.63359,0.18498,0.66004,-16.27556
2409897.90759,165.0,115.77804,0.66125,0.19278,0.68877,-16.25344
2409898.14159,165.0,91.6721,0.69186,0.19764,0.71953,-15.9432
2409898.38659,165.0,72.51701,0.72042,0.20335,0.74857,-15.76236
2409898.61559,165.0,57.36816,0.75334,0.21018,0.78211,-15.58918
2409898.85259,165.0,45.3629,0.78434,0.21837,0.81417,-15.55816
2409899.08459,165.0,35.93134,0.81426,0.22686,0.84527,-15.56823
2409899.33459,165.0,28.40909,0.84875,0.23431,0.8805,-15.43321
2409899.54959,165.0,22.48202,0.8838,0.24427,0.91694,-15.45022
2409899.81459,165.0,17.79613,0.9219,0.25686,0.95701,-15.56879
