Repository: SebaVillagra00/ICM2985-SOH-IPRE

## Data University of Cambridge (EIS Cambridge)
Data publicada en "Identifying degradation patterns of lithium ion batteries from impedance spectroscopy using machine learning" (Zhang, Tang, Zhang, Wang, Stimming & Lee, 2020) https://www.nature.com/articles/s41467-020-15235-7.

Carpeta contiene:
* Paper de Nature Comunications (IF: 16.6).
* Data frames para IOS.
* Data frames para Windows.

Cada Data frame está contenido en un archivo .txt con las siguientes columnas:
* time/s: tiempo en que se mide la muestra.
* cycle number: ciclo de carga de la batería.
* freq/Hz: frecuencia de la señal de input.
* Re(Z)/Ohm: Parte resistiva de la impedancia.
* Im(Z)/Ohm: Parte reactiva de la impedancia.

File: EIS Cambridge/EIS csv/EIS_state_III_25C02.csv (part 16 of 23)
time/s,cycle number,freq/Hz,Re(Z)/Ohm,-Im(Z)/Ohm,|Z|/Ohm,Phase(Z)/deg
2409900.06659,165.0,14.06813,0.96865,0.26626,1.00458,-15.36994
2409900.28259,165.0,11.1448,1.01325,0.27204,1.04913,-15.0284
2409900.54959,165.0,8.81772,1.06474,0.27449,1.09955,-14.45587
2409900.72759,165.0,6.97545,1.11642,0.27525,1.14985,-13.84974
2409900.94559,165.0,5.5173,1.16475,0.26019,1.19346,-12.59245
2409901.21559,165.0,4.36941,1.20962,0.24829,1.23484,-11.59976
2409901.55059,165.0,3.45686,1.25188,0.22517,1.27197,-10.19658
2409901.96959,165.0,2.73547,1.29277,0.20794,1.30938,-9.13752
2409902.49459,165.0,2.16054,1.32003,0.19425,1.33424,-8.37122
2409903.15359,165.0,1.70952,1.33922,0.17752,1.35094,-7.55087
2409903.98159,165.0,1.35352,1.35311,0.16063,1.36262,-6.77013
2409905.02459,165.0,1.07079,1.36601,0.14393,1.37357,-6.01482
2409906.33859,165.0,0.84734,1.38057,0.12723,1.38642,-5.2654
2409907.99459,165.0,0.67072,1.39904,0.11504,1.40376,-4.70071
2409910.08259,165.0,0.53067,1.42358,0.10783,1.42766,-4.33168
2409912.7196,165.0,0.41976,1.45154,0.11515,1.4561,-4.53559
2409916.0506,165.0,0.33183,1.47144,0.1378,1.47788,-5.35019
2409920.2566,165.0,0.26261,1.47469,0.16741,1.48416,-6.4766
2409925.5646,165.0,0.20791,1.46056,0.19007,1.47288,-7.41469
2409932.26961,165.0,0.16452,1.43734,0.19431,1.45041,-7.69892
2409940.74561,165.0,0.13007,1.42061,0.17404,1.43123,-6.98458
2409951.43562,165.0,0.10309,1.42975,0.13336,1.43595,-5.32888
2409964.94963,165.0,0.08153,1.48406,0.08875,1.48671,-3.42225
2409982.04764,165.0,0.06443,1.57849,0.07131,1.5801,-2.58674
2410003.63365,165.0,0.05102,1.72953,0.11104,1.73309,-3.67365
2410030.87667,165.0,0.04042,1.87877,0.25999,1.89668,-7.8786
2410065.37169,165.0,0.03192,1.94173,0.50914,2.00737,-14.69277
2410108.91971,165.0,0.02528,1.85234,0.77884,2.00941,-22.80493
2410163.98475,165.0,0.01999,1.59857,0.95748,1.86338,-30.91986
2424216.72605,166.0,20004.453,0.28531,-0.02898,0.28678,5.79926
2424216.86905,166.0,15829.126,0.2914,-0.00808,0.29151,1.58875
2424217.01106,166.0,12516.703,0.29838,0.00961,0.29853,-1.84522
2424217.15306,166.0,9909.4424,0.30773,0.02399,0.30866,-4.45804
2424217.31706,166.0,7835.48,0.31846,0.03912,0.32086,-7.00339
2424217.51806,166.0,6217.2461,0.32809,0.04995,0.33187,-8.65729
2424217.75606,166.0,4905.291,0.33899,0.06234,0.34468,-10.42065
2424217.99506,166.0,3881.2737,0.35013,0.07332,0.35772,-11.82684
2424218.23306,166.0,3070.9827,0.36333,0.08041,0.37212,-12.47858
2424218.47106,166.0,2430.7778,0.37599,0.091,0.38685,-13.60599
2424218.70906,166.0,1923.1537,0.39266,0.09796,0.40469,-14.00862
2424218.94706,166.0,1522.4358,0.4078,0.10866,0.42203,-14.91967
2424219.18506,166.0,1203.8446,0.4244,0.11606,0.43998,-15.29479
2424219.42406,166.0,952.86591,0.44382,0.12476,0.46102,-15.70153
2424219.66206,166.0,754.27557,0.46326,0.13277,0.48191,-15.99274
2424219.89906,166.0,596.71857,0.48552,0.14193,0.50584,-16.29505
2424220.13706,166.0,471.96338,0.507,0.14818,0.52821,-16.29242
2424220.37606,166.0,373.20856,0.52934,0.15749,0.55227,-16.56925
2424220.61406,166.0,295.47278,0.55395,0.16318,0.57748,-16.41359
2424220.85306,166.0,233.87738,0.57798,0.17049,0.6026,-16.43463
2424221.09106,166.0,185.05922,0.60624,0.17886,0.63207,-16.43741
2424221.32706,166.0,146.35823,0.63216,0.18636,0.65906,-16.42577
2424221.56306,166.0,115.77804,0.66173,0.19077,0.68868,-16.08203
2424221.79806,166.0,91.6721,0.69037,0.19819,0.71826,-16.01757
2424222.04306,166.0,72.51701,0.72079,0.20548,0.74951,-15.91169
2424222.27206,166.0,57.36816,0.75077,0.21106,0.77987,-15.70216
2424222.50906,166.0,45.3629,0.78081,0.21736,0.8105,-15.55605
2424222.74106,166.0,35.93134,0.81618,0.22729,0.84723,-15.56169
2424222.99106,166.0,28.40909,0.84715,0.2347,0.87906,-15.48552
2424223.20606,166.0,22.48202,0.88239,0.24475,0.9157,-15.50247
2424223.47106,166.0,17.79613,0.92147,0.25606,0.95639,-15.52941
2424223.72306,166.0,14.06813,0.96834,0.26566,1.00412,-15.3414
2424223.93906,166.0,11.1448,1.01204,0.27084,1.04765,-14.98206
2424224.20606,166.0,8.81772,1.06393,0.27367,1.09857,-14.42507
2424224.38406,166.0,6.97545,1.11334,0.27568,1.14696,-13.90749
2424224.60206,166.0,5.5173,1.16371,0.26034,1.19247,-12.61013
2424224.87206,166.0,4.36941,1.20726,0.24666,1.2322,-11.54735
2424225.20706,166.0,3.45686,1.2518,0.22468,1.2718,-10.17544
2424225.62606,166.0,2.73547,1.28916,0.20865,1.30594,-9.1937
2424226.15106,166.0,2.16054,1.31627,0.19352,1.33042,-8.36392
2424226.81006,166.0,1.70952,1.33403,0.17745,1.34578,-7.57692
2424227.63806,166.0,1.35352,1.35032,0.15884,1.35963,-6.70909
2424228.68106,166.0,1.07079,1.3646,0.14153,1.37192,-5.92136
2424229.99506,166.0,0.84734,1.38069,0.12505,1.38634,-5.17516
2424231.65106,166.0,0.67072,1.40027,0.11458,1.40495,-4.67806
2424233.74007,166.0,0.53067,1.42549,0.11033,1.42975,-4.4258
2424236.37607,166.0,0.41976,1.45065,0.122,1.45577,-4.80741
2424239.70807,166.0,0.33183,1.46433,0.14508,1.47149,-5.65803
2424243.91307,166.0,0.26261,1.4614,0.17062,1.47132,-6.65908
2424249.22107,166.0,0.20791,1.4453,0.18543,1.45715,-7.3111
2424255.92608,166.0,0.16452,1.42614,0.18105,1.43759,-7.23506
2424264.40208,166.0,0.13007,1.41857,0.15493,1.427,-6.23279
2424275.09209,166.0,0.10309,1.44122,0.11496,1.4458,-4.56066
2424288.6061,166.0,0.08153,1.50935,0.0802,1.51147,-3.0417
2424305.70411,166.0,0.06443,1.61269,0.08042,1.6147,-2.85472
2424327.29112,166.0,0.05102,1.75876,0.15136,1.76526,-4.91883
2424354.53314,166.0,0.04042,1.87579,0.32777,1.90421,-9.91159
2424389.02916,166.0,0.03192,1.88501,0.57663,1.97123,-17.00908
2424432.57618,166.0,0.02528,1.74195,0.80583,1.91931,-24.82549
2424487.64122,166.0,0.01999,1.46821,0.90364,1.72401,-31.61107
2438534.49068,167.0,20004.453,0.28383,-0.02661,0.28507,5.35698
2438534.63368,167.0,15829.126,0.29314,-0.00669,0.29322,1.3073
2438534.77568,167.0,12516.703,0.29996,0.01185,0.30019,-2.26191
2438534.91768,167.0,9909.4424,0.30775,0.0259,0.30883,-4.8113
2438535.08168,167.0,7835.48,0.31845,0.03764,0.32066,-6.74126
2438535.28268,167.0,6217.2461,0.32781,0.05,0.3316,-8.67175
2438535.52068,167.0,4905.291,0.33952,0.06202,0.34513,-10.35197
2438535.75868,167.0,3881.2737,0.34937,0.07157,0.35663,-11.57732
2438535.99668,167.0,3070.9827,0.3631,0.08127,0.37208,-12.61623
2438536.23568,167.0,2430.7778,0.37711,0.08946,0.38758,-13.3454
2438536.47368,167.0,1923.1537,0.39299,0.09735,0.40487,-13.9131
2438536.71168,167.0,1522.4358,0.40865,0.10869,0.42285,-14.89428
2438536.94968,167.0,1203.8446,0.4258,0.11633,0.4414,-15.28017
2438537.18768,167.0,952.86591,0.44458,0.12543,0.46194,-15.75497
2438537.42668,167.0,754.27557,0.46379,0.13442,0.48288,-16.16318
2438537.66368,167.0,596.71857,0.48463,0.14151,0.50487,-16.27767
2438537.90068,167.0,471.96338,0.50667,0.14907,0.52815,-16.39442
2438538.13968,167.0,373.20856,0.52951,0.15692,0.55227,-16.50712
2438538.37768,167.0,295.47278,0.55437,0.16448,0.57825,-16.52516
2438538.61668,167.0,233.87738,0.57916,0.17297,0.60443,-16.62858
2438538.85468,167.0,185.05922,0.60698,0.17751,0.6324,-16.30194
2438539.09168,167.0,146.35823,0.63334,0.18437,0.65963,-16.23085
2438539.32768,167.0,115.77804,0.66194,0.19136,0.68905,-16.12382
2438539.56168,167.0,91.6721,0.69083,0.19772,0.71857,-15.97113
2438539.80768,167.0,72.51701,0.72167,0.20417,0.75,-15.79708
2438540.03668,167.0,57.36816,0.75473,0.21093,0.78365,-15.61425
2438540.27368,167.0,45.3629,0.78401,0.21803,0.81376,-15.54124
2438540.50568,167.0,35.93134,0.81546,0.22496,0.84592,-15.42238
2438540.75568,167.0,28.40909,0.84968,0.23404,0.88132,-15.39988
2438540.96968,167.0,22.48202,0.88423,0.24572,0.91774,-15.53026
2438541.23468,167.0,17.79613,0.92307,0.25677,0.95811,-15.54479
2438541.48768,167.0,14.06813,0.96669,0.26696,1.00287,-15.43784
2438541.70368,167.0,11.1448,1.01436,0.27254,1.05034,-15.03886
2438541.97068,167.0,8.81772,1.06417,0.27746,1.09975,-14.61343
2438542.14868,167.0,6.97545,1.11714,0.27355,1.15014,-13.75903
2438542.36668,167.0,5.5173,1.1628,0.25967,1.19144,-12.58859
2438542.63668,167.0,4.36941,1.21713,0.24961,1.24246,-11.5894
2438542.97168,167.0,3.45686,1.25388,0.23487,1.27569,-10.60937
2438543.38968,167.0,2.73547,1.2858,0.21319,1.30335,-9.41402
2438543.91469,167.0,2.16054,1.31375,0.19094,1.32755,-8.26939
2438544.57469,167.0,1.70952,1.33818,0.16918,1.34883,-7.20525
2438545.40269,167.0,1.35352,1.3606,0.1496,1.36881,-6.27474
2438546.44569,167.0,1.07079,1.38436,0.13727,1.39115,-5.66282
2438547.75969,167.0,0.84734,1.40555,0.13446,1.41196,-5.46433
2438549.41469,167.0,0.67072,1.41983,0.13911,1.42663,-5.59581
2438551.50369,167.0,0.53067,1.42251,0.14578,1.42996,-5.85138
2438554.14069,167.0,0.41976,1.41898,0.14732,1.42661,-5.92732
2438557.47169,167.0,0.33183,1.41559,0.13934,1.42243,-5.62183
2438561.6777,167.0,0.26261,1.41996,0.123,1.42528,-4.95068
2438566.9857,167.0,0.20791,1.44136,0.10197,1.44496,-4.04664
2438573.6907,167.0,0.16452,1.48503,0.08919,1.48771,-3.43711
2438582.16671,167.0,0.13007,1.54921,0.10153,1.55254,-3.74975
2438592.85671,167.0,0.10309,1.61756,0.15537,1.62501,-5.48652
2438606.37072,167.0,0.08153,1.6586,0.25332,1.67783,-8.68388
2438623.46873,167.0,0.06443,1.65543,0.36474,1.69514,-12.42531
2438645.05475,167.0,0.05102,1.57321,0.46177,1.63958,-16.35811
2438672.29776,167.0,0.04042,1.44823,0.47922,1.52546,-18.30961
2438706.79378,167.0,0.03192,1.34153,0.38941,1.3969,-16.18661
2438750.34081,167.0,0.02528,1.33663,0.19482,1.35075,-8.29289
2438805.40584,167.0,0.01999,1.52283,-0.04718,1.52356,1.77474
2452853.16251,168.0,20004.453,0.28403,-0.0276,0.28537,5.55087
2452853.30551,168.0,15829.126,0.29168,-0.00527,0.29173,1.03516
2452853.44751,168.0,12516.703,0.2989,0.00991,0.29907,-1.89842
2452853.58951,168.0,9909.4424,0.30727,0.02556,0.30833,-4.75471
2452853.75351,168.0,7835.48,0.31696,0.03863,0.3193,-6.9491
2452853.95451,168.0,6217.2461,0.32754,0.05013,0.33135,-8.70116
2452854.19251,168.0,4905.291,0.33787,0.06255,0.34361,-10.48903
2452854.43051,168.0,3881.2737,0.34931,0.07215,0.35669,-11.66989
2452854.66851,168.0,3070.9827,0.36236,0.08182,0.37148,-12.7245
2452854.90651,168.0,2430.7778,0.37783,0.09116,0.38867,-13.56487
2452855.14551,168.0,1923.1537,0.39168,0.0994,0.40409,-14.23948
2452855.38351,168.0,1522.4358,0.40848,0.1083,0.42259,-14.84869
2452855.62151,168.0,1203.8446,0.42559,0.11816,0.44169,-15.51669
2452855.85951,168.0,952.86591,0.44308,0.12518,0.46042,-15.77573
2452856.09851,168.0,754.27557,0.46314,0.13251,0.48173,-15.96636
2452856.33551,168.0,596.71857,0.48405,0.14088,0.50414,-16.22681
2452856.57251,168.0,471.96338,0.50625,0.14718,0.52721,-16.21022
2452856.81251,168.0,373.20856,0.5297,0.15686,0.55244,-16.49526
2452857.04951,168.0,295.47278,0.55385,0.16432,0.57771,-16.52535
2452857.28851,168.0,233.87738,0.58051,0.17074,0.6051,-16.38935
2452857.52651,168.0,185.05922,0.60677,0.17751,0.6322,-16.30648
2452857.76351,168.0,146.35823,0.63311,0.18539,0.65969,-16.3213
2452857.99951,168.0,115.77804,0.66238,0.19177,0.68958,-16.14655
2452858.23351,168.0,91.6721,0.69102,0.19956,0.71926,-16.1086
2452858.47951,168.0,72.51701,0.72047,0.20602,0.74934,-15.95825
2452858.70851,168.0,57.36816,0.75256,0.21148,0.78171,-15.69619
2452858.94451,168.0,45.3629,0.78454,0.21873,0.81446,-15.5781
2452859.17652,168.0,35.93134,0.81491,0.22652,0.84581,-15.53394
2452859.42652,168.0,28.40909,0.84865,0.23305,0.88007,-15.35574
2452859.64152,168.0,22.48202,0.88304,0.24661,0.91682,-15.60356
2452859.90652,168.0,17.79613,0.92203,0.2575,0.95731,-15.60368
2452860.15852,168.0,14.06813,0.96736,0.26724,1.00359,-15.44332
2452860.37452,168.0,11.1448,1.01393,0.27281,1.04999,-15.05955
2452860.64152,168.0,8.81772,1.06389,0.27495,1.09884,-14.49024
2452860.81952,168.0,6.97545,1.11808,0.27835,1.15221,-13.9796
2452861.03852,168.0,5.5173,1.16454,0.2618,1.19361,-12.67004
2452861.30752,168.0,4.36941,1.20915,0.2497,1.23466,-11.66787
2452861.64252,168.0,3.45686,1.25288,0.22624,1.27314,-10.23574
2452862.06152,168.0,2.73547,1.29255,0.20947,1.30942,-9.2052
2452862.58652,168.0,2.16054,1.32099,0.19479,1.33527,-8.38807
2452863.24552,168.0,1.70952,1.33999,0.17899,1.35189,-7.60843
2452864.07452,168.0,1.35352,1.35483,0.16202,1.36448,-6.81956
2452865.11652,168.0,1.07079,1.36784,0.14539,1.37554,-6.06743
2452866.43052,168.0,0.84734,1.38296,0.12812,1.38888,-5.29306
2452868.08652,168.0,0.67072,1.4012,0.11575,1.40598,-4.72218
2452870.17552,168.0,0.53067,1.42601,0.10827,1.43012,-4.34186
2452872.81152,168.0,0.41976,1.45399,0.11594,1.4586,-4.55918
2452876.14353,168.0,0.33183,1.47378,0.13844,1.48027,-5.36638
2452880.34853,168.0,0.26261,1.477,0.16771,1.4865,-6.47815
2452885.65753,168.0,0.20791,1.46262,0.19041,1.47496,-7.4175
2452892.36153,168.0,0.16452,1.43969,0.19488,1.45282,-7.70872
2452900.83754,168.0,0.13007,1.42289,0.17459,1.43356,-6.99546
2452911.52855,168.0,0.10309,1.43207,0.1336,1.43829,-5.32992
2452925.04155,168.0,0.08153,1.48625,0.08882,1.4889,-3.41992
2452942.13956,168.0,0.06443,1.58322,0.0707,1.58479,-2.55701
2452963.72658,168.0,0.05102,1.735,0.11211,1.73862,-3.69704
2452990.96859,168.0,0.04042,1.88243,0.26349,1.90078,-7.96819
2453025.46461,168.0,0.03192,1.94546,0.5116,2.0116,-14.73363
2453069.01164,168.0,0.02528,1.85422,0.78106,2.01201,-22.84254
2453124.07667,168.0,0.01999,1.6013,0.95919,1.8666,-30.92188
2467169.57213,169.0,20004.453,0.28425,-0.02627,0.28546,5.28011
2467169.71513,169.0,15829.126,0.29173,-0.00718,0.29182,1.41008
2467169.85713,169.0,12516.703,0.30006,0.00907,0.30019,-1.73091
2467169.99913,169.0,9909.4424,0.30799,0.02559,0.30905,-4.75042
2467170.16313,169.0,7835.48,0.31658,0.03907,0.31898,-7.03533
2467170.36413,169.0,6217.2461,0.32678,0.05208,0.33091,-9.05542
2467170.60213,169.0,4905.291,0.33889,0.0616,0.34444,-10.30292
2467170.84113,169.0,3881.2737,0.35171,0.07032,0.35867,-11.30609
2467171.07913,169.0,3070.9827,0.36316,0.08042,0.37196,-12.48674
2467171.31713,169.0,2430.7778,0.37729,0.08994,0.38786,-13.40884
2467171.55513,169.0,1923.1537,0.39134,0.09772,0.40335,-14.02038
2467171.79313,169.0,1522.4358,0.40808,0.10733,0.42196,-14.73509
2467172.03113,169.0,1203.8446,0.4247,0.11605,0.44027,-15.283
2467172.27013,169.0,952.86591,0.44259,0.1237,0.45955,-15.61483
2467172.50813,169.0,754.27557,0.46313,0.1328,0.48179,-15.99944
2467172.74513,169.0,596.71857,0.48473,0.14079,0.50476,-16.19654
2467172.98313,169.0,471.96338,0.50724,0.14862,0.52856,-16.33075
2467173.22213,169.0,373.20856,0.5303,0.1575,0.5532,-16.54163
2467173.45913,169.0,295.47278,0.55362,0.16433,0.5775,-16.53212
2467173.69913,169.0,233.87738,0.58031,0.17151,0.60513,-16.46492
2467173.93713,169.0,185.05922,0.60512,0.1772,0.63053,-16.32218
2467174.17313,169.0,146.35823,0.63331,0.18604,0.66006,-16.37048
2467174.40913,169.0,115.77804,0.66222,0.19282,0.68972,-16.23368
2467174.64313,169.0,91.6721,0.6915,0.19904,0.71958,-16.05768
2467174.88913,169.0,72.51701,0.72133,0.20461,0.74979,-15.83655
2467175.11813,169.0,57.36816,0.75172,0.21164,0.78095,-15.72419
2467175.35413,169.0,45.3629,0.78388,0.21849,0.81376,-15.57499
2467175.58713,169.0,35.93134,0.81479,0.22639,0.84566,-15.52781
2467175.83713,169.0,28.40909,0.84852,0.23408,0.88021,-15.42235
2467176.05113,169.0,22.48202,0.88308,0.24557,0.91659,-15.54055
2467176.31613,169.0,17.79613,0.9215,0.25607,0.95642,-15.53004
2467176.56913,169.0,14.06813,0.96653,0.26653,1.00261,-15.41682
2467176.78513,169.0,11.1448,1.01278,0.27369,1.04911,-15.12226
2467177.05213,169.0,8.81772,1.06395,0.27528,1.09898,-14.50613
2467177.23013,169.0,6.97545,1.11777,0.27815,1.15186,-13.97379
2467177.44813,169.0,5.5173,1.16364,0.26243,1.19286,-12.70898
2467177.71713,169.0,4.36941,1.20935,0.25117,1.23516,-11.7327
2467178.05313,169.0,3.45686,1.25151,0.22756,1.27203,-10.30525
2467178.47113,169.0,2.73547,1.29255,0.20838,1.30924,-9.1581
2467178.99613,169.0,2.16054,1.32179,0.19459,1.33604,-8.3746
2467179.65513,169.0,1.70952,1.34182,0.17977,1.35381,-7.63066
2467180.48413,169.0,1.35352,1.35589,0.16301,1.36566,-6.85557
2467181.52713,169.0,1.07079,1.36878,0.14589,1.37653,-6.08381
2467182.84013,169.0,0.84734,1.38233,0.12954,1.38839,-5.35373
2467184.49614,169.0,0.67072,1.39982,0.11641,1.40465,-4.75369
2467186.58514,169.0,0.53067,1.42351,0.10733,1.42755,-4.31181
2467189.22114,169.0,0.41976,1.45223,0.11251,1.45658,-4.43006
2467192.55314,169.0,0.33183,1.47529,0.13338,1.48131,-5.1662
2467196.75914,169.0,0.26261,1.48284,0.16428,1.49191,-6.32181
2467202.06715,169.0,0.20791,1.47153,0.1911,1.48388,-7.39921
2467208.77115,169.0,0.16452,1.44739,0.20165,1.46137,-7.93149
2467217.24815,169.0,0.13007,1.42557,0.18675,1.43775,-7.46315
2467227.93816,169.0,0.10309,1.4258,0.1478,1.43344,-5.91807
2467241.45217,169.0,0.08153,1.46909,0.09863,1.4724,-3.8407
2467258.54918,169.0,0.06443,1.55557,0.07107,1.5572,-2.61601
2467280.13619,169.0,0.05102,1.70813,0.0913,1.71057,-3.0597
2467307.37821,169.0,0.04042,1.8729,0.22098,1.88589,-6.72901
2467341.87423,169.0,0.03192,1.9696,0.46185,2.02303,-13.19671
2467385.42126,169.0,0.02528,1.91487,0.75147,2.05705,-21.42711
2467440.48729,169.0,0.01999,1.68369,0.97889,1.94757,-30.17359
2481489.00236,170.0,20004.453,0.28476,-0.028,0.28613,5.61484
2481489.14536,170.0,15829.126,0.29186,-0.00772,0.29196,1.51597
2481489.28736,170.0,12516.703,0.29921,0.01044,0.29939,-1.99771
2481489.42936,170.0,9909.4424,0.30719,0.02469,0.30818,-4.59556
2481489.59336,170.0,7835.48,0.31607,0.03902,0.31847,-7.03763
2481489.79437,170.0,6217.2461,0.3277,0.05069,0.3316,-8.7931
2481490.03237,170.0,4905.291,0.33901,0.06141,0.34452,-10.26704
2481490.27037,170.0,3881.2737,0.3496,0.07138,0.35681,-11.54029
2481490.50837,170.0,3070.9827,0.36314,0.07995,0.37183,-12.41584
2481490.74737,170.0,2430.7778,0.37726,0.09014,0.38788,-13.4381
2481490.98537,170.0,1923.1537,0.39283,0.0982,0.40492,-14.03458
2481491.22337,170.0,1522.4358,0.40928,0.1067,0.42296,-14.6121
2481491.46137,170.0,1203.8446,0.42547,0.11716,0.44131,-15.39568
2481491.70037,170.0,952.86591,0.44382,0.12459,0.46098,-15.68098
2481491.93837,170.0,754.27557,0.46423,0.1331,0.48294,-15.99782
2481492.17537,170.0,596.71857,0.48348,0.13974,0.50327,-16.12141
2481492.41337,170.0,471.96338,0.50591,0.14946,0.52753,-16.45836
2481492.65237,170.0,373.20856,0.52893,0.15481,0.55112,-16.3142
2481492.88937,170.0,295.47278,0.55205,0.16293,0.57559,-16.4431
2481493.12937,170.0,233.87738,0.57816,0.17044,0.60276,-16.42578
2481493.36737,170.0,185.05922,0.60603,0.17741,0.63146,-16.31658
2481493.60337,170.0,146.35823,0.63253,0.18531,0.65912,-16.32852
2481493.83937,170.0,115.77804,0.66123,0.19187,0.68851,-16.1812
2481494.07437,170.0,91.6721,0.69065,0.19773,0.7184,-15.97579
2481494.31937,170.0,72.51701,0.71965,0.20428,0.74808,-15.84702
2481494.54837,170.0,57.36816,0.75156,0.21023,0.78041,-15.62742
2481494.78537,170.0,45.3629,0.78124,0.21826,0.81115,-15.60898
2481495.01737,170.0,35.93134,0.81389,0.22547,0.84454,-15.48412
2481495.26737,170.0,28.40909,0.84544,0.23442,0.87734,-15.49741
2481495.48237,170.0,22.48202,0.88179,0.24392,0.91491,-15.46218
2481495.74737,170.0,17.79613,0.92005,0.25554,0.95488,-15.52259
2481495.99937,170.0,14.06813,0.96184,0.26587,0.99791,-15.45166
2481496.21537,170.0,11.1448,1.00925,0.27194,1.04525,-15.07999
2481496.48237,170.0,8.81772,1.06052,0.27776,1.09629,-14.67684
2481496.66037,170.0,6.97545,1.1126,0.27113,1.14516,-13.69571
2481496.87837,170.0,5.5173,1.16063,0.26073,1.18955,-12.66117
2481497.14837,170.0,4.36941,1.21267,0.24618,1.23741,-11.47552
2481497.48337,170.0,3.45686,1.25204,0.23334,1.2736,-10.55679
2481497.90137,170.0,2.73547,1.28323,0.21317,1.30082,-9.43183
2481498.42737,170.0,2.16054,1.31,0.1916,1.32394,-8.32116
2481499.08637,170.0,1.70952,1.33311,0.17037,1.34396,-7.28286
2481499.91437,170.0,1.35352,1.35398,0.15042,1.36231,-6.33922
2481500.95737,170.0,1.07079,1.3767,0.13555,1.38335,-5.62311
2481502.27137,170.0,0.84734,1.39992,0.12922,1.40587,-5.27392
2481503.92737,170.0,0.67072,1.41782,0.13195,1.42394,-5.3168
2481506.01537,170.0,0.53067,1.42631,0.14214,1.43337,-5.69099
2481508.65238,170.0,0.41976,1.42417,0.15061,1.43212,-6.03685
2481511.98438,170.0,0.33183,1.41764,0.14979,1.42553,-6.03142
2481516.18938,170.0,0.26261,1.41449,0.13706,1.42111,-5.53434
2481521.49738,170.0,0.20791,1.42449,0.1163,1.42923,-4.66748
2481528.20239,170.0,0.16452,1.45686,0.0946,1.45992,-3.71515
2481536.67839,170.0,0.13007,1.51558,0.08839,1.51816,-3.33775
2481547.3684,170.0,0.10309,1.59304,0.11809,1.59741,-4.23956
2481560.88241,170.0,0.08153,1.66328,0.19934,1.67518,-6.83414
2481577.98042,170.0,0.06443,1.69991,0.31271,1.72843,-10.42327
2481599.56643,170.0,0.05102,1.65597,0.45046,1.71614,-15.2175
2481626.80945,170.0,0.04042,1.53846,0.53712,1.62953,-19.24564
2481661.30447,170.0,0.03192,1.38869,0.51698,1.4818,-20.4192
2481704.85249,170.0,0.02528,1.28903,0.36457,1.33959,-15.79237
2481759.91753,170.0,0.01999,1.33944,0.10142,1.34327,-4.32992
2495806.95039,171.0,20004.453,0.28399,-0.02753,0.28532,5.53596
2495807.09339,171.0,15829.126,0.29078,-0.00819,0.2909,1.61358
2495807.23539,171.0,12516.703,0.29984,0.01029,0.30002,-1.96608
2495807.37739,171.0,9909.4424,0.30785,0.02519,0.30888,-4.67833
2495807.54139,171.0,7835.48,0.31783,0.03882,0.32019,-6.96373
2495807.74239,171.0,6217.2461,0.32722,0.05199,0.33133,-9.02785
2495807.98039,171.0,4905.291,0.33798,0.06167,0.34356,-10.34141
2495808.21839,171.0,3881.2737,0.34921,0.07181,0.35652,-11.62039
2495808.45639,171.0,3070.9827,0.3634,0.07903,0.37189,-12.26986
2495808.69439,171.0,2430.7778,0.37758,0.08972,0.38809,-13.36695
2495808.93239,171.0,1923.1537,0.39294,0.0994,0.40532,-14.19529
2495809.17039,171.0,1522.4358,0.40826,0.10678,0.42199,-14.65743
2495809.40839,171.0,1203.8446,0.42557,0.11644,0.44121,-15.30208
2495809.64739,171.0,952.86591,0.44314,0.12493,0.46041,-15.7442
2495809.88539,171.0,754.27557,0.46319,0.13175,0.48156,-15.87796
2495810.12239,171.0,596.71857,0.48448,0.14145,0.5047,-16.27583
2495810.36039,171.0,471.96338,0.50596,0.15044,0.52785,-16.55881
2495810.59939,171.0,373.20856,0.52901,0.15595,0.55152,-16.42483
2495810.83739,171.0,295.47278,0.55298,0.16357,0.57666,-16.47785
2495811.07639,171.0,233.87738,0.5792,0.17127,0.60399,-16.47277
2495811.31439,171.0,185.05922,0.60399,0.17704,0.6294,-16.33677
2495811.55039,171.0,146.35823,0.63196,0.18507,0.6585,-16.32291
2495811.78639,171.0,115.77804,0.66083,0.19074,0.68781,-16.09974
2495812.02139,171.0,91.6721,0.68993,0.19708,0.71752,-15.94207
2495812.26639,171.0,72.51701,0.72067,0.20493,0.74924,-15.87378
2495812.49539,171.0,57.36816,0.74956,0.20998,0.77842,-15.64937
2495812.73239,171.0,45.3629,0.78103,0.21762,0.81078,-15.5694
2495812.96439,171.0,35.93134,0.81341,0.22472,0.84388,-15.44406
2495813.21539,171.0,28.40909,0.84509,0.23322,0.87668,-15.42807
2495813.42939,171.0,22.48202,0.88065,0.24492,0.91407,-15.54202
2495813.69439,171.0,17.79613,0.91991,0.25635,0.95496,-15.57131
2495813.94639,171.0,14.06813,0.96293,0.26352,0.99834,-15.30496
2495814.1624,171.0,11.1448,1.00822,0.27364,1.0447,-15.18469
2495814.4304,171.0,8.81772,1.05986,0.27508,1.09497,-14.54977
2495814.6084,171.0,6.97545,1.11793,0.27177,1.15049,-13.66381
2495814.8264,171.0,5.5173,1.1599,0.26295,1.18933,-12.77311
2495815.0954,171.0,4.36941,1.20941,0.24878,1.23473,-11.62387
2495815.4304,171.0,3.45686,1.24626,0.22922,1.26716,-10.42186
2495815.8494,171.0,2.73547,1.28562,0.2055,1.30194,-9.0815
2495816.3744,171.0,2.16054,1.3187,0.1875,1.33196,-8.09239
2495817.0334,171.0,1.70952,1.34322,0.17635,1.35475,-7.47943
2495817.8614,171.0,1.35352,1.35802,0.16481,1.36799,-6.91965
2495818.9044,171.0,1.07079,1.36772,0.15184,1.37612,-6.33483
2495820.2184,171.0,0.84734,1.377,0.13772,1.38387,-5.71161
2495821.8744,171.0,0.67072,1.38812,0.12368,1.39362,-5.09174
2495823.9634,171.0,0.53067,1.40492,0.10975,1.4092,-4.46667
2495826.5994,171.0,0.41976,1.43112,0.10151,1.43472,-4.05741
2495829.9314,171.0,0.33183,1.46341,0.10792,1.46739,-4.21771
2495834.13641,171.0,0.26261,1.49268,0.13434,1.49871,-5.14282
2495839.44541,171.0,0.20791,1.50366,0.17463,1.51376,-6.62444
2495846.14941,171.0,0.16452,1.49085,0.21396,1.50613,-8.16704
2495854.62642,171.0,0.13007,1.45782,0.23473,1.4766,-9.14698
2495865.31643,171.0,0.10309,1.42336,0.22184,1.44054,-8.85867
2495878.82943,171.0,0.08153,1.41272,0.17588,1.42363,-7.09651
2495895.92744,171.0,0.06443,1.4434,0.12019,1.44839,-4.75991
2495917.51446,171.0,0.05102,1.5509,0.059,1.55202,-2.17845
2495944.75647,171.0,0.04042,1.73698,0.06294,1.73812,-2.07522
2495979.25249,171.0,0.03192,1.96064,0.19553,1.97037,-5.69526
2496022.79952,171.0,0.02528,2.11883,0.48017,2.17256,-12.76867
2496077.86555,171.0,0.01999,2.10248,0.87093,2.27572,-22.50128
2510120.64299,172.0,20004.453,0.28527,-0.0281,0.28665,5.6256
2510120.78499,172.0,15829.126,0.29324,-0.00763,0.29334,1.49024
2510120.92699,172.0,12516.703,0.3005,0.01046,0.30068,-1.99391
2510121.06899,172.0,9909.4424,0.3079,0.02568,0.30896,-4.76778
2510121.23299,172.0,7835.48,0.31674,0.03858,0.31908,-6.94383
2510121.43399,172.0,6217.2461,0.3286,0.05051,0.33246,-8.73879
2510121.67199,172.0,4905.291,0.3375,0.06048,0.34288,-10.15969
2510121.90999,172.0,3881.2737,0.34991,0.07012,0.35687,-11.33156
2510122.14799,172.0,3070.9827,0.36315,0.08066,0.372,-12.52329
2510122.38699,172.0,2430.7778,0.37651,0.09098,0.38735,-13.58424
2510122.62499,172.0,1923.1537,0.3929,0.09955,0.40532,-14.21848
2510122.86299,172.0,1522.4358,0.40909,0.1073,0.42293,-14.69645
2510123.10099,172.0,1203.8446,0.42578,0.11587,0.44126,-15.22392
2510123.33999,172.0,952.86591,0.44327,0.1235,0.46015,-15.56919
2510123.57799,172.0,754.27557,0.46393,0.13223,0.48241,-15.90835
2510123.81499,172.0,596.71857,0.48246,0.13999,0.50236,-16.18084
2510124.05299,172.0,471.96338,0.50448,0.14859,0.5259,-16.41171
2510124.29199,172.0,373.20856,0.52932,0.15566,0.55173,-16.3869
2510124.52899,172.0,295.47278,0.55363,0.16402,0.57741,-16.50261
2510124.76899,172.0,233.87738,0.57904,0.16932,0.60329,-16.29963
2510125.00699,172.0,185.05922,0.60468,0.17775,0.63027,-16.38057
2510125.24299,172.0,146.35823,0.63268,0.18476,0.65911,-16.27948
2510125.47899,172.0,115.77804,0.66019,0.19184,0.6875,-16.20292
2510125.71399,172.0,91.6721,0.69004,0.1967,0.71752,-15.91047
2510125.95899,172.0,72.51701,0.72034,0.20342,0.74851,-15.76932
2510126.18799,172.0,57.36816,0.75051,0.20966,0.77925,-15.60768
2510126.42399,172.0,45.3629,0.78143,0.21706,0.81101,-15.52359
2510126.65699,172.0,35.93134,0.8132,0.22501,0.84375,-15.46695
2510126.90699,172.0,28.40909,0.84606,0.23424,0.87789,-15.47511
2510127.12099,172.0,22.48202,0.88088,0.24376,0.91399,-15.46804
2510127.38499,172.0,17.79613,0.91854,0.25598,0.95355,-15.57198
2510127.63799,172.0,14.06813,0.96394,0.26494,0.99969,-15.36839
2510127.85399,172.0,11.1448,1.01018,0.27119,1.04594,-15.02709
2510128.12099,172.0,8.81772,1.06061,0.27503,1.09569,-14.53712
2510128.29899,172.0,6.97545,1.11578,0.27398,1.14893,-13.79618
2510128.51699,172.0,5.5173,1.15955,0.26201,1.18879,-12.73262
2510128.78699,172.0,4.36941,1.20768,0.24914,1.23311,-11.65644
2510129.12199,172.0,3.45686,1.24749,0.22871,1.26828,-10.38896
2510129.53999,172.0,2.73547,1.28778,0.20725,1.30435,-9.14266
2510130.06599,172.0,2.16054,1.32012,0.19165,1.33396,-8.26013
2510130.72499,172.0,1.70952,1.34025,0.17922,1.35218,-7.61628
2510131.55299,172.0,1.35352,1.35365,0.16393,1.36354,-6.90517
2510132.59599,172.0,1.07079,1.36569,0.1477,1.37365,-6.17239
2510133.90999,172.0,0.84734,1.37797,0.1322,1.3843,-5.48025
2510135.56499,172.0,0.67072,1.39381,0.11795,1.39879,-4.83696
2510137.654,172.0,0.53067,1.41545,0.10715,1.4195,-4.32907
2510140.291,172.0,0.41976,1.44477,0.10748,1.44876,-4.25472
2510143.622,172.0,0.33183,1.47214,0.12477,1.47742,-4.8446
2510147.828,172.0,0.26261,1.48627,0.15628,1.49446,-6.00248
2510153.136,172.0,0.20791,1.48028,0.18954,1.49236,-7.29682
2510159.84001,172.0,0.16452,1.45717,0.20918,1.47211,-8.16898
2510168.31701,172.0,0.13007,1.42909,0.20361,1.44352,-8.10872
2510179.00702,172.0,0.10309,1.41711,0.16999,1.42727,-6.84009
2510192.52103,172.0,0.08153,1.4439,0.11798,1.44871,-4.67122
2510209.61904,172.0,0.06443,1.51577,0.07735,1.51774,-2.92114
2510231.20505,172.0,0.05102,1.6616,0.06846,1.66301,-2.35928
2510258.44807,172.0,0.04042,1.84258,0.16133,1.84963,-5.00394
2510292.94309,172.0,0.03192,1.98716,0.38203,2.02355,-10.88218
2510336.49111,172.0,0.02528,1.9951,0.69121,2.11144,-19.10883
2510391.55615,172.0,0.01999,1.81033,0.98531,2.0611,-28.55816
2524423.4503,173.0,20004.453,0.28564,-0.02785,0.287,5.56934
2524423.5933,173.0,15829.126,0.29188,-0.00751,0.29198,1.47336
2524423.7353,173.0,12516.703,0.29824,0.01101,0.29845,-2.11508
2524423.8773,173.0,9909.4424,0.308,0.02699,0.30918,-5.00848
2524424.0413,173.0,7835.48,0.31738,0.03971,0.31986,-7.13105
2524424.2423,173.0,6217.2461,0.32634,0.05037,0.3302,-8.77431
2524424.4803,173.0,4905.291,0.33946,0.06192,0.34506,-10.33676
2524424.7183,173.0,3881.2737,0.35207,0.06973,0.35891,-11.20269
2524424.9573,173.0,3070.9827,0.36349,0.08186,0.3726,-12.69136
2524425.1953,173.0,2430.7778,0.37671,0.09101,0.38755,-13.58191
2524425.4333,173.0,1923.1537,0.39194,0.09887,0.40422,-14.15814
2524425.6713,173.0,1522.4358,0.40662,0.10777,0.42066,-14.84476
2524425.9093,173.0,1203.8446,0.42472,0.11575,0.44021,-15.24504
2524426.1473,173.0,952.86591,0.44396,0.12556,0.46137,-15.79215
2524426.3863,173.0,754.27557,0.46275,0.13271,0.48141,-16.00209
2524426.6233,173.0,596.71857,0.48405,0.14106,0.50419,-16.24705
2524426.8603,173.0,471.96338,0.50621,0.14869,0.5276,-16.36923
2524427.1003,173.0,373.20856,0.52992,0.15638,0.55251,-16.44103
2524427.3373,173.0,295.47278,0.5548,0.1625,0.57811,-16.32562
2524427.5773,173.0,233.87738,0.5796,0.17019,0.60407,-16.36403
2524427.8153,173.0,185.05922,0.60496,0.1778,0.63055,-16.3778
2524428.0513,173.0,146.35823,0.63274,0.18421,0.65901,-16.23166
2524428.2873,173.0,115.77804,0.66204,0.19185,0.68928,-16.16091
2524428.5213,173.0,91.6721,0.69009,0.19839,0.71804,-16.03871
2524428.7673,173.0,72.51701,0.72156,0.2028,0.74952,-15.69853
2524428.9963,173.0,57.36816,0.75062,0.21061,0.7796,-15.673
2524429.2323,173.0,45.3629,0.78148,0.21743,0.81117,-15.54787
2524429.4653,173.0,35.93134,0.81422,0.22461,0.84463,-15.42221
2524429.7153,173.0,28.40909,0.84653,0.23456,0.87843,-15.48695
2524429.9303,173.0,22.48202,0.8829,0.24566,0.91644,-15.54863
2524430.1943,173.0,17.79613,0.92108,0.25604,0.956,-15.53498
2524430.4473,173.0,14.06813,0.96432,0.26772,1.0008,-15.516
2524430.6633,173.0,11.1448,1.013,0.27673,1.05012,-15.27902
2524430.9303,173.0,8.81772,1.06206,0.27735,1.09768,-14.63573
2524431.1083,173.0,6.97545,1.11064,0.27479,1.14413,-13.89657
2524431.3263,173.0,5.5173,1.16876,0.26539,1.19851,-12.79313
2524431.5963,173.0,4.36941,1.20904,0.25424,1.23548,-11.87533
2524431.9313,173.0,3.45686,1.24962,0.23282,1.27112,-10.55405
2524432.3503,173.0,2.73547,1.28501,0.21224,1.30242,-9.37879
2524432.8753,173.0,2.16054,1.31426,0.18777,1.32761,-8.13086
2524433.5343,173.0,1.70952,1.34391,0.16748,1.3543,-7.10384
2524434.3623,173.0,1.35352,1.36895,0.15584,1.3778,-6.49455
2524435.4053,173.0,1.07079,1.38647,0.15163,1.39474,-6.24132
2524436.7193,173.0,0.84734,1.39505,0.14954,1.40304,-6.1183
2524438.37531,173.0,0.67072,1.3997,0.14483,1.40717,-5.90749
2524440.46431,173.0,0.53067,1.40173,0.13484,1.4082,-5.49464
2524443.10031,173.0,0.41976,1.40824,0.12059,1.41339,-4.89455
2524446.43231,173.0,0.33183,1.42504,0.10477,1.42889,-4.205
2524450.63731,173.0,0.26261,1.4567,0.09429,1.45974,-3.70339
2524455.94632,173.0,0.20791,1.50152,0.10142,1.50495,-3.86399
2524462.65032,173.0,0.16452,1.54767,0.13687,1.55371,-5.05401
2524471.12632,173.0,0.13007,1.57498,0.19989,1.58761,-7.23296
2524481.81733,173.0,0.10309,1.56466,0.27374,1.58842,-9.92367
2524495.33034,173.0,0.08153,1.51435,0.32819,1.54951,-12.22809
2524512.42835,173.0,0.06443,1.45243,0.34683,1.49327,-13.43032
2524534.01536,173.0,0.05102,1.39197,0.2891,1.42167,-11.73309
2524561.25738,173.0,0.04042,1.39936,0.17235,1.40993,-7.02139
2524595.7534,173.0,0.03192,1.52469,0.03859,1.52517,-1.45
2524639.30043,173.0,0.02528,1.79302,-0.02904,1.79325,0.92791
2524694.36546,173.0,0.01999,2.1816,0.08112,2.18311,-2.12947
2538727.43442,174.0,20004.453,0.28528,-0.0263,0.28649,5.26825
2538727.57742,174.0,15829.126,0.29211,-0.00731,0.2922,1.43416
2538727.71942,174.0,12516.703,0.29912,0.01121,0.29933,-2.1469
2538727.86142,174.0,9909.4424,0.30688,0.02518,0.30792,-4.69144
2538728.02542,174.0,7835.48,0.31708,0.03828,0.31938,-6.88435
2538728.22642,174.0,6217.2461,0.32644,0.05096,0.33039,-8.87288
2538728.46442,174.0,4905.291,0.33867,0.06139,0.34419,-10.27465
2538728.70242,174.0,3881.2737,0.35083,0.07037,0.35781,-11.3417
2538728.94042,174.0,3070.9827,0.36246,0.0823,0.37169,-12.79302
2538729.17842,174.0,2430.7778,0.37778,0.08955,0.38825,-13.33568
2538729.41742,174.0,1923.1537,0.39243,0.09722,0.40429,-13.91481
2538729.65542,174.0,1522.4358,0.40737,0.107,0.42119,-14.71728
2538729.89342,174.0,1203.8446,0.42507,0.11683,0.44084,-15.36776
2538730.13142,174.0,952.86591,0.44257,0.12565,0.46006,-15.85023
2538730.37042,174.0,754.27557,0.46353,0.13189,0.48193,-15.8824
2538730.60742,174.0,596.71857,0.48402,0.1408,0.50408,-16.21916
2538730.84442,174.0,471.96338,0.507,0.14867,0.52835,-16.34272
2538731.08442,174.0,373.20856,0.52877,0.15692,0.55157,-16.5287
2538731.32142,174.0,295.47278,0.55404,0.1635,0.57766,-16.44121
2538731.56042,174.0,233.87738,0.57953,0.17074,0.60416,-16.41637
2538731.79842,174.0,185.05922,0.60652,0.17723,0.63188,-16.28871
2538732.03542,174.0,146.35823,0.63213,0.18528,0.65872,-16.33616
2538732.27142,174.0,115.77804,0.66192,0.19294,0.68947,-16.25051
2538732.50642,174.0,91.6721,0.68964,0.19703,0.71724,-15.94461
2538732.75142,174.0,72.51701,0.71955,0.20549,0.74832,-15.93847
2538732.98042,174.0,57.36816,0.75127,0.21139,0.78045,-15.71552
2538733.21742,174.0,45.3629,0.78215,0.21776,0.81189,-15.55761
2538733.44942,174.0,35.93134,0.81289,0.22607,0.84374,-15.54173
2538733.69942,174.0,28.40909,0.84497,0.23317,0.87655,-15.42677
2538733.91442,174.0,22.48202,0.88136,0.24529,0.91486,-15.5524
2538734.17942,174.0,17.79613,0.92017,0.2575,0.95552,-15.63368
2538734.43142,174.0,14.06813,0.96451,0.26606,1.00054,-15.42157
2538734.64742,174.0,11.1448,1.00998,0.27515,1.04679,-15.23926
2538734.91442,174.0,8.81772,1.06079,0.27697,1.09635,-14.63292
2538735.09242,174.0,6.97545,1.11898,0.27431,1.15211,-13.77417
2538735.31142,174.0,5.5173,1.16022,0.26433,1.18995,-12.83459
2538735.58042,174.0,4.36941,1.21105,0.25115,1.23681,-11.71604
2538735.91542,174.0,3.45686,1.25034,0.23072,1.27145,-10.45473
2538736.33442,174.0,2.73547,1.28942,0.20817,1.30611,-9.17076
2538736.85942,174.0,2.16054,1.32346,0.19243,1.33738,-8.27277
2538737.51842,174.0,1.70952,1.34643,0.17975,1.35837,-7.60411
2538738.34642,174.0,1.35352,1.3609,0.16667,1.37107,-6.98223
2538739.38942,174.0,1.07079,1.37091,0.1518,1.37929,-6.31851
2538740.70342,174.0,0.84734,1.38178,0.13705,1.38856,-5.66432
2538742.35943,174.0,0.67072,1.39525,0.1222,1.40059,-5.00525
2538744.44843,174.0,0.53067,1.41404,0.10838,1.41818,-4.38287
2538747.08443,174.0,0.41976,1.44171,0.10392,1.44545,-4.12273
2538750.41643,174.0,0.33183,1.47395,0.11503,1.47843,-4.4626
2538754.62143,174.0,0.26261,1.49693,0.14483,1.50392,-5.52614
2538759.93044,174.0,0.20791,1.50022,0.18293,1.51134,-6.95217
2538766.63444,174.0,0.16452,1.48126,0.21478,1.49675,-8.25035
2538775.11044,174.0,0.13007,1.44917,0.22374,1.46634,-8.77654
2538785.80045,174.0,0.10309,1.42279,0.20127,1.43695,-8.05184
2538799.31446,174.0,0.08153,1.42738,0.15025,1.43527,-6.00904
2538816.41247,174.0,0.06443,1.47779,0.09676,1.48095,-3.74625
2538837.99948,174.0,0.05102,1.60602,0.05568,1.60698,-1.98567
2538865.2415,174.0,0.04042,1.79839,0.10162,1.80125,-3.2341
2538899.73752,174.0,0.03192,1.99175,0.27934,2.01125,-7.98365
2538943.28455,174.0,0.02528,2.08215,0.58486,2.16274,-15.68962
2538998.34958,174.0,0.01999,1.98122,0.94324,2.19429,-25.45866
2553025.50549,175.0,20004.453,0.28641,-0.02744,0.28772,5.47247
2553025.64849,175.0,15829.126,0.29156,-0.00692,0.29164,1.35978
2553025.79049,175.0,12516.703,0.29926,0.01133,0.29948,-2.16762
2553025.93249,175.0,9909.4424,0.30693,0.02574,0.308,-4.79318
2553026.09649,175.0,7835.48,0.31696,0.03868,0.31931,-6.95703
2553026.29749,175.0,6217.2461,0.32663,0.05085,0.33056,-8.84873
2553026.53549,175.0,4905.291,0.33808,0.06115,0.34357,-10.25205
2553026.77349,175.0,3881.2737,0.35021,0.07179,0.35749,-11.58464
2553027.01149,175.0,3070.9827,0.36316,0.08111,0.3721,-12.59022
2553027.24949,175.0,2430.7778,0.3776,0.08988,0.38815,-13.3891
2553027.48849,175.0,1923.1537,0.39266,0.09937,0.40504,-14.20125
2553027.72649,175.0,1522.4358,0.40677,0.10716,0.42065,-14.75817
2553027.96449,175.0,1203.8446,0.42535,0.11598,0.44088,-15.25232
2553028.20249,175.0,952.86591,0.44396,0.12478,0.46116,-15.69875
2553028.44149,175.0,754.27557,0.46368,0.1308,0.48177,-15.75368
2553028.67849,175.0,596.71857,0.4832,0.14009,0.50309,-16.1679
2553028.91549,175.0,471.96338,0.50614,0.14833,0.52743,-16.33428
2553029.15549,175.0,373.20856,0.52984,0.15686,0.55257,-16.49122
2553029.39249,175.0,295.47278,0.55267,0.16322,0.57627,-16.45379
2553029.63149,175.0,233.87738,0.57936,0.17104,0.60408,-16.4476
2553029.87049,175.0,185.05922,0.60504,0.17934,0.63105,-16.51018
2553030.10649,175.0,146.35823,0.63317,0.18512,0.65968,-16.29725
2553030.34249,175.0,115.77804,0.66274,0.19019,0.68949,-16.01186
2553030.57749,175.0,91.6721,0.69014,0.19796,0.71797,-16.00494
2553030.82249,175.0,72.51701,0.72034,0.20385,0.74863,-15.80096
2553031.05149,175.0,57.36816,0.7508,0.21079,0.77983,-15.68202
2553031.28849,175.0,45.3629,0.78218,0.21908,0.81228,-15.64725
2553031.52049,175.0,35.93134,0.81251,0.22396,0.84281,-15.41032
2553031.77049,175.0,28.40909,0.8459,0.23522,0.87799,-15.53965
2553031.98549,175.0,22.48202,0.88002,0.24545,0.91361,-15.58479
2553032.25049,175.0,17.79613,0.91899,0.25632,0.95407,-15.58471
2553032.50249,175.0,14.06813,0.96259,0.26892,0.99945,-15.60865
2553032.71849,175.0,11.1448,1.00968,0.27536,1.04655,-15.2547
2553032.98549,175.0,8.81772,1.06146,0.2814,1.09813,-14.84775
2553033.16349,175.0,6.97545,1.114,0.27297,1.14695,-13.76837
2553033.38249,175.0,5.5173,1.16093,0.26774,1.1914,-12.98681
2553033.65149,175.0,4.36941,1.21211,0.24718,1.23706,-11.52596
2553033.9865,175.0,3.45686,1.25702,0.23508,1.27882,-10.59258
2553034.4055,175.0,2.73547,1.28817,0.21699,1.30632,-9.5617
2553034.9305,175.0,2.16054,1.31512,0.19579,1.32961,-8.46764
2553035.5895,175.0,1.70952,1.33765,0.17491,1.34903,-7.44984
2553036.4185,175.0,1.35352,1.35674,0.15481,1.36554,-6.50965
2553037.4605,175.0,1.07079,1.37816,0.13726,1.38497,-5.68787
2553038.7745,175.0,0.84734,1.40131,0.12674,1.40703,-5.16797
2553040.4305,175.0,0.67072,1.42259,0.12576,1.42814,-5.05202
2553042.5195,175.0,0.53067,1.43857,0.13621,1.44501,-5.40881
2553045.1555,175.0,0.41976,1.44191,0.15059,1.44975,-5.9624
2553048.4875,175.0,0.33183,1.43512,0.15827,1.44382,-6.29342
2553052.69251,175.0,0.26261,1.42578,0.15365,1.43403,-6.15081
2553058.00151,175.0,0.20791,1.42471,0.1365,1.43123,-5.47295
2553064.70551,175.0,0.16452,1.44237,0.11064,1.4466,-4.38639
2553073.18152,175.0,0.13007,1.48847,0.08908,1.49114,-3.42505
2553083.87252,175.0,0.10309,1.56448,0.09264,1.56722,-3.38893
2553097.38653,175.0,0.08153,1.65606,0.1459,1.66247,-5.03466
2553114.48354,175.0,0.06443,1.72718,0.24471,1.74443,-8.06404
2553136.07056,175.0,0.05102,1.73867,0.40244,1.78463,-13.03253
2553163.31257,175.0,0.04042,1.65608,0.54945,1.74485,-18.35474
2553197.80859,175.0,0.03192,1.49409,0.61281,1.61488,-22.30124
2553241.35562,175.0,0.02528,1.32447,0.53531,1.42856,-22.00707
2553296.42165,175.0,0.01999,1.24863,0.30026,1.28423,-13.52126
2567326.15518,176.0,20004.453,0.28386,-0.02734,0.28517,5.50241
2567326.29818,176.0,15829.126,0.29248,-0.00749,0.29257,1.46765
2567326.44018,176.0,12516.703,0.29874,0.01011,0.29891,-1.93844
2567326.58218,176.0,9909.4424,0.30708,0.02654,0.30822,-4.94036
2567326.74618,176.0,7835.48,0.31716,0.03904,0.31956,-7.01711
2567326.94718,176.0,6217.2461,0.32788,0.05094,0.33182,-8.83051
2567327.18518,176.0,4905.291,0.33888,0.06204,0.34451,-10.37369
2567327.42318,176.0,3881.2737,0.35017,0.07145,0.35738,-11.53239
2567327.66118,176.0,3070.9827,0.36234,0.08031,0.37113,-12.49649
2567327.89918,176.0,2430.7778,0.37594,0.08991,0.38654,-13.44969
2567328.13818,176.0,1923.1537,0.39241,0.09917,0.40475,-14.18306
2567328.37518,176.0,1522.4358,0.40668,0.10822,0.42083,-14.90194
2567328.61418,176.0,1203.8446,0.42602,0.11587,0.4415,-15.21473
2567328.85218,176.0,952.86591,0.44432,0.12401,0.4613,-15.59491
2567329.09118,176.0,754.27557,0.46168,0.13365,0.48064,-16.14472
2567329.32819,176.0,596.71857,0.48411,0.14042,0.50406,-16.1751
2567329.56519,176.0,471.96338,0.50554,0.14929,0.52712,-16.45188
2567329.80519,176.0,373.20856,0.52889,0.15678,0.55164,-16.51181
