Repository: SebaVillagra00/ICM2985-SOH-IPRE

## Data University of Cambridge (EIS Cambridge)
Data publicada en "Identifying degradation patterns of lithium ion batteries from impedance spectroscopy using machine learning" (Zhang, Tang, Zhang, Wang, Stimming & Lee, 2020) https://www.nature.com/articles/s41467-020-15235-7.

Carpeta contiene:
* Paper de Nature Comunications (IF: 16.6).
* Data frames para IOS.
* Data frames para Windows.

Cada Data frame está contenido en un archivo .txt con las siguientes columnas:
* time/s: tiempo en que se mide la muestra.
* cycle number: ciclo de carga de la batería.
* freq/Hz: frecuencia de la señal de input.
* Re(Z)/Ohm: Parte resistiva de la impedancia.
* Im(Z)/Ohm: Parte reactiva de la impedancia.

File: EIS Cambridge/EIS csv/EIS_state_III_25C02.csv (part 17 of 23)
time/s,cycle number,freq/Hz,Re(Z)/Ohm,-Im(Z)/Ohm,|Z|/Ohm,Phase(Z)/deg
2567330.04219,176.0,295.47278,0.55351,0.16442,0.57742,-16.54373
2567330.28119,176.0,233.87738,0.57983,0.1716,0.60469,-16.48649
2567330.51919,176.0,185.05922,0.60481,0.1788,0.63069,-16.46914
2567330.75619,176.0,146.35823,0.63267,0.18381,0.65883,-16.19991
2567330.99219,176.0,115.77804,0.66171,0.19146,0.68885,-16.13724
2567331.22619,176.0,91.6721,0.69053,0.19694,0.71807,-15.91834
2567331.47219,176.0,72.51701,0.72061,0.2036,0.74882,-15.77726
2567331.70119,176.0,57.36816,0.75089,0.21108,0.77999,-15.70094
2567331.93719,176.0,45.3629,0.78254,0.21684,0.81203,-15.48786
2567332.17019,176.0,35.93134,0.81382,0.22418,0.84413,-15.40135
2567332.42019,176.0,28.40909,0.84598,0.23392,0.87773,-15.45636
2567332.63419,176.0,22.48202,0.88158,0.24553,0.91513,-15.5629
2567332.89919,176.0,17.79613,0.92093,0.25658,0.956,-15.56841
2567333.15219,176.0,14.06813,0.96268,0.26923,0.99962,-15.62456
2567333.36819,176.0,11.1448,1.00928,0.2749,1.04604,-15.23608
2567333.63519,176.0,8.81772,1.06286,0.27982,1.09907,-14.74947
2567333.81319,176.0,6.97545,1.1122,0.27459,1.1456,-13.86826
2567334.03119,176.0,5.5173,1.16251,0.26754,1.1929,-12.96034
2567334.30019,176.0,4.36941,1.21041,0.24806,1.23557,-11.58164
2567334.63619,176.0,3.45686,1.2583,0.23403,1.27988,-10.53608
2567335.05419,176.0,2.73547,1.29119,0.21844,1.30954,-9.60214
2567335.57919,176.0,2.16054,1.31727,0.19832,1.33211,-8.56193
2567336.23919,176.0,1.70952,1.33868,0.17729,1.35036,-7.54421
2567337.06719,176.0,1.35352,1.35735,0.15704,1.36641,-6.59952
2567338.11019,176.0,1.07079,1.37604,0.13939,1.38308,-5.78404
2567339.42419,176.0,0.84734,1.39893,0.12537,1.40454,-5.12092
2567341.07919,176.0,0.67072,1.42131,0.12129,1.42647,-4.87753
2567343.16819,176.0,0.53067,1.44247,0.12892,1.44822,-5.1071
2567345.80519,176.0,0.41976,1.45252,0.14552,1.45979,-5.72113
2567349.1362,176.0,0.33183,1.44901,0.16093,1.45792,-6.3375
2567353.3422,176.0,0.26261,1.43711,0.16534,1.44658,-6.56288
2567358.6502,176.0,0.20791,1.42757,0.15467,1.43592,-6.18377
2567365.35521,176.0,0.16452,1.43221,0.13001,1.4381,-5.18683
2567373.83121,176.0,0.13007,1.46392,0.09985,1.46732,-3.90202
2567384.52122,176.0,0.10309,1.52978,0.08394,1.53208,-3.14066
2567398.03523,176.0,0.08153,1.62633,0.1081,1.62991,-3.80264
2567415.13324,176.0,0.06443,1.72168,0.18212,1.73129,-6.03826
2567436.71925,176.0,0.05102,1.78369,0.33678,1.81521,-10.69229
2567463.96227,176.0,0.04042,1.74919,0.52088,1.8251,-16.58277
2567498.45729,176.0,0.03192,1.6089,0.65736,1.73801,-22.22391
2567542.00531,176.0,0.02528,1.40806,0.66533,1.55734,-25.29153
2567597.07034,176.0,0.01999,1.23532,0.49699,1.33154,-21.91564
2581649.79785,177.0,20004.453,0.28469,-0.02893,0.28616,5.80269
2581649.94085,177.0,15829.126,0.29305,-0.00663,0.29313,1.29559
2581650.08285,177.0,12516.703,0.30044,0.0094,0.30059,-1.79236
2581650.22485,177.0,9909.4424,0.30758,0.02533,0.30862,-4.70783
2581650.38885,177.0,7835.48,0.31765,0.03965,0.32011,-7.11495
2581650.58985,177.0,6217.2461,0.32677,0.04967,0.33052,-8.6422
2581650.82785,177.0,4905.291,0.33882,0.06067,0.34421,-10.15196
2581651.06685,177.0,3881.2737,0.34913,0.06945,0.35597,-11.25027
2581651.30485,177.0,3070.9827,0.36408,0.08081,0.37294,-12.51443
2581651.54285,177.0,2430.7778,0.37596,0.09123,0.38687,-13.63999
2581651.78085,177.0,1923.1537,0.39069,0.09852,0.40292,-14.15376
2581652.01885,177.0,1522.4358,0.40879,0.10537,0.42215,-14.45396
2581652.25686,177.0,1203.8446,0.42516,0.11505,0.44045,-15.14176
2581652.49586,177.0,952.86591,0.44257,0.12487,0.45985,-15.75608
2581652.73386,177.0,754.27557,0.46255,0.13168,0.48093,-15.8908
2581652.97086,177.0,596.71857,0.48353,0.13958,0.50327,-16.10159
2581653.20886,177.0,471.96338,0.50425,0.14835,0.52562,-16.39404
2581653.44786,177.0,373.20856,0.52727,0.15509,0.5496,-16.39117
2581653.68586,177.0,295.47278,0.55211,0.16316,0.57572,-16.46399
2581653.92486,177.0,233.87738,0.57797,0.16963,0.60235,-16.35681
2581654.16286,177.0,185.05922,0.60365,0.17741,0.62918,-16.37823
2581654.39886,177.0,146.35823,0.63175,0.18351,0.65786,-16.19728
2581654.63586,177.0,115.77804,0.65995,0.18972,0.68668,-16.03872
2581654.86986,177.0,91.6721,0.68967,0.19732,0.71734,-15.96612
2581655.11486,177.0,72.51701,0.71851,0.20253,0.74651,-15.74174
2581655.34386,177.0,57.36816,0.74831,0.21003,0.77722,-15.67775
2581655.58086,177.0,45.3629,0.77897,0.21633,0.80845,-15.52089
2581655.81286,177.0,35.93134,0.81023,0.22394,0.8406,-15.45026
2581656.06386,177.0,28.40909,0.84358,0.23209,0.87493,-15.38286
2581656.27786,177.0,22.48202,0.87996,0.24316,0.91294,-15.44691
2581656.54286,177.0,17.79613,0.91522,0.25488,0.95005,-15.56227
2581656.79486,177.0,14.06813,0.96183,0.26587,0.9979,-15.45179
2581657.01086,177.0,11.1448,1.00732,0.27265,1.04356,-15.14515
2581657.27886,177.0,8.81772,1.06027,0.27493,1.09534,-14.53661
2581657.45686,177.0,6.97545,1.11024,0.2773,1.14435,-14.02342
2581657.67486,177.0,5.5173,1.16101,0.263,1.19043,-12.76346
2581657.94386,177.0,4.36941,1.20369,0.25032,1.22944,-11.74801
2581658.27886,177.0,3.45686,1.24817,0.22769,1.26877,-10.33809
2581658.69786,177.0,2.73547,1.28824,0.21188,1.30554,-9.33977
2581659.22286,177.0,2.16054,1.31598,0.19646,1.33057,-8.49065
2581659.88186,177.0,1.70952,1.33441,0.17974,1.34646,-7.6713
2581660.71086,177.0,1.35352,1.34961,0.16161,1.35925,-6.82825
2581661.75386,177.0,1.07079,1.36363,0.14411,1.37123,-6.03254
2581663.06686,177.0,0.84734,1.38023,0.12724,1.38609,-5.26709
2581664.72286,177.0,0.67072,1.399,0.11558,1.40376,-4.72299
2581666.81186,177.0,0.53067,1.42488,0.11016,1.42913,-4.42082
2581669.44887,177.0,0.41976,1.45076,0.12023,1.45574,-4.73732
2581672.77987,177.0,0.33183,1.4666,0.14369,1.47362,-5.59562
2581676.98587,177.0,0.26261,1.46561,0.17066,1.47552,-6.64162
2581682.29387,177.0,0.20791,1.45003,0.18822,1.46219,-7.39599
2581688.99788,177.0,0.16452,1.42909,0.18639,1.44119,-7.43092
2581697.47488,177.0,0.13007,1.41867,0.16187,1.42788,-6.50936
2581708.16489,177.0,0.10309,1.43683,0.12104,1.44192,-4.81532
2581721.6789,177.0,0.08153,1.5008,0.08278,1.50308,-3.15718
2581738.77691,177.0,0.06443,1.60097,0.07716,1.60282,-2.75934
2581760.36292,177.0,0.05102,1.74866,0.13769,1.75407,-4.50224
2581787.60594,177.0,0.04042,1.87768,0.30501,1.90229,-9.22667
2581822.10096,177.0,0.03192,1.90537,0.55223,1.98378,-16.16313
2581865.64898,177.0,0.02528,1.78263,0.79553,1.95208,-24.04956
2581920.71402,177.0,0.01999,1.51596,0.9244,1.77557,-31.37406
2595950.76135,178.0,20004.453,0.28512,-0.02768,0.28646,5.54546
2595950.90435,178.0,15829.126,0.29154,-0.00628,0.29161,1.23483
2595951.04635,178.0,12516.703,0.2999,0.01025,0.30007,-1.95764
2595951.18835,178.0,9909.4424,0.3085,0.02565,0.30956,-4.75257
2595951.35235,178.0,7835.48,0.31792,0.03942,0.32036,-7.06863
2595951.55335,178.0,6217.2461,0.32807,0.051,0.33201,-8.83623
2595951.79135,178.0,4905.291,0.33844,0.06186,0.34405,-10.35816
2595952.03035,178.0,3881.2737,0.3507,0.07187,0.35799,-11.58193
2595952.26835,178.0,3070.9827,0.36438,0.08112,0.3733,-12.55091
2595952.50635,178.0,2430.7778,0.37726,0.0901,0.38787,-13.43183
2595952.74435,178.0,1923.1537,0.39253,0.09843,0.40468,-14.07657
2595952.98235,178.0,1522.4358,0.40817,0.10676,0.4219,-14.65774
2595953.22035,178.0,1203.8446,0.42533,0.11524,0.44066,-15.15967
2595953.45935,178.0,952.86591,0.44402,0.12261,0.46064,-15.4364
2595953.69735,178.0,754.27557,0.46208,0.13178,0.4805,-15.91716
2595953.93435,178.0,596.71857,0.48316,0.14067,0.50323,-16.23305
2595954.17235,178.0,471.96338,0.50488,0.14667,0.52575,-16.19893
2595954.41135,178.0,373.20856,0.52868,0.15487,0.55089,-16.32705
2595954.64935,178.0,295.47278,0.5538,0.16363,0.57747,-16.46076
2595954.88835,178.0,233.87738,0.57765,0.1693,0.60195,-16.3352
2595955.12635,178.0,185.05922,0.60368,0.17653,0.62896,-16.29987
2595955.36235,178.0,146.35823,0.63192,0.18408,0.65818,-16.24122
2595955.59935,178.0,115.77804,0.65957,0.19036,0.6865,-16.09902
2595955.83335,178.0,91.6721,0.68798,0.19635,0.71545,-15.9287
2595956.07835,178.0,72.51701,0.7194,0.20235,0.74732,-15.70999
2595956.30735,178.0,57.36816,0.74863,0.20966,0.77744,-15.64569
2595956.54435,178.0,45.3629,0.77816,0.21599,0.80758,-15.51251
2595956.77635,178.0,35.93134,0.81015,0.22307,0.8403,-15.39424
2595957.02635,178.0,28.40909,0.84323,0.23256,0.87471,-15.41855
2595957.24135,178.0,22.48202,0.87875,0.24432,0.91208,-15.5379
2595957.50635,178.0,17.79613,0.91689,0.25431,0.9515,-15.50196
2595957.75835,178.0,14.06813,0.96051,0.26667,0.99685,-15.51654
2595957.97435,178.0,11.1448,1.0066,0.27382,1.04318,-15.21741
2595958.24135,178.0,8.81772,1.05999,0.27868,1.09601,-14.73023
2595958.41935,178.0,6.97545,1.10756,0.27569,1.14136,-13.97789
2595958.63835,178.0,5.5173,1.15917,0.26628,1.18936,-12.93732
2595958.90735,178.0,4.36941,1.20421,0.24841,1.22956,-11.6557
2595959.24235,178.0,3.45686,1.25219,0.23023,1.27318,-10.41801
2595959.66136,178.0,2.73547,1.28654,0.21587,1.30452,-9.52492
2595960.18636,178.0,2.16054,1.31235,0.19712,1.32708,-8.542
2595960.84536,178.0,1.70952,1.33276,0.17685,1.34444,-7.5588
2595961.67336,178.0,1.35352,1.35006,0.15741,1.35921,-6.65056
2595962.71636,178.0,1.07079,1.36695,0.13993,1.3741,-5.84461
2595964.03036,178.0,0.84734,1.38709,0.12397,1.39262,-5.10699
2595965.68636,178.0,0.67072,1.40991,0.11705,1.41476,-4.74559
2595967.77536,178.0,0.53067,1.43355,0.12118,1.43866,-4.83168
2595970.41136,178.0,0.41976,1.44976,0.13785,1.4563,-5.43166
2595973.74336,178.0,0.33183,1.45061,0.15818,1.45921,-6.22313
2595977.94837,178.0,0.26261,1.43977,0.17053,1.44983,-6.75465
2595983.25637,178.0,0.20791,1.42529,0.16767,1.43511,-6.70923
2595989.96137,178.0,0.16452,1.42016,0.1474,1.42779,-5.92553
2595998.43738,178.0,0.13007,1.43836,0.11442,1.4429,-4.54814
2596009.12738,178.0,0.10309,1.49187,0.08627,1.49436,-3.30949
2596022.64139,178.0,0.08153,1.58541,0.08679,1.58779,-3.13355
2596039.7394,178.0,0.06443,1.69248,0.1388,1.69816,-4.68827
2596061.32542,178.0,0.05102,1.79138,0.27658,1.8126,-8.77692
2596088.56843,178.0,0.04042,1.80621,0.47343,1.86723,-14.68739
2596123.06345,178.0,0.03192,1.70246,0.66095,1.82626,-21.21781
2596166.61148,178.0,0.02528,1.49739,0.74615,1.673,-26.48719
2596221.67651,178.0,0.01999,1.2653,0.65362,1.42415,-27.31989
2610244.21179,179.0,20004.453,0.28517,-0.02767,0.28651,5.54263
2610244.35479,179.0,15829.126,0.29243,-0.00804,0.29254,1.57572
2610244.49679,179.0,12516.703,0.29885,0.01171,0.29908,-2.24301
2610244.63879,179.0,9909.4424,0.3085,0.02529,0.30953,-4.68643
2610244.80279,179.0,7835.48,0.31801,0.03872,0.32036,-6.9423
2610245.00379,179.0,6217.2461,0.32799,0.05037,0.33184,-8.73001
2610245.24179,179.0,4905.291,0.33813,0.06141,0.34366,-10.29323
2610245.47979,179.0,3881.2737,0.35045,0.07022,0.35742,-11.33021
2610245.71779,179.0,3070.9827,0.36316,0.08106,0.37209,-12.58241
2610245.95579,179.0,2430.7778,0.37819,0.08904,0.38853,-13.24779
2610246.19479,179.0,1923.1537,0.39242,0.09825,0.40453,-14.05565
2610246.43179,179.0,1522.4358,0.4084,0.10685,0.42215,-14.66163
2610246.67079,179.0,1203.8446,0.42546,0.1158,0.44094,-15.22519
2610246.90879,179.0,952.86591,0.4437,0.12552,0.46111,-15.79534
2610247.14779,179.0,754.27557,0.46379,0.13215,0.48225,-15.9047
2610247.38479,179.0,596.71857,0.48302,0.13961,0.50279,-16.1216
2610247.62179,179.0,471.96338,0.50399,0.14881,0.5255,-16.45025
2610247.86179,179.0,373.20856,0.52852,0.15602,0.55107,-16.44688
2610248.09879,179.0,295.47278,0.55314,0.16384,0.5769,-16.49883
2610248.33779,179.0,233.87738,0.57886,0.16967,0.60321,-16.33637
2610248.57579,179.0,185.05922,0.60565,0.17735,0.63108,-16.32181
2610248.81279,179.0,146.35823,0.63257,0.18359,0.65868,-16.18423
2610249.04879,179.0,115.77804,0.65973,0.19059,0.68671,-16.11397
2610249.28279,179.0,91.6721,0.68809,0.19709,0.71576,-15.98324
2610249.52879,179.0,72.51701,0.71941,0.2027,0.74743,-15.7357
2610249.75779,179.0,57.36816,0.74971,0.20942,0.77841,-15.60682
2610249.99379,179.0,45.3629,0.78118,0.21726,0.81082,-15.54201
2610250.22679,179.0,35.93134,0.81201,0.22492,0.84258,-15.4821
2610250.47679,179.0,28.40909,0.84556,0.23376,0.87728,-15.45368
2610250.69079,179.0,22.48202,0.87899,0.24591,0.91274,-15.63
2610250.95579,179.0,17.79613,0.9179,0.25584,0.95289,-15.57449
2610251.20779,179.0,14.06813,0.96005,0.26841,0.99687,-15.61995
2610251.42479,179.0,11.1448,1.00817,0.2732,1.04453,-15.16216
2610251.69179,179.0,8.81772,1.05852,0.28035,1.09502,-14.83449
2610251.86979,179.0,6.97545,1.1132,0.27544,1.14677,-13.89767
2610252.08779,179.0,5.5173,1.15783,0.26421,1.18759,-12.85443
2610252.35679,179.0,4.36941,1.21409,0.25143,1.23985,-11.70027
2610252.69279,179.0,3.45686,1.25216,0.23843,1.27466,-10.78074
2610253.11079,179.0,2.73547,1.28407,0.21621,1.30214,-9.55794
2610253.63579,179.0,2.16054,1.31306,0.19476,1.32743,-8.43679
2610254.29579,179.0,1.70952,1.33707,0.17273,1.34818,-7.361
2610255.1238,179.0,1.35352,1.35895,0.15252,1.36748,-6.40379
2610256.1668,179.0,1.07079,1.38285,0.13793,1.38971,-5.69622
2610257.4808,179.0,0.84734,1.40492,0.13346,1.41125,-5.42665
2610259.1358,179.0,0.67072,1.42189,0.13623,1.4284,-5.47289
2610261.2248,179.0,0.53067,1.42831,0.14568,1.43572,-5.82393
2610263.8618,179.0,0.41976,1.42543,0.1505,1.43335,-6.02717
2610267.1928,179.0,0.33183,1.41973,0.14661,1.42728,-5.89586
2610271.3988,179.0,0.26261,1.41974,0.13232,1.42589,-5.32442
2610276.70681,179.0,0.20791,1.43369,0.11103,1.43799,-4.42818
2610283.41181,179.0,0.16452,1.4714,0.09227,1.47429,-3.58836
2610291.88782,179.0,0.13007,1.5331,0.09277,1.53591,-3.46297
2610302.57782,179.0,0.10309,1.60816,0.13256,1.61362,-4.71217
2610316.09183,179.0,0.08153,1.66781,0.22209,1.68254,-7.58506
2610333.18984,179.0,0.06443,1.68689,0.3368,1.72018,-11.2912
2610354.77585,179.0,0.05102,1.62303,0.46025,1.68702,-15.83193
2610382.01887,179.0,0.04042,1.49997,0.51645,1.58639,-18.99894
2610416.51389,179.0,0.03192,1.36556,0.46462,1.44244,-18.79057
2610460.06192,179.0,0.02528,1.30535,0.29104,1.3374,-12.56924
2610515.12695,179.0,0.01999,1.41364,0.03328,1.41404,-1.34857
2624545.24068,180.0,20004.453,0.28526,-0.02728,0.28656,5.46345
2624545.38368,180.0,15829.126,0.2915,-0.00783,0.2916,1.53925
2624545.52568,180.0,12516.703,0.29941,0.01011,0.29958,-1.93299
2624545.66768,180.0,9909.4424,0.30825,0.02506,0.30927,-4.6485
2624545.83168,180.0,7835.48,0.31709,0.03975,0.31957,-7.14619
2624546.03268,180.0,6217.2461,0.32642,0.05094,0.33037,-8.86963
2624546.27069,180.0,4905.291,0.33918,0.06104,0.34463,-10.20199
2624546.50969,180.0,3881.2737,0.35087,0.07139,0.35806,-11.50097
2624546.74769,180.0,3070.9827,0.36316,0.08126,0.37214,-12.61228
2624546.98569,180.0,2430.7778,0.37727,0.09089,0.38807,-13.54518
2624547.22369,180.0,1923.1537,0.39158,0.09994,0.40413,-14.31748
2624547.46169,180.0,1522.4358,0.40803,0.10633,0.42166,-14.60615
2624547.69969,180.0,1203.8446,0.42548,0.1157,0.44093,-15.21272
2624547.93769,180.0,952.86591,0.4436,0.12333,0.46043,-15.53635
2624548.17669,180.0,754.27557,0.46357,0.13262,0.48217,-15.96483
2624548.41369,180.0,596.71857,0.48505,0.14109,0.50515,-16.21894
2624548.65169,180.0,471.96338,0.50479,0.14959,0.52649,-16.50704
2624548.89069,180.0,373.20856,0.52915,0.15517,0.55143,-16.34312
2624549.12769,180.0,295.47278,0.55276,0.1645,0.57672,-16.57272
2624549.36769,180.0,233.87738,0.57781,0.16981,0.60225,-16.37694
2624549.60569,180.0,185.05922,0.6048,0.17736,0.63027,-16.3439
2624549.84169,180.0,146.35823,0.63152,0.18364,0.65768,-16.21395
2624550.07769,180.0,115.77804,0.66011,0.18987,0.68688,-16.04713
2624550.31269,180.0,91.6721,0.68796,0.19674,0.71554,-15.95932
2624550.55769,180.0,72.51701,0.71842,0.20483,0.74705,-15.91375
2624550.78669,180.0,57.36816,0.74933,0.21012,0.77823,-15.66427
2624551.02369,180.0,45.3629,0.77875,0.21698,0.80842,-15.56927
2624551.25569,180.0,35.93134,0.81125,0.22501,0.84188,-15.5021
2624551.50569,180.0,28.40909,0.8434,0.23341,0.87511,-15.4695
2624551.72069,180.0,22.48202,0.87917,0.24526,0.91274,-15.58761
2624551.98569,180.0,17.79613,0.91795,0.25615,0.95302,-15.59176
2624552.23769,180.0,14.06813,0.96094,0.26624,0.99714,-15.48591
2624552.45369,180.0,11.1448,1.00883,0.27814,1.04647,-15.41389
2624552.72069,180.0,8.81772,1.05832,0.27867,1.09439,-14.75182
2624552.89869,180.0,6.97545,1.10856,0.27449,1.14203,-13.90744
2624553.11769,180.0,5.5173,1.16448,0.26824,1.19497,-12.97175
2624553.38669,180.0,4.36941,1.20507,0.25422,1.23159,-11.91215
2624553.72169,180.0,3.45686,1.25,0.23426,1.27176,-10.61448
2624554.14069,180.0,2.73547,1.28307,0.21336,1.30069,-9.44124
2624554.66569,180.0,2.16054,1.31524,0.18808,1.32862,-8.13824
2624555.32469,180.0,1.70952,1.34576,0.17067,1.35654,-7.22788
2624556.15269,180.0,1.35352,1.36861,0.16063,1.378,-6.69399
2624557.19569,180.0,1.07079,1.38383,0.15502,1.39249,-6.39178
2624558.50969,180.0,0.84734,1.39043,0.15015,1.39852,-6.16351
2624560.16569,180.0,0.67072,1.39512,0.14287,1.40241,-5.84716
2624562.25469,180.0,0.53067,1.39996,0.12996,1.40598,-5.3038
2624564.8907,180.0,0.41976,1.41059,0.11443,1.41522,-4.638
2624568.2227,180.0,0.33183,1.43241,0.1003,1.43591,-4.00537
2624572.4277,180.0,0.26261,1.46867,0.09629,1.47183,-3.75098
2624577.7357,180.0,0.20791,1.51274,0.11274,1.51694,-4.26217
2624584.44071,180.0,0.16452,1.55006,0.15723,1.55802,-5.79195
2624592.91671,180.0,0.13007,1.56044,0.22203,1.57615,-8.09819
2624603.60772,180.0,0.10309,1.53349,0.28318,1.55942,-10.46258
2624617.12073,180.0,0.08153,1.47716,0.31409,1.51018,-12.00408
2624634.21874,180.0,0.06443,1.42179,0.30509,1.45415,-12.11091
2624655.80575,180.0,0.05102,1.39344,0.22577,1.41161,-9.20323
2624683.04777,180.0,0.04042,1.44792,0.10894,1.45201,-4.30295
2624717.54379,180.0,0.03192,1.62595,0.0086,1.62598,-0.30304
2624761.09081,180.0,0.02528,1.92355,0.019,1.92365,-0.56578
2624816.15585,180.0,0.01999,2.27802,0.23809,2.29043,-5.96657
2638845.19177,181.0,20004.453,0.28508,-0.02804,0.28646,5.61815
2638845.33477,181.0,15829.126,0.29165,-0.00751,0.29175,1.47486
2638845.47677,181.0,12516.703,0.29969,0.0096,0.29985,-1.83494
2638845.61877,181.0,9909.4424,0.30792,0.02436,0.30888,-4.52419
2638845.78277,181.0,7835.48,0.31893,0.04004,0.32144,-7.1554
2638845.98377,181.0,6217.2461,0.3262,0.04992,0.33,-8.70149
2638846.22177,181.0,4905.291,0.33863,0.06118,0.34411,-10.2418
2638846.46077,181.0,3881.2737,0.35046,0.07202,0.35779,-11.61212
2638846.69877,181.0,3070.9827,0.36186,0.08174,0.37098,-12.72802
2638846.93677,181.0,2430.7778,0.37724,0.08918,0.38763,-13.30038
2638847.17477,181.0,1923.1537,0.39349,0.09822,0.40556,-14.01494
2638847.41277,181.0,1522.4358,0.40742,0.10675,0.42117,-14.68206
2638847.65077,181.0,1203.8446,0.42586,0.11575,0.44131,-15.2057
2638847.88977,181.0,952.86591,0.44243,0.12508,0.45977,-15.78583
2638848.12777,181.0,754.27557,0.46293,0.13177,0.48132,-15.88853
2638848.36477,181.0,596.71857,0.48452,0.14025,0.50441,-16.14406
2638848.60277,181.0,471.96338,0.505,0.14842,0.52636,-16.37867
2638848.84177,181.0,373.20856,0.52808,0.15455,0.55023,-16.3127
2638849.07977,181.0,295.47278,0.55237,0.16338,0.57603,-16.47751
2638849.31877,181.0,233.87738,0.57857,0.17012,0.60307,-16.38505
2638849.55678,181.0,185.05922,0.60383,0.17721,0.6293,-16.35538
2638849.79278,181.0,146.35823,0.63033,0.18286,0.65632,-16.17749
2638850.02878,181.0,115.77804,0.65905,0.1901,0.68592,-16.09035
2638850.26378,181.0,91.6721,0.68786,0.19761,0.71568,-16.02828
2638850.50878,181.0,72.51701,0.7183,0.20176,0.7461,-15.68948
2638850.73778,181.0,57.36816,0.7484,0.20898,0.77703,-15.6014
2638850.97478,181.0,45.3629,0.77897,0.215,0.80809,-15.42982
2638851.20678,181.0,35.93134,0.80963,0.22489,0.84028,-15.52361
2638851.45678,181.0,28.40909,0.84172,0.23229,0.87319,-15.42787
2638851.67178,181.0,22.48202,0.87702,0.24445,0.91045,-15.57432
2638851.93678,181.0,17.79613,0.91473,0.25518,0.94966,-15.58742
2638852.18878,181.0,14.06813,0.96036,0.26627,0.99659,-15.49639
2638852.40478,181.0,11.1448,1.0058,0.27384,1.04241,-15.2303
2638852.67178,181.0,8.81772,1.05747,0.27676,1.09308,-14.66643
2638852.85078,181.0,6.97545,1.1121,0.27886,1.14653,-14.07658
2638853.06878,181.0,5.5173,1.15823,0.26422,1.18798,-12.85068
2638853.33778,181.0,4.36941,1.2048,0.25231,1.23094,-11.82785
2638853.67278,181.0,3.45686,1.24745,0.23032,1.26853,-10.4607
2638854.09178,181.0,2.73547,1.28921,0.21125,1.3064,-9.30572
2638854.61678,181.0,2.16054,1.31839,0.19699,1.33302,-8.49821
2638855.27578,181.0,1.70952,1.3379,0.18206,1.35023,-7.74913
2638856.10378,181.0,1.35352,1.35323,0.16437,1.36317,-6.92542
2638857.14678,181.0,1.07079,1.36634,0.14735,1.37426,-6.15519
2638858.46078,181.0,0.84734,1.38015,0.13064,1.38631,-5.40726
2638860.11678,181.0,0.67072,1.3986,0.11746,1.40352,-4.80079
2638862.20578,181.0,0.53067,1.4223,0.10885,1.42646,-4.37618
2638864.84178,181.0,0.41976,1.45105,0.11394,1.45552,-4.48995
2638868.17379,181.0,0.33183,1.47324,0.13511,1.47942,-5.24001
2638872.37879,181.0,0.26261,1.47982,0.16514,1.489,-6.36742
2638877.68679,181.0,0.20791,1.46806,0.19163,1.48052,-7.43706
2638884.3918,181.0,0.16452,1.44453,0.20034,1.45836,-7.89592
2638892.8678,181.0,0.13007,1.4237,0.18458,1.43561,-7.38717
2638903.55781,181.0,0.10309,1.42596,0.14534,1.43335,-5.81967
2638917.07182,181.0,0.08153,1.47204,0.0974,1.47526,-3.78554
2638934.16983,181.0,0.06443,1.56001,0.07152,1.56165,-2.625
2638955.75684,181.0,0.05102,1.7128,0.09587,1.71549,-3.20351
2638982.99885,181.0,0.04042,1.87326,0.22856,1.88715,-6.95648
2639017.49488,181.0,0.03192,1.96399,0.47066,2.0196,-13.47646
2639061.0419,181.0,0.02528,1.90524,0.75622,2.04983,-21.64899
2639116.10693,181.0,0.01999,1.67094,0.97749,1.93585,-30.32743
2653143.95605,182.0,20004.453,0.28516,-0.02777,0.28651,5.56196
2653144.09905,182.0,15829.126,0.29118,-0.00734,0.29127,1.44407
2653144.24105,182.0,12516.703,0.29982,0.01002,0.29998,-1.91329
2653144.38305,182.0,9909.4424,0.30877,0.02478,0.30976,-4.58845
2653144.54705,182.0,7835.48,0.31713,0.03893,0.31951,-6.99925
2653144.74805,182.0,6217.2461,0.3284,0.05039,0.33225,-8.72285
2653144.98605,182.0,4905.291,0.33909,0.06288,0.34487,-10.50492
2653145.22505,182.0,3881.2737,0.3498,0.07062,0.35685,-11.41425
2653145.46305,182.0,3070.9827,0.3652,0.07911,0.37367,-12.22327
2653145.70105,182.0,2430.7778,0.37753,0.08922,0.38793,-13.29677
2653145.93905,182.0,1923.1537,0.39186,0.09819,0.40398,-14.06713
2653146.17705,182.0,1522.4358,0.40768,0.10723,0.42154,-14.73629
2653146.41505,182.0,1203.8446,0.42264,0.11462,0.43791,-15.17398
2653146.65405,182.0,952.86591,0.44287,0.12351,0.45977,-15.58338
2653146.89205,182.0,754.27557,0.46239,0.13144,0.48071,-15.86791
2653147.12905,182.0,596.71857,0.48261,0.13974,0.50243,-16.14804
2653147.36705,182.0,471.96338,0.50538,0.14734,0.52642,-16.25369
2653147.60605,182.0,373.20856,0.52782,0.15564,0.55029,-16.42911
2653147.84405,182.0,295.47278,0.55267,0.16322,0.57627,-16.45374
2653148.08305,182.0,233.87738,0.57935,0.16949,0.60364,-16.30685
2653148.32105,182.0,185.05922,0.60352,0.17843,0.62935,-16.47043
2653148.55705,182.0,146.35823,0.63115,0.18524,0.65778,-16.35702
2653148.79405,182.0,115.77804,0.65879,0.18972,0.68557,-16.06553
2653149.02805,182.0,91.6721,0.68709,0.19627,0.71457,-15.94218
2653149.27305,182.0,72.51701,0.71829,0.20209,0.74618,-15.71383
2653149.50205,182.0,57.36816,0.74771,0.2087,0.77629,-15.59539
2653149.73906,182.0,45.3629,0.77911,0.21493,0.80821,-15.42221
2653149.97106,182.0,35.93134,0.80769,0.22348,0.83804,-15.46597
2653150.22106,182.0,28.40909,0.84215,0.23286,0.87375,-15.45674
2653150.43606,182.0,22.48202,0.87686,0.24407,0.91019,-15.55449
2653150.70106,182.0,17.79613,0.91448,0.25512,0.9494,-15.58831
2653150.95306,182.0,14.06813,0.95965,0.26477,0.9955,-15.4241
2653151.16906,182.0,11.1448,1.00517,0.27426,1.04191,-15.26185
2653151.43606,182.0,8.81772,1.05689,0.2774,1.09268,-14.70659
2653151.61506,182.0,6.97545,1.1132,0.2776,1.14729,-14.00247
2653151.83306,182.0,5.5173,1.15768,0.26478,1.18757,-12.88293
2653152.10206,182.0,4.36941,1.20567,0.25344,1.23202,-11.87109
2653152.43706,182.0,3.45686,1.24633,0.23119,1.26759,-10.5087
2653152.85606,182.0,2.73547,1.28873,0.21027,1.30577,-9.2667
2653153.38106,182.0,2.16054,1.3207,0.19539,1.33507,-8.41537
2653154.04006,182.0,1.70952,1.34189,0.18178,1.35415,-7.71444
2653154.86906,182.0,1.35352,1.35666,0.16676,1.36687,-7.00761
2653155.91106,182.0,1.07079,1.36782,0.15086,1.37611,-6.29384
2653157.22506,182.0,0.84734,1.37974,0.134,1.38623,-5.54706
2653158.88106,182.0,0.67072,1.39508,0.12032,1.40026,-4.92953
2653160.97006,182.0,0.53067,1.41722,0.10803,1.42133,-4.35887
2653163.60606,182.0,0.41976,1.44639,0.10734,1.45037,-4.24413
2653166.93807,182.0,0.33183,1.47442,0.12373,1.4796,-4.79703
2653171.14407,182.0,0.26261,1.48995,0.15563,1.49805,-5.96314
2653176.45207,182.0,0.20791,1.48569,0.18961,1.49774,-7.27294
2653183.15608,182.0,0.16452,1.46283,0.21128,1.47801,-8.21849
2653191.63308,182.0,0.13007,1.43399,0.20764,1.44895,-8.23902
2653202.32309,182.0,0.10309,1.41973,0.17541,1.43052,-7.04322
2653215.83709,182.0,0.08153,1.44292,0.12309,1.44816,-4.87602
2653232.9341,182.0,0.06443,1.5109,0.07964,1.513,-3.0173
2653254.52112,182.0,0.05102,1.65461,0.06625,1.65593,-2.29295
2653281.76313,182.0,0.04042,1.83962,0.15177,1.84587,-4.7164
2653316.25915,182.0,0.03192,1.99218,0.36539,2.02542,-10.39332
2653359.80618,182.0,0.02528,2.01336,0.67476,2.12342,-18.52805
2653414.87221,182.0,0.01999,1.8412,0.98094,2.08621,-28.04734
2667453.12061,183.0,20004.453,0.28513,-0.02774,0.28647,5.55767
2667453.26361,183.0,15829.126,0.29208,-0.00733,0.29217,1.43808
2667453.40561,183.0,12516.703,0.30189,0.00896,0.30202,-1.69934
2667453.54761,183.0,9909.4424,0.3091,0.02479,0.31009,-4.58616
2667453.71161,183.0,7835.48,0.31795,0.03891,0.32032,-6.97771
2667453.91261,183.0,6217.2461,0.32683,0.05025,0.33067,-8.741
2667454.15061,183.0,4905.291,0.33862,0.06136,0.34413,-10.27107
2667454.38861,183.0,3881.2737,0.35072,0.07094,0.35783,-11.43471
2667454.62661,183.0,3070.9827,0.36284,0.07892,0.37132,-12.27066
2667454.86461,183.0,2430.7778,0.37799,0.08878,0.38828,-13.21782
2667455.10361,183.0,1923.1537,0.39142,0.0988,0.4037,-14.16661
2667455.34161,183.0,1522.4358,0.40737,0.10653,0.42107,-14.65505
2667455.57961,183.0,1203.8446,0.42541,0.1138,0.44037,-14.97683
2667455.81761,183.0,952.86591,0.44298,0.12252,0.45961,-15.46067
2667456.05661,183.0,754.27557,0.46246,0.13187,0.48089,-15.91501
2667456.29361,183.0,596.71857,0.48206,0.13847,0.50155,-16.02639
2667456.53061,183.0,471.96338,0.50482,0.14697,0.52578,-16.23224
2667456.77061,183.0,373.20856,0.52743,0.15434,0.54955,-16.31096
2667457.00761,183.0,295.47278,0.5502,0.16242,0.57368,-16.44658
2667457.24761,183.0,233.87738,0.57699,0.16848,0.60108,-16.27736
2667457.48561,183.0,185.05922,0.60386,0.1751,0.62873,-16.17021
2667457.72161,183.0,146.35823,0.62995,0.18222,0.65577,-16.13326
2667457.95761,183.0,115.77804,0.65837,0.18803,0.6847,-15.9391
2667458.19261,183.0,91.6721,0.68721,0.19271,0.71372,-15.66477
2667458.43761,183.0,72.51701,0.71675,0.20047,0.74425,-15.62583
2667458.66661,183.0,57.36816,0.74467,0.20942,0.77355,-15.70746
2667458.90361,183.0,45.3629,0.77682,0.21467,0.80594,-15.44792
2667459.13561,183.0,35.93134,0.80711,0.22216,0.83713,-15.38985
2667459.38562,183.0,28.40909,0.8396,0.23284,0.87129,-15.49994
2667459.60062,183.0,22.48202,0.8736,0.24151,0.90637,-15.45355
2667459.86562,183.0,17.79613,0.91301,0.25301,0.94741,-15.48873
2667460.11762,183.0,14.06813,0.95475,0.26447,0.9907,-15.48274
2667460.33362,183.0,11.1448,1.00178,0.27093,1.03777,-15.13354
2667460.60062,183.0,8.81772,1.05186,0.27853,1.08811,-14.83117
2667460.77862,183.0,6.97545,1.10563,0.27111,1.13838,-13.77784
2667460.99662,183.0,5.5173,1.15042,0.26147,1.17976,-12.80489
2667461.26662,183.0,4.36941,1.20523,0.2464,1.23016,-11.55462
2667461.60162,183.0,3.45686,1.24582,0.23512,1.26781,-10.68745
2667462.01962,183.0,2.73547,1.27619,0.21492,1.29416,-9.55942
2667462.54562,183.0,2.16054,1.30378,0.19245,1.3179,-8.39683
2667463.20462,183.0,1.70952,1.326,0.17135,1.33703,-7.36333
2667464.03262,183.0,1.35352,1.34812,0.15124,1.35658,-6.40114
2667465.07562,183.0,1.07079,1.37085,0.1363,1.37761,-5.67816
2667466.38962,183.0,0.84734,1.39404,0.13049,1.40013,-5.34768
2667468.04562,183.0,0.67072,1.41157,0.13283,1.4178,-5.37575
2667470.13362,183.0,0.53067,1.41998,0.14302,1.42716,-5.7513
2667472.77062,183.0,0.41976,1.41753,0.15057,1.4255,-6.06341
2667476.10163,183.0,0.33183,1.41117,0.14899,1.41902,-6.02687
2667480.30763,183.0,0.26261,1.40827,0.13623,1.41485,-5.52551
2667485.61563,183.0,0.20791,1.41968,0.11512,1.42434,-4.63594
2667492.32063,183.0,0.16452,1.45295,0.09406,1.45599,-3.70398
2667500.79664,183.0,0.13007,1.51282,0.08897,1.51544,-3.36582
2667511.48665,183.0,0.10309,1.58957,0.12149,1.59421,-4.37042
2667525.00065,183.0,0.08153,1.65774,0.20529,1.6704,-7.05959
2667542.09866,183.0,0.06443,1.6878,0.32046,1.71795,-10.75075
2667563.68468,183.0,0.05102,1.63872,0.45395,1.70043,-15.4835
2667590.92769,183.0,0.04042,1.51638,0.53053,1.60651,-19.28303
2667625.42271,183.0,0.03192,1.37165,0.49685,1.45886,-19.9117
2667668.97074,183.0,0.02528,1.2854,0.33714,1.32888,-14.69687
2667724.03577,183.0,0.01999,1.35566,0.07348,1.35765,-3.10274
2681743.67163,184.0,20004.453,0.28534,-0.02952,0.28687,5.90619
2681743.81463,184.0,15829.126,0.2915,-0.00855,0.29163,1.68056
2681743.95663,184.0,12516.703,0.30018,0.01052,0.30036,-2.00772
2681744.09863,184.0,9909.4424,0.30844,0.02534,0.30948,-4.69619
2681744.26263,184.0,7835.48,0.31771,0.03877,0.32006,-6.95787
2681744.46363,184.0,6217.2461,0.32689,0.04988,0.33067,-8.67578
2681744.70163,184.0,4905.291,0.33802,0.0615,0.34357,-10.3118
2681744.94063,184.0,3881.2737,0.35068,0.07204,0.35801,-11.60784
2681745.17863,184.0,3070.9827,0.36275,0.08032,0.37153,-12.48575
2681745.41663,184.0,2430.7778,0.37726,0.08947,0.38772,-13.34146
2681745.65463,184.0,1923.1537,0.39227,0.09826,0.40439,-14.06325
2681745.89263,184.0,1522.4358,0.4087,0.10697,0.42247,-14.66719
2681746.13063,184.0,1203.8446,0.42515,0.11445,0.44029,-15.06659
2681746.36963,184.0,952.86591,0.44285,0.1236,0.45977,-15.59422
2681746.60763,184.0,754.27557,0.46387,0.1322,0.48234,-15.9074
2681746.84463,184.0,596.71857,0.4827,0.1389,0.50229,-16.05281
2681747.08263,184.0,471.96338,0.50462,0.14638,0.52543,-16.17637
2681747.32163,184.0,373.20856,0.52678,0.15424,0.54889,-16.32019
2681747.55963,184.0,295.47278,0.55232,0.16299,0.57587,-16.44107
2681747.79863,184.0,233.87738,0.57661,0.16915,0.60091,-16.34944
2681748.03663,184.0,185.05922,0.60317,0.17592,0.62831,-16.25995
2681748.27263,184.0,146.35823,0.62921,0.1817,0.65492,-16.10779
2681748.50963,184.0,115.77804,0.65747,0.18894,0.68408,-16.03316
2681748.74363,184.0,91.6721,0.68737,0.1944,0.71433,-15.79173
2681748.98863,184.0,72.51701,0.71654,0.2008,0.74414,-15.65484
2681749.21763,184.0,57.36816,0.74606,0.20853,0.77465,-15.61612
2681749.45463,184.0,45.3629,0.77741,0.21371,0.80625,-15.3709
2681749.68663,184.0,35.93134,0.8077,0.22103,0.8374,-15.30437
2681749.93763,184.0,28.40909,0.83977,0.23266,0.8714,-15.48558
2681750.15163,184.0,22.48202,0.87549,0.24198,0.90831,-15.45019
2681750.41663,184.0,17.79613,0.9132,0.2534,0.9477,-15.50872
2681750.66863,184.0,14.06813,0.95518,0.26835,0.99216,-15.69233
2681750.88463,184.0,11.1448,1.00206,0.27229,1.0384,-15.20164
2681751.15163,184.0,8.81772,1.05365,0.27838,1.0898,-14.79985
2681751.33063,184.0,6.97545,1.10368,0.27323,1.137,-13.90476
2681751.54863,184.0,5.5173,1.15302,0.26648,1.18341,-13.01331
2681751.81763,184.0,4.36941,1.20293,0.24644,1.22791,-11.57771
2681752.15263,184.0,3.45686,1.24884,0.23339,1.27046,-10.58544
2681752.57163,184.0,2.73547,1.28002,0.21704,1.29829,-9.62336
2681753.09663,184.0,2.16054,1.3061,0.19557,1.32066,-8.51593
2681753.75563,184.0,1.70952,1.32814,0.17493,1.33961,-7.50318
2681754.58463,184.0,1.35352,1.3467,0.15553,1.35565,-6.58772
2681755.62764,184.0,1.07079,1.36758,0.13674,1.37439,-5.70993
2681756.94064,184.0,0.84734,1.39054,0.12472,1.39612,-5.12524
2681758.59664,184.0,0.67072,1.41225,0.12315,1.41761,-4.98351
2681760.68564,184.0,0.53067,1.43007,0.13321,1.43626,-5.32154
2681763.32264,184.0,0.41976,1.4356,0.14878,1.44329,-5.91677
2681766.65364,184.0,0.33183,1.42948,0.159,1.4383,-6.34702
2681770.85964,184.0,0.26261,1.41935,0.15731,1.42804,-6.3246
2681776.16765,184.0,0.20791,1.41488,0.14224,1.42201,-5.74074
2681782.87165,184.0,0.16452,1.42832,0.11627,1.43304,-4.65391
2681791.34866,184.0,0.13007,1.46877,0.09162,1.47163,-3.56948
2681802.03866,184.0,0.10309,1.54211,0.08774,1.54461,-3.25651
2681815.55267,184.0,0.08153,1.63632,0.13104,1.64155,-4.5785
2681832.65068,184.0,0.06443,1.71692,0.22157,1.73115,-7.35358
2681854.23669,184.0,0.05102,1.74732,0.37966,1.78809,-12.25864
2681881.47971,184.0,0.04042,1.67859,0.54277,1.76416,-17.91853
2681915.97473,184.0,0.03192,1.52127,0.6322,1.6474,-22.56663
2681959.52176,184.0,0.02528,1.33572,0.58193,1.45698,-23.54111
2682014.58779,184.0,0.01999,1.22148,0.3679,1.27568,-16.76176
2696024.43577,185.0,20004.453,0.28453,-0.0282,0.28592,5.65981
2696024.57877,185.0,15829.126,0.2931,-0.00747,0.29319,1.45913
2696024.72077,185.0,12516.703,0.29929,0.01061,0.29947,-2.02965
2696024.86277,185.0,9909.4424,0.30834,0.02428,0.30929,-4.5027
2696025.02677,185.0,7835.48,0.31731,0.0392,0.31972,-7.04323
2696025.22777,185.0,6217.2461,0.32669,0.04885,0.33032,-8.50384
2696025.46577,185.0,4905.291,0.33906,0.06015,0.34435,-10.05931
2696025.70477,185.0,3881.2737,0.35059,0.07028,0.35757,-11.33537
2696025.94277,185.0,3070.9827,0.36282,0.08071,0.37168,-12.54079
2696026.18077,185.0,2430.7778,0.37596,0.0887,0.38628,-13.27578
2696026.41877,185.0,1923.1537,0.39371,0.09786,0.40569,-13.95786
2696026.65677,185.0,1522.4358,0.40818,0.10769,0.42215,-14.78012
2696026.89477,185.0,1203.8446,0.42447,0.11565,0.43995,-15.24117
2696027.13377,185.0,952.86591,0.44262,0.12325,0.45946,-15.55985
2696027.37177,185.0,754.27557,0.46127,0.13044,0.47936,-15.79006
2696027.60877,185.0,596.71857,0.48256,0.14001,0.50247,-16.17979
2696027.84677,185.0,471.96338,0.50354,0.14707,0.52458,-16.28205
2696028.08577,185.0,373.20856,0.52712,0.15389,0.54913,-16.27523
2696028.32377,185.0,295.47278,0.55241,0.16287,0.57593,-16.42767
2696028.56277,185.0,233.87738,0.57766,0.16895,0.60186,-16.30282
2696028.80077,185.0,185.05922,0.60249,0.17624,0.62773,-16.305
2696029.03677,185.0,146.35823,0.63174,0.18184,0.65739,-16.05834
2696029.27377,185.0,115.77804,0.65797,0.18892,0.68455,-16.02056
2696029.50777,185.0,91.6721,0.6864,0.19509,0.71358,-15.86598
2696029.75277,185.0,72.51701,0.71652,0.20211,0.74447,-15.75225
2696029.98177,185.0,57.36816,0.74504,0.2048,0.77267,-15.37019
2696030.21877,185.0,45.3629,0.77732,0.21398,0.80623,-15.3913
2696030.45077,185.0,35.93134,0.80665,0.22167,0.83655,-15.36565
2696030.70177,185.0,28.40909,0.83965,0.23153,0.87099,-15.41616
2696030.91577,185.0,22.48202,0.87526,0.24192,0.90808,-15.4507
2696031.18077,185.0,17.79613,0.91246,0.25441,0.94726,-15.57933
2696031.43277,185.0,14.06813,0.95595,0.26491,0.99198,-15.4892
2696031.64877,185.0,11.1448,1.00236,0.2714,1.03846,-15.1503
2696031.91577,185.0,8.81772,1.0532,0.27517,1.08855,-14.64225
2696032.09477,185.0,6.97545,1.10702,0.27934,1.14172,-14.16209
2696032.31277,185.0,5.5173,1.15506,0.2644,1.18494,-12.89323
2696032.58177,185.0,4.36941,1.20086,0.25273,1.22716,-11.88477
2696032.91677,185.0,3.45686,1.24382,0.22862,1.26465,-10.4151
2696033.33577,185.0,2.73547,1.28591,0.21093,1.30309,-9.31533
2696033.86077,185.0,2.16054,1.31456,0.19686,1.32922,-8.51711
2696034.51978,185.0,1.70952,1.33417,0.18151,1.34646,-7.74726
2696035.34878,185.0,1.35352,1.34914,0.16399,1.35907,-6.93032
2696036.39178,185.0,1.07079,1.36287,0.14589,1.37065,-6.11005
2696037.70478,185.0,0.84734,1.3775,0.12956,1.38358,-5.37303
2696039.36078,185.0,0.67072,1.39617,0.11647,1.40102,-4.76856
2696041.44978,185.0,0.53067,1.42162,0.10921,1.42581,-4.39272
2696044.08578,185.0,0.41976,1.44863,0.11677,1.45333,-4.6085
2696047.41778,185.0,0.33183,1.4684,0.13963,1.47502,-5.43189
2696051.62379,185.0,0.26261,1.47138,0.16858,1.481,-6.53619
2696056.93179,185.0,0.20791,1.45683,0.19043,1.46923,-7.44734
2696063.63579,185.0,0.16452,1.43464,0.19414,1.44772,-7.7067
2696072.1128,185.0,0.13007,1.41847,0.17358,1.42905,-6.97665
2696082.8028,185.0,0.10309,1.42745,0.13346,1.43368,-5.34151
2696096.31681,185.0,0.08153,1.48251,0.08969,1.48522,-3.46207
2696113.41382,185.0,0.06443,1.57846,0.07221,1.58011,-2.61937
2696135.00083,185.0,0.05102,1.72967,0.11457,1.73346,-3.78959
2696162.24285,185.0,0.04042,1.87525,0.26391,1.89373,-8.01073
2696196.73887,185.0,0.03192,1.93736,0.51073,2.00355,-14.76843
2696240.2859,185.0,0.02528,1.84313,0.7784,2.00076,-22.89557
2696295.35193,185.0,0.01999,1.58813,0.95591,1.85362,-31.04403
2710316.193,186.0,20004.453,0.28544,-0.02733,0.28675,5.46834
2710316.33599,186.0,15829.126,0.29246,-0.00773,0.29257,1.51369
2710316.478,186.0,12516.703,0.29955,0.01046,0.29974,-1.99993
2710316.62,186.0,9909.4424,0.30725,0.02583,0.30834,-4.80514
2710316.784,186.0,7835.48,0.31669,0.03791,0.31895,-6.82542
2710316.985,186.0,6217.2461,0.32766,0.05026,0.33149,-8.72099
2710317.223,186.0,4905.291,0.33823,0.05927,0.34339,-9.93878
2710317.462,186.0,3881.2737,0.35061,0.07155,0.35784,-11.53407
2710317.7,186.0,3070.9827,0.36391,0.08062,0.37274,-12.49072
2710317.938,186.0,2430.7778,0.37757,0.08876,0.38786,-13.22857
2710318.176,186.0,1923.1537,0.39106,0.0975,0.40303,-13.99897
2710318.414,186.0,1522.4358,0.40745,0.10668,0.42119,-14.67257
2710318.652,186.0,1203.8446,0.42511,0.11558,0.44054,-15.20955
2710318.891,186.0,952.86591,0.44143,0.12384,0.45847,-15.67095
2710319.129,186.0,754.27557,0.46125,0.13003,0.47923,-15.74342
2710319.366,186.0,596.71857,0.48354,0.13904,0.50313,-16.04223
2710319.603,186.0,471.96338,0.5038,0.14627,0.5246,-16.18987
2710319.843,186.0,373.20856,0.52782,0.15407,0.54984,-16.27256
2710320.08,186.0,295.47278,0.55052,0.16215,0.5739,-16.41126
2710320.32,186.0,233.87738,0.57648,0.16891,0.60072,-16.33079
2710320.558,186.0,185.05922,0.60166,0.17448,0.62645,-16.17218
2710320.794,186.0,146.35823,0.62835,0.18243,0.65429,-16.18945
2710321.03,186.0,115.77804,0.65782,0.18825,0.68423,-15.96982
2710321.264,186.0,91.6721,0.68488,0.19374,0.71176,-15.79565
2710321.51,186.0,72.51701,0.71468,0.19962,0.74203,-15.60547
2710321.738,186.0,57.36816,0.7447,0.20675,0.77287,-15.51639
2710321.975,186.0,45.3629,0.77565,0.21327,0.80444,-15.37409
2710322.207,186.0,35.93134,0.80483,0.22293,0.83513,-15.48205
2710322.457,186.0,28.40909,0.83685,0.22981,0.86783,-15.35562
2710322.672,186.0,22.48202,0.87211,0.24283,0.90528,-15.55968
2710322.936,186.0,17.79613,0.90923,0.25406,0.94406,-15.61159
2710323.189,186.0,14.06813,0.95328,0.2627,0.98882,-15.40692
2710323.405,186.0,11.1448,0.99897,0.27011,1.03484,-15.1303
2710323.672,186.0,8.81772,1.04963,0.27576,1.08525,-14.72043
2710323.85,186.0,6.97545,1.10696,0.27331,1.1402,-13.86925
2710324.068,186.0,5.5173,1.15106,0.26414,1.18098,-12.92434
2710324.338,186.0,4.36941,1.20021,0.25086,1.22615,-11.80562
2710324.673,186.0,3.45686,1.23884,0.22995,1.26,-10.51528
2710325.091,186.0,2.73547,1.27829,0.20718,1.29497,-9.20623
2710325.617,186.0,2.16054,1.31225,0.19056,1.32602,-8.2623
2710326.276,186.0,1.70952,1.33492,0.17833,1.34678,-7.60887
2710327.104,186.0,1.35352,1.34984,0.1662,1.36003,-7.01934
2710328.147,186.0,1.07079,1.3599,0.15214,1.36838,-6.38348
2710329.461,186.0,0.84734,1.36998,0.13661,1.37677,-5.69464
2710331.117,186.0,0.67072,1.38298,0.12184,1.38834,-5.03488
2710333.20501,186.0,0.53067,1.40139,0.10845,1.40558,-4.42506
2710335.84201,186.0,0.41976,1.42931,0.10323,1.43303,-4.13113
2710339.17301,186.0,0.33183,1.46119,0.11298,1.46555,-4.42133
2710343.37901,186.0,0.26261,1.48554,0.14191,1.4923,-5.45667
2710348.68701,186.0,0.20791,1.4908,0.18111,1.50176,-6.92673
2710355.39202,186.0,0.16452,1.47349,0.21473,1.48906,-8.29123
2710363.86802,186.0,0.13007,1.4407,0.22665,1.45842,-8.94064
2710374.55803,186.0,0.10309,1.41205,0.20651,1.42707,-8.32041
2710388.07204,186.0,0.08153,1.4126,0.15656,1.42125,-6.32443
2710405.17005,186.0,0.06443,1.4566,0.10313,1.46025,-4.04987
2710426.75606,186.0,0.05102,1.57752,0.05479,1.57847,-1.98901
2710453.99908,186.0,0.04042,1.76974,0.08617,1.77184,-2.78766
2710488.4941,186.0,0.03192,1.9752,0.25238,1.99126,-7.28159
2710532.04212,186.0,0.02528,2.08649,0.55649,2.15942,-14.93384
2710587.10716,186.0,0.01999,2.01174,0.92956,2.21611,-24.80019
2724603.39619,187.0,20004.453,0.28419,-0.02793,0.28556,5.61317
2724603.53919,187.0,15829.126,0.29311,-0.00913,0.29325,1.78414
2724603.68119,187.0,12516.703,0.29994,0.00957,0.3001,-1.82767
2724603.82319,187.0,9909.4424,0.30711,0.02497,0.30812,-4.64758
2724603.98719,187.0,7835.48,0.31768,0.03805,0.31995,-6.83086
