Repository: SebaVillagra00/ICM2985-SOH-IPRE

## Data University of Cambridge (EIS Cambridge)
Data publicada en "Identifying degradation patterns of lithium ion batteries from impedance spectroscopy using machine learning" (Zhang, Tang, Zhang, Wang, Stimming & Lee, 2020) https://www.nature.com/articles/s41467-020-15235-7.

Carpeta contiene:
* Paper de Nature Comunications (IF: 16.6).
* Data frames para IOS.
* Data frames para Windows.

Cada Data frame está contenido en un archivo .txt con las siguientes columnas:
* time/s: tiempo en que se mide la muestra.
* cycle number: ciclo de carga de la batería.
* freq/Hz: frecuencia de la señal de input.
* Re(Z)/Ohm: Parte resistiva de la impedancia.
* Im(Z)/Ohm: Parte reactiva de la impedancia.

File: EIS Cambridge/EIS csv/EIS_state_III_25C02.csv (part 18 of 23)
time/s,cycle number,freq/Hz,Re(Z)/Ohm,-Im(Z)/Ohm,|Z|/Ohm,Phase(Z)/deg
2724604.18819,187.0,6217.2461,0.32782,0.04954,0.33154,-8.59313
2724604.42619,187.0,4905.291,0.33944,0.06007,0.34471,-10.03554
2724604.66419,187.0,3881.2737,0.34965,0.07108,0.3568,-11.49171
2724604.90219,187.0,3070.9827,0.36295,0.08051,0.37177,-12.50668
2724605.14019,187.0,2430.7778,0.37689,0.08934,0.38734,-13.33611
2724605.37819,187.0,1923.1537,0.39232,0.09861,0.40453,-14.10967
2724605.61619,187.0,1522.4358,0.40819,0.10677,0.42192,-14.65797
2724605.85419,187.0,1203.8446,0.42417,0.1144,0.43933,-15.09422
2724606.09319,187.0,952.86591,0.44313,0.12371,0.46007,-15.59777
2724606.33119,187.0,754.27557,0.46114,0.13139,0.4795,-15.90406
2724606.56819,187.0,596.71857,0.48214,0.13944,0.5019,-16.13092
2724606.80619,187.0,471.96338,0.50335,0.14766,0.52456,-16.34895
2724607.04519,187.0,373.20856,0.52742,0.15431,0.54953,-16.30844
2724607.28319,187.0,295.47278,0.5509,0.16155,0.5741,-16.3433
2724607.52219,187.0,233.87738,0.57629,0.16968,0.60075,-16.40647
2724607.76019,187.0,185.05922,0.60147,0.17488,0.62638,-16.21233
2724607.99619,187.0,146.35823,0.6291,0.18175,0.65483,-16.11423
2724608.23319,187.0,115.77804,0.65908,0.18912,0.68567,-16.01057
2724608.46719,187.0,91.6721,0.68648,0.1946,0.71353,-15.82635
2724608.71219,187.0,72.51701,0.71455,0.20133,0.74237,-15.73536
2724608.94119,187.0,57.36816,0.7462,0.20575,0.77405,-15.41493
2724609.17819,187.0,45.3629,0.77593,0.21441,0.80501,-15.44691
2724609.41019,187.0,35.93134,0.8048,0.22274,0.83506,-15.4704
2724609.66119,187.0,28.40909,0.83923,0.23086,0.8704,-15.38098
2724609.87519,187.0,22.48202,0.87308,0.24199,0.90599,-15.49176
2724610.14019,187.0,17.79613,0.91054,0.25467,0.94549,-15.62559
2724610.39219,187.0,14.06813,0.95446,0.2637,0.99022,-15.44445
2724610.60819,187.0,11.1448,1.00178,0.27173,1.03798,-15.17632
2724610.87619,187.0,8.81772,1.05191,0.27581,1.08747,-14.69222
2724611.05419,187.0,6.97545,1.10806,0.27826,1.14246,-14.09669
2724611.27219,187.0,5.5173,1.15253,0.2622,1.18198,-12.81659
2724611.54119,187.0,4.36941,1.19897,0.25344,1.22546,-11.93549
2724611.87619,187.0,3.45686,1.24216,0.23026,1.26332,-10.5016
2724612.29519,187.0,2.73547,1.28351,0.21063,1.30068,-9.31956
2724612.82019,187.0,2.16054,1.31504,0.1954,1.32947,-8.45153
2724613.47919,187.0,1.70952,1.33457,0.18154,1.34686,-7.74646
2724614.30819,187.0,1.35352,1.3488,0.16516,1.35887,-6.98124
2724615.35119,187.0,1.07079,1.36179,0.14843,1.36986,-6.22026
2724616.66519,187.0,0.84734,1.37485,0.13175,1.38115,-5.47396
2724618.32019,187.0,0.67072,1.39197,0.11792,1.39695,-4.84214
2724620.4092,187.0,0.53067,1.41512,0.10761,1.4192,-4.34867
2724623.0462,187.0,0.41976,1.44424,0.11112,1.44851,-4.3998
2724626.3772,187.0,0.33183,1.469,0.13074,1.47481,-5.086
2724630.5832,187.0,0.26261,1.47915,0.16176,1.48797,-6.24118
2724635.8912,187.0,0.20791,1.46977,0.19128,1.48217,-7.41512
2724642.59521,187.0,0.16452,1.44563,0.2054,1.46015,-8.08675
2724651.07221,187.0,0.13007,1.42177,0.19352,1.43488,-7.75119
2724661.76222,187.0,0.10309,1.41706,0.15653,1.42568,-6.30334
2724675.27623,187.0,0.08153,1.45425,0.10557,1.45808,-4.15217
2724692.37424,187.0,0.06443,1.53716,0.07148,1.53882,-2.66252
2724713.96025,187.0,0.05102,1.68686,0.08183,1.68884,-2.77735
2724741.20327,187.0,0.04042,1.85849,0.19651,1.86885,-6.03584
2724775.69829,187.0,0.03192,1.97443,0.43067,2.02086,-12.30492
2724819.24631,187.0,0.02528,1.94489,0.72933,2.07714,-20.55605
2724874.31135,187.0,0.01999,1.73068,0.98589,1.99179,-29.66818
2738902.99627,188.0,20004.453,0.28504,-0.0275,0.28636,5.51107
2738903.13927,188.0,15829.126,0.29091,-0.0078,0.29102,1.53654
2738903.28127,188.0,12516.703,0.29915,0.01061,0.29933,-2.03089
2738903.42327,188.0,9909.4424,0.30893,0.02419,0.30988,-4.47649
2738903.58727,188.0,7835.48,0.31739,0.03801,0.31966,-6.82949
2738903.78827,188.0,6217.2461,0.32804,0.04966,0.33178,-8.60836
2738904.02627,188.0,4905.291,0.33893,0.06039,0.34426,-10.10277
2738904.26427,188.0,3881.2737,0.35012,0.07108,0.35727,-11.47664
2738904.50327,188.0,3070.9827,0.36302,0.0805,0.37183,-12.5028
2738904.74127,188.0,2430.7778,0.37677,0.08887,0.38711,-13.27146
2738904.97927,188.0,1923.1537,0.39252,0.09756,0.40447,-13.9573
2738905.21727,188.0,1522.4358,0.40856,0.10716,0.42238,-14.69747
2738905.45527,188.0,1203.8446,0.42394,0.11422,0.43906,-15.07859
2738905.69427,188.0,952.86591,0.44382,0.12276,0.46048,-15.46152
2738905.93227,188.0,754.27557,0.46146,0.13022,0.47948,-15.75879
2738906.16927,188.0,596.71857,0.48224,0.1391,0.5019,-16.09007
2738906.40727,188.0,471.96338,0.50446,0.14639,0.52527,-16.18257
2738906.64627,188.0,373.20856,0.52706,0.15321,0.54888,-16.20844
2738906.88427,188.0,295.47278,0.55168,0.16051,0.57456,-16.22201
2738907.12327,188.0,233.87738,0.5761,0.16842,0.60021,-16.29628
2738907.36127,188.0,185.05922,0.60208,0.17415,0.62676,-16.13228
2738907.59727,188.0,146.35823,0.62842,0.18197,0.65423,-16.14919
2738907.83327,188.0,115.77804,0.65681,0.18812,0.68322,-15.98227
2738908.06827,188.0,91.6721,0.68546,0.19436,0.71248,-15.83076
2738908.31327,188.0,72.51701,0.71469,0.20083,0.74237,-15.6957
2738908.54227,188.0,57.36816,0.74388,0.20692,0.77212,-15.54497
2738908.77927,188.0,45.3629,0.77378,0.21265,0.80247,-15.36691
2738909.01128,188.0,35.93134,0.80704,0.22082,0.8367,-15.30257
2738909.26128,188.0,28.40909,0.83757,0.23047,0.8687,-15.38471
2738909.47628,188.0,22.48202,0.87223,0.243,0.90545,-15.56788
2738909.74128,188.0,17.79613,0.91157,0.25418,0.94635,-15.58028
2738909.99328,188.0,14.06813,0.95398,0.2636,0.98973,-15.44652
2738910.20928,188.0,11.1448,0.99913,0.27477,1.03623,-15.3767
2738910.47628,188.0,8.81772,1.0494,0.27616,1.08513,-14.74346
2738910.65428,188.0,6.97545,1.10546,0.26927,1.13778,-13.68937
2738910.87228,188.0,5.5173,1.15193,0.26808,1.18272,-13.10072
2738911.14228,188.0,4.36941,1.19852,0.25073,1.22446,-11.81597
2738911.47728,188.0,3.45686,1.23953,0.23332,1.26129,-10.66003
2738911.89628,188.0,2.73547,1.27621,0.20892,1.2932,-9.29711
2738912.42128,188.0,2.16054,1.3112,0.18801,1.32461,-8.16013
2738913.08028,188.0,1.70952,1.33905,0.17481,1.35041,-7.43782
2738913.90828,188.0,1.35352,1.35603,0.1659,1.36614,-6.97509
2738914.95128,188.0,1.07079,1.36682,0.15586,1.37568,-6.5055
2738916.26528,188.0,0.84734,1.37386,0.14379,1.38136,-5.97496
2738917.92128,188.0,0.67072,1.38193,0.13146,1.38817,-5.43403
2738920.01028,188.0,0.53067,1.3942,0.11671,1.39908,-4.78533
2738922.64728,188.0,0.41976,1.41493,0.10332,1.4187,-4.17657
2738925.97829,188.0,0.33183,1.44688,0.10006,1.45034,-3.95604
2738930.18429,188.0,0.26261,1.48334,0.11504,1.4878,-4.43454
2738935.49229,188.0,0.20791,1.51126,0.15226,1.51891,-5.75334
2738942.19629,188.0,0.16452,1.51654,0.20232,1.52998,-7.59877
2738950.6733,188.0,0.13007,1.49182,0.24551,1.51189,-9.34535
2738961.36331,188.0,0.10309,1.44836,0.26164,1.4718,-10.23969
2738974.87731,188.0,0.08153,1.4096,0.23648,1.4293,-9.52326
2738991.97432,188.0,0.06443,1.40147,0.18439,1.41355,-7.49544
2739013.56134,188.0,0.05102,1.46194,0.09718,1.46516,-3.80312
2739040.80335,188.0,0.04042,1.61742,0.03578,1.61782,-1.26718
2739075.29937,188.0,0.03192,1.85805,0.07432,1.85954,-2.29067
2739118.8464,188.0,0.02528,2.11208,0.28074,2.13066,-7.57146
2739173.91243,188.0,0.01999,2.25925,0.67076,2.35672,-16.53578
2753208.5334,189.0,20004.453,0.28529,-0.02865,0.28672,5.73426
2753208.6764,189.0,15829.126,0.29323,-0.00685,0.29331,1.33728
2753208.8184,189.0,12516.703,0.29999,0.00777,0.30009,-1.48456
2753208.9604,189.0,9909.4424,0.30876,0.02533,0.3098,-4.68962
2753209.1244,189.0,7835.48,0.31756,0.03819,0.31985,-6.85778
2753209.3254,189.0,6217.2461,0.32726,0.04989,0.33104,-8.66733
2753209.5634,189.0,4905.291,0.33911,0.0595,0.34429,-9.95208
2753209.8014,189.0,3881.2737,0.35183,0.07184,0.35909,-11.54073
2753210.0394,189.0,3070.9827,0.36325,0.08101,0.37217,-12.57156
2753210.2784,189.0,2430.7778,0.3757,0.08833,0.38594,-13.23025
2753210.5164,189.0,1923.1537,0.39208,0.09714,0.40394,-13.91429
2753210.7544,189.0,1522.4358,0.40879,0.10635,0.42239,-14.58225
2753210.9924,189.0,1203.8446,0.42395,0.11381,0.43896,-15.02687
2753211.2304,189.0,952.86591,0.44311,0.12221,0.45966,-15.41847
2753211.4694,189.0,754.27557,0.46046,0.13154,0.47888,-15.94286
2753211.7064,189.0,596.71857,0.48229,0.13953,0.50207,-16.13505
2753211.9444,189.0,471.96338,0.50571,0.14713,0.52667,-16.22193
2753212.1834,189.0,373.20856,0.52705,0.15415,0.54913,-16.30304
2753212.4204,189.0,295.47278,0.55087,0.16156,0.57407,-16.34574
2753212.6604,189.0,233.87738,0.57498,0.16748,0.59888,-16.24001
2753212.8984,189.0,185.05922,0.60314,0.17656,0.62846,-16.31683
2753213.1344,189.0,146.35823,0.62843,0.18066,0.65389,-16.03857
2753213.3704,189.0,115.77804,0.65698,0.18681,0.68303,-15.87326
2753213.6054,189.0,91.6721,0.68525,0.19365,0.71208,-15.77984
2753213.8504,189.0,72.51701,0.71476,0.19968,0.74212,-15.60852
2753214.0794,189.0,57.36816,0.74374,0.20647,0.77186,-15.515
2753214.3164,189.0,45.3629,0.77367,0.21189,0.80216,-15.31631
2753214.5484,189.0,35.93134,0.80531,0.22178,0.83529,-15.39772
2753214.7984,189.0,28.40909,0.83573,0.22903,0.86654,-15.32538
2753215.0134,189.0,22.48202,0.8708,0.24088,0.9035,-15.46233
2753215.2784,189.0,17.79613,0.90778,0.25294,0.94236,-15.5694
2753215.53041,189.0,14.06813,0.95371,0.26335,0.98941,-15.43657
2753215.74641,189.0,11.1448,0.99873,0.27072,1.03477,-15.16609
2753216.01341,189.0,8.81772,1.04899,0.27439,1.08429,-14.65881
2753216.19241,189.0,6.97545,1.10345,0.27549,1.13732,-14.01799
2753216.41041,189.0,5.5173,1.15071,0.26071,1.17988,-12.76573
2753216.67941,189.0,4.36941,1.19716,0.25078,1.22315,-11.83137
2753217.01441,189.0,3.45686,1.23866,0.22942,1.25973,-10.49298
2753217.43341,189.0,2.73547,1.28005,0.20932,1.29706,-9.28722
2753217.95841,189.0,2.16054,1.31068,0.19519,1.32514,-8.47029
2753218.61741,189.0,1.70952,1.33029,0.18058,1.34249,-7.73025
2753219.44541,189.0,1.35352,1.34474,0.16416,1.35472,-6.95981
2753220.48841,189.0,1.07079,1.35747,0.14751,1.36546,-6.20162
2753221.80241,189.0,0.84734,1.37062,0.13144,1.37691,-5.47802
2753223.45841,189.0,0.67072,1.38782,0.11702,1.39275,-4.81976
2753225.54741,189.0,0.53067,1.41085,0.10775,1.41496,-4.36726
2753228.18441,189.0,0.41976,1.43995,0.11102,1.44423,-4.40896
2753231.51541,189.0,0.33183,1.46397,0.13094,1.46982,-5.11096
2753235.72142,189.0,0.26261,1.4732,0.1621,1.48209,-6.27932
2753241.02942,189.0,0.20791,1.46378,0.19105,1.4762,-7.43601
2753247.73342,189.0,0.16452,1.43954,0.20363,1.45387,-8.05151
2753256.21043,189.0,0.13007,1.41596,0.19143,1.42884,-7.69954
2753266.90044,189.0,0.10309,1.41292,0.15412,1.4213,-6.22523
2753280.41444,189.0,0.08153,1.45188,0.1045,1.45563,-4.11685
2753297.51245,189.0,0.06443,1.53391,0.07261,1.53563,-2.71023
2753319.09847,189.0,0.05102,1.68227,0.08434,1.68438,-2.87025
2753346.34148,189.0,0.04042,1.85274,0.19993,1.86349,-6.15905
2753380.8365,189.0,0.03192,1.9665,0.43385,2.01379,-12.44134
2753424.38453,189.0,0.02528,1.93401,0.73234,2.06803,-20.73988
2753479.44956,189.0,0.01999,1.7174,0.98699,1.98081,-29.88593
2767521.61159,190.0,20004.453,0.28489,-0.02703,0.28617,5.42034
2767521.75459,190.0,15829.126,0.29157,-0.00871,0.2917,1.71045
2767521.89659,190.0,12516.703,0.30018,0.00954,0.30033,-1.82083
2767522.03859,190.0,9909.4424,0.30867,0.02377,0.30958,-4.40382
2767522.20259,190.0,7835.48,0.31802,0.03832,0.32032,-6.87084
2767522.40359,190.0,6217.2461,0.32715,0.04901,0.3308,-8.52033
2767522.64159,190.0,4905.291,0.33927,0.06096,0.3447,-10.18665
2767522.87959,190.0,3881.2737,0.35104,0.07055,0.35806,-11.36369
2767523.11759,190.0,3070.9827,0.36295,0.0798,0.37162,-12.39986
2767523.35559,190.0,2430.7778,0.37754,0.08844,0.38776,-13.18458
2767523.59459,190.0,1923.1537,0.3925,0.09786,0.40452,-14.00029
2767523.83159,190.0,1522.4358,0.40687,0.10592,0.42043,-14.59109
2767524.07059,190.0,1203.8446,0.4254,0.11521,0.44073,-15.15302
2767524.30859,190.0,952.86591,0.44217,0.12198,0.45869,-15.42308
2767524.54759,190.0,754.27557,0.46067,0.12992,0.47864,-15.74942
2767524.78459,190.0,596.71857,0.48139,0.13939,0.50116,-16.14927
2767525.02159,190.0,471.96338,0.50335,0.14515,0.52386,-16.08623
2767525.26059,190.0,373.20856,0.52548,0.15189,0.54699,-16.12162
2767525.49859,190.0,295.47278,0.55073,0.15983,0.57346,-16.18382
2767525.73759,190.0,233.87738,0.57407,0.1679,0.59812,-16.30256
2767525.97559,190.0,185.05922,0.60044,0.17418,0.62519,-16.17686
2767526.21159,190.0,146.35823,0.62859,0.18064,0.65403,-16.03292
2767526.44859,190.0,115.77804,0.6544,0.18775,0.6808,-16.00873
2767526.68259,190.0,91.6721,0.68406,0.1924,0.71061,-15.70937
2767526.92759,190.0,72.51701,0.71231,0.19814,0.73936,-15.54483
2767527.15659,190.0,57.36816,0.74149,0.20512,0.76934,-15.46285
2767527.39359,190.0,45.3629,0.77258,0.2129,0.80138,-15.40695
2767527.62559,190.0,35.93134,0.80252,0.22025,0.83219,-15.34705
2767527.87559,190.0,28.40909,0.83491,0.22958,0.8659,-15.37501
2767528.09059,190.0,22.48202,0.86932,0.24091,0.90209,-15.48938
2767528.35559,190.0,17.79613,0.90753,0.25128,0.94168,-15.47647
2767528.60759,190.0,14.06813,0.9491,0.26353,0.98501,-15.51791
2767528.82359,190.0,11.1448,0.99786,0.27269,1.03445,-15.28431
2767529.09059,190.0,8.81772,1.04631,0.27404,1.0816,-14.67652
2767529.26859,190.0,6.97545,1.0963,0.27151,1.12942,-13.91022
2767529.48759,190.0,5.5173,1.15308,0.26223,1.18253,-12.81231
2767529.75659,190.0,4.36941,1.19294,0.25134,1.21913,-11.89743
2767530.09159,190.0,3.45686,1.23495,0.23115,1.25639,-10.60143
2767530.51059,190.0,2.73547,1.26881,0.21017,1.2861,-9.40505
2767531.03559,190.0,2.16054,1.29844,0.1869,1.31182,-8.19101
2767531.6946,190.0,1.70952,1.3275,0.16617,1.33786,-7.13492
2767532.5226,190.0,1.35352,1.3526,0.15466,1.36141,-6.52299
2767533.5656,190.0,1.07079,1.36984,0.15039,1.37807,-6.26506
2767534.8796,190.0,0.84734,1.37851,0.14825,1.38646,-6.1383
2767536.5356,190.0,0.67072,1.38264,0.14431,1.39015,-5.95839
2767538.6246,190.0,0.53067,1.3847,0.13444,1.39121,-5.54529
2767541.2606,190.0,0.41976,1.39102,0.12019,1.3962,-4.93813
2767544.5926,190.0,0.33183,1.4074,0.10435,1.41127,-4.2402
2767548.79761,190.0,0.26261,1.43867,0.0935,1.4417,-3.71836
2767554.10561,190.0,0.20791,1.48347,0.10016,1.48684,-3.86261
2767560.81061,190.0,0.16452,1.53111,0.13471,1.53702,-5.02802
2767569.28662,190.0,0.13007,1.55957,0.19864,1.57216,-7.2586
2767579.97662,190.0,0.10309,1.55012,0.27284,1.57394,-9.98238
2767593.49063,190.0,0.08153,1.49948,0.32921,1.5352,-12.38261
2767610.58864,190.0,0.06443,1.4375,0.3492,1.4793,-13.65395
2767632.17566,190.0,0.05102,1.37494,0.29223,1.40565,-11.99921
2767659.41767,190.0,0.04042,1.3804,0.17537,1.3915,-7.24041
2767693.91369,190.0,0.03192,1.50303,0.03927,1.50354,-1.49672
2767737.46072,190.0,0.02528,1.77281,-0.03331,1.77312,1.07651
2767792.52675,190.0,0.01999,2.16574,0.07126,2.16691,-1.88453
2781818.04045,191.0,20004.453,0.28549,-0.02705,0.28677,5.41327
2781818.18245,191.0,15829.126,0.2925,-0.00731,0.2926,1.43216
2781818.32445,191.0,12516.703,0.29896,0.01007,0.29913,-1.92882
2781818.46645,191.0,9909.4424,0.30804,0.02417,0.30899,-4.48693
2781818.63045,191.0,7835.48,0.3165,0.03845,0.31883,-6.92721
2781818.83145,191.0,6217.2461,0.32656,0.04962,0.33031,-8.64048
2781819.06945,191.0,4905.291,0.33928,0.06139,0.34479,-10.25639
2781819.30745,191.0,3881.2737,0.34977,0.07112,0.35693,-11.49399
2781819.54545,191.0,3070.9827,0.36342,0.07941,0.372,-12.32516
2781819.78445,191.0,2430.7778,0.37598,0.08777,0.38609,-13.14014
2781820.02245,191.0,1923.1537,0.39168,0.09634,0.40336,-13.81823
2781820.26045,191.0,1522.4358,0.40808,0.10706,0.42189,-14.7007
2781820.49845,191.0,1203.8446,0.42396,0.11335,0.43885,-14.96798
2781820.73745,191.0,952.86591,0.4423,0.1219,0.45879,-15.4082
2781820.97545,191.0,754.27557,0.46123,0.12972,0.47913,-15.70848
2781821.21245,191.0,596.71857,0.48134,0.13923,0.50107,-16.13284
2781821.45045,191.0,471.96338,0.50272,0.14659,0.52366,-16.25604
2781821.68945,191.0,373.20856,0.52627,0.15484,0.54857,-16.39502
2781821.92645,191.0,295.47278,0.54949,0.16026,0.57238,-16.25975
2781822.16645,191.0,233.87738,0.57595,0.1673,0.59976,-16.19781
2781822.40445,191.0,185.05922,0.60194,0.17396,0.62657,-16.11936
2781822.64045,191.0,146.35823,0.62714,0.17995,0.65245,-16.01018
2781822.87645,191.0,115.77804,0.65629,0.18853,0.68283,-16.02788
2781823.11145,191.0,91.6721,0.68496,0.19283,0.71159,-15.72256
2781823.35645,191.0,72.51701,0.71167,0.20056,0.73939,-15.73847
2781823.58545,191.0,57.36816,0.74287,0.20512,0.77067,-15.43574
2781823.82245,191.0,45.3629,0.77211,0.21255,0.80084,-15.39157
2781824.05445,191.0,35.93134,0.80249,0.22027,0.83217,-15.34833
2781824.30445,191.0,28.40909,0.83436,0.23013,0.86552,-15.41987
2781824.51945,191.0,22.48202,0.87101,0.24085,0.90369,-15.45733
2781824.78445,191.0,17.79613,0.90696,0.25226,0.94139,-15.54331
2781825.03645,191.0,14.06813,0.95022,0.26399,0.98621,-15.52626
2781825.25245,191.0,11.1448,0.99866,0.27238,1.03514,-15.25598
2781825.51945,191.0,8.81772,1.04511,0.2751,1.08071,-14.74703
2781825.69745,191.0,6.97545,1.09935,0.27362,1.13289,-13.97666
2781825.91546,191.0,5.5173,1.1519,0.25998,1.18087,-12.71819
2781826.18546,191.0,4.36941,1.19794,0.25369,1.22451,-11.95682
2781826.52046,191.0,3.45686,1.2354,0.23448,1.25745,-10.74681
2781826.93846,191.0,2.73547,1.27093,0.21217,1.28852,-9.47748
2781827.46446,191.0,2.16054,1.29949,0.19066,1.3134,-8.34675
2781828.12346,191.0,1.70952,1.32517,0.16788,1.33577,-7.21995
2781828.95146,191.0,1.35352,1.35228,0.15078,1.36066,-6.36225
2781829.99446,191.0,1.07079,1.37411,0.1441,1.38164,-5.9865
2781831.30846,191.0,0.84734,1.38871,0.14434,1.39619,-5.93373
2781832.96446,191.0,0.67072,1.39681,0.14584,1.4044,-5.96062
2781835.05246,191.0,0.53067,1.39585,0.14391,1.40325,-5.88638
2781837.68946,191.0,0.41976,1.39517,0.1356,1.40174,-5.55115
2781841.02046,191.0,0.33183,1.40051,0.12078,1.40571,-4.92892
2781845.22647,191.0,0.26261,1.41883,0.10283,1.42255,-4.14539
2781850.53447,191.0,0.20791,1.45608,0.0913,1.45894,-3.58793
2781857.23947,191.0,0.16452,1.50994,0.10067,1.51329,-3.81444
2781865.71548,191.0,0.13007,1.56638,0.144,1.57299,-5.2525
2781876.40549,191.0,0.10309,1.59995,0.22241,1.61533,-7.91414
2781889.91949,191.0,0.08153,1.58842,0.31669,1.61969,-11.27541
2781907.0175,191.0,0.06443,1.54033,0.39275,1.58961,-14.30441
2781928.60352,191.0,0.05102,1.44058,0.40801,1.49724,-15.81341
2781955.84653,191.0,0.04042,1.35918,0.33691,1.40032,-13.92186
2781990.34255,191.0,0.03192,1.3594,0.18501,1.37194,-7.75
2782033.88958,191.0,0.02528,1.51009,0.00611,1.51011,-0.23177
2782088.95461,191.0,0.01999,1.85728,-0.10198,1.86008,3.14278
2796120.24796,192.0,20004.453,0.28423,-0.02674,0.28548,5.37368
2796120.39096,192.0,15829.126,0.29217,-0.00741,0.29227,1.45304
2796120.53296,192.0,12516.703,0.29905,0.01071,0.29924,-2.05163
2796120.67496,192.0,9909.4424,0.30678,0.02477,0.30778,-4.61535
2796120.83896,192.0,7835.48,0.31676,0.03797,0.31903,-6.83516
2796121.03996,192.0,6217.2461,0.3263,0.04869,0.32991,-8.48763
2796121.27796,192.0,4905.291,0.33804,0.06036,0.34339,-10.12395
2796121.51596,192.0,3881.2737,0.34938,0.07007,0.35634,-11.34106
2796121.75396,192.0,3070.9827,0.36327,0.07952,0.37188,-12.34743
2796121.99196,192.0,2430.7778,0.37715,0.08734,0.38713,-13.03885
2796122.23096,192.0,1923.1537,0.39163,0.09834,0.40378,-14.09606
2796122.46896,192.0,1522.4358,0.40748,0.10569,0.42097,-14.54083
2796122.70696,192.0,1203.8446,0.4234,0.11325,0.43829,-14.97537
2796122.94496,192.0,952.86591,0.44202,0.12305,0.45883,-15.55653
2796123.18396,192.0,754.27557,0.46163,0.13022,0.47964,-15.75264
2796123.42096,192.0,596.71857,0.48099,0.13766,0.5003,-15.97113
2796123.65796,192.0,471.96338,0.50433,0.14615,0.52508,-16.16071
2796123.89796,192.0,373.20856,0.52679,0.15273,0.54849,-16.16786
2796124.13496,192.0,295.47278,0.55085,0.15988,0.57358,-16.18487
2796124.37496,192.0,233.87738,0.57554,0.16729,0.59936,-16.20755
2796124.61296,192.0,185.05922,0.60073,0.17382,0.62537,-16.13798
2796124.84896,192.0,146.35823,0.62728,0.18073,0.6528,-16.07253
2796125.08496,192.0,115.77804,0.65446,0.18732,0.68074,-15.97216
2796125.31896,192.0,91.6721,0.6832,0.19391,0.71018,-15.84511
2796125.56496,192.0,72.51701,0.71163,0.19888,0.7389,-15.61444
2796125.79396,192.0,57.36816,0.7412,0.20502,0.76903,-15.46146
2796126.03096,192.0,45.3629,0.77049,0.21211,0.79915,-15.39214
2796126.26296,192.0,35.93134,0.80149,0.22074,0.83133,-15.39809
2796126.51296,192.0,28.40909,0.83467,0.23023,0.86584,-15.42065
2796126.72796,192.0,22.48202,0.86904,0.24093,0.90181,-15.49511
2796126.99296,192.0,17.79613,0.90659,0.25183,0.94092,-15.52434
2796127.24496,192.0,14.06813,0.94897,0.26462,0.98517,-15.58114
2796127.46096,192.0,11.1448,0.99637,0.26926,1.03212,-15.1222
2796127.72796,192.0,8.81772,1.04507,0.27642,1.08101,-14.81556
2796127.90596,192.0,6.97545,1.0994,0.27207,1.13257,-13.89967
2796128.12396,192.0,5.5173,1.14582,0.25916,1.17477,-12.74478
2796128.39396,192.0,4.36941,1.19953,0.25036,1.22538,-11.78906
2796128.72896,192.0,3.45686,1.23603,0.23529,1.25822,-10.7777
2796129.14796,192.0,2.73547,1.27035,0.21403,1.28825,-9.56344
2796129.67296,192.0,2.16054,1.29815,0.1914,1.31218,-8.38747
2796130.33196,192.0,1.70952,1.32151,0.16954,1.33234,-7.31075
2796131.15996,192.0,1.35352,1.34528,0.14996,1.35361,-6.36045
2796132.20296,192.0,1.07079,1.36955,0.13828,1.37652,-5.7656
2796133.51696,192.0,0.84734,1.39031,0.13578,1.39693,-5.57789
2796135.17296,192.0,0.67072,1.4041,0.13993,1.41106,-5.69132
2796137.26097,192.0,0.53067,1.4064,0.14639,1.414,-5.94242
2796139.89797,192.0,0.41976,1.40274,0.14661,1.41038,-5.96652
2796143.22997,192.0,0.33183,1.39944,0.13742,1.40617,-5.60812
2796147.43497,192.0,0.26261,1.4055,0.12039,1.41064,-4.89568
2796152.74297,192.0,0.20791,1.4286,0.10065,1.43214,-4.03018
2796159.44798,192.0,0.16452,1.4735,0.08878,1.47617,-3.44794
2796167.92398,192.0,0.13007,1.53859,0.10363,1.54208,-3.85311
2796178.61499,192.0,0.10309,1.60453,0.16102,1.61259,-5.73067
2796192.129,192.0,0.08153,1.64048,0.26038,1.66102,-9.01879
2796209.22601,192.0,0.06443,1.63425,0.36937,1.67547,-12.73586
2796230.81302,192.0,0.05102,1.54707,0.46107,1.61431,-16.59539
2796258.05504,192.0,0.04042,1.42275,0.46959,1.49824,-18.26603
2796292.55106,192.0,0.03192,1.32428,0.37109,1.37529,-15.65386
2796336.09808,192.0,0.02528,1.33255,0.17557,1.34407,-7.50559
2796391.16412,192.0,0.01999,1.53396,-0.06202,1.53522,2.31515
2810414.5722,193.0,20004.453,0.28415,-0.02842,0.28557,5.71071
2810414.7152,193.0,15829.126,0.29072,-0.00681,0.2908,1.34261
2810414.8572,193.0,12516.703,0.29748,0.01106,0.29769,-2.13014
2810414.9992,193.0,9909.4424,0.30727,0.02518,0.3083,-4.68481
2810415.1632,193.0,7835.48,0.31706,0.03842,0.31938,-6.90984
2810415.3642,193.0,6217.2461,0.328,0.04972,0.33174,-8.61911
2810415.6022,193.0,4905.291,0.33878,0.06104,0.34423,-10.21418
2810415.8412,193.0,3881.2737,0.34907,0.07112,0.35624,-11.51581
2810416.0792,193.0,3070.9827,0.36095,0.07974,0.36965,-12.45669
2810416.3172,193.0,2430.7778,0.37556,0.08773,0.38567,-13.14836
2810416.5552,193.0,1923.1537,0.39082,0.09856,0.40305,-14.15412
2810416.7932,193.0,1522.4358,0.40675,0.10667,0.4205,-14.69518
2810417.0312,193.0,1203.8446,0.42321,0.11395,0.43828,-15.06978
2810417.2702,193.0,952.86591,0.44266,0.12139,0.45901,-15.33476
2810417.5082,193.0,754.27557,0.46146,0.13018,0.47947,-15.75407
2810417.7452,193.0,596.71857,0.48158,0.13921,0.5013,-16.12344
2810417.9832,193.0,471.96338,0.50393,0.14712,0.52497,-16.27462
2810418.2222,193.0,373.20856,0.52638,0.15307,0.54818,-16.21426
2810418.4592,193.0,295.47278,0.54996,0.16072,0.57297,-16.29068
2810418.6992,193.0,233.87738,0.57534,0.16738,0.59919,-16.22067
2810418.9372,193.0,185.05922,0.60109,0.17418,0.62582,-16.16012
2810419.1732,193.0,146.35823,0.62755,0.17901,0.65258,-15.92088
2810419.4092,193.0,115.77804,0.65547,0.18619,0.6814,-15.85725
2810419.6442,193.0,91.6721,0.68372,0.19209,0.71019,-15.69301
2810419.8892,193.0,72.51701,0.71076,0.19903,0.7381,-15.64391
2810420.1182,193.0,57.36816,0.74189,0.20557,0.76984,-15.48738
2810420.3552,193.0,45.3629,0.77218,0.21226,0.80082,-15.37007
2810420.5872,193.0,35.93134,0.80204,0.22039,0.83177,-15.36506
2810420.8382,193.0,28.40909,0.83322,0.22857,0.864,-15.34042
2810421.0522,193.0,22.48202,0.86868,0.24037,0.90132,-15.46693
2810421.3172,193.0,17.79613,0.90512,0.25236,0.93964,-15.57917
2810421.5692,193.0,14.06813,0.95031,0.26353,0.98617,-15.49928
2810421.7852,193.0,11.1448,0.99577,0.27228,1.03232,-15.29274
2810422.0522,193.0,8.81772,1.04614,0.27493,1.08166,-14.72447
2810422.2302,193.0,6.97545,1.10141,0.27644,1.13557,-14.08948
2810422.4492,193.0,5.5173,1.14762,0.26245,1.17724,-12.88128
2810422.7182,193.0,4.36941,1.19428,0.2511,1.22039,-11.87365
2810423.0532,193.0,3.45686,1.23657,0.22978,1.25774,-10.52647
2810423.4722,193.0,2.73547,1.27753,0.20934,1.29456,-9.30595
2810423.9972,193.0,2.16054,1.30837,0.19485,1.3228,-8.47069
2810424.6562,193.0,1.70952,1.32848,0.18067,1.34071,-7.74444
2810425.48421,193.0,1.35352,1.34215,0.16473,1.35222,-6.9973
2810426.52721,193.0,1.07079,1.35479,0.14821,1.36287,-6.24322
2810427.84121,193.0,0.84734,1.36735,0.13261,1.37376,-5.5395
2810429.49721,193.0,0.67072,1.38453,0.11764,1.38952,-4.8568
2810431.58621,193.0,0.53067,1.40683,0.1068,1.41088,-4.34142
2810434.22221,193.0,0.41976,1.43618,0.10903,1.44031,-4.34132
2810437.55421,193.0,0.33183,1.46251,0.12811,1.46811,-5.00606
2810441.75921,193.0,0.26261,1.47382,0.15948,1.48243,-6.176
2810447.06822,193.0,0.20791,1.46565,0.19096,1.47803,-7.42319
2810453.77222,193.0,0.16452,1.44183,0.20719,1.45664,-8.17734
2810462.24823,193.0,0.13007,1.41576,0.19769,1.42949,-7.949
2810472.93923,193.0,0.10309,1.40852,0.16143,1.41774,-6.53812
2810486.45224,193.0,0.08153,1.44213,0.10995,1.44632,-4.35996
2810503.55025,193.0,0.06443,1.52064,0.07257,1.52237,-2.73224
2810525.13726,193.0,0.05102,1.67049,0.07554,1.67219,-2.58905
2810552.37928,193.0,0.04042,1.84756,0.18204,1.85651,-5.62713
2810586.8753,193.0,0.03192,1.97574,0.41218,2.01828,-11.78416
2810630.42233,193.0,0.02528,1.96023,0.71597,2.08689,-20.06449
2810685.48736,193.0,0.01999,1.75517,0.99102,2.01563,-29.45021
2824710.53606,194.0,20004.453,0.28476,-0.02799,0.28614,5.61431
2824710.67906,194.0,15829.126,0.29327,-0.0073,0.29336,1.42571
2824710.82106,194.0,12516.703,0.29788,0.01023,0.29805,-1.96676
2824710.96306,194.0,9909.4424,0.30711,0.02669,0.30826,-4.96704
2824711.12706,194.0,7835.48,0.31678,0.0376,0.319,-6.76913
2824711.32806,194.0,6217.2461,0.32675,0.05035,0.33061,-8.76073
2824711.56606,194.0,4905.291,0.33867,0.06073,0.34407,-10.16705
2824711.80406,194.0,3881.2737,0.34952,0.06979,0.35642,-11.29221
2824712.04206,194.0,3070.9827,0.36372,0.07985,0.37238,-12.38182
2824712.28106,194.0,2430.7778,0.37748,0.08873,0.38777,-13.22823
2824712.51906,194.0,1923.1537,0.39136,0.09703,0.40321,-13.92503
2824712.75706,194.0,1522.4358,0.40648,0.1053,0.4199,-14.52288
2824712.99506,194.0,1203.8446,0.42248,0.11445,0.43771,-15.15752
2824713.23306,194.0,952.86591,0.44183,0.12156,0.45825,-15.38258
2824713.47206,194.0,754.27557,0.46005,0.13044,0.47819,-15.82942
2824713.70906,194.0,596.71857,0.4813,0.13782,0.50064,-15.97891
2824713.94606,194.0,471.96338,0.50326,0.14562,0.52391,-16.13752
2824714.18606,194.0,373.20856,0.52523,0.15347,0.54719,-16.28796
2824714.42306,194.0,295.47278,0.54973,0.16018,0.5726,-16.24534
2824714.66306,194.0,233.87738,0.57386,0.16629,0.59747,-16.16009
2824714.90106,194.0,185.05922,0.5992,0.17399,0.62395,-16.19188
2824715.13706,194.0,146.35823,0.62807,0.1793,0.65316,-15.93331
2824715.37306,194.0,115.77804,0.65421,0.18646,0.68026,-15.90813
2824715.60806,194.0,91.6721,0.68292,0.19248,0.70953,-15.74061
2824715.85306,194.0,72.51701,0.71209,0.19808,0.73913,-15.54499
2824716.08206,194.0,57.36816,0.74124,0.20539,0.76917,-15.48755
2824716.31906,194.0,45.3629,0.77141,0.21261,0.80017,-15.40919
2824716.55106,194.0,35.93134,0.80098,0.2185,0.83024,-15.2584
2824716.80106,194.0,28.40909,0.83401,0.22863,0.86479,-15.33016
2824717.01606,194.0,22.48202,0.86908,0.23898,0.90134,-15.37496
2824717.28106,194.0,17.79613,0.90483,0.25092,0.93898,-15.49914
2824717.53306,194.0,14.06813,0.94838,0.26359,0.98433,-15.53247
2824717.74906,194.0,11.1448,0.9945,0.27158,1.03092,-15.27413
2824718.01606,194.0,8.81772,1.04837,0.27721,1.0844,-14.81103
2824718.19406,194.0,6.97545,1.09529,0.27364,1.12896,-14.02697
2824718.41306,194.0,5.5173,1.14759,0.26556,1.17791,-13.02953
2824718.68206,194.0,4.36941,1.19207,0.24657,1.21731,-11.68654
2824719.01706,194.0,3.45686,1.24048,0.23066,1.26174,-10.53366
2824719.43606,194.0,2.73547,1.27574,0.2162,1.29393,-9.61843
2824719.96106,194.0,2.16054,1.30016,0.19741,1.31507,-8.63369
2824720.62006,194.0,1.70952,1.32147,0.17692,1.33326,-7.62552
2824721.44906,194.0,1.35352,1.33986,0.15731,1.34906,-6.69617
2824722.49106,194.0,1.07079,1.35775,0.13901,1.36485,-5.84588
2824723.80506,194.0,0.84734,1.37804,0.12405,1.38361,-5.144
2824725.46106,194.0,0.67072,1.40092,0.11849,1.40593,-4.83474
2824727.55007,194.0,0.53067,1.42408,0.12421,1.42949,-4.98476
2824730.18607,194.0,0.41976,1.43746,0.14047,1.4443,-5.5813
2824733.51807,194.0,0.33183,1.43712,0.15917,1.4459,-6.32003
2824737.72307,194.0,0.26261,1.42584,0.16897,1.43582,-6.75848
2824743.03207,194.0,0.20791,1.41248,0.16329,1.42188,-6.59424
2824749.73608,194.0,0.16452,1.41049,0.14106,1.41752,-5.71114
2824758.21308,194.0,0.13007,1.43249,0.10856,1.4366,-4.33396
2824768.90309,194.0,0.10309,1.49096,0.0836,1.4933,-3.20937
2824782.4171,194.0,0.08153,1.58622,0.09173,1.58887,-3.30976
2824799.51511,194.0,0.06443,1.69051,0.15216,1.69734,-5.14328
2824821.10112,194.0,0.05102,1.77794,0.2968,1.80254,-9.47715
2824848.34414,194.0,0.04042,1.77692,0.49143,1.84362,-15.45941
2824882.83916,194.0,0.03192,1.6597,0.66377,1.78751,-21.7983
2824926.38718,194.0,0.02528,1.45088,0.7221,1.62065,-26.45948
2824981.45222,194.0,0.01999,1.2335,0.60321,1.37309,-26.05957
2839009.26253,195.0,20004.453,0.28448,-0.02805,0.28586,5.63095
2839009.40553,195.0,15829.126,0.2917,-0.00744,0.2918,1.46133
2839009.54753,195.0,12516.703,0.29992,0.00964,0.30008,-1.84188
2839009.68953,195.0,9909.4424,0.30813,0.02402,0.30906,-4.45812
2839009.85353,195.0,7835.48,0.31781,0.03694,0.31995,-6.62997
2839010.05453,195.0,6217.2461,0.32886,0.04917,0.33251,-8.50457
2839010.29253,195.0,4905.291,0.33862,0.05949,0.34381,-9.96484
2839010.53053,195.0,3881.2737,0.34903,0.07013,0.356,-11.36139
2839010.76853,195.0,3070.9827,0.36201,0.08033,0.37082,-12.51148
2839011.00653,195.0,2430.7778,0.37685,0.08757,0.38689,-13.08118
2839011.24553,195.0,1923.1537,0.39025,0.09649,0.402,-13.8885
2839011.48253,195.0,1522.4358,0.40622,0.10555,0.41971,-14.56496
2839011.72153,195.0,1203.8446,0.42505,0.11491,0.44031,-15.12777
2839011.95953,195.0,952.86591,0.44077,0.12184,0.4573,-15.45168
2839012.19853,195.0,754.27557,0.46223,0.12982,0.48011,-15.68712
2839012.43553,195.0,596.71857,0.48153,0.13967,0.50138,-16.17522
2839012.67253,195.0,471.96338,0.50419,0.14591,0.52488,-16.13989
2839012.91153,195.0,373.20856,0.5249,0.15149,0.54632,-16.0985
2839013.14954,195.0,295.47278,0.54847,0.16004,0.57134,-16.26686
2839013.38854,195.0,233.87738,0.57298,0.16621,0.5966,-16.1761
2839013.62654,195.0,185.05922,0.59975,0.17253,0.62407,-16.04868
2839013.86254,195.0,146.35823,0.62577,0.17921,0.65092,-15.9809
2839014.09954,195.0,115.77804,0.65461,0.18662,0.68069,-15.91206
2839014.33354,195.0,91.6721,0.68029,0.19241,0.70697,-15.79256
2839014.57954,195.0,72.51701,0.71186,0.19935,0.73925,-15.64475
2839014.80854,195.0,57.36816,0.74093,0.20361,0.7684,-15.36544
2839015.04454,195.0,45.3629,0.77031,0.21106,0.79871,-15.32262
2839015.27754,195.0,35.93134,0.80007,0.21917,0.82954,-15.31968
2839015.52754,195.0,28.40909,0.83277,0.22817,0.86347,-15.32209
2839015.74154,195.0,22.48202,0.86569,0.23957,0.89822,-15.46877
2839016.00654,195.0,17.79613,0.9032,0.2525,0.93784,-15.6191
2839016.25954,195.0,14.06813,0.94604,0.2624,0.98176,-15.50233
2839016.47554,195.0,11.1448,0.99418,0.27023,1.03025,-15.20638
2839016.74254,195.0,8.81772,1.04336,0.27372,1.07866,-14.69992
2839016.92054,195.0,6.97545,1.09973,0.27713,1.13411,-14.1438
2839017.13854,195.0,5.5173,1.14319,0.2633,1.17312,-12.97013
2839017.40754,195.0,4.36941,1.19243,0.25084,1.21853,-11.87937
2839017.74354,195.0,3.45686,1.23254,0.2304,1.25389,-10.58823
2839018.16154,195.0,2.73547,1.27345,0.20805,1.29033,-9.27881
2839018.68654,195.0,2.16054,1.30552,0.19351,1.31979,-8.43125
2839019.34654,195.0,1.70952,1.32626,0.18033,1.33846,-7.74287
2839020.17454,195.0,1.35352,1.34005,0.16563,1.35025,-7.04581
2839021.21754,195.0,1.07079,1.35177,0.14913,1.35997,-6.29539
2839022.53154,195.0,0.84734,1.3642,0.13236,1.37061,-5.54168
2839024.18754,195.0,0.67072,1.38059,0.11822,1.38565,-4.89415
2839026.27554,195.0,0.53067,1.40225,0.10729,1.40635,-4.37525
2839028.91254,195.0,0.41976,1.43133,0.10787,1.43539,-4.30968
2839032.24355,195.0,0.33183,1.45892,0.12551,1.46431,-4.91714
2839036.44955,195.0,0.26261,1.47228,0.15726,1.48065,-6.09683
2839041.75755,195.0,0.20791,1.46565,0.19003,1.47791,-7.38751
2839048.46256,195.0,0.16452,1.44243,0.20897,1.45749,-8.24324
2839056.93856,195.0,0.13007,1.41482,0.20228,1.42921,-8.13675
2839067.62857,195.0,0.10309,1.404,0.16802,1.41402,-6.82446
2839081.14258,195.0,0.08153,1.43229,0.1158,1.43696,-4.62247
2839098.24059,195.0,0.06443,1.50579,0.07557,1.50768,-2.87313
2839119.8266,195.0,0.05102,1.65345,0.06956,1.65491,-2.40911
2839147.06961,195.0,0.04042,1.8341,0.16527,1.84153,-5.14892
2839181.56464,195.0,0.03192,1.97628,0.38712,2.01384,-11.08288
2839225.11266,195.0,0.02528,1.98118,0.69396,2.09921,-19.30412
2839280.17769,195.0,0.01999,1.79631,0.99042,2.05126,-28.87056
2853302.03856,196.0,20004.453,0.28476,-0.02739,0.28607,5.4943
2853302.18156,196.0,15829.126,0.29077,-0.00736,0.29087,1.45049
2853302.32356,196.0,12516.703,0.30008,0.0093,0.30022,-1.77589
2853302.46556,196.0,9909.4424,0.30884,0.02629,0.30996,-4.86542
2853302.62956,196.0,7835.48,0.318,0.03737,0.32019,-6.70162
2853302.83056,196.0,6217.2461,0.32719,0.04979,0.33096,-8.6519
2853303.06857,196.0,4905.291,0.3402,0.06202,0.34581,-10.3324
2853303.30657,196.0,3881.2737,0.3502,0.07088,0.35731,-11.44165
2853303.54457,196.0,3070.9827,0.36377,0.0801,0.37249,-12.41832
2853303.78257,196.0,2430.7778,0.37689,0.09016,0.38752,-13.45415
2853304.02157,196.0,1923.1537,0.39277,0.09824,0.40487,-14.04242
2853304.25857,196.0,1522.4358,0.40672,0.10636,0.42039,-14.65502
2853304.49757,196.0,1203.8446,0.42463,0.11489,0.4399,-15.14032
2853304.73557,196.0,952.86591,0.44442,0.12245,0.46098,-15.40415
2853304.97457,196.0,754.27557,0.4611,0.12981,0.47902,-15.72341
2853305.21157,196.0,596.71857,0.48213,0.13976,0.50197,-16.16569
2853305.44857,196.0,471.96338,0.50442,0.14648,0.52525,-16.19289
2853305.68757,196.0,373.20856,0.52713,0.15368,0.54907,-16.2535
2853305.92557,196.0,295.47278,0.55077,0.16084,0.57378,-16.27952
2853306.16457,196.0,233.87738,0.57521,0.16812,0.59927,-16.29256
2853306.40257,196.0,185.05922,0.60143,0.17381,0.62604,-16.11935
2853306.63857,196.0,146.35823,0.62746,0.1815,0.65318,-16.13276
2853306.87557,196.0,115.77804,0.65526,0.1872,0.68148,-15.94431
2853307.10957,196.0,91.6721,0.68436,0.19169,0.7107,-15.64762
2853307.35557,196.0,72.51701,0.71348,0.19964,0.74089,-15.63202
2853307.58457,196.0,57.36816,0.74414,0.20527,0.77194,-15.42104
2853307.82057,196.0,45.3629,0.77411,0.21135,0.80245,-15.27106
2853308.05357,196.0,35.93134,0.8028,0.22141,0.83278,-15.41856
2853308.30357,196.0,28.40909,0.83525,0.22927,0.86614,-15.34909
2853308.51857,196.0,22.48202,0.86918,0.24231,0.90232,-15.57715
2853308.78357,196.0,17.79613,0.90706,0.25478,0.94216,-15.68952
2853309.03557,196.0,14.06813,0.95042,0.264,0.9864,-15.52376
2853309.25157,196.0,11.1448,0.99614,0.27535,1.03349,-15.45153
2853309.51857,196.0,8.81772,1.04744,0.27793,1.08369,-14.86057
2853309.69657,196.0,6.97545,1.10086,0.27291,1.13419,-13.92332
2853309.91457,196.0,5.5173,1.14917,0.27167,1.18085,-13.30062
2853310.18457,196.0,4.36941,1.19719,0.25271,1.22357,-11.91918
2853310.51957,196.0,3.45686,1.23856,0.23559,1.26077,-10.76994
2853310.93757,196.0,2.73547,1.27469,0.21205,1.2922,-9.44492
2853311.46357,196.0,2.16054,1.3113,0.19,1.32499,-8.24451
2853312.12257,196.0,1.70952,1.33963,0.17649,1.35121,-7.50522
2853312.95057,196.0,1.35352,1.35688,0.16713,1.36714,-7.02172
2853313.99357,196.0,1.07079,1.36743,0.15738,1.37645,-6.56526
2853315.30757,196.0,0.84734,1.37549,0.1453,1.38315,-6.03021
2853316.96357,196.0,0.67072,1.38341,0.13262,1.38975,-5.47574
2853319.05157,196.0,0.53067,1.39598,0.11689,1.40086,-4.78622
2853321.68858,196.0,0.41976,1.41672,0.10407,1.42054,-4.20146
2853325.01958,196.0,0.33183,1.44856,0.10065,1.45205,-3.97475
2853329.22558,196.0,0.26261,1.4856,0.1156,1.49009,-4.44932
2853334.53358,196.0,0.20791,1.51322,0.15233,1.52087,-5.74848
2853341.23859,196.0,0.16452,1.51862,0.2026,1.53207,-7.59904
2853349.71459,196.0,0.13007,1.49413,0.24593,1.51423,-9.34704
2853360.4046,196.0,0.10309,1.45069,0.2622,1.4742,-10.24503
2853373.91861,196.0,0.08153,1.41149,0.2372,1.43129,-9.53953
2853391.01662,196.0,0.06443,1.40405,0.18498,1.41618,-7.50517
2853412.60263,196.0,0.05102,1.4638,0.09695,1.46701,-3.78925
2853439.84565,196.0,0.04042,1.61992,0.03547,1.62031,-1.25426
2853474.34067,196.0,0.03192,1.86432,0.07469,1.86582,-2.29435
2853517.88769,196.0,0.02528,2.11789,0.28059,2.13639,-7.54704
2853572.95273,196.0,0.01999,2.26678,0.66995,2.36371,-16.46519
2867583.17271,197.0,20004.453,0.28577,-0.02787,0.28713,5.57076
2867583.31571,197.0,15829.126,0.29261,-0.00789,0.29272,1.54474
2867583.45771,197.0,12516.703,0.3005,0.01111,0.3007,-2.11678
2867583.59971,197.0,9909.4424,0.30993,0.02503,0.31094,-4.61764
2867583.76371,197.0,7835.48,0.31841,0.03922,0.32082,-7.02278
2867583.96471,197.0,6217.2461,0.3265,0.04923,0.33019,-8.57481
2867584.20271,197.0,4905.291,0.33952,0.06132,0.34501,-10.23731
2867584.44171,197.0,3881.2737,0.35119,0.07141,0.35837,-11.49324
2867584.67971,197.0,3070.9827,0.36344,0.08064,0.37228,-12.51018
2867584.91771,197.0,2430.7778,0.37652,0.08853,0.38679,-13.23128
2867585.15571,197.0,1923.1537,0.39201,0.09768,0.40399,-13.99173
2867585.39371,197.0,1522.4358,0.40742,0.10627,0.42105,-14.61907
2867585.63171,197.0,1203.8446,0.42476,0.11519,0.4401,-15.17344
2867585.87071,197.0,952.86591,0.44401,0.124,0.461,-15.60409
2867586.10871,197.0,754.27557,0.46159,0.13041,0.47966,-15.77602
2867586.34571,197.0,596.71857,0.48292,0.13913,0.50256,-16.07181
2867586.58371,197.0,471.96338,0.50347,0.14685,0.52445,-16.26041
2867586.82271,197.0,373.20856,0.52737,0.15284,0.54907,-16.16298
2867587.05971,197.0,295.47278,0.55114,0.16186,0.57441,-16.36645
2867587.29971,197.0,233.87738,0.57706,0.16894,0.60128,-16.31784
2867587.53771,197.0,185.05922,0.60196,0.17437,0.6267,-16.15485
2867587.77371,197.0,146.35823,0.62885,0.18059,0.65426,-16.02246
2867588.00971,197.0,115.77804,0.65671,0.18698,0.68281,-15.89278
2867588.24471,197.0,91.6721,0.68529,0.19267,0.71186,-15.7034
2867588.48971,197.0,72.51701,0.71213,0.19933,0.73951,-15.6374
2867588.71871,197.0,57.36816,0.74416,0.20582,0.7721,-15.46012
2867588.95571,197.0,45.3629,0.77365,0.21181,0.80212,-15.31099
2867589.18771,197.0,35.93134,0.80442,0.22209,0.83451,-15.43427
2867589.43771,197.0,28.40909,0.83519,0.22939,0.86612,-15.35778
2867589.65271,197.0,22.48202,0.87158,0.24136,0.90438,-15.47837
2867589.91671,197.0,17.79613,0.90795,0.25453,0.94295,-15.65977
2867590.16971,197.0,14.06813,0.95197,0.26487,0.98813,-15.54828
2867590.38571,197.0,11.1448,0.999,0.27617,1.03647,-15.45311
2867590.65271,197.0,8.81772,1.05034,0.27878,1.08671,-14.86487
2867590.83071,197.0,6.97545,1.10259,0.28154,1.13796,-14.32398
2867591.04871,197.0,5.5173,1.15367,0.26768,1.18431,-13.06275
2867591.31871,197.0,4.36941,1.19839,0.25566,1.22536,-12.04293
2867591.65371,197.0,3.45686,1.244,0.23326,1.26568,-10.62008
2867592.07171,197.0,2.73547,1.28617,0.21781,1.30448,-9.61183
2867592.59771,197.0,2.16054,1.31475,0.20176,1.33014,-8.72444
2867593.25671,197.0,1.70952,1.33385,0.18381,1.34646,-7.84598
2867594.08471,197.0,1.35352,1.35012,0.16441,1.36009,-6.94312
2867595.12771,197.0,1.07079,1.36491,0.14669,1.37277,-6.13423
2867596.44172,197.0,0.84734,1.38179,0.12943,1.38784,-5.35133
2867598.09772,197.0,0.67072,1.40232,0.11743,1.40722,-4.78662
2867600.18572,197.0,0.53067,1.42825,0.11325,1.43273,-4.53355
2867602.82272,197.0,0.41976,1.4534,0.12465,1.45873,-4.90208
2867606.15372,197.0,0.33183,1.46726,0.14837,1.47474,-5.77413
2867610.35972,197.0,0.26261,1.4646,0.17361,1.47485,-6.76027
2867615.66773,197.0,0.20791,1.44789,0.18764,1.46,-7.38404
2867622.37273,197.0,0.16452,1.42844,0.18227,1.44002,-7.27183
