Repository: SebaVillagra00/ICM2985-SOH-IPRE

## Data University of Cambridge (EIS Cambridge)
Data publicada en "Identifying degradation patterns of lithium ion batteries from impedance spectroscopy using machine learning" (Zhang, Tang, Zhang, Wang, Stimming & Lee, 2020) https://www.nature.com/articles/s41467-020-15235-7.

Carpeta contiene:
* Paper de Nature Comunications (IF: 16.6).
* Data frames para IOS.
* Data frames para Windows.

Cada Data frame está contenido en un archivo .txt con las siguientes columnas:
* time/s: tiempo en que se mide la muestra.
* cycle number: ciclo de carga de la batería.
* freq/Hz: frecuencia de la señal de input.
* Re(Z)/Ohm: Parte resistiva de la impedancia.
* Im(Z)/Ohm: Parte reactiva de la impedancia.

File: EIS Cambridge/EIS csv/EIS_state_III_25C02.csv (part 19 of 23)
time/s,cycle number,freq/Hz,Re(Z)/Ohm,-Im(Z)/Ohm,|Z|/Ohm,Phase(Z)/deg
2867630.84874,197.0,0.13007,1.42147,0.1551,1.42991,-6.22706
2867641.53874,197.0,0.10309,1.44528,0.11434,1.4498,-4.52334
2867655.05275,197.0,0.08153,1.51538,0.0797,1.51748,-3.01051
2867672.15076,197.0,0.06443,1.62129,0.08143,1.62333,-2.87515
2867693.73677,197.0,0.05102,1.76794,0.15784,1.77497,-5.10185
2867720.97979,197.0,0.04042,1.87959,0.33508,1.90922,-10.10808
2867755.47481,197.0,0.03192,1.88513,0.58121,1.97269,-17.13513
2867799.02284,197.0,0.02528,1.74066,0.80411,1.91742,-24.79495
2867854.08787,197.0,0.01999,1.46715,0.89896,1.72065,-31.49682
2881863.60885,198.0,20004.453,0.28604,-0.02871,0.28748,5.73154
2881863.75185,198.0,15829.126,0.29223,-0.00707,0.29231,1.38521
2881863.89385,198.0,12516.703,0.30001,0.0117,0.30024,-2.23271
2881864.03585,198.0,9909.4424,0.30904,0.02569,0.31011,-4.75134
2881864.19985,198.0,7835.48,0.3182,0.03725,0.32037,-6.67724
2881864.40085,198.0,6217.2461,0.32798,0.04954,0.3317,-8.58987
2881864.63885,198.0,4905.291,0.33864,0.06081,0.34405,-10.18104
2881864.87685,198.0,3881.2737,0.35062,0.07287,0.35811,-11.74065
2881865.11585,198.0,3070.9827,0.36245,0.07901,0.37096,-12.29746
2881865.35385,198.0,2430.7778,0.37753,0.08747,0.38753,-13.04432
2881865.59185,198.0,1923.1537,0.39224,0.09853,0.40443,-14.10014
2881865.82985,198.0,1522.4358,0.40919,0.10701,0.42295,-14.65519
2881866.06785,198.0,1203.8446,0.42466,0.11471,0.43988,-15.11614
2881866.30585,198.0,952.86591,0.44291,0.12368,0.45986,-15.60175
2881866.54485,198.0,754.27557,0.46321,0.13058,0.48126,-15.74286
2881866.78185,198.0,596.71857,0.48296,0.13784,0.50225,-15.92946
2881867.01885,198.0,471.96338,0.50419,0.14607,0.52492,-16.15689
2881867.25885,198.0,373.20856,0.5275,0.15339,0.54935,-16.21356
2881867.49585,198.0,295.47278,0.55092,0.16056,0.57384,-16.24792
2881867.73585,198.0,233.87738,0.5771,0.16789,0.60102,-16.22066
2881867.97385,198.0,185.05922,0.60181,0.17286,0.62615,-16.02601
2881868.20985,198.0,146.35823,0.62928,0.18053,0.65466,-16.00764
2881868.44585,198.0,115.77804,0.65652,0.18704,0.68264,-15.90174
2881868.68085,198.0,91.6721,0.68606,0.19341,0.7128,-15.74423
2881868.92585,198.0,72.51701,0.71362,0.1997,0.74104,-15.63383
2881869.15485,198.0,57.36816,0.74281,0.20517,0.77062,-15.44051
2881869.39185,198.0,45.3629,0.77386,0.21332,0.80273,-15.41112
2881869.62385,198.0,35.93134,0.80529,0.22206,0.83534,-15.41659
2881869.87385,198.0,28.40909,0.83657,0.23102,0.86788,-15.43724
2881870.08885,198.0,22.48202,0.87168,0.24359,0.90508,-15.61266
2881870.35385,198.0,17.79613,0.90905,0.25388,0.94383,-15.60417
2881870.60585,198.0,14.06813,0.95226,0.26513,0.98847,-15.55827
2881870.82185,198.0,11.1448,1.00119,0.275,1.03827,-15.35873
2881871.08885,198.0,8.81772,1.04924,0.27927,1.08577,-14.90446
2881871.26685,198.0,6.97545,1.09972,0.27796,1.13431,-14.18485
2881871.48485,198.0,5.5173,1.1581,0.26935,1.18901,-13.09296
2881871.75485,198.0,4.36941,1.20105,0.26013,1.22889,-12.22062
2881872.08985,198.0,3.45686,1.24351,0.23874,1.26622,-10.8679
2881872.50785,198.0,2.73547,1.27901,0.21847,1.29753,-9.69335
2881873.03385,198.0,2.16054,1.30961,0.19397,1.3239,-8.42512
2881873.69285,198.0,1.70952,1.33959,0.17183,1.35057,-7.30935
2881874.52085,198.0,1.35352,1.36544,0.15869,1.37464,-6.6292
2881875.56385,198.0,1.07079,1.38566,0.15365,1.39416,-6.3276
2881876.87785,198.0,0.84734,1.39421,0.15162,1.40243,-6.2066
2881878.53385,198.0,0.67072,1.39969,0.14842,1.40754,-6.05295
2881880.62186,198.0,0.53067,1.40064,0.13884,1.40751,-5.66096
2881883.25886,198.0,0.41976,1.40591,0.12508,1.41146,-5.08396
2881886.59086,198.0,0.33183,1.42101,0.1086,1.42515,-4.37033
2881890.79586,198.0,0.26261,1.45055,0.09574,1.45371,-3.77637
2881896.10387,198.0,0.20791,1.49504,0.09895,1.49831,-3.78664
2881902.80887,198.0,0.16452,1.54457,0.12972,1.55001,-4.80059
2881911.28487,198.0,0.13007,1.57853,0.19067,1.59,-6.88742
2881921.97488,198.0,0.10309,1.57612,0.26795,1.59874,-9.64836
2881935.48889,198.0,0.08153,1.53035,0.3323,1.56601,-12.2509
2881952.5869,198.0,0.06443,1.46808,0.36173,1.51199,-13.8416
2881974.17291,198.0,0.05102,1.39695,0.31662,1.43238,-12.77052
2882001.41593,198.0,0.04042,1.38538,0.20366,1.40027,-8.36297
2882035.91195,198.0,0.03192,1.48584,0.05965,1.48704,-2.29875
2882079.45897,198.0,0.02528,1.73712,-0.03819,1.73754,1.25953
2882134.52401,198.0,0.01999,2.13144,0.02233,2.13155,-0.60034
2896131.32309,199.0,20004.453,0.28704,-0.02702,0.28831,5.37791
2896131.46609,199.0,15829.126,0.29191,-0.00715,0.292,1.40356
2896131.60809,199.0,12516.703,0.29992,0.01034,0.3001,-1.97526
2896131.75009,199.0,9909.4424,0.30861,0.02466,0.3096,-4.56906
2896131.91409,199.0,7835.48,0.31825,0.03815,0.32053,-6.83573
2896132.11509,199.0,6217.2461,0.32787,0.04905,0.33152,-8.50858
2896132.35309,199.0,4905.291,0.33912,0.06154,0.34466,-10.28644
2896132.59209,199.0,3881.2737,0.35195,0.07076,0.35899,-11.36862
2896132.82909,199.0,3070.9827,0.36291,0.08091,0.37181,-12.56786
2896133.06809,199.0,2430.7778,0.37734,0.08985,0.38789,-13.39369
2896133.30609,199.0,1923.1537,0.39175,0.09857,0.40396,-14.12317
2896133.54409,199.0,1522.4358,0.40861,0.10613,0.42217,-14.56048
2896133.78209,199.0,1203.8446,0.42314,0.11516,0.43853,-15.22443
2896134.02009,199.0,952.86591,0.44341,0.12362,0.46032,-15.57801
2896134.25909,199.0,754.27557,0.4637,0.13089,0.48182,-15.76296
2896134.49609,199.0,596.71857,0.48269,0.13935,0.5024,-16.10298
2896134.73309,199.0,471.96338,0.50572,0.14707,0.52667,-16.21553
2896134.97309,199.0,373.20856,0.52793,0.15416,0.54998,-16.27805
2896135.21009,199.0,295.47278,0.55227,0.16243,0.57566,-16.38937
2896135.45009,199.0,233.87738,0.57801,0.16831,0.60202,-16.23464
2896135.68809,199.0,185.05922,0.60262,0.1763,0.62788,-16.30698
2896135.92409,199.0,146.35823,0.63038,0.182,0.65613,-16.1042
2896136.16009,199.0,115.77804,0.65772,0.18864,0.68423,-16.00305
2896136.39409,199.0,91.6721,0.68667,0.19404,0.71356,-15.77942
2896136.64009,199.0,72.51701,0.71475,0.20128,0.74255,-15.72804
2896136.86909,199.0,57.36816,0.74559,0.20803,0.77406,-15.59022
2896137.10509,199.0,45.3629,0.77606,0.21425,0.80509,-15.43365
2896137.33809,199.0,35.93134,0.80837,0.22214,0.83834,-15.36537
2896137.58809,199.0,28.40909,0.83732,0.23328,0.86921,-15.56795
2896137.80209,199.0,22.48202,0.87304,0.244,0.9065,-15.61501
2896138.06709,199.0,17.79613,0.91188,0.25701,0.94741,-15.74005
2896138.32009,199.0,14.06813,0.95465,0.26822,0.99161,-15.69308
2896138.53609,199.0,11.1448,1.00088,0.2786,1.03894,-15.55458
2896138.80309,199.0,8.81772,1.05174,0.2828,1.08909,-15.05004
2896138.98109,199.0,6.97545,1.10937,0.27787,1.14364,-14.062
2896139.19909,199.0,5.5173,1.15597,0.27587,1.18844,-13.42245
2896139.46909,199.0,4.36941,1.20561,0.25834,1.23298,-12.09455
2896139.80409,199.0,3.45686,1.24857,0.24192,1.27179,-10.96572
2896140.22209,199.0,2.73547,1.28582,0.21731,1.30405,-9.59266
2896140.74809,199.0,2.16054,1.32221,0.19502,1.33651,-8.39035
2896141.40709,199.0,1.70952,1.35224,0.18116,1.36432,-7.63058
2896142.23509,199.0,1.35352,1.37038,0.17129,1.38104,-7.12457
2896143.27809,199.0,1.07079,1.38188,0.16127,1.39126,-6.65632
2896144.59209,199.0,0.84734,1.38893,0.14822,1.39682,-6.09129
2896146.2481,199.0,0.67072,1.39734,0.13539,1.40389,-5.53438
2896148.3361,199.0,0.53067,1.41012,0.1194,1.41516,-4.83995
2896150.9731,199.0,0.41976,1.43124,0.10572,1.43514,-4.22462
2896154.3051,199.0,0.33183,1.46385,0.1016,1.46737,-3.97018
2896158.5101,199.0,0.26261,1.50078,0.11662,1.5053,-4.44317
2896163.81811,199.0,0.20791,1.52882,0.15349,1.5365,-5.73325
2896170.52311,199.0,0.16452,1.53434,0.20337,1.54776,-7.55044
2896178.99911,199.0,0.13007,1.50987,0.24746,1.53002,-9.30755
2896189.68912,199.0,0.10309,1.46661,0.26335,1.49007,-10.17975
2896203.20313,199.0,0.08153,1.42737,0.23888,1.44722,-9.50083
2896220.30114,199.0,0.06443,1.41854,0.18868,1.43103,-7.57636
2896241.88815,199.0,0.05102,1.47603,0.10018,1.47943,-3.88268
2896269.13017,199.0,0.04042,1.63058,0.03607,1.63098,-1.26721
2896303.62619,199.0,0.03192,1.87329,0.07159,1.87466,-2.1887
2896347.17321,199.0,0.02528,2.13005,0.27257,2.14742,-7.29207
2896402.23925,199.0,0.01999,2.28655,0.65888,2.37959,-16.0746
2910399.05873,200.0,20004.453,0.28559,-0.0278,0.28694,5.55906
2910399.20173,200.0,15829.126,0.29291,-0.00794,0.29301,1.55185
2910399.34373,200.0,12516.703,0.29976,0.01032,0.29994,-1.971
2910399.48573,200.0,9909.4424,0.30775,0.02483,0.30875,-4.61297
2910399.64973,200.0,7835.48,0.31928,0.03783,0.32151,-6.75687
2910399.85073,200.0,6217.2461,0.32843,0.04999,0.33222,-8.65518
2910400.08873,200.0,4905.291,0.33878,0.06125,0.34427,-10.24875
2910400.32773,200.0,3881.2737,0.35029,0.0707,0.35736,-11.41116
2910400.56473,200.0,3070.9827,0.36356,0.08,0.37225,-12.40995
2910400.80373,200.0,2430.7778,0.37717,0.08991,0.38774,-13.40867
2910401.04173,200.0,1923.1537,0.39174,0.09819,0.40386,-14.07083
2910401.27973,200.0,1522.4358,0.40837,0.10654,0.42204,-14.62151
2910401.51773,200.0,1203.8446,0.42503,0.1139,0.44003,-15.00122
2910401.75673,200.0,952.86591,0.44332,0.12291,0.46004,-15.49561
2910401.99473,200.0,754.27557,0.46298,0.13205,0.48145,-15.91961
2910402.23173,200.0,596.71857,0.48305,0.13918,0.5027,-16.07356
2910402.46873,200.0,471.96338,0.50537,0.1464,0.52615,-16.15536
2910402.70873,200.0,373.20856,0.52851,0.15417,0.55054,-16.26194
2910402.94573,200.0,295.47278,0.55298,0.16192,0.5762,-16.32054
2910403.18573,200.0,233.87738,0.57669,0.16888,0.60091,-16.32244
2910403.42373,200.0,185.05922,0.60317,0.17462,0.62794,-16.14625
2910403.65973,200.0,146.35823,0.62941,0.18044,0.65476,-15.99699
2910403.89573,200.0,115.77804,0.6589,0.18843,0.68531,-15.95912
2910404.13073,200.0,91.6721,0.68537,0.19443,0.71241,-15.83786
2910404.37573,200.0,72.51701,0.7154,0.20009,0.74286,-15.62599
2910404.60473,200.0,57.36816,0.74495,0.2059,0.77288,-15.45049
2910404.84173,200.0,45.3629,0.77547,0.21401,0.80446,-15.4281
2910405.07373,200.0,35.93134,0.80661,0.22215,0.83664,-15.39784
2910405.32373,200.0,28.40909,0.83834,0.232,0.86985,-15.4689
2910405.53873,200.0,22.48202,0.87223,0.24608,0.90627,-15.75503
2910405.80373,200.0,17.79613,0.91088,0.25492,0.94588,-15.63493
2910406.05573,200.0,14.06813,0.95296,0.26842,0.99004,-15.73103
2910406.27173,200.0,11.1448,1.00322,0.27914,1.04134,-15.54902
2910406.53873,200.0,8.81772,1.05267,0.28245,1.08991,-15.01946
2910406.71773,200.0,6.97545,1.10345,0.2779,1.13791,-14.13561
2910406.93573,200.0,5.5173,1.16049,0.27624,1.19291,-13.38945
2910407.20473,200.0,4.36941,1.20357,0.26053,1.23144,-12.21405
2910407.53973,200.0,3.45686,1.24907,0.24185,1.27227,-10.95834
2910407.95873,200.0,2.73547,1.28541,0.22007,1.30412,-9.7151
2910408.48373,200.0,2.16054,1.31844,0.1952,1.33281,-8.42176
2910409.14273,200.0,1.70952,1.35016,0.17524,1.36148,-7.39512
2910409.97073,200.0,1.35352,1.37521,0.16574,1.38516,-6.87227
2910411.01373,200.0,1.07079,1.3898,0.15944,1.39891,-6.54434
2910412.32773,200.0,0.84734,1.39655,0.15382,1.405,-6.2855
2910413.98373,200.0,0.67072,1.40139,0.14501,1.40887,-5.90774
2910416.07274,200.0,0.53067,1.40711,0.13138,1.41323,-5.33413
2910418.70874,200.0,0.41976,1.41868,0.11609,1.42342,-4.67796
2910422.04074,200.0,0.33183,1.44179,0.10137,1.44534,-4.02174
2910426.24574,200.0,0.26261,1.47915,0.09799,1.48239,-3.79003
2910431.55374,200.0,0.20791,1.5227,0.11646,1.52715,-4.37378
2910438.25875,200.0,0.16452,1.55804,0.16221,1.56646,-5.94358
2910446.73475,200.0,0.13007,1.56613,0.22627,1.58239,-8.22122
2910457.42476,200.0,0.10309,1.53748,0.28555,1.56377,-10.52157
2910470.93877,200.0,0.08153,1.4805,0.31251,1.51312,-11.91942
2910488.03678,200.0,0.06443,1.42704,0.29919,1.45806,-11.84084
2910509.62279,200.0,0.05102,1.40299,0.21945,1.42005,-8.88995
2910536.86581,200.0,0.04042,1.46264,0.10293,1.46626,-4.02543
2910571.36183,200.0,0.03192,1.64612,0.00568,1.64613,-0.19758
2910614.90885,200.0,0.02528,1.94746,0.02319,1.9476,-0.68212
2910669.97389,200.0,0.01999,2.30259,0.25336,2.31648,-6.27911
2924683.9127,201.0,20004.453,0.28582,-0.0273,0.28712,5.45557
2924684.0557,201.0,15829.126,0.29375,-0.00728,0.29384,1.42045
2924684.1977,201.0,12516.703,0.30006,0.01115,0.30026,-2.12823
2924684.3397,201.0,9909.4424,0.30909,0.02547,0.31014,-4.7102
2924684.5037,201.0,7835.48,0.31867,0.03868,0.32101,-6.9209
2924684.7047,201.0,6217.2461,0.32883,0.04938,0.33252,-8.53989
2924684.9427,201.0,4905.291,0.33855,0.06049,0.34391,-10.13036
2924685.1807,201.0,3881.2737,0.3514,0.07096,0.35849,-11.41635
2924685.4197,201.0,3070.9827,0.36368,0.08019,0.37241,-12.43389
2924685.6567,201.0,2430.7778,0.37627,0.08913,0.38668,-13.32697
2924685.8957,201.0,1923.1537,0.3931,0.09659,0.4048,-13.80446
2924686.1337,201.0,1522.4358,0.40899,0.10671,0.42268,-14.62361
2924686.3717,201.0,1203.8446,0.42532,0.11459,0.44048,-15.07905
2924686.6097,201.0,952.86591,0.44191,0.12167,0.45835,-15.39355
2924686.8487,201.0,754.27557,0.46162,0.13043,0.47969,-15.77725
2924687.0857,201.0,596.71857,0.48191,0.13848,0.50141,-16.03224
2924687.3227,201.0,471.96338,0.50499,0.146,0.52567,-16.12568
2924687.5627,201.0,373.20856,0.52773,0.15398,0.54973,-16.26568
2924687.7997,201.0,295.47278,0.55264,0.15988,0.5753,-16.13574
2924688.0387,201.0,233.87738,0.57617,0.16572,0.59953,-16.04658
2924688.2777,201.0,185.05922,0.60155,0.17398,0.6262,-16.13106
2924688.5137,201.0,146.35823,0.62913,0.1794,0.6542,-15.91597
2924688.7497,201.0,115.77804,0.65719,0.18771,0.68347,-15.94085
2924688.9837,201.0,91.6721,0.68492,0.19252,0.71147,-15.69998
2924689.2297,201.0,72.51701,0.71289,0.19949,0.74028,-15.63348
2924689.4587,201.0,57.36816,0.7434,0.20665,0.77159,-15.53461
2924689.6947,201.0,45.3629,0.77236,0.21207,0.80094,-15.35341
2924689.9277,201.0,35.93134,0.80326,0.22049,0.83297,-15.34902
2924690.1777,201.0,28.40909,0.83545,0.23065,0.8667,-15.43404
2924690.3917,201.0,22.48202,0.86886,0.24184,0.90189,-15.55438
2924690.6567,201.0,17.79613,0.90775,0.25405,0.94262,-15.63501
2924690.9097,201.0,14.06813,0.95073,0.2656,0.98714,-15.60825
2924691.1257,201.0,11.1448,0.99816,0.27381,1.03503,-15.33996
2924691.3927,201.0,8.81772,1.04668,0.27979,1.08343,-14.96611
2924691.5707,201.0,6.97545,1.1037,0.27903,1.13842,-14.18769
2924691.7887,201.0,5.5173,1.1538,0.26557,1.18397,-12.96214
2924692.0587,201.0,4.36941,1.20496,0.25997,1.23269,-12.17506
2924692.3937,201.0,3.45686,1.24283,0.24145,1.26606,-10.994
2924692.8117,201.0,2.73547,1.27918,0.21865,1.29773,-9.69994
2924693.3367,201.0,2.16054,1.30846,0.19667,1.32316,-8.54785
2924693.9967,201.0,1.70952,1.33416,0.17355,1.3454,-7.41156
2924694.8247,201.0,1.35352,1.35985,0.15531,1.36869,-6.5154
2924695.8677,201.0,1.07079,1.38461,0.14424,1.3921,-5.94727
2924697.18171,201.0,0.84734,1.40264,0.14392,1.41001,-5.85841
2924698.83771,201.0,0.67072,1.4126,0.14695,1.42023,-5.93901
2924700.92571,201.0,0.53067,1.41277,0.14814,1.42051,-5.98615
2924703.56271,201.0,0.41976,1.41074,0.14237,1.4179,-5.7627
2924706.89371,201.0,0.33183,1.41243,0.12948,1.41835,-5.23781
2924711.09971,201.0,0.26261,1.42538,0.11132,1.42972,-4.46547
2924716.40772,201.0,0.20791,1.4567,0.09477,1.45978,-3.72243
2924723.11172,201.0,0.16452,1.5086,0.09435,1.51155,-3.57879
2924731.58873,201.0,0.13007,1.57065,0.12623,1.57571,-4.59487
2924742.27873,201.0,0.10309,1.6197,0.1982,1.63178,-6.97656
2924755.79274,201.0,0.08153,1.62724,0.2982,1.65433,-10.38437
2924772.88975,201.0,0.06443,1.5943,0.39114,1.64158,-13.78442
2924794.47676,201.0,0.05102,1.49617,0.43907,1.55927,-16.35516
2924821.71878,201.0,0.04042,1.39198,0.40143,1.4487,-16.08693
2924856.2148,201.0,0.03192,1.34467,0.26706,1.37093,-11.23311
2924899.76283,201.0,0.02528,1.43079,0.0717,1.43258,-2.8687
2924954.82786,201.0,0.01999,1.71951,-0.10594,1.72277,3.52571
2938963.61903,202.0,20004.453,0.28658,-0.02719,0.28787,5.42012
2938963.76203,202.0,15829.126,0.29253,-0.00752,0.29263,1.47284
2938963.90403,202.0,12516.703,0.30058,0.0108,0.30078,-2.05798
2938964.04603,202.0,9909.4424,0.30918,0.0242,0.31012,-4.47461
2938964.21003,202.0,7835.48,0.31789,0.03671,0.32,-6.58747
2938964.41103,202.0,6217.2461,0.32764,0.05019,0.33146,-8.7088
2938964.64903,202.0,4905.291,0.33896,0.06008,0.34424,-10.05086
2938964.88703,202.0,3881.2737,0.35149,0.07061,0.35851,-11.35919
2938965.12503,202.0,3070.9827,0.36331,0.07978,0.37196,-12.38469
2938965.36303,202.0,2430.7778,0.37679,0.08919,0.3872,-13.31776
2938965.60203,202.0,1923.1537,0.39248,0.09766,0.40444,-13.97334
2938965.83903,202.0,1522.4358,0.40814,0.10428,0.42125,-14.33236
2938966.07803,202.0,1203.8446,0.42526,0.1137,0.4402,-14.96911
2938966.31603,202.0,952.86591,0.44374,0.12257,0.46036,-15.44067
2938966.55503,202.0,754.27557,0.46243,0.13103,0.48064,-15.82058
2938966.79203,202.0,596.71857,0.48296,0.13685,0.50197,-15.82031
2938967.02903,202.0,471.96338,0.50452,0.14569,0.52513,-16.10685
2938967.26803,202.0,373.20856,0.52788,0.15334,0.5497,-16.19775
2938967.50603,202.0,295.47278,0.55098,0.16001,0.57375,-16.19413
2938967.74503,202.0,233.87738,0.57545,0.16784,0.59943,-16.26062
2938967.98303,202.0,185.05922,0.60159,0.1745,0.62639,-16.17576
2938968.22003,202.0,146.35823,0.62793,0.18167,0.65368,-16.13588
2938968.45603,202.0,115.77804,0.65762,0.18697,0.68368,-15.87089
2938968.69003,202.0,91.6721,0.68505,0.19399,0.71199,-15.81062
2938968.93603,202.0,72.51701,0.71187,0.19785,0.73885,-15.53235
2938969.16503,202.0,57.36816,0.7418,0.20598,0.76987,-15.51833
2938969.40103,202.0,45.3629,0.77282,0.21245,0.80149,-15.37122
2938969.63403,202.0,35.93134,0.80339,0.22006,0.83298,-15.31832
2938969.88403,202.0,28.40909,0.83465,0.22975,0.86569,-15.39023
2938970.09803,202.0,22.48202,0.8692,0.24263,0.90243,-15.59646
2938970.36303,202.0,17.79613,0.90622,0.25355,0.94103,-15.63082
2938970.61503,202.0,14.06813,0.94805,0.26677,0.98487,-15.71626
2938970.83203,202.0,11.1448,0.99612,0.27362,1.03301,-15.35946
2938971.09903,202.0,8.81772,1.04818,0.28266,1.08563,-15.09168
2938971.27703,202.0,6.97545,1.1009,0.27418,1.13452,-13.98497
2938971.49504,202.0,5.5173,1.14829,0.26804,1.17916,-13.13923
2938971.76404,202.0,4.36941,1.2015,0.25207,1.22766,-11.84874
2938972.10004,202.0,3.45686,1.2471,0.24211,1.27038,-10.98671
2938972.51804,202.0,2.73547,1.27844,0.22092,1.29739,-9.80424
2938973.04304,202.0,2.16054,1.30682,0.19946,1.32196,-8.67813
2938973.70204,202.0,1.70952,1.33062,0.17792,1.34246,-7.61589
2938974.53104,202.0,1.35352,1.35124,0.15707,1.36033,-6.63019
2938975.57404,202.0,1.07079,1.37346,0.1388,1.38045,-5.77068
2938976.88804,202.0,0.84734,1.39718,0.13035,1.40325,-5.33015
2938978.54304,202.0,0.67072,1.41769,0.1301,1.42364,-5.24349
2938980.63204,202.0,0.53067,1.43193,0.14036,1.43879,-5.59844
2938983.26904,202.0,0.41976,1.43286,0.15309,1.44101,-6.09845
2938986.60004,202.0,0.33183,1.4256,0.15722,1.43424,-6.29326
2938990.80605,202.0,0.26261,1.41827,0.14976,1.42616,-6.02778
2938996.11405,202.0,0.20791,1.42008,0.13087,1.4261,-5.26528
2939002.81805,202.0,0.16452,1.44306,0.10528,1.4469,-4.17257
2939011.29506,202.0,0.13007,1.49385,0.08751,1.49642,-3.35256
2939021.98507,202.0,0.10309,1.57198,0.09885,1.57509,-3.59802
2939035.49907,202.0,0.08153,1.65893,0.16187,1.66681,-5.57307
2939052.59708,202.0,0.06443,1.71932,0.26907,1.74025,-8.89446
2939074.1831,202.0,0.05102,1.70978,0.42423,1.76163,-13.93493
2939101.42611,202.0,0.04042,1.60864,0.55185,1.70067,-18.93471
2939135.92113,202.0,0.03192,1.44866,0.58326,1.56167,-21.93074
2939179.46916,202.0,0.02528,1.30174,0.47579,1.38597,-20.07759
2939234.53419,202.0,0.01999,1.26746,0.2241,1.28711,-10.02676
2953234.13369,203.0,20004.453,0.28688,-0.02759,0.28821,5.49424
2953234.27669,203.0,15829.126,0.29455,-0.00703,0.29464,1.36814
2953234.41869,203.0,12516.703,0.30239,0.01061,0.30258,-2.00877
2953234.56069,203.0,9909.4424,0.30921,0.02502,0.31022,-4.62598
2953234.72469,203.0,7835.48,0.31865,0.03827,0.32094,-6.84815
2953234.92569,203.0,6217.2461,0.32759,0.04999,0.33138,-8.67611
2953235.16369,203.0,4905.291,0.33959,0.06017,0.34488,-10.04675
2953235.40269,203.0,3881.2737,0.35046,0.07049,0.35748,-11.37298
2953235.64069,203.0,3070.9827,0.36545,0.07984,0.37407,-12.32424
2953235.87869,203.0,2430.7778,0.37842,0.08852,0.38863,-13.16574
2953236.11669,203.0,1923.1537,0.39429,0.09845,0.40639,-14.01973
2953236.35469,203.0,1522.4358,0.40893,0.10547,0.42231,-14.46205
2953236.59269,203.0,1203.8446,0.42533,0.11387,0.44031,-14.98854
2953236.83169,203.0,952.86591,0.44291,0.12349,0.45981,-15.57865
2953237.06969,203.0,754.27557,0.46219,0.13076,0.48033,-15.79677
2953237.30669,203.0,596.71857,0.48394,0.13911,0.50353,-16.03761
2953237.54469,203.0,471.96338,0.5059,0.14528,0.52634,-16.02294
2953237.78369,203.0,373.20856,0.52761,0.15273,0.54927,-16.14458
2953238.02069,203.0,295.47278,0.55138,0.16011,0.57416,-16.19193
2953238.26069,203.0,233.87738,0.57678,0.16785,0.60071,-16.22544
2953238.49869,203.0,185.05922,0.60118,0.17399,0.62585,-16.14114
2953238.73469,203.0,146.35823,0.62949,0.18081,0.65495,-16.02588
2953238.9707,203.0,115.77804,0.65744,0.18687,0.68348,-15.8668
2953239.2057,203.0,91.6721,0.6854,0.19375,0.71226,-15.78476
2953239.4507,203.0,72.51701,0.71366,0.19869,0.7408,-15.55792
2953239.6797,203.0,57.36816,0.74326,0.20616,0.77132,-15.50242
2953239.9167,203.0,45.3629,0.77403,0.213,0.80281,-15.38614
2953240.1487,203.0,35.93134,0.80259,0.21956,0.83208,-15.29977
2953240.3997,203.0,28.40909,0.83522,0.23053,0.86645,-15.42997
2953240.6137,203.0,22.48202,0.86994,0.24281,0.90319,-15.59489
2953240.8787,203.0,17.79613,0.90857,0.25383,0.94336,-15.60867
2953241.1307,203.0,14.06813,0.94875,0.26855,0.98602,-15.80437
2953241.3467,203.0,11.1448,0.99665,0.27619,1.03421,-15.48891
2953241.6137,203.0,8.81772,1.04935,0.2836,1.087,-15.12376
2953241.7927,203.0,6.97545,1.1,0.27834,1.13466,-14.19986
2953242.0107,203.0,5.5173,1.15194,0.27158,1.18352,-13.26572
2953242.2797,203.0,4.36941,1.20265,0.25394,1.22917,-11.92296
2953242.6147,203.0,3.45686,1.24968,0.24109,1.27273,-10.9196
2953243.0337,203.0,2.73547,1.28326,0.22367,1.30261,-9.88706
2953243.5587,203.0,2.16054,1.31069,0.20257,1.32625,-8.78573
2953244.2177,203.0,1.70952,1.33311,0.18047,1.34527,-7.70956
2953245.0457,203.0,1.35352,1.35385,0.15927,1.36318,-6.7097
2953246.0877,203.0,1.07079,1.37512,0.14123,1.38235,-5.86379
2953247.4017,203.0,0.84734,1.39882,0.12864,1.40472,-5.25425
2953249.0577,203.0,0.67072,1.421,0.12705,1.42666,-5.10915
2953251.1467,203.0,0.53067,1.43851,0.13691,1.44501,-5.43693
2953253.7827,203.0,0.41976,1.44274,0.15112,1.45063,-5.97974
2953257.11471,203.0,0.33183,1.43656,0.16038,1.44549,-6.37002
2953261.31971,203.0,0.26261,1.42646,0.15741,1.43511,-6.29726
2953266.62871,203.0,0.20791,1.42376,0.14136,1.43076,-5.67029
2953273.33272,203.0,0.16452,1.43849,0.11509,1.44308,-4.5744
2953281.80972,203.0,0.13007,1.48228,0.09108,1.48508,-3.51605
2953292.49973,203.0,0.10309,1.55771,0.08986,1.5603,-3.30143
2953306.01374,203.0,0.08153,1.65119,0.13706,1.65686,-4.74514
2953323.11075,203.0,0.06443,1.72865,0.23142,1.74407,-7.62513
2953344.69776,203.0,0.05102,1.75135,0.39005,1.79426,-12.55555
2953371.94077,203.0,0.04042,1.67876,0.54822,1.76601,-18.08519
2953406.43579,203.0,0.03192,1.52026,0.62949,1.64543,-22.49274
2953449.98282,203.0,0.02528,1.34082,0.5712,1.45742,-23.07443
2953505.04885,203.0,0.01999,1.23423,0.34971,1.28282,-15.81952
2967495.56128,204.0,20004.453,0.28598,-0.02882,0.28743,5.75494
2967495.70428,204.0,15829.126,0.29297,-0.0076,0.29307,1.48596
2967495.84628,204.0,12516.703,0.30253,0.00905,0.30266,-1.71427
2967495.98828,204.0,9909.4424,0.30928,0.02461,0.31025,-4.5498
2967496.15228,204.0,7835.48,0.31875,0.03915,0.32115,-7.00293
2967496.35328,204.0,6217.2461,0.32879,0.04979,0.33254,-8.61054
2967496.59128,204.0,4905.291,0.33996,0.06064,0.34532,-10.11412
2967496.82928,204.0,3881.2737,0.35072,0.07164,0.35796,-11.54519
2967497.06728,204.0,3070.9827,0.36385,0.08024,0.37259,-12.43614
2967497.30528,204.0,2430.7778,0.37859,0.0882,0.38873,-13.11423
2967497.54428,204.0,1923.1537,0.39263,0.0974,0.40453,-13.93236
2967497.78128,204.0,1522.4358,0.40911,0.10568,0.42254,-14.48387
2967498.02028,204.0,1203.8446,0.42566,0.11466,0.44083,-15.07579
2967498.25829,204.0,952.86591,0.44296,0.12219,0.45951,-15.42147
2967498.49729,204.0,754.27557,0.46352,0.12916,0.48118,-15.5702
2967498.73429,204.0,596.71857,0.48402,0.13922,0.50364,-16.04752
2967498.97129,204.0,471.96338,0.50479,0.14656,0.52564,-16.19027
2967499.21029,204.0,373.20856,0.52866,0.15347,0.55049,-16.18811
2967499.44829,204.0,295.47278,0.5526,0.1611,0.5756,-16.25343
2967499.68729,204.0,233.87738,0.57705,0.16776,0.60094,-16.21059
2967499.92529,204.0,185.05922,0.60268,0.17338,0.62712,-16.04925
2967500.16129,204.0,146.35823,0.62907,0.18167,0.65478,-16.1085
2967500.39829,204.0,115.77804,0.65692,0.18676,0.68295,-15.87017
2967500.63229,204.0,91.6721,0.68593,0.19331,0.71265,-15.73859
2967500.87729,204.0,72.51701,0.71425,0.19932,0.74154,-15.59214
2967501.10729,204.0,57.36816,0.74484,0.20605,0.77282,-15.46355
2967501.34329,204.0,45.3629,0.77465,0.21404,0.80367,-15.44566
2967501.57629,204.0,35.93134,0.80425,0.22044,0.83391,-15.32828
2967501.82629,204.0,28.40909,0.83648,0.231,0.86779,-15.43803
2967502.04029,204.0,22.48202,0.87082,0.24318,0.90414,-15.60287
2967502.30529,204.0,17.79613,0.90874,0.25464,0.94374,-15.65362
2967502.55729,204.0,14.06813,0.95255,0.26876,0.98974,-15.75633
2967502.77329,204.0,11.1448,0.99934,0.27568,1.03667,-15.42223
2967503.04129,204.0,8.81772,1.0522,0.28282,1.08954,-15.04482
2967503.21929,204.0,6.97545,1.1006,0.28095,1.13589,-14.32016
2967503.43729,204.0,5.5173,1.15461,0.27316,1.18648,-13.31029
2967503.70629,204.0,4.36941,1.20107,0.25507,1.22786,-11.9899
2967504.04129,204.0,3.45686,1.25237,0.23973,1.27511,-10.83644
2967504.46029,204.0,2.73547,1.28814,0.22479,1.3076,-9.89867
2967504.98529,204.0,2.16054,1.31538,0.20562,1.33136,-8.88468
2967505.64429,204.0,1.70952,1.33786,0.18367,1.35041,-7.817
2967506.47329,204.0,1.35352,1.35686,0.16261,1.36657,-6.83369
2967507.51629,204.0,1.07079,1.37519,0.14372,1.38268,-5.96629
2967508.83029,204.0,0.84734,1.39719,0.1283,1.40307,-5.24679
2967510.48529,204.0,0.67072,1.42005,0.12213,1.42529,-4.91539
2967512.57429,204.0,0.53067,1.44338,0.12719,1.44897,-5.03584
2967515.2113,204.0,0.41976,1.45684,0.14383,1.46392,-5.63847
2967518.5423,204.0,0.33183,1.456,0.16192,1.46498,-6.34555
2967522.7483,204.0,0.26261,1.44456,0.17082,1.45463,-6.74381
2967528.0563,204.0,0.20791,1.43159,0.164,1.44095,-6.53536
2967534.76031,204.0,0.16452,1.43093,0.14121,1.43788,-5.63603
2967543.23731,204.0,0.13007,1.45474,0.10911,1.45882,-4.28945
2967553.92732,204.0,0.10309,1.51429,0.08449,1.51664,-3.1935
2967567.44133,204.0,0.08153,1.61038,0.09473,1.61316,-3.3667
2967584.53934,204.0,0.06443,1.71222,0.15513,1.71924,-5.17696
2967606.12535,204.0,0.05102,1.79866,0.30093,1.82366,-9.49812
2967633.36837,204.0,0.04042,1.79365,0.4957,1.86089,-15.44882
2967667.86339,204.0,0.03192,1.67139,0.66476,1.79874,-21.68916
2967711.41141,204.0,0.02528,1.46231,0.71603,1.62821,-26.08907
2967766.47645,204.0,0.01999,1.25195,0.58941,1.38376,-25.21066
2981760.3007,205.0,20004.453,0.28537,-0.02715,0.28666,5.43546
2981760.4437,205.0,15829.126,0.29355,-0.00692,0.29363,1.35012
2981760.5857,205.0,12516.703,0.30053,0.00973,0.30068,-1.85516
2981760.7277,205.0,9909.4424,0.30874,0.02438,0.3097,-4.5145
2981760.8917,205.0,7835.48,0.31888,0.03754,0.32108,-6.71409
2981761.0927,205.0,6217.2461,0.32892,0.0501,0.33271,-8.66137
2981761.3307,205.0,4905.291,0.33949,0.06182,0.34507,-10.3202
2981761.5697,205.0,3881.2737,0.3514,0.07138,0.35858,-11.48289
2981761.8077,205.0,3070.9827,0.36396,0.07989,0.37263,-12.38011
2981762.0457,205.0,2430.7778,0.37785,0.08874,0.38813,-13.21702
2981762.2837,205.0,1923.1537,0.3932,0.0972,0.40504,-13.88493
2981762.5217,205.0,1522.4358,0.40895,0.10628,0.42254,-14.56854
2981762.7597,205.0,1203.8446,0.42513,0.11448,0.44027,-15.07147
2981762.9987,205.0,952.86591,0.44348,0.12172,0.45989,-15.34823
2981763.2367,205.0,754.27557,0.46252,0.13141,0.48083,-15.86084
2981763.4737,205.0,596.71857,0.48376,0.13837,0.50316,-15.96176
2981763.7117,205.0,471.96338,0.50544,0.14638,0.52621,-16.15135
2981763.9507,205.0,373.20856,0.52789,0.15629,0.55054,-16.49245
2981764.1877,205.0,295.47278,0.55271,0.16128,0.57576,-16.26675
2981764.4277,205.0,233.87738,0.57585,0.16853,0.60001,-16.31275
2981764.6657,205.0,185.05922,0.60458,0.17286,0.6288,-15.95595
2981764.9017,205.0,146.35823,0.62944,0.18084,0.6549,-16.02937
2981765.1377,205.0,115.77804,0.65621,0.18864,0.68279,-16.03823
2981765.3727,205.0,91.6721,0.68568,0.19412,0.71263,-15.80707
2981765.6177,205.0,72.51701,0.71455,0.20045,0.74213,-15.6702
2981765.8467,205.0,57.36816,0.74472,0.20676,0.77289,-15.51682
2981766.0837,205.0,45.3629,0.77573,0.21507,0.80499,-15.49568
2981766.3157,205.0,35.93134,0.80585,0.22241,0.83598,-15.42882
2981766.5657,205.0,28.40909,0.83567,0.22926,0.86654,-15.34105
2981766.7807,205.0,22.48202,0.87,0.24177,0.90297,-15.5305
2981767.0457,205.0,17.79613,0.90806,0.25571,0.94338,-15.72744
2981767.2977,205.0,14.06813,0.95282,0.2675,0.98966,-15.68213
2981767.51371,205.0,11.1448,0.99811,0.27617,1.03561,-15.4667
2981767.78071,205.0,8.81772,1.04977,0.28058,1.08662,-14.96398
2981767.95871,205.0,6.97545,1.10688,0.28449,1.14286,-14.41412
2981768.17671,205.0,5.5173,1.15388,0.27017,1.18509,-13.17788
2981768.44671,205.0,4.36941,1.20328,0.26094,1.23124,-12.23567
2981768.78171,205.0,3.45686,1.24598,0.23873,1.26864,-10.84662
2981769.19971,205.0,2.73547,1.2902,0.2174,1.30839,-9.56436
2981769.72471,205.0,2.16054,1.32266,0.20323,1.33818,-8.73521
2981770.38471,205.0,1.70952,1.34478,0.18781,1.35783,-7.95054
2981771.21271,205.0,1.35352,1.35962,0.17081,1.3703,-7.16067
2981772.25571,205.0,1.07079,1.37278,0.15386,1.38138,-6.39504
2981773.56971,205.0,0.84734,1.38669,0.13649,1.3934,-5.62148
2981775.22571,205.0,0.67072,1.40368,0.12201,1.40897,-4.96762
2981777.31371,205.0,0.53067,1.42712,0.11072,1.43141,-4.43611
2981779.95071,205.0,0.41976,1.45598,0.11251,1.46032,-4.41871
2981783.28171,205.0,0.33183,1.48203,0.13131,1.48784,-5.06314
2981787.48772,205.0,0.26261,1.49327,0.16246,1.50208,-6.20896
2981792.79572,205.0,0.20791,1.48488,0.19256,1.49732,-7.38879
2981799.50072,205.0,0.16452,1.46105,0.20816,1.47581,-8.10867
2981807.97673,205.0,0.13007,1.43595,0.19777,1.44951,-7.8418
2981818.66674,205.0,0.10309,1.4296,0.16146,1.43869,-6.44353
2981832.18074,205.0,0.08153,1.46455,0.11006,1.46868,-4.29783
2981849.27875,205.0,0.06443,1.54276,0.07447,1.54456,-2.76363
2981870.86477,205.0,0.05102,1.69107,0.07763,1.69286,-2.62842
2981898.10778,205.0,0.04042,1.86841,0.18607,1.87765,-5.68727
2981932.6038,205.0,0.03192,1.99288,0.41812,2.03627,-11.84918
2981976.15083,205.0,0.02528,1.97402,0.72176,2.10183,-20.08383
2982031.21586,205.0,0.01999,1.76541,0.99066,2.02437,-29.29893
2996028.29054,206.0,20004.453,0.28733,-0.0289,0.28878,5.74346
2996028.43354,206.0,15829.126,0.29317,-0.00692,0.29325,1.35198
2996028.57554,206.0,12516.703,0.30094,0.01009,0.30111,-1.91936
2996028.71754,206.0,9909.4424,0.30865,0.02527,0.30968,-4.67989
2996028.88154,206.0,7835.48,0.31971,0.0368,0.32182,-6.56532
2996029.08254,206.0,6217.2461,0.32842,0.04895,0.33205,-8.47728
2996029.32054,206.0,4905.291,0.33812,0.05991,0.34339,-10.04789
2996029.55954,206.0,3881.2737,0.35158,0.07082,0.35864,-11.38856
2996029.79754,206.0,3070.9827,0.36422,0.08062,0.37303,-12.48083
2996030.03554,206.0,2430.7778,0.37787,0.0884,0.38807,-13.16645
2996030.27354,206.0,1923.1537,0.39408,0.09858,0.40622,-14.04394
2996030.51154,206.0,1522.4358,0.40946,0.10606,0.42298,-14.52173
2996030.74954,206.0,1203.8446,0.42517,0.11498,0.44044,-15.13308
2996030.98854,206.0,952.86591,0.44308,0.12257,0.45972,-15.46363
2996031.22654,206.0,754.27557,0.46227,0.1327,0.48094,-16.0165
2996031.46354,206.0,596.71857,0.48325,0.13809,0.50259,-15.94767
2996031.70154,206.0,471.96338,0.50478,0.1462,0.52553,-16.15275
2996031.94054,206.0,373.20856,0.52719,0.153,0.54895,-16.18403
2996032.17854,206.0,295.47278,0.55141,0.15987,0.57412,-16.16793
2996032.41754,206.0,233.87738,0.57604,0.16727,0.59983,-16.19187
2996032.65554,206.0,185.05922,0.60219,0.17461,0.62699,-16.16978
2996032.89155,206.0,146.35823,0.62923,0.18027,0.65454,-15.98715
2996033.12755,206.0,115.77804,0.65666,0.1873,0.68285,-15.91996
2996033.36255,206.0,91.6721,0.68449,0.19401,0.71145,-15.82516
2996033.60755,206.0,72.51701,0.71417,0.1994,0.74149,-15.59996
2996033.83655,206.0,57.36816,0.74534,0.20598,0.77328,-15.44874
2996034.07355,206.0,45.3629,0.77355,0.2133,0.80242,-15.4157
2996034.30555,206.0,35.93134,0.80333,0.22041,0.83302,-15.34249
2996034.55555,206.0,28.40909,0.83709,0.23057,0.86826,-15.39986
2996034.77055,206.0,22.48202,0.87006,0.24314,0.90339,-15.61332
2996035.03555,206.0,17.79613,0.90768,0.25449,0.94268,-15.66244
2996035.28755,206.0,14.06813,0.95205,0.268,0.98905,-15.72197
2996035.50355,206.0,11.1448,0.99829,0.27684,1.03597,-15.49962
2996035.77055,206.0,8.81772,1.05079,0.2824,1.08808,-15.04296
2996035.94855,206.0,6.97545,1.09979,0.28164,1.13528,-14.36405
2996036.16755,206.0,5.5173,1.1547,0.27323,1.18659,-13.3127
2996036.43655,206.0,4.36941,1.20054,0.25628,1.22759,-12.05019
2996036.77155,206.0,3.45686,1.25196,0.23877,1.27453,-10.79753
2996037.19055,206.0,2.73547,1.2901,0.22367,1.30935,-9.8357
2996037.71555,206.0,2.16054,1.31649,0.20544,1.33243,-8.8697
2996038.37455,206.0,1.70952,1.3379,0.18509,1.35064,-7.8765
2996039.20355,206.0,1.35352,1.3563,0.16518,1.36632,-6.94369
2996040.24555,206.0,1.07079,1.37386,0.14527,1.38152,-6.03599
2996041.55955,206.0,0.84734,1.3939,0.12933,1.39989,-5.30076
2996043.21555,206.0,0.67072,1.4167,0.12077,1.42184,-4.8725
2996045.30455,206.0,0.53067,1.44234,0.12253,1.44754,-4.8557
2996047.94155,206.0,0.41976,1.46039,0.13839,1.46693,-5.41342
2996051.27256,206.0,0.33183,1.46382,0.15921,1.47245,-6.20732
2996055.47856,206.0,0.26261,1.45409,0.17403,1.46447,-6.82486
2996060.78656,206.0,0.20791,1.43848,0.17389,1.44895,-6.89284
2996067.49057,206.0,0.16452,1.43018,0.15605,1.43867,-6.2271
2996075.96757,206.0,0.13007,1.44291,0.12347,1.44818,-4.89077
2996086.65758,206.0,0.10309,1.49088,0.09047,1.49362,-3.47269
2996100.17159,206.0,0.08153,1.58117,0.08274,1.58334,-2.99556
2996117.2696,206.0,0.06443,1.69004,0.12482,1.69464,-4.224
2996138.85561,206.0,0.05102,1.80213,0.24932,1.81929,-7.87661
2996166.09862,206.0,0.04042,1.83943,0.44692,1.89294,-13.65634
2996200.59364,206.0,0.03192,1.75752,0.65369,1.87515,-20.40198
2996244.14167,206.0,0.02528,1.5567,0.76962,1.73656,-26.30757
2996299.2067,206.0,0.01999,1.30485,0.71768,1.4892,-28.81118
3010307.26247,207.0,20004.453,0.28653,-0.02768,0.28787,5.51847
3010307.40547,207.0,15829.126,0.29211,-0.00689,0.29219,1.35192
3010307.54747,207.0,12516.703,0.30081,0.01011,0.30098,-1.92539
3010307.68947,207.0,9909.4424,0.308,0.02467,0.30898,-4.58001
3010307.85347,207.0,7835.48,0.31771,0.03806,0.31998,-6.83171
3010308.05447,207.0,6217.2461,0.32848,0.05037,0.33231,-8.71827
3010308.29247,207.0,4905.291,0.33913,0.06008,0.34441,-10.04595
3010308.53147,207.0,3881.2737,0.35141,0.07058,0.35843,-11.35719
3010308.76947,207.0,3070.9827,0.36556,0.07986,0.37418,-12.32299
3010309.00747,207.0,2430.7778,0.37775,0.08751,0.38775,-13.0437
3010309.24547,207.0,1923.1537,0.39217,0.09823,0.40428,-14.06162
3010309.48347,207.0,1522.4358,0.40837,0.10585,0.42187,-14.5319
3010309.72147,207.0,1203.8446,0.42592,0.11364,0.44082,-14.93923
3010309.96047,207.0,952.86591,0.44209,0.12147,0.45848,-15.3638
3010310.19847,207.0,754.27557,0.46287,0.13001,0.48079,-15.68914
3010310.43547,207.0,596.71857,0.48244,0.13708,0.50153,-15.86217
3010310.67247,207.0,471.96338,0.5041,0.14489,0.52451,-16.03545
3010310.91247,207.0,373.20856,0.52621,0.15172,0.54764,-16.08413
3010311.14947,207.0,295.47278,0.55059,0.16016,0.57341,-16.21899
3010311.38847,207.0,233.87738,0.57517,0.16738,0.59904,-16.22566
3010311.62747,207.0,185.05922,0.60121,0.17348,0.62574,-16.0954
3010311.86347,207.0,146.35823,0.62713,0.17879,0.65212,-15.91253
3010312.09947,207.0,115.77804,0.65459,0.1849,0.6802,-15.77313
3010312.33447,207.0,91.6721,0.68205,0.19332,0.70892,-15.82456
3010312.57947,207.0,72.51701,0.71129,0.19762,0.73824,-15.52674
3010312.80847,207.0,57.36816,0.74118,0.20434,0.76883,-15.41329
3010313.04547,207.0,45.3629,0.77077,0.21144,0.79925,-15.34041
3010313.27747,207.0,35.93134,0.80104,0.22027,0.83078,-15.37499
3010313.52747,207.0,28.40909,0.83277,0.22957,0.86384,-15.41191
3010313.74247,207.0,22.48202,0.86454,0.24014,0.89728,-15.52367
3010314.00647,207.0,17.79613,0.9034,0.25382,0.93838,-15.69331
3010314.25947,207.0,14.06813,0.94819,0.265,0.98453,-15.61469
3010314.47547,207.0,11.1448,0.99283,0.27319,1.02973,-15.38469
3010314.74247,207.0,8.81772,1.04545,0.27838,1.08188,-14.91069
3010314.92047,207.0,6.97545,1.10351,0.28085,1.13868,-14.27889
3010315.13847,207.0,5.5173,1.14784,0.26815,1.17875,-13.14935
3010315.40847,207.0,4.36941,1.19654,0.25784,1.22401,-12.16074
3010315.74347,207.0,3.45686,1.23905,0.23457,1.26105,-10.72018
3010316.16147,207.0,2.73547,1.28157,0.21555,1.29958,-9.54747
3010316.68648,207.0,2.16054,1.31463,0.1999,1.32974,-8.64595
3010317.34648,207.0,1.70952,1.33538,0.18531,1.34817,-7.90042
3010318.17448,207.0,1.35352,1.35029,0.16835,1.36074,-7.1068
3010319.21748,207.0,1.07079,1.36306,0.15168,1.37147,-6.34971
3010320.53148,207.0,0.84734,1.37678,0.13517,1.3834,-5.60703
3010322.18648,207.0,0.67072,1.39283,0.12079,1.39805,-4.95646
3010324.27548,207.0,0.53067,1.41545,0.10988,1.41971,-4.43901
3010326.91248,207.0,0.41976,1.44521,0.11068,1.44944,-4.37932
3010330.24348,207.0,0.33183,1.47201,0.12929,1.47768,-5.01944
3010334.44949,207.0,0.26261,1.48441,0.16025,1.49304,-6.16136
3010339.75749,207.0,0.20791,1.47664,0.19173,1.48904,-7.39784
3010346.46149,207.0,0.16452,1.45314,0.20872,1.46805,-8.17365
3010354.9385,207.0,0.13007,1.42651,0.20046,1.44053,-7.99915
3010365.6285,207.0,0.10309,1.41772,0.16475,1.42726,-6.62861
3010379.14251,207.0,0.08153,1.45003,0.11292,1.45442,-4.45287
3010396.24052,207.0,0.06443,1.52786,0.07485,1.52969,-2.8046
3010417.82654,207.0,0.05102,1.67596,0.07454,1.67762,-2.54671
3010445.06955,207.0,0.04042,1.85483,0.17886,1.86343,-5.50809
3010479.56457,207.0,0.03192,1.98565,0.40645,2.02682,-11.56831
3010523.1126,207.0,0.02528,1.97513,0.71186,2.0995,-19.81971
3010578.17763,207.0,0.01999,1.77655,0.99418,2.03581,-29.23182
3024578.91854,208.0,20004.453,0.28598,-0.02779,0.28733,5.55016
3024579.06154,208.0,15829.126,0.29323,-0.00707,0.29331,1.38154
3024579.20354,208.0,12516.703,0.30069,0.01036,0.30087,-1.97361
3024579.34554,208.0,9909.4424,0.31096,0.02544,0.312,-4.67736
3024579.50954,208.0,7835.48,0.31898,0.03847,0.32129,-6.87693
3024579.71054,208.0,6217.2461,0.32914,0.04943,0.33283,-8.54046
3024579.94854,208.0,4905.291,0.3393,0.06017,0.34459,-10.05677
3024580.18654,208.0,3881.2737,0.35033,0.0706,0.35737,-11.39332
3024580.42454,208.0,3070.9827,0.36292,0.0798,0.37159,-12.40054
3024580.66254,208.0,2430.7778,0.37776,0.08787,0.38785,-13.09436
3024580.90054,208.0,1923.1537,0.39242,0.09671,0.40416,-13.84438
3024581.13854,208.0,1522.4358,0.40866,0.10517,0.42197,-14.43247
3024581.37654,208.0,1203.8446,0.42551,0.11496,0.44076,-15.11886
3024581.61554,208.0,952.86591,0.44337,0.12145,0.45971,-15.31927
3024581.85354,208.0,754.27557,0.46103,0.13197,0.47955,-15.97392
3024582.09054,208.0,596.71857,0.48256,0.13807,0.50193,-15.96659
3024582.32854,208.0,471.96338,0.50404,0.14433,0.5243,-15.97927
3024582.56754,208.0,373.20856,0.5272,0.15174,0.5486,-16.05746
3024582.80454,208.0,295.47278,0.55134,0.15925,0.57388,-16.11101
3024583.04354,208.0,233.87738,0.57502,0.16686,0.59874,-16.18165
3024583.28154,208.0,185.05922,0.60127,0.17248,0.62552,-16.00628
3024583.51854,208.0,146.35823,0.62845,0.17954,0.65359,-15.94374
3024583.75454,208.0,115.77804,0.65482,0.1853,0.68054,-15.80035
3024583.98854,208.0,91.6721,0.68216,0.19066,0.7083,-15.61563
3024584.23454,208.0,72.51701,0.71142,0.19803,0.73846,-15.55513
3024584.46354,208.0,57.36816,0.74135,0.20477,0.76911,-15.44101
3024584.69954,208.0,45.3629,0.77032,0.21054,0.79857,-15.28639
3024584.93254,208.0,35.93134,0.80053,0.2189,0.82992,-15.29335
3024585.18254,208.0,28.40909,0.8305,0.22961,0.86165,-15.4549
3024585.39654,208.0,22.48202,0.8651,0.24152,0.89818,-15.5989
3024585.66154,208.0,17.79613,0.90441,0.25244,0.93898,-15.59558
3024585.91454,208.0,14.06813,0.94582,0.26496,0.98224,-15.64977
3024586.13054,208.0,11.1448,0.99406,0.276,1.03166,-15.5171
3024586.39754,208.0,8.81772,1.04408,0.27935,1.0808,-14.97899
3024586.57554,208.0,6.97545,1.09556,0.27497,1.12954,-14.08912
3024586.79355,208.0,5.5173,1.14985,0.27404,1.18206,-13.40494
3024587.06355,208.0,4.36941,1.19347,0.25683,1.22079,-12.14453
