Repository: SebaVillagra00/ICM2985-SOH-IPRE

## Data University of Cambridge (EIS Cambridge)
Data publicada en "Identifying degradation patterns of lithium ion batteries from impedance spectroscopy using machine learning" (Zhang, Tang, Zhang, Wang, Stimming & Lee, 2020) https://www.nature.com/articles/s41467-020-15235-7.

Carpeta contiene:
* Paper de Nature Comunications (IF: 16.6).
* Data frames para IOS.
* Data frames para Windows.

Cada Data frame está contenido en un archivo .txt con las siguientes columnas:
* time/s: tiempo en que se mide la muestra.
* cycle number: ciclo de carga de la batería.
* freq/Hz: frecuencia de la señal de input.
* Re(Z)/Ohm: Parte resistiva de la impedancia.
* Im(Z)/Ohm: Parte reactiva de la impedancia.

File: EIS Cambridge/EIS csv/EIS_state_III_25C02.csv (part 20 of 23)
time/s,cycle number,freq/Hz,Re(Z)/Ohm,-Im(Z)/Ohm,|Z|/Ohm,Phase(Z)/deg
3024587.39855,208.0,3.45686,1.23752,0.23829,1.26026,-10.89919
3024587.81655,208.0,2.73547,1.27359,0.21561,1.29171,-9.60853
3024588.34255,208.0,2.16054,1.30661,0.19216,1.32066,-8.36624
3024589.00155,208.0,1.70952,1.33861,0.17455,1.34994,-7.42903
3024589.82955,208.0,1.35352,1.36067,0.16573,1.37073,-6.94436
3024590.87255,208.0,1.07079,1.37368,0.15844,1.38279,-6.57933
3024592.18655,208.0,0.84734,1.38044,0.15137,1.38872,-6.25754
3024593.84255,208.0,0.67072,1.38594,0.1416,1.39316,-5.83352
3024595.93055,208.0,0.53067,1.39298,0.12685,1.39875,-5.20332
3024598.56755,208.0,0.41976,1.4071,0.11134,1.4115,-4.52433
3024601.89955,208.0,0.33183,1.4335,0.09871,1.43689,-3.93924
3024606.10456,208.0,0.26261,1.47179,0.10076,1.47524,-3.91628
3024611.41256,208.0,0.20791,1.5128,0.12522,1.51797,-4.73191
3024618.11756,208.0,0.16452,1.54049,0.17429,1.55031,-6.45486
3024626.59357,208.0,0.13007,1.53842,0.23543,1.55633,-8.70082
3024637.28358,208.0,0.10309,1.50209,0.28447,1.52879,-10.72397
3024650.79758,208.0,0.08153,1.44627,0.2958,1.47621,-11.55917
3024667.89559,208.0,0.06443,1.40276,0.27046,1.42859,-10.91292
3024689.48161,208.0,0.05102,1.39887,0.18341,1.41084,-7.46944
3024716.72462,208.0,0.04042,1.48569,0.07424,1.48755,-2.86084
3024751.21964,208.0,0.03192,1.69052,0.00546,1.69052,-0.1851
3024794.76767,208.0,0.02528,1.99602,0.07043,1.99726,-2.02091
3024849.8327,208.0,0.01999,2.31498,0.3543,2.34194,-8.70142
3038850.64421,209.0,20004.453,0.28664,-0.02822,0.28803,5.62308
3038850.78721,209.0,15829.126,0.29289,-0.00728,0.29298,1.42409
3038850.92921,209.0,12516.703,0.30266,0.00983,0.30282,-1.86004
3038851.07121,209.0,9909.4424,0.30975,0.02377,0.31066,-4.38772
3038851.23521,209.0,7835.48,0.3186,0.03802,0.32086,-6.80469
3038851.43621,209.0,6217.2461,0.32799,0.04996,0.33177,-8.66054
3038851.67421,209.0,4905.291,0.34029,0.0612,0.34575,-10.19479
3038851.91321,209.0,3881.2737,0.35266,0.07028,0.3596,-11.27022
3038852.15121,209.0,3070.9827,0.36359,0.07998,0.37228,-12.4059
3038852.38921,209.0,2430.7778,0.37774,0.08811,0.38788,-13.13054
3038852.62721,209.0,1923.1537,0.39293,0.09716,0.40477,-13.88861
3038852.86521,209.0,1522.4358,0.40758,0.10689,0.42136,-14.69592
3038853.10321,209.0,1203.8446,0.42414,0.11309,0.43895,-14.93038
3038853.34221,209.0,952.86591,0.44291,0.12232,0.45949,-15.43837
3038853.58021,209.0,754.27557,0.46217,0.12998,0.4801,-15.70851
3038853.81721,209.0,596.71857,0.48298,0.13824,0.50238,-15.97218
3038854.05421,209.0,471.96338,0.50372,0.14512,0.52421,-16.07142
3038854.29421,209.0,373.20856,0.52741,0.15271,0.54907,-16.14866
3038854.53122,209.0,295.47278,0.5508,0.15987,0.57353,-16.18551
3038854.77122,209.0,233.87738,0.57491,0.16699,0.59867,-16.19609
3038855.00922,209.0,185.05922,0.601,0.17249,0.62526,-16.0135
3038855.24522,209.0,146.35823,0.62733,0.17905,0.65238,-15.92961
3038855.48122,209.0,115.77804,0.65454,0.18507,0.68021,-15.78834
3038855.71622,209.0,91.6721,0.68395,0.19122,0.71018,-15.62032
3038855.96122,209.0,72.51701,0.7123,0.19721,0.7391,-15.47576
3038856.19022,209.0,57.36816,0.73996,0.20496,0.76782,-15.48226
3038856.42722,209.0,45.3629,0.77028,0.20925,0.79819,-15.19784
3038856.65922,209.0,35.93134,0.80095,0.21969,0.83053,-15.33812
3038856.90922,209.0,28.40909,0.83198,0.22957,0.86308,-15.42567
3038857.12422,209.0,22.48202,0.86682,0.24168,0.89988,-15.57927
3038857.38922,209.0,17.79613,0.90461,0.25342,0.93944,-15.64982
3038857.64122,209.0,14.06813,0.9461,0.26416,0.98229,-15.60031
3038857.85722,209.0,11.1448,0.99598,0.27394,1.03297,-15.37894
3038858.12422,209.0,8.81772,1.04416,0.27968,1.08097,-14.99488
3038858.30222,209.0,6.97545,1.09635,0.27988,1.13151,-14.321
3038858.52122,209.0,5.5173,1.1528,0.26752,1.18344,-13.06495
3038858.79022,209.0,4.36941,1.19745,0.26162,1.22569,-12.32456
3038859.12522,209.0,3.45686,1.24022,0.23968,1.26317,-10.93785
3038859.54422,209.0,2.73547,1.27565,0.2184,1.29421,-9.71517
3038860.06922,209.0,2.16054,1.30577,0.19553,1.32033,-8.51641
3038860.72822,209.0,1.70952,1.3341,0.17288,1.34526,-7.38368
3038861.55622,209.0,1.35352,1.36164,0.15806,1.37079,-6.62115
3038862.59922,209.0,1.07079,1.38353,0.15122,1.39177,-6.23763
3038863.91322,209.0,0.84734,1.39616,0.15113,1.40431,-6.17808
3038865.56922,209.0,0.67072,1.40211,0.14982,1.41009,-6.09892
3038867.65822,209.0,0.53067,1.40161,0.14347,1.40893,-5.84462
3038870.29422,209.0,0.41976,1.40394,0.13176,1.41011,-5.36148
3038873.62623,209.0,0.33183,1.41361,0.11561,1.41833,-4.67527
3038877.83123,209.0,0.26261,1.43781,0.09963,1.44125,-3.96405
3038883.13923,209.0,0.20791,1.47893,0.09371,1.48189,-3.62575
3038889.84424,209.0,0.16452,1.5326,0.11284,1.53675,-4.21093
3038898.32024,209.0,0.13007,1.57978,0.16635,1.58851,-6.01111
3038909.01125,209.0,0.10309,1.59739,0.2468,1.61634,-8.7828
3038922.52426,209.0,0.08153,1.56733,0.32897,1.60148,-11.85375
3038939.62227,209.0,0.06443,1.50932,0.38491,1.55763,-14.30661
3038961.20928,209.0,0.05102,1.41976,0.37089,1.46741,-14.64037
3038988.45129,209.0,0.04042,1.36744,0.2786,1.39554,-11.51558
3039022.94732,209.0,0.03192,1.41151,0.1248,1.41701,-5.05269
3039066.49434,209.0,0.02528,1.61103,-0.02626,1.61124,0.93373
3039121.56037,209.0,0.01999,1.9891,-0.06726,1.99024,1.93655
3053110.13239,210.0,20004.453,0.28624,-0.02883,0.28769,5.75122
3053110.27539,210.0,15829.126,0.29337,-0.00808,0.29349,1.57678
3053110.41739,210.0,12516.703,0.30117,0.00962,0.30133,-1.82942
3053110.55939,210.0,9909.4424,0.31001,0.02506,0.31102,-4.62196
3053110.72339,210.0,7835.48,0.32015,0.03853,0.32246,-6.8622
3053110.92439,210.0,6217.2461,0.32868,0.04985,0.33244,-8.62488
3053111.16139,210.0,4905.291,0.34045,0.06094,0.34587,-10.14795
3053111.40039,210.0,3881.2737,0.35071,0.06815,0.35727,-10.99679
3053111.63839,210.0,3070.9827,0.36305,0.07882,0.37151,-12.24936
3053111.87639,210.0,2430.7778,0.37862,0.088,0.38871,-13.08456
3053112.11439,210.0,1923.1537,0.39269,0.09769,0.40466,-13.97047
3053112.35239,210.0,1522.4358,0.40936,0.10465,0.42252,-14.34043
3053112.59039,210.0,1203.8446,0.424,0.11344,0.43891,-14.97828
3053112.82939,210.0,952.86591,0.44242,0.12213,0.45897,-15.43275
3053113.06739,210.0,754.27557,0.46238,0.13036,0.4804,-15.74474
3053113.30439,210.0,596.71857,0.48137,0.13783,0.50072,-15.97744
3053113.54239,210.0,471.96338,0.50368,0.14531,0.52422,-16.09311
3053113.78139,210.0,373.20856,0.52693,0.15369,0.54889,-16.26011
3053114.01839,210.0,295.47278,0.55099,0.15939,0.57358,-16.13438
3053114.25839,210.0,233.87738,0.57486,0.16777,0.59884,-16.26967
3053114.49639,210.0,185.05922,0.60047,0.17424,0.62524,-16.18162
3053114.73239,210.0,146.35823,0.62706,0.18089,0.65263,-16.09147
3053114.96839,210.0,115.77804,0.65521,0.18575,0.68103,-15.82799
3053115.20339,210.0,91.6721,0.68297,0.19363,0.70989,-15.82855
3053115.44839,210.0,72.51701,0.71164,0.19745,0.73853,-15.50676
3053115.67739,210.0,57.36816,0.74143,0.20576,0.76945,-15.50985
3053115.91439,210.0,45.3629,0.77306,0.21184,0.80156,-15.3246
3053116.14639,210.0,35.93134,0.8015,0.22075,0.83134,-15.39896
3053116.39639,210.0,28.40909,0.83278,0.22889,0.86367,-15.36851
3053116.61139,210.0,22.48202,0.86801,0.24175,0.90105,-15.56331
3053116.87639,210.0,17.79613,0.90367,0.25414,0.93873,-15.70752
3053117.12839,210.0,14.06813,0.94896,0.26525,0.98533,-15.61669
3053117.34439,210.0,11.1448,0.99556,0.27445,1.03269,-15.41211
3053117.61139,210.0,8.81772,1.04627,0.27999,1.08308,-14.98179
3053117.78939,210.0,6.97545,1.10329,0.28316,1.13905,-14.39406
3053118.00839,210.0,5.5173,1.15123,0.27064,1.18261,-13.2293
3053118.27739,210.0,4.36941,1.1987,0.26061,1.2267,-12.266
3053118.6124,210.0,3.45686,1.24279,0.23685,1.26516,-10.79019
3053119.0314,210.0,2.73547,1.28571,0.21788,1.30404,-9.61796
3053119.5564,210.0,2.16054,1.31897,0.20286,1.33448,-8.7438
3053120.2154,210.0,1.70952,1.33934,0.18743,1.3524,-7.96622
3053121.0434,210.0,1.35352,1.35533,0.17088,1.36606,-7.18597
3053122.0864,210.0,1.07079,1.36829,0.15336,1.37685,-6.39522
3053123.4004,210.0,0.84734,1.38215,0.13586,1.38882,-5.61398
3053125.0564,210.0,0.67072,1.39963,0.12173,1.40492,-4.97052
3053127.1454,210.0,0.53067,1.42297,0.11069,1.42727,-4.44795
3053129.7814,210.0,0.41976,1.45224,0.1128,1.45661,-4.44124
3053133.1134,210.0,0.33183,1.47781,0.13204,1.4837,-5.10576
3053137.31841,210.0,0.26261,1.48824,0.16293,1.49714,-6.24762
3053142.62741,210.0,0.20791,1.47944,0.19254,1.49192,-7.41492
3053149.33141,210.0,0.16452,1.45553,0.2071,1.47019,-8.09782
3053157.80742,210.0,0.13007,1.43103,0.19615,1.44441,-7.80476
3053168.49842,210.0,0.10309,1.42578,0.15864,1.43458,-6.34911
3053182.01143,210.0,0.08153,1.46237,0.10793,1.46635,-4.22116
3053199.10944,210.0,0.06443,1.54257,0.07348,1.54432,-2.72739
3053220.69646,210.0,0.05102,1.69117,0.08105,1.69311,-2.74366
3053247.93847,210.0,0.04042,1.86552,0.19314,1.87549,-5.91093
3053282.43449,210.0,0.03192,1.98623,0.42522,2.03123,-12.08375
3053325.98152,210.0,0.02528,1.96305,0.72423,2.09238,-20.25058
3053381.04755,210.0,0.01999,1.75371,0.98975,2.01373,-29.43948
3067381.35926,211.0,20004.453,0.28585,-0.02825,0.28724,5.64395
3067381.50126,211.0,15829.126,0.29191,-0.00749,0.292,1.47051
3067381.64326,211.0,12516.703,0.30093,0.01011,0.3011,-1.92484
3067381.78526,211.0,9909.4424,0.31033,0.02479,0.31132,-4.56695
3067381.94926,211.0,7835.48,0.31917,0.03948,0.3216,-7.05078
3067382.15026,211.0,6217.2461,0.32944,0.05035,0.33327,-8.69013
3067382.38826,211.0,4905.291,0.34013,0.06105,0.34557,-10.17634
3067382.62626,211.0,3881.2737,0.35,0.06982,0.35689,-11.28193
3067382.86526,211.0,3070.9827,0.36417,0.079,0.37264,-12.24021
3067383.10326,211.0,2430.7778,0.37783,0.08776,0.38789,-13.07641
3067383.34126,211.0,1923.1537,0.39202,0.09602,0.40361,-13.76285
3067383.57926,211.0,1522.4358,0.40766,0.10606,0.42123,-14.583
3067383.81726,211.0,1203.8446,0.42505,0.11428,0.44015,-15.04822
3067384.05526,211.0,952.86591,0.44371,0.12144,0.46003,-15.30684
3067384.29426,211.0,754.27557,0.46219,0.13001,0.48012,-15.71141
3067384.53126,211.0,596.71857,0.48301,0.13728,0.50214,-15.86603
3067384.76926,211.0,471.96338,0.5033,0.1448,0.52372,-16.05097
3067385.00826,211.0,373.20856,0.52711,0.15378,0.54908,-16.2646
3067385.24526,211.0,295.47278,0.55235,0.16112,0.57537,-16.26138
3067385.48526,211.0,233.87738,0.57428,0.16721,0.59813,-16.23379
3067385.72326,211.0,185.05922,0.60167,0.17374,0.62625,-16.10655
3067385.95926,211.0,146.35823,0.62792,0.17979,0.65315,-15.97806
3067386.19526,211.0,115.77804,0.65488,0.18574,0.68071,-15.83499
3067386.43026,211.0,91.6721,0.6841,0.192,0.71053,-15.67744
3067386.67526,211.0,72.51701,0.71208,0.19821,0.73915,-15.55495
3067386.90426,211.0,57.36816,0.7401,0.20379,0.76764,-15.3954
3067387.14126,211.0,45.3629,0.77199,0.21199,0.80057,-15.35522
3067387.37326,211.0,35.93134,0.80123,0.21931,0.8307,-15.30762
3067387.62326,211.0,28.40909,0.83299,0.22996,0.86415,-15.43287
3067387.83826,211.0,22.48202,0.868,0.24189,0.90108,-15.57167
3067388.10326,211.0,17.79613,0.9045,0.25382,0.93944,-15.67486
3067388.35526,211.0,14.06813,0.94686,0.26543,0.98336,-15.65939
3067388.57126,211.0,11.1448,0.99404,0.2738,1.03106,-15.39971
3067388.83826,211.0,8.81772,1.0448,0.28341,1.08256,-15.17687
3067389.01726,211.0,6.97545,1.1008,0.27749,1.13524,-14.14837
3067389.23526,211.0,5.5173,1.14661,0.27002,1.17797,-13.25128
3067389.50426,211.0,4.36941,1.20502,0.25766,1.23226,-12.06958
3067389.83926,211.0,3.45686,1.24551,0.24514,1.26941,-11.13437
3067390.25826,211.0,2.73547,1.27807,0.22347,1.29746,-9.91778
3067390.78326,211.0,2.16054,1.30841,0.2004,1.32367,-8.70809
3067391.44226,211.0,1.70952,1.33285,0.17829,1.34472,-7.61902
3067392.27126,211.0,1.35352,1.35631,0.1573,1.3654,-6.61523
3067393.31326,211.0,1.07079,1.38129,0.1422,1.38859,-5.87757
3067394.62727,211.0,0.84734,1.40404,0.13664,1.41067,-5.55853
3067396.28327,211.0,0.67072,1.42062,0.13995,1.4275,-5.6264
3067398.37227,211.0,0.53067,1.42742,0.14822,1.4351,-5.92837
3067401.00927,211.0,0.41976,1.42464,0.1526,1.43279,-6.11405
3067404.34027,211.0,0.33183,1.41913,0.14797,1.42682,-5.95268
3067408.54527,211.0,0.26261,1.41932,0.13294,1.42554,-5.35105
3067413.85428,211.0,0.20791,1.43462,0.11097,1.4389,-4.42298
3067420.55728,211.0,0.16452,1.47232,0.09274,1.47524,-3.60436
3067429.03429,211.0,0.13007,1.53552,0.09408,1.5384,-3.50605
3067439.72429,211.0,0.10309,1.6104,0.13544,1.61609,-4.80753
3067453.2383,211.0,0.08153,1.66839,0.2266,1.68371,-7.73453
3067470.33531,211.0,0.06443,1.68506,0.34143,1.71931,-11.45416
3067491.92232,211.0,0.05102,1.61858,0.4618,1.68317,-15.9242
3067519.16534,211.0,0.04042,1.49439,0.5142,1.58038,-18.98754
3067553.66036,211.0,0.03192,1.36242,0.45416,1.43612,-18.4358
3067597.20839,211.0,0.02528,1.3102,0.27529,1.3388,-11.86586
3067652.27342,211.0,0.01999,1.42948,0.01428,1.42955,-0.57239
3081649.4983,212.0,20004.453,0.28555,-0.02778,0.2869,5.55604
3081649.6413,212.0,15829.126,0.29264,-0.00792,0.29275,1.55002
3081649.7833,212.0,12516.703,0.30022,0.01032,0.30039,-1.96893
3081649.9253,212.0,9909.4424,0.30721,0.02559,0.30828,-4.76194
3081650.0893,212.0,7835.48,0.3183,0.03822,0.32059,-6.84735
3081650.2903,212.0,6217.2461,0.32911,0.05006,0.3329,-8.64888
3081650.5283,212.0,4905.291,0.33985,0.06133,0.34534,-10.23043
3081650.7663,212.0,3881.2737,0.35037,0.06906,0.35711,-11.1499
3081651.0043,212.0,3070.9827,0.36436,0.07942,0.37291,-12.29596
3081651.2433,212.0,2430.7778,0.37775,0.08846,0.38796,-13.17951
3081651.4813,212.0,1923.1537,0.39285,0.09671,0.40458,-13.82958
3081651.7193,212.0,1522.4358,0.40772,0.10609,0.42129,-14.58568
3081651.9573,212.0,1203.8446,0.42501,0.1143,0.44011,-15.05297
3081652.1963,212.0,952.86591,0.44349,0.12238,0.46006,-15.42699
3081652.4343,212.0,754.27557,0.46216,0.12988,0.48006,-15.69665
3081652.6713,212.0,596.71857,0.48208,0.13691,0.50114,-15.85447
3081652.9083,212.0,471.96338,0.50338,0.14589,0.5241,-16.16222
3081653.1483,212.0,373.20856,0.52638,0.15267,0.54807,-16.17436
3081653.3853,212.0,295.47278,0.55124,0.15795,0.57342,-15.9892
3081653.6253,212.0,233.87738,0.57579,0.16637,0.59934,-16.11657
3081653.8633,212.0,185.05922,0.60095,0.17315,0.6254,-16.07274
3081654.0993,212.0,146.35823,0.62793,0.17864,0.65285,-15.88032
3081654.3353,212.0,115.77804,0.65515,0.18593,0.68102,-15.84372
3081654.5693,212.0,91.6721,0.68338,0.19103,0.70957,-15.61802
3081654.8153,212.0,72.51701,0.71188,0.1981,0.73893,-15.55093
3081655.0443,212.0,57.36816,0.74029,0.20402,0.76789,-15.40772
3081655.28031,212.0,45.3629,0.7706,0.21141,0.79908,-15.34141
3081655.51331,212.0,35.93134,0.8013,0.21883,0.83065,-15.27433
3081655.76331,212.0,28.40909,0.83279,0.23059,0.86412,-15.47699
3081655.97731,212.0,22.48202,0.86707,0.24222,0.90027,-15.60792
3081656.24231,212.0,17.79613,0.90392,0.25427,0.939,-15.71134
3081656.49531,212.0,14.06813,0.94639,0.26555,0.98294,-15.67366
3081656.71131,212.0,11.1448,0.99502,0.27426,1.03213,-15.41014
3081656.97831,212.0,8.81772,1.04314,0.28136,1.08042,-15.09464
3081657.15631,212.0,6.97545,1.09833,0.27997,1.13345,-14.30051
3081657.37431,212.0,5.5173,1.15099,0.2683,1.18185,-13.12174
3081657.64431,212.0,4.36941,1.20106,0.26323,1.22956,-12.36173
3081657.97931,212.0,3.45686,1.24096,0.24397,1.26471,-11.12255
3081658.39731,212.0,2.73547,1.27831,0.22229,1.29749,-9.86491
3081658.92331,212.0,2.16054,1.30862,0.19904,1.32367,-8.64854
3081659.58231,212.0,1.70952,1.33544,0.17512,1.34687,-7.47071
3081660.41031,212.0,1.35352,1.36259,0.15766,1.37168,-6.60025
3081661.45331,212.0,1.07079,1.38606,0.14918,1.39407,-6.14315
3081662.76731,212.0,0.84734,1.40272,0.14761,1.41046,-6.00701
3081664.42331,212.0,0.67072,1.41133,0.14912,1.41918,-6.03156
3081666.51231,212.0,0.53067,1.41138,0.14812,1.41913,-5.99106
3081669.14831,212.0,0.41976,1.40995,0.14043,1.41692,-5.68805
3081672.48032,212.0,0.33183,1.41441,0.12592,1.42001,-5.08754
3081676.68532,212.0,0.26261,1.43105,0.10734,1.43507,-4.28964
3081681.99432,212.0,0.20791,1.46587,0.09375,1.46887,-3.65919
3081688.69833,212.0,0.16452,1.51921,0.09877,1.52242,-3.71981
3081697.17433,212.0,0.13007,1.57828,0.13828,1.58432,-5.00723
3081707.86534,212.0,0.10309,1.61849,0.21487,1.63269,-7.56248
3081721.37834,212.0,0.08153,1.61335,0.31154,1.64315,-10.92931
3081738.47635,212.0,0.06443,1.57033,0.39393,1.61899,-14.08233
3081760.06337,212.0,0.05102,1.4712,0.42215,1.53057,-16.01038
3081787.30538,212.0,0.04042,1.38135,0.36448,1.42863,-14.78103
3081821.8014,212.0,0.03192,1.36154,0.21836,1.37894,-9.11148
3081865.34843,212.0,0.02528,1.48711,0.02977,1.48741,-1.14689
3081920.41446,212.0,0.01999,1.81174,-0.10947,1.81504,3.45791
3095931.86985,213.0,20004.453,0.28668,-0.0285,0.28809,5.67653
3095932.01285,213.0,15829.126,0.29406,-0.00638,0.29412,1.24331
3095932.15485,213.0,12516.703,0.30018,0.01055,0.30037,-2.01224
3095932.29685,213.0,9909.4424,0.30945,0.02407,0.31038,-4.44712
3095932.46086,213.0,7835.48,0.31926,0.0381,0.32152,-6.80493
3095932.66186,213.0,6217.2461,0.32797,0.04908,0.33162,-8.5119
3095932.89986,213.0,4905.291,0.33943,0.05934,0.34458,-9.91604
3095933.13786,213.0,3881.2737,0.35046,0.06975,0.35733,-11.25694
3095933.37586,213.0,3070.9827,0.36361,0.07972,0.37225,-12.36562
3095933.61386,213.0,2430.7778,0.37666,0.08756,0.3867,-13.08673
3095933.85286,213.0,1923.1537,0.39268,0.09638,0.40434,-13.7894
3095934.08986,213.0,1522.4358,0.40854,0.10544,0.42192,-14.47155
3095934.32886,213.0,1203.8446,0.42621,0.11232,0.44076,-14.76366
3095934.56686,213.0,952.86591,0.44213,0.12143,0.4585,-15.357
3095934.80586,213.0,754.27557,0.46164,0.12892,0.4793,-15.60325
3095935.04286,213.0,596.71857,0.48091,0.13651,0.49991,-15.84718
3095935.27986,213.0,471.96338,0.50379,0.14439,0.52407,-15.99302
3095935.51886,213.0,373.20856,0.52453,0.15205,0.54613,-16.16618
3095935.75686,213.0,295.47278,0.55034,0.15922,0.57291,-16.13577
3095935.99586,213.0,233.87738,0.5737,0.16534,0.59705,-16.07722
3095936.23386,213.0,185.05922,0.59987,0.172,0.62404,-15.99897
3095936.46986,213.0,146.35823,0.62644,0.17818,0.65129,-15.87775
3095936.70686,213.0,115.77804,0.65396,0.18473,0.67955,-15.77362
3095936.94086,213.0,91.6721,0.68146,0.19141,0.70783,-15.68881
3095937.18586,213.0,72.51701,0.71022,0.19698,0.73703,-15.50163
3095937.41586,213.0,57.36816,0.73978,0.20392,0.76737,-15.41064
3095937.65186,213.0,45.3629,0.76792,0.20991,0.79609,-15.28812
3095937.88486,213.0,35.93134,0.79795,0.21824,0.82726,-15.29645
3095938.13486,213.0,28.40909,0.82877,0.22856,0.85971,-15.41761
3095938.34886,213.0,22.48202,0.86325,0.24099,0.89626,-15.59791
3095938.61386,213.0,17.79613,0.90199,0.25216,0.93658,-15.61866
3095938.86586,213.0,14.06813,0.94344,0.26463,0.97985,-15.6683
3095939.08186,213.0,11.1448,0.99008,0.27637,1.02793,-15.59658
3095939.34986,213.0,8.81772,1.04048,0.27909,1.07726,-15.01518
3095939.52786,213.0,6.97545,1.09263,0.27653,1.12708,-14.20279
3095939.74586,213.0,5.5173,1.1489,0.27175,1.1806,-13.30745
3095940.01486,213.0,4.36941,1.19093,0.25649,1.21824,-12.15435
3095940.34986,213.0,3.45686,1.23444,0.23836,1.25724,-10.92886
3095940.76886,213.0,2.73547,1.27071,0.21686,1.28908,-9.68464
3095941.29386,213.0,2.16054,1.30374,0.19219,1.31783,-8.38575
3095941.95286,213.0,1.70952,1.33486,0.17463,1.34623,-7.45334
3095942.78086,213.0,1.35352,1.35877,0.16466,1.36871,-6.90956
3095943.82386,213.0,1.07079,1.37302,0.15808,1.38209,-6.56776
3095945.13786,213.0,0.84734,1.38005,0.15178,1.38837,-6.27645
3095946.79386,213.0,0.67072,1.38466,0.14364,1.39209,-5.92242
3095948.88286,213.0,0.53067,1.39093,0.12918,1.39692,-5.30614
3095951.51887,213.0,0.41976,1.40301,0.11379,1.40761,-4.63692
3095954.85087,213.0,0.33183,1.4264,0.10064,1.42995,-4.03598
3095959.05687,213.0,0.26261,1.46355,0.0979,1.46682,-3.82678
3095964.36487,213.0,0.20791,1.50643,0.11828,1.51107,-4.48955
3095971.06888,213.0,0.16452,1.53985,0.16473,1.54864,-6.10617
3095979.54588,213.0,0.13007,1.55083,0.23617,1.56871,-8.6587
3095990.23589,213.0,0.10309,1.51995,0.30615,1.55048,-11.38813
3096003.7499,213.0,0.08153,1.45184,0.33646,1.49032,-13.04761
3096020.84691,213.0,0.06443,1.40096,0.31297,1.43549,-12.59305
3096042.43392,213.0,0.05102,1.40852,0.20954,1.42402,-8.46176
3096069.67694,213.0,0.04042,1.48309,0.10116,1.48653,-3.9022
3096104.17196,213.0,0.03192,1.66587,0.02516,1.66606,-0.86516
3096147.71898,213.0,0.02528,1.94452,0.06261,1.94553,-1.84422
3096202.78502,213.0,0.01999,2.26255,0.29543,2.28176,-7.43924
3110217.22803,214.0,20004.453,0.28578,-0.02793,0.28714,5.58197
3110217.37103,214.0,15829.126,0.29398,-0.00832,0.29409,1.62102
3110217.51303,214.0,12516.703,0.30164,0.00942,0.30179,-1.78879
3110217.65503,214.0,9909.4424,0.30804,0.02172,0.3088,-4.03307
3110217.81903,214.0,7835.48,0.31807,0.03713,0.32023,-6.65784
3110218.02003,214.0,6217.2461,0.32723,0.04958,0.33096,-8.616
3110218.25803,214.0,4905.291,0.339,0.059,0.3441,-9.87236
3110218.49703,214.0,3881.2737,0.3514,0.06985,0.35828,-11.24209
3110218.73503,214.0,3070.9827,0.36377,0.07822,0.37208,-12.13574
3110218.97303,214.0,2430.7778,0.37691,0.0883,0.38712,-13.18533
3110219.21103,214.0,1923.1537,0.39148,0.09684,0.40328,-13.89453
3110219.44903,214.0,1522.4358,0.40617,0.10477,0.41947,-14.46342
3110219.68703,214.0,1203.8446,0.42343,0.11283,0.43821,-14.9202
3110219.92603,214.0,952.86591,0.44113,0.11929,0.45697,-15.13207
3110220.16403,214.0,754.27557,0.45968,0.12821,0.47722,-15.5842
3110220.40103,214.0,596.71857,0.48073,0.13665,0.49977,-15.86813
3110220.63803,214.0,471.96338,0.50149,0.14257,0.52136,-15.86966
3110220.87803,214.0,373.20856,0.52392,0.15001,0.54497,-15.9782
3110221.11503,214.0,295.47278,0.54692,0.1558,0.56868,-15.90057
3110221.35403,214.0,233.87738,0.57128,0.16433,0.59444,-16.04779
3110221.59303,214.0,185.05922,0.59643,0.16904,0.61992,-15.82349
3110221.82903,214.0,146.35823,0.62352,0.17653,0.64802,-15.80757
3110222.06503,214.0,115.77804,0.64856,0.18321,0.67394,-15.77388
3110222.29903,214.0,91.6721,0.67711,0.18767,0.70263,-15.49172
3110222.54503,214.0,72.51701,0.70516,0.19293,0.73107,-15.30171
3110222.77403,214.0,57.36816,0.73363,0.20022,0.76047,-15.26542
3110223.01003,214.0,45.3629,0.76286,0.20642,0.7903,-15.14101
3110223.24303,214.0,35.93134,0.79189,0.21629,0.82089,-15.27656
3110223.49303,214.0,28.40909,0.82355,0.22458,0.85362,-15.25326
3110223.70704,214.0,22.48202,0.85712,0.23605,0.88903,-15.39753
3110223.97204,214.0,17.79613,0.89344,0.24896,0.92748,-15.57084
3110224.22504,214.0,14.06813,0.93864,0.25983,0.97394,-15.47299
3110224.44104,214.0,11.1448,0.98411,0.26894,1.0202,-15.28445
3110224.70804,214.0,8.81772,1.03288,0.27347,1.06847,-14.82991
3110224.88604,214.0,6.97545,1.08839,0.27614,1.12287,-14.23652
3110225.10404,214.0,5.5173,1.13344,0.26221,1.16337,-13.02569
3110225.37404,214.0,4.36941,1.18004,0.25171,1.20659,-12.04115
3110225.70904,214.0,3.45686,1.22266,0.2289,1.24391,-10.60372
3110226.12704,214.0,2.73547,1.26453,0.21012,1.28187,-9.43415
3110226.65304,214.0,2.16054,1.29586,0.19519,1.31047,-8.56572
3110227.31204,214.0,1.70952,1.31598,0.18108,1.32837,-7.83473
3110228.14004,214.0,1.35352,1.33083,0.16464,1.34097,-7.05218
3110229.18304,214.0,1.07079,1.34282,0.14798,1.35095,-6.28856
3110230.49704,214.0,0.84734,1.35598,0.13173,1.36236,-5.54866
3110232.15304,214.0,0.67072,1.37319,0.11748,1.37821,-4.88999
3110234.24204,214.0,0.53067,1.39701,0.10751,1.40114,-4.40086
3110236.87804,214.0,0.41976,1.4256,0.11096,1.42991,-4.4506
3110240.21004,214.0,0.33183,1.45044,0.13045,1.4563,-5.13933
3110244.41505,214.0,0.26261,1.46025,0.16137,1.46914,-6.306
3110249.72305,214.0,0.20791,1.45081,0.19107,1.46334,-7.5026
3110256.42805,214.0,0.16452,1.42731,0.20518,1.44198,-8.18035
3110264.90406,214.0,0.13007,1.40286,0.19326,1.41611,-7.84393
3110275.59407,214.0,0.10309,1.39778,0.15642,1.4065,-6.38509
3110289.10807,214.0,0.08153,1.43542,0.10583,1.43931,-4.21663
3110306.20608,214.0,0.06443,1.5181,0.07114,1.51976,-2.68298
3110327.7931,214.0,0.05102,1.66811,0.08161,1.67011,-2.80084
3110355.03511,214.0,0.04042,1.84035,0.19576,1.85074,-6.07162
3110389.53113,214.0,0.03192,1.95819,0.42959,2.00476,-12.37359
3110433.07816,214.0,0.02528,1.93056,0.72872,2.06351,-20.67982
3110488.14319,214.0,0.01999,1.7145,0.99297,1.98128,-30.07778
3124499.13318,215.0,20004.453,0.28598,-0.02799,0.28735,5.58929
3124499.27618,215.0,15829.126,0.29232,-0.00693,0.29241,1.35858
3124499.41818,215.0,12516.703,0.30039,0.00967,0.30055,-1.84464
3124499.56018,215.0,9909.4424,0.30873,0.0248,0.30972,-4.59192
3124499.72418,215.0,7835.48,0.31929,0.03698,0.32142,-6.60597
3124499.92518,215.0,6217.2461,0.3284,0.04987,0.33217,-8.63481
3124500.16318,215.0,4905.291,0.33725,0.06005,0.34255,-10.09645
3124500.40218,215.0,3881.2737,0.35074,0.07093,0.35784,-11.43333
3124500.64018,215.0,3070.9827,0.36323,0.07914,0.37175,-12.29074
3124500.87818,215.0,2430.7778,0.37566,0.08684,0.38557,-13.0156
3124501.11618,215.0,1923.1537,0.39005,0.09583,0.40166,-13.80387
3124501.35418,215.0,1522.4358,0.40627,0.10505,0.41964,-14.49787
3124501.59218,215.0,1203.8446,0.42175,0.11325,0.43669,-15.03059
3124501.83118,215.0,952.86591,0.44175,0.11988,0.45772,-15.18272
3124502.06918,215.0,754.27557,0.45889,0.12675,0.47607,-15.44064
3124502.30618,215.0,596.71857,0.48014,0.135,0.49876,-15.70364
3124502.54418,215.0,471.96338,0.50006,0.14249,0.51997,-15.90497
3124502.78318,215.0,373.20856,0.52305,0.15017,0.54418,-16.01891
3124503.02018,215.0,295.47278,0.54662,0.15749,0.56885,-16.07243
3124503.26018,215.0,233.87738,0.57049,0.16374,0.59352,-16.01438
3124503.49818,215.0,185.05922,0.59769,0.16942,0.62124,-15.82574
3124503.73418,215.0,146.35823,0.62298,0.17615,0.64741,-15.78855
3124503.97018,215.0,115.77804,0.64864,0.1831,0.67399,-15.76337
3124504.20518,215.0,91.6721,0.67837,0.18631,0.70349,-15.35706
3124504.45018,215.0,72.51701,0.70604,0.19471,0.7324,-15.41759
3124504.67918,215.0,57.36816,0.73428,0.20011,0.76106,-15.24449
3124504.91618,215.0,45.3629,0.76309,0.20801,0.79093,-15.24799
3124505.14818,215.0,35.93134,0.7927,0.21644,0.82172,-15.27178
3124505.39818,215.0,28.40909,0.82392,0.22465,0.854,-15.25123
3124505.61318,215.0,22.48202,0.85623,0.23721,0.88848,-15.48484
3124505.87818,215.0,17.79613,0.89444,0.24824,0.92825,-15.51125
3124506.13018,215.0,14.06813,0.93714,0.26126,0.97288,-15.57765
3124506.34618,215.0,11.1448,0.98248,0.27153,1.01932,-15.44948
3124506.61319,215.0,8.81772,1.0358,0.27686,1.07217,-14.96466
3124506.79119,215.0,6.97545,1.08212,0.27504,1.11652,-14.26086
3124507.01019,215.0,5.5173,1.13672,0.26713,1.16769,-13.22469
3124507.27919,215.0,4.36941,1.18176,0.24771,1.20744,-11.83854
3124507.61419,215.0,3.45686,1.23043,0.23272,1.25224,-10.71017
3124508.03319,215.0,2.73547,1.26505,0.21837,1.28376,-9.7937
3124508.55819,215.0,2.16054,1.29101,0.19828,1.30615,-8.73174
3124509.21719,215.0,1.70952,1.31138,0.17842,1.32347,-7.74783
3124510.04519,215.0,1.35352,1.32999,0.1578,1.33932,-6.76618
3124511.08819,215.0,1.07079,1.34887,0.13943,1.35605,-5.90143
3124512.40219,215.0,0.84734,1.36975,0.12485,1.37543,-5.20792
3124514.05819,215.0,0.67072,1.39265,0.11937,1.39776,-4.89918
3124516.14719,215.0,0.53067,1.41588,0.1253,1.42141,-5.0572
3124518.78319,215.0,0.41976,1.42813,0.14211,1.43518,-5.68253
3124522.11519,215.0,0.33183,1.42713,0.15969,1.43604,-6.38448
3124526.3202,215.0,0.26261,1.41526,0.16811,1.42521,-6.77395
3124531.6282,215.0,0.20791,1.40303,0.16145,1.41229,-6.56416
3124538.3332,215.0,0.16452,1.40243,0.13896,1.40929,-5.65854
3124546.80921,215.0,0.13007,1.42634,0.10739,1.43037,-4.30579
3124557.49922,215.0,0.10309,1.48667,0.08344,1.48901,-3.21243
3124571.01322,215.0,0.08153,1.5823,0.09451,1.58512,-3.41828
3124588.11123,215.0,0.06443,1.68426,0.15655,1.69153,-5.31045
3124609.69725,215.0,0.05102,1.76849,0.30076,1.79388,-9.65188
3124636.94026,215.0,0.04042,1.76316,0.49554,1.83147,-15.69832
3124671.43528,215.0,0.03192,1.64284,0.66359,1.7718,-21.9952
3124714.98331,215.0,0.02528,1.43587,0.71675,1.60482,-26.52722
3124770.04834,215.0,0.01999,1.21953,0.59128,1.35531,-25.86605
3138788.26079,216.0,20004.453,0.28675,-0.02725,0.28805,5.42868
3138788.40379,216.0,15829.126,0.29327,-0.0072,0.29336,1.4071
3138788.54579,216.0,12516.703,0.30114,0.00874,0.30126,-1.66209
3138788.68779,216.0,9909.4424,0.30776,0.02436,0.30872,-4.52525
3138788.85179,216.0,7835.48,0.31668,0.03796,0.31895,-6.83514
3138789.05279,216.0,6217.2461,0.32775,0.04975,0.3315,-8.63142
3138789.29079,216.0,4905.291,0.33962,0.06008,0.3449,-10.03145
3138789.52879,216.0,3881.2737,0.35119,0.06894,0.3579,-11.10641
3138789.76679,216.0,3070.9827,0.36326,0.07872,0.37169,-12.22708
3138790.00479,216.0,2430.7778,0.37604,0.08654,0.38587,-12.95946
3138790.24379,216.0,1923.1537,0.39057,0.09506,0.40197,-13.67865
3138790.48079,216.0,1522.4358,0.407,0.10534,0.42041,-14.51057
3138790.71979,216.0,1203.8446,0.42369,0.11146,0.43811,-14.73881
3138790.95779,216.0,952.86591,0.4413,0.12012,0.45736,-15.22618
3138791.19679,216.0,754.27557,0.45964,0.12849,0.47726,-15.61812
3138791.43379,216.0,596.71857,0.47957,0.13565,0.49839,-15.79341
3138791.67079,216.0,471.96338,0.50119,0.14326,0.52126,-15.95243
3138791.91079,216.0,373.20856,0.52413,0.15099,0.54545,-16.07088
3138792.14779,216.0,295.47278,0.54629,0.15592,0.56811,-15.92907
3138792.38679,216.0,233.87738,0.57143,0.16331,0.59431,-15.94987
3138792.62479,216.0,185.05922,0.5965,0.1696,0.62015,-15.87164
3138792.86179,216.0,146.35823,0.62255,0.17712,0.64725,-15.88112
3138793.09779,216.0,115.77804,0.64954,0.1817,0.67447,-15.62847
3138793.33179,216.0,91.6721,0.67634,0.18898,0.70224,-15.61144
3138793.57779,216.0,72.51701,0.70426,0.19422,0.73055,-15.41753
3138793.80679,216.0,57.36816,0.73323,0.20034,0.7601,-15.28233
3138794.04279,216.0,45.3629,0.76241,0.20765,0.79018,-15.23587
3138794.27579,216.0,35.93134,0.7923,0.21532,0.82104,-15.20396
3138794.52579,216.0,28.40909,0.82466,0.22471,0.85473,-15.24234
3138794.74079,216.0,22.48202,0.85607,0.23747,0.88839,-15.50381
3138795.00479,216.0,17.79613,0.89359,0.24858,0.92752,-15.54545
3138795.25779,216.0,14.06813,0.93594,0.26361,0.97235,-15.7302
3138795.47379,216.0,11.1448,0.98107,0.27004,1.01756,-15.38932
3138795.74079,216.0,8.81772,1.03407,0.2777,1.07071,-15.03222
3138795.91879,216.0,6.97545,1.08235,0.27459,1.11664,-14.23561
3138796.13679,216.0,5.5173,1.1342,0.26784,1.16539,-13.28703
3138796.40679,216.0,4.36941,1.18187,0.24929,1.20787,-11.91074
3138796.74179,216.0,3.45686,1.22983,0.23332,1.25176,-10.74227
3138797.15979,216.0,2.73547,1.26484,0.21922,1.28369,-9.83256
3138797.68579,216.0,2.16054,1.29053,0.19892,1.30577,-8.76259
3138798.34479,216.0,1.70952,1.3121,0.179,1.32425,-7.76852
3138799.17279,216.0,1.35352,1.33033,0.15861,1.33976,-6.79924
3138800.21579,216.0,1.07079,1.34858,0.14025,1.35585,-5.9374
3138801.52979,216.0,0.84734,1.37033,0.1251,1.37603,-5.21614
3138803.18579,216.0,0.67072,1.39317,0.11938,1.39827,-4.89762
3138805.2738,216.0,0.53067,1.4154,0.12571,1.42097,-5.07563
3138807.9108,216.0,0.41976,1.42816,0.14232,1.43523,-5.69093
3138811.2418,216.0,0.33183,1.42623,0.16,1.43517,-6.40081
3138815.4478,216.0,0.26261,1.4142,0.16798,1.42414,-6.77383
3138820.7558,216.0,0.20791,1.40267,0.16031,1.4118,-6.51984
3138827.46081,216.0,0.16452,1.40282,0.13715,1.40951,-5.58373
3138835.93681,216.0,0.13007,1.42825,0.10541,1.43214,-4.2208
3138846.62682,216.0,0.10309,1.48974,0.08341,1.49208,-3.20478
3138860.14083,216.0,0.08153,1.5859,0.0969,1.58885,-3.49651
3138877.23884,216.0,0.06443,1.68686,0.16321,1.69473,-5.52644
3138898.82485,216.0,0.05102,1.76539,0.31214,1.79278,-10.02677
3138926.06787,216.0,0.04042,1.75222,0.50267,1.8229,-16.00698
3138960.56389,216.0,0.03192,1.62366,0.6619,1.75339,-22.17888
3139004.11091,216.0,0.02528,1.41791,0.70187,1.58212,-26.33555
3139059.17595,216.0,0.01999,1.21235,0.56454,1.33735,-24.96921
3153082.28283,217.0,20004.453,0.28528,-0.02754,0.28661,5.51392
3153082.42583,217.0,15829.126,0.29267,-0.00734,0.29276,1.43648
3153082.56783,217.0,12516.703,0.29987,0.00845,0.29999,-1.6148
3153082.70983,217.0,9909.4424,0.30781,0.02483,0.30881,-4.61179
3153082.87383,217.0,7835.48,0.31742,0.03933,0.31985,-7.06375
3153083.07483,217.0,6217.2461,0.32726,0.05001,0.33106,-8.68883
3153083.31283,217.0,4905.291,0.33904,0.05984,0.34428,-10.00995
3153083.55183,217.0,3881.2737,0.35141,0.06829,0.35798,-10.99741
3153083.78983,217.0,3070.9827,0.36234,0.07779,0.37059,-12.11719
3153084.02783,217.0,2430.7778,0.37537,0.08755,0.38544,-13.12931
3153084.26583,217.0,1923.1537,0.39032,0.09591,0.40193,-13.80601
3153084.50383,217.0,1522.4358,0.40725,0.10434,0.4204,-14.37057
3153084.74183,217.0,1203.8446,0.42298,0.11268,0.43773,-14.91679
3153084.98083,217.0,952.86591,0.43912,0.12022,0.45528,-15.3111
3153085.21883,217.0,754.27557,0.45927,0.12791,0.47675,-15.56319
3153085.45583,217.0,596.71857,0.48077,0.13608,0.49966,-15.80402
3153085.69383,217.0,471.96338,0.50146,0.14246,0.5213,-15.85899
3153085.93283,217.0,373.20856,0.52323,0.14975,0.54424,-15.97085
3153086.16983,217.0,295.47278,0.54762,0.15699,0.56968,-15.99592
3153086.40983,217.0,233.87738,0.57189,0.16419,0.59499,-16.01841
3153086.64783,217.0,185.05922,0.59649,0.16973,0.62017,-15.88329
3153086.88383,217.0,146.35823,0.62174,0.17397,0.64562,-15.63195
3153087.11983,217.0,115.77804,0.65,0.18166,0.67491,-15.61468
3153087.35483,217.0,91.6721,0.67563,0.18812,0.70133,-15.5593
3153087.59983,217.0,72.51701,0.70389,0.19425,0.7302,-15.42798
3153087.82883,217.0,57.36816,0.73276,0.19995,0.75955,-15.26294
3153088.06583,217.0,45.3629,0.76238,0.20593,0.7897,-15.11554
3153088.29783,217.0,35.93134,0.79107,0.21545,0.81989,-15.23504
3153088.54783,217.0,28.40909,0.82101,0.22451,0.85115,-15.29397
3153088.76283,217.0,22.48202,0.8539,0.23608,0.88594,-15.45475
3153089.02783,217.0,17.79613,0.89136,0.2508,0.92597,-15.71517
3153089.27983,217.0,14.06813,0.93333,0.26023,0.96893,-15.57946
3153089.49583,217.0,11.1448,0.97893,0.27107,1.01577,-15.47795
3153089.76283,217.0,8.81772,1.03111,0.27619,1.06746,-14.99495
3153089.94083,217.0,6.97545,1.08739,0.27158,1.12079,-14.02291
3153090.15983,217.0,5.5173,1.13165,0.26835,1.16303,-13.34037
3153090.42883,217.0,4.36941,1.18116,0.25134,1.2076,-12.01278
3153090.76383,217.0,3.45686,1.2232,0.23376,1.24534,-10.81924
3153091.18183,217.0,2.73547,1.26008,0.21071,1.27758,-9.49324
3153091.70783,217.0,2.16054,1.29665,0.19085,1.31062,-8.37289
3153092.36683,217.0,1.70952,1.32168,0.17899,1.33374,-7.71232
3153093.19483,217.0,1.35352,1.33856,0.16778,1.34903,-7.14457
3153094.23783,217.0,1.07079,1.34884,0.15528,1.35774,-6.56691
3153095.55183,217.0,0.84734,1.35722,0.14195,1.36463,-5.97094
3153097.20784,217.0,0.67072,1.36733,0.12744,1.37326,-5.32486
3153099.29584,217.0,0.53067,1.38252,0.1125,1.38709,-4.65197
3153101.93284,217.0,0.41976,1.40655,0.10194,1.41024,-4.14534
3153105.26484,217.0,0.33183,1.43977,0.10441,1.44355,-4.14788
3153109.46984,217.0,0.26261,1.47266,0.12607,1.47805,-4.89315
3153114.77785,217.0,0.20791,1.49068,0.16583,1.49988,-6.34793
3153121.48285,217.0,0.16452,1.48511,0.21105,1.50003,-8.0883
3153129.95886,217.0,0.13007,1.45446,0.24184,1.47443,-9.44053
3153140.64886,217.0,0.10309,1.41408,0.241,1.43447,-9.67209
3153154.16287,217.0,0.08153,1.39058,0.20302,1.40532,-8.30644
3153171.26088,217.0,0.06443,1.40468,0.1452,1.41216,-5.90178
3153192.84689,217.0,0.05102,1.49426,0.06968,1.49588,-2.66969
3153220.08991,217.0,0.04042,1.671,0.04463,1.6716,-1.53008
3153254.58593,217.0,0.03192,1.90954,0.13899,1.9146,-4.16314
3153298.13296,217.0,0.02528,2.11181,0.39688,2.14878,-10.64361
3153353.19799,217.0,0.01999,2.16668,0.80286,2.31064,-20.33216
3167370.23002,218.0,20004.453,0.28588,-0.02862,0.2873,5.71754
3167370.37302,218.0,15829.126,0.29241,-0.00692,0.29249,1.35563
3167370.51502,218.0,12516.703,0.30084,0.00933,0.30099,-1.77605
3167370.65702,218.0,9909.4424,0.30752,0.02464,0.3085,-4.58198
3167370.82102,218.0,7835.48,0.31746,0.03736,0.31965,-6.71127
3167371.02202,218.0,6217.2461,0.32722,0.04883,0.33084,-8.48752
3167371.26002,218.0,4905.291,0.33912,0.0589,0.3442,-9.85272
3167371.49802,218.0,3881.2737,0.35053,0.06851,0.35716,-11.05907
3167371.73702,218.0,3070.9827,0.36321,0.0784,0.37157,-12.18019
3167371.97502,218.0,2430.7778,0.37606,0.08632,0.38584,-12.92718
3167372.21302,218.0,1923.1537,0.39157,0.09502,0.40293,-13.64068
3167372.45102,218.0,1522.4358,0.4055,0.10411,0.41865,-14.39902
3167372.68902,218.0,1203.8446,0.42356,0.11292,0.43836,-14.92711
3167372.92802,218.0,952.86591,0.44138,0.1191,0.45716,-15.10129
3167373.16602,218.0,754.27557,0.46031,0.12813,0.47781,-15.55491
3167373.40302,218.0,596.71857,0.48054,0.13503,0.49915,-15.69504
3167373.64102,218.0,471.96338,0.50048,0.14363,0.52068,-16.0124
3167373.88002,218.0,373.20856,0.52397,0.14915,0.54479,-15.88956
3167374.11802,218.0,295.47278,0.54711,0.15612,0.56895,-15.92593
3167374.35702,218.0,233.87738,0.56918,0.16355,0.59221,-16.03184
3167374.59502,218.0,185.05922,0.59564,0.17002,0.61943,-15.93121
3167374.83102,218.0,146.35823,0.62273,0.17541,0.64696,-15.7312
3167375.06702,218.0,115.77804,0.64887,0.1826,0.67408,-15.71729
3167375.30203,218.0,91.6721,0.67563,0.1873,0.70111,-15.49458
3167375.54703,218.0,72.51701,0.70352,0.19466,0.72995,-15.4665
3167375.77603,218.0,57.36816,0.73422,0.20133,0.76132,-15.33403
3167376.01303,218.0,45.3629,0.76137,0.20689,0.78897,-15.20202
3167376.24503,218.0,35.93134,0.79019,0.21483,0.81887,-15.20934
3167376.49503,218.0,28.40909,0.82306,0.22441,0.8531,-15.2511
3167376.71003,218.0,22.48202,0.85402,0.23529,0.88584,-15.40306
3167376.97403,218.0,17.79613,0.8912,0.24907,0.92535,-15.61471
3167377.22703,218.0,14.06813,0.93395,0.26175,0.96994,-15.65633
3167377.44303,218.0,11.1448,0.98309,0.27111,1.01979,-15.41748
3167377.71003,218.0,8.81772,1.03367,0.27442,1.06947,-14.86783
3167377.88803,218.0,6.97545,1.08397,0.27739,1.1189,-14.35421
3167378.10603,218.0,5.5173,1.13537,0.26452,1.16578,-13.11476
3167378.37603,218.0,4.36941,1.17849,0.25224,1.20518,-12.08131
3167378.71103,218.0,3.45686,1.22583,0.23058,1.24733,-10.65276
3167379.12903,218.0,2.73547,1.26621,0.21548,1.28441,-9.65768
3167379.65503,218.0,2.16054,1.29381,0.20034,1.30923,-8.80217
3167380.31403,218.0,1.70952,1.31351,0.18148,1.32598,-7.86644
3167381.14203,218.0,1.35352,1.32946,0.16327,1.33945,-7.00145
3167382.18503,218.0,1.07079,1.34557,0.14489,1.35335,-6.14586
3167383.49903,218.0,0.84734,1.36145,0.12793,1.36745,-5.36831
3167385.15503,218.0,0.67072,1.38276,0.11684,1.38768,-4.82992
3167387.24403,218.0,0.53067,1.40823,0.11288,1.41274,-4.58274
3167389.88003,218.0,0.41976,1.43246,0.12416,1.43783,-4.95372
3167393.21204,218.0,0.33183,1.44577,0.14758,1.45328,-5.82836
3167397.41704,218.0,0.26261,1.44217,0.17258,1.45246,-6.82379
3167402.72504,218.0,0.20791,1.42531,0.18556,1.43734,-7.41778
3167409.43005,218.0,0.16452,1.40617,0.17911,1.41753,-7.25895
3167417.90605,218.0,0.13007,1.4017,0.15139,1.40986,-6.1642
3167428.59706,218.0,0.10309,1.42671,0.11107,1.43102,-4.45158
3167442.11006,218.0,0.08153,1.4988,0.07912,1.50089,-3.02196
3167459.20808,218.0,0.06443,1.60489,0.08412,1.60709,-3.00036
3167480.79509,218.0,0.05102,1.7494,0.16483,1.75714,-5.38273
3167508.0371,218.0,0.04042,1.85409,0.3468,1.88625,-10.59457
3167542.53312,218.0,0.03192,1.85054,0.59013,1.94236,-17.68731
3167586.08015,218.0,0.02528,1.69502,0.80207,1.87521,-25.32322
3167641.14518,218.0,0.01999,1.41702,0.8812,1.66867,-31.87614
3181656.77061,219.0,20004.453,0.28552,-0.02825,0.28691,5.64978
3181656.91361,219.0,15829.126,0.29315,-0.00632,0.29322,1.23423
3181657.05561,219.0,12516.703,0.29972,0.00988,0.29989,-1.88797
3181657.19761,219.0,9909.4424,0.30813,0.02426,0.30909,-4.50128
3181657.36161,219.0,7835.48,0.31893,0.03675,0.32104,-6.57383
3181657.56261,219.0,6217.2461,0.32839,0.0494,0.33208,-8.55466
3181657.80061,219.0,4905.291,0.33989,0.06042,0.34522,-10.07926
3181658.03961,219.0,3881.2737,0.35146,0.0682,0.35801,-10.98103
3181658.27761,219.0,3070.9827,0.36105,0.07745,0.36926,-12.10711
3181658.51561,219.0,2430.7778,0.37538,0.08653,0.38522,-12.98088
3181658.75361,219.0,1923.1537,0.39129,0.09603,0.4029,-13.78844
3181658.99161,219.0,1522.4358,0.40627,0.10362,0.41927,-14.30777
3181659.22961,219.0,1203.8446,0.42132,0.11122,0.43575,-14.78785
3181659.46861,219.0,952.86591,0.44098,0.12004,0.45703,-15.22804
3181659.70661,219.0,754.27557,0.45857,0.12661,0.47573,-15.43495
3181659.94361,219.0,596.71857,0.47941,0.13528,0.49813,-15.75783
3181660.18161,219.0,471.96338,0.50082,0.14242,0.52068,-15.87471
3181660.42061,219.0,373.20856,0.52262,0.14901,0.54345,-15.91426
3181660.65761,219.0,295.47278,0.54727,0.15531,0.56888,-15.84339
3181660.89761,219.0,233.87738,0.57049,0.16235,0.59314,-15.88495
3181661.13561,219.0,185.05922,0.5955,0.16865,0.61892,-15.81242
3181661.37161,219.0,146.35823,0.62126,0.17543,0.64555,-15.76813
