Repository: SebaVillagra00/ICM2985-SOH-IPRE

## Data University of Cambridge (EIS Cambridge)
Data publicada en "Identifying degradation patterns of lithium ion batteries from impedance spectroscopy using machine learning" (Zhang, Tang, Zhang, Wang, Stimming & Lee, 2020) https://www.nature.com/articles/s41467-020-15235-7.

Carpeta contiene:
* Paper de Nature Comunications (IF: 16.6).
* Data frames para IOS.
* Data frames para Windows.

Cada Data frame está contenido en un archivo .txt con las siguientes columnas:
* time/s: tiempo en que se mide la muestra.
* cycle number: ciclo de carga de la batería.
* freq/Hz: frecuencia de la señal de input.
* Re(Z)/Ohm: Parte resistiva de la impedancia.
* Im(Z)/Ohm: Parte reactiva de la impedancia.

File: EIS Cambridge/EIS csv/EIS_state_III_25C02.csv (part 21 of 23)
time/s,cycle number,freq/Hz,Re(Z)/Ohm,-Im(Z)/Ohm,|Z|/Ohm,Phase(Z)/deg
3181661.60761,219.0,115.77804,0.64891,0.18026,0.67348,-15.52469
3181661.84261,219.0,91.6721,0.67459,0.18663,0.69993,-15.46479
3181662.08761,219.0,72.51701,0.70466,0.1929,0.73059,-15.30962
3181662.31661,219.0,57.36816,0.73101,0.19948,0.75774,-15.26351
3181662.55361,219.0,45.3629,0.76077,0.2068,0.78837,-15.20722
3181662.78561,219.0,35.93134,0.78961,0.21479,0.8183,-15.21706
3181663.03561,219.0,28.40909,0.81929,0.22464,0.84953,-15.3331
3181663.25061,219.0,22.48202,0.85384,0.23664,0.88603,-15.49027
3181663.51461,219.0,17.79613,0.89081,0.24798,0.92468,-15.55588
3181663.76761,219.0,14.06813,0.93212,0.26145,0.96809,-15.66839
3181663.98361,219.0,11.1448,0.97882,0.26938,1.01521,-15.38761
3181664.25061,219.0,8.81772,1.02981,0.27788,1.06664,-15.10077
3181664.42861,219.0,6.97545,1.08157,0.27199,1.11525,-14.11588
3181664.64661,219.0,5.5173,1.1286,0.26627,1.15959,-13.27482
3181664.91661,219.0,4.36941,1.18167,0.24729,1.20727,-11.82006
3181665.25161,219.0,3.45686,1.22571,0.23723,1.24846,-10.95388
3181665.66961,219.0,2.73547,1.25723,0.21819,1.27603,-9.8456
3181666.19561,219.0,2.16054,1.28495,0.19622,1.29985,-8.68224
3181666.85461,219.0,1.70952,1.30816,0.17507,1.31982,-7.62244
3181667.68261,219.0,1.35352,1.32805,0.1542,1.33698,-6.62308
3181668.72561,219.0,1.07079,1.35012,0.13639,1.35699,-5.7685
3181670.03962,219.0,0.84734,1.37369,0.12757,1.3796,-5.30567
3181671.69562,219.0,0.67072,1.39418,0.12827,1.40007,-5.25645
3181673.78362,219.0,0.53067,1.40813,0.1391,1.41498,-5.64178
3181676.42062,219.0,0.41976,1.40925,0.15128,1.41735,-6.12694
3181679.75162,219.0,0.33183,1.40217,0.15562,1.41078,-6.33316
3181683.95762,219.0,0.26261,1.39394,0.14846,1.40183,-6.07912
3181689.26563,219.0,0.20791,1.39659,0.12947,1.40257,-5.29659
3181695.97063,219.0,0.16452,1.41912,0.10423,1.42294,-4.2007
3181704.44664,219.0,0.13007,1.46977,0.0866,1.47232,-3.37197
3181715.13764,219.0,0.10309,1.548,0.09849,1.55113,-3.6405
3181728.65065,219.0,0.08153,1.63383,0.16201,1.64185,-5.66296
3181745.74866,219.0,0.06443,1.69475,0.26663,1.7156,-8.9408
3181767.33567,219.0,0.05102,1.68841,0.42136,1.74019,-14.01244
3181794.57769,219.0,0.04042,1.59132,0.55061,1.68388,-19.08618
3181829.07371,219.0,0.03192,1.43058,0.58776,1.54662,-22.33565
3181872.62074,219.0,0.02528,1.27844,0.48265,1.36651,-20.68302
3181927.68577,219.0,0.01999,1.23348,0.23106,1.25494,-10.60971
3195943.9008,220.0,20004.453,0.28637,-0.02711,0.28765,5.4071
3195944.0438,220.0,15829.126,0.29286,-0.00791,0.29296,1.548
3195944.1858,220.0,12516.703,0.30002,0.00973,0.30018,-1.85757
3195944.3278,220.0,9909.4424,0.30975,0.02344,0.31063,-4.32727
3195944.4918,220.0,7835.48,0.31686,0.03632,0.31893,-6.53935
3195944.6928,220.0,6217.2461,0.32679,0.04822,0.33033,-8.39352
3195944.9308,220.0,4905.291,0.33834,0.05961,0.34355,-9.99143
3195945.1688,220.0,3881.2737,0.35074,0.06918,0.3575,-11.15785
3195945.4068,220.0,3070.9827,0.36201,0.07769,0.37025,-12.11306
3195945.6458,220.0,2430.7778,0.37574,0.08642,0.38555,-12.95263
3195945.8838,220.0,1923.1537,0.39198,0.09657,0.4037,-13.83977
3195946.1218,220.0,1522.4358,0.40722,0.10361,0.4202,-14.2751
3195946.3598,220.0,1203.8446,0.42267,0.11238,0.43735,-14.88921
3195946.5978,220.0,952.86591,0.44198,0.11957,0.45787,-15.13811
3195946.8368,220.0,754.27557,0.45969,0.12718,0.47696,-15.46481
3195947.0738,220.0,596.71857,0.47946,0.13457,0.49799,-15.678
3195947.3108,220.0,471.96338,0.50172,0.14283,0.52165,-15.89013
3195947.5498,220.0,373.20856,0.52275,0.14898,0.54357,-15.90733
3195947.7878,220.0,295.47278,0.54588,0.15573,0.56766,-15.92286
3195948.0268,220.0,233.87738,0.57046,0.16306,0.59331,-15.95167
3195948.2648,220.0,185.05922,0.59514,0.16935,0.61877,-15.88377
3195948.5008,220.0,146.35823,0.62231,0.17525,0.64651,-15.72791
3195948.7378,220.0,115.77804,0.64927,0.18091,0.674,-15.56973
3195948.9718,220.0,91.6721,0.67587,0.18737,0.70136,-15.49526
3195949.2178,220.0,72.51701,0.70411,0.19308,0.7301,-15.33436
3195949.4468,220.0,57.36816,0.73181,0.19951,0.75852,-15.24942
3195949.6828,220.0,45.3629,0.75996,0.2078,0.78786,-15.29259
3195949.9158,220.0,35.93134,0.78964,0.21311,0.8179,-15.10356
3195950.1658,220.0,28.40909,0.8205,0.22497,0.85078,-15.33305
3195950.3798,220.0,22.48202,0.85415,0.23535,0.88598,-15.40476
3195950.6448,220.0,17.79613,0.89053,0.24802,0.92442,-15.56292
3195950.8978,220.0,14.06813,0.9335,0.26236,0.96967,-15.69792
3195951.1138,220.0,11.1448,0.9798,0.26925,1.01612,-15.36555
3195951.3808,220.0,8.81772,1.03105,0.27556,1.06724,-14.96314
3195951.5588,220.0,6.97545,1.08043,0.27859,1.11577,-14.45905
3195951.7768,220.0,5.5173,1.13385,0.26739,1.16495,-13.26961
3195952.0458,220.0,4.36941,1.17727,0.25117,1.20377,-12.04323
3195952.3808,220.0,3.45686,1.22702,0.2313,1.24863,-10.67551
3195952.7998,220.0,2.73547,1.26499,0.2176,1.28357,-9.76036
3195953.3248,220.0,2.16054,1.29153,0.20012,1.30694,-8.8079
3195953.9838,220.0,1.70952,1.31192,0.18055,1.32429,-7.83606
3195954.8128,220.0,1.35352,1.32866,0.16175,1.33847,-6.94114
3195955.8558,220.0,1.07079,1.34504,0.14299,1.35262,-6.06819
3195957.1698,220.0,0.84734,1.36382,0.1267,1.36969,-5.3076
3195958.8248,220.0,0.67072,1.38583,0.11721,1.39078,-4.83438
3195960.91381,220.0,0.53067,1.41166,0.11814,1.41659,-4.78401
3195963.55081,220.0,0.41976,1.43105,0.13319,1.43723,-5.31712
3195966.88181,220.0,0.33183,1.43752,0.15523,1.44588,-6.16315
3195971.08781,220.0,0.26261,1.42818,0.17305,1.43862,-6.90871
3195976.39582,220.0,0.20791,1.41191,0.17678,1.42293,-7.13683
3195983.10082,220.0,0.16452,1.40036,0.16155,1.40965,-6.58059
3195991.57682,220.0,0.13007,1.40832,0.12984,1.4143,-5.26764
3196002.26683,220.0,0.10309,1.44993,0.09459,1.45302,-3.73253
3196015.78084,220.0,0.08153,1.53581,0.079,1.53784,-2.94465
3196032.87785,220.0,0.06443,1.64352,0.10927,1.64715,-3.80362
3196054.46386,220.0,0.05102,1.76717,0.22073,1.7809,-7.11962
3196081.70688,220.0,0.04042,1.82559,0.41734,1.87268,-12.8768
3196116.2019,220.0,0.03192,1.76516,0.63847,1.87709,-19.88533
3196159.74892,220.0,0.02528,1.57642,0.7871,1.762,-26.53261
3196214.81496,220.0,0.01999,1.30781,0.77418,1.51978,-30.62399
3210232.6936,221.0,20004.453,0.28636,-0.02974,0.2879,5.9297
3210232.8366,221.0,15829.126,0.29328,-0.0091,0.29342,1.77815
3210232.9786,221.0,12516.703,0.30075,0.00835,0.30087,-1.59048
3210233.1206,221.0,9909.4424,0.30835,0.02373,0.30926,-4.40116
3210233.2846,221.0,7835.48,0.31728,0.03918,0.31969,-7.04038
3210233.4856,221.0,6217.2461,0.32796,0.04786,0.33143,-8.30286
3210233.7236,221.0,4905.291,0.33871,0.05939,0.34388,-9.9452
3210233.9626,221.0,3881.2737,0.35049,0.07009,0.35742,-11.30891
3210234.2006,221.0,3070.9827,0.36198,0.07875,0.37045,-12.27407
3210234.4386,221.0,2430.7778,0.37592,0.08673,0.38579,-12.99132
3210234.6766,221.0,1923.1537,0.39118,0.09489,0.40252,-13.63549
3210234.9146,221.0,1522.4358,0.4069,0.10402,0.41998,-14.34069
3210235.1526,221.0,1203.8446,0.42373,0.11155,0.43817,-14.74821
3210235.3916,221.0,952.86591,0.44167,0.11927,0.45749,-15.11233
3210235.6296,221.0,754.27557,0.45978,0.12674,0.47693,-15.41055
3210235.8666,221.0,596.71857,0.47986,0.1341,0.49825,-15.61279
3210236.1046,221.0,471.96338,0.50005,0.14357,0.52025,-16.01923
3210236.3436,221.0,373.20856,0.52283,0.15022,0.54399,-16.03007
3210236.5816,221.0,295.47278,0.54628,0.15538,0.56795,-15.87752
3210236.8206,221.0,233.87738,0.57101,0.1638,0.59404,-16.00606
3210237.0586,221.0,185.05922,0.59524,0.16834,0.61859,-15.79132
3210237.2946,221.0,146.35823,0.62212,0.17419,0.64605,-15.64168
3210237.5306,221.0,115.77804,0.6466,0.18046,0.67131,-15.59405
3210237.7656,221.0,91.6721,0.67522,0.18663,0.70054,-15.45084
3210238.0106,221.0,72.51701,0.70339,0.19243,0.72924,-15.2999
3210238.2396,221.0,57.36816,0.7334,0.19891,0.75989,-15.17439
3210238.4766,221.0,45.3629,0.76079,0.20665,0.78836,-15.196
3210238.7086,221.0,35.93134,0.78973,0.21449,0.81834,-15.19461
3210238.9586,221.0,28.40909,0.82178,0.2244,0.85187,-15.27336
3210239.1736,221.0,22.48202,0.85249,0.23698,0.88482,-15.53509
3210239.4386,221.0,17.79613,0.89221,0.24845,0.92616,-15.56073
3210239.6906,221.0,14.06813,0.93463,0.26389,0.97117,-15.76705
3210239.9066,221.0,11.1448,0.97961,0.27246,1.01679,-15.54271
3210240.1736,221.0,8.81772,1.03152,0.2778,1.06827,-15.07263
3210240.3516,221.0,6.97545,1.08061,0.27434,1.11488,-14.24497
3210240.5696,221.0,5.5173,1.1332,0.26965,1.16484,-13.38508
3210240.8396,221.0,4.36941,1.18105,0.25033,1.20729,-11.96687
3210241.1746,221.0,3.45686,1.23022,0.23647,1.25274,-10.88042
3210241.5926,221.0,2.73547,1.26362,0.22025,1.28267,-9.88736
3210242.1186,221.0,2.16054,1.28968,0.19976,1.30506,-8.80484
3210242.7776,221.0,1.70952,1.31141,0.17829,1.32348,-7.74224
3210243.6056,221.0,1.35352,1.33113,0.15822,1.34051,-6.77856
3210244.64861,221.0,1.07079,1.35069,0.1399,1.35792,-5.91338
3210245.96261,221.0,0.84734,1.37245,0.12576,1.3782,-5.2357
3210247.61861,221.0,0.67072,1.39504,0.12193,1.40036,-4.99526
3210249.70761,221.0,0.53067,1.41596,0.1296,1.42188,-5.22959
3210252.34361,221.0,0.41976,1.4256,0.14564,1.43302,-5.83324
3210255.67561,221.0,0.33183,1.42201,0.16056,1.43104,-6.44204
3210259.88061,221.0,0.26261,1.41021,0.16481,1.41981,-6.66585
3210265.18862,221.0,0.20791,1.40118,0.15401,1.40962,-6.27255
3210271.89362,221.0,0.16452,1.406,0.12977,1.41197,-5.2735
3210280.36963,221.0,0.13007,1.43665,0.09956,1.44009,-3.96439
3210291.06063,221.0,0.10309,1.50258,0.08383,1.50492,-3.19344
3210304.57364,221.0,0.08153,1.59929,0.10737,1.60289,-3.84087
3210321.67165,221.0,0.06443,1.69357,0.18131,1.70324,-6.1106
3210343.25866,221.0,0.05102,1.75662,0.33569,1.7884,-10.81868
3210370.50068,221.0,0.04042,1.72347,0.51957,1.80009,-16.77629
3210404.9967,221.0,0.03192,1.58427,0.65638,1.71486,-22.50474
3210448.54373,221.0,0.02528,1.38048,0.66354,1.53167,-25.67169
3210503.60876,221.0,0.01999,1.2017,0.4953,1.29977,-22.39966
3224515.87836,222.0,20004.453,0.28578,-0.02757,0.28711,5.51121
3224516.02136,222.0,15829.126,0.29262,-0.00768,0.29272,1.50252
3224516.16336,222.0,12516.703,0.30055,0.00952,0.3007,-1.81465
3224516.30536,222.0,9909.4424,0.30898,0.02531,0.31001,-4.6827
3224516.46936,222.0,7835.48,0.3184,0.03813,0.32068,-6.82943
3224516.67036,222.0,6217.2461,0.32779,0.04846,0.33135,-8.4096
3224516.90836,222.0,4905.291,0.339,0.06035,0.34433,-10.09433
3224517.14636,222.0,3881.2737,0.35002,0.07001,0.35696,-11.31132
3224517.38436,222.0,3070.9827,0.36209,0.07822,0.37044,-12.19023
3224517.62336,222.0,2430.7778,0.37759,0.08763,0.38762,-13.06631
3224517.86136,222.0,1923.1537,0.39009,0.09611,0.40175,-13.84113
3224518.09936,222.0,1522.4358,0.40732,0.10345,0.42025,-14.24994
3224518.33736,222.0,1203.8446,0.42245,0.11206,0.43706,-14.8569
3224518.57636,222.0,952.86591,0.44071,0.11876,0.45643,-15.08157
3224518.81436,222.0,754.27557,0.46126,0.12843,0.47881,-15.55948
3224519.05136,222.0,596.71857,0.47987,0.13374,0.49815,-15.57312
3224519.28936,222.0,471.96338,0.50125,0.14323,0.52131,-15.94731
3224519.52836,222.0,373.20856,0.52369,0.14975,0.54468,-15.95782
3224519.76536,222.0,295.47278,0.54684,0.15716,0.56898,-16.03398
3224520.00536,222.0,233.87738,0.57107,0.16272,0.5938,-15.90434
3224520.24336,222.0,185.05922,0.59507,0.16778,0.61827,-15.7459
3224520.47936,222.0,146.35823,0.62309,0.17559,0.64736,-15.73827
3224520.71536,222.0,115.77804,0.64698,0.18063,0.67172,-15.59887
3224520.95036,222.0,91.6721,0.67551,0.1872,0.70097,-15.48976
3224521.19536,222.0,72.51701,0.70483,0.19319,0.73083,-15.32765
3224521.42436,222.0,57.36816,0.73157,0.19953,0.75829,-15.25567
3224521.66136,222.0,45.3629,0.75969,0.20708,0.78741,-15.24756
3224521.89336,222.0,35.93134,0.79004,0.21472,0.81869,-15.20464
3224522.14336,222.0,28.40909,0.82093,0.22517,0.85125,-15.33834
3224522.35836,222.0,22.48202,0.85512,0.23643,0.8872,-15.45516
3224522.62336,222.0,17.79613,0.89096,0.24879,0.92504,-15.60176
3224522.87536,222.0,14.06813,0.93261,0.26082,0.96839,-15.62442
3224523.09136,222.0,11.1448,0.98141,0.27131,1.01822,-15.45321
3224523.35836,222.0,8.81772,1.02781,0.27643,1.06433,-15.05381
3224523.53636,222.0,6.97545,1.08002,0.2756,1.11462,-14.3151
3224523.75536,222.0,5.5173,1.13718,0.26472,1.16759,-13.10441
3224524.02436,222.0,4.36941,1.18042,0.25819,1.20833,-12.33789
3224524.35936,222.0,3.45686,1.2213,0.23748,1.24418,-11.00385
3224524.77836,222.0,2.73547,1.25896,0.21593,1.27735,-9.7322
3224525.30336,222.0,2.16054,1.28772,0.19263,1.30205,-8.50764
3224525.96236,222.0,1.70952,1.31677,0.1708,1.3278,-7.39048
3224526.79136,222.0,1.35352,1.3438,0.15629,1.35286,-6.63409
3224527.83337,222.0,1.07079,1.36436,0.15045,1.37263,-6.29269
3224529.14737,222.0,0.84734,1.37553,0.14919,1.3836,-6.18996
3224530.80337,222.0,0.67072,1.38103,0.14807,1.38895,-6.11949
3224532.89237,222.0,0.53067,1.38098,0.14072,1.38813,-5.81844
3224535.52837,222.0,0.41976,1.3843,0.12845,1.39024,-5.30126
3224538.86037,222.0,0.33183,1.3956,0.11176,1.40007,-4.57865
3224543.06637,222.0,0.26261,1.42156,0.09659,1.42483,-3.88725
3224548.37438,222.0,0.20791,1.46372,0.0943,1.46676,-3.68625
3224555.07838,222.0,0.16452,1.5158,0.11808,1.52039,-4.45424
3224563.55539,222.0,0.13007,1.5583,0.17431,1.56802,-6.38241
3224574.24539,222.0,0.10309,1.56848,0.25418,1.58894,-9.20507
3224587.7594,222.0,0.08153,1.53176,0.33012,1.56693,-12.16206
3224604.85641,222.0,0.06443,1.47146,0.3757,1.51866,-14.32288
3224626.44342,222.0,0.05102,1.38839,0.34999,1.43183,-14.14832
3224653.68644,222.0,0.04042,1.35133,0.24815,1.37392,-10.4055
3224688.18146,222.0,0.03192,1.4173,0.09766,1.42066,-3.94185
3224731.72949,222.0,0.02528,1.63823,-0.03474,1.6386,1.21486
3224786.79452,222.0,0.01999,2.02892,-0.03663,2.02925,1.03436
3238804.45496,223.0,20004.453,0.28605,-0.02683,0.28731,5.3579
3238804.59796,223.0,15829.126,0.2921,-0.00975,0.29226,1.91112
3238804.73996,223.0,12516.703,0.30086,0.00906,0.301,-1.72434
3238804.88196,223.0,9909.4424,0.30748,0.0254,0.30852,-4.72199
3238805.04596,223.0,7835.48,0.31728,0.03615,0.31933,-6.49991
3238805.24696,223.0,6217.2461,0.32812,0.04756,0.33155,-8.24686
3238805.48496,223.0,4905.291,0.33914,0.05997,0.3444,-10.02718
3238805.72396,223.0,3881.2737,0.34872,0.06974,0.35563,-11.31011
3238805.96196,223.0,3070.9827,0.36295,0.07766,0.37117,-12.07669
3238806.19996,223.0,2430.7778,0.37658,0.08746,0.3866,-13.07564
3238806.43796,223.0,1923.1537,0.39131,0.09524,0.40273,-13.67901
3238806.67596,223.0,1522.4358,0.40593,0.10399,0.41904,-14.36897
3238806.91396,223.0,1203.8446,0.4238,0.1106,0.43799,-14.62612
3238807.15296,223.0,952.86591,0.44039,0.12087,0.45667,-15.34732
3238807.39096,223.0,754.27557,0.46104,0.12826,0.47855,-15.54656
3238807.62796,223.0,596.71857,0.4798,0.13345,0.49801,-15.54351
3238807.86596,223.0,471.96338,0.49998,0.14164,0.51965,-15.81657
3238808.10496,223.0,373.20856,0.52326,0.14941,0.54417,-15.93614
3238808.34196,223.0,295.47278,0.5472,0.1564,0.56911,-15.95063
3238808.58096,223.0,233.87738,0.57049,0.16185,0.593,-15.83928
3238808.81996,223.0,185.05922,0.59488,0.16828,0.61822,-15.7949
3238809.05596,223.0,146.35823,0.61936,0.17392,0.64331,-15.68476
3238809.29196,223.0,115.77804,0.64845,0.18119,0.67329,-15.61145
3238809.52696,223.0,91.6721,0.67571,0.18763,0.70128,-15.51865
3238809.77196,223.0,72.51701,0.70336,0.19305,0.72938,-15.34772
3238810.00096,223.0,57.36816,0.73168,0.19977,0.75846,-15.27117
3238810.23796,223.0,45.3629,0.76004,0.20565,0.78737,-15.14029
3238810.46996,223.0,35.93134,0.78966,0.21357,0.81803,-15.13422
3238810.71996,223.0,28.40909,0.81995,0.22493,0.85024,-15.33984
3238810.93496,223.0,22.48202,0.85309,0.23496,0.88485,-15.39856
3238811.19996,223.0,17.79613,0.88936,0.24883,0.92351,-15.6311
3238811.45196,223.0,14.06813,0.93338,0.26075,0.96912,-15.60828
3238811.66796,223.0,11.1448,0.97917,0.27075,1.01591,-15.45647
3238811.93496,223.0,8.81772,1.02961,0.2751,1.06573,-14.95908
3238812.11296,223.0,6.97545,1.08397,0.27922,1.11936,-14.44486
3238812.33096,223.0,5.5173,1.13357,0.26651,1.16447,-13.23029
3238812.60096,223.0,4.36941,1.1786,0.25582,1.20605,-12.24653
3238812.93596,223.0,3.45686,1.22367,0.23201,1.24547,-10.73599
3238813.35396,223.0,2.73547,1.26583,0.21539,1.28402,-9.65664
3238813.87997,223.0,2.16054,1.29628,0.20042,1.31169,-8.78896
3238814.53897,223.0,1.70952,1.31537,0.18455,1.32825,-7.98676
3238815.36697,223.0,1.35352,1.33202,0.16551,1.34226,-7.08278
3238816.40997,223.0,1.07079,1.34556,0.14838,1.35372,-6.29263
3238817.72397,223.0,0.84734,1.36004,0.13095,1.36633,-5.49971
3238819.37897,223.0,0.67072,1.37919,0.11776,1.38421,-4.88011
3238821.46797,223.0,0.53067,1.40396,0.1099,1.40826,-4.47588
3238824.10497,223.0,0.41976,1.43149,0.11755,1.43631,-4.69446
3238827.43597,223.0,0.33183,1.45121,0.14028,1.45797,-5.52119
3238831.64198,223.0,0.26261,1.45365,0.16881,1.46342,-6.62382
3238836.94998,223.0,0.20791,1.43914,0.19027,1.45166,-7.53154
3238843.65498,223.0,0.16452,1.41715,0.19395,1.43036,-7.79299
3238852.13099,223.0,0.13007,1.40129,0.17306,1.41193,-7.04035
3238862.82099,223.0,0.10309,1.41108,0.13276,1.41731,-5.37475
3238876.335,223.0,0.08153,1.46624,0.08887,1.46893,-3.46862
3238893.43301,223.0,0.06443,1.56281,0.07257,1.56449,-2.65877
3238915.01903,223.0,0.05102,1.71323,0.11658,1.71719,-3.89288
3238942.26204,223.0,0.04042,1.85805,0.26667,1.87709,-8.16731
3238976.75706,223.0,0.03192,1.91791,0.51357,1.98548,-14.99065
3239020.30509,223.0,0.02528,1.82515,0.77948,1.98464,-23.12615
3239075.37012,223.0,0.01999,1.56819,0.96101,1.83923,-31.50061
3253089.71454,224.0,20004.453,0.28643,-0.02889,0.28788,5.75903
3253089.85754,224.0,15829.126,0.29261,-0.00964,0.29277,1.88682
3253089.99954,224.0,12516.703,0.29884,0.01108,0.29905,-2.12294
3253090.14154,224.0,9909.4424,0.30798,0.02426,0.30894,-4.50463
3253090.30554,224.0,7835.48,0.31759,0.03665,0.31969,-6.5821
3253090.50654,224.0,6217.2461,0.32817,0.04906,0.33181,-8.50206
3253090.74454,224.0,4905.291,0.33994,0.05949,0.34511,-9.92625
3253090.98254,224.0,3881.2737,0.34947,0.07066,0.35654,-11.4299
3253091.22054,224.0,3070.9827,0.36263,0.07854,0.37104,-12.22045
3253091.45854,224.0,2430.7778,0.37666,0.08742,0.38667,-13.06591
3253091.69754,224.0,1923.1537,0.39005,0.09643,0.4018,-13.88595
3253091.93554,224.0,1522.4358,0.40565,0.10276,0.41847,-14.21554
3253092.17354,224.0,1203.8446,0.42219,0.11202,0.4368,-14.85998
3253092.41154,224.0,952.86591,0.43977,0.11972,0.45578,-15.2286
3253092.65054,224.0,754.27557,0.46019,0.12784,0.47762,-15.52527
3253092.88754,224.0,596.71857,0.47953,0.13626,0.49852,-15.86306
3253093.12454,224.0,471.96338,0.5002,0.14222,0.52003,-15.87143
3253093.36454,224.0,373.20856,0.52267,0.14888,0.54346,-15.89978
3253093.60154,224.0,295.47278,0.54658,0.15561,0.5683,-15.89166
3253093.84054,224.0,233.87738,0.56927,0.16227,0.59194,-15.90988
3253094.07854,224.0,185.05922,0.59561,0.16868,0.61903,-15.81214
3253094.31554,224.0,146.35823,0.61993,0.17523,0.64422,-15.78392
3253094.55154,224.0,115.77804,0.64756,0.18114,0.67242,-15.62781
3253094.78554,224.0,91.6721,0.67452,0.18726,0.70003,-15.51538
3253095.03154,224.0,72.51701,0.70311,0.19282,0.72907,-15.33611
3253095.26054,224.0,57.36816,0.7322,0.19857,0.75865,-15.17307
3253095.49654,224.0,45.3629,0.7601,0.20548,0.78738,-15.12775
3253095.72954,224.0,35.93134,0.78818,0.21469,0.8169,-15.23667
3253095.97954,224.0,28.40909,0.81886,0.22388,0.84891,-15.29147
3253096.19354,224.0,22.48202,0.85181,0.23612,0.88393,-15.49307
3253096.45854,224.0,17.79613,0.88825,0.24903,0.9225,-15.6613
3253096.71154,224.0,14.06813,0.93274,0.26055,0.96845,-15.60708
3253096.92754,224.0,11.1448,0.97877,0.26918,1.01511,-15.37734
3253097.19454,224.0,8.81772,1.0291,0.27529,1.06528,-14.97634
3253097.37254,224.0,6.97545,1.0813,0.2797,1.11689,-14.50285
3253097.59054,224.0,5.5173,1.13322,0.26714,1.16429,-13.26426
3253097.86054,224.0,4.36941,1.17743,0.25462,1.20465,-12.20232
3253098.19554,224.0,3.45686,1.22375,0.23329,1.24579,-10.79322
3253098.61354,224.0,2.73547,1.26632,0.21561,1.28455,-9.66271
3253099.13954,224.0,2.16054,1.29469,0.20099,1.31019,-8.8243
3253099.79854,224.0,1.70952,1.31457,0.18327,1.32728,-7.93654
3253100.62654,224.0,1.35352,1.32983,0.16504,1.34004,-7.07463
3253101.66954,224.0,1.07079,1.34429,0.14731,1.35234,-6.2536
3253102.98354,224.0,0.84734,1.35983,0.12997,1.36603,-5.45947
3253104.63954,224.0,0.67072,1.37934,0.11725,1.38431,-4.85858
3253106.72755,224.0,0.53067,1.40506,0.11082,1.40942,-4.50974
3253109.36455,224.0,0.41976,1.43189,0.12001,1.43691,-4.79097
3253112.69655,224.0,0.33183,1.44895,0.14287,1.45598,-5.63114
3253116.90155,224.0,0.26261,1.44949,0.17021,1.45945,-6.69727
3253122.21055,224.0,0.20791,1.43419,0.18981,1.44669,-7.53926
3253128.91456,224.0,0.16452,1.41253,0.18943,1.42518,-7.63816
3253137.39056,224.0,0.13007,1.40001,0.16594,1.40981,-6.75941
3253148.08057,224.0,0.10309,1.41516,0.12488,1.42066,-5.04295
3253161.59458,224.0,0.08153,1.47662,0.08429,1.47902,-3.26708
3253178.69259,224.0,0.06443,1.5753,0.07509,1.57709,-2.72924
3253200.2796,224.0,0.05102,1.72476,0.12894,1.72958,-4.27539
3253227.52162,224.0,0.04042,1.85921,0.28907,1.88155,-8.83768
3253262.01764,224.0,0.03192,1.90187,0.53695,1.97621,-15.76591
3253305.56466,224.0,0.02528,1.79056,0.79127,1.9576,-23.84116
3253360.6297,224.0,0.01999,1.52448,0.94619,1.79425,-31.82636
3267379.87095,225.0,20004.453,0.28627,-0.02995,0.28783,5.9724
3267380.01395,225.0,15829.126,0.29235,-0.00913,0.29249,1.78971
3267380.15595,225.0,12516.703,0.30038,0.00994,0.30055,-1.89519
3267380.29795,225.0,9909.4424,0.3074,0.02336,0.30829,-4.34652
3267380.46195,225.0,7835.48,0.31793,0.03724,0.3201,-6.68046
3267380.66295,225.0,6217.2461,0.32681,0.04857,0.33039,-8.45332
3267380.90095,225.0,4905.291,0.33896,0.05923,0.3441,-9.91263
3267381.13895,225.0,3881.2737,0.35084,0.06846,0.35745,-11.04153
3267381.37695,225.0,3070.9827,0.36274,0.07722,0.37087,-12.01842
3267381.61495,225.0,2430.7778,0.37595,0.08599,0.38566,-12.88382
3267381.85395,225.0,1923.1537,0.3902,0.09472,0.40154,-13.64487
3267382.09195,225.0,1522.4358,0.40622,0.10262,0.41898,-14.17739
3267382.32995,225.0,1203.8446,0.42211,0.11321,0.43702,-15.01319
3267382.56795,225.0,952.86591,0.44061,0.11836,0.45623,-15.03586
3267382.80695,225.0,754.27557,0.46046,0.12651,0.47753,-15.36278
3267383.04395,225.0,596.71857,0.47863,0.13423,0.4971,-15.66622
3267383.28195,225.0,471.96338,0.5013,0.14102,0.52076,-15.71191
3267383.52095,225.0,373.20856,0.52151,0.1491,0.5424,-15.9553
3267383.75795,225.0,295.47278,0.54697,0.1559,0.56875,-15.909
3267383.99795,225.0,233.87738,0.57001,0.16269,0.59277,-15.92918
3267384.23595,225.0,185.05922,0.59305,0.16832,0.61647,-15.84523
3267384.47195,225.0,146.35823,0.6189,0.1743,0.64297,-15.72863
3267384.70795,225.0,115.77804,0.64717,0.1802,0.67179,-15.55965
3267384.94295,225.0,91.6721,0.67365,0.18742,0.69923,-15.54707
3267385.18795,225.0,72.51701,0.70217,0.19239,0.72805,-15.32267
3267385.41695,225.0,57.36816,0.73009,0.20015,0.75703,-15.33081
3267385.65395,225.0,45.3629,0.75894,0.20532,0.78622,-15.13844
3267385.88595,225.0,35.93134,0.78661,0.21269,0.81485,-15.13036
3267386.13595,225.0,28.40909,0.81847,0.2233,0.84838,-15.26007
3267386.35095,225.0,22.48202,0.85161,0.23619,0.88375,-15.50118
3267386.61595,225.0,17.79613,0.88844,0.24808,0.92243,-15.60116
3267386.86795,225.0,14.06813,0.93023,0.26228,0.9665,-15.74616
3267387.08395,225.0,11.1448,0.97569,0.26999,1.01235,-15.4677
3267387.35095,225.0,8.81772,1.02851,0.27738,1.06526,-15.09331
3267387.52895,225.0,6.97545,1.07643,0.27608,1.11127,-14.38501
3267387.74695,225.0,5.5173,1.13019,0.26803,1.16153,-13.34145
3267388.01695,225.0,4.36941,1.17556,0.24911,1.20167,-11.96414
3267388.35195,225.0,3.45686,1.22632,0.23474,1.24858,-10.83644
3267388.77095,225.0,2.73547,1.26154,0.22015,1.28061,-9.89905
3267389.29595,225.0,2.16054,1.28596,0.19979,1.30139,-8.83107
3267389.95495,225.0,1.70952,1.30816,0.18006,1.32049,-7.83708
3267390.78295,225.0,1.35352,1.32678,0.15962,1.33635,-6.85998
3267391.82595,225.0,1.07079,1.34575,0.14029,1.35304,-5.95129
3267393.13996,225.0,0.84734,1.36723,0.12524,1.37295,-5.23398
3267394.79596,225.0,0.67072,1.38977,0.12,1.39494,-4.93491
3267396.88396,225.0,0.53067,1.41249,0.12637,1.41813,-5.11243
3267399.52096,225.0,0.41976,1.42486,0.14285,1.43201,-5.72521
3267402.85196,225.0,0.33183,1.42363,0.16042,1.43264,-6.42927
3267407.05796,225.0,0.26261,1.41151,0.16786,1.42146,-6.7819
3267412.36597,225.0,0.20791,1.3995,0.16034,1.40865,-6.5359
3267419.07097,225.0,0.16452,1.4001,0.13748,1.40684,-5.60818
3267427.54698,225.0,0.13007,1.42487,0.10568,1.42878,-4.24179
3267438.23698,225.0,0.10309,1.48572,0.08327,1.48805,-3.20793
3267451.75099,225.0,0.08153,1.58186,0.09624,1.58478,-3.48148
3267468.849,225.0,0.06443,1.68238,0.1598,1.68995,-5.42583
3267490.43501,225.0,0.05102,1.76351,0.30776,1.79016,-9.89939
3267517.67803,225.0,0.04042,1.75409,0.49933,1.82378,-15.88998
3267552.17305,225.0,0.03192,1.63043,0.66298,1.76006,-22.12798
3267595.72108,225.0,0.02528,1.42323,0.70977,1.59039,-26.50559
3267650.78611,225.0,0.01999,1.21044,0.57734,1.34108,-25.49954
3281659.99548,226.0,20004.453,0.28663,-0.02825,0.28802,5.62953
3281660.13848,226.0,15829.126,0.29114,-0.00774,0.29124,1.52193
3281660.28048,226.0,12516.703,0.30043,0.00905,0.30056,-1.72547
3281660.42248,226.0,9909.4424,0.30997,0.02306,0.31083,-4.25375
3281660.58648,226.0,7835.48,0.31859,0.03828,0.32088,-6.85132
3281660.78748,226.0,6217.2461,0.32666,0.04872,0.33027,-8.48281
3281661.02548,226.0,4905.291,0.33924,0.05963,0.34444,-9.96857
3281661.26348,226.0,3881.2737,0.35038,0.06843,0.357,-11.05053
3281661.50248,226.0,3070.9827,0.36187,0.07793,0.37017,-12.15373
3281661.73948,226.0,2430.7778,0.37593,0.08838,0.38618,-13.22931
3281661.97848,226.0,1923.1537,0.39043,0.09374,0.40153,-13.50126
3281662.21648,226.0,1522.4358,0.40626,0.10364,0.41927,-14.31119
3281662.45448,226.0,1203.8446,0.42212,0.11122,0.43653,-14.761
3281662.69248,226.0,952.86591,0.4391,0.11941,0.45505,-15.21256
3281662.93148,226.0,754.27557,0.45912,0.12729,0.47643,-15.49576
3281663.16848,226.0,596.71857,0.47947,0.13569,0.4983,-15.80139
3281663.40549,226.0,471.96338,0.50045,0.1412,0.51999,-15.75671
3281663.64449,226.0,373.20856,0.52183,0.14824,0.54247,-15.859
3281663.88249,226.0,295.47278,0.54703,0.15568,0.56875,-15.88599
3281664.12149,226.0,233.87738,0.57074,0.16192,0.59327,-15.83902
3281664.35949,226.0,185.05922,0.59482,0.16816,0.61814,-15.78612
3281664.59549,226.0,146.35823,0.62117,0.17332,0.6449,-15.59061
3281664.83249,226.0,115.77804,0.64675,0.18121,0.67165,-15.65228
3281665.06649,226.0,91.6721,0.67443,0.18546,0.69946,-15.37527
3281665.31249,226.0,72.51701,0.70223,0.19217,0.72805,-15.30482
3281665.54149,226.0,57.36816,0.73037,0.19848,0.75685,-15.20294
3281665.77749,226.0,45.3629,0.7585,0.20453,0.78559,-15.09117
3281666.01049,226.0,35.93134,0.78704,0.21316,0.8154,-15.15449
3281666.26049,226.0,28.40909,0.81878,0.22386,0.84883,-15.29125
3281666.47449,226.0,22.48202,0.85318,0.23463,0.88486,-15.37687
3281666.73949,226.0,17.79613,0.88911,0.24909,0.92334,-15.65085
3281666.99149,226.0,14.06813,0.93016,0.26066,0.966,-15.65465
3281667.20849,226.0,11.1448,0.97522,0.26967,1.01182,-15.45736
3281667.47549,226.0,8.81772,1.02722,0.27921,1.06449,-15.20621
3281667.65349,226.0,6.97545,1.08011,0.27378,1.11427,-14.2236
3281667.87149,226.0,5.5173,1.12638,0.2669,1.15757,-13.33053
3281668.14049,226.0,4.36941,1.18222,0.25122,1.20861,-11.99675
3281668.47649,226.0,3.45686,1.22503,0.23993,1.24831,-11.08159
3281668.89449,226.0,2.73547,1.25793,0.22032,1.27708,-9.93423
3281669.41949,226.0,2.16054,1.28664,0.19766,1.30173,-8.73391
3281670.07849,226.0,1.70952,1.30994,0.17675,1.32182,-7.6845
3281670.90749,226.0,1.35352,1.33157,0.15567,1.34064,-6.66792
3281671.95049,226.0,1.07079,1.35316,0.1389,1.36027,-5.8607
3281673.26449,226.0,0.84734,1.37722,0.12979,1.38333,-5.3837
3281674.91949,226.0,0.67072,1.39772,0.13054,1.4038,-5.33561
3281677.00849,226.0,0.53067,1.40957,0.14152,1.41666,-5.73338
3281679.64549,226.0,0.41976,1.40983,0.15189,1.41799,-6.14895
3281682.9765,226.0,0.33183,1.40254,0.15498,1.41108,-6.30557
3281687.1825,226.0,0.26261,1.3961,0.14631,1.40375,-5.9826
3281692.4905,226.0,0.20791,1.40023,0.12606,1.40589,-5.14427
3281699.19451,226.0,0.16452,1.4255,0.10177,1.42913,-4.08373
3281707.67151,226.0,0.13007,1.47873,0.08709,1.48129,-3.37067
3281718.36152,226.0,0.10309,1.55742,0.1034,1.56085,-3.79836
3281731.87553,226.0,0.08153,1.63976,0.17185,1.64874,-5.98288
3281748.97254,226.0,0.06443,1.69319,0.28149,1.71643,-9.43899
3281770.55955,226.0,0.05102,1.67463,0.4316,1.72936,-14.45207
3281797.80157,226.0,0.04042,1.5704,0.54838,1.66339,-19.24895
3281832.29759,226.0,0.03192,1.41191,0.56747,1.52168,-21.89595
3281875.84461,226.0,0.02528,1.27455,0.44593,1.3503,-19.28356
3281930.91064,226.0,0.01999,1.25769,0.1863,1.27141,-8.42599
3295934.63358,227.0,20004.453,0.28632,-0.0278,0.28767,5.54501
3295934.77658,227.0,15829.126,0.29349,-0.00846,0.29361,1.65101
3295934.91858,227.0,12516.703,0.30044,0.00937,0.30058,-1.78592
3295935.06058,227.0,9909.4424,0.30725,0.02444,0.30822,-4.54708
3295935.22458,227.0,7835.48,0.31806,0.03832,0.32036,-6.86964
3295935.42558,227.0,6217.2461,0.32784,0.04802,0.33134,-8.33378
3295935.66358,227.0,4905.291,0.33864,0.05844,0.34364,-9.7909
3295935.90258,227.0,3881.2737,0.34995,0.06939,0.35676,-11.21529
3295936.14058,227.0,3070.9827,0.36284,0.07795,0.37111,-12.12416
3295936.37858,227.0,2430.7778,0.3762,0.08728,0.38619,-13.06122
3295936.61658,227.0,1923.1537,0.39077,0.09504,0.40216,-13.67029
3295936.85458,227.0,1522.4358,0.40654,0.10332,0.41946,-14.25939
3295937.09258,227.0,1203.8446,0.42328,0.11157,0.43774,-14.7668
3295937.33158,227.0,952.86591,0.44156,0.1191,0.45734,-15.09477
3295937.56958,227.0,754.27557,0.45897,0.12718,0.47626,-15.48783
3295937.80658,227.0,596.71857,0.48056,0.13406,0.49891,-15.5868
3295938.04458,227.0,471.96338,0.50037,0.14195,0.52012,-15.83842
3295938.28358,227.0,373.20856,0.52225,0.149,0.54309,-15.92374
3295938.52158,227.0,295.47278,0.54674,0.15514,0.56832,-15.84144
3295938.76058,227.0,233.87738,0.5703,0.16183,0.59281,-15.84201
3295938.99858,227.0,185.05922,0.59478,0.16756,0.61793,-15.73315
3295939.23458,227.0,146.35823,0.61932,0.17517,0.64362,-15.79319
3295939.47058,227.0,115.77804,0.64707,0.18057,0.67179,-15.59178
3295939.70558,227.0,91.6721,0.67406,0.18583,0.6992,-15.41258
3295939.95058,227.0,72.51701,0.70319,0.1921,0.72896,-15.27971
3295940.17958,227.0,57.36816,0.73106,0.19812,0.75742,-15.16297
3295940.41658,227.0,45.3629,0.75894,0.20519,0.78619,-15.12873
3295940.64858,227.0,35.93134,0.78741,0.21301,0.81571,-15.13749
3295940.89958,227.0,28.40909,0.81844,0.22404,0.84855,-15.3089
3295941.11358,227.0,22.48202,0.8508,0.23503,0.88267,-15.44229
3295941.37858,227.0,17.79613,0.88693,0.24947,0.92135,-15.70983
3295941.63058,227.0,14.06813,0.93161,0.2605,0.96735,-15.62237
3295941.84658,227.0,11.1448,0.9781,0.27018,1.01472,-15.44158
3295942.11358,227.0,8.81772,1.02701,0.27569,1.06337,-15.02619
3295942.29158,227.0,6.97545,1.08285,0.28,1.11847,-14.49797
3295942.51058,227.0,5.5173,1.13088,0.26716,1.16201,-13.29165
3295942.77958,227.0,4.36941,1.17811,0.25714,1.20585,-12.31232
3295943.11458,227.0,3.45686,1.22142,0.23338,1.24351,-10.81723
3295943.53358,227.0,2.73547,1.26482,0.21505,1.28298,-9.64953
3295944.05858,227.0,2.16054,1.29612,0.20041,1.31152,-8.78957
3295944.71758,227.0,1.70952,1.31623,0.18516,1.32919,-8.00752
3295945.54558,227.0,1.35352,1.33197,0.16766,1.34248,-7.17424
3295946.58858,227.0,1.07079,1.34459,0.15007,1.35294,-6.36862
3295947.90258,227.0,0.84734,1.3588,0.13288,1.36528,-5.58549
3295949.55859,227.0,0.67072,1.37639,0.11893,1.38152,-4.93853
3295951.64759,227.0,0.53067,1.40072,0.10924,1.40497,-4.45954
3295954.28359,227.0,0.41976,1.42891,0.11347,1.43341,-4.54036
3295957.61559,227.0,0.33183,1.45242,0.13412,1.4586,-5.27602
3295961.82059,227.0,0.26261,1.45937,0.16458,1.46862,-6.43417
3295967.1296,227.0,0.20791,1.44823,0.19206,1.46091,-7.55437
3295973.8336,227.0,0.16452,1.42451,0.20126,1.43865,-8.04166
3295982.3096,227.0,0.13007,1.40285,0.18606,1.41514,-7.55493
3295993.00061,227.0,0.10309,1.40376,0.14743,1.41148,-5.99572
3296006.51362,227.0,0.08153,1.44779,0.09886,1.45117,-3.90628
3296023.61163,227.0,0.06443,1.53386,0.07103,1.5355,-2.65122
3296045.19864,227.0,0.05102,1.68663,0.09243,1.68916,-3.13677
3296072.44066,227.0,0.04042,1.85087,0.2227,1.86422,-6.8611
3296106.93668,227.0,0.03192,1.94531,0.4656,2.00026,-13.46019
3296150.48371,227.0,0.02528,1.89004,0.75349,2.0347,-21.73544
3296205.54974,227.0,0.01999,1.65517,0.98604,1.92662,-30.78374
3310212.24889,228.0,20004.453,0.28542,-0.02841,0.28683,5.68382
3310212.39189,228.0,15829.126,0.29308,-0.00793,0.29318,1.54929
3310212.53389,228.0,12516.703,0.29939,0.00919,0.29953,-1.75821
3310212.67589,228.0,9909.4424,0.3087,0.02331,0.30958,-4.31754
3310212.83989,228.0,7835.48,0.31734,0.03749,0.31955,-6.73763
3310213.04089,228.0,6217.2461,0.3274,0.04845,0.33097,-8.41802
3310213.27889,228.0,4905.291,0.33818,0.05987,0.34344,-10.03965
3310213.51789,228.0,3881.2737,0.3501,0.06944,0.35692,-11.2184
3310213.75589,228.0,3070.9827,0.36076,0.07818,0.36913,-12.2282
3310213.99389,228.0,2430.7778,0.37611,0.08789,0.38624,-13.15245
3310214.23189,228.0,1923.1537,0.39128,0.09416,0.40245,-13.53052
3310214.46989,228.0,1522.4358,0.40611,0.10276,0.41891,-14.20024
3310214.70789,228.0,1203.8446,0.42257,0.1111,0.43693,-14.73074
3310214.9469,228.0,952.86591,0.43965,0.11936,0.45557,-15.18905
3310215.1849,228.0,754.27557,0.45828,0.12676,0.47549,-15.46161
3310215.4219,228.0,596.71857,0.47993,0.13332,0.4981,-15.52487
3310215.6599,228.0,471.96338,0.50147,0.14139,0.52102,-15.74571
3310215.8989,228.0,373.20856,0.52191,0.14898,0.54276,-15.93103
3310216.1369,228.0,295.47278,0.54526,0.15543,0.56698,-15.91046
3310216.3759,228.0,233.87738,0.57056,0.16187,0.59308,-15.83885
3310216.6139,228.0,185.05922,0.59449,0.16799,0.61777,-15.77871
3310216.8499,228.0,146.35823,0.61995,0.17492,0.64415,-15.75633
3310217.0869,228.0,115.77804,0.64699,0.18081,0.67179,-15.61397
3310217.3209,228.0,91.6721,0.67361,0.18564,0.69872,-15.40738
3310217.5659,228.0,72.51701,0.70051,0.19209,0.72637,-15.33419
3310217.7949,228.0,57.36816,0.72941,0.19773,0.75574,-15.16733
3310218.0319,228.0,45.3629,0.75795,0.20602,0.78545,-15.20647
3310218.2639,228.0,35.93134,0.78852,0.21391,0.81702,-15.1781
3310218.5139,228.0,28.40909,0.81711,0.22271,0.84692,-15.24642
3310218.7289,228.0,22.48202,0.8505,0.23734,0.88299,-15.59233
3310218.9939,228.0,17.79613,0.88764,0.2498,0.92212,-15.7179
3310219.2459,228.0,14.06813,0.9294,0.26136,0.96545,-15.70666
3310219.4619,228.0,11.1448,0.975,0.27339,1.0126,-15.66367
3310219.7289,228.0,8.81772,1.02609,0.27835,1.06318,-15.1777
3310219.9069,228.0,6.97545,1.08332,0.27389,1.11741,-14.18824
3310220.1249,228.0,5.5173,1.12747,0.27079,1.15953,-13.50499
3310220.3949,228.0,4.36941,1.17893,0.25475,1.20614,-12.1933
3310220.7299,228.0,3.45686,1.22032,0.23814,1.24334,-11.04235
3310221.1489,228.0,2.73547,1.25892,0.21334,1.27687,-9.61795
3310221.6739,228.0,2.16054,1.29621,0.19408,1.31066,-8.51565
3310222.3329,228.0,1.70952,1.32267,0.18086,1.33498,-7.78629
3310223.1609,228.0,1.35352,1.33988,0.16963,1.35057,-7.21526
3310224.2039,228.0,1.07079,1.34971,0.15815,1.35894,-6.68298
3310225.5179,228.0,0.84734,1.35864,0.14417,1.36626,-6.05706
3310227.1739,228.0,0.67072,1.36874,0.12983,1.37489,-5.4186
3310229.2619,228.0,0.53067,1.38243,0.11457,1.38717,-4.73756
3310231.89791,228.0,0.41976,1.4061,0.1029,1.40986,-4.18552
3310235.22991,228.0,0.33183,1.43896,0.10322,1.44266,-4.10283
3310239.43491,228.0,0.26261,1.4732,0.12341,1.47836,-4.78866
3310244.74391,228.0,0.20791,1.49386,0.16314,1.50274,-6.23255
3310251.44792,228.0,0.16452,1.49049,0.2095,1.50514,-8.00116
3310259.92492,228.0,0.13007,1.46105,0.24329,1.48117,-9.45387
3310270.61493,228.0,0.10309,1.41947,0.24645,1.4407,-9.84958
3310284.12894,228.0,0.08153,1.39219,0.21094,1.40808,-8.61559
3310301.22595,228.0,0.06443,1.39985,0.15566,1.40848,-6.34504
3310322.81296,228.0,0.05102,1.47953,0.07689,1.48153,-2.97497
3310350.05498,228.0,0.04042,1.6501,0.03938,1.65057,-1.36715
3310384.551,228.0,0.03192,1.89004,0.11423,1.89349,-3.4586
3310428.09902,228.0,0.02528,2.11317,0.35403,2.14262,-9.51075
3310483.16405,228.0,0.01999,2.20477,0.75804,2.33144,-18.97381
3324489.30821,229.0,20004.453,0.28602,-0.02849,0.28743,5.68856
3324489.45121,229.0,15829.126,0.29349,-0.00897,0.29363,1.74999
3324489.59321,229.0,12516.703,0.30025,0.00945,0.30039,-1.80203
3324489.73521,229.0,9909.4424,0.30916,0.02448,0.31013,-4.52742
3324489.89921,229.0,7835.48,0.31677,0.03709,0.31893,-6.6786
3324490.10021,229.0,6217.2461,0.32786,0.04895,0.3315,-8.49204
3324490.33821,229.0,4905.291,0.3389,0.05897,0.34399,-9.87014
3324490.57621,229.0,3881.2737,0.34996,0.068,0.35651,-10.99609
3324490.81421,229.0,3070.9827,0.36302,0.07918,0.37155,-12.30452
3324491.05321,229.0,2430.7778,0.376,0.08727,0.386,-13.0672
3324491.29121,229.0,1923.1537,0.39078,0.09518,0.4022,-13.68942
3324491.52821,229.0,1522.4358,0.40716,0.1046,0.42038,-14.40738
3324491.76721,229.0,1203.8446,0.42178,0.11129,0.43622,-14.78145
3324492.00521,229.0,952.86591,0.44031,0.1185,0.45598,-15.06347
3324492.24421,229.0,754.27557,0.45796,0.12819,0.47556,-15.63813
3324492.48121,229.0,596.71857,0.47842,0.13536,0.49721,-15.79798
3324492.71821,229.0,471.96338,0.4986,0.14171,0.51834,-15.86609
3324492.95721,229.0,373.20856,0.52171,0.14861,0.54247,-15.89985
3324493.19521,229.0,295.47278,0.54603,0.15554,0.56775,-15.90033
3324493.43421,229.0,233.87738,0.5687,0.16212,0.59135,-15.91091
3324493.67221,229.0,185.05922,0.59378,0.16719,0.61687,-15.72518
3324493.90821,229.0,146.35823,0.61873,0.17484,0.64296,-15.77932
3324494.14521,229.0,115.77804,0.64549,0.18036,0.67021,-15.61133
3324494.37921,229.0,91.6721,0.67225,0.18623,0.69757,-15.48384
3324494.62521,229.0,72.51701,0.69984,0.19178,0.72564,-15.32454
3324494.85421,229.0,57.36816,0.72993,0.19861,0.75647,-15.22161
3324495.09021,229.0,45.3629,0.75815,0.20524,0.78544,-15.14731
3324495.32321,229.0,35.93134,0.78678,0.21329,0.81518,-15.1676
3324495.57321,229.0,28.40909,0.81668,0.22399,0.84683,-15.33724
3324495.78821,229.0,22.48202,0.84982,0.23676,0.88219,-15.56763
3324496.05221,229.0,17.79613,0.88646,0.24942,0.92088,-15.71469
3324496.30521,229.0,14.06813,0.92845,0.26188,0.96467,-15.75178
3324496.52121,229.0,11.1448,0.97302,0.27166,1.01024,-15.59932
3324496.78821,229.0,8.81772,1.02597,0.27981,1.06344,-15.25494
3324496.96621,229.0,6.97545,1.07867,0.276,1.11342,-14.35231
3324497.18421,229.0,5.5173,1.12575,0.2691,1.15746,-13.44357
3324497.45421,229.0,4.36941,1.18037,0.25189,1.20695,-12.04616
3324497.78921,229.0,3.45686,1.22623,0.24045,1.24958,-11.09444
3324498.20721,229.0,2.73547,1.25866,0.22219,1.27812,-10.01139
3324498.73321,229.0,2.16054,1.2867,0.2,1.30215,-8.83509
3324499.39221,229.0,1.70952,1.30982,0.17818,1.32188,-7.74671
3324500.22021,229.0,1.35352,1.33075,0.15707,1.33998,-6.73176
3324501.26321,229.0,1.07079,1.35288,0.13911,1.36002,-5.87068
3324502.57721,229.0,0.84734,1.37708,0.1298,1.38318,-5.38486
3324504.23321,229.0,0.67072,1.39789,0.12916,1.40384,-5.27896
3324506.32122,229.0,0.53067,1.41164,0.13967,1.41853,-5.65046
3324508.95822,229.0,0.41976,1.41335,0.15207,1.42151,-6.1411
3324512.28922,229.0,0.33183,1.40623,0.15729,1.415,-6.38213
3324516.49522,229.0,0.26261,1.39823,0.15021,1.40627,-6.13188
3324521.80322,229.0,0.20791,1.39973,0.13171,1.40592,-5.37564
3324528.50823,229.0,0.16452,1.42092,0.10612,1.42487,-4.27099
3324536.98423,229.0,0.13007,1.46993,0.08782,1.47255,-3.41886
3324547.67424,229.0,0.10309,1.54749,0.09688,1.55052,-3.5823
3324561.18825,229.0,0.08153,1.63516,0.15701,1.64268,-5.48488
3324578.28626,229.0,0.06443,1.69938,0.25994,1.71915,-8.6968
3324599.87327,229.0,0.05102,1.69581,0.41645,1.74619,-13.79744
3324627.11529,229.0,0.04042,1.60273,0.5495,1.69432,-18.92427
3324661.61131,229.0,0.03192,1.44243,0.5937,1.55984,-22.37188
3324705.15833,229.0,0.02528,1.28597,0.49639,1.37845,-21.10661
3324760.22437,229.0,0.01999,1.22979,0.24915,1.25477,-11.45272
3338761.62128,230.0,20004.453,0.28553,-0.02933,0.28704,5.86508
3338761.76428,230.0,15829.126,0.29167,-0.00844,0.29179,1.6575
3338761.90628,230.0,12516.703,0.30089,0.0079,0.30099,-1.50467
3338762.04828,230.0,9909.4424,0.3083,0.02518,0.30933,-4.66923
3338762.21228,230.0,7835.48,0.31575,0.0382,0.31805,-6.89837
3338762.41328,230.0,6217.2461,0.32678,0.04798,0.33029,-8.35323
3338762.65128,230.0,4905.291,0.33965,0.05975,0.34487,-9.97701
3338762.89028,230.0,3881.2737,0.35002,0.06918,0.3568,-11.18033
3338763.12828,230.0,3070.9827,0.36186,0.07773,0.37011,-12.12384
3338763.36628,230.0,2430.7778,0.37544,0.08562,0.38508,-12.84693
