Repository: SebaVillagra00/ICM2985-SOH-IPRE

## Data University of Cambridge (EIS Cambridge)
Data publicada en "Identifying degradation patterns of lithium ion batteries from impedance spectroscopy using machine learning" (Zhang, Tang, Zhang, Wang, Stimming & Lee, 2020) https://www.nature.com/articles/s41467-020-15235-7.

Carpeta contiene:
* Paper de Nature Comunications (IF: 16.6).
* Data frames para IOS.
* Data frames para Windows.

Cada Data frame está contenido en un archivo .txt con las siguientes columnas:
* time/s: tiempo en que se mide la muestra.
* cycle number: ciclo de carga de la batería.
* freq/Hz: frecuencia de la señal de input.
* Re(Z)/Ohm: Parte resistiva de la impedancia.
* Im(Z)/Ohm: Parte reactiva de la impedancia.

File: EIS Cambridge/EIS csv/EIS_state_III_25C02.csv (part 22 of 23)
time/s,cycle number,freq/Hz,Re(Z)/Ohm,-Im(Z)/Ohm,|Z|/Ohm,Phase(Z)/deg
3338763.60428,230.0,1923.1537,0.39009,0.09565,0.40165,-13.77754
3338763.84228,230.0,1522.4358,0.40711,0.1043,0.42026,-14.3703
3338764.08028,230.0,1203.8446,0.42134,0.11209,0.436,-14.89727
3338764.31928,230.0,952.86591,0.43881,0.11925,0.45472,-15.20348
3338764.55728,230.0,754.27557,0.45981,0.12602,0.47677,-15.32663
3338764.79428,230.0,596.71857,0.47875,0.13457,0.4973,-15.70039
3338765.03228,230.0,471.96338,0.49963,0.14206,0.51944,-15.87165
3338765.27128,230.0,373.20856,0.52197,0.1485,0.54268,-15.88069
3338765.50828,230.0,295.47278,0.54641,0.15615,0.56828,-15.94866
3338765.74828,230.0,233.87738,0.56941,0.16064,0.59163,-15.7548
3338765.98628,230.0,185.05922,0.59379,0.16869,0.61728,-15.85925
3338766.22228,230.0,146.35823,0.61994,0.1746,0.64406,-15.72935
3338766.45828,230.0,115.77804,0.64584,0.18056,0.67061,-15.61983
3338766.69328,230.0,91.6721,0.67304,0.18546,0.69812,-15.40582
3338766.93828,230.0,72.51701,0.70035,0.19172,0.72612,-15.30987
3338767.16728,230.0,57.36816,0.73009,0.19877,0.75666,-15.22977
3338767.40428,230.0,45.3629,0.75796,0.2049,0.78517,-15.12698
3338767.63628,230.0,35.93134,0.78659,0.21426,0.81525,-15.23747
3338767.88628,230.0,28.40909,0.81529,0.22367,0.84541,-15.34098
3338768.10128,230.0,22.48202,0.84897,0.23474,0.88083,-15.45616
3338768.36529,230.0,17.79613,0.88646,0.24945,0.92089,-15.71659
3338768.61829,230.0,14.06813,0.92926,0.26035,0.96504,-15.65147
3338768.83429,230.0,11.1448,0.97339,0.2721,1.01071,-15.61745
3338769.10129,230.0,8.81772,1.02518,0.27732,1.06203,-15.13645
3338769.27929,230.0,6.97545,1.08378,0.27413,1.11791,-14.19452
3338769.49729,230.0,5.5173,1.12572,0.26798,1.15717,-13.39023
3338769.76729,230.0,4.36941,1.17845,0.25586,1.20591,-12.2496
3338770.10229,230.0,3.45686,1.21974,0.23665,1.24249,-10.97978
3338770.52129,230.0,2.73547,1.26023,0.21446,1.27834,-9.65776
3338771.04629,230.0,2.16054,1.29582,0.19624,1.3106,-8.61129
3338771.70529,230.0,1.70952,1.32071,0.18282,1.3333,-7.88103
3338772.53329,230.0,1.35352,1.33671,0.17034,1.34752,-7.26224
3338773.57629,230.0,1.07079,1.34684,0.15595,1.35584,-6.60484
3338774.89029,230.0,0.84734,1.35704,0.14038,1.36428,-5.90578
3338776.54629,230.0,0.67072,1.36934,0.12519,1.37505,-5.22364
3338778.63529,230.0,0.53067,1.38692,0.11124,1.39137,-4.58579
3338781.27129,230.0,0.41976,1.41413,0.10347,1.41791,-4.18496
3338784.60329,230.0,0.33183,1.44637,0.1106,1.45059,-4.37276
3338788.8083,230.0,0.26261,1.47404,0.1368,1.48038,-5.30214
3338794.1163,230.0,0.20791,1.48398,0.17712,1.49451,-6.8062
3338800.8213,230.0,0.16452,1.47029,0.21518,1.48595,-8.32609
3338809.29731,230.0,0.13007,1.43734,0.23343,1.45617,-9.22459
3338819.98832,230.0,0.10309,1.40368,0.21935,1.42071,-8.88168
3338833.50132,230.0,0.08153,1.39542,0.17238,1.40602,-7.04236
3338850.59933,230.0,0.06443,1.42905,0.11727,1.43385,-4.69131
3338872.18635,230.0,0.05102,1.54034,0.05749,1.54141,-2.1374
3338899.42836,230.0,0.04042,1.72821,0.06798,1.72955,-2.25269
3338933.92438,230.0,0.03192,1.94746,0.20725,1.95846,-6.07455
3338977.47141,230.0,0.02528,2.09675,0.49636,2.1547,-13.31835
3339032.53744,230.0,0.01999,2.07138,0.8928,2.25559,-23.31697
3353041.76102,231.0,20004.453,0.28683,-0.02897,0.28828,5.76666
3353041.90402,231.0,15829.126,0.29175,-0.00909,0.29189,1.78526
3353042.04602,231.0,12516.703,0.301,0.01035,0.30118,-1.96967
3353042.18802,231.0,9909.4424,0.30747,0.0235,0.30837,-4.37142
3353042.35202,231.0,7835.48,0.31618,0.03729,0.31837,-6.72655
3353042.55302,231.0,6217.2461,0.32763,0.04798,0.33113,-8.33198
3353042.79102,231.0,4905.291,0.33677,0.05911,0.34192,-9.95567
3353043.03002,231.0,3881.2737,0.34925,0.06882,0.35597,-11.14697
3353043.26802,231.0,3070.9827,0.36181,0.07795,0.37011,-12.15807
3353043.50602,231.0,2430.7778,0.37563,0.086,0.38535,-12.8956
3353043.74402,231.0,1923.1537,0.39,0.09433,0.40125,-13.59742
3353043.98202,231.0,1522.4358,0.40535,0.10247,0.4181,-14.18681
3353044.22002,231.0,1203.8446,0.42195,0.11048,0.43618,-14.67286
3353044.45902,231.0,952.86591,0.43883,0.1186,0.45457,-15.12338
3353044.69702,231.0,754.27557,0.45653,0.12736,0.47396,-15.5884
3353044.93402,231.0,596.71857,0.47901,0.13347,0.49725,-15.57005
3353045.17202,231.0,471.96338,0.49966,0.14093,0.51915,-15.75103
3353045.41102,231.0,373.20856,0.521,0.14698,0.54134,-15.75379
3353045.64802,231.0,295.47278,0.54409,0.15369,0.56538,-15.77343
3353045.88802,231.0,233.87738,0.56982,0.16205,0.59241,-15.8753
3353046.12602,231.0,185.05922,0.59267,0.16779,0.61597,-15.80765
3353046.36202,231.0,146.35823,0.61993,0.17259,0.6435,-15.55692
3353046.59802,231.0,115.77804,0.64517,0.17941,0.66965,-15.54031
3353046.83302,231.0,91.6721,0.67124,0.18333,0.69583,-15.27631
3353047.07802,231.0,72.51701,0.69947,0.1913,0.72516,-15.29635
3353047.30702,231.0,57.36816,0.72671,0.1971,0.75297,-15.17505
3353047.54402,231.0,45.3629,0.75632,0.20459,0.78351,-15.13642
3353047.77602,231.0,35.93134,0.78364,0.21286,0.81203,-15.19671
3353048.02602,231.0,28.40909,0.81673,0.22176,0.8463,-15.19113
3353048.24102,231.0,22.48202,0.84862,0.23494,0.88054,-15.47448
3353048.50602,231.0,17.79613,0.88414,0.24708,0.91802,-15.61358
3353048.75802,231.0,14.06813,0.92656,0.26184,0.96284,-15.78001
3353048.97402,231.0,11.1448,0.97313,0.27024,1.00995,-15.52026
3353049.24102,231.0,8.81772,1.02462,0.27714,1.06144,-15.13502
3353049.42002,231.0,6.97545,1.0726,0.27482,1.10724,-14.371
3353049.63802,231.0,5.5173,1.12642,0.26813,1.15789,-13.38942
3353049.90702,231.0,4.36941,1.17289,0.25034,1.19931,-12.04815
3353050.24202,231.0,3.45686,1.22213,0.23529,1.24458,-10.89764
3353050.66102,231.0,2.73547,1.25735,0.22045,1.27653,-9.9444
3353051.18602,231.0,2.16054,1.28342,0.20028,1.29896,-8.86957
3353051.84502,231.0,1.70952,1.30496,0.17931,1.31722,-7.82381
3353052.67402,231.0,1.35352,1.32354,0.15952,1.33312,-6.87224
3353053.71602,231.0,1.07079,1.34176,0.14057,1.34911,-5.98062
3353055.03003,231.0,0.84734,1.36389,0.12561,1.36966,-5.26183
3353056.68603,231.0,0.67072,1.38672,0.11977,1.39189,-4.93646
3353058.77503,231.0,0.53067,1.40915,0.12565,1.41474,-5.09532
3353061.41103,231.0,0.41976,1.42242,0.14191,1.42948,-5.69733
3353064.74303,231.0,0.33183,1.42133,0.15958,1.43026,-6.40595
3353068.94803,231.0,0.26261,1.40948,0.16824,1.41949,-6.80696
3353074.25604,231.0,0.20791,1.39717,0.16176,1.40651,-6.60425
3353080.96104,231.0,0.16452,1.39629,0.13881,1.40318,-5.67727
3353089.43705,231.0,0.13007,1.42,0.107,1.42403,-4.30939
3353100.12705,231.0,0.10309,1.47965,0.08367,1.48202,-3.2365
3353113.64106,231.0,0.08153,1.57511,0.09394,1.57791,-3.41325
3353130.73907,231.0,0.06443,1.67839,0.15654,1.68567,-5.32837
3353152.32608,231.0,0.05102,1.76183,0.30156,1.78745,-9.7128
3353179.5681,231.0,0.04042,1.75696,0.49425,1.82516,-15.71193
3353214.06412,231.0,0.03192,1.63647,0.66294,1.76565,-22.05307
3353257.61115,231.0,0.02528,1.4296,0.7162,1.59897,-26.60994
3353312.67618,231.0,0.01999,1.20969,0.59457,1.3479,-26.17438
3367288.7347,232.0,20004.453,0.28747,-0.02812,0.28885,5.58724
3367288.8777,232.0,15829.126,0.29308,-0.00809,0.2932,1.5815
3367289.0197,232.0,12516.703,0.30147,0.00924,0.30161,-1.7559
3367289.1617,232.0,9909.4424,0.30912,0.02398,0.31005,-4.43637
3367289.3257,232.0,7835.48,0.31798,0.03751,0.32018,-6.72828
3367289.5267,232.0,6217.2461,0.32835,0.04926,0.33202,-8.5312
3367289.7647,232.0,4905.291,0.33998,0.05868,0.34501,-9.7933
3367290.0027,232.0,3881.2737,0.35179,0.06921,0.35854,-11.13059
3367290.2407,232.0,3070.9827,0.3634,0.07826,0.37173,-12.15413
3367290.4787,232.0,2430.7778,0.37729,0.08677,0.38714,-12.95099
3367290.7177,232.0,1923.1537,0.39229,0.09589,0.40384,-13.73575
3367290.9557,232.0,1522.4358,0.40621,0.10296,0.41906,-14.22244
3367291.1937,232.0,1203.8446,0.42423,0.11147,0.43863,-14.72163
3367291.4327,232.0,952.86591,0.4416,0.11983,0.45757,-15.18142
3367291.6707,232.0,754.27557,0.46034,0.12752,0.47768,-15.48332
3367291.9077,232.0,596.71857,0.48093,0.13587,0.49975,-15.77552
3367292.1457,232.0,471.96338,0.50377,0.14117,0.52318,-15.65414
3367292.3847,232.0,373.20856,0.52408,0.1493,0.54494,-15.90144
3367292.6217,232.0,295.47278,0.54844,0.1563,0.57028,-15.90665
3367292.8617,232.0,233.87738,0.5733,0.16223,0.59581,-15.79988
3367293.0997,232.0,185.05922,0.59592,0.16919,0.61947,-15.84965
3367293.3357,232.0,146.35823,0.62285,0.17571,0.64716,-15.75386
3367293.5717,232.0,115.77804,0.6499,0.18139,0.67474,-15.59429
3367293.8067,232.0,91.6721,0.67767,0.18713,0.70303,-15.43651
3367294.0517,232.0,72.51701,0.70355,0.19341,0.72965,-15.37145
3367294.2807,232.0,57.36816,0.73248,0.19992,0.75928,-15.26641
3367294.5177,232.0,45.3629,0.76217,0.20677,0.78972,-15.17868
3367294.7497,232.0,35.93134,0.79044,0.2134,0.81874,-15.10824
3367294.9997,232.0,28.40909,0.82148,0.22639,0.8521,-15.40738
3367295.2147,232.0,22.48202,0.85554,0.2368,0.88771,-15.47132
3367295.4797,232.0,17.79613,0.89086,0.25081,0.92549,-15.7238
3367295.7317,232.0,14.06813,0.9311,0.26447,0.96793,-15.85686
3367295.9477,232.0,11.1448,0.97903,0.27248,1.01624,-15.55287
3367296.2147,232.0,8.81772,1.03004,0.28231,1.06802,-15.32699
3367296.3927,232.0,6.97545,1.08616,0.28,1.12167,-14.45535
3367296.6117,232.0,5.5173,1.13559,0.26928,1.16708,-13.33986
3367296.8807,232.0,4.36941,1.19217,0.26085,1.22038,-12.34202
3367297.2157,232.0,3.45686,1.23065,0.24704,1.2552,-11.35066
3367297.6347,232.0,2.73547,1.26663,0.22474,1.28642,-10.06114
3367298.1597,232.0,2.16054,1.29756,0.20232,1.31323,-8.86229
3367298.8187,232.0,1.70952,1.32333,0.17879,1.33535,-7.6944
3367299.64771,232.0,1.35352,1.34775,0.15715,1.35688,-6.65064
3367300.69071,232.0,1.07079,1.37316,0.1444,1.38073,-6.00291
3367302.00371,232.0,0.84734,1.39448,0.14089,1.40157,-5.76941
3367303.65971,232.0,0.67072,1.40908,0.14403,1.41642,-5.83642
3367305.74871,232.0,0.53067,1.41205,0.14996,1.41999,-6.06205
3367308.38471,232.0,0.41976,1.40842,0.15004,1.41639,-6.08092
3367311.71671,232.0,0.33183,1.40557,0.1409,1.41261,-5.72461
3367315.92172,232.0,0.26261,1.4109,0.12336,1.41628,-4.99675
3367321.23072,232.0,0.20791,1.4329,0.10285,1.43659,-4.10563
3367327.93472,232.0,0.16452,1.47752,0.09036,1.48028,-3.49959
3367336.41173,232.0,0.13007,1.54214,0.10407,1.54565,-3.86078
3367347.10173,232.0,0.10309,1.60895,0.15939,1.61682,-5.65759
3367360.61574,232.0,0.08153,1.64775,0.25732,1.66773,-8.87597
3367377.71275,232.0,0.06443,1.64379,0.36588,1.68402,-12.54856
3367399.29976,232.0,0.05102,1.56095,0.46126,1.62768,-16.4624
3367426.54178,232.0,0.04042,1.43828,0.478,1.51563,-18.38377
3367461.0378,232.0,0.03192,1.33358,0.38604,1.38833,-16.14441
3367504.58483,232.0,0.02528,1.32993,0.193,1.34386,-8.25718
3367559.65086,232.0,0.01999,1.51497,-0.05477,1.51596,2.07064
3381538.3678,233.0,20004.453,0.2865,-0.02691,0.28776,5.3664
3381538.5108,233.0,15829.126,0.29417,-0.00873,0.29429,1.69947
3381538.6528,233.0,12516.703,0.3014,0.00928,0.30155,-1.76345
3381538.7948,233.0,9909.4424,0.30964,0.02603,0.31074,-4.806
3381538.9588,233.0,7835.48,0.31709,0.03811,0.31938,-6.85333
3381539.1598,233.0,6217.2461,0.32864,0.04787,0.3321,-8.28813
3381539.3978,233.0,4905.291,0.34004,0.06038,0.34536,-10.06925
3381539.6368,233.0,3881.2737,0.35129,0.06947,0.3581,-11.18635
3381539.8738,233.0,3070.9827,0.3635,0.07817,0.37181,-12.13634
3381540.1118,233.0,2430.7778,0.37724,0.08726,0.3872,-13.02395
3381540.3508,233.0,1923.1537,0.39142,0.09559,0.40292,-13.7236
3381540.5878,233.0,1522.4358,0.40603,0.10365,0.41906,-14.32083
3381540.8268,233.0,1203.8446,0.42323,0.11321,0.43811,-14.97614
3381541.0648,233.0,952.86591,0.44108,0.11854,0.45673,-15.04229
3381541.3028,233.0,754.27557,0.46031,0.129,0.47804,-15.65488
3381541.5408,233.0,596.71857,0.48076,0.13456,0.49924,-15.63605
3381541.7778,233.0,471.96338,0.5025,0.14363,0.52262,-15.95124
3381542.0168,233.0,373.20856,0.52471,0.15022,0.54579,-15.9761
3381542.2548,233.0,295.47278,0.54687,0.15676,0.56889,-15.9952
3381542.4938,233.0,233.87738,0.57081,0.16254,0.5935,-15.89474
3381542.7318,233.0,185.05922,0.59706,0.16941,0.62063,-15.84064
3381542.9678,233.0,146.35823,0.62306,0.17563,0.64734,-15.74247
3381543.2048,233.0,115.77804,0.65028,0.18236,0.67537,-15.66518
3381543.4388,233.0,91.6721,0.67597,0.1877,0.70155,-15.51823
3381543.6838,233.0,72.51701,0.70591,0.19317,0.73186,-15.304
3381543.9128,233.0,57.36816,0.73189,0.19985,0.75868,-15.27273
3381544.1498,233.0,45.3629,0.76216,0.20608,0.78953,-15.1305
3381544.3818,233.0,35.93134,0.79033,0.21411,0.81882,-15.15838
3381544.6328,233.0,28.40909,0.81911,0.22598,0.84971,-15.42316
3381544.8468,233.0,22.48202,0.85222,0.23871,0.88502,-15.64744
3381545.1118,233.0,17.79613,0.89257,0.25249,0.92759,-15.79545
3381545.3638,233.0,14.06813,0.93305,0.26443,0.9698,-15.82266
3381545.5798,233.0,11.1448,0.98049,0.27622,1.01866,-15.73364
3381545.8478,233.0,8.81772,1.03015,0.28205,1.06806,-15.31193
3381546.0258,233.0,6.97545,1.09096,0.2782,1.12587,-14.30575
3381546.2438,233.0,5.5173,1.13608,0.27725,1.16942,-13.71448
3381546.5128,233.0,4.36941,1.18732,0.26116,1.2157,-12.40522
3381546.8478,233.0,3.45686,1.23131,0.24407,1.25526,-11.21173
3381547.2668,233.0,2.73547,1.27042,0.21958,1.28926,-9.80632
3381547.7918,233.0,2.16054,1.30868,0.19847,1.32365,-8.62344
3381548.4508,233.0,1.70952,1.3372,0.1852,1.34996,-7.88523
3381549.27981,233.0,1.35352,1.35507,0.17388,1.36618,-7.31228
3381550.32281,233.0,1.07079,1.36574,0.16187,1.3753,-6.7592
3381551.63681,233.0,0.84734,1.37472,0.14734,1.38259,-6.11734
3381553.29181,233.0,0.67072,1.38403,0.13266,1.39038,-5.4752
3381555.38081,233.0,0.53067,1.39854,0.11707,1.40343,-4.78493
3381558.01781,233.0,0.41976,1.42236,0.10499,1.42623,-4.22157
3381561.34881,233.0,0.33183,1.45501,0.10496,1.45879,-4.12606
3381565.55482,233.0,0.26261,1.48957,0.124,1.49473,-4.75878
3381570.86282,233.0,0.20791,1.51163,0.16275,1.52037,-6.14503
3381577.56682,233.0,0.16452,1.50944,0.20997,1.52398,-7.91944
3381586.04383,233.0,0.13007,1.48084,0.24561,1.50107,-9.41736
3381596.73383,233.0,0.10309,1.43859,0.24954,1.46008,-9.84066
3381610.24784,233.0,0.08153,1.4094,0.21554,1.42578,-8.69476
3381627.34585,233.0,0.06443,1.41525,0.16076,1.42435,-6.4807
3381648.93186,233.0,0.05102,1.49173,0.08051,1.4939,-3.08936
3381676.17488,233.0,0.04042,1.65991,0.03787,1.66034,-1.30697
3381710.6699,233.0,0.03192,1.9022,0.10855,1.90529,-3.2661
3381754.21793,233.0,0.02528,2.13002,0.34684,2.15807,-9.24858
3381809.28296,233.0,0.01999,2.22908,0.75009,2.3519,-18.59815
3395771.83518,234.0,20004.453,0.28779,-0.02793,0.28914,5.54411
3395771.97818,234.0,15829.126,0.2943,-0.00854,0.29443,1.66231
3395772.12018,234.0,12516.703,0.30121,0.00937,0.30136,-1.78145
3395772.26218,234.0,9909.4424,0.30903,0.02436,0.30998,-4.50667
3395772.42618,234.0,7835.48,0.31844,0.03802,0.3207,-6.80871
3395772.62718,234.0,6217.2461,0.32882,0.04878,0.33242,-8.43777
3395772.86518,234.0,4905.291,0.33998,0.05981,0.3452,-9.97756
3395773.10418,234.0,3881.2737,0.35072,0.0691,0.35746,-11.1464
3395773.34218,234.0,3070.9827,0.36452,0.07839,0.37285,-12.13611
3395773.58018,234.0,2430.7778,0.37658,0.08838,0.38682,-13.2073
3395773.81818,234.0,1923.1537,0.39254,0.09531,0.40394,-13.64731
3395774.05618,234.0,1522.4358,0.40798,0.10435,0.42111,-14.34681
3395774.29418,234.0,1203.8446,0.42387,0.112,0.43842,-14.80082
3395774.53318,234.0,952.86591,0.44272,0.12107,0.45898,-15.29404
3395774.77118,234.0,754.27557,0.46225,0.12902,0.47992,-15.59466
3395775.00818,234.0,596.71857,0.48076,0.13589,0.4996,-15.78362
3395775.24618,234.0,471.96338,0.50303,0.14324,0.52303,-15.89406
3395775.48518,234.0,373.20856,0.52545,0.15158,0.54688,-16.09192
3395775.72218,234.0,295.47278,0.54852,0.15764,0.57072,-16.03388
3395775.96218,234.0,233.87738,0.57474,0.1639,0.59766,-15.91683
3395776.20018,234.0,185.05922,0.59869,0.17029,0.62244,-15.87746
3395776.43618,234.0,146.35823,0.62461,0.17755,0.64936,-15.86798
3395776.67218,234.0,115.77804,0.65224,0.18235,0.67725,-15.6197
3395776.90618,234.0,91.6721,0.68016,0.18804,0.70568,-15.45449
3395777.15218,234.0,72.51701,0.70619,0.19458,0.73251,-15.40506
3395777.38118,234.0,57.36816,0.73647,0.20185,0.76363,-15.32697
3395777.61718,234.0,45.3629,0.76566,0.20747,0.79327,-15.16121
3395777.85018,234.0,35.93134,0.79347,0.21784,0.82283,-15.35162
3395778.10018,234.0,28.40909,0.82451,0.22696,0.85517,-15.3905
3395778.31518,234.0,22.48202,0.85759,0.23969,0.89045,-15.61515
3395778.57918,234.0,17.79613,0.89528,0.25462,0.93078,-15.87598
3395778.83218,234.0,14.06813,0.9409,0.26684,0.97801,-15.83317
3395779.04818,234.0,11.1448,0.9843,0.27688,1.0225,-15.71108
3395779.31518,234.0,8.81772,1.03648,0.28386,1.07465,-15.31587
3395779.49318,234.0,6.97545,1.09567,0.2885,1.13302,-14.75185
3395779.71118,234.0,5.5173,1.14163,0.27547,1.1744,-13.56605
3395779.98118,234.0,4.36941,1.19404,0.26714,1.22356,-12.61083
3395780.31618,234.0,3.45686,1.23909,0.24541,1.26316,-11.20269
3395780.73418,234.0,2.73547,1.28468,0.22453,1.30415,-9.91382
3395781.25918,234.0,2.16054,1.31943,0.20913,1.3359,-9.00666
3395781.91918,234.0,1.70952,1.34307,0.19303,1.35687,-8.17878
3395782.74718,234.0,1.35352,1.35847,0.17681,1.36993,-7.41568
3395783.79018,234.0,1.07079,1.37226,0.15892,1.38143,-6.60609
3395785.10418,234.0,0.84734,1.38543,0.14103,1.39259,-5.81241
3395786.76018,234.0,0.67072,1.4019,0.12535,1.40749,-5.10929
3395788.84819,234.0,0.53067,1.42453,0.11301,1.42901,-4.53578
3395791.48519,234.0,0.41976,1.45499,0.11231,1.45932,-4.41386
3395794.81619,234.0,0.33183,1.48235,0.12894,1.48795,-4.97137
3395799.02219,234.0,0.26261,1.49661,0.15995,1.50513,-6.10017
3395804.33019,234.0,0.20791,1.49062,0.19262,1.50302,-7.36317
3395811.0342,234.0,0.16452,1.46763,0.21158,1.48281,-8.20344
3395819.5112,234.0,0.13007,1.43988,0.2055,1.45447,-8.12261
3395830.20121,234.0,0.10309,1.42792,0.1714,1.43817,-6.8449
3395843.71522,234.0,0.08153,1.45569,0.11987,1.46062,-4.7076
3395860.81323,234.0,0.06443,1.52765,0.07803,1.52964,-2.92398
3395882.39924,234.0,0.05102,1.67393,0.06977,1.67538,-2.3868
3395909.64226,234.0,0.04042,1.85732,0.16278,1.86444,-5.00868
3395944.13728,234.0,0.03192,2.00104,0.3854,2.03782,-10.90177
3395987.6853,234.0,0.02528,2.00656,0.69376,2.12311,-19.07264
3396042.75034,234.0,0.01999,1.8196,0.99345,2.07314,-28.63325
3410005.78696,235.0,20004.453,0.28773,-0.0285,0.28913,5.65591
3410005.92996,235.0,15829.126,0.29386,-0.00613,0.29392,1.19508
3410006.07196,235.0,12516.703,0.30126,0.01006,0.30143,-1.91304
3410006.21396,235.0,9909.4424,0.31002,0.0248,0.31101,-4.57355
3410006.37796,235.0,7835.48,0.31867,0.03849,0.32099,-6.88728
3410006.57896,235.0,6217.2461,0.32882,0.04827,0.33234,-8.35155
3410006.81696,235.0,4905.291,0.33895,0.06123,0.34444,-10.24026
3410007.05596,235.0,3881.2737,0.35095,0.06893,0.35765,-11.11143
3410007.29396,235.0,3070.9827,0.36412,0.07824,0.37244,-12.12685
3410007.53196,235.0,2430.7778,0.37858,0.08712,0.38848,-12.95953
3410007.76996,235.0,1923.1537,0.39247,0.09609,0.40406,-13.75763
3410008.00796,235.0,1522.4358,0.4073,0.10484,0.42058,-14.43451
3410008.24596,235.0,1203.8446,0.42426,0.11175,0.43873,-14.75634
3410008.48496,235.0,952.86591,0.44389,0.12009,0.45985,-15.13876
3410008.72296,235.0,754.27557,0.46049,0.12893,0.4782,-15.64088
3410008.95996,235.0,596.71857,0.48189,0.13605,0.50072,-15.76542
3410009.19796,235.0,471.96338,0.50384,0.14413,0.52405,-15.96388
3410009.43696,235.0,373.20856,0.52428,0.1511,0.54562,-16.0775
3410009.67496,235.0,295.47278,0.54831,0.15737,0.57045,-16.01428
3410009.91396,235.0,233.87738,0.57423,0.16394,0.59717,-15.93358
3410010.15196,235.0,185.05922,0.59851,0.17203,0.62274,-16.03616
3410010.38796,235.0,146.35823,0.62479,0.17749,0.64951,-15.85847
3410010.62496,235.0,115.77804,0.6522,0.18231,0.6772,-15.61768
3410010.85896,235.0,91.6721,0.67877,0.18912,0.70462,-15.56905
3410011.10296,235.0,72.51701,0.70805,0.19545,0.73453,-15.43156
3410011.33196,235.0,57.36816,0.73655,0.20184,0.76371,-15.32468
3410011.56896,235.0,45.3629,0.76677,0.20968,0.79493,-15.294
3410011.80096,235.0,35.93134,0.79613,0.21894,0.82568,-15.37637
3410012.05196,235.0,28.40909,0.82397,0.22786,0.85489,-15.45799
3410012.26596,235.0,22.48202,0.85802,0.23861,0.89058,-15.54085
3410012.53096,235.0,17.79613,0.89531,0.25451,0.93078,-15.86876
3410012.78296,235.0,14.06813,0.93887,0.26593,0.9758,-15.81469
3410012.99896,235.0,11.1448,0.98534,0.27696,1.02352,-15.6999
3410013.26596,235.0,8.81772,1.0373,0.28505,1.07575,-15.36533
3410013.44496,235.0,6.97545,1.09651,0.28759,1.1336,-14.69658
3410013.66296,235.0,5.5173,1.14342,0.27886,1.17694,-13.70571
3410013.93196,235.0,4.36941,1.19643,0.26787,1.22605,-12.62003
3410014.26696,235.0,3.45686,1.24009,0.24739,1.26452,-11.28215
3410014.68596,235.0,2.73547,1.28559,0.22533,1.30519,-9.94129
3410015.21096,235.0,2.16054,1.32044,0.20869,1.33683,-8.98093
3410015.86996,235.0,1.70952,1.3442,0.19432,1.35818,-8.22598
3410016.69896,235.0,1.35352,1.36043,0.17768,1.37199,-7.44113
3410017.74096,235.0,1.07079,1.37372,0.16032,1.38304,-6.65655
3410019.05496,235.0,0.84734,1.3865,0.14237,1.39379,-5.8626
3410020.71096,235.0,0.67072,1.40258,0.12655,1.40828,-5.1558
3410022.79997,235.0,0.53067,1.42473,0.1132,1.42922,-4.54299
3410025.43597,235.0,0.41976,1.45446,0.11093,1.45868,-4.36141
3410028.76797,235.0,0.33183,1.48346,0.12567,1.48877,-4.84238
3410032.97397,235.0,0.26261,1.50093,0.15656,1.50907,-5.95475
3410038.28198,235.0,0.20791,1.49786,0.19136,1.51003,-7.28061
3410044.98598,235.0,0.16452,1.4756,0.21432,1.49108,-8.26396
3410053.46198,235.0,0.13007,1.44554,0.21272,1.46111,-8.3712
3410064.15299,235.0,0.10309,1.42902,0.1818,1.44054,-7.25036
3410077.666,235.0,0.08153,1.44917,0.12904,1.4549,-5.08848
3410094.76401,235.0,0.06443,1.51459,0.08272,1.51685,-3.12616
3410116.35102,235.0,0.05102,1.65678,0.06175,1.65793,-2.13461
3410143.59304,235.0,0.04042,1.84627,0.14009,1.85157,-4.33929
3410178.08906,235.0,0.03192,2.01035,0.35117,2.04079,-9.90845
3410221.63608,235.0,0.02528,2.04541,0.66235,2.14997,-17.94315
3410276.70212,235.0,0.01999,1.88778,0.98803,2.13071,-27.62674
3424241.17615,236.0,20004.453,0.28682,-0.02712,0.2881,5.40189
3424241.31915,236.0,15829.126,0.29336,-0.00667,0.29343,1.30232
3424241.46115,236.0,12516.703,0.30144,0.01026,0.30161,-1.95028
3424241.60315,236.0,9909.4424,0.31054,0.02563,0.3116,-4.71768
3424241.76715,236.0,7835.48,0.31896,0.03712,0.32111,-6.63895
3424241.96815,236.0,6217.2461,0.32904,0.04864,0.33261,-8.40903
3424242.20615,236.0,4905.291,0.34036,0.06,0.3456,-9.99787
3424242.44515,236.0,3881.2737,0.35157,0.07006,0.35849,-11.27053
3424242.68315,236.0,3070.9827,0.36334,0.07972,0.37198,-12.37554
3424242.92115,236.0,2430.7778,0.37863,0.08789,0.38869,-13.06852
3424243.15915,236.0,1923.1537,0.39142,0.09606,0.40304,-13.78873
3424243.39715,236.0,1522.4358,0.40928,0.10474,0.42247,-14.35464
3424243.63515,236.0,1203.8446,0.424,0.11341,0.43891,-14.97496
3424243.87415,236.0,952.86591,0.44254,0.11954,0.4584,-15.11547
3424244.11215,236.0,754.27557,0.46148,0.12841,0.47901,-15.54957
3424244.34915,236.0,596.71857,0.48196,0.13739,0.50116,-15.91142
3424244.58715,236.0,471.96338,0.50342,0.14404,0.52362,-15.96752
3424244.82615,236.0,373.20856,0.52577,0.15096,0.54701,-16.02018
3424245.06415,236.0,295.47278,0.54865,0.15749,0.57081,-16.01623
3424245.30315,236.0,233.87738,0.57363,0.16369,0.59653,-15.92641
3424245.54115,236.0,185.05922,0.59856,0.17213,0.62282,-16.04355
3424245.77715,236.0,146.35823,0.62361,0.17592,0.64795,-15.75325
3424246.01415,236.0,115.77804,0.65069,0.18312,0.67597,-15.71825
3424246.24815,236.0,91.6721,0.6783,0.18958,0.7043,-15.61536
3424246.49315,236.0,72.51701,0.70751,0.19528,0.73397,-15.43035
3424246.72215,236.0,57.36816,0.7363,0.20097,0.76324,-15.26701
3424246.95915,236.0,45.3629,0.76502,0.20923,0.79312,-15.29583
3424247.19115,236.0,35.93134,0.79337,0.21578,0.82219,-15.21535
3424247.44115,236.0,28.40909,0.82669,0.22844,0.85767,-15.44716
3424247.65615,236.0,22.48202,0.85885,0.23954,0.89163,-15.58439
3424247.92115,236.0,17.79613,0.89622,0.25274,0.93117,-15.74911
3424248.17315,236.0,14.06813,0.93821,0.2678,0.97568,-15.93046
3424248.38915,236.0,11.1448,0.9844,0.27863,1.02307,-15.80373
3424248.65615,236.0,8.81772,1.03815,0.28745,1.07721,-15.47659
3424248.83415,236.0,6.97545,1.08914,0.28406,1.12557,-14.61787
3424249.05215,236.0,5.5173,1.14229,0.28115,1.17638,-13.82703
3424249.32215,236.0,4.36941,1.19467,0.26251,1.22317,-12.39291
3424249.65715,236.0,3.45686,1.24572,0.24866,1.27029,-11.28851
3424250.07515,236.0,2.73547,1.28182,0.23278,1.30279,-10.29284
3424250.60115,236.0,2.16054,1.31111,0.21052,1.3279,-9.12177
3424251.26015,236.0,1.70952,1.33481,0.18828,1.34802,-8.02868
3424252.08815,236.0,1.35352,1.35616,0.16683,1.36638,-7.0129
3424253.13115,236.0,1.07079,1.37666,0.14703,1.38449,-6.09608
3424254.44516,236.0,0.84734,1.39986,0.13211,1.40608,-5.39115
3424256.10116,236.0,0.67072,1.4238,0.12756,1.42951,-5.11944
3424258.19016,236.0,0.53067,1.44457,0.13573,1.45093,-5.36772
3424260.82616,236.0,0.41976,1.45315,0.15107,1.46098,-5.93508
3424264.15816,236.0,0.33183,1.44912,0.16448,1.45843,-6.47551
3424268.36316,236.0,0.26261,1.43753,0.16624,1.44711,-6.59653
3424273.67217,236.0,0.20791,1.42984,0.15274,1.43797,-6.09759
3424280.37617,236.0,0.16452,1.43772,0.12645,1.44327,-5.02623
3424288.85218,236.0,0.13007,1.47288,0.09749,1.4761,-3.78707
3424299.54318,236.0,0.10309,1.54235,0.08472,1.54467,-3.14406
3424313.05719,236.0,0.08153,1.63971,0.11483,1.64373,-4.00575
3424330.1542,236.0,0.06443,1.73183,0.19546,1.74282,-6.43925
3424351.74121,236.0,0.05102,1.78347,0.35411,1.81828,-11.2302
3424378.98423,236.0,0.04042,1.73628,0.53349,1.8164,-17.08012
3424413.47925,236.0,0.03192,1.58878,0.65464,1.71837,-22.39354
3424457.02728,236.0,0.02528,1.39012,0.64146,1.53098,-24.7705
3424512.09231,236.0,0.01999,1.22831,0.45537,1.31,-20.34117
3438507.76018,237.0,20004.453,0.2871,-0.02946,0.28861,5.85946
3438507.90318,237.0,15829.126,0.29371,-0.0072,0.29379,1.40373
3438508.04518,237.0,12516.703,0.30219,0.00967,0.30235,-1.83201
3438508.18718,237.0,9909.4424,0.31147,0.02462,0.31244,-4.52016
3438508.35118,237.0,7835.48,0.31856,0.03768,0.32078,-6.74494
3438508.55218,237.0,6217.2461,0.32782,0.04997,0.3316,-8.66648
3438508.79018,237.0,4905.291,0.33979,0.05931,0.34492,-9.90073
3438509.02818,237.0,3881.2737,0.35067,0.06818,0.35724,-11.00277
3438509.26618,237.0,3070.9827,0.36258,0.07784,0.37085,-12.11666
3438509.50518,237.0,2430.7778,0.37654,0.08794,0.38667,-13.1454
3438509.74318,237.0,1923.1537,0.39077,0.09483,0.40212,-13.64058
3438509.98118,237.0,1522.4358,0.40812,0.10253,0.4208,-14.10196
3438510.21918,237.0,1203.8446,0.42456,0.11061,0.43873,-14.60214
3438510.45818,237.0,952.86591,0.44185,0.12031,0.45794,-15.23203
3438510.69618,237.0,754.27557,0.461,0.12741,0.47828,-15.45011
3438510.93318,237.0,596.71857,0.48006,0.135,0.49868,-15.70659
3438511.17118,237.0,471.96338,0.50209,0.14227,0.52186,-15.82009
3438511.41018,237.0,373.20856,0.52476,0.1479,0.5452,-15.73975
3438511.64718,237.0,295.47278,0.54643,0.15491,0.56797,-15.8272
3438511.88718,237.0,233.87738,0.57052,0.16194,0.59306,-15.84647
3438512.12518,237.0,185.05922,0.59696,0.17035,0.62079,-15.92663
3438512.36118,237.0,146.35823,0.62075,0.17547,0.64507,-15.78461
3438512.59718,237.0,115.77804,0.64877,0.18074,0.67348,-15.56685
3438512.83218,237.0,91.6721,0.6755,0.18685,0.70087,-15.46236
3438513.07718,237.0,72.51701,0.70519,0.19235,0.73095,-15.25732
3438513.30618,237.0,57.36816,0.73112,0.19958,0.75787,-15.26844
3438513.54318,237.0,45.3629,0.76115,0.2065,0.78866,-15.17876
3438513.77518,237.0,35.93134,0.78925,0.21505,0.81802,-15.24131
3438514.02518,237.0,28.40909,0.82078,0.22384,0.85076,-15.25471
3438514.24018,237.0,22.48202,0.85415,0.2371,0.88645,-15.51402
3438514.50518,237.0,17.79613,0.88846,0.25022,0.92303,-15.72898
3438514.75718,237.0,14.06813,0.93411,0.26433,0.97079,-15.80013
3438514.97318,237.0,11.1448,0.97998,0.27347,1.01743,-15.59227
3438515.24018,237.0,8.81772,1.03081,0.27977,1.06811,-15.18494
3438515.41818,237.0,6.97545,1.08475,0.2833,1.12114,-14.63672
3438515.63618,237.0,5.5173,1.13669,0.27082,1.16851,-13.40128
3438515.90618,237.0,4.36941,1.18163,0.25935,1.20976,-12.37936
3438516.24118,237.0,3.45686,1.22871,0.23818,1.25158,-10.97057
3438516.66018,237.0,2.73547,1.27293,0.22158,1.29207,-9.87447
3438517.18518,237.0,2.16054,1.30235,0.20564,1.31848,-8.973
3438517.84418,237.0,1.70952,1.32316,0.18845,1.33651,-8.10593
3438518.67318,237.0,1.35352,1.33921,0.16928,1.34987,-7.20407
3438519.71519,237.0,1.07079,1.3548,0.15042,1.36313,-6.33543
3438521.02919,237.0,0.84734,1.37122,0.133,1.37765,-5.53993
3438522.68519,237.0,0.67072,1.39093,0.11987,1.39609,-4.92552
3438524.77419,237.0,0.53067,1.41629,0.11298,1.42078,-4.5609
3438527.41119,237.0,0.41976,1.44348,0.1213,1.44857,-4.80326
3438530.74219,237.0,0.33183,1.46134,0.1443,1.46845,-5.6395
3438534.94819,237.0,0.26261,1.46206,0.17225,1.47217,-6.71938
3438540.2562,237.0,0.20791,1.44604,0.19108,1.45861,-7.52751
3438546.9602,237.0,0.16452,1.42436,0.19108,1.43712,-7.64076
3438555.43721,237.0,0.13007,1.41137,0.167,1.42121,-6.74828
3438566.12721,237.0,0.10309,1.4265,0.12556,1.43202,-5.03034
3438579.64122,237.0,0.08153,1.4877,0.08409,1.49007,-3.23496
3438596.73923,237.0,0.06443,1.58703,0.07357,1.58874,-2.65409
3438618.32524,237.0,0.05102,1.73999,0.12786,1.74468,-4.20273
3438645.56726,237.0,0.04042,1.87648,0.28968,1.89871,-8.77562
3438680.06328,237.0,0.03192,1.91817,0.53937,1.99256,-15.70538
3438723.61131,237.0,0.02528,1.80553,0.79495,1.97278,-23.76336
3438778.67634,237.0,0.01999,1.53344,0.95213,1.80499,-31.8366
3452763.39033,238.0,20004.453,0.28779,-0.02716,0.28907,5.39232
3452763.53333,238.0,15829.126,0.29443,-0.00796,0.29454,1.5478
3452763.67533,238.0,12516.703,0.30127,0.00815,0.30138,-1.54971
3452763.81733,238.0,9909.4424,0.30897,0.02418,0.30992,-4.47433
3452763.98133,238.0,7835.48,0.31868,0.03738,0.32087,-6.69013
3452764.18233,238.0,6217.2461,0.32857,0.04944,0.33227,-8.55724
3452764.42033,238.0,4905.291,0.33983,0.06031,0.34514,-10.06287
3452764.65833,238.0,3881.2737,0.35029,0.0697,0.35716,-11.25417
3452764.89633,238.0,3070.9827,0.36342,0.0785,0.37181,-12.18894
3452765.13433,238.0,2430.7778,0.37703,0.0861,0.38673,-12.8631
3452765.37333,238.0,1923.1537,0.39272,0.0953,0.40412,-13.64035
3452765.61133,238.0,1522.4358,0.40808,0.10384,0.42109,-14.27694
3452765.84933,238.0,1203.8446,0.42363,0.11102,0.43793,-14.6854
3452766.08733,238.0,952.86591,0.44062,0.11967,0.45659,-15.19507
3452766.32633,238.0,754.27557,0.45906,0.12689,0.47627,-15.45188
3452766.56333,238.0,596.71857,0.47959,0.1339,0.49793,-15.59967
3452766.80033,238.0,471.96338,0.50212,0.14125,0.52161,-15.71136
3452767.03933,238.0,373.20856,0.52266,0.14816,0.54325,-15.82672
3452767.27733,238.0,295.47278,0.54688,0.15699,0.56896,-16.0167
3452767.51633,238.0,233.87738,0.57067,0.16018,0.59272,-15.67841
3452767.75433,238.0,185.05922,0.59575,0.168,0.61898,-15.7483
3452767.99033,238.0,146.35823,0.62017,0.17249,0.64371,-15.54329
3452768.22733,238.0,115.77804,0.6486,0.17854,0.67273,-15.39053
3452768.46133,238.0,91.6721,0.67389,0.18601,0.69909,-15.43108
3452768.70633,238.0,72.51701,0.7009,0.19095,0.72644,-15.23945
3452768.93533,238.0,57.36816,0.73123,0.19828,0.75764,-15.17156
3452769.17133,238.0,45.3629,0.75821,0.20385,0.78514,-15.04836
3452769.40333,238.0,35.93134,0.7861,0.2131,0.81447,-15.16762
3452769.65433,238.0,28.40909,0.81751,0.22396,0.84763,-15.32027
3452769.86833,238.0,22.48202,0.85185,0.23542,0.88379,-15.44882
3452770.13333,238.0,17.79613,0.8862,0.24906,0.92053,-15.69785
3452770.38533,238.0,14.06813,0.93155,0.26297,0.96795,-15.76406
3452770.60133,238.0,11.1448,0.97504,0.27061,1.0119,-15.51127
3452770.86933,238.0,8.81772,1.02651,0.27599,1.06297,-15.04885
3452771.04733,238.0,6.97545,1.08111,0.28147,1.11715,-14.59299
3452771.26533,238.0,5.5173,1.13016,0.26864,1.16165,-13.37122
3452771.53433,238.0,4.36941,1.17723,0.25865,1.20531,-12.39159
3452771.86933,238.0,3.45686,1.22253,0.23603,1.24511,-10.92748
3452772.28833,238.0,2.73547,1.26627,0.21747,1.2848,-9.74484
3452772.81333,238.0,2.16054,1.29699,0.20225,1.31267,-8.86332
3452773.47233,238.0,1.70952,1.31815,0.18623,1.33124,-8.04165
3452774.30133,238.0,1.35352,1.33318,0.16872,1.34381,-7.21257
3452775.34333,238.0,1.07079,1.34757,0.15059,1.35596,-6.3763
3452776.65733,238.0,0.84734,1.36219,0.13348,1.36872,-5.59656
3452778.31333,238.0,0.67072,1.38058,0.11931,1.38572,-4.93916
3452780.40234,238.0,0.53067,1.40519,0.11069,1.40955,-4.50381
3452783.03934,238.0,0.41976,1.43438,0.1158,1.43904,-4.61539
3452786.37034,238.0,0.33183,1.45612,0.13744,1.4626,-5.39217
3452790.57634,238.0,0.26261,1.46159,0.16716,1.47112,-6.52463
3452795.88435,238.0,0.20791,1.44834,0.19251,1.46108,-7.57113
3452802.58835,238.0,0.16452,1.42484,0.19959,1.43876,-7.97392
3452811.06535,238.0,0.13007,1.40534,0.18121,1.41698,-7.34727
3452821.75536,238.0,0.10309,1.40968,0.14101,1.41671,-5.71235
3452835.26937,238.0,0.08153,1.45839,0.09336,1.46138,-3.6629
3452852.36638,238.0,0.06443,1.5499,0.07001,1.55148,-2.58628
3452873.95339,238.0,0.05102,1.70295,0.09838,1.70579,-3.30633
3452901.19541,238.0,0.04042,1.86232,0.23533,1.87713,-7.20183
3452935.69143,238.0,0.03192,1.94737,0.48311,2.00641,-13.93295
3452979.23845,238.0,0.02528,1.87908,0.76868,2.03022,-22.24808
3453034.30449,238.0,0.01999,1.62988,0.99015,1.90706,-31.27858
3466991.40046,239.0,20004.453,0.28778,-0.02792,0.28913,5.54156
3466991.54346,239.0,15829.126,0.29428,-0.00816,0.29439,1.5877
3466991.68546,239.0,12516.703,0.30166,0.00877,0.30179,-1.66479
3466991.82746,239.0,9909.4424,0.30965,0.02487,0.31064,-4.59288
3466991.99146,239.0,7835.48,0.31906,0.037,0.3212,-6.61474
3466992.19246,239.0,6217.2461,0.33022,0.04828,0.33373,-8.31746
3466992.43046,239.0,4905.291,0.33989,0.05967,0.34508,-9.95647
3466992.66846,239.0,3881.2737,0.35051,0.06839,0.35712,-11.04079
3466992.90646,239.0,3070.9827,0.36563,0.07788,0.37383,-12.02441
3466993.14446,239.0,2430.7778,0.37724,0.08639,0.38701,-12.89854
3466993.38346,239.0,1923.1537,0.39141,0.09555,0.40291,-13.7187
3466993.62146,239.0,1522.4358,0.4069,0.10392,0.41996,-14.32721
3466993.85946,239.0,1203.8446,0.42519,0.11157,0.43959,-14.70283
3466994.09746,239.0,952.86591,0.44297,0.11876,0.45861,-15.0086
3466994.33646,239.0,754.27557,0.45873,0.12705,0.476,-15.48133
3466994.57346,239.0,596.71857,0.48012,0.13417,0.49851,-15.61319
3466994.81046,239.0,471.96338,0.5012,0.14219,0.52098,-15.83824
3466995.05046,239.0,373.20856,0.52445,0.14896,0.54519,-15.85646
3466995.28747,239.0,295.47278,0.54807,0.15467,0.56947,-15.75989
3466995.52647,239.0,233.87738,0.57131,0.16229,0.59392,-15.85802
3466995.76547,239.0,185.05922,0.59677,0.16722,0.61976,-15.65366
3466996.00147,239.0,146.35823,0.6225,0.17383,0.64631,-15.60175
3466996.23747,239.0,115.77804,0.64964,0.18138,0.67449,-15.59999
3466996.47147,239.0,91.6721,0.67509,0.18548,0.7001,-15.36257
3466996.71747,239.0,72.51701,0.70341,0.192,0.72914,-15.2669
3466996.94647,239.0,57.36816,0.73092,0.20003,0.7578,-15.30547
3466997.18247,239.0,45.3629,0.75964,0.2043,0.78663,-15.05315
3466997.41547,239.0,35.93134,0.78838,0.21319,0.81669,-15.13178
3466997.66547,239.0,28.40909,0.82055,0.22357,0.85046,-15.24095
3466997.87947,239.0,22.48202,0.85325,0.23645,0.88541,-15.48894
3466998.14447,239.0,17.79613,0.89001,0.25055,0.9246,-15.72258
3466998.39747,239.0,14.06813,0.93161,0.26583,0.96879,-15.92573
3466998.61347,239.0,11.1448,0.9769,0.27495,1.01486,-15.71947
3466998.88047,239.0,8.81772,1.03045,0.28303,1.06861,-15.35823
3466999.05847,239.0,6.97545,1.08383,0.27947,1.11929,-14.45917
3466999.27647,239.0,5.5173,1.13181,0.27516,1.16477,-13.66427
3466999.54547,239.0,4.36941,1.18734,0.25713,1.21487,-12.21918
3466999.88147,239.0,3.45686,1.23404,0.24537,1.2582,-11.24556
3467000.29947,239.0,2.73547,1.26782,0.22821,1.28819,-10.2041
3467000.82447,239.0,2.16054,1.29692,0.20458,1.31296,-8.96393
3467001.48347,239.0,1.70952,1.32126,0.18264,1.33382,-7.8704
3467002.31247,239.0,1.35352,1.34194,0.16066,1.35153,-6.82726
3467003.35547,239.0,1.07079,1.36428,0.14251,1.3717,-5.9635
3467004.66947,239.0,0.84734,1.3893,0.13185,1.39554,-5.42127
3467006.32447,239.0,0.67072,1.41057,0.131,1.41664,-5.306
3467008.41347,239.0,0.53067,1.42612,0.14124,1.4331,-5.6562
3467011.05047,239.0,0.41976,1.4283,0.15364,1.43654,-6.13969
3467014.38148,239.0,0.33183,1.42117,0.15963,1.43011,-6.40876
3467018.58748,239.0,0.26261,1.41241,0.15361,1.42073,-6.20714
3467023.89548,239.0,0.20791,1.41211,0.13423,1.41847,-5.43003
3467030.59949,239.0,0.16452,1.43277,0.10825,1.43685,-4.32076
3467039.07649,239.0,0.13007,1.48173,0.08732,1.4843,-3.37258
3467049.7665,239.0,0.10309,1.56025,0.09436,1.5631,-3.46102
3467063.27951,239.0,0.08153,1.65018,0.15242,1.65721,-5.27724
3467080.37752,239.0,0.06443,1.71806,0.25659,1.73711,-8.49425
3467101.96453,239.0,0.05102,1.71816,0.41611,1.76783,-13.61391
3467129.20654,239.0,0.04042,1.62554,0.55422,1.71743,-18.82647
3467163.70257,239.0,0.03192,1.46331,0.60215,1.58236,-22.36715
3467207.24959,239.0,0.02528,1.30146,0.50749,1.3969,-21.30273
3467262.31562,239.0,0.01999,1.23763,0.25374,1.26337,-11.58625
3481204.96509,240.0,20004.453,0.28681,-0.02814,0.28818,5.60293
3481205.10809,240.0,15829.126,0.29205,-0.00764,0.29215,1.49891
3481205.25009,240.0,12516.703,0.30136,0.00925,0.30151,-1.75734
3481205.39209,240.0,9909.4424,0.30991,0.02427,0.31086,-4.47869
3481205.55609,240.0,7835.48,0.31856,0.03683,0.32068,-6.59479
3481205.75709,240.0,6217.2461,0.32751,0.04892,0.33114,-8.49483
3481205.99509,240.0,4905.291,0.33976,0.05962,0.34495,-9.95297
3481206.23309,240.0,3881.2737,0.35204,0.06859,0.35866,-11.0257
3481206.47109,240.0,3070.9827,0.36322,0.07919,0.37176,-12.29939
3481206.70909,240.0,2430.7778,0.37728,0.08808,0.38742,-13.1412
3481206.94809,240.0,1923.1537,0.39199,0.09509,0.40336,-13.63619
3481207.18509,240.0,1522.4358,0.40818,0.10382,0.42118,-14.27017
3481207.42309,240.0,1203.8446,0.42409,0.11256,0.43877,-14.86453
3481207.66209,240.0,952.86591,0.44234,0.12086,0.45855,-15.28221
3481207.90009,240.0,754.27557,0.46156,0.12872,0.47918,-15.58231
3481208.13809,240.0,596.71857,0.48068,0.13476,0.49921,-15.66133
3481208.37509,240.0,471.96338,0.5021,0.14311,0.5221,-15.90899
3481208.61409,240.0,373.20856,0.52473,0.15133,0.54611,-16.08701
3481208.85109,240.0,295.47278,0.54788,0.15681,0.56988,-15.97204
3481209.09109,240.0,233.87738,0.5726,0.16319,0.5954,-15.90754
3481209.32909,240.0,185.05922,0.59722,0.16986,0.6209,-15.87671
3481209.56509,240.0,146.35823,0.6236,0.17665,0.64814,-15.81651
3481209.80109,240.0,115.77804,0.64948,0.18181,0.67445,-15.63838
3481210.03509,240.0,91.6721,0.67794,0.18802,0.70353,-15.50072
3481210.28109,240.0,72.51701,0.7062,0.1936,0.73225,-15.3303
3481210.51009,240.0,57.36816,0.73471,0.20003,0.76145,-15.23035
3481210.74609,240.0,45.3629,0.76185,0.20717,0.78951,-15.21293
3481210.97909,240.0,35.93134,0.79235,0.21475,0.82093,-15.16469
3481211.22909,240.0,28.40909,0.82127,0.22625,0.85186,-15.40207
3481211.44309,240.0,22.48202,0.85568,0.23801,0.88816,-15.54397
3481211.70709,240.0,17.79613,0.89177,0.25206,0.92671,-15.78331
3481211.96009,240.0,14.06813,0.93457,0.26459,0.97131,-15.80776
3481212.17609,240.0,11.1448,0.98131,0.27436,1.01894,-15.62007
3481212.44309,240.0,8.81772,1.03064,0.28499,1.06932,-15.4572
3481212.62109,240.0,6.97545,1.08796,0.28199,1.12391,-14.53068
3481212.83909,240.0,5.5173,1.13545,0.27146,1.16745,-13.44598
3481213.10909,240.0,4.36941,1.19567,0.26355,1.22437,-12.43035
3481213.44409,240.0,3.45686,1.23533,0.2512,1.26061,-11.49414
3481213.86209,240.0,2.73547,1.27043,0.2284,1.2908,-10.19194
3481214.38809,240.0,2.16054,1.30248,0.20519,1.31854,-8.95261
3481215.04709,240.0,1.70952,1.32869,0.18205,1.34111,-7.80155
3481215.87509,240.0,1.35352,1.35388,0.16047,1.36336,-6.75954
3481216.91809,240.0,1.07079,1.37917,0.14572,1.38685,-6.0312
3481218.23209,240.0,0.84734,1.40187,0.14194,1.40904,-5.78151
3481219.8881,240.0,0.67072,1.41798,0.14414,1.42529,-5.80431
3481221.9771,240.0,0.53067,1.42163,0.15116,1.42965,-6.06917
3481224.6131,240.0,0.41976,1.41839,0.15258,1.42658,-6.13973
3481227.9451,240.0,0.33183,1.41448,0.14459,1.42185,-5.83639
3481232.1511,240.0,0.26261,1.41782,0.12723,1.42352,-5.12776
3481237.45911,240.0,0.20791,1.43754,0.10566,1.44142,-4.20375
3481244.16311,240.0,0.16452,1.48059,0.09043,1.48335,-3.49502
3481252.64012,240.0,0.13007,1.54595,0.09911,1.54912,-3.66825
3481263.33012,240.0,0.10309,1.61649,0.15023,1.62345,-5.3097
3481276.84413,240.0,0.08153,1.66293,0.24743,1.68124,-8.46303
3481293.94214,240.0,0.06443,1.66692,0.35932,1.70521,-12.16461
3481315.52815,240.0,0.05102,1.58711,0.46534,1.65392,-16.34101
3481342.77117,240.0,0.04042,1.46117,0.49388,1.54238,-18.67528
