Repository: SebaVillagra00/ICM2985-SOH-IPRE

## Data University of Cambridge (EIS Cambridge)
Data publicada en "Identifying degradation patterns of lithium ion batteries from impedance spectroscopy using machine learning" (Zhang, Tang, Zhang, Wang, Stimming & Lee, 2020) https://www.nature.com/articles/s41467-020-15235-7.

Carpeta contiene:
* Paper de Nature Comunications (IF: 16.6).
* Data frames para IOS.
* Data frames para Windows.

Cada Data frame está contenido en un archivo .txt con las siguientes columnas:
* time/s: tiempo en que se mide la muestra.
* cycle number: ciclo de carga de la batería.
* freq/Hz: frecuencia de la señal de input.
* Re(Z)/Ohm: Parte resistiva de la impedancia.
* Im(Z)/Ohm: Parte reactiva de la impedancia.

File: EIS Cambridge/EIS csv/EIS_state_III_25C02.csv (part 23 of 23)
time/s,cycle number,freq/Hz,Re(Z)/Ohm,-Im(Z)/Ohm,|Z|/Ohm,Phase(Z)/deg
3481377.26619,240.0,0.03192,1.34539,0.40929,1.40627,-16.92078
3481420.81422,240.0,0.02528,1.3259,0.21513,1.34324,-9.21589
3481475.87925,240.0,0.01999,1.49309,-0.04479,1.49377,1.71829
3495426.66117,241.0,20004.453,0.28737,-0.02714,0.28865,5.39572
3495426.80417,241.0,15829.126,0.29353,-0.00852,0.29365,1.66223
3495426.94617,241.0,12516.703,0.30197,0.00974,0.30212,-1.84767
3495427.08817,241.0,9909.4424,0.31095,0.02337,0.31183,-4.29742
3495427.25217,241.0,7835.48,0.31801,0.03812,0.32029,-6.83535
3495427.45317,241.0,6217.2461,0.32882,0.04799,0.3323,-8.30348
3495427.69117,241.0,4905.291,0.34041,0.05974,0.34561,-9.95418
3495427.93017,241.0,3881.2737,0.35203,0.07012,0.35895,-11.26532
3495428.16817,241.0,3070.9827,0.36389,0.0788,0.37232,-12.21958
3495428.40617,241.0,2430.7778,0.37768,0.08811,0.38782,-13.13143
3495428.64417,241.0,1923.1537,0.39145,0.09676,0.40323,-13.88504
3495428.88218,241.0,1522.4358,0.40815,0.10265,0.42086,-14.11784
3495429.12018,241.0,1203.8446,0.42404,0.11282,0.43879,-14.89859
3495429.35818,241.0,952.86591,0.44204,0.12118,0.45835,-15.33018
3495429.59718,241.0,754.27557,0.45977,0.1276,0.47715,-15.51091
3495429.83418,241.0,596.71857,0.48132,0.13593,0.50014,-15.76999
3495430.07218,241.0,471.96338,0.50219,0.14275,0.52209,-15.86852
3495430.31118,241.0,373.20856,0.52541,0.14846,0.54599,-15.77848
3495430.54818,241.0,295.47278,0.54791,0.15609,0.56972,-15.90156
3495430.78718,241.0,233.87738,0.57408,0.16292,0.59675,-15.84358
3495431.02618,241.0,185.05922,0.59674,0.1696,0.62037,-15.86544
3495431.26218,241.0,146.35823,0.62263,0.17559,0.64692,-15.74884
3495431.49818,241.0,115.77804,0.65046,0.18144,0.6753,-15.58615
3495431.73218,241.0,91.6721,0.67696,0.18817,0.70263,-15.53416
3495431.97818,241.0,72.51701,0.70672,0.19324,0.73267,-15.2923
3495432.20718,241.0,57.36816,0.73373,0.19948,0.76036,-15.20929
3495432.44318,241.0,45.3629,0.76257,0.20679,0.79011,-15.17217
3495432.67618,241.0,35.93134,0.79048,0.2146,0.81909,-15.1889
3495432.92618,241.0,28.40909,0.82041,0.22519,0.85076,-15.34897
3495433.14118,241.0,22.48202,0.85553,0.23737,0.88784,-15.50665
3495433.40518,241.0,17.79613,0.89233,0.25125,0.92703,-15.72509
3495433.65818,241.0,14.06813,0.93481,0.26472,0.97157,-15.8108
3495433.87418,241.0,11.1448,0.98402,0.27611,1.02203,-15.67382
3495434.14118,241.0,8.81772,1.03093,0.28176,1.06874,-15.28614
3495434.31918,241.0,6.97545,1.08495,0.28281,1.1212,-14.60994
3495434.53718,241.0,5.5173,1.1425,0.27141,1.1743,-13.36309
3495434.80718,241.0,4.36941,1.18893,0.2659,1.2183,-12.60639
3495435.14218,241.0,3.45686,1.23118,0.24642,1.2556,-11.31807
3495435.56018,241.0,2.73547,1.27025,0.22617,1.29023,-10.096
3495436.08518,241.0,2.16054,1.30096,0.2018,1.31652,-8.81747
3495436.74518,241.0,1.70952,1.33027,0.17811,1.34214,-7.6259
3495437.57318,241.0,1.35352,1.35842,0.16145,1.36798,-6.77773
3495438.61618,241.0,1.07079,1.38095,0.1535,1.38945,-6.3429
3495439.93018,241.0,0.84734,1.39496,0.15268,1.40329,-6.2464
3495441.58618,241.0,0.67072,1.40281,0.15191,1.41101,-6.18059
3495443.67418,241.0,0.53067,1.40201,0.14708,1.40971,-5.98898
3495446.31119,241.0,0.41976,1.40283,0.13609,1.40941,-5.54094
3495449.64219,241.0,0.33183,1.41128,0.11905,1.41629,-4.82184
3495453.84819,241.0,0.26261,1.43362,0.10219,1.43725,-4.07707
3495459.15619,241.0,0.20791,1.47379,0.09328,1.47674,-3.62167
3495465.8612,241.0,0.16452,1.52823,0.1089,1.5321,-4.07583
3495474.3372,241.0,0.13007,1.57974,0.1588,1.5877,-5.74041
3495485.02721,241.0,0.10309,1.60296,0.23956,1.62076,-8.49999
3495498.54122,241.0,0.08153,1.57903,0.32681,1.61249,-11.69343
3495515.63923,241.0,0.06443,1.52374,0.39051,1.57299,-14.37476
3495537.22524,241.0,0.05102,1.42958,0.38653,1.48091,-15.12986
3495564.46826,241.0,0.04042,1.36449,0.29938,1.39695,-12.37521
3495598.96328,241.0,0.03192,1.39464,0.1419,1.40184,-5.80981
3495642.5113,241.0,0.02528,1.57955,-0.02419,1.57973,0.87745
3495697.57634,241.0,0.01999,1.95624,-0.09325,1.95847,2.72914
3509648.48746,242.0,20004.453,0.2855,-0.0285,0.28692,5.70011
3509648.63046,242.0,15829.126,0.29325,-0.00828,0.29337,1.61724
3509648.77246,242.0,12516.703,0.30089,0.00913,0.30103,-1.73805
3509648.91446,242.0,9909.4424,0.30992,0.024,0.31085,-4.42772
3509649.07846,242.0,7835.48,0.31953,0.03712,0.32168,-6.62676
3509649.27946,242.0,6217.2461,0.32902,0.04781,0.33247,-8.26755
3509649.51746,242.0,4905.291,0.34007,0.05895,0.34515,-9.83491
3509649.75546,242.0,3881.2737,0.35211,0.06919,0.35885,-11.11649
3509649.99346,242.0,3070.9827,0.36272,0.07803,0.37102,-12.14076
3509650.23146,242.0,2430.7778,0.37829,0.08661,0.38808,-12.89616
3509650.47046,242.0,1923.1537,0.39271,0.0955,0.40416,-13.6682
3509650.70746,242.0,1522.4358,0.40831,0.10426,0.42141,-14.32438
3509650.94646,242.0,1203.8446,0.42618,0.11262,0.44081,-14.80198
3509651.18446,242.0,952.86591,0.44262,0.12137,0.45896,-15.3344
3509651.42346,242.0,754.27557,0.46221,0.12734,0.47943,-15.40286
3509651.66046,242.0,596.71857,0.48179,0.13632,0.5007,-15.79821
3509651.89746,242.0,471.96338,0.50321,0.14209,0.52288,-15.76844
3509652.13746,242.0,373.20856,0.52457,0.14932,0.54541,-15.88928
3509652.37446,242.0,295.47278,0.54825,0.15597,0.57,-15.88079
3509652.61346,242.0,233.87738,0.57119,0.16241,0.59383,-15.87262
3509652.85246,242.0,185.05922,0.59852,0.16938,0.62203,-15.8014
3509653.08846,242.0,146.35823,0.62216,0.1762,0.64663,-15.81244
3509653.32446,242.0,115.77804,0.65011,0.18133,0.67492,-15.58531
3509653.55946,242.0,91.6721,0.67696,0.18735,0.70241,-15.46971
3509653.80446,242.0,72.51701,0.70513,0.19383,0.73128,-15.36986
3509654.03347,242.0,57.36816,0.73443,0.19903,0.76092,-15.16324
3509654.26947,242.0,45.3629,0.76154,0.20683,0.78913,-15.19431
3509654.50247,242.0,35.93134,0.79074,0.21506,0.81946,-15.21481
3509654.75247,242.0,28.40909,0.82163,0.22472,0.85181,-15.29632
3509654.96647,242.0,22.48202,0.855,0.23686,0.8872,-15.48444
3509655.23147,242.0,17.79613,0.8905,0.25195,0.92545,-15.79812
3509655.48447,242.0,14.06813,0.9351,0.26408,0.97168,-15.77031
3509655.70047,242.0,11.1448,0.97978,0.27335,1.0172,-15.58861
3509655.96747,242.0,8.81772,1.03183,0.28036,1.06924,-15.20117
3509656.14547,242.0,6.97545,1.08824,0.28527,1.12501,-14.6891
3509656.36347,242.0,5.5173,1.13691,0.27251,1.16912,-13.47914
3509656.63347,242.0,4.36941,1.18757,0.26437,1.21664,-12.55003
3509656.96847,242.0,3.45686,1.23115,0.24221,1.25475,-11.1301
3509657.38647,242.0,2.73547,1.27686,0.22223,1.29606,-9.8732
3509657.91147,242.0,2.16054,1.31013,0.20645,1.3263,-8.95485
3509658.57047,242.0,1.70952,1.33185,0.19122,1.3455,-8.17028
3509659.39947,242.0,1.35352,1.34782,0.1734,1.35892,-7.33102
3509660.44247,242.0,1.07079,1.36149,0.15524,1.37031,-6.50507
3509661.75647,242.0,0.84734,1.37637,0.13773,1.38324,-5.71443
3509663.41147,242.0,0.67072,1.39358,0.12276,1.39897,-5.03398
3509665.50047,242.0,0.53067,1.41735,0.11182,1.42175,-4.51105
3509668.13747,242.0,0.41976,1.44679,0.11428,1.4513,-4.51639
3509671.46848,242.0,0.33183,1.47238,0.13352,1.47843,-5.18172
3509675.67448,242.0,0.26261,1.48265,0.16447,1.49174,-6.33006
3509680.98248,242.0,0.20791,1.47304,0.19426,1.48579,-7.51277
3509687.68649,242.0,0.16452,1.44847,0.20716,1.46321,-8.13915
3509696.16349,242.0,0.13007,1.42425,0.19484,1.43752,-7.78999
3509706.8535,242.0,0.10309,1.42047,0.15666,1.42908,-6.29351
3509720.3675,242.0,0.08153,1.45839,0.10544,1.46219,-4.13521
3509737.46551,242.0,0.06443,1.54318,0.0703,1.54478,-2.60822
3509759.05153,242.0,0.05102,1.69723,0.08174,1.6992,-2.7574
3509786.29454,242.0,0.04042,1.86983,0.20004,1.8805,-6.10652
3509820.78956,242.0,0.03192,1.98449,0.43804,2.03226,-12.44753
3509864.33759,242.0,0.02528,1.95171,0.73865,2.08681,-20.72978
3509919.40262,242.0,0.01999,1.72893,1.00225,1.99843,-30.10045
3523892.16472,243.0,20004.453,0.28744,-0.02796,0.2888,5.55594
3523892.30772,243.0,15829.126,0.29297,-0.00774,0.29307,1.51404
3523892.44972,243.0,12516.703,0.30108,0.0092,0.30122,-1.75111
3523892.59172,243.0,9909.4424,0.30945,0.02294,0.3103,-4.24009
3523892.75572,243.0,7835.48,0.31855,0.03709,0.3207,-6.64143
3523892.95672,243.0,6217.2461,0.32799,0.0495,0.33171,-8.58246
3523893.19472,243.0,4905.291,0.33941,0.05876,0.34446,-9.8226
3523893.43272,243.0,3881.2737,0.35164,0.06819,0.35819,-10.97525
3523893.67072,243.0,3070.9827,0.36337,0.07829,0.37171,-12.15867
3523893.90872,243.0,2430.7778,0.37695,0.08637,0.38672,-12.90582
3523894.14772,243.0,1923.1537,0.39154,0.09496,0.40289,-13.63339
3523894.38572,243.0,1522.4358,0.40725,0.10434,0.4204,-14.37099
3523894.62372,243.0,1203.8446,0.42286,0.11084,0.43715,-14.68817
3523894.86272,243.0,952.86591,0.44258,0.11962,0.45846,-15.12431
3523895.10072,243.0,754.27557,0.45999,0.12659,0.47709,-15.3873
3523895.33772,243.0,596.71857,0.47906,0.1333,0.49726,-15.54968
3523895.57572,243.0,471.96338,0.50003,0.1421,0.51983,-15.86445
3523895.81472,243.0,373.20856,0.52268,0.1474,0.54307,-15.74897
3523896.05172,243.0,295.47278,0.54664,0.1546,0.56808,-15.79172
3523896.29172,243.0,233.87738,0.56977,0.16028,0.59189,-15.71133
3523896.52972,243.0,185.05922,0.59604,0.16862,0.61943,-15.79656
3523896.76572,243.0,146.35823,0.62223,0.17389,0.64607,-15.61347
3523897.00172,243.0,115.77804,0.64643,0.17966,0.67093,-15.53178
3523897.23672,243.0,91.6721,0.67357,0.18555,0.69866,-15.40125
3523897.48172,243.0,72.51701,0.70096,0.19229,0.72686,-15.34052
3523897.71072,243.0,57.36816,0.72903,0.19634,0.755,-15.07298
3523897.94772,243.0,45.3629,0.75697,0.2042,0.78402,-15.09659
3523898.17972,243.0,35.93134,0.78717,0.21212,0.81525,-15.08166
3523898.42972,243.0,28.40909,0.81603,0.22316,0.84599,-15.29463
3523898.64472,243.0,22.48202,0.85098,0.23546,0.88295,-15.46664
3523898.90972,243.0,17.79613,0.88643,0.24875,0.92066,-15.67502
3523899.16172,243.0,14.06813,0.92674,0.26101,0.96279,-15.72946
3523899.37772,243.0,11.1448,0.97536,0.27007,1.01206,-15.47729
3523899.64472,243.0,8.81772,1.02329,0.27957,1.06079,-15.28094
3523899.82272,243.0,6.97545,1.07888,0.27847,1.11424,-14.47278
3523900.04172,243.0,5.5173,1.12792,0.26491,1.15861,-13.21716
3523900.31072,243.0,4.36941,1.18364,0.25933,1.21172,-12.35809
3523900.64572,243.0,3.45686,1.2215,0.24439,1.24571,-11.31379
3523901.06372,243.0,2.73547,1.25816,0.22093,1.27741,-9.95939
3523901.58972,243.0,2.16054,1.28748,0.19875,1.30273,-8.77545
3523902.24872,243.0,1.70952,1.31374,0.1756,1.32542,-7.61347
3523903.07672,243.0,1.35352,1.33914,0.15597,1.3482,-6.64323
3523904.11972,243.0,1.07079,1.36428,0.14341,1.3718,-6.00058
3523905.43373,243.0,0.84734,1.38437,0.14261,1.39169,-5.88146
3523907.08973,243.0,0.67072,1.39655,0.14528,1.40409,-5.93916
3523909.17873,243.0,0.53067,1.39747,0.14959,1.40546,-6.1097
3523911.81473,243.0,0.41976,1.39402,0.14703,1.40175,-6.02085
3523915.14673,243.0,0.33183,1.39317,0.13539,1.39974,-5.55068
3523919.35173,243.0,0.26261,1.40224,0.11706,1.40712,-4.77186
3523924.66074,243.0,0.20791,1.42834,0.09765,1.43167,-3.91097
3523931.36474,243.0,0.16452,1.47729,0.0898,1.48001,-3.47868
3523939.84175,243.0,0.13007,1.54244,0.1116,1.54647,-4.13838
3523950.53175,243.0,0.10309,1.60292,0.17599,1.61255,-6.26576
3523964.04476,243.0,0.08153,1.62767,0.27729,1.65112,-9.66804
3523981.14277,243.0,0.06443,1.60984,0.38162,1.65445,-13.33591
3524002.72978,243.0,0.05102,1.51451,0.45562,1.58156,-16.74306
3524029.9718,243.0,0.04042,1.39695,0.44467,1.46601,-17.65703
3524064.46782,243.0,0.03192,1.31649,0.32647,1.35637,-13.92768
3524108.01485,243.0,0.02528,1.35873,0.12254,1.36424,-5.15325
3524163.08088,243.0,0.01999,1.60282,-0.10457,1.60622,3.73262
3538122.61447,244.0,20004.453,0.28761,-0.02749,0.28892,5.45989
3538122.75747,244.0,15829.126,0.29455,-0.0084,0.29467,1.63394
3538122.89947,244.0,12516.703,0.30153,0.01053,0.30171,-1.99929
3538123.04147,244.0,9909.4424,0.31138,0.02377,0.31228,-4.36539
3538123.20547,244.0,7835.48,0.31902,0.03684,0.32114,-6.58651
3538123.40647,244.0,6217.2461,0.3293,0.04897,0.33293,-8.45776
3538123.64447,244.0,4905.291,0.33984,0.0586,0.34485,-9.78411
3538123.88347,244.0,3881.2737,0.35124,0.06926,0.35801,-11.154
3538124.12147,244.0,3070.9827,0.36455,0.07743,0.37268,-11.99187
3538124.35947,244.0,2430.7778,0.378,0.08525,0.3875,-12.70947
3538124.59747,244.0,1923.1537,0.39073,0.09446,0.40198,-13.59145
3538124.83547,244.0,1522.4358,0.40753,0.10284,0.4203,-14.16328
3538125.07347,244.0,1203.8446,0.42412,0.1104,0.43825,-14.59095
3538125.31247,244.0,952.86591,0.44111,0.11702,0.45636,-14.85751
3538125.55047,244.0,754.27557,0.46038,0.12539,0.47715,-15.23573
3538125.78747,244.0,596.71857,0.47945,0.13408,0.49784,-15.62374
3538126.02547,244.0,471.96338,0.50221,0.13991,0.52133,-15.56761
3538126.26447,244.0,373.20856,0.52277,0.14801,0.54332,-15.80838
3538126.50147,244.0,295.47278,0.5453,0.15467,0.56681,-15.8351
3538126.74147,244.0,233.87738,0.57014,0.15998,0.59216,-15.67384
3538126.97847,244.0,185.05922,0.59522,0.16753,0.61835,-15.71944
3538127.21547,244.0,146.35823,0.61834,0.17289,0.64205,-15.62121
3538127.45147,244.0,115.77804,0.64608,0.17898,0.67041,-15.48413
3538127.68547,244.0,91.6721,0.67405,0.18364,0.69862,-15.24024
3538127.93147,244.0,72.51701,0.70112,0.19012,0.72644,-15.17216
3538128.16047,244.0,57.36816,0.72882,0.19608,0.75473,-15.05802
3538128.39647,244.0,45.3629,0.75618,0.20258,0.78284,-14.99705
3538128.62947,244.0,35.93134,0.78551,0.21258,0.81377,-15.14324
3538128.87947,244.0,28.40909,0.81471,0.22378,0.84488,-15.35878
3538129.09447,244.0,22.48202,0.8482,0.23554,0.88029,-15.51947
3538129.35947,244.0,17.79613,0.88555,0.24814,0.91966,-15.65342
3538129.61148,244.0,14.06813,0.92698,0.2606,0.96292,-15.70215
3538129.82748,244.0,11.1448,0.97314,0.2732,1.01076,-15.68168
3538130.09448,244.0,8.81772,1.02269,0.2779,1.05978,-15.20237
3538130.27248,244.0,6.97545,1.07421,0.27391,1.10858,-14.30493
3538130.49048,244.0,5.5173,1.13175,0.27183,1.16393,-13.50574
3538130.76048,244.0,4.36941,1.17327,0.25833,1.20138,-12.41731
3538131.09548,244.0,3.45686,1.21947,0.23944,1.24275,-11.10845
3538131.51348,244.0,2.73547,1.2547,0.21819,1.27353,-9.86496
3538132.03948,244.0,2.16054,1.28797,0.19267,1.3023,-8.50798
3538132.69848,244.0,1.70952,1.31892,0.17487,1.33047,-7.55253
3538133.52648,244.0,1.35352,1.34302,0.16418,1.35302,-6.96976
3538134.56948,244.0,1.07079,1.35785,0.15887,1.36711,-6.67328
3538135.88348,244.0,0.84734,1.36438,0.15194,1.37281,-6.35437
3538137.53948,244.0,0.67072,1.36956,0.14307,1.37701,-5.96369
3538139.62748,244.0,0.53067,1.37526,0.12953,1.38134,-5.38051
3538142.26448,244.0,0.41976,1.38716,0.11304,1.39175,-4.6588
3538145.59548,244.0,0.33183,1.41141,0.09928,1.4149,-4.02347
3538149.80049,244.0,0.26261,1.44874,0.09699,1.45199,-3.83024
3538155.10849,244.0,0.20791,1.49204,0.11705,1.49663,-4.48577
3538161.81349,244.0,0.16452,1.52612,0.16391,1.5349,-6.1302
3538170.2895,244.0,0.13007,1.53177,0.22835,1.5487,-8.47905
3538180.97951,244.0,0.10309,1.50069,0.28531,1.52757,-10.76462
3538194.49351,244.0,0.08153,1.44349,0.30838,1.47606,-12.05895
3538211.59152,244.0,0.06443,1.39058,0.29186,1.42088,-11.85352
3538233.17754,244.0,0.05102,1.3712,0.2086,1.38698,-8.65
3538260.42055,244.0,0.04042,1.43852,0.09245,1.44149,-3.67723
3538294.91557,244.0,0.03192,1.63032,0.00044,1.63032,-0.0153
3538338.4636,244.0,0.02528,1.93624,0.0282,1.93644,-0.83445
3538393.52863,244.0,0.01999,2.29642,0.27136,2.3124,-6.73922
3552348.55479,245.0,20004.453,0.28726,-0.02929,0.28875,5.82288
3552348.69779,245.0,15829.126,0.29423,-0.00844,0.29435,1.64274
3552348.83979,245.0,12516.703,0.30158,0.0101,0.30175,-1.91791
3552348.98179,245.0,9909.4424,0.31075,0.02581,0.31182,-4.74741
3552349.14579,245.0,7835.48,0.32058,0.03684,0.32269,-6.55528
3552349.34679,245.0,6217.2461,0.3283,0.04837,0.33184,-8.38213
3552349.58479,245.0,4905.291,0.33862,0.05877,0.34368,-9.8458
3552349.82279,245.0,3881.2737,0.35172,0.06994,0.3586,-11.24719
3552350.06079,245.0,3070.9827,0.36379,0.07785,0.37203,-12.07836
3552350.29879,245.0,2430.7778,0.37781,0.08674,0.38764,-12.93054
3552350.53779,245.0,1923.1537,0.39271,0.09404,0.40382,-13.46703
3552350.77579,245.0,1522.4358,0.40884,0.10278,0.42156,-14.11194
3552351.01379,245.0,1203.8446,0.42401,0.11151,0.43842,-14.734
3552351.25179,245.0,952.86591,0.44161,0.11888,0.45733,-15.06636
3552351.49079,245.0,754.27557,0.46025,0.12635,0.47728,-15.35097
3552351.72779,245.0,596.71857,0.47894,0.13367,0.49724,-15.59411
3552351.96479,245.0,471.96338,0.50126,0.14065,0.52062,-15.67408
3552352.20379,245.0,373.20856,0.52335,0.14644,0.54345,-15.63239
3552352.44179,245.0,295.47278,0.54515,0.15535,0.56686,-15.90544
3552352.68079,245.0,233.87738,0.57001,0.16049,0.59217,-15.72451
3552352.91879,245.0,185.05922,0.595,0.16605,0.61773,-15.59275
3552353.15479,245.0,146.35823,0.62057,0.17321,0.64429,-15.59554
3552353.39179,245.0,115.77804,0.64702,0.17941,0.67144,-15.49756
3552353.62579,245.0,91.6721,0.67339,0.18518,0.69839,-15.37607
3552353.87179,245.0,72.51701,0.70097,0.18969,0.72619,-15.14203
3552354.10079,245.0,57.36816,0.72908,0.19642,0.75508,-15.07765
3552354.33679,245.0,45.3629,0.75693,0.20233,0.78351,-14.96548
3552354.56979,245.0,35.93134,0.78516,0.21226,0.81335,-15.12777
3552354.81979,245.0,28.40909,0.815,0.22206,0.84471,-15.24147
3552355.03479,245.0,22.48202,0.84786,0.23557,0.87998,-15.52753
3552355.29879,245.0,17.79613,0.8857,0.24676,0.91944,-15.56805
3552355.55179,245.0,14.06813,0.92729,0.2626,0.96376,-15.81181
3552355.76779,245.0,11.1448,0.97438,0.27365,1.01208,-15.68729
3552356.03479,245.0,8.81772,1.02285,0.27847,1.06008,-15.22964
3552356.21279,245.0,6.97545,1.07423,0.27417,1.10866,-14.31791
3552356.4298,245.0,5.5173,1.13204,0.27051,1.16391,-13.43919
3552356.6998,245.0,4.36941,1.17508,0.25914,1.20331,-12.43622
3552357.0348,245.0,3.45686,1.21908,0.23917,1.24232,-11.09983
3552357.4528,245.0,2.73547,1.25519,0.21886,1.27413,-9.89075
3552357.9788,245.0,2.16054,1.28764,0.19441,1.30224,-8.5857
3552358.6378,245.0,1.70952,1.31954,0.17439,1.33102,-7.52869
3552359.4658,245.0,1.35352,1.34443,0.1634,1.35432,-6.92975
3552360.5088,245.0,1.07079,1.36039,0.15772,1.3695,-6.61302
3552361.8228,245.0,0.84734,1.36834,0.15286,1.37685,-6.37403
3552363.4788,245.0,0.67072,1.37334,0.14636,1.38112,-6.08316
3552365.5678,245.0,0.53067,1.37675,0.13297,1.38315,-5.5167
3552368.2038,245.0,0.41976,1.38619,0.11785,1.39119,-4.85958
3552371.5358,245.0,0.33183,1.40683,0.10174,1.41051,-4.13623
3552375.74081,245.0,0.26261,1.44224,0.09509,1.44537,-3.77236
3552381.04981,245.0,0.20791,1.48756,0.10856,1.49152,-4.17399
3552387.75381,245.0,0.16452,1.52891,0.15069,1.53632,-5.6289
3552396.23082,245.0,0.13007,1.54419,0.21609,1.55923,-7.96606
3552406.92083,245.0,0.10309,1.52232,0.28252,1.54831,-10.51355
3552420.43483,245.0,0.08153,1.46569,0.32176,1.50059,-12.38151
3552437.53184,245.0,0.06443,1.40714,0.32192,1.44349,-12.88633
3552459.11886,245.0,0.05102,1.36667,0.24869,1.38912,-10.31316
3552486.36087,245.0,0.04042,1.40513,0.12749,1.4109,-5.18433
3552520.85689,245.0,0.03192,1.56559,0.00984,1.56562,-0.35993
3552564.40392,245.0,0.02528,1.86282,-0.01251,1.86286,0.38478
3552619.46995,245.0,0.01999,2.25355,0.16765,2.25978,-4.25455
3566546.11169,246.0,20004.453,0.28719,-0.02735,0.28849,5.43949
3566546.25469,246.0,15829.126,0.29627,-0.00647,0.29634,1.25106
3566546.39669,246.0,12516.703,0.3015,0.00909,0.30164,-1.7271
3566546.53869,246.0,9909.4424,0.3105,0.02504,0.31151,-4.61134
3566546.70269,246.0,7835.48,0.32004,0.03833,0.32233,-6.82932
3566546.90369,246.0,6217.2461,0.3293,0.0496,0.33301,-8.56568
3566547.14169,246.0,4905.291,0.3411,0.05928,0.34621,-9.85963
3566547.38069,246.0,3881.2737,0.35097,0.07026,0.35794,-11.3209
3566547.61869,246.0,3070.9827,0.36303,0.07787,0.37128,-12.10591
3566547.85669,246.0,2430.7778,0.37849,0.08639,0.38823,-12.85797
3566548.09469,246.0,1923.1537,0.39229,0.09337,0.40325,-13.38849
3566548.33269,246.0,1522.4358,0.40867,0.10456,0.42184,-14.352
3566548.57069,246.0,1203.8446,0.42513,0.11188,0.4396,-14.74388
3566548.80969,246.0,952.86591,0.44136,0.12028,0.45746,-15.24341
3566549.04769,246.0,754.27557,0.46114,0.12678,0.47825,-15.37212
3566549.28469,246.0,596.71857,0.48049,0.13619,0.49942,-15.82451
3566549.52269,246.0,471.96338,0.50334,0.14265,0.52316,-15.82365
3566549.76169,246.0,373.20856,0.52333,0.15034,0.54449,-16.02768
3566549.99969,246.0,295.47278,0.54924,0.15588,0.57093,-15.8447
3566550.23869,246.0,233.87738,0.57267,0.16144,0.59499,-15.74375
3566550.47669,246.0,185.05922,0.59686,0.16936,0.62042,-15.84109
3566550.71269,246.0,146.35823,0.62266,0.1747,0.6467,-15.67291
3566550.94869,246.0,115.77804,0.64918,0.1803,0.67375,-15.52212
3566551.18369,246.0,91.6721,0.67655,0.18727,0.70199,-15.47176
3566551.42869,246.0,72.51701,0.70356,0.19193,0.72926,-15.25877
3566551.65769,246.0,57.36816,0.73352,0.19868,0.75995,-15.15512
3566551.89469,246.0,45.3629,0.76213,0.20663,0.78964,-15.1694
3566552.12669,246.0,35.93134,0.79006,0.21545,0.81891,-15.25398
3566552.3767,246.0,28.40909,0.81947,0.22512,0.84983,-15.36101
3566552.5917,246.0,22.48202,0.85292,0.23528,0.88477,-15.42136
3566552.8567,246.0,17.79613,0.8884,0.25121,0.92323,-15.78943
3566553.1087,246.0,14.06813,0.93286,0.26574,0.96997,-15.90065
3566553.3247,246.0,11.1448,0.97756,0.27401,1.01523,-15.65813
3566553.5917,246.0,8.81772,1.02968,0.2804,1.06718,-15.23321
3566553.7697,246.0,6.97545,1.08605,0.28653,1.12321,-14.77933
3566553.9887,246.0,5.5173,1.13644,0.27342,1.16886,-13.52777
3566554.2577,246.0,4.36941,1.18399,0.26481,1.21325,-12.60729
3566554.5927,246.0,3.45686,1.23176,0.24278,1.25546,-11.14996
3566555.0117,246.0,2.73547,1.27578,0.2233,1.29518,-9.92811
3566555.5367,246.0,2.16054,1.30814,0.20887,1.32471,-9.07197
3566556.1957,246.0,1.70952,1.32941,0.19192,1.34319,-8.21491
3566557.0237,246.0,1.35352,1.34604,0.1723,1.35702,-7.29437
3566558.0667,246.0,1.07079,1.36062,0.15394,1.3693,-6.45484
3566559.3807,246.0,0.84734,1.37631,0.13596,1.38301,-5.64179
3566561.0367,246.0,0.67072,1.3956,0.12161,1.40089,-4.98027
3566563.1257,246.0,0.53067,1.42095,0.11291,1.42542,-4.54333
3566565.7617,246.0,0.41976,1.44945,0.1193,1.45435,-4.70516
3566569.0937,246.0,0.33183,1.47024,0.14143,1.47703,-5.49483
3566573.29871,246.0,0.26261,1.47422,0.17079,1.48408,-6.60852
3566578.60771,246.0,0.20791,1.45979,0.19379,1.4726,-7.562
3566585.31171,246.0,0.16452,1.43667,0.19811,1.45027,-7.85136
3566593.78872,246.0,0.13007,1.41886,0.17724,1.42988,-7.12035
3566604.47873,246.0,0.10309,1.42767,0.13565,1.4341,-5.42771
3566617.99273,246.0,0.08153,1.48196,0.08984,1.48468,-3.46898
3566635.08974,246.0,0.06443,1.57682,0.0702,1.57839,-2.5491
3566656.67676,246.0,0.05102,1.73105,0.108,1.73442,-3.57014
3566683.91877,246.0,0.04042,1.88286,0.25442,1.89997,-7.6954
3566718.41479,246.0,0.03192,1.95371,0.50329,2.01749,-14.44566
3566761.96282,246.0,0.02528,1.86925,0.78027,2.02557,-22.65672
3566817.02785,246.0,0.01999,1.61316,0.98196,1.88853,-31.32964
3580761.50413,247.0,20004.453,0.28811,-0.02724,0.2894,5.40029
3580761.64713,247.0,15829.126,0.2948,-0.00748,0.2949,1.45378
3580761.78913,247.0,12516.703,0.30319,0.00945,0.30334,-1.78554
3580761.93113,247.0,9909.4424,0.3113,0.02451,0.31226,-4.50131
3580762.09513,247.0,7835.48,0.31908,0.03784,0.32131,-6.7638
3580762.29613,247.0,6217.2461,0.3287,0.04906,0.33234,-8.48839
3580762.53413,247.0,4905.291,0.3421,0.05927,0.3472,-9.82978
3580762.77313,247.0,3881.2737,0.35233,0.07054,0.35932,-11.32134
3580763.01113,247.0,3070.9827,0.36457,0.07817,0.37286,-12.10154
3580763.24913,247.0,2430.7778,0.37974,0.08739,0.38966,-12.95998
3580763.48713,247.0,1923.1537,0.39368,0.0951,0.40501,-13.57985
3580763.72513,247.0,1522.4358,0.40962,0.10353,0.4225,-14.18352
3580763.96313,247.0,1203.8446,0.4249,0.11194,0.4394,-14.75862
3580764.20213,247.0,952.86591,0.44243,0.11986,0.45838,-15.15811
3580764.44013,247.0,754.27557,0.45936,0.12695,0.47658,-15.44842
3580764.67713,247.0,596.71857,0.48077,0.13524,0.49943,-15.71134
3580764.91513,247.0,471.96338,0.50183,0.14255,0.52169,-15.85787
3580765.15413,247.0,373.20856,0.52483,0.14862,0.54547,-15.81089
3580765.39213,247.0,295.47278,0.54738,0.15754,0.5696,-16.05662
3580765.63113,247.0,233.87738,0.57249,0.1626,0.59514,-15.8561
3580765.86913,247.0,185.05922,0.59726,0.16833,0.62053,-15.73953
3580766.10513,247.0,146.35823,0.62395,0.17371,0.64768,-15.557
3580766.34113,247.0,115.77804,0.64859,0.18119,0.67343,-15.60825
3580766.57613,247.0,91.6721,0.67634,0.1863,0.70153,-15.40023
3580766.82113,247.0,72.51701,0.70443,0.19203,0.73014,-15.24873
3580767.05013,247.0,57.36816,0.7325,0.19885,0.75901,-15.18778
3580767.28713,247.0,45.3629,0.76182,0.20485,0.78888,-15.05059
3580767.51913,247.0,35.93134,0.79104,0.21406,0.81949,-15.14208
3580767.76913,247.0,28.40909,0.82116,0.22432,0.85125,-15.27898
3580767.98413,247.0,22.48202,0.85363,0.23721,0.88598,-15.52957
3580768.24913,247.0,17.79613,0.88946,0.25048,0.92406,-15.72777
3580768.50113,247.0,14.06813,0.93371,0.26531,0.97067,-15.86218
3580768.71713,247.0,11.1448,0.97995,0.27446,1.01766,-15.64627
3580768.98413,247.0,8.81772,1.03311,0.28349,1.0713,-15.34465
3580769.16213,247.0,6.97545,1.08421,0.2879,1.12179,-14.8712
3580769.38113,247.0,5.5173,1.13895,0.2763,1.17198,-13.63585
3580769.65013,247.0,4.36941,1.18386,0.26215,1.21253,-12.48579
3580769.98513,247.0,3.45686,1.23456,0.24215,1.25808,-11.09741
3580770.40313,247.0,2.73547,1.27908,0.22736,1.29913,-10.07928
3580770.92914,247.0,2.16054,1.30807,0.21088,1.32496,-9.15799
3580771.58814,247.0,1.70952,1.32895,0.19161,1.34269,-8.20461
3580772.41614,247.0,1.35352,1.34746,0.17099,1.35826,-7.23218
3580773.45914,247.0,1.07079,1.36332,0.15185,1.37175,-6.35555
3580774.77314,247.0,0.84734,1.38135,0.13349,1.38779,-5.51981
3580776.42914,247.0,0.67072,1.40281,0.12128,1.40804,-4.94105
3580778.51814,247.0,0.53067,1.42937,0.11732,1.43418,-4.69216
3580781.15414,247.0,0.41976,1.45406,0.12947,1.45981,-5.08831
3580784.48614,247.0,0.33183,1.46698,0.15216,1.47485,-5.92174
3580788.69215,247.0,0.26261,1.462,0.1761,1.47257,-6.86807
3580794.00015,247.0,0.20791,1.4452,0.18757,1.45732,-7.3951
3580800.70415,247.0,0.16452,1.42706,0.17922,1.43827,-7.15796
3580809.18116,247.0,0.13007,1.42333,0.15081,1.4313,-6.04825
3580819.87116,247.0,0.10309,1.45106,0.1096,1.45519,-4.31956
3580833.38517,247.0,0.08153,1.52578,0.07873,1.5278,-2.95367
3580850.48318,247.0,0.06443,1.63386,0.08597,1.63612,-3.0121
3580872.0692,247.0,0.05102,1.77738,0.17207,1.78569,-5.5295
3580899.31221,247.0,0.04042,1.87781,0.35795,1.91162,-10.79223
3580933.80723,247.0,0.03192,1.8654,0.6007,1.95973,-17.84974
3580977.35526,247.0,0.02528,1.70555,0.80747,1.88704,-25.33451
3581032.42029,247.0,0.01999,1.42263,0.87822,1.67187,-31.68808
3594974.50615,248.0,20004.453,0.28684,-0.02634,0.28804,5.24636
3594974.64915,248.0,15829.126,0.29467,-0.00712,0.29476,1.38391
3594974.79115,248.0,12516.703,0.30215,0.01027,0.30233,-1.94712
3594974.93315,248.0,9909.4424,0.31014,0.02539,0.31118,-4.67956
3594975.09715,248.0,7835.48,0.32024,0.03577,0.32224,-6.37325
3594975.29815,248.0,6217.2461,0.32931,0.04999,0.33308,-8.63209
3594975.53615,248.0,4905.291,0.3388,0.05916,0.34393,-9.90506
3594975.77415,248.0,3881.2737,0.35242,0.07019,0.35934,-11.26317
3594976.01315,248.0,3070.9827,0.36444,0.07807,0.37271,-12.09088
3594976.25115,248.0,2430.7778,0.37795,0.08675,0.38778,-12.92667
3594976.48915,248.0,1923.1537,0.39361,0.09482,0.40487,-13.54439
3594976.72715,248.0,1522.4358,0.40879,0.10442,0.42192,-14.32829
3594976.96515,248.0,1203.8446,0.42727,0.11231,0.44179,-14.72732
3594977.20415,248.0,952.86591,0.4425,0.12082,0.4587,-15.27154
3594977.44215,248.0,754.27557,0.46157,0.12769,0.47891,-15.46391
3594977.67915,248.0,596.71857,0.48234,0.13572,0.50107,-15.71578
3594977.91715,248.0,471.96338,0.50303,0.14336,0.52306,-15.90712
3594978.15615,248.0,373.20856,0.5258,0.14963,0.54668,-15.88516
3594978.39415,248.0,295.47278,0.54851,0.15767,0.57073,-16.03757
3594978.63315,248.0,233.87738,0.57152,0.16209,0.59407,-15.83388
3594978.87115,248.0,185.05922,0.598,0.17,0.62169,-15.8695
3594979.10715,248.0,146.35823,0.62365,0.17483,0.64769,-15.65963
3594979.34315,248.0,115.77804,0.65001,0.18167,0.67492,-15.61507
3594979.57815,248.0,91.6721,0.67837,0.18865,0.70411,-15.54108
3594979.82315,248.0,72.51701,0.70599,0.19247,0.73175,-15.24954
3594980.05215,248.0,57.36816,0.73356,0.19959,0.76022,-15.22107
3594980.28915,248.0,45.3629,0.76288,0.20547,0.79006,-15.07395
3594980.52115,248.0,35.93134,0.79228,0.21552,0.82108,-15.2179
3594980.77215,248.0,28.40909,0.82247,0.22555,0.85284,-15.33547
3594980.98615,248.0,22.48202,0.85356,0.23986,0.88662,-15.69626
3594981.25115,248.0,17.79613,0.89262,0.25171,0.92743,-15.74768
3594981.50315,248.0,14.06813,0.93394,0.26741,0.97147,-15.9777
3594981.71915,248.0,11.1448,0.98033,0.27924,1.01933,-15.89918
3594981.98615,248.0,8.81772,1.03116,0.28468,1.06974,-15.43377
3594982.16415,248.0,6.97545,1.08988,0.27978,1.12522,-14.39711
3594982.38315,248.0,5.5173,1.13871,0.28286,1.17332,-13.95025
3594982.65215,248.0,4.36941,1.18871,0.26626,1.21816,-12.62542
3594982.98715,248.0,3.45686,1.23465,0.24941,1.25959,-11.42055
3594983.40615,248.0,2.73547,1.27384,0.22531,1.29361,-10.03066
3594983.93115,248.0,2.16054,1.31182,0.20127,1.32717,-8.72276
3594984.59016,248.0,1.70952,1.34353,0.18692,1.35647,-7.92057
3594985.41816,248.0,1.35352,1.36363,0.17643,1.375,-7.37225
3594986.46116,248.0,1.07079,1.37543,0.16555,1.38535,-6.86317
3594987.77516,248.0,0.84734,1.38287,0.15288,1.39129,-6.30853
3594989.43116,248.0,0.67072,1.39122,0.13959,1.39821,-5.72959
3594991.52016,248.0,0.53067,1.40386,0.12306,1.40924,-5.0095
3594994.15616,248.0,0.41976,1.4241,0.10844,1.42823,-4.35452
3594997.48816,248.0,0.33183,1.45593,0.10206,1.4595,-4.0099
3595001.69417,248.0,0.26261,1.49386,0.11458,1.49825,-4.38602
3595007.00217,248.0,0.20791,1.52425,0.14942,1.53155,-5.59879
3595013.70617,248.0,0.16452,1.53351,0.20013,1.54651,-7.43551
3595022.18318,248.0,0.13007,1.51211,0.24802,1.53231,-9.31473
3595032.87318,248.0,0.10309,1.46876,0.26934,1.49325,-10.39142
3595046.38719,248.0,0.08153,1.42509,0.24944,1.44675,-9.92834
3595063.4842,248.0,0.06443,1.40966,0.20151,1.42399,-8.13541
3595085.07122,248.0,0.05102,1.45778,0.11067,1.46197,-4.34124
3595112.31323,248.0,0.04042,1.60131,0.03647,1.60173,-1.30454
3595146.80925,248.0,0.03192,1.84231,0.05019,1.84299,-1.56041
3595190.35628,248.0,0.02528,2.11604,0.2289,2.12838,-6.17397
3595245.42231,248.0,0.01999,2.31385,0.60904,2.39266,-14.74664
3609217.166,249.0,20004.453,0.28721,-0.02892,0.28866,5.74969
3609217.309,249.0,15829.126,0.29455,-0.0087,0.29468,1.69202
3609217.451,249.0,12516.703,0.3031,0.00886,0.30323,-1.67441
3609217.593,249.0,9909.4424,0.31123,0.02447,0.31219,-4.49496
3609217.757,249.0,7835.48,0.32098,0.0385,0.32329,-6.83959
3609217.958,249.0,6217.2461,0.32963,0.04798,0.3331,-8.28196
3609218.196,249.0,4905.291,0.33888,0.05825,0.34385,-9.75285
3609218.434,249.0,3881.2737,0.35178,0.06767,0.35823,-10.88818
3609218.673,249.0,3070.9827,0.36485,0.07885,0.37328,-12.19449
3609218.911,249.0,2430.7778,0.37778,0.08679,0.38762,-12.93863
3609219.149,249.0,1923.1537,0.39332,0.09498,0.40463,-13.57642
3609219.387,249.0,1522.4358,0.40899,0.10254,0.42165,-14.07508
3609219.625,249.0,1203.8446,0.4247,0.11177,0.43916,-14.74498
3609219.863,249.0,952.86591,0.442,0.11856,0.45763,-15.01522
3609220.102,249.0,754.27557,0.46257,0.12641,0.47953,-15.28393
3609220.339,249.0,596.71857,0.48084,0.1328,0.49884,-15.43929
3609220.576,249.0,471.96338,0.50161,0.14112,0.52108,-15.71371
3609220.816,249.0,373.20856,0.52364,0.14801,0.54416,-15.78271
3609221.053,249.0,295.47278,0.5473,0.15528,0.5689,-15.83926
3609221.292,249.0,233.87738,0.57108,0.16208,0.59364,-15.84495
3609221.53,249.0,185.05922,0.59605,0.1677,0.61919,-15.71387
3609221.767,249.0,146.35823,0.62174,0.17432,0.64571,-15.6621
3609222.003,249.0,115.77804,0.64796,0.17809,0.67199,-15.36799
3609222.237,249.0,91.6721,0.67441,0.18542,0.69943,-15.37279
3609222.483,249.0,72.51701,0.70139,0.19189,0.72717,-15.30052
3609222.712,249.0,57.36816,0.72978,0.19641,0.75575,-15.06359
3609222.948,249.0,45.3629,0.75834,0.2048,0.78551,-15.11321
3609223.181,249.0,35.93134,0.78583,0.21219,0.81397,-15.11034
3609223.431,249.0,28.40909,0.816,0.2239,0.84616,-15.34368
3609223.646,249.0,22.48202,0.84974,0.23568,0.88182,-15.50139
3609223.91,249.0,17.79613,0.8864,0.24794,0.92043,-15.62729
3609224.163,249.0,14.06813,0.92964,0.2627,0.96605,-15.77912
3609224.379,249.0,11.1448,0.97722,0.27334,1.01473,-15.62677
3609224.646,249.0,8.81772,1.02479,0.27959,1.06225,-15.26017
3609224.824,249.0,6.97545,1.07877,0.2816,1.11492,-14.63017
3609225.042,249.0,5.5173,1.13644,0.2705,1.16819,-13.3887
3609225.312,249.0,4.36941,1.182,0.26398,1.21112,-12.58941
3609225.647,249.0,3.45686,1.22285,0.24412,1.24698,-11.28987
3609226.066,249.0,2.73547,1.26246,0.22287,1.28198,-10.01153
3609226.591,249.0,2.16054,1.29277,0.19877,1.30796,-8.74116
3609227.25,249.0,1.70952,1.32176,0.17585,1.33341,-7.5784
3609228.078,249.0,1.35352,1.34952,0.1602,1.35899,-6.77003
3609229.121,249.0,1.07079,1.37193,0.15254,1.38038,-6.3446
3609230.43501,249.0,0.84734,1.38509,0.15238,1.39345,-6.278
3609232.09101,249.0,0.67072,1.39195,0.15106,1.40013,-6.19369
3609234.17901,249.0,0.53067,1.39181,0.14584,1.39943,-5.98199
3609236.81601,249.0,0.41976,1.39288,0.13444,1.39935,-5.51314
3609240.14701,249.0,0.33183,1.40238,0.11802,1.40734,-4.81069
3609244.35301,249.0,0.26261,1.42501,0.10078,1.42857,-4.04535
3609249.66102,249.0,0.20791,1.46565,0.09332,1.46862,-3.64334
3609256.36602,249.0,0.16452,1.5196,0.1107,1.52363,-4.1665
3609264.84203,249.0,0.13007,1.56955,0.1615,1.57784,-5.87488
3609275.53303,249.0,0.10309,1.59065,0.24211,1.60897,-8.65459
3609289.04604,249.0,0.08153,1.56419,0.32777,1.59816,-11.83475
3609306.14405,249.0,0.06443,1.50774,0.38818,1.5569,-14.43757
3609327.73106,249.0,0.05102,1.41598,0.3801,1.46611,-15.02591
3609354.97308,249.0,0.04042,1.35589,0.292,1.38698,-12.15329
3609389.4691,249.0,0.03192,1.38877,0.13691,1.3955,-5.63005
3609433.01613,249.0,0.02528,1.5774,-0.02459,1.57759,0.89298
3609488.08216,249.0,0.01999,1.95568,-0.08824,1.95767,2.58337
3623441.74831,250.0,20004.453,0.28807,-0.02839,0.28947,5.6292
3623441.89131,250.0,15829.126,0.29486,-0.00681,0.29494,1.32331
3623442.03331,250.0,12516.703,0.30161,0.01008,0.30177,-1.91406
3623442.17531,250.0,9909.4424,0.31054,0.02396,0.31146,-4.41248
3623442.33931,250.0,7835.48,0.3197,0.03753,0.32189,-6.69564
3623442.54031,250.0,6217.2461,0.33026,0.04772,0.33368,-8.22204
3623442.77831,250.0,4905.291,0.34032,0.0596,0.3455,-9.93382
3623443.01731,250.0,3881.2737,0.3507,0.06743,0.35712,-10.88347
3623443.25431,250.0,3070.9827,0.36485,0.07776,0.37304,-12.03132
3623443.49231,250.0,2430.7778,0.37841,0.08546,0.38794,-12.72634
3623443.73131,250.0,1923.1537,0.39181,0.09445,0.40303,-13.55285
3623443.96831,250.0,1522.4358,0.40787,0.1026,0.42058,-14.11914
3623444.20731,250.0,1203.8446,0.4243,0.11198,0.43882,-14.78496
3623444.44531,250.0,952.86591,0.44228,0.11932,0.45809,-15.09776
3623444.68431,250.0,754.27557,0.46015,0.1268,0.4773,-15.40638
3623444.92131,250.0,596.71857,0.48041,0.13379,0.49869,-15.56256
3623445.15831,250.0,471.96338,0.50133,0.1407,0.5207,-15.67706
3623445.39731,250.0,373.20856,0.52455,0.14735,0.54485,-15.69058
3623445.63531,250.0,295.47278,0.54743,0.15578,0.56916,-15.88491
3623445.87431,250.0,233.87738,0.57152,0.16049,0.59363,-15.6859
3623446.11231,250.0,185.05922,0.59491,0.1669,0.61787,-15.67102
3623446.34831,250.0,146.35823,0.62029,0.17445,0.64435,-15.708
3623446.58531,250.0,115.77804,0.64688,0.17769,0.67084,-15.3594
3623446.81931,250.0,91.6721,0.67354,0.18541,0.6986,-15.3908
3623447.06531,250.0,72.51701,0.70087,0.19114,0.72646,-15.2547
3623447.29431,250.0,57.36816,0.72928,0.19688,0.75539,-15.10755
3623447.53031,250.0,45.3629,0.7576,0.20224,0.78413,-14.94669
3623447.76331,250.0,35.93134,0.78635,0.2132,0.81474,-15.16928
3623448.01331,250.0,28.40909,0.81597,0.22167,0.84555,-15.19817
3623448.22731,250.0,22.48202,0.85017,0.23447,0.88191,-15.41837
3623448.49231,250.0,17.79613,0.88342,0.24895,0.91783,-15.73812
3623448.74531,250.0,14.06813,0.92775,0.26218,0.96409,-15.78002
3623448.96131,250.0,11.1448,0.97347,0.27189,1.01073,-15.60521
3623449.22831,250.0,8.81772,1.02393,0.27851,1.06113,-15.21643
3623449.40631,250.0,6.97545,1.08142,0.28283,1.11779,-14.65677
3623449.62431,250.0,5.5173,1.12861,0.27113,1.16072,-13.50825
3623449.89431,250.0,4.36941,1.17838,0.2605,1.20683,-12.46559
3623450.22931,250.0,3.45686,1.22196,0.23911,1.24513,-11.0717
3623450.64731,250.0,2.73547,1.26582,0.21919,1.28465,-9.82394
3623451.17331,250.0,2.16054,1.29912,0.20416,1.31507,-8.93128
3623451.83231,250.0,1.70952,1.32081,0.18893,1.33425,-8.1403
3623452.66031,250.0,1.35352,1.33681,0.17128,1.34773,-7.30141
3623453.70331,250.0,1.07079,1.35003,0.15343,1.35872,-6.48391
3623455.01732,250.0,0.84734,1.36353,0.13651,1.37035,-5.71692
3623456.67332,250.0,0.67072,1.38095,0.12212,1.38633,-5.05371
3623458.76132,250.0,0.53067,1.40531,0.11092,1.40968,-4.51297
3623461.39832,250.0,0.41976,1.43433,0.11366,1.43883,-4.53084
3623464.72932,250.0,0.33183,1.45933,0.13308,1.46538,-5.21038
3623468.93532,250.0,0.26261,1.46941,0.16421,1.47856,-6.37663
3623474.24333,250.0,0.20791,1.45908,0.19321,1.47181,-7.54305
3623480.94833,250.0,0.16452,1.43528,0.20604,1.44999,-8.16912
3623489.42434,250.0,0.13007,1.41106,0.19315,1.42422,-7.79452
3623500.11434,250.0,0.10309,1.40749,0.15549,1.41606,-6.30416
3623513.62835,250.0,0.08153,1.44639,0.1052,1.45022,-4.15992
3623530.72636,250.0,0.06443,1.52879,0.07184,1.53048,-2.69036
3623552.31237,250.0,0.05102,1.68058,0.0826,1.6826,-2.8138
3623579.55539,250.0,0.04042,1.85529,0.2008,1.86613,-6.177
3623614.05141,250.0,0.03192,1.96877,0.43828,2.01696,-12.55044
3623657.59844,250.0,0.02528,1.93486,0.73756,2.07067,-20.86652
3623712.66347,250.0,0.01999,1.71119,1.00168,1.98281,-30.3435
