Repository: SebaVillagra00/ICM2985-SOH-IPRE

# ICM2985-SOH-IPRE
Investigación de pregrado: Estado del arte de SOH de baterías de ion litio.

* Docente guía: David Acuña
* Alumno: Sebastian Villagra
* Fecha investigación: 2024-1

## Data University of Cambridge (EIS Cambridge)
Data publicada en "Identifying degradation patterns of lithium ion batteries from impedance spectroscopy using machine learning" (Zhang, Tang, Zhang, Wang, Stimming & Lee, 2020) https://www.nature.com/articles/s41467-020-15235-7.

Carpeta contiene:
* Paper de Nature Comunications (IF: 16.6).
* Data frames para IOS.
* Data frames para Windows.

Cada Data frame está contenido en un archivo .txt con las siguientes columnas:
* time/s: tiempo en que se mide la muestra.
* cycle number: ciclo de carga de la batería.
* freq/Hz: frecuencia de la señal de input.
* Re(Z)/Ohm: Parte resistiva de la impedancia.
* Im(Z)/Ohm: Parte reactiva de la impedancia.
* |Z|/Ohm: Magnitud de la impedancia.
* Phase(Z)/deg: Ángulo de la impedancia (grados sexagesimales).

### Modelo de batería y método de prueba
Las baterías con las que se genera la base de datos son baterías de ion litio tipo moneda Eunicell LR2032 de 45 mAh (45 mAh Eunicell LR2032 Li-ion coin cells, referencia: https://www.amazon.com/LIR2032-Rechargeable-Certified-Bluetooth-Controllers/dp/B07MHYQHY3?th=1).
12 de estas baterías son puestas a prueba bajo tres condiciones de temperatura constante (8 a 25 °C, 2 a 35 °C y 2 a 45 °C). Las pruebas de cada batería se hacen en 9 estados distintos de carga (SOC) para cada batería. 

Esta información está contenida en el nombre de cada archivo .txt de la siguiente forma:
$$ EIS_state_i_tCn $$

Donde:
* i: número del estado de carga (I - IX).
* t: temperatura a la que se testea la batería (25, 35, 45).
* n: número de la celda a probar.

Además, la carga está hecha a razón constante de 1C (45 mA) hasta los 4.2 V y la descarga a razón constante de 2C (90 mA) hasta los 3 V.


##

File: EIS Cambridge/EIS data/EIS_state_IX_25C06.csv (part 1 of 20)
time/s,cycle number,freq/Hz,Re(Z)/Ohm,-Im(Z)/Ohm,|Z|/Ohm,Phase(Z)/deg
15428.58025,1.0,20004.453,0.30841,-0.01514,0.30878,2.81055
15428.72325,1.0,15829.126,0.3157,0.00553,0.31575,-1.00415
15428.86525,1.0,12516.703,0.32282,0.02104,0.3235,-3.72878
15429.00725,1.0,9909.4424,0.33259,0.03547,0.33448,-6.0874
15429.17125,1.0,7835.48,0.34361,0.04944,0.34714,-8.18751
15429.37225,1.0,6217.2461,0.35527,0.06215,0.36067,-9.92282
15429.61025,1.0,4905.291,0.3671,0.07058,0.37382,-10.88341
15429.84825,1.0,3881.2737,0.38082,0.08153,0.38945,-12.08419
15430.08625,1.0,3070.9827,0.395,0.08995,0.40511,-12.82831
15430.32525,1.0,2430.7778,0.40915,0.09933,0.42103,-13.64621
15430.56325,1.0,1923.1537,0.42507,0.10941,0.43893,-14.43477
15430.80125,1.0,1522.4358,0.44116,0.11777,0.45661,-14.94697
15431.03925,1.0,1203.8446,0.45984,0.12622,0.47685,-15.34827
15431.27825,1.0,952.86591,0.47989,0.13511,0.49854,-15.72442
15431.51625,1.0,754.27557,0.50015,0.14279,0.52013,-15.93373
15431.75325,1.0,596.71857,0.52171,0.1523,0.54349,-16.27417
15431.99125,1.0,471.96338,0.54304,0.16249,0.56683,-16.65807
15432.23025,1.0,373.20856,0.56889,0.17289,0.59458,-16.90451
15432.46825,1.0,295.47278,0.59487,0.1828,0.62232,-17.08207
15432.70725,1.0,233.87738,0.62247,0.19363,0.65189,-17.27893
15432.94525,1.0,185.05922,0.65132,0.20409,0.68255,-17.39808
15433.18125,1.0,146.35823,0.68232,0.21565,0.71559,-17.5393
15433.41725,1.0,115.77804,0.71716,0.22859,0.75272,-17.67955
15433.65225,1.0,91.6721,0.7517,0.23855,0.78864,-17.60648
15433.89725,1.0,72.51701,0.78877,0.2483,0.82693,-17.47361
15434.12625,1.0,57.36816,0.82952,0.25673,0.86834,-17.19728
15434.36325,1.0,45.3629,0.86951,0.26623,0.90936,-17.02343
15434.59525,1.0,35.93134,0.90963,0.27157,0.9493,-16.62293
15434.84525,1.0,28.40909,0.94965,0.27725,0.9893,-16.27528
15435.06025,1.0,22.48202,0.99322,0.28682,1.0338,-16.10732
15435.32525,1.0,17.79613,1.03546,0.29454,1.07653,-15.87839
15435.57725,1.0,14.06813,1.08335,0.30458,1.12535,-15.70322
15435.79325,1.0,11.1448,1.136,0.31373,1.17853,-15.43877
15436.06025,1.0,8.81772,1.18865,0.31874,1.23064,-15.01075
15436.23925,1.0,6.97545,1.247,0.32581,1.28886,-14.64287
15436.45725,1.0,5.5173,1.3093,0.31194,1.34595,-13.40099
15436.72625,1.0,4.36941,1.36512,0.30891,1.39964,-12.7504
15437.06125,1.0,3.45686,1.41962,0.28456,1.44786,-11.33454
15437.48025,1.0,2.73547,1.47138,0.26247,1.49461,-10.11422
15438.00525,1.0,2.16054,1.50941,0.23642,1.52781,-8.90195
15438.66425,1.0,1.70952,1.54275,0.20597,1.55644,-7.60443
15439.49325,1.0,1.35352,1.56974,0.18033,1.58006,-6.55348
15440.53625,1.0,1.07079,1.58988,0.15834,1.59774,-5.68729
15441.84925,1.0,0.84734,1.60428,0.1392,1.61031,-4.95899
15443.50525,1.0,0.67072,1.61584,0.12445,1.62062,-4.40419
15445.59425,1.0,0.53067,1.62503,0.11233,1.62891,-3.95434
15448.23125,1.0,0.41976,1.63339,0.10374,1.63669,-3.63421
15451.56225,1.0,0.33183,1.64032,0.09969,1.64335,-3.47794
15455.76825,1.0,0.26261,1.64748,0.09817,1.6504,-3.41002
15461.07625,1.0,0.20791,1.65559,0.09972,1.65859,-3.44685
15467.78025,1.0,0.16452,1.66578,0.10563,1.66913,-3.62848
15476.25725,1.0,0.13007,1.67666,0.11742,1.68077,-4.00606
15486.94725,1.0,0.10309,1.68612,0.13562,1.69157,-4.59872
15500.46125,1.0,0.08153,1.69336,0.1565,1.70057,-5.28041
15517.55925,1.0,0.06443,1.70204,0.17907,1.71144,-6.00585
15539.14525,1.0,0.05102,1.71825,0.19937,1.72978,-6.61864
15566.38826,1.0,0.04042,1.74117,0.22852,1.7561,-7.47698
15600.88326,1.0,0.03192,1.76793,0.26499,1.78768,-8.52454
15644.43126,1.0,0.02528,1.80252,0.30185,1.82762,-9.50651
15699.49626,1.0,0.01999,1.85496,0.34337,1.88647,-10.48721
31125.25157,2.0,20004.453,0.30973,-0.01468,0.31008,2.71276
31125.39457,2.0,15829.126,0.31762,0.0044,0.31765,-0.79281
31125.53657,2.0,12516.703,0.32415,0.02316,0.32498,-4.08592
31125.67857,2.0,9909.4424,0.3339,0.03461,0.33569,-5.91831
31125.84257,2.0,7835.48,0.34478,0.04903,0.34824,-8.09293
31126.04357,2.0,6217.2461,0.3561,0.05992,0.36111,-9.55179
31126.28157,2.0,4905.291,0.36786,0.07248,0.37493,-11.14599
31126.51957,2.0,3881.2737,0.38314,0.08173,0.39176,-12.04176
31126.75757,2.0,3070.9827,0.39536,0.09183,0.40589,-13.07557
31126.99657,2.0,2430.7778,0.41143,0.09925,0.42323,-13.56194
31127.23457,2.0,1923.1537,0.42838,0.11035,0.44237,-14.44553
31127.47157,2.0,1522.4358,0.44528,0.11865,0.46082,-14.92077
31127.71057,2.0,1203.8446,0.46308,0.12628,0.47999,-15.25308
31127.94857,2.0,952.86591,0.48277,0.13647,0.50169,-15.7851
31128.18757,2.0,754.27557,0.50393,0.14576,0.52459,-16.13215
31128.42457,2.0,596.71857,0.52444,0.15424,0.54665,-16.3889
31128.66157,2.0,471.96338,0.54926,0.16338,0.57304,-16.56525
31128.90157,2.0,373.20856,0.57336,0.17241,0.59872,-16.73639
31129.13857,2.0,295.47278,0.59978,0.18393,0.62735,-17.04829
31129.37757,2.0,233.87738,0.6264,0.19578,0.65628,-17.35667
31129.61557,2.0,185.05922,0.65667,0.20591,0.6882,-17.40945
31129.85257,2.0,146.35823,0.68762,0.21614,0.72079,-17.44967
31130.08857,2.0,115.77804,0.72119,0.22787,0.75633,-17.53464
31130.32257,2.0,91.6721,0.75766,0.23897,0.79445,-17.50543
31130.56857,2.0,72.51701,0.79588,0.24885,0.83387,-17.3629
31130.79757,2.0,57.36816,0.83507,0.2562,0.87348,-17.05583
31131.03457,2.0,45.3629,0.87465,0.26414,0.91367,-16.80411
31131.26657,2.0,35.93134,0.91578,0.27105,0.95505,-16.48763
31131.51657,2.0,28.40909,0.95513,0.27732,0.99458,-16.19029
31131.73157,2.0,22.48202,0.99807,0.28727,1.03859,-16.05716
31131.99657,2.0,17.79613,1.04294,0.29543,1.08398,-15.81573
31132.24857,2.0,14.06813,1.08915,0.30393,1.13076,-15.59164
31132.46457,2.0,11.1448,1.13975,0.31139,1.18152,-15.28058
31132.73157,2.0,8.81772,1.1947,0.31805,1.23631,-14.90729
31132.90957,2.0,6.97545,1.25618,0.31298,1.29459,-13.99041
31133.12857,2.0,5.5173,1.30687,0.30834,1.34275,-13.27544
31133.39757,2.0,4.36941,1.37072,0.29182,1.40144,-12.01842
31133.73257,2.0,3.45686,1.42321,0.27587,1.4497,-10.96983
31134.15157,2.0,2.73547,1.46604,0.25001,1.4872,-9.67772
31134.67657,2.0,2.16054,1.50657,0.22206,1.52285,-8.38477
31135.33557,2.0,1.70952,1.5365,0.19662,1.54903,-7.2924
31136.16457,2.0,1.35352,1.55896,0.17056,1.56826,-6.24377
31137.20657,2.0,1.07079,1.57722,0.14782,1.58413,-5.35419
31138.52057,2.0,0.84734,1.5917,0.12959,1.59696,-4.65444
31140.17657,2.0,0.67072,1.60358,0.11614,1.60778,-4.14239
31142.26557,2.0,0.53067,1.6121,0.10746,1.61568,-3.8137
31144.90157,2.0,0.41976,1.61947,0.10116,1.62262,-3.57423
31148.23357,2.0,0.33183,1.62583,0.09642,1.62869,-3.39411
31152.43857,2.0,0.26261,1.63218,0.09545,1.63496,-3.34701
31157.74757,2.0,0.20791,1.63922,0.09831,1.64216,-3.43221
31164.45157,2.0,0.16452,1.64669,0.104,1.64998,-3.6139
31172.92857,2.0,0.13007,1.65507,0.11271,1.65891,-3.89595
31183.61857,2.0,0.10309,1.66735,0.12452,1.67199,-4.27089
31197.13257,2.0,0.08153,1.68309,0.14407,1.68925,-4.89238
31214.22957,2.0,0.06443,1.69988,0.17173,1.70853,-5.76857
31235.81657,2.0,0.05102,1.71234,0.20487,1.72455,-6.82275
31263.05957,2.0,0.04042,1.72632,0.23558,1.74232,-7.77083
31297.55457,2.0,0.03192,1.75053,0.26574,1.77059,-8.63192
31341.10258,2.0,0.02528,1.7866,0.30367,1.81222,-9.6464
31396.16758,2.0,0.01999,1.82878,0.34937,1.86185,-10.81551
46506.24942,3.0,20004.453,0.30975,-0.01353,0.31005,2.50074
46506.39242,3.0,15829.126,0.31801,0.0063,0.31807,-1.1358
46506.53442,3.0,12516.703,0.32619,0.02076,0.32685,-3.64178
46506.67642,3.0,9909.4424,0.33549,0.03646,0.33747,-6.2026
46506.84042,3.0,7835.48,0.3463,0.04966,0.34985,-8.16132
46507.04142,3.0,6217.2461,0.35777,0.06111,0.36295,-9.69324
46507.27942,3.0,4905.291,0.36967,0.07164,0.37655,-10.96771
46507.51842,3.0,3881.2737,0.38307,0.08409,0.39219,-12.38075
46507.75642,3.0,3070.9827,0.3972,0.09101,0.4075,-12.90493
46507.99442,3.0,2430.7778,0.41292,0.10151,0.42521,-13.81129
46508.23242,3.0,1923.1537,0.42882,0.11089,0.44293,-14.49877
46508.47042,3.0,1522.4358,0.44522,0.11946,0.46097,-15.01961
46508.70842,3.0,1203.8446,0.46345,0.12766,0.48071,-15.40074
46508.94742,3.0,952.86591,0.48359,0.13776,0.50283,-15.90117
46509.18542,3.0,754.27557,0.50394,0.14497,0.52438,-16.04868
46509.42242,3.0,596.71857,0.52699,0.15536,0.54941,-16.4258
46509.66042,3.0,471.96338,0.55114,0.16485,0.57526,-16.65276
46509.89942,3.0,373.20856,0.57377,0.17274,0.59921,-16.75509
46510.13742,3.0,295.47278,0.60037,0.18444,0.62806,-17.07779
46510.37642,3.0,233.87738,0.62777,0.1951,0.65738,-17.26454
46510.61442,3.0,185.05922,0.65724,0.20714,0.68911,-17.49347
46510.85042,3.0,146.35823,0.68966,0.2181,0.72333,-17.54944
46511.08642,3.0,115.77804,0.72242,0.2277,0.75745,-17.49407
46511.32142,3.0,91.6721,0.75678,0.23906,0.79364,-17.53042
46511.56642,3.0,72.51701,0.79685,0.24805,0.83456,-17.29113
46511.79542,3.0,57.36816,0.83716,0.25668,0.87562,-17.04594
46512.03242,3.0,45.3629,0.87666,0.26488,0.9158,-16.81189
46512.26442,3.0,35.93134,0.91713,0.27193,0.95659,-16.51544
46512.51442,3.0,28.40909,0.95794,0.27806,0.99748,-16.18636
46512.72942,3.0,22.48202,1.00223,0.28675,1.04244,-15.96625
46512.99442,3.0,17.79613,1.04464,0.29432,1.08531,-15.73465
46513.24642,3.0,14.06813,1.09372,0.30316,1.13496,-15.49225
46513.46242,3.0,11.1448,1.14534,0.30879,1.18624,-15.08832
46513.72942,3.0,8.81772,1.19967,0.31427,1.24015,-14.67953
46513.90742,3.0,6.97545,1.26051,0.31651,1.29964,-14.09519
46514.12642,3.0,5.5173,1.31559,0.30179,1.34976,-12.91983
46514.39542,3.0,4.36941,1.37109,0.29369,1.4022,-12.08999
46514.73042,3.0,3.45686,1.42113,0.26868,1.44631,-10.70611
46515.14942,3.0,2.73547,1.46819,0.24468,1.48844,-9.46173
46515.67442,3.0,2.16054,1.50469,0.21866,1.5205,-8.26826
46516.33342,3.0,1.70952,1.53294,0.19122,1.54482,-7.11024
46517.16142,3.0,1.35352,1.55591,0.16609,1.56475,-6.09325
46518.20442,3.0,1.07079,1.57326,0.14506,1.57993,-5.26791
46519.51842,3.0,0.84734,1.58624,0.12785,1.59139,-4.60799
46521.17442,3.0,0.67072,1.59712,0.11384,1.60117,-4.07712
46523.26342,3.0,0.53067,1.60591,0.10287,1.6092,-3.6653
46525.89942,3.0,0.41976,1.61449,0.09646,1.61737,-3.419
46529.23142,3.0,0.33183,1.62222,0.09426,1.62496,-3.32529
46533.43643,3.0,0.26261,1.62861,0.09604,1.63144,-3.37486
46538.74443,3.0,0.20791,1.6341,0.09943,1.63712,-3.48195
46545.44943,3.0,0.16452,1.64034,0.10425,1.64365,-3.63636
46553.92543,3.0,0.13007,1.64912,0.11265,1.65296,-3.90767
46564.61543,3.0,0.10309,1.65909,0.12571,1.66385,-4.33314
46578.12943,3.0,0.08153,1.67033,0.14351,1.67648,-4.9107
46595.22743,3.0,0.06443,1.68416,0.16504,1.69222,-5.59675
46616.81343,3.0,0.05102,1.70469,0.18625,1.71483,-6.23537
46644.05643,3.0,0.04042,1.7343,0.21999,1.7482,-7.22921
46678.55143,3.0,0.03192,1.76461,0.26663,1.78465,-8.5924
46722.09943,3.0,0.02528,1.79056,0.31643,1.8183,-10.02179
46777.16444,3.0,0.01999,1.8217,0.35915,1.85676,-11.15285
61700.2637,4.0,20004.453,0.31049,-0.01356,0.31079,2.50017
61700.4067,4.0,15829.126,0.31775,0.00696,0.31782,-1.25566
61700.5487,4.0,12516.703,0.32682,0.02193,0.32755,-3.83978
61700.6907,4.0,9909.4424,0.33608,0.03686,0.3381,-6.25867
61700.8547,4.0,7835.48,0.34715,0.04895,0.35058,-8.02663
61701.0557,4.0,6217.2461,0.35846,0.06178,0.36375,-9.77824
61701.2937,4.0,4905.291,0.36943,0.07177,0.37633,-10.99433
61701.5317,4.0,3881.2737,0.38196,0.08224,0.39071,-12.15031
61701.7697,4.0,3070.9827,0.39673,0.0926,0.40739,-13.13779
61702.0077,4.0,2430.7778,0.41164,0.1006,0.42375,-13.73373
61702.2467,4.0,1923.1537,0.42868,0.108,0.44207,-14.14002
61702.4847,4.0,1522.4358,0.44563,0.11925,0.46131,-14.98065
61702.7227,4.0,1203.8446,0.46412,0.12732,0.48127,-15.33996
61702.9607,4.0,952.86591,0.48433,0.13756,0.50348,-15.85561
61703.1997,4.0,754.27557,0.50642,0.1474,0.52744,-16.22822
61703.4367,4.0,596.71857,0.52795,0.15442,0.55007,-16.30341
61703.6747,4.0,471.96338,0.55022,0.16411,0.57417,-16.60805
61703.9137,4.0,373.20856,0.57536,0.17473,0.60131,-16.89259
61704.1507,4.0,295.47278,0.60212,0.18354,0.62947,-16.95247
61704.3907,4.0,233.87738,0.62861,0.19512,0.6582,-17.24431
61704.6287,4.0,185.05922,0.65864,0.20557,0.68998,-17.33343
61704.8647,4.0,146.35823,0.69024,0.21588,0.72321,-17.36737
61705.1007,4.0,115.77804,0.72485,0.22856,0.76003,-17.5014
61705.3357,4.0,91.6721,0.76013,0.23781,0.79646,-17.37263
61705.5807,4.0,72.51701,0.79699,0.24742,0.83451,-17.2465
61705.8097,4.0,57.36816,0.83697,0.25619,0.8753,-17.01908
61706.0467,4.0,45.3629,0.87692,0.26244,0.91535,-16.66083
61706.2787,4.0,35.93134,0.91757,0.27098,0.95675,-16.45297
61706.5287,4.0,28.40909,0.95899,0.2789,0.99873,-16.21565
61706.7437,4.0,22.48202,1.00137,0.28595,1.0414,-15.93694
61707.0087,4.0,17.79613,1.04568,0.295,1.08649,-15.75444
61707.2607,4.0,14.06813,1.09349,0.30349,1.13483,-15.51145
61707.4767,4.0,11.1448,1.14467,0.30928,1.18572,-15.11976
61707.7437,4.0,8.81772,1.20028,0.31562,1.24109,-14.73267
61707.9217,4.0,6.97545,1.26167,0.30929,1.29903,-13.77415
61708.1407,4.0,5.5173,1.31029,0.30123,1.34447,-12.94698
61708.4097,4.0,4.36941,1.37314,0.28648,1.4027,-11.78463
61708.7447,4.0,3.45686,1.42129,0.26936,1.44659,-10.73115
61709.1637,4.0,2.73547,1.46515,0.24257,1.4851,-9.40055
61709.6887,4.0,2.16054,1.50333,0.21479,1.5186,-8.13112
61710.3477,4.0,1.70952,1.53069,0.18918,1.54234,-7.04548
61711.1767,4.0,1.35352,1.5521,0.16426,1.56077,-6.04129
61712.2197,4.0,1.07079,1.56865,0.14293,1.57515,-5.20626
61713.5327,4.0,0.84734,1.58337,0.12506,1.5883,-4.51616
61715.1887,4.0,0.67072,1.59404,0.11243,1.598,-4.03452
61717.2777,4.0,0.53067,1.6023,0.10344,1.60564,-3.69379
61719.9137,4.0,0.41976,1.60858,0.09729,1.61152,-3.46131
61723.2457,4.0,0.33183,1.61563,0.09338,1.61833,-3.30802
61727.4517,4.0,0.26261,1.62249,0.09295,1.62515,-3.27893
61732.7597,4.0,0.20791,1.62941,0.09615,1.63225,-3.37694
61739.4637,4.0,0.16452,1.63646,0.10256,1.63968,-3.58624
61747.9407,4.0,0.13007,1.64492,0.1108,1.64865,-3.85357
61758.6307,4.0,0.10309,1.65696,0.12285,1.6615,-4.24016
61772.1437,4.0,0.08153,1.67173,0.14263,1.67781,-4.87649
61789.24171,4.0,0.06443,1.68776,0.16961,1.69626,-5.73849
61810.82871,4.0,0.05102,1.69898,0.19965,1.71067,-6.7023
61838.07071,4.0,0.04042,1.71414,0.22824,1.72927,-7.58439
61872.56671,4.0,0.03192,1.74123,0.25812,1.76025,-8.43217
61916.11371,4.0,0.02528,1.77717,0.2979,1.80197,-9.51585
61971.17971,4.0,0.01999,1.8178,0.34488,1.85022,-10.74281
76771.92752,5.0,20004.453,0.31118,-0.01421,0.3115,2.61408
76772.07052,5.0,15829.126,0.31868,0.00391,0.31871,-0.70304
76772.21252,5.0,12516.703,0.32687,0.02127,0.32756,-3.7237
76772.35452,5.0,9909.4424,0.3379,0.03594,0.33981,-6.07087
76772.51852,5.0,7835.48,0.3455,0.05033,0.34915,-8.28851
76772.71952,5.0,6217.2461,0.35934,0.06064,0.36443,-9.57921
76772.95752,5.0,4905.291,0.36952,0.07231,0.37653,-11.07254
76773.19552,5.0,3881.2737,0.38247,0.08146,0.39105,-12.02383
76773.43452,5.0,3070.9827,0.39718,0.0928,0.40788,-13.15153
76773.67252,5.0,2430.7778,0.41363,0.10055,0.42567,-13.66275
76773.91052,5.0,1923.1537,0.42973,0.11016,0.44363,-14.37773
76774.14852,5.0,1522.4358,0.44672,0.11917,0.46234,-14.93714
76774.38652,5.0,1203.8446,0.4659,0.12834,0.48326,-15.40104
76774.62552,5.0,952.86591,0.48522,0.13663,0.50409,-15.72661
76774.86352,5.0,754.27557,0.5063,0.14585,0.52689,-16.06993
76775.10052,5.0,596.71857,0.52726,0.15501,0.54958,-16.38299
76775.33852,5.0,471.96338,0.55078,0.16327,0.57447,-16.5115
76775.57752,5.0,373.20856,0.57564,0.17562,0.60183,-16.96664
76775.81552,5.0,295.47278,0.60127,0.18425,0.62887,-17.03713
76776.05452,5.0,233.87738,0.6298,0.19388,0.65897,-17.11063
76776.29252,5.0,185.05922,0.66002,0.20605,0.69144,-17.33781
76776.52852,5.0,146.35823,0.69062,0.21664,0.7238,-17.41564
76776.76552,5.0,115.77804,0.72378,0.22759,0.75872,-17.45571
76776.99952,5.0,91.6721,0.75935,0.23649,0.79533,-17.29881
76777.24452,5.0,72.51701,0.79695,0.2461,0.83409,-17.16048
76777.47352,5.0,57.36816,0.83569,0.25615,0.87407,-17.04092
76777.71052,5.0,45.3629,0.87745,0.26333,0.91611,-16.7049
76777.94252,5.0,35.93134,0.9175,0.27024,0.95647,-16.41172
76778.19352,5.0,28.40909,0.958,0.27641,0.99707,-16.09412
76778.40752,5.0,22.48202,1.001,0.28545,1.0409,-15.91622
76778.67252,5.0,17.79613,1.04502,0.29269,1.08523,-15.64643
76778.92452,5.0,14.06813,1.09237,0.30096,1.13307,-15.40352
76779.14052,5.0,11.1448,1.14597,0.30723,1.18644,-15.00775
76779.40752,5.0,8.81772,1.1975,0.31072,1.23715,-14.54608
76779.58552,5.0,6.97545,1.25554,0.31293,1.29395,-13.99541
76779.80452,5.0,5.5173,1.31415,0.29829,1.34758,-12.7884
76780.07352,5.0,4.36941,1.36611,0.28861,1.39627,-11.92921
76780.40852,5.0,3.45686,1.41671,0.2625,1.44083,-10.49732
76780.82752,5.0,2.73547,1.46225,0.23995,1.4818,-9.31888
76781.35252,5.0,2.16054,1.49537,0.21292,1.51045,-8.10352
76782.01152,5.0,1.70952,1.5236,0.18498,1.53479,-6.92247
76782.84052,5.0,1.35352,1.5459,0.16047,1.5542,-5.92614
76783.88352,5.0,1.07079,1.56357,0.14039,1.56986,-5.13072
76785.19652,5.0,0.84734,1.57564,0.12495,1.58059,-4.5342
76786.85252,5.0,0.67072,1.58532,0.11213,1.58928,-4.04593
76788.94153,5.0,0.53067,1.59346,0.10193,1.59672,-3.66018
76791.57853,5.0,0.41976,1.60101,0.09504,1.60383,-3.39707
76794.90953,5.0,0.33183,1.6078,0.09224,1.61044,-3.28342
76799.11553,5.0,0.26261,1.61435,0.09238,1.61699,-3.27526
76804.42353,5.0,0.20791,1.62129,0.09446,1.62404,-3.33431
76811.12753,5.0,0.16452,1.63051,0.10036,1.63359,-3.52206
76819.60453,5.0,0.13007,1.64088,0.11141,1.64466,-3.88408
76830.29453,5.0,0.10309,1.65114,0.12871,1.65615,-4.45737
76843.80853,5.0,0.08153,1.65958,0.14878,1.66624,-5.12295
76860.90653,5.0,0.06443,1.66957,0.17152,1.67835,-5.86545
76882.49253,5.0,0.05102,1.68625,0.19111,1.69704,-6.46591
76909.73554,5.0,0.04042,1.70986,0.22051,1.72402,-7.34844
76944.23054,5.0,0.03192,1.73709,0.25829,1.75618,-8.45745
76987.77855,5.0,0.02528,1.76757,0.2956,1.79212,-9.49414
77042.84355,5.0,0.01999,1.81452,0.33491,1.84517,-10.45749
91764.98433,6.0,20004.453,0.31231,-0.01384,0.31261,2.53812
91765.12733,6.0,15829.126,0.31955,0.00671,0.31962,-1.20263
91765.26933,6.0,12516.703,0.32894,0.02345,0.32977,-4.07719
91765.41133,6.0,9909.4424,0.33703,0.0367,0.33902,-6.214
91765.57533,6.0,7835.48,0.34696,0.05014,0.35056,-8.22242
91765.77633,6.0,6217.2461,0.35977,0.06074,0.36487,-9.58271
91766.01433,6.0,4905.291,0.37137,0.07173,0.37823,-10.93249
91766.25333,6.0,3881.2737,0.38438,0.08147,0.39292,-11.96663
91766.49133,6.0,3070.9827,0.39791,0.09116,0.40822,-12.90422
91766.72933,6.0,2430.7778,0.4142,0.10033,0.42618,-13.61594
91766.96733,6.0,1923.1537,0.42948,0.10943,0.44321,-14.2948
91767.20533,6.0,1522.4358,0.44731,0.117,0.46236,-14.65766
91767.44333,6.0,1203.8446,0.46629,0.12816,0.48358,-15.36793
91767.68233,6.0,952.86591,0.48508,0.13778,0.50427,-15.85675
91767.92033,6.0,754.27557,0.50654,0.14564,0.52706,-16.04096
91768.15733,6.0,596.71857,0.5277,0.15429,0.54979,-16.2981
91768.39533,6.0,471.96338,0.55047,0.16428,0.57446,-16.61752
91768.63433,6.0,373.20856,0.57629,0.1748,0.60221,-16.87374
91768.87233,6.0,295.47278,0.60321,0.1843,0.63074,-16.98949
91769.11133,6.0,233.87738,0.63013,0.19484,0.65957,-17.1818
91769.34933,6.0,185.05922,0.65943,0.20659,0.69103,-17.39473
91769.58533,6.0,146.35823,0.69198,0.2173,0.7253,-17.43348
91769.82233,6.0,115.77804,0.72572,0.22841,0.76081,-17.47046
91770.05633,6.0,91.6721,0.76062,0.23727,0.79677,-17.32505
91770.30133,6.0,72.51701,0.79834,0.24836,0.83608,-17.28058
91770.53033,6.0,57.36816,0.83793,0.25641,0.87628,-17.01426
91770.76733,6.0,45.3629,0.87916,0.26396,0.91793,-16.71167
91770.99933,6.0,35.93134,0.91865,0.27023,0.95757,-16.39168
91771.24933,6.0,28.40909,0.96051,0.27862,1.00011,-16.176
91771.46433,6.0,22.48202,1.00278,0.28661,1.04294,-15.95092
91771.72933,6.0,17.79613,1.04808,0.29473,1.08873,-15.70664
91771.98133,6.0,14.06813,1.09418,0.30301,1.13536,-15.47896
91772.19733,6.0,11.1448,1.14593,0.31057,1.18726,-15.16388
91772.46433,6.0,8.81772,1.20246,0.314,1.24278,-14.63476
91772.64333,6.0,6.97545,1.25633,0.30694,1.29328,-13.72911
91772.86133,6.0,5.5173,1.31417,0.30348,1.34875,-13.00341
91773.13033,6.0,4.36941,1.3685,0.28358,1.39757,-11.70724
91773.46533,6.0,3.45686,1.42277,0.26532,1.44729,-10.5632
91773.88433,6.0,2.73547,1.46339,0.24049,1.48302,-9.33242
91774.40933,6.0,2.16054,1.49865,0.21186,1.51355,-8.04644
91775.06833,6.0,1.70952,1.52724,0.18581,1.5385,-6.93668
91775.89733,6.0,1.35352,1.54852,0.16206,1.55698,-5.97467
91776.94033,6.0,1.07079,1.56423,0.14086,1.57056,-5.14575
91778.25433,6.0,0.84734,1.57784,0.12291,1.58262,-4.45408
91779.90933,6.0,0.67072,1.58885,0.11029,1.59267,-3.97087
91781.99833,6.0,0.53067,1.59752,0.1013,1.60072,-3.62835
91784.63533,6.0,0.41976,1.60426,0.09626,1.60715,-3.43382
91787.96633,6.0,0.33183,1.61017,0.09362,1.61289,-3.3276
91792.17233,6.0,0.26261,1.61626,0.0922,1.61889,-3.26492
91797.48033,6.0,0.20791,1.6232,0.0956,1.62601,-3.37076
91804.18433,6.0,0.16452,1.63099,0.10215,1.63418,-3.58393
91812.66133,6.0,0.13007,1.63829,0.11174,1.6421,-3.90195
91823.35134,6.0,0.10309,1.64768,0.1239,1.65233,-4.30028
91836.86534,6.0,0.08153,1.66168,0.13945,1.66752,-4.79701
91853.96334,6.0,0.06443,1.67912,0.16326,1.68704,-5.55326
91875.54934,6.0,0.05102,1.69805,0.19631,1.70936,-6.5946
91902.79234,6.0,0.04042,1.71359,0.23259,1.7293,-7.72958
91937.28735,6.0,0.03192,1.73287,0.26624,1.7532,-8.7347
91980.83535,6.0,0.02528,1.76501,0.30054,1.79041,-9.66363
92035.90036,6.0,0.01999,1.8098,0.34437,1.84227,-10.77363
106694.15635,7.0,20004.453,0.31188,-0.01369,0.31218,2.51281
106694.29935,7.0,15829.126,0.32063,0.00574,0.32068,-1.02601
106694.44135,7.0,12516.703,0.32839,0.02206,0.32913,-3.84249
106694.58335,7.0,9909.4424,0.33775,0.03645,0.33971,-6.15981
106694.74735,7.0,7835.48,0.34913,0.04936,0.3526,-8.04714
106694.94835,7.0,6217.2461,0.36003,0.06083,0.36513,-9.59071
106695.18635,7.0,4905.291,0.37351,0.07032,0.38007,-10.66246
106695.42535,7.0,3881.2737,0.38481,0.0826,0.39357,-12.1143
106695.66335,7.0,3070.9827,0.39963,0.09138,0.40994,-12.87925
106695.90135,7.0,2430.7778,0.41492,0.10056,0.42694,-13.62294
106696.13935,7.0,1923.1537,0.43012,0.10976,0.4439,-14.31616
106696.37735,7.0,1522.4358,0.4475,0.11875,0.46299,-14.8621
106696.61535,7.0,1203.8446,0.46583,0.12807,0.48311,-15.37201
106696.85435,7.0,952.86591,0.48578,0.13739,0.50483,-15.79181
106697.09235,7.0,754.27557,0.5081,0.14572,0.52859,-16.00241
106697.32935,7.0,596.71857,0.52841,0.15509,0.55071,-16.35746
106697.56735,7.0,471.96338,0.55159,0.16475,0.57567,-16.63041
106697.80635,7.0,373.20856,0.57717,0.17331,0.60263,-16.71337
106698.04335,7.0,295.47278,0.60188,0.18365,0.62928,-16.96881
106698.28335,7.0,233.87738,0.63132,0.19469,0.66066,-17.13859
106698.52135,7.0,185.05922,0.6613,0.20562,0.69253,-17.272
106698.75735,7.0,146.35823,0.69138,0.21673,0.72455,-17.40476
106698.99335,7.0,115.77804,0.72635,0.22685,0.76095,-17.34428
106699.22835,7.0,91.6721,0.76131,0.23799,0.79764,-17.35932
106699.47335,7.0,72.51701,0.7992,0.24695,0.83648,-17.17098
106699.70235,7.0,57.36816,0.83748,0.25489,0.87541,-16.92776
106699.93935,7.0,45.3629,0.878,0.26347,0.91668,-16.7034
106700.17135,7.0,35.93134,0.91981,0.26966,0.95853,-16.33949
106700.42135,7.0,28.40909,0.95932,0.27804,0.9988,-16.16334
106700.63635,7.0,22.48202,1.00233,0.28611,1.04236,-15.93107
106700.90135,7.0,17.79613,1.04694,0.29436,1.08754,-15.70379
106701.15335,7.0,14.06813,1.09351,0.30228,1.13452,-15.45257
106701.36935,7.0,11.1448,1.14369,0.30946,1.18481,-15.1404
106701.63635,7.0,8.81772,1.19924,0.31336,1.2395,-14.64396
106701.81435,7.0,6.97545,1.25987,0.30635,1.29658,-13.66673
106702.03235,7.0,5.5173,1.31083,0.30337,1.34548,-13.03058
106702.30235,7.0,4.36941,1.36935,0.28314,1.39832,-11.68249
106702.63735,7.0,3.45686,1.42067,0.26565,1.44529,-10.59149
106703.05635,7.0,2.73547,1.46039,0.23817,1.47968,-9.26252
106703.58135,7.0,2.16054,1.49873,0.21011,1.51338,-7.98023
106704.24035,7.0,1.70952,1.52684,0.18508,1.53801,-6.91144
106705.06835,7.0,1.35352,1.54751,0.16175,1.55594,-5.96714
106706.11135,7.0,1.07079,1.56329,0.14147,1.56968,-5.17076
106707.42535,7.0,0.84734,1.57615,0.12398,1.58102,-4.49753
106709.08135,7.0,0.67072,1.58629,0.11087,1.59016,-3.99797
106711.17035,7.0,0.53067,1.59482,0.10147,1.59805,-3.64068
106713.80635,7.0,0.41976,1.60197,0.09455,1.60476,-3.37765
106717.13835,7.0,0.33183,1.60955,0.09122,1.61213,-3.24374
106721.34335,7.0,0.26261,1.6174,0.09127,1.61998,-3.22978
106726.65235,7.0,0.20791,1.62597,0.09627,1.62881,-3.38823
106733.35635,7.0,0.16452,1.63252,0.10516,1.6359,-3.68561
106741.83235,7.0,0.13007,1.63844,0.11579,1.64253,-4.04239
106752.52336,7.0,0.10309,1.64624,0.12748,1.65116,-4.42791
106766.03636,7.0,0.08153,1.65814,0.14236,1.66424,-4.90713
106783.13436,7.0,0.06443,1.67367,0.16406,1.68169,-5.59836
106804.72136,7.0,0.05102,1.68991,0.19078,1.70065,-6.44096
106831.96336,7.0,0.04042,1.71058,0.21889,1.72453,-7.29194
106866.45937,7.0,0.03192,1.74323,0.25133,1.76125,-8.204
106910.00637,7.0,0.02528,1.78706,0.29627,1.81146,-9.41327
106965.07238,7.0,0.01999,1.83173,0.35636,1.86607,-11.00941
121572.26098,8.0,20004.453,0.31236,-0.01326,0.31265,2.42989
121572.40398,8.0,15829.126,0.32034,0.0053,0.32038,-0.94746
121572.54598,8.0,12516.703,0.32923,0.02253,0.33,-3.91397
121572.68798,8.0,9909.4424,0.337,0.03621,0.33893,-6.13211
121572.85198,8.0,7835.48,0.34823,0.05016,0.35183,-8.19616
121573.05298,8.0,6217.2461,0.35904,0.06097,0.36418,-9.63817
121573.29098,8.0,4905.291,0.37111,0.07253,0.37813,-11.05798
121573.52898,8.0,3881.2737,0.38521,0.08313,0.39408,-12.17838
121573.76698,8.0,3070.9827,0.3997,0.0915,0.41004,-12.89397
121574.00498,8.0,2430.7778,0.41448,0.10028,0.42644,-13.60048
121574.24398,8.0,1923.1537,0.43027,0.10906,0.44387,-14.22307
121574.48098,8.0,1522.4358,0.44671,0.11733,0.46186,-14.71697
121574.71998,8.0,1203.8446,0.46593,0.128,0.48319,-15.36135
121574.95798,8.0,952.86591,0.48506,0.13751,0.50417,-15.82732
121575.19698,8.0,754.27557,0.50626,0.14707,0.52718,-16.19861
121575.43398,8.0,596.71857,0.52808,0.15311,0.54982,-16.16889
121575.67098,8.0,471.96338,0.55096,0.16468,0.57505,-16.64153
121575.90998,8.0,373.20856,0.57607,0.17284,0.60144,-16.70112
121576.14798,8.0,295.47278,0.60496,0.18419,0.63238,-16.93363
121576.38698,8.0,233.87738,0.63027,0.19406,0.65947,-17.11349
121576.62498,8.0,185.05922,0.65817,0.2058,0.6896,-17.3636
121576.86098,8.0,146.35823,0.69026,0.21559,0.72315,-17.34493
121577.09798,8.0,115.77804,0.7253,0.22634,0.7598,-17.33126
121577.33198,8.0,91.6721,0.76125,0.23795,0.79757,-17.35834
121577.57698,8.0,72.51701,0.79657,0.24604,0.8337,-17.16451
121577.80698,8.0,57.36816,0.83745,0.25602,0.87571,-16.99939
121578.04298,8.0,45.3629,0.87622,0.26379,0.91507,-16.75459
121578.27498,8.0,35.93134,0.91954,0.27031,0.95845,-16.38151
121578.52598,8.0,28.40909,0.95918,0.27679,0.99832,-16.09639
121578.73998,8.0,22.48202,1.00148,0.28609,1.04155,-15.94303
121579.00498,8.0,17.79613,1.04738,0.2944,1.08797,-15.69961
121579.25698,8.0,14.06813,1.09397,0.30368,1.13533,-15.51439
121579.47298,8.0,11.1448,1.14341,0.31124,1.18502,-15.22712
121579.73998,8.0,8.81772,1.20179,0.31286,1.24184,-14.59199
121579.91898,8.0,6.97545,1.25598,0.30862,1.29334,-13.80537
121580.13698,8.0,5.5173,1.31785,0.30272,1.35218,-12.93697
121580.40598,8.0,4.36941,1.36681,0.28521,1.39625,-11.78686
121580.74098,8.0,3.45686,1.4221,0.26482,1.44655,-10.54879
121581.15998,8.0,2.73547,1.4635,0.24147,1.48328,-9.36903
121581.68498,8.0,2.16054,1.49846,0.21116,1.51327,-8.02133
121582.34398,8.0,1.70952,1.528,0.18497,1.53915,-6.90214
121583.17298,8.0,1.35352,1.54983,0.16254,1.55833,-5.98706
121584.21598,8.0,1.07079,1.56605,0.14234,1.57251,-5.19357
121585.52998,8.0,0.84734,1.57805,0.12512,1.58301,-4.53347
121587.18498,8.0,0.67072,1.5882,0.1112,1.59208,-4.00509
121589.27398,8.0,0.53067,1.59685,0.10124,1.60005,-3.6278
121591.91098,8.0,0.41976,1.60398,0.09519,1.60681,-3.39618
121595.24199,8.0,0.33183,1.61081,0.09245,1.61346,-3.28491
121599.44799,8.0,0.26261,1.61784,0.09156,1.62043,-3.23913
121604.75599,8.0,0.20791,1.62648,0.09466,1.62923,-3.33084
121611.45999,8.0,0.16452,1.63557,0.10287,1.6388,-3.59894
121619.93699,8.0,0.13007,1.6434,0.11555,1.64746,-4.02191
121630.62699,8.0,0.10309,1.64988,0.12984,1.65498,-4.49964
121644.14099,8.0,0.08153,1.6588,0.14546,1.66516,-5.01161
121661.23899,8.0,0.06443,1.67252,0.16546,1.68068,-5.64966
121682.82499,8.0,0.05102,1.69194,0.19083,1.70266,-6.43515
121710.068,8.0,0.04042,1.71199,0.22279,1.72643,-7.41457
121744.563,8.0,0.03192,1.73767,0.25571,1.75639,-8.37134
121788.11101,8.0,0.02528,1.7768,0.29199,1.80063,-9.33221
121843.17601,8.0,0.01999,1.82992,0.34182,1.86157,-10.58077
136408.62848,9.0,20004.453,0.31256,-0.01406,0.31287,2.57601
136408.77148,9.0,15829.126,0.32052,0.00608,0.32058,-1.08603
136408.91348,9.0,12516.703,0.32846,0.02314,0.32928,-4.02934
136409.05548,9.0,9909.4424,0.33726,0.03623,0.3392,-6.13111
136409.21948,9.0,7835.48,0.34822,0.04912,0.35166,-8.02867
136409.42048,9.0,6217.2461,0.35913,0.06,0.3641,-9.48471
136409.65848,9.0,4905.291,0.37099,0.07203,0.37792,-10.98705
136409.89748,9.0,3881.2737,0.38504,0.08228,0.39374,-12.06167
136410.13548,9.0,3070.9827,0.39748,0.09164,0.4079,-12.98257
136410.37348,9.0,2430.7778,0.41467,0.09956,0.42646,-13.50125
136410.61148,9.0,1923.1537,0.42887,0.10899,0.4425,-14.25886
136410.84948,9.0,1522.4358,0.44727,0.11899,0.46283,-14.8976
136411.08748,9.0,1203.8446,0.46603,0.12829,0.48337,-15.39124
136411.32548,9.0,952.86591,0.48482,0.138,0.50408,-15.8883
136411.56448,9.0,754.27557,0.50507,0.1453,0.52555,-16.04951
136411.80148,9.0,596.71857,0.52834,0.15445,0.55045,-16.29564
136412.03848,9.0,471.96338,0.55181,0.16452,0.57581,-16.60159
136412.27748,9.0,373.20856,0.57649,0.17453,0.60233,-16.84312
136412.51548,9.0,295.47278,0.60317,0.18457,0.63077,-17.01418
136412.75448,9.0,233.87738,0.63007,0.19455,0.65942,-17.15911
136412.99248,9.0,185.05922,0.66009,0.20365,0.69079,-17.14604
136413.22848,9.0,146.35823,0.69244,0.21508,0.72507,-17.25537
136413.46548,9.0,115.77804,0.72468,0.22698,0.75939,-17.39105
136413.69948,9.0,91.6721,0.76162,0.23722,0.79771,-17.30015
136413.94448,9.0,72.51701,0.79815,0.24561,0.83509,-17.10449
136414.17448,9.0,57.36816,0.8371,0.25425,0.87486,-16.89516
136414.41048,9.0,45.3629,0.87694,0.26323,0.91559,-16.70796
136414.64348,9.0,35.93134,0.91758,0.26955,0.95635,-16.37074
136414.89348,9.0,28.40909,0.95681,0.27675,0.99603,-16.13188
136415.10748,9.0,22.48202,1.00119,0.2847,1.04088,-15.87354
136415.37248,9.0,17.79613,1.04547,0.29434,1.08611,-15.72404
136415.62448,9.0,14.06813,1.09362,0.30162,1.13445,-15.41908
136415.84048,9.0,11.1448,1.14588,0.30893,1.18679,-15.0884
136416.10848,9.0,8.81772,1.1985,0.31151,1.23832,-14.56996
136416.28648,9.0,6.97545,1.25433,0.31077,1.29225,-13.91504
136416.50448,9.0,5.5173,1.31741,0.30145,1.35145,-12.88848
136416.77348,9.0,4.36941,1.36659,0.2863,1.39626,-11.83244
136417.10948,9.0,3.45686,1.41957,0.263,1.44373,-10.49617
136417.52748,9.0,2.73547,1.46241,0.2414,1.4822,-9.37312
136418.05248,9.0,2.16054,1.49731,0.21271,1.51234,-8.08554
136418.71248,9.0,1.70952,1.52594,0.18447,1.53705,-6.89309
136419.54048,9.0,1.35352,1.54835,0.16135,1.55673,-5.94935
136420.58348,9.0,1.07079,1.56479,0.14208,1.57122,-5.18825
136421.89748,9.0,0.84734,1.57707,0.1246,1.58198,-4.5173
136423.55248,9.0,0.67072,1.58633,0.11198,1.59028,-4.03791
136425.64148,9.0,0.53067,1.59533,0.10121,1.59853,-3.6302
136428.27848,9.0,0.41976,1.60277,0.09525,1.6056,-3.40107
136431.60948,9.0,0.33183,1.6091,0.0922,1.61174,-3.27925
136435.81549,9.0,0.26261,1.61582,0.09187,1.61843,-3.25399
136441.12349,9.0,0.20791,1.62409,0.09458,1.62685,-3.3328
136447.82849,9.0,0.16452,1.63317,0.10147,1.63632,-3.55509
136456.30449,9.0,0.13007,1.6426,0.11424,1.64657,-3.97824
136466.99449,9.0,0.10309,1.64986,0.13067,1.65502,-4.52834
136480.50849,9.0,0.08153,1.65788,0.14768,1.66444,-5.09034
136497.60649,9.0,0.06443,1.66971,0.16766,1.67811,-5.73388
136519.19249,9.0,0.05102,1.68935,0.1906,1.70007,-6.43728
136546.4355,9.0,0.04042,1.71161,0.22303,1.72608,-7.42395
136580.9305,9.0,0.03192,1.73595,0.25856,1.7551,-8.47176
136624.4785,9.0,0.02528,1.77074,0.29437,1.79504,-9.43877
136679.54351,9.0,0.01999,1.82301,0.3381,1.8541,-10.50675
151200.93093,10.0,20004.453,0.31132,-0.01368,0.31162,2.51558
151201.07393,10.0,15829.126,0.31995,0.00555,0.32,-0.99353
151201.21593,10.0,12516.703,0.3277,0.02075,0.32836,-3.62224
151201.35793,10.0,9909.4424,0.3372,0.03604,0.33912,-6.10112
151201.52193,10.0,7835.48,0.34837,0.04948,0.35187,-8.08308
151201.72293,10.0,6217.2461,0.35977,0.06094,0.36489,-9.61359
151201.96093,10.0,4905.291,0.371,0.07137,0.3778,-10.88842
151202.19893,10.0,3881.2737,0.3847,0.0812,0.39318,-11.91898
151202.43693,10.0,3070.9827,0.39925,0.09133,0.40957,-12.88542
151202.67493,10.0,2430.7778,0.41359,0.10081,0.4257,-13.69845
151202.91393,10.0,1923.1537,0.4294,0.10889,0.44299,-14.22893
151203.15093,10.0,1522.4358,0.44681,0.11815,0.46217,-14.81157
151203.38993,10.0,1203.8446,0.46492,0.12762,0.48212,-15.34896
151203.62793,10.0,952.86591,0.48451,0.13686,0.50347,-15.77312
151203.86593,10.0,754.27557,0.50437,0.14537,0.5249,-16.07796
151204.10393,10.0,596.71857,0.52939,0.1553,0.5517,-16.34951
151204.34093,10.0,471.96338,0.55067,0.16322,0.57435,-16.50987
151204.57993,10.0,373.20856,0.57475,0.17306,0.60024,-16.75766
151204.81793,10.0,295.47278,0.60105,0.18429,0.62867,-17.04665
151205.05693,10.0,233.87738,0.62836,0.1945,0.65777,-17.19943
151205.29493,10.0,185.05922,0.65912,0.20626,0.69064,-17.37692
151205.53093,10.0,146.35823,0.69043,0.21605,0.72345,-17.37571
151205.76793,10.0,115.77804,0.72367,0.22572,0.75806,-17.32326
151206.00193,10.0,91.6721,0.75868,0.23594,0.79453,-17.27491
151206.24693,10.0,72.51701,0.79729,0.24644,0.83451,-17.17592
151206.47593,10.0,57.36816,0.83533,0.25327,0.87288,-16.86728
151206.71293,10.0,45.3629,0.87619,0.26259,0.91469,-16.68325
151206.94493,10.0,35.93134,0.91549,0.26964,0.95438,-16.4113
151207.19593,10.0,28.40909,0.95787,0.27665,0.99702,-16.10978
151207.40993,10.0,22.48202,0.99965,0.28333,1.03903,-15.82456
151207.67493,10.0,17.79613,1.04329,0.29494,1.08418,-15.78552
151207.92693,10.0,14.06813,1.08979,0.30172,1.13079,-15.47554
151208.14293,10.0,11.1448,1.14268,0.30665,1.18311,-15.022
151208.41093,10.0,8.81772,1.19577,0.31204,1.23581,-14.62546
151208.58893,10.0,6.97545,1.25757,0.30848,1.29485,-13.78218
151208.80693,10.0,5.5173,1.30821,0.29782,1.34168,-12.82508
151209.07593,10.0,4.36941,1.36894,0.28685,1.39867,-11.83461
151209.41093,10.0,3.45686,1.41533,0.26629,1.44016,-10.65565
151209.82993,10.0,2.73547,1.45982,0.2373,1.47898,-9.23293
151210.35493,10.0,2.16054,1.49661,0.21266,1.51164,-8.08716
151211.01493,10.0,1.70952,1.52344,0.18546,1.53469,-6.94106
151211.84293,10.0,1.35352,1.54455,0.161,1.55292,-5.95093
151212.88593,10.0,1.07079,1.56162,0.14005,1.56789,-5.12465
151214.19993,10.0,0.84734,1.57574,0.12391,1.5806,-4.49627
151215.85493,10.0,0.67072,1.58603,0.11193,1.58997,-4.03665
151217.94393,10.0,0.53067,1.59327,0.10229,1.59655,-3.67325
151220.58093,10.0,0.41976,1.60037,0.09567,1.60323,-3.42107
151223.91193,10.0,0.33183,1.60703,0.09203,1.60966,-3.27762
151228.11793,10.0,0.26261,1.61421,0.09257,1.61686,-3.28226
151233.42593,10.0,0.20791,1.62069,0.09615,1.62354,-3.39516
151240.13093,10.0,0.16452,1.62774,0.10141,1.6309,-3.56503
151248.60693,10.0,0.13007,1.63733,0.11046,1.64106,-3.85956
151259.29693,10.0,0.10309,1.64983,0.12466,1.65454,-4.32091
151272.81094,10.0,0.08153,1.66276,0.14631,1.66918,-5.02864
151289.90894,10.0,0.06443,1.67535,0.1732,1.68428,-5.90248
151311.49494,10.0,0.05102,1.68581,0.19883,1.69749,-6.72668
151338.73794,10.0,0.04042,1.70532,0.22467,1.72006,-7.50515
151373.23395,10.0,0.03192,1.73574,0.25853,1.75489,-8.47167
151416.78095,10.0,0.02528,1.76933,0.30191,1.7949,-9.68339
151471.84596,10.0,0.01999,1.80681,0.34654,1.83974,-10.85725
165966.12617,11.0,20004.453,0.3118,-0.01287,0.31207,2.36316
165966.26917,11.0,15829.126,0.31912,0.00447,0.31915,-0.80199
165966.41117,11.0,12516.703,0.32891,0.02209,0.32965,-3.84188
165966.55317,11.0,9909.4424,0.33611,0.03583,0.33801,-6.08471
165966.71717,11.0,7835.48,0.34768,0.04875,0.35108,-7.98231
165966.91817,11.0,6217.2461,0.35812,0.06045,0.36319,-9.5812
165967.15617,11.0,4905.291,0.37147,0.0711,0.37821,-10.83612
165967.39517,11.0,3881.2737,0.3835,0.08092,0.39195,-11.9153
165967.63317,11.0,3070.9827,0.39859,0.09053,0.40874,-12.79629
165967.87117,11.0,2430.7778,0.4129,0.10012,0.42487,-13.62995
165968.10917,11.0,1923.1537,0.43039,0.1085,0.44386,-14.14958
165968.34717,11.0,1522.4358,0.44637,0.11706,0.46147,-14.69526
165968.58517,11.0,1203.8446,0.46563,0.12672,0.48256,-15.22389
165968.82417,11.0,952.86591,0.48352,0.135,0.50201,-15.59969
165969.06217,11.0,754.27557,0.50391,0.14417,0.52413,-15.96629
165969.29917,11.0,596.71857,0.52729,0.15346,0.54917,-16.22671
165969.53717,11.0,471.96338,0.54877,0.16493,0.57302,-16.72767
165969.77617,11.0,373.20856,0.57318,0.17318,0.59877,-16.81143
165970.01317,11.0,295.47278,0.60113,0.18382,0.62861,-17.00352
165970.25317,11.0,233.87738,0.62883,0.19398,0.65807,-17.14383
165970.49117,11.0,185.05922,0.65774,0.2035,0.6885,-17.19198
165970.72717,11.0,146.35823,0.68941,0.21529,0.72224,-17.34251
165970.96317,11.0,115.77804,0.72346,0.22529,0.75773,-17.29695
165971.19817,11.0,91.6721,0.75711,0.23462,0.79263,-17.21722
165971.44317,11.0,72.51701,0.79525,0.24368,0.83175,-17.03641
165971.67217,11.0,57.36816,0.83285,0.2536,0.87061,-16.93517
165971.90917,11.0,45.3629,0.87288,0.26044,0.9109,-16.61335
165972.14117,11.0,35.93134,0.91445,0.26883,0.95315,-16.38213
165972.39117,11.0,28.40909,0.95507,0.27534,0.99397,-16.08163
165972.60617,11.0,22.48202,0.99551,0.28452,1.03537,-15.94999
165972.87117,11.0,17.79613,1.04129,0.29216,1.0815,-15.67266
165973.12317,11.0,14.06813,1.08639,0.30058,1.1272,-15.46577
165973.33917,11.0,11.1448,1.13678,0.30688,1.17747,-15.10711
165973.60617,11.0,8.81772,1.19317,0.31188,1.23326,-14.64883
165973.78417,11.0,6.97545,1.25345,0.30606,1.29028,-13.72173
165974.00217,11.0,5.5173,1.30389,0.30065,1.3381,-12.98437
165974.27217,11.0,4.36941,1.36366,0.28133,1.39238,-11.65673
165974.60717,11.0,3.45686,1.41158,0.26513,1.43626,-10.63748
165975.02617,11.0,2.73547,1.45496,0.23792,1.47428,-9.28694
165975.55117,11.0,2.16054,1.49194,0.20959,1.50659,-7.99675
165976.21017,11.0,1.70952,1.5195,0.1856,1.53079,-6.96398
165977.03817,11.0,1.35352,1.53952,0.16144,1.54796,-5.98637
165978.08117,11.0,1.07079,1.55606,0.14057,1.56239,-5.1621
165979.39517,11.0,0.84734,1.56928,0.12362,1.57414,-4.50417
165981.05117,11.0,0.67072,1.57977,0.11043,1.58363,-3.99862
165983.13917,11.0,0.53067,1.58733,0.10126,1.59056,-3.6502
165985.77617,11.0,0.41976,1.59455,0.09448,1.59734,-3.39095
165989.10717,11.0,0.33183,1.60231,0.09084,1.60488,-3.24476
165993.31317,11.0,0.26261,1.61048,0.09154,1.61308,-3.25303
165998.62117,11.0,0.20791,1.61804,0.09673,1.62093,-3.42128
166005.32617,11.0,0.16452,1.62446,0.10558,1.62789,-3.71873
166013.80218,11.0,0.13007,1.63034,0.11552,1.63443,-4.05301
166024.49218,11.0,0.10309,1.63875,0.12711,1.64367,-4.43514
166038.00618,11.0,0.08153,1.65148,0.14261,1.65762,-4.9355
166055.10418,11.0,0.06443,1.66664,0.16521,1.67481,-5.66092
166076.69018,11.0,0.05102,1.68192,0.19226,1.69287,-6.52101
166103.93319,11.0,0.04042,1.70294,0.21932,1.717,-7.33855
166138.42919,11.0,0.03192,1.73745,0.25288,1.75576,-8.281
166181.97619,11.0,0.02528,1.78019,0.30043,1.80536,-9.57908
166237.0412,11.0,0.01999,1.82161,0.3604,1.85692,-11.19118
180718.72141,12.0,20004.453,0.31286,-0.01444,0.31319,2.64328
180718.86441,12.0,15829.126,0.31901,0.00475,0.31905,-0.85215
180719.00641,12.0,12516.703,0.32945,0.02199,0.33019,-3.81903
180719.14841,12.0,9909.4424,0.338,0.03669,0.33998,-6.19535
180719.31241,12.0,7835.48,0.34766,0.04886,0.35108,-8.00042
180719.51341,12.0,6217.2461,0.35848,0.0603,0.36352,-9.54888
180719.75141,12.0,4905.291,0.37154,0.07165,0.37838,-10.91539
180719.99041,12.0,3881.2737,0.38368,0.07975,0.39188,-11.74271
180720.22841,12.0,3070.9827,0.39698,0.09015,0.40708,-12.79468
180720.46641,12.0,2430.7778,0.4141,0.10026,0.42606,-13.61027
180720.70441,12.0,1923.1537,0.42988,0.10811,0.44326,-14.11616
180720.94241,12.0,1522.4358,0.44687,0.11863,0.46235,-14.86726
180721.18041,12.0,1203.8446,0.46487,0.12624,0.48171,-15.1923
180721.41941,12.0,952.86591,0.48417,0.13579,0.50285,-15.6672
180721.65741,12.0,754.27557,0.50548,0.14411,0.52562,-15.9128
180721.89441,12.0,596.71857,0.52758,0.15425,0.54966,-16.2974
180722.13241,12.0,471.96338,0.55081,0.16204,0.57415,-16.3934
180722.37141,12.0,373.20856,0.5732,0.17229,0.59853,-16.72977
180722.60941,12.0,295.47278,0.60089,0.18301,0.62814,-16.93852
180722.84841,12.0,233.87738,0.62806,0.19325,0.65712,-17.1027
180723.08641,12.0,185.05922,0.65774,0.20287,0.68831,-17.14141
