Repository: SebaVillagra00/ICM2985-SOH-IPRE

## Data University of Cambridge (EIS Cambridge)
Data publicada en "Identifying degradation patterns of lithium ion batteries from impedance spectroscopy using machine learning" (Zhang, Tang, Zhang, Wang, Stimming & Lee, 2020) https://www.nature.com/articles/s41467-020-15235-7.

Carpeta contiene:
* Paper de Nature Comunications (IF: 16.6).
* Data frames para IOS.
* Data frames para Windows.

Cada Data frame está contenido en un archivo .txt con las siguientes columnas:
* time/s: tiempo en que se mide la muestra.
* cycle number: ciclo de carga de la batería.
* freq/Hz: frecuencia de la señal de input.
* Re(Z)/Ohm: Parte resistiva de la impedancia.
* Im(Z)/Ohm: Parte reactiva de la impedancia.

File: EIS Cambridge/EIS data/EIS_state_IX_35C02.csv (part 1 of 29)
time/s,cycle number,freq/Hz,Re(Z)/Ohm,-Im(Z)/Ohm,|Z|/Ohm,Phase(Z)/deg
16131.16004,1.0,15829.126,0.5052,-0.00583,0.50523,0.66072
16131.30204,1.0,12516.703,0.51151,0.00724,0.51156,-0.81133
16131.44404,1.0,9909.4424,0.51909,0.0159,0.51933,-1.75429
16131.60804,1.0,7835.48,0.5253,0.02739,0.52601,-2.98498
16131.80904,1.0,6217.2461,0.53462,0.03398,0.5357,-3.63691
16132.04704,1.0,4905.291,0.54092,0.03975,0.54237,-4.20268
16132.28504,1.0,3881.2737,0.54892,0.04691,0.55092,-4.88441
16132.52304,1.0,3070.9827,0.55915,0.05157,0.56152,-5.26959
16132.76204,1.0,2430.7778,0.56681,0.05767,0.56973,-5.80988
16133.00004,1.0,1923.1537,0.57542,0.06133,0.57868,-6.08342
16133.23804,1.0,1522.4358,0.58673,0.06581,0.59041,-6.39991
16133.47604,1.0,1203.8446,0.59696,0.07014,0.60107,-6.70117
16133.71504,1.0,952.86591,0.60881,0.07613,0.61355,-7.12792
16133.95304,1.0,754.27557,0.62043,0.07987,0.62555,-7.33575
16134.19004,1.0,596.71857,0.63046,0.08343,0.63596,-7.538
16134.42804,1.0,471.96338,0.64598,0.08752,0.65188,-7.71544
16134.66704,1.0,373.20856,0.65865,0.0927,0.66514,-8.01174
16134.90404,1.0,295.47278,0.67408,0.09558,0.68082,-8.07056
16135.14404,1.0,233.87738,0.68696,0.10051,0.69427,-8.32387
16135.38204,1.0,185.05922,0.70369,0.1038,0.71131,-8.39122
16135.61804,1.0,146.35823,0.71766,0.10814,0.72576,-8.56885
16135.85404,1.0,115.77804,0.73266,0.11371,0.74143,-8.82237
16136.08904,1.0,91.6721,0.75016,0.1176,0.75932,-8.90966
16136.33404,1.0,72.51701,0.76533,0.12438,0.77537,-9.23126
16136.56304,1.0,57.36816,0.78319,0.13108,0.79408,-9.50163
16136.80004,1.0,45.3629,0.80298,0.13878,0.81489,-9.80588
16137.03204,1.0,35.93134,0.82314,0.14883,0.83649,-10.24913
16137.28204,1.0,28.40909,0.84738,0.15825,0.86203,-10.57822
16137.49704,1.0,22.48202,0.87421,0.16534,0.8897,-10.70989
16137.76204,1.0,17.79613,0.90643,0.17126,0.92247,-10.69911
16138.01404,1.0,14.06813,0.93926,0.17458,0.95535,-10.52964
16138.23004,1.0,11.1448,0.97298,0.1708,0.98786,-9.95639
16138.49704,1.0,8.81772,1.0059,0.16576,1.01946,-9.35774
16138.67604,1.0,6.97545,1.03549,0.1529,1.04672,-8.39954
16138.89404,1.0,5.5173,1.0603,0.14067,1.06959,-7.55722
16139.16304,1.0,4.36941,1.08276,0.12497,1.08995,-6.58386
16139.49804,1.0,3.45686,1.09926,0.11106,1.10486,-5.76925
16139.91704,1.0,2.73547,1.11331,0.0978,1.11759,-5.02018
16140.44204,1.0,2.16054,1.12348,0.08531,1.12671,-4.3425
16141.10104,1.0,1.70952,1.1328,0.0755,1.13532,-3.81322
16141.93004,1.0,1.35352,1.13841,0.06814,1.14044,-3.42554
16142.97304,1.0,1.07079,1.14384,0.06177,1.1455,-3.09106
16144.28604,1.0,0.84734,1.14991,0.05796,1.15137,-2.88535
16145.94204,1.0,0.67072,1.15424,0.05593,1.15559,-2.77431
16148.03104,1.0,0.53067,1.1581,0.05669,1.15949,-2.80229
16150.66804,1.0,0.41976,1.16184,0.05807,1.16329,-2.86128
16153.99904,1.0,0.33183,1.16685,0.06066,1.16843,-2.97609
16158.20504,1.0,0.26261,1.17281,0.06587,1.17466,-3.21448
16163.51304,1.0,0.20791,1.17921,0.07435,1.18155,-3.60758
16170.21704,1.0,0.16452,1.18424,0.08435,1.18724,-4.07397
16178.69404,1.0,0.13007,1.19098,0.09582,1.19483,-4.5999
16189.38404,1.0,0.10309,1.20164,0.10891,1.20657,-5.17863
16202.89804,1.0,0.08153,1.2163,0.12869,1.22308,-6.03951
16219.99605,1.0,0.06443,1.23146,0.15276,1.2409,-7.07121
16241.58205,1.0,0.05102,1.24425,0.1779,1.2569,-8.13669
16268.82405,1.0,0.04042,1.26397,0.19946,1.27961,-8.96776
16303.32005,1.0,0.03192,1.29492,0.22596,1.31449,-9.89824
16346.86705,1.0,0.02528,1.33291,0.26255,1.35852,-11.14313
16401.93205,1.0,0.01999,1.36789,0.30444,1.40136,-12.54744
32661.92795,2.0,20004.453,0.50254,-0.0187,0.50289,2.13062
32662.07095,2.0,15829.126,0.50982,-0.00472,0.50985,0.5301
32662.21295,2.0,12516.703,0.5149,0.00879,0.51497,-0.97842
32662.35495,2.0,9909.4424,0.52422,0.01752,0.52451,-1.91396
32662.51895,2.0,7835.48,0.53032,0.02733,0.53103,-2.95034
32662.71995,2.0,6217.2461,0.53697,0.0343,0.53806,-3.65481
32662.95795,2.0,4905.291,0.54693,0.04168,0.54851,-4.35847
32663.19695,2.0,3881.2737,0.55479,0.04806,0.55687,-4.95059
32663.43495,2.0,3070.9827,0.56212,0.05095,0.56442,-5.17881
32663.67295,2.0,2430.7778,0.57219,0.05881,0.5752,-5.8685
32663.91095,2.0,1923.1537,0.58008,0.06142,0.58332,-6.04427
32664.14895,2.0,1522.4358,0.59222,0.06675,0.59597,-6.43119
32664.38695,2.0,1203.8446,0.60254,0.07217,0.60684,-6.83025
32664.62595,2.0,952.86591,0.6135,0.0768,0.61829,-7.13561
32664.86395,2.0,754.27557,0.62515,0.0812,0.6304,-7.4007
32665.10095,2.0,596.71857,0.63657,0.08527,0.64226,-7.62969
32665.33895,2.0,471.96338,0.65206,0.08914,0.65812,-7.78458
32665.57795,2.0,373.20856,0.66481,0.09394,0.67142,-8.04301
32665.81595,2.0,295.47278,0.67962,0.09718,0.68653,-8.1381
32666.05495,2.0,233.87738,0.69418,0.10154,0.70157,-8.32206
32666.29295,2.0,185.05922,0.70769,0.10472,0.7154,-8.41734
32666.52895,2.0,146.35823,0.72503,0.10884,0.73316,-8.53742
32666.76595,2.0,115.77804,0.73942,0.11499,0.74831,-8.83925
32666.99995,2.0,91.6721,0.75581,0.11985,0.76525,-9.01059
32667.24495,2.0,72.51701,0.77249,0.12636,0.78275,-9.28957
32667.47395,2.0,57.36816,0.79055,0.1319,0.80148,-9.47243
32667.71095,2.0,45.3629,0.81089,0.14194,0.82322,-9.92881
32667.94295,2.0,35.93134,0.83031,0.15028,0.8438,-10.25923
32668.19395,2.0,28.40909,0.85779,0.15932,0.87245,-10.52158
32668.40795,2.0,22.48202,0.88413,0.16846,0.90003,-10.78797
32668.67295,2.0,17.79613,0.91597,0.17332,0.93222,-10.71477
32668.92495,2.0,14.06813,0.94919,0.17567,0.96531,-10.48549
32669.14095,2.0,11.1448,0.98361,0.17451,0.99897,-10.06052
32669.40795,2.0,8.81772,1.0159,0.16569,1.02932,-9.26344
32669.58695,2.0,6.97545,1.04547,0.15282,1.05658,-8.31633
32669.80495,2.0,5.5173,1.07025,0.14321,1.07979,-7.62137
32670.07395,2.0,4.36941,1.09243,0.12465,1.09952,-6.50968
32670.40895,2.0,3.45686,1.11,0.11129,1.11557,-5.7252
32670.82795,2.0,2.73547,1.12277,0.09825,1.12706,-5.00122
32671.35295,2.0,2.16054,1.13372,0.0852,1.13692,-4.29789
32672.01195,2.0,1.70952,1.14231,0.07538,1.1448,-3.77546
32672.84095,2.0,1.35352,1.1483,0.0676,1.15029,-3.36926
32673.88395,2.0,1.07079,1.15388,0.06249,1.15557,-3.09982
32675.19795,2.0,0.84734,1.15863,0.05767,1.16006,-2.84971
32676.85295,2.0,0.67072,1.1628,0.05556,1.16413,-2.73563
32678.94195,2.0,0.53067,1.16789,0.05548,1.16921,-2.71982
32681.57895,2.0,0.41976,1.17236,0.05845,1.17382,-2.85421
32684.90995,2.0,0.33183,1.17602,0.06172,1.17764,-3.00421
32689.11595,2.0,0.26261,1.1814,0.06586,1.18324,-3.19094
32694.42395,2.0,0.20791,1.1884,0.07263,1.19062,-3.4974
32701.12795,2.0,0.16452,1.19673,0.08365,1.19965,-3.99828
32709.60495,2.0,0.13007,1.20328,0.09662,1.20715,-4.59064
32720.29495,2.0,0.10309,1.21081,0.11071,1.21586,-5.22437
32733.80895,2.0,0.08153,1.22327,0.12627,1.22978,-5.89358
32750.90695,2.0,0.06443,1.24077,0.14769,1.24953,-6.7879
32772.49295,2.0,0.05102,1.26034,0.17474,1.2724,-7.8934
32799.73595,2.0,0.04042,1.27899,0.20484,1.29529,-9.09895
32834.23096,2.0,0.03192,1.30322,0.22933,1.32324,-9.98008
32877.77796,2.0,0.02528,1.33923,0.25672,1.36362,-10.85146
32932.84296,2.0,0.01999,1.38597,0.29239,1.41647,-11.91272
49050.98363,3.0,20004.453,0.50386,-0.01875,0.5042,2.13103
49051.12663,3.0,15829.126,0.50939,-0.0041,0.5094,0.46076
49051.26863,3.0,12516.703,0.51596,0.00747,0.51601,-0.8292
49051.41063,3.0,9909.4424,0.52446,0.01974,0.52483,-2.15542
49051.57463,3.0,7835.48,0.53189,0.02886,0.53267,-3.10631
49051.77563,3.0,6217.2461,0.53994,0.03497,0.54107,-3.70523
49052.01363,3.0,4905.291,0.54715,0.04113,0.54869,-4.2988
49052.25263,3.0,3881.2737,0.55546,0.04789,0.55752,-4.92779
49052.49063,3.0,3070.9827,0.56489,0.05414,0.56748,-5.47418
49052.72863,3.0,2430.7778,0.57307,0.05921,0.57612,-5.89906
49052.96663,3.0,1923.1537,0.58236,0.0642,0.58589,-6.29089
49053.20463,3.0,1522.4358,0.59272,0.06793,0.5966,-6.53834
49053.44263,3.0,1203.8446,0.60379,0.07216,0.60809,-6.81489
49053.68163,3.0,952.86591,0.61589,0.07632,0.6206,-7.06407
49053.91963,3.0,754.27557,0.62649,0.08119,0.63173,-7.38392
49054.15663,3.0,596.71857,0.64046,0.08405,0.64596,-7.47678
49054.39463,3.0,471.96338,0.6533,0.09187,0.65973,-8.00454
49054.63363,3.0,373.20856,0.66614,0.09429,0.67278,-8.05692
49054.87163,3.0,295.47278,0.68131,0.09973,0.68857,-8.3279
49055.11063,3.0,233.87738,0.69652,0.10204,0.70395,-8.33416
49055.34863,3.0,185.05922,0.71148,0.10716,0.71951,-8.56541
49055.58463,3.0,146.35823,0.7281,0.11108,0.73652,-8.67412
49055.82063,3.0,115.77804,0.74254,0.11738,0.75176,-8.98301
49056.05563,3.0,91.6721,0.76032,0.12093,0.76988,-9.03723
49056.30063,3.0,72.51701,0.77734,0.12805,0.78781,-9.35446
49056.52963,3.0,57.36816,0.79477,0.1342,0.80602,-9.58416
49056.76663,3.0,45.3629,0.81523,0.14254,0.8276,-9.9179
49056.99863,3.0,35.93134,0.8346,0.1518,0.84829,-10.30831
49057.24963,3.0,28.40909,0.86122,0.161,0.87614,-10.58881
49057.46363,3.0,22.48202,0.88967,0.16963,0.9057,-10.79489
49057.72863,3.0,17.79613,0.92063,0.17444,0.93701,-10.72903
49057.98063,3.0,14.06813,0.9562,0.17715,0.97247,-10.49577
49058.19663,3.0,11.1448,0.9903,0.17117,1.00498,-9.80657
49058.46463,3.0,8.81772,1.02201,0.16614,1.03543,-9.23324
49058.64263,3.0,6.97545,1.05226,0.15592,1.06375,-8.42878
49058.86063,3.0,5.5173,1.07801,0.14017,1.08709,-7.40848
49059.12963,3.0,4.36941,1.09919,0.12583,1.10637,-6.53041
49059.46463,3.0,3.45686,1.11632,0.1102,1.12175,-5.63766
49059.88363,3.0,2.73547,1.13,0.09689,1.13415,-4.90077
49060.40863,3.0,2.16054,1.1409,0.08622,1.14416,-4.32189
49061.06763,3.0,1.70952,1.14866,0.07627,1.15119,-3.79888
49061.89663,3.0,1.35352,1.15528,0.06781,1.15727,-3.35938
49062.93963,3.0,1.07079,1.16131,0.06221,1.16298,-3.06622
49064.25363,3.0,0.84734,1.16615,0.05865,1.16762,-2.87939
49065.90863,3.0,0.67072,1.16943,0.05623,1.17078,-2.75263
49067.99763,3.0,0.53067,1.174,0.0561,1.17534,-2.73592
49070.63463,3.0,0.41976,1.17883,0.05699,1.18021,-2.76767
49073.96563,3.0,0.33183,1.18398,0.06143,1.18557,-2.97017
49078.17163,3.0,0.26261,1.1889,0.06734,1.19081,-3.24189
49083.47963,3.0,0.20791,1.19383,0.07412,1.19613,-3.55258
49090.18463,3.0,0.16452,1.20106,0.08218,1.20387,-3.91402
49098.66063,3.0,0.13007,1.21144,0.09402,1.21508,-4.43764
49109.35063,3.0,0.10309,1.22208,0.11027,1.22705,-5.15571
49122.86463,3.0,0.08153,1.23261,0.12978,1.23942,-6.01046
49139.96263,3.0,0.06443,1.24481,0.15044,1.25387,-6.89113
49161.54863,3.0,0.05102,1.26341,0.17057,1.27488,-7.68864
49188.79163,3.0,0.04042,1.29021,0.1982,1.30534,-8.73348
49223.28664,3.0,0.03192,1.31806,0.23326,1.33854,-10.03575
49266.83364,3.0,0.02528,1.34622,0.26815,1.37267,-11.26528
49321.89864,3.0,0.01999,1.38223,0.29594,1.41356,-12.08458
65318.18471,4.0,20004.453,0.50179,-0.01811,0.50212,2.06689
65318.32771,4.0,15829.126,0.50768,-0.00306,0.50769,0.34587
65318.46971,4.0,12516.703,0.51539,0.00855,0.51546,-0.95052
65318.61171,4.0,9909.4424,0.52185,0.01948,0.52221,-2.13797
65318.77571,4.0,7835.48,0.52926,0.02762,0.52998,-2.98725
65318.97671,4.0,6217.2461,0.53665,0.03654,0.5379,-3.89482
65319.21471,4.0,4905.291,0.54575,0.04386,0.54751,-4.59445
65319.45371,4.0,3881.2737,0.55303,0.04692,0.55502,-4.84907
65319.69171,4.0,3070.9827,0.56273,0.053,0.56522,-5.38032
65319.92971,4.0,2430.7778,0.57212,0.05781,0.57503,-5.76992
65320.16771,4.0,1923.1537,0.58323,0.06396,0.58673,-6.25802
65320.40571,4.0,1522.4358,0.59168,0.06883,0.59567,-6.63505
65320.64371,4.0,1203.8446,0.6027,0.07312,0.60712,-6.91741
65320.88271,4.0,952.86591,0.61453,0.07887,0.61957,-7.31383
65321.12071,4.0,754.27557,0.62685,0.08174,0.63216,-7.42903
65321.35771,4.0,596.71857,0.63921,0.08678,0.64507,-7.73093
65321.59571,4.0,471.96338,0.65263,0.09013,0.65883,-7.86319
65321.83471,4.0,373.20856,0.66657,0.09496,0.6733,-8.10745
65322.07271,4.0,295.47278,0.68147,0.09971,0.68873,-8.32444
65322.31171,4.0,233.87738,0.69598,0.10291,0.70355,-8.41097
65322.54971,4.0,185.05922,0.711,0.1069,0.71899,-8.55082
65322.78571,4.0,146.35823,0.72656,0.11318,0.73532,-8.85444
65323.02271,4.0,115.77804,0.74268,0.11645,0.75175,-8.91117
65323.25671,4.0,91.6721,0.75955,0.12058,0.76906,-9.02077
65323.50171,4.0,72.51701,0.77645,0.12905,0.78711,-9.43658
65323.73071,4.0,57.36816,0.79461,0.13584,0.80614,-9.7011
65323.96771,4.0,45.3629,0.81388,0.14454,0.82661,-10.07057
65324.19971,4.0,35.93134,0.83651,0.1513,0.85008,-10.25227
65324.45071,4.0,28.40909,0.86234,0.16016,0.87709,-10.52137
65324.66471,4.0,22.48202,0.8917,0.16893,0.90756,-10.72749
65324.92971,4.0,17.79613,0.92333,0.17623,0.93999,-10.80559
65325.18171,4.0,14.06813,0.9589,0.17657,0.97502,-10.43367
65325.39771,4.0,11.1448,0.99167,0.17409,1.00683,-9.95702
65325.66571,4.0,8.81772,1.02293,0.16494,1.03614,-9.15995
65325.84371,4.0,6.97545,1.05534,0.15453,1.0666,-8.33017
65326.06171,4.0,5.5173,1.0801,0.13963,1.08909,-7.36612
65326.33071,4.0,4.36941,1.10151,0.12656,1.10876,-6.55455
65326.66571,4.0,3.45686,1.11673,0.11087,1.12222,-5.66957
65327.08471,4.0,2.73547,1.13164,0.09664,1.13576,-4.88126
65327.60971,4.0,2.16054,1.14309,0.08582,1.1463,-4.29338
65328.26871,4.0,1.70952,1.15122,0.07576,1.15371,-3.76536
65329.09771,4.0,1.35352,1.15658,0.06822,1.15859,-3.37545
65330.14071,4.0,1.07079,1.16364,0.06201,1.16529,-3.0504
65331.45471,4.0,0.84734,1.16801,0.0582,1.16946,-2.8524
65333.10971,4.0,0.67072,1.17275,0.05643,1.17411,-2.75481
65335.19871,4.0,0.53067,1.17616,0.05582,1.17748,-2.71703
65337.83571,4.0,0.41976,1.18087,0.05735,1.18226,-2.78033
65341.16671,4.0,0.33183,1.18618,0.0608,1.18774,-2.93407
65345.37271,4.0,0.26261,1.19192,0.06737,1.19382,-3.23516
65350.68071,4.0,0.20791,1.19643,0.07461,1.19876,-3.56856
65357.38571,4.0,0.16452,1.2026,0.08309,1.20547,-3.95243
65365.86171,4.0,0.13007,1.21239,0.09378,1.21602,-4.42311
65376.55171,4.0,0.10309,1.22451,0.10934,1.22938,-5.10256
65390.06571,4.0,0.08153,1.23575,0.12937,1.24251,-5.97659
65407.16371,4.0,0.06443,1.2484,0.15202,1.25762,-6.94285
65428.74971,4.0,0.05102,1.26428,0.17199,1.27593,-7.7469
65455.99271,4.0,0.04042,1.29094,0.19685,1.30587,-8.67019
65490.48771,4.0,0.03192,1.32224,0.23116,1.3423,-9.91644
65534.03472,4.0,0.02528,1.3533,0.26982,1.37994,-11.27569
65589.09972,4.0,0.01999,1.3857,0.30245,1.41832,-12.31269
81478.93342,5.0,20004.453,0.5001,-0.01874,0.50045,2.14655
81479.07642,5.0,15829.126,0.50834,-0.00296,0.50835,0.33393
81479.21842,5.0,12516.703,0.51438,0.01058,0.51449,-1.17783
81479.36042,5.0,9909.4424,0.52225,0.02077,0.52266,-2.27703
81479.52442,5.0,7835.48,0.52812,0.0283,0.52888,-3.06691
81479.72542,5.0,6217.2461,0.53735,0.03625,0.53857,-3.85987
81479.96342,5.0,4905.291,0.54398,0.0434,0.54571,-4.56201
81480.20142,5.0,3881.2737,0.55119,0.04807,0.55328,-4.98468
81480.44042,5.0,3070.9827,0.56217,0.05334,0.56469,-5.41988
81480.67842,5.0,2430.7778,0.57153,0.05875,0.57454,-5.86896
81480.91642,5.0,1923.1537,0.58076,0.06441,0.58432,-6.32855
81481.15442,5.0,1522.4358,0.59002,0.06925,0.59408,-6.69429
81481.39242,5.0,1203.8446,0.60178,0.07422,0.60634,-7.03089
81481.63142,5.0,952.86591,0.6133,0.07932,0.61841,-7.36941
81481.86942,5.0,754.27557,0.62596,0.08065,0.63113,-7.34124
81482.10642,5.0,596.71857,0.63939,0.08744,0.64534,-7.78684
81482.34442,5.0,471.96338,0.65202,0.09121,0.65837,-7.96344
81482.58342,5.0,373.20856,0.66655,0.09541,0.67334,-8.14593
81482.82142,5.0,295.47278,0.68101,0.09983,0.68829,-8.33987
81483.06042,5.0,233.87738,0.69429,0.1036,0.70198,-8.48678
81483.29842,5.0,185.05922,0.71102,0.10757,0.71912,-8.6029
81483.53442,5.0,146.35823,0.72542,0.11237,0.73407,-8.80552
81483.77042,5.0,115.77804,0.74262,0.11744,0.75185,-8.98651
81484.00542,5.0,91.6721,0.75842,0.12272,0.76829,-9.19155
81484.25042,5.0,72.51701,0.77633,0.12961,0.78708,-9.47788
81484.47942,5.0,57.36816,0.79552,0.13623,0.8071,-9.71773
81484.71642,5.0,45.3629,0.81507,0.14554,0.82796,-10.1238
81484.94842,5.0,35.93134,0.83779,0.15319,0.85168,-10.36244
81485.19842,5.0,28.40909,0.8643,0.16213,0.87937,-10.62426
81485.41342,5.0,22.48202,0.89213,0.17128,0.90842,-10.86802
81485.67842,5.0,17.79613,0.92491,0.17667,0.94163,-10.81405
81485.93042,5.0,14.06813,0.95857,0.17741,0.97485,-10.48555
81486.14642,5.0,11.1448,0.99257,0.17397,1.0077,-9.94131
81486.41342,5.0,8.81772,1.0246,0.1659,1.03795,-9.19733
81486.59242,5.0,6.97545,1.05485,0.15439,1.06609,-8.32664
81486.81042,5.0,5.5173,1.07977,0.14206,1.08908,-7.49504
81487.07942,5.0,4.36941,1.10081,0.12468,1.10785,-6.46197
81487.41442,5.0,3.45686,1.11812,0.11126,1.12364,-5.68246
81487.83342,5.0,2.73547,1.13097,0.09761,1.13517,-4.93253
81488.35842,5.0,2.16054,1.14171,0.08515,1.14489,-4.26514
81489.01742,5.0,1.70952,1.15107,0.07529,1.15353,-3.74229
81489.84642,5.0,1.35352,1.15706,0.06807,1.15906,-3.36694
81490.88942,5.0,1.07079,1.16213,0.06235,1.1638,-3.07107
81492.20242,5.0,0.84734,1.16731,0.05801,1.16875,-2.84497
81493.85843,5.0,0.67072,1.17202,0.0557,1.17334,-2.72075
81495.94743,5.0,0.53067,1.17586,0.05636,1.17721,-2.74406
81498.58443,5.0,0.41976,1.18048,0.0581,1.18191,-2.81762
81501.91543,5.0,0.33183,1.18412,0.06119,1.1857,-2.95808
81506.12143,5.0,0.26261,1.19018,0.06624,1.19202,-3.18573
81511.42943,5.0,0.20791,1.19755,0.07366,1.19982,-3.51993
81518.13343,5.0,0.16452,1.20432,0.08525,1.20733,-4.04893
81526.61043,5.0,0.13007,1.21056,0.09762,1.21449,-4.61059
81537.30043,5.0,0.10309,1.21982,0.11051,1.22482,-5.17665
81550.81443,5.0,0.08153,1.23408,0.1259,1.24049,-5.82503
81567.91243,5.0,0.06443,1.25194,0.14811,1.26067,-6.74705
81589.49844,5.0,0.05102,1.26902,0.175,1.28103,-7.85186
81616.74044,5.0,0.04042,1.28727,0.20186,1.303,-8.91215
81651.23644,5.0,0.03192,1.31537,0.22905,1.33516,-9.87819
81694.78345,5.0,0.02528,1.35411,0.26194,1.37921,-10.94801
81749.84845,5.0,0.01999,1.39682,0.30493,1.42971,-12.31455
97557.13717,6.0,20004.453,0.49945,-0.01907,0.49981,2.18637
97557.28017,6.0,15829.126,0.50609,-0.00332,0.5061,0.37537
97557.42217,6.0,12516.703,0.51223,0.01044,0.51233,-1.16791
97557.56417,6.0,9909.4424,0.52043,0.01966,0.5208,-2.16373
97557.72817,6.0,7835.48,0.52823,0.02983,0.52907,-3.23175
97557.92917,6.0,6217.2461,0.53451,0.03678,0.53577,-3.93641
97558.16717,6.0,4905.291,0.54291,0.04203,0.54453,-4.42723
97558.40617,6.0,3881.2737,0.55097,0.0479,0.55305,-4.9686
97558.64417,6.0,3070.9827,0.56195,0.05494,0.56463,-5.58437
97558.88217,6.0,2430.7778,0.56909,0.05925,0.57217,-5.94417
97559.12017,6.0,1923.1537,0.58005,0.0631,0.58348,-6.20801
97559.35817,6.0,1522.4358,0.59144,0.06945,0.59551,-6.69682
97559.59617,6.0,1203.8446,0.60202,0.07246,0.60636,-6.86339
97559.83517,6.0,952.86591,0.61239,0.07946,0.61752,-7.39271
97560.07317,6.0,754.27557,0.62426,0.08309,0.62976,-7.58191
97560.31017,6.0,596.71857,0.63876,0.08644,0.64459,-7.70707
97560.54817,6.0,471.96338,0.6513,0.09178,0.65773,-8.02115
97560.78717,6.0,373.20856,0.66629,0.09763,0.67341,-8.33644
97561.02517,6.0,295.47278,0.67907,0.10015,0.68642,-8.38936
97561.26417,6.0,233.87738,0.69489,0.10263,0.70243,-8.40172
97561.50217,6.0,185.05922,0.70881,0.10697,0.71683,-8.58173
97561.73817,6.0,146.35823,0.72606,0.11126,0.73453,-8.71191
97561.97417,6.0,115.77804,0.74258,0.11795,0.75189,-9.02529
97562.20917,6.0,91.6721,0.75939,0.12311,0.7693,-9.20833
97562.45417,6.0,72.51701,0.77657,0.12892,0.7872,-9.4262
97562.68317,6.0,57.36816,0.79393,0.13695,0.80565,-9.78723
97562.92017,6.0,45.3629,0.81402,0.14421,0.8267,-10.04626
97563.15217,6.0,35.93134,0.83666,0.15494,0.85089,-10.49172
97563.40217,6.0,28.40909,0.86243,0.1638,0.87785,-10.75421
97563.61717,6.0,22.48202,0.89188,0.17165,0.90825,-10.89389
97563.88217,6.0,17.79613,0.92363,0.17691,0.94042,-10.84321
97564.13417,6.0,14.06813,0.95866,0.17814,0.97507,-10.52693
97564.35017,6.0,11.1448,0.99268,0.17353,1.00773,-9.91547
97564.61617,6.0,8.81772,1.02549,0.16701,1.039,-9.25006
97564.79517,6.0,6.97545,1.05416,0.15407,1.06536,-8.3152
97565.01317,6.0,5.5173,1.07943,0.14091,1.08859,-7.43714
97565.28217,6.0,4.36941,1.10083,0.12429,1.10783,-6.44187
97565.61717,6.0,3.45686,1.11914,0.10998,1.12453,-5.61267
97566.03617,6.0,2.73547,1.13284,0.09758,1.13703,-4.92338
97566.56117,6.0,2.16054,1.14194,0.08527,1.14512,-4.2702
97567.22017,6.0,1.70952,1.15057,0.07525,1.15303,-3.74193
97568.04917,6.0,1.35352,1.1575,0.06848,1.15952,-3.3857
97569.09217,6.0,1.07079,1.16259,0.06176,1.16422,-3.04073
97570.40617,6.0,0.84734,1.16739,0.05808,1.16883,-2.84836
97572.06117,6.0,0.67072,1.1725,0.0562,1.17384,-2.7441
97574.15017,6.0,0.53067,1.17711,0.05645,1.17846,-2.74536
97576.78717,6.0,0.41976,1.18164,0.05869,1.18309,-2.84324
97580.11818,6.0,0.33183,1.18547,0.06189,1.18708,-2.98862
97584.32418,6.0,0.26261,1.19055,0.0665,1.19241,-3.19689
97589.63218,6.0,0.20791,1.19744,0.07401,1.19972,-3.53695
97596.33618,6.0,0.16452,1.20554,0.08442,1.20849,-4.00582
97604.81318,6.0,0.13007,1.21256,0.09856,1.21656,-4.64673
97615.50318,6.0,0.10309,1.22039,0.11217,1.22554,-5.2515
97629.01718,6.0,0.08153,1.23355,0.12807,1.24018,-5.92723
97646.11518,6.0,0.06443,1.2511,0.14909,1.25996,-6.7958
97667.70118,6.0,0.05102,1.27152,0.17784,1.2839,-7.96218
97694.94419,6.0,0.04042,1.29049,0.20651,1.30691,-9.09157
97729.43919,6.0,0.03192,1.31574,0.23369,1.33633,-10.07121
97772.9862,6.0,0.02528,1.35154,0.26101,1.37651,-10.9303
97828.0512,6.0,0.01999,1.39857,0.29783,1.42993,-12.02182
113565.71494,7.0,20004.453,0.4968,-0.01824,0.49713,2.10248
113565.85794,7.0,15829.126,0.50562,-0.00224,0.50562,0.25339
113565.99994,7.0,12516.703,0.5125,0.0093,0.51258,-1.03947
113566.14194,7.0,9909.4424,0.51908,0.01901,0.51943,-2.09696
113566.30594,7.0,7835.48,0.52697,0.02932,0.52779,-3.18483
113566.50694,7.0,6217.2461,0.53416,0.03592,0.53537,-3.84667
113566.74494,7.0,4905.291,0.54222,0.04232,0.54387,-4.46287
113566.98394,7.0,3881.2737,0.5532,0.04843,0.55532,-5.00343
113567.22194,7.0,3070.9827,0.55959,0.05315,0.56211,-5.42541
113567.45994,7.0,2430.7778,0.56789,0.0592,0.57097,-5.95145
113567.69794,7.0,1923.1537,0.57924,0.06386,0.58275,-6.29131
113567.93594,7.0,1522.4358,0.5888,0.06813,0.59272,-6.60085
113568.17394,7.0,1203.8446,0.60052,0.07375,0.60503,-7.0017
113568.41294,7.0,952.86591,0.61056,0.0784,0.61557,-7.31723
113568.65094,7.0,754.27557,0.6235,0.08266,0.62896,-7.55168
113568.88794,7.0,596.71857,0.63597,0.08691,0.64188,-7.78165
113569.12594,7.0,471.96338,0.64937,0.09245,0.65592,-8.10312
113569.36494,7.0,373.20856,0.6638,0.09516,0.67059,-8.15798
113569.60294,7.0,295.47278,0.67904,0.10006,0.68637,-8.38267
113569.84194,7.0,233.87738,0.69472,0.1046,0.70255,-8.56229
113570.07994,7.0,185.05922,0.70902,0.10791,0.71719,-8.65361
113570.31594,7.0,146.35823,0.72526,0.11206,0.73387,-8.78314
113570.55194,7.0,115.77804,0.74124,0.11732,0.75047,-8.99407
113570.78694,7.0,91.6721,0.75584,0.12243,0.76569,-9.20065
113571.03194,7.0,72.51701,0.77476,0.12991,0.78558,-9.51877
113571.26094,7.0,57.36816,0.79324,0.13726,0.80503,-9.81727
113571.49794,7.0,45.3629,0.8139,0.14471,0.82667,-10.08143
113571.72994,7.0,35.93134,0.83587,0.15525,0.85016,-10.52162
113571.98094,7.0,28.40909,0.86206,0.16297,0.87733,-10.70559
113572.19494,7.0,22.48202,0.89168,0.17078,0.90788,-10.84212
113572.45994,7.0,17.79613,0.92322,0.17701,0.94004,-10.85385
113572.71194,7.0,14.06813,0.95877,0.17715,0.975,-10.46838
113572.92794,7.0,11.1448,0.99165,0.17236,1.00652,-9.86018
113573.19594,7.0,8.81772,1.02508,0.16568,1.03839,-9.18119
113573.37394,7.0,6.97545,1.05458,0.15525,1.06594,-8.37439
113573.59194,7.0,5.5173,1.07901,0.14043,1.08812,-7.41538
113573.86094,7.0,4.36941,1.09963,0.12546,1.10677,-6.50895
113574.19594,7.0,3.45686,1.11751,0.11045,1.12296,-5.64471
113574.61494,7.0,2.73547,1.13216,0.09695,1.1363,-4.89428
113575.13994,7.0,2.16054,1.14187,0.08565,1.14507,-4.28969
113575.79894,7.0,1.70952,1.14914,0.07498,1.15159,-3.73302
113576.62794,7.0,1.35352,1.15586,0.06751,1.15783,-3.34256
113577.67094,7.0,1.07079,1.16163,0.06183,1.16327,-3.04672
113578.98494,7.0,0.84734,1.16625,0.05831,1.16771,-2.86208
113580.63994,7.0,0.67072,1.17059,0.057,1.17198,-2.78778
113582.72894,7.0,0.53067,1.17481,0.05607,1.17615,-2.73244
113585.36594,7.0,0.41976,1.17984,0.05773,1.18125,-2.8014
113588.69694,7.0,0.33183,1.18483,0.06203,1.18645,-2.99675
113592.90294,7.0,0.26261,1.18934,0.06841,1.19131,-3.29197
113598.21094,7.0,0.20791,1.19431,0.07574,1.19671,-3.62865
113604.91494,7.0,0.16452,1.20211,0.08378,1.20503,-3.98681
113613.39194,7.0,0.13007,1.21249,0.09635,1.21631,-4.54341
113624.08194,7.0,0.10309,1.22239,0.11293,1.22759,-5.2785
113637.59595,7.0,0.08153,1.232,0.13142,1.23899,-6.08901
113654.69395,7.0,0.06443,1.24598,0.15269,1.2553,-6.98663
113676.27995,7.0,0.05102,1.26761,0.17371,1.27946,-7.80298
113703.52295,7.0,0.04042,1.29479,0.2045,1.31084,-8.97514
113738.01796,7.0,0.03192,1.32118,0.24185,1.34313,-10.3737
113781.56496,7.0,0.02528,1.34837,0.27471,1.37607,-11.51558
113836.62997,7.0,0.01999,1.38665,0.30452,1.41969,-12.38618
129516.45392,8.0,20004.453,0.49719,-0.01839,0.49753,2.11834
129516.59692,8.0,15829.126,0.50374,-0.00204,0.50374,0.2318
129516.73892,8.0,12516.703,0.51108,0.01078,0.51119,-1.20872
129516.88092,8.0,9909.4424,0.51736,0.01927,0.51772,-2.13304
129517.04492,8.0,7835.48,0.52289,0.0302,0.52376,-3.30517
129517.24592,8.0,6217.2461,0.5337,0.03596,0.53491,-3.85412
129517.48392,8.0,4905.291,0.53996,0.0429,0.54166,-4.54237
129517.72192,8.0,3881.2737,0.54913,0.04778,0.5512,-4.9725
129517.96092,8.0,3070.9827,0.55729,0.05293,0.5598,-5.42577
129518.19892,8.0,2430.7778,0.56772,0.05961,0.57084,-5.99424
129518.43692,8.0,1923.1537,0.57842,0.06347,0.58189,-6.26252
129518.67492,8.0,1522.4358,0.58944,0.06886,0.59345,-6.66281
129518.91292,8.0,1203.8446,0.60004,0.07317,0.60449,-6.95271
129519.15192,8.0,952.86591,0.61104,0.07998,0.61625,-7.45735
129519.38992,8.0,754.27557,0.62359,0.08411,0.62923,-7.68194
129519.62692,8.0,596.71857,0.63608,0.08667,0.64196,-7.75887
129519.86492,8.0,471.96338,0.64966,0.09161,0.65608,-8.02627
129520.10392,8.0,373.20856,0.66528,0.09657,0.67225,-8.25944
129520.34192,8.0,295.47278,0.67777,0.09942,0.68503,-8.34476
129520.58092,8.0,233.87738,0.6933,0.10361,0.701,-8.49981
129520.81892,8.0,185.05922,0.70947,0.10769,0.7176,-8.63063
129521.05492,8.0,146.35823,0.72559,0.11281,0.7343,-8.83706
129521.29092,8.0,115.77804,0.74077,0.1174,0.75002,-9.00569
129521.52592,8.0,91.6721,0.7566,0.12505,0.76686,-9.38512
129521.77092,8.0,72.51701,0.77402,0.12948,0.78477,-9.49663
129521.99992,8.0,57.36816,0.79299,0.13827,0.80495,-9.89069
129522.23692,8.0,45.3629,0.81293,0.14583,0.8259,-10.17021
129522.46892,8.0,35.93134,0.83619,0.1541,0.85027,-10.44179
129522.71892,8.0,28.40909,0.86166,0.16488,0.8773,-10.83255
129522.93392,8.0,22.48202,0.89129,0.17233,0.9078,-10.94298
129523.19892,8.0,17.79613,0.92358,0.1779,0.94055,-10.90251
129523.45092,8.0,14.06813,0.9564,0.17894,0.97299,-10.59734
129523.66592,8.0,11.1448,0.99088,0.17587,1.00637,-10.06458
129523.93292,8.0,8.81772,1.02465,0.16626,1.03805,-9.21638
129524.11192,8.0,6.97545,1.05211,0.15289,1.06316,-8.26842
129524.32992,8.0,5.5173,1.07932,0.14098,1.08848,-7.44205
129524.59892,8.0,4.36941,1.09954,0.1256,1.10669,-6.51677
129524.93392,8.0,3.45686,1.11693,0.11173,1.1225,-5.71252
129525.35292,8.0,2.73547,1.13052,0.09804,1.13476,-4.95646
129525.87792,8.0,2.16054,1.14031,0.08539,1.1435,-4.28245
129526.53692,8.0,1.70952,1.15033,0.07537,1.1528,-3.74866
129527.36592,8.0,1.35352,1.15603,0.06797,1.15802,-3.3648
129528.40792,8.0,1.07079,1.16207,0.06262,1.16376,-3.08454
129529.72192,8.0,0.84734,1.16569,0.05846,1.16715,-2.87079
129531.37792,8.0,0.67072,1.17068,0.0562,1.17203,-2.74861
129533.46692,8.0,0.53067,1.17537,0.05642,1.17672,-2.74811
129536.10392,8.0,0.41976,1.17956,0.05866,1.18102,-2.84709
129539.43492,8.0,0.33183,1.18377,0.06232,1.18541,-3.01353
129543.64092,8.0,0.26261,1.18915,0.06725,1.19105,-3.23686
129548.94892,8.0,0.20791,1.19574,0.07476,1.19807,-3.57767
129555.65292,8.0,0.16452,1.20395,0.0861,1.20703,-4.09071
129564.12992,8.0,0.13007,1.21103,0.10042,1.21519,-4.74038
129574.81992,8.0,0.10309,1.21925,0.11435,1.2246,-5.35815
129588.33392,8.0,0.08153,1.23213,0.12973,1.23894,-6.01036
129605.43093,8.0,0.06443,1.24994,0.15046,1.25897,-6.86402
129627.01793,8.0,0.05102,1.26981,0.17789,1.28221,-7.97478
129654.25993,8.0,0.04042,1.28856,0.2067,1.30504,-9.11315
129688.75594,8.0,0.03192,1.31606,0.2339,1.33668,-10.078
129732.30294,8.0,0.02528,1.3536,0.2672,1.37972,-11.16661
129787.36795,8.0,0.01999,1.39985,0.30911,1.43357,-12.45189
145429.19283,9.0,20004.453,0.4981,-0.0179,0.49842,2.05792
145429.33583,9.0,15829.126,0.50445,-0.00324,0.50446,0.36744
145429.47783,9.0,12516.703,0.5143,0.01036,0.5144,-1.15435
145429.61983,9.0,9909.4424,0.51992,0.02092,0.52034,-2.30445
145429.78383,9.0,7835.48,0.52645,0.0285,0.52722,-3.09836
145429.98483,9.0,6217.2461,0.53655,0.03539,0.53772,-3.77334
145430.22283,9.0,4905.291,0.54417,0.04248,0.54583,-4.46329
145430.46183,9.0,3881.2737,0.55231,0.04688,0.55429,-4.8515
145430.69983,9.0,3070.9827,0.56147,0.05393,0.56406,-5.48691
145430.93783,9.0,2430.7778,0.56999,0.05862,0.57299,-5.87154
145431.17583,9.0,1923.1537,0.58016,0.06535,0.58383,-6.42717
145431.41383,9.0,1522.4358,0.59125,0.0668,0.59501,-6.44604
145431.65183,9.0,1203.8446,0.60068,0.07309,0.60511,-6.93808
145431.89083,9.0,952.86591,0.61311,0.07805,0.61806,-7.2552
145432.12883,9.0,754.27557,0.62492,0.08287,0.63039,-7.5537
145432.36583,9.0,596.71857,0.63785,0.08646,0.64368,-7.71978
145432.60383,9.0,471.96338,0.6508,0.09057,0.65707,-7.9228
145432.84283,9.0,373.20856,0.66456,0.09326,0.67108,-7.98855
145433.07983,9.0,295.47278,0.67925,0.09902,0.68643,-8.29404
145433.31983,9.0,233.87738,0.69445,0.10292,0.70204,-8.42973
145433.55783,9.0,185.05922,0.71056,0.10678,0.71854,-8.54583
145433.79383,9.0,146.35823,0.72337,0.11173,0.73195,-8.78017
145434.02983,9.0,115.77804,0.74054,0.11737,0.74979,-9.00602
145434.26483,9.0,91.6721,0.75798,0.12195,0.76773,-9.13973
145434.50983,9.0,72.51701,0.77339,0.12736,0.78381,-9.35166
145434.73883,9.0,57.36816,0.79265,0.13601,0.80423,-9.73636
145434.97583,9.0,45.3629,0.81243,0.14485,0.82525,-10.10906
145435.20783,9.0,35.93134,0.83526,0.15422,0.84938,-10.4612
145435.45883,9.0,28.40909,0.86159,0.16263,0.8768,-10.68921
145435.67283,9.0,22.48202,0.89084,0.17029,0.90697,-10.82202
145435.93783,9.0,17.79613,0.9227,0.17524,0.93919,-10.75341
145436.18983,9.0,14.06813,0.95553,0.17652,0.9717,-10.46683
145436.40583,9.0,11.1448,0.98943,0.17151,1.00418,-9.83418
145436.67383,9.0,8.81772,1.02254,0.16375,1.03557,-9.09803
145436.85183,9.0,6.97545,1.05158,0.15394,1.06278,-8.3286
145437.06983,9.0,5.5173,1.07738,0.13803,1.08619,-7.30056
145437.33883,9.0,4.36941,1.0974,0.12514,1.10451,-6.50556
145437.67383,9.0,3.45686,1.11467,0.1093,1.12002,-5.60006
145438.09284,9.0,2.73547,1.12858,0.09561,1.13262,-4.84227
145438.61784,9.0,2.16054,1.13878,0.08482,1.14194,-4.2598
145439.27684,9.0,1.70952,1.1468,0.07569,1.14929,-3.77591
145440.10584,9.0,1.35352,1.15311,0.06713,1.15506,-3.33194
145441.14884,9.0,1.07079,1.15862,0.06175,1.16027,-3.05054
145442.46284,9.0,0.84734,1.16372,0.05849,1.16519,-2.87711
145444.11784,9.0,0.67072,1.16771,0.05593,1.16904,-2.74202
145446.20684,9.0,0.53067,1.17156,0.05609,1.1729,-2.74091
145448.84384,9.0,0.41976,1.17685,0.05755,1.17826,-2.79976
145452.17484,9.0,0.33183,1.18237,0.06199,1.18399,-3.00143
145456.38084,9.0,0.26261,1.18685,0.06888,1.18885,-3.32147
145461.68884,9.0,0.20791,1.19166,0.07637,1.19411,-3.66675
145468.39384,9.0,0.16452,1.19873,0.08475,1.20173,-4.04398
145476.86984,9.0,0.13007,1.20816,0.09662,1.21202,-4.57261
145487.55984,9.0,0.10309,1.21949,0.11308,1.22472,-5.29767
145501.07384,9.0,0.08153,1.22985,0.13251,1.23696,-6.14946
145518.17184,9.0,0.06443,1.24356,0.15428,1.2531,-7.07228
145539.75785,9.0,0.05102,1.26409,0.17435,1.27606,-7.85286
145566.99985,9.0,0.04042,1.29188,0.20362,1.30783,-8.95684
145601.49585,9.0,0.03192,1.3213,0.24123,1.34314,-10.34658
145645.04286,9.0,0.02528,1.34809,0.27858,1.37658,-11.6757
145700.10786,9.0,0.01999,1.38321,0.31105,1.41776,-12.67372
161329.35065,10.0,20004.453,0.49767,-0.01796,0.498,2.06736
161329.49365,10.0,15829.126,0.50417,-0.00244,0.50418,0.27699
161329.63565,10.0,12516.703,0.51228,0.00908,0.51236,-1.0158
161329.77765,10.0,9909.4424,0.52052,0.01861,0.52086,-2.04727
161329.94165,10.0,7835.48,0.52485,0.02696,0.52554,-2.94041
161330.14265,10.0,6217.2461,0.5339,0.03516,0.53506,-3.76758
161330.38065,10.0,4905.291,0.54066,0.04272,0.54234,-4.51837
161330.61965,10.0,3881.2737,0.55174,0.04808,0.55383,-4.98003
161330.85765,10.0,3070.9827,0.55846,0.0537,0.56103,-5.49271
161331.09565,10.0,2430.7778,0.56815,0.0581,0.57111,-5.83881
161331.33365,10.0,1923.1537,0.57952,0.06329,0.58297,-6.23261
161331.57165,10.0,1522.4358,0.59022,0.06914,0.59426,-6.68096
161331.80965,10.0,1203.8446,0.59979,0.07382,0.60432,-7.01661
161332.04865,10.0,952.86591,0.61321,0.07686,0.61801,-7.14419
161332.28665,10.0,754.27557,0.62402,0.08128,0.62929,-7.42123
161332.52365,10.0,596.71857,0.63723,0.08737,0.64319,-7.80715
161332.76165,10.0,471.96338,0.64822,0.09168,0.65467,-8.04986
161333.00065,10.0,373.20856,0.66457,0.09458,0.67126,-8.10018
161333.23865,10.0,295.47278,0.6786,0.09818,0.68567,-8.23204
161333.47765,10.0,233.87738,0.69327,0.10275,0.70084,-8.43032
161333.71565,10.0,185.05922,0.70929,0.10734,0.71737,-8.60558
161333.95165,10.0,146.35823,0.72406,0.11149,0.73259,-8.75351
161334.18865,10.0,115.77804,0.7404,0.11582,0.7494,-8.89055
161334.42265,10.0,91.6721,0.75717,0.12116,0.7668,-9.09091
161334.66765,10.0,72.51701,0.77277,0.12779,0.78327,-9.38944
161334.89665,10.0,57.36816,0.79311,0.1359,0.80467,-9.7231
161335.13365,10.0,45.3629,0.81275,0.14439,0.82548,-10.07396
161335.36565,10.0,35.93134,0.83413,0.15371,0.84817,-10.44121
161335.61665,10.0,28.40909,0.86031,0.16203,0.87543,-10.6659
161335.83065,10.0,22.48202,0.88983,0.17019,0.90596,-10.82788
161336.09565,10.0,17.79613,0.92194,0.17525,0.93845,-10.76296
161336.34765,10.0,14.06813,0.95575,0.17659,0.97193,-10.46809
161336.56365,10.0,11.1448,0.98818,0.17201,1.00304,-9.87426
161336.83165,10.0,8.81772,1.02217,0.165,1.0354,-9.16997
161337.00965,10.0,6.97545,1.05158,0.15294,1.06264,-8.27515
161337.22765,10.0,5.5173,1.07373,0.13848,1.08262,-7.34904
161337.49665,10.0,4.36941,1.0959,0.12411,1.10291,-6.46127
161337.83165,10.0,3.45686,1.11404,0.10978,1.11943,-5.62765
161338.25065,10.0,2.73547,1.12543,0.09673,1.12957,-4.91227
161338.77565,10.0,2.16054,1.13642,0.08426,1.13954,-4.2405
161339.43565,10.0,1.70952,1.14503,0.07469,1.14747,-3.73202
161340.26365,10.0,1.35352,1.15121,0.06726,1.15317,-3.34355
161341.30666,10.0,1.07079,1.15677,0.06185,1.15842,-3.06044
161342.62066,10.0,0.84734,1.16177,0.05752,1.1632,-2.83444
161344.27566,10.0,0.67072,1.1667,0.05594,1.16804,-2.74511
161346.36466,10.0,0.53067,1.17136,0.05646,1.17272,-2.75946
161349.00166,10.0,0.41976,1.17462,0.05923,1.17612,-2.88646
161352.33266,10.0,0.33183,1.17943,0.06227,1.18107,-3.02207
161356.53866,10.0,0.26261,1.1849,0.06723,1.1868,-3.2472
161361.84566,10.0,0.20791,1.19178,0.07554,1.19417,-3.62701
161368.55066,10.0,0.16452,1.19829,0.0866,1.20141,-4.13356
161377.02666,10.0,0.13007,1.20507,0.09858,1.2091,-4.6765
161387.71666,10.0,0.10309,1.21544,0.11233,1.22062,-5.28012
161401.23066,10.0,0.08153,1.23065,0.13022,1.23752,-6.04011
161418.32866,10.0,0.06443,1.24862,0.15456,1.25815,-7.0566
161439.91467,10.0,0.05102,1.26525,0.18325,1.27845,-8.24092
161467.15767,10.0,0.04042,1.28351,0.20991,1.30056,-9.28818
161501.65267,10.0,0.03192,1.31181,0.23466,1.33263,-10.14178
161545.19968,10.0,0.02528,1.34972,0.26653,1.37578,-11.17033
161600.26468,10.0,0.01999,1.39149,0.3084,1.42526,-12.49651
177203.20307,11.0,20004.453,0.49722,-0.01894,0.49758,2.18121
177203.34607,11.0,15829.126,0.50373,-0.00209,0.50374,0.23767
177203.48807,11.0,12516.703,0.51001,0.00922,0.51009,-1.0359
177203.63007,11.0,9909.4424,0.51726,0.02033,0.51766,-2.25123
177203.79407,11.0,7835.48,0.52553,0.02806,0.52627,-3.05593
177203.99507,11.0,6217.2461,0.53244,0.03604,0.53366,-3.87279
177204.23307,11.0,4905.291,0.5422,0.04239,0.54385,-4.47048
177204.47207,11.0,3881.2737,0.55041,0.04823,0.55252,-5.00789
177204.71007,11.0,3070.9827,0.55889,0.0547,0.56156,-5.59005
177204.94807,11.0,2430.7778,0.56771,0.05907,0.57077,-5.93997
177205.18607,11.0,1923.1537,0.57734,0.06424,0.5809,-6.34947
177205.42407,11.0,1522.4358,0.5868,0.06897,0.59084,-6.7032
177205.66207,11.0,1203.8446,0.60028,0.07409,0.60483,-7.03654
177205.90107,11.0,952.86591,0.60937,0.07657,0.61416,-7.16171
177206.13907,11.0,754.27557,0.623,0.0826,0.62845,-7.55245
177206.37607,11.0,596.71857,0.63574,0.08592,0.64152,-7.69698
177206.61407,11.0,471.96338,0.64842,0.0915,0.65484,-8.03201
177206.85307,11.0,373.20856,0.66261,0.09443,0.6693,-8.11075
177207.09107,11.0,295.47278,0.67855,0.09827,0.68563,-8.24059
177207.33007,11.0,233.87738,0.69085,0.10372,0.69859,-8.53852
177207.56807,11.0,185.05922,0.70614,0.10742,0.71427,-8.64979
177207.80407,11.0,146.35823,0.72176,0.11202,0.7304,-8.82255
177208.04007,11.0,115.77804,0.73877,0.11713,0.74799,-9.00886
177208.27507,11.0,91.6721,0.75431,0.12385,0.76441,-9.32416
177208.52007,11.0,72.51701,0.7718,0.12929,0.78255,-9.50986
177208.74907,11.0,57.36816,0.7901,0.13664,0.80183,-9.81176
177208.98607,11.0,45.3629,0.8109,0.14487,0.82374,-10.12934
177209.21807,11.0,35.93134,0.8333,0.15437,0.84747,-10.49497
177209.46907,11.0,28.40909,0.86028,0.16404,0.87578,-10.79546
177209.68307,11.0,22.48202,0.88912,0.17167,0.90554,-10.92832
177209.94807,11.0,17.79613,0.92105,0.17528,0.93758,-10.77466
177210.20007,11.0,14.06813,0.95507,0.17709,0.97135,-10.50428
177210.41607,11.0,11.1448,0.98789,0.17232,1.00281,-9.89441
177210.68407,11.0,8.81772,1.02101,0.16614,1.03444,-9.24214
177210.86207,11.0,6.97545,1.04888,0.15205,1.05984,-8.24842
177211.08007,11.0,5.5173,1.07319,0.14111,1.08243,-7.49058
177211.34907,11.0,4.36941,1.09516,0.12301,1.10205,-6.40845
177211.68407,11.0,3.45686,1.11236,0.10952,1.11774,-5.62283
177212.10307,11.0,2.73547,1.12537,0.09765,1.1296,-4.95909
177212.62807,11.0,2.16054,1.13545,0.0851,1.13864,-4.28595
177213.28707,11.0,1.70952,1.14387,0.07511,1.14633,-3.75678
177214.11607,11.0,1.35352,1.15116,0.06826,1.15318,-3.39324
177215.15907,11.0,1.07079,1.15575,0.0621,1.15741,-3.07551
177216.47307,11.0,0.84734,1.16087,0.05737,1.16229,-2.82914
177218.12807,11.0,0.67072,1.16588,0.05595,1.16723,-2.74732
177220.21707,11.0,0.53067,1.17066,0.05667,1.17203,-2.77151
177222.85407,11.0,0.41976,1.17489,0.05928,1.17638,-2.88827
177226.18507,11.0,0.33183,1.17821,0.06315,1.1799,-3.0681
177230.39107,11.0,0.26261,1.18379,0.06779,1.18573,-3.27746
177235.69907,11.0,0.20791,1.19056,0.07509,1.19292,-3.60914
177242.40407,11.0,0.16452,1.19825,0.0865,1.20136,-4.12898
177250.88007,11.0,0.13007,1.20546,0.09987,1.20959,-4.73592
177261.57008,11.0,0.10309,1.21477,0.11365,1.22008,-5.34464
177275.08408,11.0,0.08153,1.22864,0.13009,1.2355,-6.04425
177292.18208,11.0,0.06443,1.24679,0.15289,1.25613,-6.9913
177313.76808,11.0,0.05102,1.26685,0.18222,1.27988,-8.18513
177341.01108,11.0,0.04042,1.28535,0.21257,1.30281,-9.39046
177375.50609,11.0,0.03192,1.30996,0.2393,1.33164,-10.35248
177419.05309,11.0,0.02528,1.34607,0.26789,1.37247,-11.25573
177474.1181,11.0,0.01999,1.39074,0.30704,1.42423,-12.44986
193033.79068,12.0,20004.453,0.49498,-0.01745,0.49529,2.01865
193033.93368,12.0,15829.126,0.50183,-0.00266,0.50183,0.30347
193034.07568,12.0,12516.703,0.50911,0.01168,0.50925,-1.31371
193034.21768,12.0,9909.4424,0.51608,0.02139,0.51652,-2.37359
193034.38168,12.0,7835.48,0.5221,0.02908,0.5229,-3.18846
193034.58268,12.0,6217.2461,0.53129,0.03779,0.53263,-4.06831
193034.82068,12.0,4905.291,0.53821,0.04291,0.53991,-4.5583
193035.05968,12.0,3881.2737,0.5477,0.04855,0.54985,-5.06584
193035.29768,12.0,3070.9827,0.55636,0.05407,0.55898,-5.55051
193035.53568,12.0,2430.7778,0.56536,0.05945,0.56848,-6.00256
193035.77368,12.0,1923.1537,0.57494,0.06452,0.57855,-6.40299
193036.01168,12.0,1522.4358,0.58524,0.06933,0.58933,-6.75561
193036.24968,12.0,1203.8446,0.59721,0.07304,0.60165,-6.97253
193036.48868,12.0,952.86591,0.60829,0.07764,0.61323,-7.27405
193036.72668,12.0,754.27557,0.61956,0.08148,0.62489,-7.4925
193036.96368,12.0,596.71857,0.63232,0.08633,0.63819,-7.77462
193037.20168,12.0,471.96338,0.64622,0.09182,0.65271,-8.08718
193037.44068,12.0,373.20856,0.66054,0.09524,0.66737,-8.20467
193037.67868,12.0,295.47278,0.67551,0.09981,0.68285,-8.40451
193037.91768,12.0,233.87738,0.68886,0.10377,0.69664,-8.56664
193038.15568,12.0,185.05922,0.7054,0.10772,0.71357,-8.68244
193038.39168,12.0,146.35823,0.7201,0.11364,0.72901,-8.96772
193038.62768,12.0,115.77804,0.7372,0.11738,0.74649,-9.04721
193038.86268,12.0,91.6721,0.75315,0.1225,0.76305,-9.2386
193039.10768,12.0,72.51701,0.77124,0.12991,0.7821,-9.56135
193039.33668,12.0,57.36816,0.78903,0.13771,0.80095,-9.90002
