Repository: SebaVillagra00/ICM2985-SOH-IPRE

## Data University of Cambridge (EIS Cambridge)
Data publicada en "Identifying degradation patterns of lithium ion batteries from impedance spectroscopy using machine learning" (Zhang, Tang, Zhang, Wang, Stimming & Lee, 2020) https://www.nature.com/articles/s41467-020-15235-7.

Carpeta contiene:
* Paper de Nature Comunications (IF: 16.6).
* Data frames para IOS.
* Data frames para Windows.

Cada Data frame está contenido en un archivo .txt con las siguientes columnas:
* time/s: tiempo en que se mide la muestra.
* cycle number: ciclo de carga de la batería.
* freq/Hz: frecuencia de la señal de input.
* Re(Z)/Ohm: Parte resistiva de la impedancia.
* Im(Z)/Ohm: Parte reactiva de la impedancia.

File: EIS Cambridge/EIS data/EIS_state_IX_25C06.csv (part 2 of 20)
time/s,cycle number,freq/Hz,Re(Z)/Ohm,-Im(Z)/Ohm,|Z|/Ohm,Phase(Z)/deg
180723.32241,12.0,146.35823,0.68878,0.21452,0.72141,-17.29938
180723.55941,12.0,115.77804,0.72232,0.2244,0.75637,-17.25849
180723.79341,12.0,91.6721,0.75609,0.23493,0.79175,-17.2609
180724.03841,12.0,72.51701,0.79352,0.24434,0.83028,-17.11456
180724.26741,12.0,57.36816,0.83319,0.25192,0.87044,-16.82333
180724.50441,12.0,45.3629,0.87329,0.25979,0.91112,-16.56677
180724.73641,12.0,35.93134,0.91205,0.26659,0.95021,-16.29338
180724.98641,12.0,28.40909,0.95354,0.27479,0.99234,-16.07608
180725.20141,12.0,22.48202,0.99483,0.28262,1.0342,-15.85947
180725.46641,12.0,17.79613,1.03839,0.29119,1.07844,-15.66464
180725.71841,12.0,14.06813,1.08674,0.29928,1.1272,-15.39693
180725.93441,12.0,11.1448,1.13839,0.30582,1.17875,-15.037
180726.20141,12.0,8.81772,1.19185,0.30896,1.23124,-14.53283
180726.38041,12.0,6.97545,1.24723,0.31037,1.28526,-13.97406
180726.59841,12.0,5.5173,1.30927,0.29899,1.34298,-12.86364
180726.86741,12.0,4.36941,1.35746,0.28565,1.38719,-11.88354
180727.20241,12.0,3.45686,1.41009,0.26033,1.43392,-10.46016
180727.62141,12.0,2.73547,1.45433,0.23867,1.47378,-9.31975
180728.14641,12.0,2.16054,1.48746,0.21133,1.50239,-8.08608
180728.80541,12.0,1.70952,1.51488,0.18429,1.52605,-6.93607
180729.63441,12.0,1.35352,1.53662,0.15971,1.5449,-5.93362
180730.67741,12.0,1.07079,1.55301,0.13981,1.55929,-5.14417
180731.99041,12.0,0.84734,1.56594,0.12246,1.57072,-4.47174
180733.64641,12.0,0.67072,1.57519,0.11032,1.57905,-4.00615
180735.73541,12.0,0.53067,1.58495,0.0999,1.58809,-3.60662
180738.37241,12.0,0.41976,1.59299,0.09479,1.59581,-3.40516
180741.70341,12.0,0.33183,1.59988,0.09329,1.60259,-3.33725
180745.90941,12.0,0.26261,1.60477,0.09409,1.60753,-3.35537
180751.21741,12.0,0.20791,1.61061,0.09673,1.61351,-3.43691
180757.92242,12.0,0.16452,1.61839,0.1022,1.62161,-3.6135
180766.39842,12.0,0.13007,1.62735,0.11202,1.63121,-3.93787
180777.08842,12.0,0.10309,1.63631,0.12597,1.64115,-4.40213
180790.60242,12.0,0.08153,1.64661,0.14235,1.65276,-4.94092
180807.70042,12.0,0.06443,1.66125,0.16356,1.66929,-5.62301
180829.28642,12.0,0.05102,1.68475,0.18928,1.69535,-6.4104
180856.52943,12.0,0.04042,1.71022,0.22748,1.72529,-7.57653
180891.02443,12.0,0.03192,1.73228,0.27258,1.75359,-8.94243
180934.57243,12.0,0.02528,1.75569,0.31284,1.78334,-10.10316
180989.63744,12.0,0.01999,1.79445,0.35117,1.82849,-11.0726
195449.88865,13.0,20004.453,0.31231,-0.01473,0.31266,2.7008
195450.03165,13.0,15829.126,0.31992,0.00509,0.31996,-0.9113
195450.17365,13.0,12516.703,0.32912,0.02171,0.32984,-3.77384
195450.31565,13.0,9909.4424,0.33758,0.03675,0.33958,-6.21281
195450.47965,13.0,7835.48,0.34812,0.04908,0.35156,-8.02547
195450.68065,13.0,6217.2461,0.35887,0.05972,0.3638,-9.44797
195450.91865,13.0,4905.291,0.37221,0.07182,0.37908,-10.92192
195451.15765,13.0,3881.2737,0.38323,0.07986,0.39146,-11.77127
195451.39565,13.0,3070.9827,0.39871,0.08983,0.4087,-12.69616
195451.63365,13.0,2430.7778,0.41255,0.09978,0.42444,-13.59653
195451.87165,13.0,1923.1537,0.43053,0.10809,0.44389,-14.09356
195452.10965,13.0,1522.4358,0.44581,0.11708,0.46093,-14.71485
195452.34765,13.0,1203.8446,0.46474,0.12637,0.48162,-15.21196
195452.58665,13.0,952.86591,0.48444,0.13514,0.50294,-15.58696
195452.82465,13.0,754.27557,0.50392,0.1446,0.52426,-16.01059
195453.06165,13.0,596.71857,0.5262,0.15312,0.54803,-16.22483
195453.29965,13.0,471.96338,0.54907,0.16125,0.57226,-16.36677
195453.53865,13.0,373.20856,0.57319,0.17112,0.59819,-16.62222
195453.77665,13.0,295.47278,0.59943,0.1829,0.62671,-16.96829
195454.01565,13.0,233.87738,0.62778,0.19347,0.65691,-17.1285
195454.25365,13.0,185.05922,0.65838,0.2035,0.68911,-17.17584
195454.48965,13.0,146.35823,0.68914,0.21437,0.72171,-17.27915
195454.72565,13.0,115.77804,0.72149,0.22536,0.75587,-17.34602
195454.96065,13.0,91.6721,0.75806,0.23465,0.79355,-17.19974
195455.20565,13.0,72.51701,0.79247,0.24303,0.8289,-17.04921
195455.43465,13.0,57.36816,0.8328,0.25359,0.87055,-16.93531
195455.67165,13.0,45.3629,0.87144,0.2593,0.9092,-16.57041
195455.90365,13.0,35.93134,0.91121,0.2662,0.9493,-16.28537
195456.15365,13.0,28.40909,0.95383,0.27454,0.99256,-16.05761
195456.36865,13.0,22.48202,0.99474,0.28261,1.03411,-15.86009
195456.63365,13.0,17.79613,1.03931,0.29134,1.07937,-15.65938
195456.88565,13.0,14.06813,1.08663,0.30115,1.12759,-15.49044
195457.10165,13.0,11.1448,1.13848,0.3073,1.17922,-15.10556
195457.36865,13.0,8.81772,1.19212,0.31054,1.2319,-14.60083
195457.54665,13.0,6.97545,1.24806,0.31302,1.28672,-14.07954
195457.76565,13.0,5.5173,1.30883,0.29956,1.34267,-12.89142
195458.03465,13.0,4.36941,1.35948,0.28881,1.38981,-11.99355
195458.36965,13.0,3.45686,1.41097,0.26317,1.4353,-10.56532
195458.78865,13.0,2.73547,1.45735,0.2401,1.47699,-9.35556
195459.31365,13.0,2.16054,1.49139,0.21435,1.50672,-8.17895
195459.97265,13.0,1.70952,1.51898,0.18655,1.53039,-7.00165
195460.80165,13.0,1.35352,1.54059,0.16227,1.54912,-6.01263
195461.84465,13.0,1.07079,1.55773,0.14148,1.56414,-5.1897
195463.15765,13.0,0.84734,1.57012,0.12451,1.57505,-4.53395
195464.81365,13.0,0.67072,1.5803,0.11179,1.58425,-4.0464
195466.90265,13.0,0.53067,1.58936,0.10078,1.59255,-3.62816
195469.53865,13.0,0.41976,1.59804,0.09537,1.60089,-3.41527
195472.87065,13.0,0.33183,1.60503,0.09347,1.60775,-3.33285
195477.07665,13.0,0.26261,1.61081,0.09488,1.6136,-3.37086
195482.38465,13.0,0.20791,1.61654,0.09767,1.61949,-3.45761
195489.08865,13.0,0.16452,1.62409,0.1029,1.62735,-3.62538
195497.56565,13.0,0.13007,1.633,0.11235,1.63686,-3.93573
195508.25565,13.0,0.10309,1.64248,0.12657,1.64735,-4.40646
195521.76966,13.0,0.08153,1.65282,0.14339,1.65903,-4.95832
195538.86766,13.0,0.06443,1.66736,0.1643,1.67543,-5.62774
195560.45366,13.0,0.05102,1.69028,0.18868,1.70078,-6.36931
195587.69666,13.0,0.04042,1.71749,0.22569,1.73226,-7.48628
195622.19167,13.0,0.03192,1.74165,0.27224,1.7628,-8.8841
195665.73967,13.0,0.02528,1.76522,0.31638,1.79335,-10.16111
195720.80468,13.0,0.01999,1.8003,0.35491,1.83495,-11.15231
210172.96588,14.0,20004.453,0.31393,-0.01425,0.31426,2.59814
210173.10888,14.0,15829.126,0.32131,0.00466,0.32134,-0.83131
210173.25088,14.0,12516.703,0.32978,0.02276,0.33057,-3.94788
210173.39288,14.0,9909.4424,0.33699,0.03496,0.3388,-5.92302
210173.55688,14.0,7835.48,0.34822,0.04806,0.35152,-7.85871
210173.75788,14.0,6217.2461,0.35931,0.06016,0.36431,-9.5052
210173.99588,14.0,4905.291,0.37261,0.07018,0.37916,-10.66616
210174.23388,14.0,3881.2737,0.38415,0.08061,0.39252,-11.85166
210174.47188,14.0,3070.9827,0.39717,0.09053,0.40736,-12.84032
210174.70988,14.0,2430.7778,0.41165,0.0998,0.42357,-13.62738
210174.94888,14.0,1923.1537,0.42754,0.1078,0.44092,-14.1514
210175.18588,14.0,1522.4358,0.44634,0.1175,0.46155,-14.74795
210175.42488,14.0,1203.8446,0.46424,0.12671,0.48123,-15.26649
210175.66288,14.0,952.86591,0.48315,0.13697,0.50219,-15.82737
210175.90088,14.0,754.27557,0.50403,0.14386,0.52415,-15.93014
210176.13888,14.0,596.71857,0.52682,0.15309,0.54862,-16.2032
210176.37588,14.0,471.96338,0.55033,0.16325,0.57404,-16.52272
210176.61488,14.0,373.20856,0.5743,0.17296,0.59978,-16.76087
210176.85288,14.0,295.47278,0.60117,0.18118,0.62788,-16.77171
210177.09188,14.0,233.87738,0.62788,0.19404,0.65718,-17.17351
210177.32988,14.0,185.05922,0.65755,0.2042,0.68852,-17.25214
210177.56588,14.0,146.35823,0.68903,0.21268,0.72111,-17.15328
210177.80288,14.0,115.77804,0.72166,0.22398,0.75562,-17.24276
210178.03688,14.0,91.6721,0.75748,0.23452,0.79295,-17.20307
210178.28188,14.0,72.51701,0.79309,0.24292,0.82946,-17.02985
210178.51188,14.0,57.36816,0.83218,0.25165,0.8694,-16.8255
210178.74788,14.0,45.3629,0.87165,0.26067,0.9098,-16.64959
210178.97988,14.0,35.93134,0.91198,0.26706,0.95028,-16.32213
210179.23088,14.0,28.40909,0.95243,0.27349,0.99092,-16.0213
210179.44488,14.0,22.48202,0.99413,0.28385,1.03386,-15.9353
210179.70988,14.0,17.79613,1.03918,0.29179,1.07937,-15.68421
210179.96188,14.0,14.06813,1.0854,0.30085,1.12632,-15.49219
210180.17788,14.0,11.1448,1.1367,0.30991,1.17819,-15.25053
210180.44588,14.0,8.81772,1.19235,0.31394,1.23299,-14.75104
210180.62388,14.0,6.97545,1.2492,0.30777,1.28655,-13.84036
210180.84188,14.0,5.5173,1.30459,0.30577,1.33994,-13.19087
210181.11088,14.0,4.36941,1.36037,0.28515,1.38993,-11.83858
210181.44588,14.0,3.45686,1.4153,0.26717,1.44029,-10.6903
210181.86488,14.0,2.73547,1.45512,0.24212,1.47512,-9.44689
210182.38988,14.0,2.16054,1.49228,0.21234,1.50731,-8.0984
210183.04888,14.0,1.70952,1.52153,0.18665,1.53294,-6.99359
210183.87788,14.0,1.35352,1.54307,0.16343,1.5517,-6.04565
210184.92088,14.0,1.07079,1.55868,0.14234,1.56516,-5.21792
210186.23488,14.0,0.84734,1.57157,0.12592,1.57661,-4.58108
210187.88988,14.0,0.67072,1.58228,0.11181,1.58622,-4.04202
210189.97888,14.0,0.53067,1.59083,0.10234,1.59412,-3.68068
210192.61589,14.0,0.41976,1.59829,0.09591,1.60116,-3.43399
210195.94689,14.0,0.33183,1.60444,0.09239,1.6071,-3.29567
210200.15289,14.0,0.26261,1.6126,0.09186,1.61521,-3.26026
210205.46089,14.0,0.20791,1.62132,0.09587,1.62415,-3.38419
210212.16589,14.0,0.16452,1.62893,0.10482,1.6323,-3.68179
210220.64189,14.0,0.13007,1.63539,0.11682,1.63956,-4.08572
210231.33189,14.0,0.10309,1.64227,0.12981,1.64739,-4.51941
210244.84589,14.0,0.08153,1.65264,0.14493,1.65899,-5.01178
210261.94389,14.0,0.06443,1.66791,0.16567,1.67612,-5.67244
210283.52989,14.0,0.05102,1.68567,0.19298,1.69668,-6.53098
210310.7729,14.0,0.04042,1.70503,0.22351,1.71962,-7.46821
210345.2679,14.0,0.03192,1.73354,0.25554,1.75227,-8.38558
210388.81591,14.0,0.02528,1.7762,0.29549,1.80061,-9.44541
210443.88091,14.0,0.01999,1.82654,0.35207,1.86016,-10.91013
224864.84991,15.0,20004.453,0.31289,-0.01442,0.31322,2.63819
224864.99291,15.0,15829.126,0.31928,0.00553,0.31933,-0.99315
224865.13491,15.0,12516.703,0.32813,0.02213,0.32888,-3.85864
224865.27691,15.0,9909.4424,0.33783,0.03589,0.33973,-6.06414
224865.44091,15.0,7835.48,0.34743,0.04936,0.35092,-8.08627
224865.64191,15.0,6217.2461,0.359,0.0601,0.36399,-9.50433
224865.87991,15.0,4905.291,0.37119,0.07003,0.37774,-10.68443
224866.11891,15.0,3881.2737,0.38416,0.08068,0.39254,-11.86103
224866.35691,15.0,3070.9827,0.39864,0.09128,0.40896,-12.89768
224866.59491,15.0,2430.7778,0.41292,0.09917,0.42466,-13.50406
224866.83291,15.0,1923.1537,0.43038,0.10776,0.44367,-14.05692
224867.07091,15.0,1522.4358,0.4468,0.117,0.46186,-14.67463
224867.30891,15.0,1203.8446,0.46489,0.12601,0.48167,-15.16534
224867.54691,15.0,952.86591,0.48274,0.13495,0.50125,-15.61856
224867.78591,15.0,754.27557,0.50375,0.14411,0.52396,-15.96476
224868.02291,15.0,596.71857,0.52661,0.15299,0.54838,-16.19984
224868.26091,15.0,471.96338,0.54965,0.16168,0.57293,-16.39148
224868.49991,15.0,373.20856,0.57332,0.17225,0.59864,-16.72284
224868.73691,15.0,295.47278,0.59957,0.18265,0.62678,-16.94248
224868.97691,15.0,233.87738,0.62693,0.19265,0.65587,-17.08195
224869.21491,15.0,185.05922,0.6568,0.20235,0.68726,-17.12309
224869.45091,15.0,146.35823,0.68664,0.21454,0.71937,-17.35155
224869.68691,15.0,115.77804,0.71995,0.22376,0.75392,-17.26508
224869.92191,15.0,91.6721,0.75483,0.23463,0.79046,-17.26752
224870.16691,15.0,72.51701,0.79333,0.24311,0.82974,-17.03706
224870.39591,15.0,57.36816,0.83132,0.25191,0.86865,-16.85807
224870.63291,15.0,45.3629,0.87085,0.25926,0.90862,-16.57886
224870.86491,15.0,35.93134,0.90929,0.2677,0.94788,-16.40491
224871.11491,15.0,28.40909,0.95004,0.27197,0.9882,-15.97512
224871.32991,15.0,22.48202,0.99051,0.28157,1.02975,-15.86876
224871.59491,15.0,17.79613,1.03531,0.29211,1.07573,-15.75623
224871.84691,15.0,14.06813,1.0826,0.29977,1.12334,-15.47718
224872.06291,15.0,11.1448,1.13344,0.30615,1.17406,-15.11527
224872.32991,15.0,8.81772,1.188,0.31324,1.2286,-14.77122
224872.50791,15.0,6.97545,1.25034,0.31066,1.28835,-13.95317
224872.72691,15.0,5.5173,1.30159,0.29903,1.3355,-12.93883
224872.99591,15.0,4.36941,1.36342,0.28881,1.39367,-11.96014
224873.33091,15.0,3.45686,1.40848,0.26725,1.43361,-10.74394
224873.74991,15.0,2.73547,1.45433,0.23905,1.47384,-9.33419
224874.27491,15.0,2.16054,1.49257,0.21399,1.50783,-8.15898
224874.93391,15.0,1.70952,1.51863,0.18827,1.53025,-7.06705
224875.76291,15.0,1.35352,1.53918,0.16366,1.54786,-6.06933
224876.80592,15.0,1.07079,1.55656,0.14223,1.56305,-5.22087
224878.11892,15.0,0.84734,1.56956,0.1257,1.57458,-4.5788
224879.77492,15.0,0.67072,1.57993,0.11173,1.58388,-4.04517
224881.86392,15.0,0.53067,1.5879,0.1023,1.5912,-3.68609
224884.50092,15.0,0.41976,1.59557,0.09514,1.59841,-3.41241
224887.83192,15.0,0.33183,1.60388,0.09193,1.60651,-3.28037
224892.03792,15.0,0.26261,1.61171,0.09335,1.61441,-3.31468
224897.34592,15.0,0.20791,1.61775,0.09835,1.62074,-3.47885
224904.04992,15.0,0.16452,1.62313,0.10566,1.62657,-3.7245
224912.52692,15.0,0.13007,1.63017,0.11432,1.63418,-4.0114
224923.21692,15.0,0.10309,1.64033,0.12607,1.64517,-4.39485
224936.73092,15.0,0.08153,1.65276,0.14403,1.65903,-4.98046
224953.82792,15.0,0.06443,1.66702,0.16742,1.67541,-5.73517
224975.41493,15.0,0.05102,1.68231,0.19142,1.69316,-6.49158
225002.65793,15.0,0.04042,1.70783,0.21893,1.7218,-7.30494
225037.15293,15.0,0.03192,1.74406,0.25897,1.76318,-8.4459
225080.70094,15.0,0.02528,1.77975,0.31212,1.80691,-9.94685
225135.76594,15.0,0.01999,1.81245,0.36675,1.84919,-11.43937
239533.12774,16.0,20004.453,0.31103,-0.01448,0.31137,2.66566
239533.26974,16.0,15829.126,0.32125,0.0039,0.32127,-0.695
239533.41274,16.0,12516.703,0.32868,0.0198,0.32927,-3.44731
239533.55474,16.0,9909.4424,0.33876,0.03541,0.34061,-5.96693
239533.71874,16.0,7835.48,0.34945,0.04812,0.35275,-7.84125
239533.91974,16.0,6217.2461,0.35926,0.06011,0.36426,-9.49912
239534.15774,16.0,4905.291,0.37084,0.07013,0.37741,-10.70847
239534.39574,16.0,3881.2737,0.3843,0.08043,0.39262,-11.82079
239534.63374,16.0,3070.9827,0.39731,0.08969,0.40731,-12.72099
239534.87174,16.0,2430.7778,0.41399,0.09901,0.42567,-13.45058
239535.11074,16.0,1923.1537,0.42813,0.10817,0.44158,-14.17917
239535.34874,16.0,1522.4358,0.44587,0.11801,0.46122,-14.82497
239535.58674,16.0,1203.8446,0.46323,0.12567,0.47998,-15.17785
239535.82474,16.0,952.86591,0.48325,0.13581,0.50197,-15.69725
239536.06374,16.0,754.27557,0.5028,0.1453,0.52337,-16.11848
239536.30074,16.0,596.71857,0.52602,0.1525,0.54768,-16.1677
239536.53874,16.0,471.96338,0.5475,0.16076,0.57062,-16.36347
239536.77774,16.0,373.20856,0.57345,0.17272,0.5989,-16.76202
239537.01474,16.0,295.47278,0.5995,0.18164,0.62642,-16.85603
239537.25474,16.0,233.87738,0.62512,0.19153,0.65381,-17.0345
239537.49274,16.0,185.05922,0.65325,0.20132,0.68357,-17.12852
239537.72874,16.0,146.35823,0.68567,0.21084,0.71735,-17.09281
239537.96474,16.0,115.77804,0.7203,0.22242,0.75386,-17.16001
239538.19974,16.0,91.6721,0.75288,0.23101,0.78752,-17.05778
239538.44474,16.0,72.51701,0.79105,0.24182,0.82718,-16.99824
239538.67374,16.0,57.36816,0.8286,0.25145,0.86591,-16.88092
239538.91074,16.0,45.3629,0.8661,0.25818,0.90376,-16.59886
239539.14274,16.0,35.93134,0.90545,0.26434,0.94325,-16.27479
239539.39274,16.0,28.40909,0.94729,0.27287,0.98581,-16.06891
239539.60774,16.0,22.48202,0.98798,0.27959,1.02678,-15.80095
239539.87274,16.0,17.79613,1.03174,0.29069,1.07191,-15.73481
239540.12474,16.0,14.06813,1.07694,0.29948,1.1178,-15.5405
239540.34074,16.0,11.1448,1.12731,0.30595,1.16809,-15.18399
239540.60774,16.0,8.81772,1.18426,0.31139,1.22451,-14.73179
239540.78574,16.0,6.97545,1.24266,0.30577,1.27973,-13.82353
239541.00374,16.0,5.5173,1.29612,0.30104,1.33062,-13.07575
239541.27374,16.0,4.36941,1.35605,0.28282,1.38523,-11.78099
239541.60874,16.0,3.45686,1.40514,0.26702,1.43028,-10.75967
239542.02674,16.0,2.73547,1.44543,0.24011,1.46523,-9.43149
239542.55274,16.0,2.16054,1.4836,0.21146,1.49859,-8.11177
239543.21174,16.0,1.70952,1.51178,0.18598,1.52318,-7.01319
239544.03974,16.0,1.35352,1.53177,0.16181,1.54029,-6.03021
239545.08274,16.0,1.07079,1.54804,0.14088,1.55443,-5.2001
239546.39674,16.0,0.84734,1.56157,0.12291,1.5664,-4.5006
239548.05274,16.0,0.67072,1.57247,0.11072,1.57637,-4.02763
239550.14074,16.0,0.53067,1.58092,0.10191,1.5842,-3.6884
239552.77774,16.0,0.41976,1.58726,0.09654,1.59019,-3.48069
239556.10974,16.0,0.33183,1.59346,0.0928,1.59616,-3.33312
239560.31474,16.0,0.26261,1.60022,0.09281,1.60291,-3.31945
239565.62374,16.0,0.20791,1.60759,0.09598,1.61045,-3.4166
239572.32774,16.0,0.16452,1.61453,0.10282,1.6178,-3.64404
239580.80375,16.0,0.13007,1.62224,0.11224,1.62612,-3.95793
239591.49475,16.0,0.10309,1.63288,0.12451,1.63762,-4.36048
239605.00875,16.0,0.08153,1.64784,0.1425,1.65399,-4.94263
239622.10575,16.0,0.06443,1.66474,0.16842,1.67324,-5.777
239643.69275,16.0,0.05102,1.67927,0.20106,1.69126,-6.82751
239670.93476,16.0,0.04042,1.69378,0.23289,1.70971,-7.82893
239705.43076,16.0,0.03192,1.7185,0.26334,1.73856,-8.71229
239748.97776,16.0,0.02528,1.75533,0.30165,1.78106,-9.75107
239804.04377,16.0,0.01999,1.79808,0.3501,1.83185,-11.01798
254206.02377,17.0,20004.453,0.31217,-0.01463,0.31251,2.68405
254206.16677,17.0,15829.126,0.32115,0.00572,0.3212,-1.01983
254206.30877,17.0,12516.703,0.32863,0.02192,0.32936,-3.8156
254206.45077,17.0,9909.4424,0.33792,0.03542,0.33977,-5.98379
254206.61477,17.0,7835.48,0.347,0.04907,0.35045,-8.04854
254206.81577,17.0,6217.2461,0.35853,0.06125,0.36373,-9.69402
254207.05377,17.0,4905.291,0.37103,0.0717,0.3779,-10.93674
254207.29277,17.0,3881.2737,0.38328,0.08046,0.39164,-11.855
254207.53077,17.0,3070.9827,0.3956,0.08929,0.40555,-12.71934
254207.76877,17.0,2430.7778,0.41259,0.09826,0.42413,-13.3958
254208.00677,17.0,1923.1537,0.42793,0.10669,0.44103,-13.99996
254208.24477,17.0,1522.4358,0.44538,0.11508,0.46001,-14.48741
254208.48277,17.0,1203.8446,0.46384,0.12493,0.48037,-15.0745
254208.72177,17.0,952.86591,0.48274,0.13487,0.50123,-15.60974
254208.95977,17.0,754.27557,0.50189,0.14326,0.52194,-15.93085
254209.19677,17.0,596.71857,0.52484,0.15332,0.54677,-16.28463
254209.43477,17.0,471.96338,0.54884,0.16196,0.57224,-16.44108
254209.67377,17.0,373.20856,0.57294,0.17063,0.5978,-16.58423
254209.91077,17.0,295.47278,0.59922,0.18109,0.62599,-16.81533
254210.15077,17.0,233.87738,0.6247,0.19119,0.6533,-17.01654
254210.38877,17.0,185.05922,0.65423,0.2023,0.68479,-17.1824
254210.62477,17.0,146.35823,0.685,0.21286,0.71731,-17.26225
254210.86077,17.0,115.77804,0.71865,0.22325,0.75253,-17.25757
254211.09577,17.0,91.6721,0.75286,0.23143,0.78763,-17.08719
254211.34077,17.0,72.51701,0.79019,0.24098,0.82612,-16.96006
254211.56977,17.0,57.36816,0.82833,0.2497,0.86515,-16.77536
254211.80677,17.0,45.3629,0.86592,0.25764,0.90344,-16.56942
254212.03877,17.0,35.93134,0.90641,0.2643,0.94416,-16.2562
254212.28877,17.0,28.40909,0.94594,0.27174,0.9842,-16.02799
254212.50377,17.0,22.48202,0.98825,0.2805,1.02729,-15.84578
254212.76877,17.0,17.79613,1.0306,0.29001,1.07063,-15.71676
254213.02077,17.0,14.06813,1.07778,0.29801,1.11822,-15.45607
254213.23677,17.0,11.1448,1.12881,0.30453,1.16916,-15.09769
254213.50377,17.0,8.81772,1.18181,0.30992,1.22177,-14.69451
254213.68277,17.0,6.97545,1.24451,0.30986,1.28251,-13.98151
254213.90077,17.0,5.5173,1.29587,0.29853,1.32982,-12.97287
254214.16977,17.0,4.36941,1.35622,0.28815,1.38649,-11.99485
254214.50477,17.0,3.45686,1.40201,0.26701,1.42721,-10.78287
254214.92377,17.0,2.73547,1.44899,0.23934,1.46863,-9.37941
254215.44877,17.0,2.16054,1.48598,0.21452,1.50138,-8.21446
254216.10777,17.0,1.70952,1.51331,0.18951,1.52513,-7.13782
254216.93677,17.0,1.35352,1.53436,0.16369,1.54306,-6.08938
254217.97977,17.0,1.07079,1.55195,0.14246,1.55847,-5.24483
254219.29277,17.0,0.84734,1.56445,0.12536,1.56947,-4.58138
254220.94877,17.0,0.67072,1.57476,0.11258,1.57878,-4.08916
254223.03777,17.0,0.53067,1.58298,0.10194,1.58626,-3.68469
254225.67377,17.0,0.41976,1.59125,0.09519,1.59409,-3.42357
254229.00577,17.0,0.33183,1.59895,0.09243,1.60162,-3.3085
254233.21177,17.0,0.26261,1.60621,0.09431,1.60898,-3.36028
254238.51977,17.0,0.20791,1.61149,0.09914,1.61454,-3.52059
254245.22377,17.0,0.16452,1.61761,0.10539,1.62104,-3.72781
254253.70077,17.0,0.13007,1.62551,0.11388,1.6295,-4.0074
254264.39077,17.0,0.10309,1.6359,0.12641,1.64077,-4.41879
254277.90478,17.0,0.08153,1.64787,0.14479,1.65421,-5.02148
254295.00278,17.0,0.06443,1.66104,0.16748,1.66946,-5.75756
254316.58878,17.0,0.05102,1.67796,0.1901,1.68869,-6.46357
254343.83078,17.0,0.04042,1.70578,0.22024,1.71994,-7.35705
254378.32679,17.0,0.03192,1.74085,0.26364,1.7607,-8.61171
254421.87479,17.0,0.02528,1.77255,0.31647,1.80058,-10.12279
254476.9398,17.0,0.01999,1.80269,0.36667,1.8396,-11.49729
268880.40281,18.0,20004.453,0.31449,-0.01629,0.31491,2.96598
268880.54581,18.0,15829.126,0.32221,0.00267,0.32222,-0.474
268880.68781,18.0,12516.703,0.33092,0.0205,0.33156,-3.54401
268880.82981,18.0,9909.4424,0.33936,0.03701,0.34137,-6.22342
268880.99381,18.0,7835.48,0.35047,0.04805,0.35375,-7.80587
268881.19481,18.0,6217.2461,0.36016,0.06076,0.36525,-9.57532
268881.43281,18.0,4905.291,0.37351,0.07014,0.38004,-10.6353
268881.67181,18.0,3881.2737,0.38507,0.08057,0.39341,-11.81815
268881.90981,18.0,3070.9827,0.40041,0.09007,0.41041,-12.67676
268882.14781,18.0,2430.7778,0.41411,0.09949,0.42589,-13.50964
268882.38581,18.0,1923.1537,0.43027,0.10767,0.44354,-14.0495
268882.62381,18.0,1522.4358,0.44858,0.11865,0.46401,-14.81567
268882.86181,18.0,1203.8446,0.46634,0.12588,0.48303,-15.10542
268883.10081,18.0,952.86591,0.48544,0.13495,0.50385,-15.53604
268883.33881,18.0,754.27557,0.50648,0.14332,0.52637,-15.80021
268883.57581,18.0,596.71857,0.52775,0.15317,0.54952,-16.18435
268883.81381,18.0,471.96338,0.5507,0.16158,0.57392,-16.35263
268884.05281,18.0,373.20856,0.57522,0.17265,0.60057,-16.70705
268884.29081,18.0,295.47278,0.60188,0.18148,0.62865,-16.7796
268884.52981,18.0,233.87738,0.63014,0.19062,0.65834,-16.83073
268884.76781,18.0,185.05922,0.65598,0.20229,0.68647,-17.13888
268885.00381,18.0,146.35823,0.68655,0.21228,0.71862,-17.18168
268885.23981,18.0,115.77804,0.72016,0.22388,0.75416,-17.26881
268885.47481,18.0,91.6721,0.75532,0.23262,0.79033,-17.1174
268885.71981,18.0,72.51701,0.79296,0.24171,0.82898,-16.95227
268885.94781,18.0,57.36816,0.83074,0.25051,0.86769,-16.78089
268886.18481,18.0,45.3629,0.86978,0.2574,0.90706,-16.48555
268886.41681,18.0,35.93134,0.90943,0.26503,0.94726,-16.24768
268886.66681,18.0,28.40909,0.94796,0.2731,0.98651,-16.07109
268886.88181,18.0,22.48202,0.99062,0.28211,1.03001,-15.89587
268887.14681,18.0,17.79613,1.03456,0.29177,1.07492,-15.74953
268887.39881,18.0,14.06813,1.08081,0.29748,1.121,-15.3891
268887.61481,18.0,11.1448,1.13215,0.30718,1.17308,-15.1803
268887.88181,18.0,8.81772,1.1854,0.31274,1.22596,-14.77914
268888.05981,18.0,6.97545,1.24946,0.3128,1.28802,-14.05509
268888.27881,18.0,5.5173,1.29993,0.30042,1.33419,-13.0128
268888.54781,18.0,4.36941,1.36087,0.29017,1.39146,-12.03659
268888.88281,18.0,3.45686,1.40721,0.26825,1.43255,-10.79271
268889.30181,18.0,2.73547,1.45371,0.24104,1.47356,-9.41458
268889.82681,18.0,2.16054,1.49121,0.21597,1.50677,-8.2406
268890.48581,18.0,1.70952,1.51898,0.18971,1.53079,-7.11913
268891.31481,18.0,1.35352,1.54032,0.16478,1.5491,-6.10598
268892.35681,18.0,1.07079,1.55769,0.1431,1.56425,-5.24882
268893.67081,18.0,0.84734,1.57092,0.12642,1.57599,-4.60086
268895.32681,18.0,0.67072,1.58133,0.11267,1.58534,-4.07534
268897.41582,18.0,0.53067,1.5895,0.10249,1.5928,-3.68928
268900.05182,18.0,0.41976,1.59707,0.09574,1.59994,-3.43047
268903.38382,18.0,0.33183,1.60556,0.09285,1.60824,-3.30964
268907.58982,18.0,0.26261,1.61312,0.09404,1.61586,-3.33627
268912.89782,18.0,0.20791,1.61912,0.09889,1.62214,-3.49507
268919.60182,18.0,0.16452,1.62458,0.1059,1.62803,-3.72969
268928.07882,18.0,0.13007,1.63254,0.11414,1.63652,-3.99932
268938.76882,18.0,0.10309,1.64291,0.12653,1.64778,-4.40405
268952.28282,18.0,0.08153,1.65522,0.14509,1.66157,-5.00963
268969.37982,18.0,0.06443,1.66921,0.16841,1.67769,-5.7611
268990.96682,18.0,0.05102,1.68484,0.19178,1.69572,-6.49391
269018.20983,18.0,0.04042,1.71188,0.22029,1.72599,-7.33259
269052.70483,18.0,0.03192,1.74717,0.262,1.76671,-8.52834
269096.25284,18.0,0.02528,1.78135,0.31482,1.80896,-10.02235
269151.31784,18.0,0.01999,1.81322,0.36731,1.85005,-11.45155
283512.62908,19.0,20004.453,0.31475,-0.01314,0.31502,2.38981
283512.77208,19.0,15829.126,0.32172,0.0049,0.32175,-0.87203
283512.91408,19.0,12516.703,0.32978,0.02053,0.33042,-3.56139
283513.05608,19.0,9909.4424,0.33922,0.03546,0.34107,-5.96765
283513.22008,19.0,7835.48,0.34958,0.04911,0.35301,-7.99603
283513.42108,19.0,6217.2461,0.36151,0.05947,0.36637,-9.34209
283513.65908,19.0,4905.291,0.37322,0.0708,0.37988,-10.74121
283513.89808,19.0,3881.2737,0.38507,0.07939,0.39317,-11.64883
283514.13608,19.0,3070.9827,0.3999,0.08976,0.40985,-12.65107
283514.37408,19.0,2430.7778,0.41465,0.09948,0.42642,-13.49083
283514.61208,19.0,1923.1537,0.42965,0.10735,0.44286,-14.02829
283514.85008,19.0,1522.4358,0.44651,0.11657,0.46147,-14.63144
283515.08808,19.0,1203.8446,0.4654,0.12508,0.48192,-15.04339
283515.32708,19.0,952.86591,0.48444,0.13432,0.50272,-15.49724
283515.56508,19.0,754.27557,0.50349,0.14314,0.52344,-15.86975
283515.80208,19.0,596.71857,0.52635,0.1527,0.54805,-16.17786
283516.04008,19.0,471.96338,0.55003,0.16145,0.57324,-16.35825
283516.27908,19.0,373.20856,0.57515,0.1711,0.60006,-16.56664
283516.51708,19.0,295.47278,0.60008,0.18177,0.62701,-16.85176
283516.75608,19.0,233.87738,0.62796,0.19081,0.65631,-16.90136
283516.99408,19.0,185.05922,0.65632,0.20198,0.68669,-17.10535
283517.23008,19.0,146.35823,0.68815,0.21399,0.72066,-17.27404
283517.46708,19.0,115.77804,0.71928,0.2226,0.75293,-17.19609
283517.70108,19.0,91.6721,0.75518,0.23207,0.79003,-17.08266
283517.94608,19.0,72.51701,0.79127,0.24293,0.82772,-17.06708
283518.17508,19.0,57.36816,0.82931,0.24912,0.86592,-16.71999
283518.41208,19.0,45.3629,0.86927,0.2586,0.90692,-16.56729
283518.64408,19.0,35.93134,0.90799,0.26386,0.94555,-16.20383
283518.89408,19.0,28.40909,0.94807,0.27213,0.98635,-16.01559
283519.10908,19.0,22.48202,0.9898,0.28215,1.02923,-15.91035
283519.37408,19.0,17.79613,1.03147,0.2903,1.07154,-15.71865
283519.62608,19.0,14.06813,1.07893,0.29994,1.11984,-15.53565
283519.84208,19.0,11.1448,1.13129,0.30749,1.17233,-15.20593
283520.10908,19.0,8.81772,1.18549,0.31139,1.22571,-14.71742
283520.28808,19.0,6.97545,1.24286,0.31529,1.28223,-14.23451
283520.50608,19.0,5.5173,1.30442,0.30151,1.33881,-13.01491
283520.77508,19.0,4.36941,1.35424,0.29155,1.38526,-12.14966
283521.11008,19.0,3.45686,1.40696,0.26501,1.4317,-10.66692
283521.52908,19.0,2.73547,1.45406,0.24395,1.47438,-9.52403
283522.05408,19.0,2.16054,1.48849,0.21673,1.50419,-8.2844
283522.71308,19.0,1.70952,1.51666,0.1889,1.52838,-7.0997
283523.54208,19.0,1.35352,1.53967,0.16465,1.54845,-6.10398
283524.58508,19.0,1.07079,1.55663,0.14409,1.56328,-5.2886
283525.89808,19.0,0.84734,1.56908,0.12599,1.57413,-4.5907
283527.55408,19.0,0.67072,1.57952,0.11262,1.58353,-4.07832
283529.64308,19.0,0.53067,1.58869,0.10213,1.59197,-3.67819
283532.27908,19.0,0.41976,1.59739,0.09609,1.60028,-3.44231
283535.61108,19.0,0.33183,1.60495,0.09471,1.60774,-3.37717
283539.81608,19.0,0.26261,1.61005,0.09562,1.61289,-3.39881
283545.12508,19.0,0.20791,1.61562,0.09866,1.61863,-3.49438
283551.82908,19.0,0.16452,1.62318,0.10364,1.62648,-3.65337
283560.30608,19.0,0.13007,1.63267,0.11341,1.63661,-3.97356
283570.99608,19.0,0.10309,1.64226,0.1276,1.64721,-4.44282
283584.51009,19.0,0.08153,1.65234,0.14479,1.65867,-5.0078
283601.60809,19.0,0.06443,1.66718,0.16635,1.67546,-5.69801
283623.19409,19.0,0.05102,1.68974,0.1908,1.70048,-6.44223
283650.43709,19.0,0.04042,1.71701,0.2278,1.73206,-7.55758
283684.9321,19.0,0.03192,1.74157,0.27417,1.76301,-8.94644
283728.4801,19.0,0.02528,1.76601,0.31744,1.79431,-10.19004
283783.54511,19.0,0.01999,1.80262,0.35643,1.83752,-11.18476
298139.27815,20.0,20004.453,0.31332,-0.01598,0.31373,2.91916
298139.42115,20.0,15829.126,0.32194,0.00419,0.32197,-0.7462
298139.56315,20.0,12516.703,0.33151,0.02228,0.33226,-3.84475
298139.70515,20.0,9909.4424,0.33886,0.03552,0.34071,-5.98469
298139.86915,20.0,7835.48,0.34977,0.04828,0.35309,-7.85947
298140.07015,20.0,6217.2461,0.36214,0.05954,0.367,-9.33673
298140.30815,20.0,4905.291,0.37331,0.06977,0.37977,-10.58607
298140.54715,20.0,3881.2737,0.38676,0.07933,0.39482,-11.59174
298140.78515,20.0,3070.9827,0.39976,0.08924,0.4096,-12.58362
298141.02315,20.0,2430.7778,0.41352,0.09745,0.42485,-13.26038
298141.26115,20.0,1923.1537,0.42858,0.10684,0.44169,-13.99836
298141.49915,20.0,1522.4358,0.44708,0.11588,0.46185,-14.53144
298141.73715,20.0,1203.8446,0.465,0.12624,0.48183,-15.18922
298141.97615,20.0,952.86591,0.48317,0.13411,0.50144,-15.51212
298142.21415,20.0,754.27557,0.50473,0.14413,0.5249,-15.9374
298142.45115,20.0,596.71857,0.5263,0.15273,0.54801,-16.182
298142.68915,20.0,471.96338,0.54814,0.16117,0.57134,-16.38515
298142.92815,20.0,373.20856,0.57402,0.17147,0.59909,-16.63174
298143.16515,20.0,295.47278,0.60055,0.1798,0.62689,-16.66741
298143.40515,20.0,233.87738,0.62691,0.19115,0.6554,-16.95731
298143.64315,20.0,185.05922,0.65503,0.20048,0.68502,-17.01766
298143.87915,20.0,146.35823,0.68602,0.21084,0.71769,-17.08405
298144.11515,20.0,115.77804,0.71924,0.22142,0.75255,-17.11119
298144.35015,20.0,91.6721,0.75289,0.23346,0.78825,-17.22764
298144.59515,20.0,72.51701,0.78977,0.2429,0.82628,-17.09598
298144.82415,20.0,57.36816,0.82714,0.24906,0.86382,-16.75765
298145.06115,20.0,45.3629,0.86662,0.25699,0.90392,-16.51724
298145.29315,20.0,35.93134,0.90601,0.26514,0.944,-16.31202
298145.54415,20.0,28.40909,0.94525,0.27067,0.98324,-15.97918
298145.75815,20.0,22.48202,0.98806,0.28041,1.02708,-15.84387
298146.02315,20.0,17.79613,1.03018,0.29054,1.07037,-15.75008
298146.27515,20.0,14.06813,1.07783,0.29939,1.11864,-15.52391
298146.49115,20.0,11.1448,1.12881,0.30637,1.16964,-15.18478
298146.75815,20.0,8.81772,1.18184,0.31143,1.22218,-14.7624
298146.93615,20.0,6.97545,1.24485,0.31544,1.2842,-14.21919
298147.15415,20.0,5.5173,1.29734,0.29949,1.33146,-12.99911
298147.42315,20.0,4.36941,1.35701,0.29143,1.38795,-12.12062
298147.75815,20.0,3.45686,1.40414,0.26848,1.42958,-10.82465
298148.17715,20.0,2.73547,1.45222,0.24287,1.47239,-9.49421
298148.70215,20.0,2.16054,1.48865,0.21757,1.50447,-8.31522
298149.36115,20.0,1.70952,1.51676,0.19069,1.5287,-7.16555
298150.19015,20.0,1.35352,1.53815,0.16563,1.54704,-6.14605
298151.23215,20.0,1.07079,1.556,0.14438,1.56269,-5.30135
298152.54615,20.0,0.84734,1.56913,0.12688,1.57426,-4.62282
298154.20215,20.0,0.67072,1.57925,0.1136,1.58333,-4.11441
298156.29115,20.0,0.53067,1.5877,0.10247,1.591,-3.69268
298158.92715,20.0,0.41976,1.59629,0.09613,1.59918,-3.44627
298162.25915,20.0,0.33183,1.60407,0.09386,1.60682,-3.34864
298166.46515,20.0,0.26261,1.61061,0.09534,1.61343,-3.38777
298171.77315,20.0,0.20791,1.61627,0.10009,1.61937,-3.5435
298178.47715,20.0,0.16452,1.6226,0.10518,1.62601,-3.70885
298186.95415,20.0,0.13007,1.63112,0.1138,1.63509,-3.99078
298197.64415,20.0,0.10309,1.64157,0.12738,1.6465,-4.43724
298211.15815,20.0,0.08153,1.65271,0.14584,1.65913,-5.04284
298228.25616,20.0,0.06443,1.66625,0.16855,1.67475,-5.77607
298249.84216,20.0,0.05102,1.68491,0.19077,1.69568,-6.45962
298277.08516,20.0,0.04042,1.71349,0.22217,1.72783,-7.38769
298311.58016,20.0,0.03192,1.74581,0.26811,1.76627,-8.73106
298355.12817,20.0,0.02528,1.77415,0.31926,1.80265,-10.2011
298410.19317,20.0,0.01999,1.80527,0.36517,1.84184,-11.43551
312766.51581,21.0,20004.453,0.31425,-0.01523,0.31462,2.77494
312766.65881,21.0,15829.126,0.32331,0.00474,0.32335,-0.84045
312766.80081,21.0,12516.703,0.33214,0.02032,0.33276,-3.50126
312766.94281,21.0,9909.4424,0.33897,0.0356,0.34083,-5.99612
312767.10681,21.0,7835.48,0.34933,0.04835,0.35266,-7.87961
312767.30781,21.0,6217.2461,0.36049,0.0599,0.36543,-9.43396
312767.54581,21.0,4905.291,0.37333,0.07034,0.3799,-10.67044
312767.78481,21.0,3881.2737,0.38553,0.07873,0.39349,-11.54132
312768.02281,21.0,3070.9827,0.39917,0.0885,0.40886,-12.50159
312768.26081,21.0,2430.7778,0.41415,0.09805,0.4256,-13.31978
312768.49881,21.0,1923.1537,0.42976,0.10638,0.44273,-13.90245
312768.73681,21.0,1522.4358,0.44752,0.11723,0.46262,-14.67867
312768.97481,21.0,1203.8446,0.4656,0.12508,0.48211,-15.03689
312769.21381,21.0,952.86591,0.48335,0.13287,0.50128,-15.37095
312769.45181,21.0,754.27557,0.50513,0.14243,0.52482,-15.74662
312769.68881,21.0,596.71857,0.52579,0.15214,0.54736,-16.13801
312769.92681,21.0,471.96338,0.54924,0.16188,0.5726,-16.42237
312770.16581,21.0,373.20856,0.57419,0.17116,0.59915,-16.59853
312770.40281,21.0,295.47278,0.59876,0.18085,0.62547,-16.80696
312770.64181,21.0,233.87738,0.62599,0.1917,0.65468,-17.02625
312770.87981,21.0,185.05922,0.65545,0.20127,0.68566,-17.0706
312771.11581,21.0,146.35823,0.68622,0.21095,0.71792,-17.08816
312771.35281,21.0,115.77804,0.71944,0.222,0.75291,-17.14909
312771.58681,21.0,91.6721,0.75528,0.23138,0.78992,-17.03248
312771.83181,21.0,72.51701,0.78927,0.24014,0.825,-16.92243
312772.06081,21.0,57.36816,0.82612,0.24913,0.86286,-16.78173
312772.29781,21.0,45.3629,0.86618,0.2575,0.90364,-16.55609
312772.52981,21.0,35.93134,0.90445,0.26464,0.94237,-16.30955
312772.78081,21.0,28.40909,0.94583,0.27171,0.98408,-16.02774
312772.99482,21.0,22.48202,0.98788,0.2799,1.02677,-15.81939
312773.25982,21.0,17.79613,1.0291,0.28963,1.06908,-15.71874
312773.51182,21.0,14.06813,1.07747,0.29798,1.11792,-15.45924
312773.72782,21.0,11.1448,1.12813,0.30687,1.16912,-15.21701
312773.99582,21.0,8.81772,1.18227,0.31193,1.22273,-14.78
312774.17382,21.0,6.97545,1.23954,0.31529,1.27901,-14.27106
312774.39182,21.0,5.5173,1.30114,0.30306,1.33597,-13.11138
312774.66082,21.0,4.36941,1.3519,0.29397,1.3835,-12.2681
312774.99582,21.0,3.45686,1.40562,0.26695,1.43075,-10.75348
312775.41482,21.0,2.73547,1.45221,0.24529,1.47278,-9.58741
312775.93982,21.0,2.16054,1.48773,0.21862,1.50371,-8.3596
312776.59882,21.0,1.70952,1.51554,0.19075,1.52749,-7.17379
312777.42782,21.0,1.35352,1.5387,0.16556,1.54758,-6.14138
312778.47082,21.0,1.07079,1.55654,0.14453,1.56324,-5.30493
312779.78482,21.0,0.84734,1.56942,0.12707,1.57455,-4.62879
312781.43982,21.0,0.67072,1.57959,0.11341,1.58365,-4.10656
312783.52882,21.0,0.53067,1.58848,0.10292,1.59181,-3.70714
312786.16582,21.0,0.41976,1.59711,0.09687,1.60004,-3.47077
312789.49682,21.0,0.33183,1.60435,0.09503,1.60716,-3.38984
312793.70282,21.0,0.26261,1.61015,0.09601,1.61301,-3.41221
312799.01082,21.0,0.20791,1.61574,0.09879,1.61876,-3.49884
312805.71482,21.0,0.16452,1.62256,0.10429,1.62591,-3.6778
312814.19182,21.0,0.13007,1.63189,0.11381,1.63586,-3.98926
312824.88182,21.0,0.10309,1.64172,0.12789,1.64669,-4.45425
312838.39582,21.0,0.08153,1.65218,0.14565,1.65858,-5.03783
312855.49382,21.0,0.06443,1.66605,0.16686,1.67439,-5.71942
312877.07983,21.0,0.05102,1.68768,0.19093,1.69845,-6.45451
312904.32283,21.0,0.04042,1.71609,0.22683,1.73101,-7.52971
312938.81783,21.0,0.03192,1.74217,0.27375,1.76354,-8.92986
312982.36584,21.0,0.02528,1.76655,0.31852,1.79503,-10.22086
313037.43084,21.0,0.01999,1.80235,0.35798,1.83756,-11.23391
327367.3183,22.0,20004.453,0.31452,-0.01509,0.31489,2.74757
327367.4613,22.0,15829.126,0.3216,0.00458,0.32163,-0.81622
327367.6033,22.0,12516.703,0.33037,0.02001,0.33097,-3.46688
327367.7453,22.0,9909.4424,0.33957,0.03498,0.34136,-5.88097
327367.9093,22.0,7835.48,0.35016,0.04818,0.35346,-7.83499
327368.1103,22.0,6217.2461,0.36021,0.05667,0.36464,-8.94133
327368.3483,22.0,4905.291,0.37236,0.06945,0.37878,-10.56517
327368.5873,22.0,3881.2737,0.38514,0.07959,0.39328,-11.67553
327368.8253,22.0,3070.9827,0.3982,0.08831,0.40787,-12.50398
327369.0633,22.0,2430.7778,0.41431,0.09848,0.42586,-13.37141
327369.3013,22.0,1923.1537,0.43057,0.10948,0.44427,-14.26575
327369.5393,22.0,1522.4358,0.44631,0.11672,0.46132,-14.65539
327369.7773,22.0,1203.8446,0.4645,0.12481,0.48098,-15.03944
327370.0163,22.0,952.86591,0.48505,0.13496,0.50347,-15.54886
327370.2543,22.0,754.27557,0.50282,0.14208,0.5225,-15.77816
327370.4913,22.0,596.71857,0.52517,0.1524,0.54683,-16.18203
327370.7293,22.0,471.96338,0.5486,0.16067,0.57164,-16.32416
327370.9683,22.0,373.20856,0.57333,0.17063,0.59819,-16.57345
327371.2053,22.0,295.47278,0.59912,0.1798,0.62552,-16.70483
327371.4453,22.0,233.87738,0.62575,0.19021,0.65402,-16.90789
327371.6833,22.0,185.05922,0.65458,0.20071,0.68466,-17.04706
327371.9193,22.0,146.35823,0.68448,0.21199,0.71655,-17.20817
327372.1553,22.0,115.77804,0.71732,0.22215,0.75094,-17.20746
327372.3893,22.0,91.6721,0.75217,0.23043,0.78668,-17.03236
327372.6353,22.0,72.51701,0.78792,0.24138,0.82406,-17.03228
327372.8643,22.0,57.36816,0.82873,0.24815,0.86509,-16.66972
327373.1013,22.0,45.3629,0.86572,0.25456,0.90237,-16.38544
327373.3333,22.0,35.93134,0.9035,0.26404,0.94129,-16.29047
327373.5833,22.0,28.40909,0.94276,0.27157,0.98109,-16.06927
327373.7983,22.0,22.48202,0.98416,0.28135,1.02359,-15.95428
327374.0633,22.0,17.79613,1.02887,0.29018,1.06901,-15.75073
327374.3153,22.0,14.06813,1.07501,0.29973,1.11602,-15.57954
327374.5313,22.0,11.1448,1.12317,0.3078,1.16459,-15.3256
327374.7983,22.0,8.81772,1.18003,0.31391,1.22107,-14.89658
327374.9763,22.0,6.97545,1.23921,0.30856,1.27705,-13.98211
327375.1953,22.0,5.5173,1.29195,0.30716,1.32796,-13.37358
327375.4643,22.0,4.36941,1.35417,0.28903,1.38467,-12.04841
327375.7993,22.0,3.45686,1.40446,0.2725,1.43065,-10.98036
327376.2183,22.0,2.73547,1.44684,0.24453,1.46735,-9.59303
327376.7433,22.0,2.16054,1.48713,0.21652,1.50281,-8.28401
327377.4023,22.0,1.70952,1.51699,0.19066,1.52892,-7.16343
327378.2303,22.0,1.35352,1.53872,0.16712,1.54777,-6.1984
327379.2733,22.0,1.07079,1.55498,0.1454,1.56177,-5.34182
327380.5873,22.0,0.84734,1.56818,0.12747,1.57335,-4.647
327382.2433,22.0,0.67072,1.57899,0.11381,1.58308,-4.1227
327384.3323,22.0,0.53067,1.58765,0.10375,1.59103,-3.73872
327386.9683,22.0,0.41976,1.59497,0.09703,1.59791,-3.48132
327390.3003,22.0,0.33183,1.60245,0.0928,1.60513,-3.31452
327394.50631,22.0,0.26261,1.61048,0.09366,1.61321,-3.32838
327399.81431,22.0,0.20791,1.6184,0.09847,1.62139,-3.48187
327406.51831,22.0,0.16452,1.625,0.10727,1.62854,-3.77671
327414.99531,22.0,0.13007,1.63118,0.1174,1.6354,-4.11675
327425.68531,22.0,0.10309,1.63942,0.12895,1.64448,-4.49724
327439.19931,22.0,0.08153,1.65212,0.14498,1.65847,-5.01523
327456.29631,22.0,0.06443,1.66764,0.16806,1.67608,-5.75476
327477.88331,22.0,0.05102,1.68349,0.19585,1.69485,-6.63568
327505.12532,22.0,0.04042,1.70397,0.22395,1.71862,-7.48725
327539.62132,22.0,0.03192,1.73722,0.25763,1.75622,-8.43553
327583.16932,22.0,0.02528,1.77981,0.30432,1.80564,-9.70275
327638.23433,22.0,0.01999,1.82253,0.36383,1.85849,-11.28943
341959.4622,23.0,20004.453,0.31403,-0.01599,0.31444,2.91439
341959.6052,23.0,15829.126,0.32072,0.00384,0.32074,-0.68663
341959.7472,23.0,12516.703,0.33144,0.02159,0.33214,-3.72751
341959.8892,23.0,9909.4424,0.33871,0.03501,0.34052,-5.90206
341960.0532,23.0,7835.48,0.35001,0.04776,0.35325,-7.76955
341960.2542,23.0,6217.2461,0.3599,0.05795,0.36454,-9.14641
341960.4922,23.0,4905.291,0.37185,0.06853,0.37812,-10.44154
341960.7312,23.0,3881.2737,0.38477,0.08034,0.39307,-11.79432
341960.9692,23.0,3070.9827,0.39896,0.08874,0.40871,-12.54038
341961.2072,23.0,2430.7778,0.41366,0.09737,0.42497,-13.24511
341961.4452,23.0,1923.1537,0.42862,0.10615,0.44157,-13.90929
341961.6832,23.0,1522.4358,0.44642,0.11532,0.46107,-14.48381
341961.9212,23.0,1203.8446,0.46325,0.12564,0.47999,-15.17436
341962.1602,23.0,952.86591,0.48185,0.13408,0.50016,-15.5503
341962.3982,23.0,754.27557,0.50338,0.14081,0.52271,-15.62722
341962.6352,23.0,596.71857,0.5245,0.15184,0.54603,-16.14541
341962.8732,23.0,471.96338,0.54954,0.16016,0.57241,-16.24802
341963.1122,23.0,373.20856,0.57384,0.16899,0.5982,-16.40925
341963.3492,23.0,295.47278,0.59727,0.17998,0.6238,-16.76932
341963.5892,23.0,233.87738,0.62463,0.18903,0.65261,-16.8375
341963.8272,23.0,185.05922,0.65392,0.19838,0.68335,-16.87669
341964.0632,23.0,146.35823,0.68517,0.21046,0.71677,-17.0754
341964.2992,23.0,115.77804,0.71617,0.22042,0.74932,-17.10679
341964.5342,23.0,91.6721,0.74964,0.23025,0.78421,-17.0741
341964.7792,23.0,72.51701,0.78638,0.2394,0.82201,-16.9321
341965.0082,23.0,57.36816,0.82443,0.24686,0.8606,-16.66913
341965.2452,23.0,45.3629,0.86345,0.25497,0.90031,-16.45141
341965.4772,23.0,35.93134,0.90223,0.26139,0.93933,-16.15713
341965.7272,23.0,28.40909,0.94168,0.26931,0.97944,-15.96016
