Repository: SebaVillagra00/ICM2985-SOH-IPRE

## Data University of Cambridge (EIS Cambridge)
Data publicada en "Identifying degradation patterns of lithium ion batteries from impedance spectroscopy using machine learning" (Zhang, Tang, Zhang, Wang, Stimming & Lee, 2020) https://www.nature.com/articles/s41467-020-15235-7.

Carpeta contiene:
* Paper de Nature Comunications (IF: 16.6).
* Data frames para IOS.
* Data frames para Windows.

Cada Data frame está contenido en un archivo .txt con las siguientes columnas:
* time/s: tiempo en que se mide la muestra.
* cycle number: ciclo de carga de la batería.
* freq/Hz: frecuencia de la señal de input.
* Re(Z)/Ohm: Parte resistiva de la impedancia.
* Im(Z)/Ohm: Parte reactiva de la impedancia.

File: EIS Cambridge/EIS data/EIS_state_IX_35C02.csv (part 2 of 29)
time/s,cycle number,freq/Hz,Re(Z)/Ohm,-Im(Z)/Ohm,|Z|/Ohm,Phase(Z)/deg
193039.57368,12.0,45.3629,0.80956,0.14611,0.82264,-10.23084
193039.80568,12.0,35.93134,0.83091,0.15487,0.84522,-10.55812
193040.05568,12.0,28.40909,0.85765,0.16473,0.87333,-10.8724
193040.27068,12.0,22.48202,0.88762,0.173,0.90432,-11.02905
193040.53568,12.0,17.79613,0.92007,0.17725,0.93699,-10.90407
193040.78768,12.0,14.06813,0.95427,0.17818,0.97076,-10.5763
193041.00368,12.0,11.1448,0.9902,0.17468,1.00549,-10.00463
193041.27068,12.0,8.81772,1.02194,0.16794,1.03564,-9.33256
193041.44968,12.0,6.97545,1.05402,0.15722,1.06569,-8.48401
193041.66768,12.0,5.5173,1.07803,0.14065,1.08716,-7.4336
193041.93668,12.0,4.36941,1.09862,0.12772,1.10601,-6.63113
193042.27168,12.0,3.45686,1.1154,0.11232,1.12104,-5.75024
193042.69068,12.0,2.73547,1.12976,0.09783,1.13399,-4.94931
193043.21568,12.0,2.16054,1.14073,0.08734,1.14407,-4.37852
193043.87468,12.0,1.70952,1.14912,0.07665,1.15167,-3.81638
193044.70368,12.0,1.35352,1.15573,0.06882,1.15778,-3.40755
193045.74668,12.0,1.07079,1.16154,0.06323,1.16326,-3.11586
193047.05968,12.0,0.84734,1.16612,0.05904,1.16762,-2.8986
193048.71568,12.0,0.67072,1.17076,0.05749,1.17217,-2.81115
193050.80468,12.0,0.53067,1.17495,0.05719,1.17634,-2.78679
193053.44168,12.0,0.41976,1.17947,0.05822,1.18091,-2.82565
193056.77268,12.0,0.33183,1.18546,0.06306,1.18713,-3.04494
193060.97868,12.0,0.26261,1.19037,0.0696,1.1924,-3.34617
193066.28668,12.0,0.20791,1.19539,0.07779,1.19792,-3.72332
193072.99068,12.0,0.16452,1.20138,0.0869,1.20451,-4.13709
193081.46768,12.0,0.13007,1.21134,0.09812,1.21531,-4.63077
193092.15768,12.0,0.10309,1.22239,0.11423,1.22771,-5.33869
193105.67169,12.0,0.08153,1.23428,0.13428,1.24156,-6.20893
193122.76969,12.0,0.06443,1.24799,0.15683,1.2578,-7.1627
193144.35569,12.0,0.05102,1.26707,0.1765,1.2793,-7.93
193171.59769,12.0,0.04042,1.29621,0.20551,1.3124,-9.00895
193206.0937,12.0,0.03192,1.32781,0.24449,1.35013,-10.43318
193249.6407,12.0,0.02528,1.35671,0.28556,1.38644,-11.88621
193304.70571,12.0,0.01999,1.38797,0.3217,1.42477,-13.0493
208827.86548,13.0,20004.453,0.49263,-0.01808,0.49296,2.10212
208828.00848,13.0,15829.126,0.49911,-0.00206,0.49911,0.23674
208828.15048,13.0,12516.703,0.50705,0.00965,0.50714,-1.09034
208828.29248,13.0,9909.4424,0.51374,0.02085,0.51416,-2.32445
208828.45648,13.0,7835.48,0.52077,0.02958,0.52161,-3.25129
208828.65748,13.0,6217.2461,0.52847,0.03646,0.52972,-3.94661
208828.89548,13.0,4905.291,0.53646,0.04263,0.53815,-4.54308
208829.13348,13.0,3881.2737,0.54626,0.04865,0.54842,-5.08985
208829.37248,13.0,3070.9827,0.5555,0.05558,0.55827,-5.71352
208829.61048,13.0,2430.7778,0.56468,0.06159,0.56803,-6.22486
208829.84848,13.0,1923.1537,0.57254,0.06392,0.57609,-6.37058
208830.08648,13.0,1522.4358,0.58409,0.06992,0.58826,-6.82623
208830.32448,13.0,1203.8446,0.59479,0.07194,0.59912,-6.89639
208830.56348,13.0,952.86591,0.60619,0.07915,0.61134,-7.43904
208830.80148,13.0,754.27557,0.61788,0.08228,0.62334,-7.58519
208831.03848,13.0,596.71857,0.63132,0.08804,0.63743,-7.93911
208831.27648,13.0,471.96338,0.64298,0.09092,0.64938,-8.04844
208831.51548,13.0,373.20856,0.6595,0.09433,0.66622,-8.14006
208831.75348,13.0,295.47278,0.67373,0.09804,0.68083,-8.27953
208831.99248,13.0,233.87738,0.68829,0.10399,0.6961,-8.59146
208832.23048,13.0,185.05922,0.70365,0.10921,0.71207,-8.82204
208832.46648,13.0,146.35823,0.71955,0.11094,0.72805,-8.76502
208832.70248,13.0,115.77804,0.73423,0.11711,0.74352,-9.06221
208832.93748,13.0,91.6721,0.75284,0.12357,0.76292,-9.32099
208833.18248,13.0,72.51701,0.76909,0.13005,0.78001,-9.59781
208833.41148,13.0,57.36816,0.78686,0.13744,0.79877,-9.9081
208833.64848,13.0,45.3629,0.80842,0.14613,0.82152,-10.24581
208833.88048,13.0,35.93134,0.8311,0.15465,0.84536,-10.54077
208834.13148,13.0,28.40909,0.85675,0.16499,0.87249,-10.90006
208834.34548,13.0,22.48202,0.88576,0.17336,0.90257,-11.07413
208834.61048,13.0,17.79613,0.91821,0.17865,0.93543,-11.01029
208834.86248,13.0,14.06813,0.95275,0.17875,0.96937,-10.62583
208835.07848,13.0,11.1448,0.98638,0.176,1.00196,-10.11707
208835.34648,13.0,8.81772,1.02142,0.16919,1.03534,-9.40519
208835.52448,13.0,6.97545,1.05244,0.1559,1.06393,-8.42618
208835.74248,13.0,5.5173,1.07617,0.14345,1.08569,-7.59249
208836.01148,13.0,4.36941,1.09858,0.12656,1.10585,-6.57188
208836.34648,13.0,3.45686,1.11544,0.11369,1.12122,-5.81959
208836.76548,13.0,2.73547,1.1289,0.10006,1.13333,-5.06525
208837.29048,13.0,2.16054,1.14007,0.08635,1.14333,-4.33139
208837.95048,13.0,1.70952,1.14987,0.07656,1.15241,-3.80931
208838.77848,13.0,1.35352,1.15556,0.06929,1.15764,-3.43155
208839.82148,13.0,1.07079,1.16121,0.06332,1.16294,-3.12127
208841.13548,13.0,0.84734,1.166,0.05961,1.16753,-2.92657
208842.79048,13.0,0.67072,1.17059,0.05785,1.17202,-2.82915
208844.87948,13.0,0.53067,1.17568,0.05792,1.1771,-2.82064
208847.51648,13.0,0.41976,1.17899,0.05947,1.18049,-2.88786
208850.84748,13.0,0.33183,1.18395,0.06285,1.18561,-3.03891
208855.05348,13.0,0.26261,1.19033,0.06782,1.19226,-3.26081
208860.36148,13.0,0.20791,1.19735,0.07681,1.19981,-3.67037
208867.06649,13.0,0.16452,1.20415,0.08913,1.20744,-4.23342
208875.54249,13.0,0.13007,1.21038,0.10216,1.21469,-4.82469
208886.23249,13.0,0.10309,1.21922,0.11587,1.22471,-5.42878
208899.74649,13.0,0.08153,1.23347,0.13218,1.24053,-6.11674
208916.84449,13.0,0.06443,1.25068,0.15462,1.2602,-7.04758
208938.43049,13.0,0.05102,1.2678,0.18164,1.28075,-8.15331
208965.6735,13.0,0.04042,1.28801,0.20804,1.3047,-9.17527
209000.1685,13.0,0.03192,1.31948,0.23606,1.34042,-10.14298
209043.7165,13.0,0.02528,1.36096,0.27356,1.38818,-11.36524
209098.78151,13.0,0.01999,1.40364,0.32223,1.44015,-12.92943
224593.04128,14.0,20004.453,0.49013,-0.01666,0.49042,1.94682
224593.18428,14.0,15829.126,0.49832,-0.00197,0.49833,0.22703
224593.32628,14.0,12516.703,0.50461,0.00917,0.50469,-1.04098
224593.46828,14.0,9909.4424,0.51275,0.01934,0.51311,-2.16056
224593.63228,14.0,7835.48,0.51874,0.02879,0.51954,-3.1764
224593.83328,14.0,6217.2461,0.52682,0.03647,0.52808,-3.96006
224594.07128,14.0,4905.291,0.53418,0.04234,0.53585,-4.532
224594.30928,14.0,3881.2737,0.54348,0.04967,0.54574,-5.22208
224594.54728,14.0,3070.9827,0.55281,0.05385,0.55543,-5.56348
224594.78628,14.0,2430.7778,0.56165,0.06065,0.56491,-6.16313
224595.02428,14.0,1923.1537,0.5715,0.06381,0.57505,-6.37069
224595.26228,14.0,1522.4358,0.58282,0.06849,0.58683,-6.70197
224595.50028,14.0,1203.8446,0.59294,0.07272,0.59738,-6.99214
224595.73928,14.0,952.86591,0.6041,0.07813,0.60913,-7.36907
224595.97728,14.0,754.27557,0.61716,0.08203,0.62259,-7.57068
224596.21428,14.0,596.71857,0.62886,0.08641,0.63477,-7.82339
224596.45228,14.0,471.96338,0.6426,0.0908,0.64898,-8.04239
224596.69128,14.0,373.20856,0.65723,0.09572,0.66416,-8.2866
224596.92828,14.0,295.47278,0.67045,0.10066,0.67796,-8.53861
224597.16828,14.0,233.87738,0.68536,0.10341,0.69312,-8.58003
224597.40628,14.0,185.05922,0.70071,0.10753,0.70891,-8.72423
224597.64228,14.0,146.35823,0.71745,0.11222,0.72617,-8.88953
224597.87828,14.0,115.77804,0.73078,0.11636,0.73999,-9.04685
224598.11328,14.0,91.6721,0.74923,0.12207,0.75911,-9.25377
224598.35828,14.0,72.51701,0.76492,0.12827,0.7756,-9.51974
224598.58728,14.0,57.36816,0.78298,0.13711,0.79489,-9.93288
224598.82428,14.0,45.3629,0.804,0.14493,0.81695,-10.21867
224599.05628,14.0,35.93134,0.82632,0.15632,0.84098,-10.71254
224599.30628,14.0,28.40909,0.85267,0.1634,0.86818,-10.84844
224599.52128,14.0,22.48202,0.88364,0.17096,0.90002,-10.94988
224599.78628,14.0,17.79613,0.91528,0.17704,0.93224,-10.94758
224600.03828,14.0,14.06813,0.94893,0.17936,0.96574,-10.70338
224600.25428,14.0,11.1448,0.98245,0.17509,0.99793,-10.10475
224600.52128,14.0,8.81772,1.01528,0.16616,1.02879,-9.29439
224600.70028,14.0,6.97545,1.04558,0.15622,1.05718,-8.49754
224600.91828,14.0,5.5173,1.07163,0.14148,1.08093,-7.52091
224601.18728,14.0,4.36941,1.09149,0.12631,1.09878,-6.60111
224601.52228,14.0,3.45686,1.10913,0.11062,1.11463,-5.69556
224601.94128,14.0,2.73547,1.12378,0.09832,1.12807,-4.99999
224602.46628,14.0,2.16054,1.13377,0.08574,1.13701,-4.32471
224603.12528,14.0,1.70952,1.14196,0.07658,1.14453,-3.83627
224603.95428,14.0,1.35352,1.14933,0.0684,1.15136,-3.4056
224604.99728,14.0,1.07079,1.15453,0.06277,1.15624,-3.112
224606.31028,14.0,0.84734,1.15929,0.05897,1.16079,-2.91217
224607.96628,14.0,0.67072,1.16368,0.05711,1.16508,-2.80953
224610.05528,14.0,0.53067,1.16825,0.05692,1.16964,-2.78946
224612.69228,14.0,0.41976,1.17343,0.05885,1.17491,-2.87097
224616.02328,14.0,0.33183,1.17814,0.06378,1.17987,-3.09893
224620.22928,14.0,0.26261,1.18235,0.07044,1.18444,-3.40942
224625.53728,14.0,0.20791,1.18779,0.07725,1.1903,-3.72111
224632.24128,14.0,0.16452,1.19575,0.08655,1.19888,-4.1397
224640.71828,14.0,0.13007,1.20522,0.09925,1.2093,-4.70754
224651.40829,14.0,0.10309,1.21481,0.11575,1.22032,-5.44267
224664.92229,14.0,0.08153,1.22514,0.13423,1.23247,-6.25266
224682.02029,14.0,0.06443,1.24093,0.1549,1.25056,-7.11526
224703.60629,14.0,0.05102,1.26417,0.17813,1.27666,-8.02053
224730.84829,14.0,0.04042,1.29166,0.21145,1.30886,-9.29723
224765.3443,14.0,0.03192,1.31674,0.25017,1.3403,-10.75739
224808.8913,14.0,0.02528,1.34326,0.28575,1.37331,-12.00952
224863.95631,14.0,0.01999,1.37958,0.31567,1.41523,-12.88843
240355.16768,15.0,20004.453,0.49168,-0.0177,0.492,2.06164
240355.31068,15.0,15829.126,0.4978,-0.00207,0.49781,0.23832
240355.45268,15.0,12516.703,0.50511,0.01049,0.50522,-1.19015
240355.59468,15.0,9909.4424,0.513,0.02041,0.5134,-2.27807
240355.75868,15.0,7835.48,0.51938,0.02824,0.52015,-3.11275
240355.95968,15.0,6217.2461,0.52743,0.03606,0.52866,-3.91139
240356.19768,15.0,4905.291,0.53461,0.04311,0.53635,-4.61056
240356.43668,15.0,3881.2737,0.54408,0.04809,0.5462,-5.05083
240356.67468,15.0,3070.9827,0.55334,0.05328,0.5559,-5.50004
240356.91268,15.0,2430.7778,0.56197,0.05908,0.56506,-6.00153
240357.15068,15.0,1923.1537,0.57142,0.06445,0.57504,-6.43524
240357.38868,15.0,1522.4358,0.58237,0.06938,0.58649,-6.79384
240357.62668,15.0,1203.8446,0.59388,0.07358,0.59843,-7.06306
240357.86568,15.0,952.86591,0.60383,0.07878,0.60895,-7.43327
240358.10368,15.0,754.27557,0.61755,0.08333,0.62314,-7.68454
240358.34068,15.0,596.71857,0.6293,0.08621,0.63518,-7.80087
240358.57868,15.0,471.96338,0.64426,0.09064,0.65061,-8.00844
240358.81768,15.0,373.20856,0.65609,0.09479,0.66291,-8.22071
240359.05568,15.0,295.47278,0.67056,0.09765,0.67763,-8.28532
240359.29468,15.0,233.87738,0.68577,0.10288,0.69344,-8.53222
240359.53268,15.0,185.05922,0.70084,0.10627,0.70885,-8.6224
240359.76868,15.0,146.35823,0.7177,0.11162,0.72633,-8.83997
240360.00468,15.0,115.77804,0.73285,0.1158,0.74194,-8.97957
240360.23968,15.0,91.6721,0.74809,0.12218,0.75801,-9.27609
240360.48468,15.0,72.51701,0.76513,0.12927,0.77597,-9.58951
240360.71368,15.0,57.36816,0.78415,0.13729,0.79607,-9.9308
240360.95068,15.0,45.3629,0.80552,0.14522,0.8185,-10.21936
240361.18268,15.0,35.93134,0.82673,0.15438,0.84102,-10.57714
240361.43268,15.0,28.40909,0.85298,0.16408,0.86862,-10.88859
240361.64768,15.0,22.48202,0.88339,0.1723,0.90004,-11.03677
240361.91268,15.0,17.79613,0.91444,0.17703,0.93141,-10.95659
240362.16468,15.0,14.06813,0.94853,0.17783,0.96506,-10.61842
240362.38068,15.0,11.1448,0.98374,0.17482,0.99915,-10.07655
240362.64768,15.0,8.81772,1.0162,0.16716,1.02986,-9.3411
240362.82568,15.0,6.97545,1.04562,0.15693,1.05733,-8.5357
240363.04468,15.0,5.5173,1.07158,0.1401,1.0807,-7.44867
240363.31368,15.0,4.36941,1.0919,0.12689,1.09925,-6.62877
240363.64868,15.0,3.45686,1.10925,0.1118,1.11487,-5.75541
240364.06768,15.0,2.73547,1.12492,0.09862,1.12923,-5.01012
240364.59268,15.0,2.16054,1.13476,0.08728,1.13812,-4.39844
240365.25168,15.0,1.70952,1.14333,0.07651,1.14588,-3.82835
240366.08068,15.0,1.35352,1.14959,0.06847,1.15163,-3.40841
240367.12268,15.0,1.07079,1.15527,0.0632,1.157,-3.13123
240368.43668,15.0,0.84734,1.16051,0.0593,1.16202,-2.92504
240370.09268,15.0,0.67072,1.16462,0.05761,1.16605,-2.83208
240372.18168,15.0,0.53067,1.16882,0.05657,1.17019,-2.77112
240374.81868,15.0,0.41976,1.17399,0.05888,1.17547,-2.87128
240378.14968,15.0,0.33183,1.17959,0.06364,1.18131,-3.08813
240382.35568,15.0,0.26261,1.18417,0.07071,1.18628,-3.41722
240387.66368,15.0,0.20791,1.18868,0.07826,1.19125,-3.76695
240394.36768,15.0,0.16452,1.19602,0.08652,1.19914,-4.13778
240402.84468,15.0,0.13007,1.20584,0.09898,1.2099,-4.69274
240413.53468,15.0,0.10309,1.21683,0.11576,1.22233,-5.43425
240427.04869,15.0,0.08153,1.22721,0.13491,1.2346,-6.27345
240444.14569,15.0,0.06443,1.24224,0.15602,1.252,-7.15851
240465.73269,15.0,0.05102,1.26372,0.1775,1.27613,-7.9954
240492.97469,15.0,0.04042,1.29267,0.20926,1.3095,-9.19518
240527.4707,15.0,0.03192,1.32133,0.24867,1.34453,-10.65807
240571.0177,15.0,0.02528,1.3477,0.28723,1.37797,-12.0311
240626.08271,15.0,0.01999,1.38185,0.31939,1.41828,-13.0143
256110.36387,16.0,20004.453,0.4895,-0.01684,0.48979,1.97057
256110.50687,16.0,15829.126,0.4952,-0.00294,0.49521,0.34039
256110.64887,16.0,12516.703,0.5046,0.01064,0.50471,-1.20773
256110.79087,16.0,9909.4424,0.51111,0.02003,0.51151,-2.24391
256110.95487,16.0,7835.48,0.51806,0.02883,0.51886,-3.18472
256111.15587,16.0,6217.2461,0.52581,0.03669,0.52709,-3.99113
256111.39387,16.0,4905.291,0.53536,0.04367,0.53714,-4.66357
256111.63187,16.0,3881.2737,0.54308,0.04735,0.54514,-4.98341
256111.87087,16.0,3070.9827,0.55138,0.0528,0.55391,-5.47031
256112.10887,16.0,2430.7778,0.56044,0.05946,0.56358,-6.05578
256112.34687,16.0,1923.1537,0.57194,0.06387,0.57549,-6.37186
256112.58488,16.0,1522.4358,0.58027,0.06859,0.58431,-6.74146
256112.82288,16.0,1203.8446,0.59297,0.07432,0.5976,-7.14374
256113.06188,16.0,952.86591,0.60477,0.07747,0.60972,-7.29961
256113.29988,16.0,754.27557,0.61622,0.08247,0.62172,-7.62262
256113.53688,16.0,596.71857,0.62865,0.08563,0.63445,-7.75628
256113.77488,16.0,471.96338,0.64135,0.09086,0.64776,-8.06372
256114.01388,16.0,373.20856,0.65528,0.09552,0.66221,-8.29315
256114.25088,16.0,295.47278,0.67022,0.09896,0.67749,-8.39919
256114.49088,16.0,233.87738,0.68353,0.10239,0.69115,-8.51963
256114.72888,16.0,185.05922,0.69843,0.10736,0.70664,-8.73892
256114.96488,16.0,146.35823,0.71588,0.11149,0.72451,-8.85207
256115.20088,16.0,115.77804,0.73001,0.11579,0.73913,-9.01317
256115.43588,16.0,91.6721,0.74687,0.12134,0.75667,-9.22799
256115.68088,16.0,72.51701,0.76345,0.12919,0.7743,-9.60435
256115.90988,16.0,57.36816,0.78297,0.13715,0.79489,-9.93574
256116.14688,16.0,45.3629,0.80237,0.14367,0.81513,-10.15188
256116.37888,16.0,35.93134,0.82585,0.15464,0.8402,-10.60575
256116.62888,16.0,28.40909,0.85268,0.16248,0.86802,-10.78869
256116.84388,16.0,22.48202,0.88204,0.17311,0.89887,-11.10365
256117.10888,16.0,17.79613,0.91409,0.17696,0.93106,-10.95627
256117.36088,16.0,14.06813,0.94641,0.1788,0.96315,-10.69869
256117.57688,16.0,11.1448,0.98082,0.17697,0.99666,-10.22769
256117.84388,16.0,8.81772,1.01468,0.1688,1.02862,-9.44516
256118.02288,16.0,6.97545,1.04411,0.15373,1.05537,-8.37593
256118.24088,16.0,5.5173,1.06919,0.14422,1.07887,-7.68207
256118.50988,16.0,4.36941,1.09086,0.12621,1.09814,-6.59945
256118.84488,16.0,3.45686,1.1092,0.11381,1.11502,-5.85815
256119.26388,16.0,2.73547,1.12278,0.09852,1.12709,-5.01456
256119.78888,16.0,2.16054,1.13447,0.08566,1.1377,-4.31791
256120.44788,16.0,1.70952,1.14311,0.07665,1.14567,-3.83605
256121.27688,16.0,1.35352,1.15013,0.06951,1.15223,-3.45874
256122.31988,16.0,1.07079,1.15497,0.06374,1.15672,-3.15894
256123.63288,16.0,0.84734,1.15919,0.05943,1.16071,-2.93474
256125.28888,16.0,0.67072,1.16418,0.05766,1.1656,-2.83553
256127.37788,16.0,0.53067,1.16896,0.05758,1.17037,-2.82014
256130.01488,16.0,0.41976,1.17283,0.05961,1.17435,-2.90966
256133.34588,16.0,0.33183,1.17761,0.06309,1.1793,-3.06676
256137.55188,16.0,0.26261,1.18392,0.06815,1.18588,-3.29443
256142.85988,16.0,0.20791,1.19131,0.07669,1.19377,-3.68343
256149.56388,16.0,0.16452,1.19823,0.08915,1.20154,-4.25488
256158.04088,16.0,0.13007,1.20484,0.10255,1.2092,-4.86519
256168.73088,16.0,0.10309,1.21371,0.11698,1.21933,-5.50525
256182.24488,16.0,0.08153,1.22715,0.13255,1.23429,-6.16507
256199.34288,16.0,0.06443,1.24436,0.15502,1.25398,-7.10134
256220.92889,16.0,0.05102,1.26273,0.18254,1.27585,-8.22574
256248.17089,16.0,0.04042,1.28212,0.20943,1.29912,-9.27733
256282.66689,16.0,0.03192,1.31283,0.2371,1.33407,-10.2373
256326.2139,16.0,0.02528,1.3543,0.27294,1.38153,-11.39457
256381.2789,16.0,0.01999,1.39917,0.3208,1.43547,-12.91348
271843.79711,17.0,20004.453,0.48713,-0.01672,0.48742,1.96547
271843.93911,17.0,15829.126,0.49439,-0.00222,0.4944,0.25686
271844.08111,17.0,12516.703,0.50191,0.01145,0.50204,-1.3067
271844.22311,17.0,9909.4424,0.50815,0.02075,0.50857,-2.33828
271844.38711,17.0,7835.48,0.51664,0.02885,0.51744,-3.19612
271844.58811,17.0,6217.2461,0.52497,0.03577,0.52618,-3.89761
271844.82611,17.0,4905.291,0.53291,0.04357,0.53469,-4.67351
271845.06511,17.0,3881.2737,0.54156,0.04861,0.54373,-5.12955
271845.30311,17.0,3070.9827,0.55026,0.05424,0.55292,-5.62918
271845.54111,17.0,2430.7778,0.55962,0.06009,0.56284,-6.12858
271845.77911,17.0,1923.1537,0.56994,0.06478,0.57361,-6.48453
271846.01711,17.0,1522.4358,0.57908,0.06754,0.583,-6.65268
271846.25511,17.0,1203.8446,0.59016,0.07315,0.59468,-7.0654
271846.49411,17.0,952.86591,0.60201,0.07828,0.60708,-7.40827
271846.73211,17.0,754.27557,0.61582,0.08264,0.62134,-7.64278
271846.96911,17.0,596.71857,0.62792,0.08685,0.6339,-7.87504
271847.20711,17.0,471.96338,0.64062,0.0915,0.64712,-8.12875
271847.44611,17.0,373.20856,0.6541,0.09537,0.66102,-8.29536
271847.68411,17.0,295.47278,0.6683,0.09902,0.6756,-8.42813
271847.92311,17.0,233.87738,0.68408,0.1037,0.6919,-8.61961
271848.16111,17.0,185.05922,0.70058,0.10701,0.70871,-8.68439
271848.39711,17.0,146.35823,0.71513,0.11123,0.72373,-8.84108
271848.63311,17.0,115.77804,0.73143,0.11798,0.74088,-9.16278
271848.86811,17.0,91.6721,0.74759,0.12198,0.75748,-9.26682
271849.11311,17.0,72.51701,0.76338,0.12975,0.77433,-9.64604
271849.34211,17.0,57.36816,0.78336,0.13676,0.79521,-9.90314
271849.57911,17.0,45.3629,0.80326,0.14591,0.81641,-10.29557
271849.81111,17.0,35.93134,0.82555,0.15571,0.84011,-10.68155
271850.06211,17.0,28.40909,0.85067,0.16581,0.86668,-11.02956
271850.27611,17.0,22.48202,0.88084,0.17241,0.89756,-11.07469
271850.54111,17.0,17.79613,0.91429,0.18027,0.9319,-11.15373
271850.79311,17.0,14.06813,0.94719,0.18015,0.96417,-10.76878
271851.00911,17.0,11.1448,0.98272,0.17787,0.99868,-10.25939
271851.27711,17.0,8.81772,1.01623,0.17,1.03035,-9.49658
271851.45511,17.0,6.97545,1.04824,0.15903,1.06024,-8.62669
271851.67311,17.0,5.5173,1.07053,0.14257,1.07998,-7.58591
271851.94211,17.0,4.36941,1.09527,0.12861,1.1028,-6.6973
271852.27711,17.0,3.45686,1.11188,0.11521,1.11783,-5.91584
271852.69611,17.0,2.73547,1.12599,0.09967,1.13039,-5.05839
271853.22111,17.0,2.16054,1.13815,0.08801,1.14154,-4.42153
271853.88011,17.0,1.70952,1.14623,0.07818,1.1489,-3.90176
271854.70912,17.0,1.35352,1.15308,0.07046,1.15523,-3.49686
271855.75212,17.0,1.07079,1.15792,0.06403,1.15969,-3.16485
271857.06512,17.0,0.84734,1.16362,0.05938,1.16513,-2.92151
271858.72112,17.0,0.67072,1.16829,0.05812,1.16973,-2.84807
271860.81012,17.0,0.53067,1.17244,0.0578,1.17387,-2.82245
271863.44712,17.0,0.41976,1.17672,0.0597,1.17824,-2.90412
271866.77812,17.0,0.33183,1.18187,0.06244,1.18352,-3.0241
271870.98412,17.0,0.26261,1.18845,0.06918,1.19046,-3.3314
271876.29212,17.0,0.20791,1.19422,0.07888,1.19682,-3.77884
271882.99612,17.0,0.16452,1.19971,0.0898,1.20306,-4.28056
271891.47312,17.0,0.13007,1.2071,0.10116,1.21133,-4.7904
271902.16312,17.0,0.10309,1.21787,0.11529,1.22332,-5.40792
271915.67712,17.0,0.08153,1.23232,0.13381,1.23956,-6.19704
271932.77512,17.0,0.06443,1.24829,0.15811,1.25826,-7.21864
271954.36113,17.0,0.05102,1.26354,0.18209,1.27659,-8.20072
271981.60313,17.0,0.04042,1.28869,0.20618,1.30507,-9.08973
272016.09913,17.0,0.03192,1.32372,0.23956,1.34522,-10.25809
272059.64614,17.0,0.02528,1.362,0.28316,1.39112,-11.74448
272114.71114,17.0,0.01999,1.39642,0.33082,1.43507,-13.32788
287540.40539,18.0,20004.453,0.48476,-0.01709,0.48507,2.0192
287540.54839,18.0,15829.126,0.492,-0.00247,0.49201,0.2874
287540.69039,18.0,12516.703,0.50012,0.00953,0.50021,-1.09193
287540.83239,18.0,9909.4424,0.50478,0.02024,0.50519,-2.29593
287540.99639,18.0,7835.48,0.51353,0.03013,0.51441,-3.35834
287541.19739,18.0,6217.2461,0.52114,0.0364,0.52241,-3.99581
287541.43539,18.0,4905.291,0.53018,0.043,0.53192,-4.63646
287541.67439,18.0,3881.2737,0.53865,0.0484,0.54082,-5.13396
287541.91239,18.0,3070.9827,0.5476,0.05485,0.55034,-5.71976
287542.15039,18.0,2430.7778,0.55774,0.05878,0.56083,-6.01634
287542.38839,18.0,1923.1537,0.56646,0.06358,0.57001,-6.40399
287542.62639,18.0,1522.4358,0.57575,0.06952,0.57993,-6.88539
287542.86439,18.0,1203.8446,0.58885,0.07381,0.59346,-7.14489
287543.10339,18.0,952.86591,0.60039,0.07833,0.60548,-7.43284
287543.34139,18.0,754.27557,0.61229,0.08177,0.61772,-7.60641
287543.57839,18.0,596.71857,0.62509,0.08698,0.63111,-7.92142
287543.81639,18.0,471.96338,0.63753,0.09128,0.64403,-8.14764
287544.05539,18.0,373.20856,0.65176,0.09543,0.65871,-8.33007
287544.29239,18.0,295.47278,0.66718,0.09928,0.67452,-8.4639
287544.53239,18.0,233.87738,0.68207,0.10344,0.68987,-8.62337
287544.77039,18.0,185.05922,0.69793,0.10703,0.70609,-8.71838
287545.00639,18.0,146.35823,0.71215,0.11188,0.72088,-8.92844
287545.24339,18.0,115.77804,0.72957,0.11745,0.73897,-9.14554
287545.47739,18.0,91.6721,0.74603,0.12299,0.7561,-9.36143
287545.72239,18.0,72.51701,0.76246,0.13063,0.77357,-9.72222
287545.95139,18.0,57.36816,0.7807,0.13815,0.79283,-10.0349
287546.18839,18.0,45.3629,0.80167,0.1465,0.81495,-10.3563
287546.42039,18.0,35.93134,0.82397,0.1556,0.83853,-10.69368
287546.67139,18.0,28.40909,0.85124,0.16725,0.86751,-11.11564
287546.88539,18.0,22.48202,0.87812,0.17475,0.89534,-11.25487
287547.15039,18.0,17.79613,0.91213,0.18058,0.92984,-11.19815
287547.40239,18.0,14.06813,0.94651,0.18163,0.96378,-10.86302
287547.61839,18.0,11.1448,0.98075,0.17802,0.99678,-10.28806
287547.88639,18.0,8.81772,1.01496,0.1716,1.02937,-9.59635
287548.06439,18.0,6.97545,1.04733,0.15965,1.05943,-8.6669
287548.28239,18.0,5.5173,1.07122,0.14474,1.08096,-7.69511
287548.55139,18.0,4.36941,1.09433,0.13023,1.10206,-6.78641
287548.88539,18.0,3.45686,1.11227,0.11598,1.1183,-5.9528
287549.30439,18.0,2.73547,1.12585,0.10058,1.13034,-5.10513
287549.82939,18.0,2.16054,1.13864,0.08863,1.14209,-4.45062
287550.48839,18.0,1.70952,1.14673,0.07917,1.14945,-3.94935
287551.31739,18.0,1.35352,1.15367,0.07073,1.15584,-3.50839
287552.36039,18.0,1.07079,1.15949,0.06509,1.16132,-3.21319
287553.67439,18.0,0.84734,1.16464,0.06073,1.16622,-2.98504
287555.32939,18.0,0.67072,1.16901,0.05869,1.17048,-2.87406
287557.41839,18.0,0.53067,1.17302,0.05882,1.17449,-2.87054
287560.05539,18.0,0.41976,1.17733,0.05952,1.17883,-2.89411
287563.38639,18.0,0.33183,1.18228,0.06293,1.18396,-3.04667
287567.59239,18.0,0.26261,1.18953,0.07021,1.1916,-3.37797
287572.90039,18.0,0.20791,1.19529,0.07896,1.1979,-3.77929
287579.60539,18.0,0.16452,1.20085,0.09087,1.20429,-4.32716
287588.08139,18.0,0.13007,1.20783,0.10197,1.21213,-4.82584
287598.77139,18.0,0.10309,1.21888,0.11559,1.22435,-5.41749
287612.28539,18.0,0.08153,1.23297,0.13494,1.24033,-6.24589
287629.38339,18.0,0.06443,1.24857,0.15863,1.25861,-7.24053
287650.9694,18.0,0.05102,1.26447,0.1827,1.2776,-8.22182
287678.2124,18.0,0.04042,1.28916,0.20731,1.30572,-9.13556
287712.7074,18.0,0.03192,1.32565,0.24003,1.34721,-10.26315
287756.25441,18.0,0.02528,1.36348,0.28423,1.39279,-11.77533
287811.31941,18.0,0.01999,1.39766,0.33345,1.43689,-13.41879
303209.39828,19.0,20004.453,0.48162,-0.01771,0.48194,2.10652
303209.54128,19.0,15829.126,0.4896,-0.00151,0.48961,0.17677
303209.68328,19.0,12516.703,0.49535,0.01146,0.49548,-1.32561
303209.82528,19.0,9909.4424,0.50504,0.02087,0.50547,-2.36679
303209.98928,19.0,7835.48,0.51127,0.0302,0.51217,-3.38021
303210.19028,19.0,6217.2461,0.51966,0.03631,0.52092,-3.9974
303210.42828,19.0,4905.291,0.52719,0.04223,0.52888,-4.58019
303210.66728,19.0,3881.2737,0.53649,0.04969,0.53879,-5.29127
303210.90528,19.0,3070.9827,0.54463,0.05435,0.54734,-5.69914
303211.14328,19.0,2430.7778,0.55499,0.0588,0.5581,-6.04774
303211.38128,19.0,1923.1537,0.56429,0.06441,0.56795,-6.51186
303211.61928,19.0,1522.4358,0.57434,0.07034,0.57863,-6.98271
303211.85728,19.0,1203.8446,0.58471,0.07416,0.58939,-7.22813
303212.09628,19.0,952.86591,0.59456,0.07823,0.59969,-7.49563
303212.33428,19.0,754.27557,0.60904,0.08382,0.61478,-7.83597
303212.57128,19.0,596.71857,0.62206,0.08751,0.62819,-8.00743
303212.80928,19.0,471.96338,0.63502,0.09093,0.6415,-8.14865
303213.04828,19.0,373.20856,0.64898,0.09529,0.65594,-8.35276
303213.28628,19.0,295.47278,0.66347,0.10039,0.67102,-8.60391
303213.52528,19.0,233.87738,0.67843,0.10395,0.68635,-8.71108
303213.76328,19.0,185.05922,0.69383,0.10745,0.7021,-8.80315
303213.99928,19.0,146.35823,0.70927,0.11228,0.71811,-8.99569
303214.23528,19.0,115.77804,0.72633,0.11674,0.73565,-9.13117
303214.47028,19.0,91.6721,0.74167,0.12332,0.75185,-9.4403
303214.71528,19.0,72.51701,0.75951,0.12988,0.77054,-9.70402
303214.94428,19.0,57.36816,0.77775,0.13832,0.78995,-10.08441
303215.18128,19.0,45.3629,0.7996,0.14606,0.81283,-10.35159
303215.41328,19.0,35.93134,0.82048,0.15651,0.83528,-10.79939
303215.66428,19.0,28.40909,0.84734,0.1662,0.86349,-11.09703
303215.87828,19.0,22.48202,0.87713,0.17401,0.89423,-11.22081
303216.14328,19.0,17.79613,0.90886,0.17925,0.92637,-11.15709
303216.39528,19.0,14.06813,0.94643,0.18225,0.96382,-10.89962
303216.61128,19.0,11.1448,0.98042,0.17812,0.99647,-10.29698
303216.87928,19.0,8.81772,1.01371,0.17231,1.02825,-9.64675
303217.05728,19.0,6.97545,1.04495,0.16188,1.05742,-8.80618
303217.27528,19.0,5.5173,1.07198,0.14585,1.08186,-7.74765
303217.54428,19.0,4.36941,1.09221,0.13125,1.10007,-6.85207
303217.87928,19.0,3.45686,1.11078,0.11548,1.11677,-5.93522
303218.29828,19.0,2.73547,1.1264,0.10205,1.13101,-5.17691
303218.82328,19.0,2.16054,1.13741,0.09091,1.14104,-4.56986
303219.48228,19.0,1.70952,1.1457,0.07944,1.14845,-3.96642
303220.31128,19.0,1.35352,1.15213,0.07155,1.15435,-3.55383
303221.35428,19.0,1.07079,1.15875,0.06485,1.16057,-3.20314
303222.66828,19.0,0.84734,1.16333,0.06076,1.16492,-2.98965
303224.32328,19.0,0.67072,1.16762,0.05895,1.16911,-2.89037
303226.41228,19.0,0.53067,1.17228,0.0581,1.17372,-2.83739
303229.04928,19.0,0.41976,1.1781,0.0598,1.17962,-2.90592
303232.38028,19.0,0.33183,1.18294,0.06502,1.18472,-3.14613
303236.58628,19.0,0.26261,1.18737,0.0717,1.18953,-3.45545
303241.89428,19.0,0.20791,1.19217,0.07886,1.19477,-3.78453
303248.59928,19.0,0.16452,1.19956,0.08785,1.20277,-4.18842
303257.07528,19.0,0.13007,1.20969,0.10087,1.21388,-4.76683
303267.76528,19.0,0.10309,1.21936,0.11769,1.22503,-5.51302
303281.27928,19.0,0.08153,1.23024,0.13622,1.23776,-6.31831
303298.37729,19.0,0.06443,1.24579,0.15688,1.25563,-7.17741
303319.96329,19.0,0.05102,1.27019,0.18002,1.28289,-8.06641
303347.20629,19.0,0.04042,1.29816,0.21447,1.31576,-9.38112
303381.7013,19.0,0.03192,1.32358,0.25505,1.34793,-10.90694
303425.2483,19.0,0.02528,1.34915,0.29225,1.38044,-12.22232
303480.31331,19.0,0.01999,1.38479,0.32488,1.42238,-13.20316
318873.52097,20.0,20004.453,0.48276,-0.0161,0.48303,1.91011
318873.66397,20.0,15829.126,0.49006,-0.00258,0.49007,0.30173
318873.80597,20.0,12516.703,0.49638,0.01084,0.4965,-1.25156
318873.94797,20.0,9909.4424,0.50361,0.02094,0.50405,-2.38053
318874.11197,20.0,7835.48,0.51216,0.02903,0.51298,-3.24361
318874.31297,20.0,6217.2461,0.51879,0.03666,0.52008,-4.04163
318874.55097,20.0,4905.291,0.52638,0.04178,0.52803,-4.53804
318874.78997,20.0,3881.2737,0.53529,0.04878,0.53751,-5.20715
318875.02797,20.0,3070.9827,0.5448,0.05468,0.54754,-5.73123
318875.26597,20.0,2430.7778,0.5545,0.05847,0.55757,-6.019
318875.50397,20.0,1923.1537,0.56399,0.06333,0.56753,-6.40734
318875.74197,20.0,1522.4358,0.57491,0.06671,0.57877,-6.61898
318875.97997,20.0,1203.8446,0.58519,0.07219,0.58962,-7.03247
318876.21897,20.0,952.86591,0.59729,0.07757,0.6023,-7.39959
318876.45697,20.0,754.27557,0.60857,0.08173,0.61403,-7.6488
318876.69397,20.0,596.71857,0.62043,0.08627,0.6264,-7.9163
318876.93197,20.0,471.96338,0.63522,0.08999,0.64156,-8.06349
318877.17097,20.0,373.20856,0.64898,0.09527,0.65594,-8.35112
318877.40897,20.0,295.47278,0.66271,0.09819,0.66995,-8.42806
318877.64797,20.0,233.87738,0.67725,0.1026,0.68498,-8.61451
318877.88597,20.0,185.05922,0.69241,0.10696,0.70062,-8.78136
318878.12197,20.0,146.35823,0.70864,0.11229,0.71748,-9.00436
318878.35797,20.0,115.77804,0.72409,0.11781,0.73361,-9.24126
318878.59297,20.0,91.6721,0.74007,0.12347,0.7503,-9.47177
318878.83797,20.0,72.51701,0.75722,0.12864,0.76807,-9.64155
318879.06697,20.0,57.36816,0.77636,0.13744,0.78843,-10.0393
318879.30397,20.0,45.3629,0.7966,0.1445,0.8096,-10.28129
318879.53597,20.0,35.93134,0.81973,0.15509,0.83427,-10.71345
318879.78697,20.0,28.40909,0.84343,0.16536,0.85949,-11.09258
318880.00097,20.0,22.48202,0.87421,0.1747,0.89149,-11.30113
318880.26597,20.0,17.79613,0.90746,0.17884,0.92491,-11.14862
318880.51797,20.0,14.06813,0.94084,0.18159,0.9582,-10.92445
318880.73397,20.0,11.1448,0.97574,0.17787,0.99182,-10.33129
318881.00197,20.0,8.81772,1.0085,0.17081,1.02286,-9.61305
318881.17997,20.0,6.97545,1.04051,0.15803,1.05244,-8.63585
318881.39797,20.0,5.5173,1.06547,0.14554,1.07536,-7.77832
318881.66697,20.0,4.36941,1.08844,0.12983,1.09615,-6.80202
318882.00197,20.0,3.45686,1.10581,0.11541,1.11182,-5.95823
318882.42097,20.0,2.73547,1.11949,0.09992,1.12394,-5.10057
318882.94597,20.0,2.16054,1.13144,0.08769,1.13483,-4.43185
318883.60497,20.0,1.70952,1.14083,0.07808,1.1435,-3.91534
318884.43397,20.0,1.35352,1.14703,0.07112,1.14923,-3.54801
318885.47697,20.0,1.07079,1.15239,0.06416,1.15418,-3.18671
318886.79097,20.0,0.84734,1.15677,0.06013,1.15833,-2.9754
318888.44597,20.0,0.67072,1.16214,0.05842,1.16361,-2.87798
318890.53497,20.0,0.53067,1.1663,0.05848,1.16777,-2.87054
318893.17197,20.0,0.41976,1.17045,0.06076,1.17203,-2.97178
318896.50298,20.0,0.33183,1.17518,0.06292,1.17686,-3.06495
318900.70898,20.0,0.26261,1.18157,0.06901,1.18358,-3.34263
318906.01698,20.0,0.20791,1.18895,0.07866,1.19155,-3.78528
318912.72098,20.0,0.16452,1.19436,0.09018,1.19776,-4.31775
318921.19798,20.0,0.13007,1.20127,0.10307,1.20569,-4.90422
318931.88798,20.0,0.10309,1.21119,0.11628,1.21676,-5.4839
318945.40198,20.0,0.08153,1.22617,0.13395,1.23347,-6.2346
318962.49898,20.0,0.06443,1.24293,0.15762,1.25288,-7.22745
318984.08498,20.0,0.05102,1.25933,0.18405,1.27271,-8.31492
319011.32699,20.0,0.04042,1.28143,0.20917,1.29839,-9.27065
319045.82299,20.0,0.03192,1.31597,0.23803,1.33732,-10.25282
319089.37,20.0,0.02528,1.35754,0.27964,1.38604,-11.63956
319144.435,20.0,0.01999,1.39616,0.32968,1.43456,-13.28608
334543.45006,21.0,20004.453,0.48298,-0.01668,0.48327,1.97778
334543.59306,21.0,15829.126,0.48943,-0.00206,0.48943,0.24159
334543.73506,21.0,12516.703,0.49663,0.01036,0.49674,-1.1952
334543.87706,21.0,9909.4424,0.50313,0.02003,0.50353,-2.27939
334544.04106,21.0,7835.48,0.51293,0.02948,0.51378,-3.28965
334544.24206,21.0,6217.2461,0.52032,0.0366,0.52161,-4.02366
334544.48006,21.0,4905.291,0.52804,0.04255,0.52976,-4.60655
334544.71906,21.0,3881.2737,0.53553,0.04711,0.53759,-5.02684
334544.95706,21.0,3070.9827,0.54556,0.05458,0.54828,-5.71304
334545.19506,21.0,2430.7778,0.55572,0.05837,0.55878,-5.99622
334545.43306,21.0,1923.1537,0.56486,0.06407,0.56848,-6.47127
334545.67106,21.0,1522.4358,0.57466,0.06783,0.57865,-6.73141
334545.90906,21.0,1203.8446,0.58499,0.0734,0.58958,-7.15132
334546.14706,21.0,952.86591,0.59764,0.07886,0.60282,-7.51668
334546.38506,21.0,754.27557,0.61033,0.08121,0.61571,-7.57888
334546.62206,21.0,596.71857,0.62162,0.08582,0.62751,-7.8608
334546.86006,21.0,471.96338,0.63455,0.09234,0.64124,-8.27964
334547.09906,21.0,373.20856,0.64863,0.09311,0.65527,-8.16874
334547.33606,21.0,295.47278,0.66426,0.0985,0.67152,-8.43471
334547.57606,21.0,233.87738,0.67674,0.10302,0.68453,-8.6558
334547.81406,21.0,185.05922,0.69263,0.10737,0.7009,-8.81198
334548.05006,21.0,146.35823,0.70834,0.1125,0.71722,-9.02456
334548.28606,21.0,115.77804,0.72419,0.11719,0.73361,-9.19175
334548.52106,21.0,91.6721,0.73978,0.12189,0.74976,-9.35653
334548.76606,21.0,72.51701,0.75666,0.12958,0.76767,-9.71818
334548.99506,21.0,57.36816,0.77696,0.13734,0.789,-10.02416
334549.23206,21.0,45.3629,0.79582,0.1457,0.80905,-10.37502
334549.46406,21.0,35.93134,0.81854,0.15457,0.833,-10.6935
334549.71406,21.0,28.40909,0.84613,0.16415,0.86191,-10.97935
334549.92906,21.0,22.48202,0.87541,0.17426,0.89259,-11.25814
334550.19406,21.0,17.79613,0.90806,0.17953,0.92564,-11.18377
334550.44606,21.0,14.06813,0.94169,0.1816,0.95904,-10.9149
334550.66206,21.0,11.1448,0.97535,0.1778,0.99142,-10.33103
334550.92906,21.0,8.81772,1.0099,0.17055,1.0242,-9.5858
334551.10806,21.0,6.97545,1.04075,0.15745,1.05259,-8.60301
334551.32606,21.0,5.5173,1.06537,0.14684,1.07544,-7.8476
334551.59506,21.0,4.36941,1.08786,0.12967,1.09556,-6.79742
334551.93006,21.0,3.45686,1.10528,0.11515,1.11127,-5.94776
334552.34907,21.0,2.73547,1.12005,0.10045,1.12454,-5.12499
334552.87407,21.0,2.16054,1.13173,0.08865,1.1352,-4.47873
334553.53307,21.0,1.70952,1.14095,0.07838,1.14364,-3.93001
334554.36207,21.0,1.35352,1.14781,0.07051,1.14997,-3.51548
334555.40507,21.0,1.07079,1.15245,0.0651,1.15429,-3.23314
334556.71807,21.0,0.84734,1.15683,0.0603,1.1584,-2.98399
334558.37407,21.0,0.67072,1.1619,0.05862,1.16338,-2.88811
334560.46307,21.0,0.53067,1.16671,0.05774,1.16814,-2.83317
334563.10007,21.0,0.41976,1.17071,0.06054,1.17227,-2.96024
334566.43107,21.0,0.33183,1.17473,0.06371,1.17646,-3.10438
334570.63707,21.0,0.26261,1.18122,0.06873,1.18322,-3.32993
334575.94507,21.0,0.20791,1.1886,0.0774,1.19111,-3.72588
334582.64907,21.0,0.16452,1.19642,0.08984,1.19979,-4.29445
334591.12607,21.0,0.13007,1.20322,0.10435,1.20773,-4.9564
334601.81607,21.0,0.10309,1.21127,0.11923,1.21712,-5.6216
334615.33007,21.0,0.08153,1.22417,0.13473,1.23156,-6.2806
334632.42807,21.0,0.06443,1.24139,0.1565,1.25122,-7.18548
334654.01408,21.0,0.05102,1.26159,0.18381,1.27491,-8.28937
334681.25608,21.0,0.04042,1.28184,0.21242,1.29932,-9.40922
334715.75208,21.0,0.03192,1.31052,0.24011,1.33233,-10.38232
334759.29909,21.0,0.02528,1.35208,0.27432,1.37963,-11.46874
334814.36409,21.0,0.01999,1.39944,0.32081,1.43574,-12.91135
350202.11556,22.0,20004.453,0.48121,-0.01552,0.48146,1.84714
350202.25856,22.0,15829.126,0.48802,-0.0024,0.48803,0.28212
350202.40056,22.0,12516.703,0.49438,0.01042,0.49449,-1.20752
350202.54256,22.0,9909.4424,0.50202,0.0207,0.50244,-2.36095
350202.70656,22.0,7835.48,0.50979,0.03016,0.51068,-3.38527
350202.90756,22.0,6217.2461,0.51719,0.03753,0.51855,-4.15036
350203.14556,22.0,4905.291,0.52503,0.04329,0.52681,-4.71308
350203.38456,22.0,3881.2737,0.53435,0.04763,0.53647,-5.09337
350203.62256,22.0,3070.9827,0.5426,0.05342,0.54522,-5.62263
350203.86056,22.0,2430.7778,0.55305,0.05976,0.55627,-6.16718
350204.09856,22.0,1923.1537,0.5623,0.06343,0.56586,-6.43609
350204.33656,22.0,1522.4358,0.57345,0.06859,0.57753,-6.82095
350204.57456,22.0,1203.8446,0.5837,0.07364,0.58832,-7.19055
350204.81356,22.0,952.86591,0.59485,0.07831,0.59998,-7.49978
350205.05156,22.0,754.27557,0.60724,0.08097,0.61262,-7.59479
350205.28856,22.0,596.71857,0.61949,0.08582,0.62541,-7.88741
350205.52656,22.0,471.96338,0.63327,0.08989,0.63961,-8.07889
350205.76556,22.0,373.20856,0.64676,0.0946,0.65364,-8.32136
350206.00356,22.0,295.47278,0.66067,0.09961,0.66814,-8.57418
350206.24256,22.0,233.87738,0.67695,0.10187,0.68458,-8.55754
350206.48056,22.0,185.05922,0.69125,0.10643,0.69939,-8.75293
350206.71656,22.0,146.35823,0.70605,0.11062,0.71466,-8.90453
350206.95356,22.0,115.77804,0.72119,0.11583,0.73043,-9.12454
350207.18756,22.0,91.6721,0.73995,0.12268,0.75005,-9.41332
350207.43256,22.0,72.51701,0.75597,0.12915,0.76692,-9.69501
350207.66156,22.0,57.36816,0.77514,0.1372,0.78719,-10.03742
350207.89856,22.0,45.3629,0.79411,0.1466,0.80753,-10.45946
350208.13056,22.0,35.93134,0.81777,0.15527,0.83238,-10.75081
350208.38156,22.0,28.40909,0.84201,0.16459,0.85794,-11.06037
350208.59556,22.0,22.48202,0.87206,0.17307,0.88907,-11.22518
350208.86056,22.0,17.79613,0.90558,0.17916,0.92313,-11.19084
350209.11256,22.0,14.06813,0.93932,0.18144,0.95668,-10.93239
350209.32856,22.0,11.1448,0.97305,0.17844,0.98927,-10.39158
350209.59656,22.0,8.81772,1.00859,0.17104,1.02299,-9.62477
350209.77456,22.0,6.97545,1.03803,0.1592,1.05016,-8.71915
350209.99256,22.0,5.5173,1.06572,0.14586,1.07565,-7.79359
350210.26156,22.0,4.36941,1.08676,0.13124,1.09465,-6.88596
350210.59656,22.0,3.45686,1.10621,0.11505,1.11218,-5.93781
350211.01556,22.0,2.73547,1.12004,0.10253,1.12472,-5.23035
350211.54056,22.0,2.16054,1.13031,0.08961,1.13386,-4.53299
350212.19956,22.0,1.70952,1.13815,0.07913,1.1409,-3.97688
350213.02856,22.0,1.35352,1.14607,0.07152,1.1483,-3.57097
350214.07156,22.0,1.07079,1.15123,0.06473,1.15305,-3.21814
350215.38557,22.0,0.84734,1.15657,0.06066,1.15816,-3.00241
350217.04057,22.0,0.67072,1.16192,0.05827,1.16338,-2.87103
350219.12957,22.0,0.53067,1.16655,0.05799,1.16799,-2.84568
350221.76657,22.0,0.41976,1.17179,0.06084,1.17337,-2.9722
350225.09757,22.0,0.33183,1.17526,0.06508,1.17706,-3.16933
350229.30357,22.0,0.26261,1.17996,0.0709,1.18209,-3.4385
350234.61157,22.0,0.20791,1.18616,0.07751,1.18869,-3.73861
350241.31657,22.0,0.16452,1.1949,0.08795,1.19813,-4.20964
350249.79257,22.0,0.13007,1.20298,0.10184,1.20728,-4.8389
350260.48257,22.0,0.10309,1.21212,0.11781,1.21783,-5.5513
350273.99657,22.0,0.08153,1.22442,0.1338,1.23171,-6.23627
350291.09457,22.0,0.06443,1.24281,0.15592,1.25255,-7.15069
350312.68058,22.0,0.05102,1.26699,0.18407,1.28029,-8.26624
350339.92358,22.0,0.04042,1.28864,0.21961,1.30722,-9.67157
350374.41858,22.0,0.03192,1.31136,0.25408,1.33574,-10.96549
350417.96559,22.0,0.02528,1.34056,0.28343,1.37019,-11.93826
350473.03059,22.0,0.01999,1.38323,0.31675,1.41903,-12.89777
365838.90908,23.0,20004.453,0.47851,-0.01583,0.47877,1.89528
365839.05208,23.0,15829.126,0.4856,-0.00082,0.4856,0.09672
365839.19408,23.0,12516.703,0.49261,0.00974,0.49271,-1.13217
365839.33608,23.0,9909.4424,0.50055,0.02092,0.50098,-2.39374
365839.50008,23.0,7835.48,0.50574,0.03004,0.50663,-3.39907
365839.70108,23.0,6217.2461,0.51537,0.03474,0.51654,-3.85606
365839.93908,23.0,4905.291,0.52289,0.04359,0.52471,-4.76518
365840.17808,23.0,3881.2737,0.53233,0.04903,0.53458,-5.26258
365840.41608,23.0,3070.9827,0.53978,0.05348,0.54242,-5.65817
365840.65408,23.0,2430.7778,0.54968,0.05867,0.5528,-6.09217
365840.89208,23.0,1923.1537,0.55968,0.06454,0.56339,-6.57845
365841.13008,23.0,1522.4358,0.56957,0.06827,0.57364,-6.83543
365841.36808,23.0,1203.8446,0.57982,0.07298,0.58439,-7.17417
365841.60708,23.0,952.86591,0.5908,0.0782,0.59595,-7.53981
365841.84508,23.0,754.27557,0.60386,0.08134,0.60931,-7.67121
365842.08208,23.0,596.71857,0.61898,0.08599,0.62492,-7.90874
365842.32008,23.0,471.96338,0.63044,0.09104,0.63698,-8.21744
365842.55908,23.0,373.20856,0.64346,0.09544,0.6505,-8.43704
365842.79708,23.0,295.47278,0.65894,0.09981,0.66646,-8.61332
365843.03608,23.0,233.87738,0.67321,0.1014,0.6808,-8.56559
365843.27408,23.0,185.05922,0.68886,0.10754,0.6972,-8.87291
365843.51008,23.0,146.35823,0.70281,0.11165,0.71163,-9.02633
365843.74608,23.0,115.77804,0.72038,0.11734,0.72988,-9.25157
365843.98108,23.0,91.6721,0.73565,0.12355,0.74596,-9.53399
365844.22608,23.0,72.51701,0.75365,0.131,0.76495,-9.86057
365844.45508,23.0,57.36816,0.77182,0.13922,0.78427,-10.22499
365844.69208,23.0,45.3629,0.79251,0.14723,0.80607,-10.52401
365844.92408,23.0,35.93134,0.81472,0.1563,0.82958,-10.85987
365845.17508,23.0,28.40909,0.84071,0.16634,0.85701,-11.19198
365845.38908,23.0,22.48202,0.87108,0.17468,0.88842,-11.33907
365845.65408,23.0,17.79613,0.90319,0.18095,0.92114,-11.32919
365845.90608,23.0,14.06813,0.93715,0.18457,0.95515,-11.14156
365846.12208,23.0,11.1448,0.97398,0.18017,0.99051,-10.48014
365846.39008,23.0,8.81772,1.00721,0.1726,1.02189,-9.72387
365846.56808,23.0,6.97545,1.041,0.16104,1.05339,-8.79373
365846.78608,23.0,5.5173,1.06505,0.14783,1.07526,-7.90232
365847.05508,23.0,4.36941,1.08862,0.13298,1.09672,-6.96417
