Repository: SebaVillagra00/ICM2985-SOH-IPRE

## Data University of Cambridge (EIS Cambridge)
Data publicada en "Identifying degradation patterns of lithium ion batteries from impedance spectroscopy using machine learning" (Zhang, Tang, Zhang, Wang, Stimming & Lee, 2020) https://www.nature.com/articles/s41467-020-15235-7.

Carpeta contiene:
* Paper de Nature Comunications (IF: 16.6).
* Data frames para IOS.
* Data frames para Windows.

Cada Data frame está contenido en un archivo .txt con las siguientes columnas:
* time/s: tiempo en que se mide la muestra.
* cycle number: ciclo de carga de la batería.
* freq/Hz: frecuencia de la señal de input.
* Re(Z)/Ohm: Parte resistiva de la impedancia.
* Im(Z)/Ohm: Parte reactiva de la impedancia.

File: EIS Cambridge/EIS data/EIS_state_IX_45C02.csv (part 2 of 29)
time/s,cycle number,freq/Hz,Re(Z)/Ohm,-Im(Z)/Ohm,|Z|/Ohm,Phase(Z)/deg
196488.34398,12.0,35.93134,0.7832,0.12465,0.79306,-9.04318
196488.59498,12.0,28.40909,0.8064,0.13134,0.81703,-9.25084
196488.80898,12.0,22.48202,0.83089,0.13615,0.84197,-9.30604
196489.07398,12.0,17.79613,0.85796,0.13999,0.86931,-9.26685
196489.32598,12.0,14.06813,0.88485,0.13674,0.89535,-8.78477
196489.54198,12.0,11.1448,0.91174,0.13116,0.92112,-8.1861
196489.80998,12.0,8.81772,0.93505,0.12207,0.94298,-7.4378
196489.98798,12.0,6.97545,0.95573,0.11228,0.9623,-6.70067
196490.20598,12.0,5.5173,0.97379,0.10093,0.97901,-5.9175
196490.47498,12.0,4.36941,0.98537,0.08865,0.98935,-5.14093
196490.80998,12.0,3.45686,0.99651,0.07792,0.99955,-4.47101
196491.22898,12.0,2.73547,1.00528,0.07042,1.00774,-4.00689
196491.75398,12.0,2.16054,1.01083,0.06408,1.01286,-3.62722
196492.41298,12.0,1.70952,1.01627,0.05882,1.01797,-3.31226
196493.24198,12.0,1.35352,1.02087,0.05487,1.02235,-3.07632
196494.28498,12.0,1.07079,1.02491,0.05323,1.02629,-2.97281
196495.59898,12.0,0.84734,1.02859,0.05211,1.02991,-2.90033
196497.25398,12.0,0.67072,1.03302,0.05397,1.03443,-2.99044
196499.34298,12.0,0.53067,1.03901,0.05697,1.04057,-3.13841
196501.97998,12.0,0.41976,1.04527,0.0642,1.04724,-3.51475
196505.31098,12.0,0.33183,1.04981,0.07456,1.05246,-4.06255
196509.51698,12.0,0.26261,1.05317,0.08567,1.05665,-4.65044
196514.82498,12.0,0.20791,1.05749,0.0964,1.06188,-5.2088
196521.52998,12.0,0.16452,1.06438,0.10888,1.06993,-5.84058
196530.00598,12.0,0.13007,1.07484,0.12447,1.08202,-6.60586
196540.69598,12.0,0.10309,1.0868,0.1423,1.09608,-7.45932
196554.20999,12.0,0.08153,1.10443,0.1626,1.11634,-8.37533
196571.30799,12.0,0.06443,1.12842,0.19022,1.14434,-9.56866
196592.89499,12.0,0.05102,1.16091,0.22718,1.18293,-11.07224
196620.13699,12.0,0.04042,1.18994,0.28022,1.22249,-13.25104
196654.633,12.0,0.03192,1.20963,0.34028,1.25658,-15.71169
196698.18,12.0,0.02528,1.22197,0.3936,1.28379,-17.85384
196753.24601,12.0,0.01999,1.24266,0.44147,1.31875,-19.55809
212695.68265,13.0,20004.453,0.5107,-0.02327,0.51123,2.60848
212695.82565,13.0,15829.126,0.51665,-0.00937,0.51673,1.03863
212695.96765,13.0,12516.703,0.5222,0.0012,0.5222,-0.13146
212696.10965,13.0,9909.4424,0.53057,0.01162,0.5307,-1.25422
212696.27365,13.0,7835.48,0.5361,0.0207,0.5365,-2.21118
212696.47465,13.0,6217.2461,0.54354,0.0259,0.54416,-2.72849
212696.71265,13.0,4905.291,0.54993,0.03221,0.55087,-3.35206
212696.95065,13.0,3881.2737,0.55692,0.03813,0.55822,-3.91633
212697.18865,13.0,3070.9827,0.56577,0.041,0.56725,-4.14441
212697.42765,13.0,2430.7778,0.57469,0.04556,0.57649,-4.53262
212697.66565,13.0,1923.1537,0.58124,0.04988,0.58337,-4.90466
212697.90365,13.0,1522.4358,0.58802,0.05258,0.59036,-5.10931
212698.14165,13.0,1203.8446,0.59597,0.05506,0.59851,-5.27834
212698.37965,13.0,952.86591,0.60696,0.05766,0.60969,-5.42669
212698.61865,13.0,754.27557,0.61369,0.06059,0.61668,-5.63895
212698.85565,13.0,596.71857,0.6237,0.06423,0.627,-5.87961
212699.09265,13.0,471.96338,0.63291,0.0669,0.63643,-6.03352
212699.33265,13.0,373.20856,0.64364,0.06997,0.64743,-6.20463
212699.56965,13.0,295.47278,0.65185,0.07325,0.65595,-6.4118
212699.80965,13.0,233.87738,0.664,0.076,0.66834,-6.52933
212700.04765,13.0,185.05922,0.67547,0.08097,0.68031,-6.83522
212700.28365,13.0,146.35823,0.68599,0.08382,0.69109,-6.9664
212700.51965,13.0,115.77804,0.69873,0.08946,0.70444,-7.29635
212700.75465,13.0,91.6721,0.71108,0.09484,0.71737,-7.59663
212700.99965,13.0,72.51701,0.72346,0.10067,0.73043,-7.92184
212701.22865,13.0,57.36816,0.74062,0.10895,0.74859,-8.36844
212701.46565,13.0,45.3629,0.75635,0.11712,0.76536,-8.80251
212701.69765,13.0,35.93134,0.7755,0.12526,0.78555,-9.17493
212701.94765,13.0,28.40909,0.79799,0.1324,0.8089,-9.42054
212702.16265,13.0,22.48202,0.82509,0.13893,0.83671,-9.55767
212702.42765,13.0,17.79613,0.85105,0.14023,0.86253,-9.35652
212702.67965,13.0,14.06813,0.87786,0.13823,0.88868,-8.94839
212702.89565,13.0,11.1448,0.90479,0.13214,0.91439,-8.30914
212703.16265,13.0,8.81772,0.92754,0.12389,0.93577,-7.60764
212703.34165,13.0,6.97545,0.94872,0.11267,0.95539,-6.77264
212703.55965,13.0,5.5173,0.96448,0.10154,0.96981,-6.00973
212703.82865,13.0,4.36941,0.97949,0.08844,0.98348,-5.1595
212704.16365,13.0,3.45686,0.99034,0.07977,0.99354,-4.60535
212704.58265,13.0,2.73547,0.99733,0.07141,0.99988,-4.09536
212705.10765,13.0,2.16054,1.00546,0.06472,1.00754,-3.68276
212705.76665,13.0,1.70952,1.00972,0.05836,1.01141,-3.30812
212706.59565,13.0,1.35352,1.0146,0.05452,1.01607,-3.07574
212707.63865,13.0,1.07079,1.02002,0.05298,1.02139,-2.97336
212708.95265,13.0,0.84734,1.02467,0.05286,1.02603,-2.95338
212710.60765,13.0,0.67072,1.02964,0.05576,1.03115,-3.09986
212712.69665,13.0,0.53067,1.03225,0.06069,1.03404,-3.36457
212715.33365,13.0,0.41976,1.03561,0.06629,1.03773,-3.66245
212718.66465,13.0,0.33183,1.03928,0.07266,1.04181,-3.99937
212722.87065,13.0,0.26261,1.04509,0.08107,1.04823,-4.43565
212728.17865,13.0,0.20791,1.05185,0.09172,1.05584,-4.98339
212734.88365,13.0,0.16452,1.06098,0.10484,1.06615,-5.64323
212743.35965,13.0,0.13007,1.07478,0.12037,1.0815,-6.39001
212754.04965,13.0,0.10309,1.09285,0.14229,1.10207,-7.4182
212767.56365,13.0,0.08153,1.11161,0.17458,1.12524,-8.92547
212784.66166,13.0,0.06443,1.12894,0.21258,1.14878,-10.66384
212806.24766,13.0,0.05102,1.1381,0.25097,1.16544,-12.43584
212833.49066,13.0,0.04042,1.15017,0.28514,1.18499,-13.92343
212867.98667,13.0,0.03192,1.17213,0.31845,1.21462,-15.19947
212911.53367,13.0,0.02528,1.20193,0.35627,1.25362,-16.51049
212966.59868,13.0,0.01999,1.24355,0.39695,1.30537,-17.70369
228894.52051,14.0,20004.453,0.49454,-0.02467,0.49516,2.85577
228894.66351,14.0,15829.126,0.50135,-0.00976,0.50145,1.1153
228894.80551,14.0,12516.703,0.50958,0.00189,0.50959,-0.21224
228894.94751,14.0,9909.4424,0.51602,0.01356,0.5162,-1.50555
228895.11151,14.0,7835.48,0.52126,0.021,0.52168,-2.30755
228895.31251,14.0,6217.2461,0.52845,0.02678,0.52913,-2.90148
228895.55051,14.0,4905.291,0.53498,0.03366,0.53604,-3.60019
228895.78951,14.0,3881.2737,0.54314,0.0364,0.54435,-3.83445
228896.02751,14.0,3070.9827,0.55081,0.04218,0.55243,-4.37948
228896.26551,14.0,2430.7778,0.55682,0.0454,0.55867,-4.66089
228896.50351,14.0,1923.1537,0.56485,0.04775,0.56687,-4.83251
228896.74151,14.0,1522.4358,0.57244,0.05298,0.57489,-5.28815
228896.97951,14.0,1203.8446,0.58226,0.05576,0.58492,-5.47033
228897.21851,14.0,952.86591,0.59078,0.05812,0.59363,-5.61864
228897.45651,14.0,754.27557,0.60122,0.06103,0.60431,-5.79578
228897.69351,14.0,596.71857,0.60969,0.06247,0.61288,-5.84979
228897.93151,14.0,471.96338,0.61793,0.0675,0.6216,-6.23358
228898.17051,14.0,373.20856,0.6284,0.07007,0.6323,-6.36281
228898.40851,14.0,295.47278,0.63774,0.07188,0.64178,-6.43094
228898.64751,14.0,233.87738,0.64871,0.07552,0.65309,-6.64016
228898.88551,14.0,185.05922,0.66012,0.0803,0.66499,-6.93555
228899.12151,14.0,146.35823,0.66977,0.08567,0.67523,-7.28944
228899.35851,14.0,115.77804,0.68281,0.08842,0.68851,-7.37838
228899.59251,14.0,91.6721,0.69422,0.09549,0.70076,-7.83215
228899.83751,14.0,72.51701,0.70766,0.10145,0.7149,-8.15836
228900.06751,14.0,57.36816,0.72365,0.11012,0.73198,-8.65253
228900.30351,14.0,45.3629,0.73992,0.11684,0.74909,-8.97331
228900.53551,14.0,35.93134,0.76063,0.12566,0.77094,-9.38095
228900.78651,14.0,28.40909,0.78154,0.13338,0.79284,-9.68478
228901.00051,14.0,22.48202,0.80744,0.13842,0.81922,-9.72744
228901.26551,14.0,17.79613,0.83378,0.14054,0.84554,-9.56805
228901.51751,14.0,14.06813,0.86088,0.13779,0.87183,-9.09358
228901.73351,14.0,11.1448,0.88863,0.13285,0.89851,-8.50249
228902.00151,14.0,8.81772,0.91133,0.12232,0.91951,-7.64476
228902.17951,14.0,6.97545,0.93295,0.11257,0.93972,-6.88037
228902.39751,14.0,5.5173,0.94866,0.10008,0.95393,-6.02211
228902.66651,14.0,4.36941,0.96214,0.09037,0.96637,-5.366
228903.00151,14.0,3.45686,0.97247,0.07892,0.97567,-4.63969
228903.42051,14.0,2.73547,0.98274,0.07082,0.98529,-4.12157
228903.94551,14.0,2.16054,0.98939,0.06373,0.99144,-3.68554
228904.60551,14.0,1.70952,0.99423,0.06033,0.99606,-3.47221
228905.43351,14.0,1.35352,0.99874,0.0557,1.00029,-3.19182
228906.47651,14.0,1.07079,1.00257,0.05365,1.004,-3.06287
228907.79051,14.0,0.84734,1.00652,0.05318,1.00793,-3.02426
228909.44551,14.0,0.67072,1.01129,0.05499,1.01278,-3.11247
228911.53452,14.0,0.53067,1.0162,0.05757,1.01783,-3.24232
228914.17152,14.0,0.41976,1.02279,0.06301,1.02473,-3.52537
228917.50252,14.0,0.33183,1.02969,0.0728,1.03226,-4.04397
228921.70852,14.0,0.26261,1.03449,0.08541,1.03801,-4.71953
228927.01652,14.0,0.20791,1.03856,0.09926,1.04329,-5.45932
228933.72152,14.0,0.16452,1.04332,0.11268,1.04939,-6.16406
228942.19752,14.0,0.13007,1.05226,0.1276,1.05997,-6.91413
228952.88752,14.0,0.10309,1.06426,0.14557,1.07417,-7.78872
228966.40152,14.0,0.08153,1.08007,0.16688,1.09289,-8.78297
228983.49952,14.0,0.06443,1.10132,0.192,1.11793,-9.88946
229005.08652,14.0,0.05102,1.13167,0.22039,1.15293,-11.02041
229032.32853,14.0,0.04042,1.16988,0.26592,1.19972,-12.80592
229066.82453,14.0,0.03192,1.2032,0.32883,1.24733,-15.2854
229110.37154,14.0,0.02528,1.22506,0.39779,1.28802,-17.9893
229165.43754,14.0,0.01999,1.23971,0.45894,1.32193,-20.3144
245078.88278,15.0,20004.453,0.48182,-0.02615,0.48253,3.10634
245079.02578,15.0,15829.126,0.48863,-0.00771,0.48869,0.90343
245079.16778,15.0,12516.703,0.49703,0.00308,0.49704,-0.35516
245079.30978,15.0,9909.4424,0.50236,0.01142,0.50249,-1.30216
245079.47378,15.0,7835.48,0.50877,0.02085,0.5092,-2.34651
245079.67478,15.0,6217.2461,0.51576,0.02681,0.51646,-2.97597
245079.91278,15.0,4905.291,0.52323,0.03222,0.52422,-3.52379
245080.15178,15.0,3881.2737,0.52864,0.03728,0.52995,-4.03354
245080.38978,15.0,3070.9827,0.53632,0.04277,0.53802,-4.56
245080.62778,15.0,2430.7778,0.54523,0.04704,0.54726,-4.93124
245080.86578,15.0,1923.1537,0.55363,0.04936,0.55583,-5.09491
245081.10378,15.0,1522.4358,0.56116,0.05168,0.56353,-5.26189
245081.34178,15.0,1203.8446,0.57026,0.05623,0.57302,-5.63164
245081.58078,15.0,952.86591,0.57858,0.05737,0.58142,-5.66254
245081.81878,15.0,754.27557,0.58783,0.06106,0.59099,-5.93053
245082.05578,15.0,596.71857,0.59768,0.0639,0.60109,-6.1028
245082.29378,15.0,471.96338,0.60663,0.06632,0.61025,-6.23888
245082.53278,15.0,373.20856,0.61577,0.0696,0.61969,-6.44831
245082.77078,15.0,295.47278,0.62597,0.0726,0.63017,-6.61534
245083.00978,15.0,233.87738,0.63717,0.07472,0.64153,-6.68855
245083.24778,15.0,185.05922,0.64714,0.08071,0.65216,-7.10865
245083.48378,15.0,146.35823,0.65855,0.08351,0.66382,-7.22701
245083.71978,15.0,115.77804,0.66893,0.08846,0.67475,-7.53344
245083.95378,15.0,91.6721,0.68316,0.09558,0.68982,-7.96442
245084.19878,15.0,72.51701,0.69598,0.10208,0.70343,-8.34443
245084.42778,15.0,57.36816,0.71157,0.10981,0.72,-8.77275
245084.66478,15.0,45.3629,0.72785,0.11738,0.73726,-9.16145
245084.89678,15.0,35.93134,0.74785,0.12437,0.75812,-9.44222
245085.14778,15.0,28.40909,0.77005,0.13239,0.78134,-9.75546
245085.36178,15.0,22.48202,0.79519,0.13722,0.80695,-9.79067
245085.62678,15.0,17.79613,0.82301,0.14051,0.83492,-9.68849
245085.87878,15.0,14.06813,0.84976,0.13882,0.86103,-9.2782
245086.09478,15.0,11.1448,0.8765,0.13327,0.88658,-8.64572
245086.36278,15.0,8.81772,0.90062,0.12397,0.90912,-7.83715
245086.54078,15.0,6.97545,0.92134,0.11365,0.92833,-7.032
245086.75878,15.0,5.5173,0.93901,0.10326,0.94467,-6.27521
245087.02778,15.0,4.36941,0.95195,0.09114,0.9563,-5.46857
245087.36278,15.0,3.45686,0.96274,0.08169,0.9662,-4.84981
245087.78178,15.0,2.73547,0.97122,0.07186,0.97388,-4.23148
245088.30678,15.0,2.16054,0.97977,0.06364,0.98183,-3.7165
245088.96578,15.0,1.70952,0.9852,0.05964,0.987,-3.46418
245089.79478,15.0,1.35352,0.98881,0.05604,0.9904,-3.24348
245090.83778,15.0,1.07079,0.99239,0.05452,0.99389,-3.14449
245092.15178,15.0,0.84734,0.99636,0.05396,0.99782,-3.09999
245093.80678,15.0,0.67072,1.00021,0.05514,1.00173,-3.15516
245095.89578,15.0,0.53067,1.00445,0.05816,1.00614,-3.31404
245098.53278,15.0,0.41976,1.00985,0.06222,1.01177,-3.52596
245101.86378,15.0,0.33183,1.01762,0.06974,1.02001,-3.92064
245106.06978,15.0,0.26261,1.02577,0.08214,1.02906,-4.57826
245111.37778,15.0,0.20791,1.03191,0.0981,1.03656,-5.43049
245118.08278,15.0,0.16452,1.03655,0.11525,1.04294,-6.3447
245126.55878,15.0,0.13007,1.04261,0.13168,1.05089,-7.19846
245137.24878,15.0,0.10309,1.05238,0.14936,1.06292,-8.078
245150.76278,15.0,0.08153,1.06644,0.16932,1.0798,-9.02161
245167.86079,15.0,0.06443,1.08602,0.1951,1.10341,-10.18436
245189.44779,15.0,0.05102,1.10937,0.22082,1.13113,-11.25761
245216.68979,15.0,0.04042,1.14528,0.25364,1.17303,-12.4877
245251.1858,15.0,0.03192,1.19075,0.3049,1.22917,-14.36231
245294.7328,15.0,0.02528,1.23082,0.37588,1.28694,-16.98212
245349.79881,15.0,0.01999,1.25813,0.45592,1.33819,-19.91961
261244.81944,16.0,20004.453,0.46341,-0.02284,0.46397,2.82175
261244.96244,16.0,15829.126,0.468,-0.00833,0.46807,1.01997
261245.10444,16.0,12516.703,0.47597,0.00444,0.47599,-0.53448
261245.24644,16.0,9909.4424,0.48231,0.01419,0.48251,-1.68533
261245.41044,16.0,7835.48,0.48764,0.02201,0.48813,-2.58414
261245.61144,16.0,6217.2461,0.49544,0.02777,0.49622,-3.20794
261245.84944,16.0,4905.291,0.50238,0.0322,0.50341,-3.66757
261246.08844,16.0,3881.2737,0.50949,0.03851,0.51095,-4.32294
261246.32644,16.0,3070.9827,0.51687,0.04197,0.51857,-4.64197
261246.56444,16.0,2430.7778,0.5243,0.04628,0.52634,-5.0442
261246.80244,16.0,1923.1537,0.53475,0.04831,0.53693,-5.16225
261247.04044,16.0,1522.4358,0.54082,0.05158,0.54327,-5.44833
261247.27844,16.0,1203.8446,0.55032,0.05582,0.55315,-5.79144
261247.51744,16.0,952.86591,0.55689,0.05857,0.55996,-6.00377
261247.75544,16.0,754.27557,0.56665,0.06085,0.56991,-6.12912
261247.99244,16.0,596.71857,0.57628,0.06484,0.57992,-6.41952
261248.23044,16.0,471.96338,0.58633,0.06864,0.59033,-6.67747
261248.46944,16.0,373.20856,0.59691,0.06959,0.60095,-6.64972
261248.70744,16.0,295.47278,0.60583,0.07323,0.61024,-6.89258
261248.94644,16.0,233.87738,0.6156,0.07658,0.62034,-7.09117
261249.18444,16.0,185.05922,0.62711,0.08028,0.63223,-7.29504
261249.42044,16.0,146.35823,0.63765,0.08377,0.64312,-7.48421
261249.65644,16.0,115.77804,0.64916,0.09021,0.6554,-7.91178
261249.89144,16.0,91.6721,0.66157,0.09626,0.66854,-8.27881
261250.13644,16.0,72.51701,0.67803,0.10203,0.68566,-8.55753
261250.36544,16.0,57.36816,0.6903,0.10846,0.69877,-8.92918
261250.60244,16.0,45.3629,0.70828,0.11673,0.71783,-9.35851
261250.83444,16.0,35.93134,0.72624,0.12614,0.73712,-9.85369
261251.08544,16.0,28.40909,0.75024,0.13282,0.76191,-10.03921
261251.29944,16.0,22.48202,0.77373,0.13731,0.78582,-10.06346
261251.56444,16.0,17.79613,0.80205,0.14086,0.81432,-9.96082
261251.81644,16.0,14.06813,0.82791,0.13812,0.83935,-9.47145
261252.03244,16.0,11.1448,0.8563,0.1339,0.8667,-8.88766
261252.29944,16.0,8.81772,0.88113,0.12551,0.89003,-8.10699
261252.47844,16.0,6.97545,0.90263,0.1144,0.90986,-7.22323
261252.69644,16.0,5.5173,0.91867,0.10223,0.92435,-6.34995
261252.96544,16.0,4.36941,0.93414,0.0917,0.93863,-5.60663
261253.30044,16.0,3.45686,0.94349,0.08167,0.94702,-4.94706
261253.71944,16.0,2.73547,0.95266,0.0707,0.95528,-4.24446
261254.24444,16.0,2.16054,0.96009,0.06396,0.96221,-3.81137
261254.90344,16.0,1.70952,0.96646,0.06039,0.96834,-3.57562
261255.73244,16.0,1.35352,0.97013,0.05699,0.97181,-3.3621
261256.77544,16.0,1.07079,0.9744,0.0548,0.97594,-3.21917
261258.08944,16.0,0.84734,0.97773,0.0543,0.97924,-3.17882
261259.74444,16.0,0.67072,0.98198,0.05548,0.98355,-3.23367
261261.83344,16.0,0.53067,0.98603,0.05841,0.98776,-3.38997
261264.47044,16.0,0.41976,0.99138,0.06277,0.99336,-3.62309
261267.80144,16.0,0.33183,0.99814,0.06964,1.00057,-3.99081
261272.00744,16.0,0.26261,1.00667,0.08134,1.00995,-4.61948
261277.31544,16.0,0.20791,1.01419,0.09687,1.01881,-5.45595
261284.02044,16.0,0.16452,1.02033,0.11613,1.02691,-6.49338
261292.49644,16.0,0.13007,1.02523,0.13374,1.03392,-7.43194
261303.18644,16.0,0.10309,1.034,0.15136,1.04502,-8.32827
261316.70045,16.0,0.08153,1.04792,0.17202,1.06195,-9.32189
261333.79845,16.0,0.06443,1.06559,0.19692,1.08363,-10.46994
261355.38545,16.0,0.05102,1.08826,0.22254,1.11078,-11.55697
261382.62745,16.0,0.04042,1.12153,0.25312,1.14974,-12.71833
261417.12346,16.0,0.03192,1.16799,0.29944,1.20576,-14.3793
261460.67046,16.0,0.02528,1.21371,0.36733,1.26807,-16.83834
261515.73647,16.0,0.01999,1.2492,0.44961,1.32765,-19.7948
277393.27994,17.0,20004.453,0.46248,-0.02316,0.46306,2.86669
277393.42294,17.0,15829.126,0.46882,-0.00728,0.46888,0.88972
277393.56494,17.0,12516.703,0.47571,0.00556,0.47574,-0.66959
277393.70694,17.0,9909.4424,0.48345,0.01388,0.48365,-1.64486
277393.87094,17.0,7835.48,0.48866,0.02292,0.4892,-2.68555
277394.07194,17.0,6217.2461,0.49716,0.02739,0.49791,-3.1533
277394.30994,17.0,4905.291,0.50384,0.03202,0.50486,-3.6369
277394.54894,17.0,3881.2737,0.51157,0.03914,0.51307,-4.37554
277394.78694,17.0,3070.9827,0.51808,0.04234,0.51981,-4.67172
277395.02494,17.0,2430.7778,0.52512,0.04589,0.52712,-4.99452
277395.26294,17.0,1923.1537,0.53387,0.04956,0.53616,-5.30361
277395.50094,17.0,1522.4358,0.54057,0.05195,0.54306,-5.48937
277395.73894,17.0,1203.8446,0.55141,0.05513,0.55416,-5.70914
277395.97794,17.0,952.86591,0.5599,0.05853,0.56295,-5.96773
277396.21594,17.0,754.27557,0.56915,0.06217,0.57253,-6.23421
277396.45294,17.0,596.71857,0.57721,0.06418,0.58077,-6.34415
277396.69094,17.0,471.96338,0.58817,0.06589,0.59184,-6.39153
277396.92994,17.0,373.20856,0.59648,0.06995,0.60057,-6.6884
277397.16794,17.0,295.47278,0.60571,0.07354,0.61015,-6.92272
277397.40694,17.0,233.87738,0.61644,0.07595,0.6211,-7.02393
277397.64494,17.0,185.05922,0.62777,0.08032,0.63289,-7.2911
277397.88094,17.0,146.35823,0.63897,0.08409,0.64447,-7.49712
277398.11794,17.0,115.77804,0.65078,0.08893,0.65682,-7.78102
277398.35194,17.0,91.6721,0.66323,0.09466,0.66995,-8.12253
277398.59694,17.0,72.51701,0.67694,0.10143,0.6845,-8.52149
277398.82594,17.0,57.36816,0.69418,0.10842,0.7026,-8.87731
277399.06294,17.0,45.3629,0.70866,0.11912,0.7186,-9.54176
277399.29494,17.0,35.93134,0.72806,0.12732,0.73911,-9.91907
277399.54594,17.0,28.40909,0.75119,0.13322,0.76291,-10.05673
277399.75994,17.0,22.48202,0.776,0.13827,0.78822,-10.10276
277400.02494,17.0,17.79613,0.80377,0.14188,0.8162,-10.01084
277400.27694,17.0,14.06813,0.83246,0.13971,0.84411,-9.52707
277400.49294,17.0,11.1448,0.85885,0.13548,0.86948,-8.96451
277400.76094,17.0,8.81772,0.88357,0.12758,0.89273,-8.21658
277400.93894,17.0,6.97545,0.90579,0.11622,0.91322,-7.31182
277401.15694,17.0,5.5173,0.92256,0.10463,0.92848,-6.4703
277401.42594,17.0,4.36941,0.93666,0.09322,0.94128,-5.68347
277401.76094,17.0,3.45686,0.94718,0.08256,0.95077,-4.98174
277402.17994,17.0,2.73547,0.95716,0.07283,0.95993,-4.35145
277402.70494,17.0,2.16054,0.96436,0.06523,0.96657,-3.86953
277403.36494,17.0,1.70952,0.97027,0.06083,0.97218,-3.58727
277404.19294,17.0,1.35352,0.9746,0.05785,0.97632,-3.39712
277405.23594,17.0,1.07079,0.97761,0.05468,0.97913,-3.20163
277406.54994,17.0,0.84734,0.98199,0.054,0.98348,-3.14732
277408.20494,17.0,0.67072,0.98636,0.05556,0.98792,-3.22406
277410.29394,17.0,0.53067,0.99058,0.05796,0.99227,-3.34854
277412.93094,17.0,0.41976,0.99657,0.06298,0.99856,-3.61605
277416.26194,17.0,0.33183,1.00391,0.07064,1.0064,-4.02504
277420.46794,17.0,0.26261,1.01141,0.08392,1.01489,-4.74326
277425.77595,17.0,0.20791,1.01597,0.09911,1.02079,-5.57195
277432.48095,17.0,0.16452,1.02,0.11505,1.02647,-6.43545
277440.95695,17.0,0.13007,1.02733,0.13042,1.03558,-7.23525
277451.64695,17.0,0.10309,1.03851,0.14785,1.04898,-8.10261
277465.16095,17.0,0.08153,1.05353,0.16913,1.06702,-9.12049
277482.25895,17.0,0.06443,1.07332,0.19426,1.09076,-10.25868
277503.84595,17.0,0.05102,1.09953,0.22008,1.12134,-11.31866
277531.08796,17.0,0.04042,1.1374,0.25687,1.16605,-12.726
277565.58396,17.0,0.03192,1.1797,0.31362,1.22068,-14.88738
277609.13096,17.0,0.02528,1.21236,0.38641,1.27245,-17.67826
277664.19697,17.0,0.01999,1.23368,0.4614,1.31714,-20.50608
293525.42229,18.0,20004.453,0.45592,-0.02118,0.45641,2.6604
293525.56529,18.0,15829.126,0.46443,-0.00765,0.4645,0.94358
293525.70729,18.0,12516.703,0.46813,0.00553,0.46817,-0.67676
293525.84929,18.0,9909.4424,0.47588,0.01332,0.47606,-1.60294
293526.01329,18.0,7835.48,0.48216,0.02074,0.4826,-2.46349
293526.21429,18.0,6217.2461,0.49012,0.02892,0.49097,-3.37674
293526.45229,18.0,4905.291,0.49665,0.0346,0.49786,-3.98565
293526.69129,18.0,3881.2737,0.50413,0.03737,0.50551,-4.23987
293526.92929,18.0,3070.9827,0.51179,0.04323,0.51361,-4.82862
293527.16729,18.0,2430.7778,0.52077,0.04581,0.52278,-5.02744
293527.40529,18.0,1923.1537,0.52593,0.04954,0.52826,-5.38125
293527.64329,18.0,1522.4358,0.53563,0.05205,0.53815,-5.55033
293527.88129,18.0,1203.8446,0.54346,0.05635,0.54637,-5.91922
293528.12029,18.0,952.86591,0.55174,0.05931,0.55492,-6.13504
293528.35829,18.0,754.27557,0.56179,0.06215,0.56521,-6.31319
293528.59529,18.0,596.71857,0.57114,0.06483,0.57481,-6.47596
293528.83329,18.0,471.96338,0.58003,0.06726,0.58391,-6.61425
293529.07229,18.0,373.20856,0.58946,0.06905,0.59349,-6.68159
293529.31029,18.0,295.47278,0.60047,0.07308,0.6049,-6.93929
293529.54929,18.0,233.87738,0.61117,0.07573,0.61584,-7.06339
293529.78729,18.0,185.05922,0.62292,0.08122,0.6282,-7.42852
293530.02329,18.0,146.35823,0.63372,0.08369,0.63922,-7.52259
293530.26029,18.0,115.77804,0.64567,0.0887,0.65173,-7.82218
293530.49429,18.0,91.6721,0.65741,0.09566,0.66433,-8.27887
293530.73929,18.0,72.51701,0.67052,0.10128,0.67813,-8.58906
293530.96829,18.0,57.36816,0.68359,0.10949,0.6923,-9.09944
293531.20529,18.0,45.3629,0.70199,0.11725,0.71172,-9.48237
293531.43729,18.0,35.93134,0.72218,0.12583,0.73306,-9.88395
293531.68829,18.0,28.40909,0.74587,0.13411,0.75783,-10.19277
293531.90229,18.0,22.48202,0.76943,0.13923,0.78193,-10.25648
293532.16729,18.0,17.79613,0.79691,0.14185,0.80944,-10.09306
293532.41929,18.0,14.06813,0.8237,0.14263,0.83596,-9.82368
293532.63529,18.0,11.1448,0.85139,0.13631,0.86223,-9.09626
293532.90329,18.0,8.81772,0.87618,0.12734,0.88538,-8.26931
293533.08129,18.0,6.97545,0.89645,0.11838,0.90423,-7.52249
293533.29929,18.0,5.5173,0.91403,0.10685,0.92025,-6.66777
293533.56829,18.0,4.36941,0.92852,0.09345,0.93321,-5.74695
293533.90329,18.0,3.45686,0.94216,0.08079,0.94562,-4.90134
293534.32229,18.0,2.73547,0.951,0.07368,0.95385,-4.43016
293534.84729,18.0,2.16054,0.95765,0.06664,0.95996,-3.98079
293535.50629,18.0,1.70952,0.9631,0.06103,0.96503,-3.62577
293536.33529,18.0,1.35352,0.9681,0.05683,0.96976,-3.35959
293537.37829,18.0,1.07079,0.97163,0.0542,0.97314,-3.19306
293538.69229,18.0,0.84734,0.97573,0.0535,0.9772,-3.13838
293540.34729,18.0,0.67072,0.98049,0.05496,0.98203,-3.20815
293542.43629,18.0,0.53067,0.98619,0.05823,0.9879,-3.37907
293545.07329,18.0,0.41976,0.99225,0.06543,0.99441,-3.77265
293548.40429,18.0,0.33183,0.99628,0.07544,0.99913,-4.33028
293552.61029,18.0,0.26261,0.99958,0.08588,1.00326,-4.91058
293557.91829,18.0,0.20791,1.00447,0.09598,1.00905,-5.45824
293564.62329,18.0,0.16452,1.01191,0.1085,1.01771,-6.12031
293573.0993,18.0,0.13007,1.02188,0.12419,1.0294,-6.92927
293583.7893,18.0,0.10309,1.03479,0.14211,1.0445,-7.81972
293597.3033,18.0,0.08153,1.05384,0.16271,1.06633,-8.77699
293614.4013,18.0,0.06443,1.07844,0.19175,1.09535,-10.0818
293635.9873,18.0,0.05102,1.1096,0.23037,1.13326,-11.72903
293663.2303,18.0,0.04042,1.13433,0.28379,1.16929,-14.04624
293697.72631,18.0,0.03192,1.15056,0.34048,1.19988,-16.48488
293741.27331,18.0,0.02528,1.1655,0.38969,1.22893,-18.48768
293796.33832,18.0,0.01999,1.19132,0.43317,1.26763,-19.98163
309641.80705,19.0,20004.453,0.4582,-0.02148,0.4587,2.68416
309641.94905,19.0,15829.126,0.46406,-0.00826,0.46414,1.0202
309642.09105,19.0,12516.703,0.47098,0.00418,0.471,-0.50791
309642.23305,19.0,9909.4424,0.47789,0.01493,0.47812,-1.78934
309642.39705,19.0,7835.48,0.4856,0.0222,0.48611,-2.61792
309642.59805,19.0,6217.2461,0.49076,0.02852,0.49158,-3.32562
309642.83605,19.0,4905.291,0.49884,0.0329,0.49993,-3.77359
309643.07505,19.0,3881.2737,0.50495,0.0381,0.50639,-4.31509
309643.31305,19.0,3070.9827,0.51304,0.04237,0.51479,-4.72106
309643.55105,19.0,2430.7778,0.52086,0.04566,0.52286,-5.01039
309643.78905,19.0,1923.1537,0.52761,0.04966,0.52994,-5.37689
309644.02705,19.0,1522.4358,0.5368,0.05226,0.53934,-5.56055
309644.26505,19.0,1203.8446,0.54477,0.05591,0.54763,-5.85984
309644.50405,19.0,952.86591,0.55337,0.05888,0.55649,-6.07338
309644.74205,19.0,754.27557,0.56224,0.06199,0.56565,-6.29202
309644.97905,19.0,596.71857,0.57183,0.06318,0.5753,-6.30467
309645.21705,19.0,471.96338,0.58098,0.067,0.58483,-6.57884
309645.45605,19.0,373.20856,0.58986,0.0689,0.59387,-6.66243
309645.69405,19.0,295.47278,0.60069,0.07427,0.60526,-7.04854
309645.93305,19.0,233.87738,0.61052,0.07752,0.61542,-7.2368
309646.17105,19.0,185.05922,0.62223,0.08098,0.62748,-7.41531
309646.40705,19.0,146.35823,0.63231,0.08361,0.63781,-7.53209
309646.64405,19.0,115.77804,0.64576,0.09143,0.6522,-8.05873
309646.87805,19.0,91.6721,0.65833,0.09551,0.66522,-8.25512
309647.12305,19.0,72.51701,0.67086,0.10261,0.67866,-8.69604
309647.35205,19.0,57.36816,0.68628,0.11008,0.69506,-9.11236
309647.58905,19.0,45.3629,0.70312,0.11838,0.71302,-9.55698
309647.82105,19.0,35.93134,0.72301,0.12758,0.73418,-10.00689
309648.07205,19.0,28.40909,0.74597,0.13405,0.75792,-10.1872
309648.28605,19.0,22.48202,0.77007,0.14073,0.78283,-10.35681
309648.55105,19.0,17.79613,0.79788,0.14274,0.81055,-10.14256
309648.80305,19.0,14.06813,0.82576,0.14161,0.83782,-9.73094
309649.01905,19.0,11.1448,0.8534,0.13718,0.86436,-9.13213
309649.28705,19.0,8.81772,0.87839,0.12827,0.88771,-8.30834
309649.46505,19.0,6.97545,0.89963,0.11674,0.90717,-7.39373
309649.68305,19.0,5.5173,0.91621,0.1059,0.92231,-6.59341
309649.95205,19.0,4.36941,0.9319,0.09457,0.93668,-5.7946
309650.28705,19.0,3.45686,0.94232,0.08283,0.94596,-5.02368
309650.70605,19.0,2.73547,0.95163,0.07368,0.95448,-4.42708
309651.23105,19.0,2.16054,0.95977,0.06583,0.96203,-3.92383
309651.89105,19.0,1.70952,0.96574,0.05951,0.96757,-3.52606
309652.71905,19.0,1.35352,0.97175,0.0566,0.9734,-3.33367
309653.76205,19.0,1.07079,0.97599,0.05532,0.97756,-3.24385
309655.07605,19.0,0.84734,0.97886,0.05663,0.98049,-3.31121
309656.73105,19.0,0.67072,0.98187,0.05802,0.98358,-3.38195
309658.82005,19.0,0.53067,0.98581,0.05998,0.98764,-3.4817
309661.45705,19.0,0.41976,0.99043,0.06489,0.99256,-3.74825
309664.78805,19.0,0.33183,0.99589,0.0715,0.99845,-4.10634
309668.99405,19.0,0.26261,1.00245,0.07959,1.00561,-4.53947
309674.30205,19.0,0.20791,1.01305,0.0903,1.01706,-5.094
309681.00706,19.0,0.16452,1.02541,0.10829,1.03111,-6.02835
309689.48306,19.0,0.13007,1.03615,0.13207,1.04454,-7.26359
309700.17306,19.0,0.10309,1.04391,0.15821,1.05583,-8.6177
309713.68706,19.0,0.08153,1.05128,0.18375,1.06722,-9.91432
309730.78506,19.0,0.06443,1.0633,0.20955,1.08375,-11.14852
309752.37206,19.0,0.05102,1.08276,0.23375,1.10771,-12.18245
309779.61407,19.0,0.04042,1.10637,0.264,1.13743,-13.42104
309814.11007,19.0,0.03192,1.13933,0.29652,1.17728,-14.58813
309857.65707,19.0,0.02528,1.18755,0.33679,1.23439,-15.83313
309912.72308,19.0,0.01999,1.25179,0.3988,1.31378,-17.67097
325751.07742,20.0,20004.453,0.45145,-0.02308,0.45204,2.92649
325751.22042,20.0,15829.126,0.45842,-0.00546,0.45845,0.68208
325751.36242,20.0,12516.703,0.46543,0.0056,0.46547,-0.68918
325751.50442,20.0,9909.4424,0.47187,0.01298,0.47205,-1.57507
325751.66842,20.0,7835.48,0.47922,0.02189,0.47972,-2.61538
325751.86942,20.0,6217.2461,0.48526,0.02684,0.486,-3.16587
325752.10742,20.0,4905.291,0.49336,0.03324,0.49448,-3.85402
325752.34642,20.0,3881.2737,0.49819,0.03822,0.49965,-4.3876
325752.58442,20.0,3070.9827,0.50615,0.04252,0.50793,-4.80158
325752.82242,20.0,2430.7778,0.5142,0.04604,0.51626,-5.11607
325753.06042,20.0,1923.1537,0.52194,0.04967,0.5243,-5.43607
325753.29842,20.0,1522.4358,0.5314,0.05298,0.53403,-5.69358
325753.53642,20.0,1203.8446,0.53843,0.05602,0.54133,-5.93971
325753.77542,20.0,952.86591,0.54819,0.05904,0.55136,-6.14702
325754.01342,20.0,754.27557,0.55749,0.06094,0.56081,-6.23836
325754.25042,20.0,596.71857,0.56656,0.06492,0.57026,-6.53641
325754.48842,20.0,471.96338,0.57633,0.06744,0.58026,-6.67375
325754.72742,20.0,373.20856,0.58518,0.07018,0.58937,-6.83918
325754.96542,20.0,295.47278,0.59682,0.07385,0.60137,-7.05378
325755.20442,20.0,233.87738,0.60519,0.07739,0.61011,-7.28719
325755.44242,20.0,185.05922,0.61724,0.08002,0.6224,-7.38679
325755.67842,20.0,146.35823,0.62736,0.08469,0.63305,-7.68851
325755.91542,20.0,115.77804,0.63913,0.08907,0.64531,-7.93383
325756.14942,20.0,91.6721,0.65199,0.09586,0.659,-8.36438
325756.39442,20.0,72.51701,0.66523,0.10327,0.6732,-8.82423
325756.62342,20.0,57.36816,0.67983,0.10886,0.68849,-9.09741
325756.86042,20.0,45.3629,0.69723,0.11802,0.70714,-9.60782
325757.09242,20.0,35.93134,0.7166,0.12525,0.72746,-9.91436
325757.34342,20.0,28.40909,0.73871,0.13384,0.75074,-10.26925
325757.55742,20.0,22.48202,0.76443,0.14093,0.77731,-10.44581
325757.82242,20.0,17.79613,0.7925,0.14373,0.80543,-10.27975
325758.07442,20.0,14.06813,0.82005,0.14233,0.83231,-9.84625
325758.29142,20.0,11.1448,0.84619,0.13768,0.85732,-9.24127
325758.55842,20.0,8.81772,0.87247,0.12829,0.88185,-8.36521
325758.73642,20.0,6.97545,0.8964,0.11749,0.90407,-7.46702
325758.95442,20.0,5.5173,0.91063,0.1057,0.91675,-6.62065
325759.22342,20.0,4.36941,0.92708,0.09368,0.9318,-5.76994
325759.55842,20.0,3.45686,0.93795,0.0833,0.94165,-5.07524
325759.97742,20.0,2.73547,0.94744,0.07328,0.95027,-4.42265
325760.50242,20.0,2.16054,0.95466,0.06633,0.95696,-3.97442
325761.16242,20.0,1.70952,0.96027,0.06136,0.96223,-3.65595
325761.99042,20.0,1.35352,0.96482,0.05767,0.96654,-3.42083
325763.03342,20.0,1.07079,0.96898,0.05603,0.9706,-3.30944
325764.34742,20.0,0.84734,0.97249,0.05462,0.97402,-3.21473
325766.00242,20.0,0.67072,0.97733,0.05573,0.97892,-3.26354
325768.09142,20.0,0.53067,0.98129,0.05842,0.98303,-3.40686
325770.72842,20.0,0.41976,0.98716,0.06312,0.98918,-3.65831
325774.05942,20.0,0.33183,0.9943,0.07104,0.99683,-4.08663
325778.26542,20.0,0.26261,1.00233,0.08279,1.00575,-4.72185
325783.57342,20.0,0.20791,1.0088,0.09849,1.0136,-5.57625
325790.27842,20.0,0.16452,1.01306,0.11564,1.01964,-6.51219
325798.75442,20.0,0.13007,1.01918,0.13236,1.02774,-7.39969
325809.44442,20.0,0.10309,1.02958,0.14945,1.04037,-8.25932
325822.95842,20.0,0.08153,1.04446,0.17036,1.05826,-9.2639
325840.05643,20.0,0.06443,1.06378,0.19586,1.08166,-10.43238
325861.64343,20.0,0.05102,1.08691,0.22084,1.10912,-11.48522
325888.88543,20.0,0.04042,1.12344,0.25428,1.15186,-12.75344
325923.38144,20.0,0.03192,1.16814,0.30593,1.20754,-14.67584
325966.92844,20.0,0.02528,1.20902,0.37777,1.26666,-17.35187
326021.99445,20.0,0.01999,1.23518,0.4576,1.31722,-20.32825
341847.89139,21.0,20004.453,0.44278,-0.02053,0.44326,2.65528
341848.03439,21.0,15829.126,0.45033,-0.00831,0.4504,1.05732
341848.17639,21.0,12516.703,0.45635,0.00417,0.45637,-0.5234
341848.31839,21.0,9909.4424,0.46234,0.01313,0.46253,-1.62695
341848.48239,21.0,7835.48,0.46944,0.02204,0.46996,-2.68796
341848.68339,21.0,6217.2461,0.47703,0.02718,0.4778,-3.26115
341848.92139,21.0,4905.291,0.48517,0.03276,0.48627,-3.86264
341849.15939,21.0,3881.2737,0.48962,0.0397,0.49122,-4.63584
341849.39839,21.0,3070.9827,0.49846,0.04314,0.50033,-4.94681
341849.63639,21.0,2430.7778,0.50499,0.04601,0.50708,-5.20627
341849.87439,21.0,1923.1537,0.51264,0.04904,0.51498,-5.46437
341850.11239,21.0,1522.4358,0.52148,0.05219,0.52408,-5.71513
341850.35039,21.0,1203.8446,0.53053,0.05462,0.53333,-5.8779
341850.58939,21.0,952.86591,0.53816,0.05783,0.54126,-6.13313
341850.82739,21.0,754.27557,0.54825,0.06173,0.55171,-6.42451
341851.06439,21.0,596.71857,0.55691,0.06404,0.56058,-6.5602
341851.30239,21.0,471.96338,0.56547,0.06641,0.56935,-6.69779
341851.54139,21.0,373.20856,0.57795,0.07002,0.58218,-6.90795
341851.77939,21.0,295.47278,0.58705,0.07345,0.59162,-7.13152
341852.01839,21.0,233.87738,0.59713,0.0771,0.60209,-7.35707
341852.25639,21.0,185.05922,0.6083,0.08051,0.6136,-7.53976
341852.49239,21.0,146.35823,0.61923,0.08598,0.62517,-7.90468
341852.72839,21.0,115.77804,0.63088,0.08921,0.63715,-8.04847
341852.96339,21.0,91.6721,0.64324,0.09547,0.65029,-8.44238
341853.20839,21.0,72.51701,0.65682,0.10166,0.66464,-8.79834
341853.43739,21.0,57.36816,0.67147,0.11017,0.68045,-9.31802
341853.67439,21.0,45.3629,0.68959,0.11757,0.69954,-9.67546
341853.90639,21.0,35.93134,0.70847,0.12664,0.7197,-10.13426
341854.15739,21.0,28.40909,0.72935,0.13525,0.74178,-10.50527
341854.37139,21.0,22.48202,0.75396,0.13964,0.76679,-10.49282
341854.63639,21.0,17.79613,0.78278,0.14442,0.79599,-10.45309
341854.88839,21.0,14.06813,0.81079,0.14355,0.8234,-10.04041
341855.10439,21.0,11.1448,0.83774,0.13716,0.8489,-9.29828
341855.37239,21.0,8.81772,0.86463,0.12991,0.87434,-8.54478
341855.55039,21.0,6.97545,0.88715,0.11851,0.89503,-7.60854
341855.76839,21.0,5.5173,0.90404,0.10623,0.91026,-6.70162
341856.03739,21.0,4.36941,0.9188,0.0952,0.92372,-5.91577
341856.37239,21.0,3.45686,0.92986,0.08532,0.93377,-5.24262
341856.79139,21.0,2.73547,0.93951,0.07515,0.94251,-4.57349
341857.31639,21.0,2.16054,0.9478,0.067,0.95017,-4.04327
341857.97539,21.0,1.70952,0.95366,0.06177,0.95566,-3.70566
341858.80439,21.0,1.35352,0.95802,0.05813,0.95978,-3.47258
341859.84739,21.0,1.07079,0.96128,0.0561,0.96291,-3.33985
341861.16139,21.0,0.84734,0.96544,0.05524,0.96702,-3.27496
341862.81639,21.0,0.67072,0.96912,0.05655,0.97077,-3.33935
341864.90539,21.0,0.53067,0.97392,0.05917,0.97572,-3.47681
341867.54239,21.0,0.41976,0.97884,0.06346,0.98089,-3.70966
341870.87339,21.0,0.33183,0.98625,0.07054,0.98877,-4.09105
341875.0794,21.0,0.26261,0.99491,0.08193,0.99828,-4.70774
341880.3874,21.0,0.20791,1.00231,0.09809,1.0071,-5.58927
341887.0924,21.0,0.16452,1.00734,0.11631,1.01403,-6.58621
341895.5684,21.0,0.13007,1.013,0.13378,1.02179,-7.52335
341906.2584,21.0,0.10309,1.02248,0.15112,1.03358,-8.40752
341919.7724,21.0,0.08153,1.03639,0.17149,1.05049,-9.39531
341936.8704,21.0,0.06443,1.05529,0.19648,1.07342,-10.54674
341958.4574,21.0,0.05102,1.07742,0.22247,1.10015,-11.66697
341985.69941,21.0,0.04042,1.11154,0.25403,1.1402,-12.87324
342020.19541,21.0,0.03192,1.15747,0.30141,1.19607,-14.59602
342063.74241,21.0,0.02528,1.20203,0.37022,1.25775,-17.11873
342118.80842,21.0,0.01999,1.23373,0.45231,1.31403,-20.13383
357932.14458,22.0,20004.453,0.44249,-0.02059,0.44297,2.6648
357932.28758,22.0,15829.126,0.45094,-0.00703,0.45099,0.89361
357932.42958,22.0,12516.703,0.45626,0.00596,0.4563,-0.74843
357932.57158,22.0,9909.4424,0.46403,0.01345,0.46423,-1.66035
357932.73558,22.0,7835.48,0.47049,0.02107,0.47096,-2.56421
357932.93658,22.0,6217.2461,0.47748,0.02852,0.47833,-3.41824
357933.17458,22.0,4905.291,0.48492,0.0329,0.48603,-3.88171
357933.41358,22.0,3881.2737,0.49298,0.03908,0.49453,-4.53301
357933.65158,22.0,3070.9827,0.49954,0.04138,0.50125,-4.73545
357933.88958,22.0,2430.7778,0.50735,0.04607,0.50943,-5.1887
357934.12758,22.0,1923.1537,0.51466,0.05046,0.51713,-5.59944
357934.36558,22.0,1522.4358,0.52383,0.05215,0.52642,-5.68537
357934.60358,22.0,1203.8446,0.53103,0.05529,0.5339,-5.94369
357934.84258,22.0,952.86591,0.53976,0.05895,0.54297,-6.23343
357935.08058,22.0,754.27557,0.55041,0.06237,0.55393,-6.46537
357935.31758,22.0,596.71857,0.55757,0.06384,0.56122,-6.53157
357935.55558,22.0,471.96338,0.56738,0.06656,0.57127,-6.69109
357935.79458,22.0,373.20856,0.57736,0.0704,0.58164,-6.95162
357936.03158,22.0,295.47278,0.58857,0.07306,0.59308,-7.07618
357936.27158,22.0,233.87738,0.59696,0.07777,0.60201,-7.42227
357936.50958,22.0,185.05922,0.60905,0.08026,0.61432,-7.50681
357936.74558,22.0,146.35823,0.62064,0.08452,0.62637,-7.75474
357936.98158,22.0,115.77804,0.63269,0.08925,0.63895,-8.02913
357937.21658,22.0,91.6721,0.64474,0.09624,0.65189,-8.48939
357937.46158,22.0,72.51701,0.65643,0.10295,0.66446,-8.91363
357937.69058,22.0,57.36816,0.67319,0.11033,0.68217,-9.3074
357937.92758,22.0,45.3629,0.6898,0.11909,0.7,-9.79499
357938.15958,22.0,35.93134,0.70918,0.12677,0.72042,-10.13488
357938.41058,22.0,28.40909,0.73017,0.1344,0.74244,-10.42952
357938.62458,22.0,22.48202,0.75409,0.14151,0.76725,-10.62827
357938.88958,22.0,17.79613,0.78448,0.14552,0.79786,-10.5092
357939.14158,22.0,14.06813,0.81228,0.14336,0.82483,-10.00905
357939.35758,22.0,11.1448,0.83923,0.13855,0.85059,-9.37481
357939.62558,22.0,8.81772,0.86427,0.13106,0.87415,-8.62249
357939.80358,22.0,6.97545,0.88802,0.12018,0.89611,-7.7073
357940.02158,22.0,5.5173,0.90535,0.10827,0.9118,-6.81938
357940.29058,22.0,4.36941,0.92049,0.09568,0.92545,-5.93423
357940.62558,22.0,3.45686,0.93166,0.08477,0.93551,-5.19904
357941.04458,22.0,2.73547,0.94161,0.07487,0.94458,-4.54594
357941.56958,22.0,2.16054,0.94911,0.06666,0.95145,-4.01755
357942.22858,22.0,1.70952,0.95485,0.06274,0.95691,-3.7593
357943.05758,22.0,1.35352,0.95993,0.05858,0.96172,-3.49231
357944.10058,22.0,1.07079,0.96332,0.05686,0.96499,-3.37792
357945.41458,22.0,0.84734,0.96768,0.0556,0.96928,-3.28817
357947.06958,22.0,0.67072,0.97177,0.05636,0.9734,-3.31901
357949.15858,22.0,0.53067,0.97588,0.05918,0.97768,-3.47029
357951.79558,22.0,0.41976,0.98099,0.06357,0.98305,-3.70781
357955.12658,22.0,0.33183,0.98838,0.07009,0.99086,-4.05613
357959.33258,22.0,0.26261,0.99682,0.08158,1.00015,-4.67884
357964.64058,22.0,0.20791,1.00437,0.09758,1.0091,-5.549
357971.34558,22.0,0.16452,1.00967,0.11572,1.01628,-6.5385
357979.82158,22.0,0.13007,1.01515,0.13357,1.0239,-7.49548
357990.51158,22.0,0.10309,1.024,0.15116,1.03509,-8.39714
358004.02558,22.0,0.08153,1.03842,0.17162,1.05251,-9.38454
358021.12359,22.0,0.06443,1.05604,0.19632,1.07413,-10.53109
358042.70959,22.0,0.05102,1.07804,0.22195,1.10065,-11.63352
358069.95259,22.0,0.04042,1.11168,0.25315,1.14014,-12.82866
358104.4486,22.0,0.03192,1.15738,0.29954,1.19552,-14.51031
358147.9946,22.0,0.02528,1.2033,0.36634,1.25783,-16.93248
358203.05961,22.0,0.01999,1.23786,0.44788,1.31639,-19.89099
374002.19497,23.0,20004.453,0.44419,-0.02222,0.44475,2.86316
374002.33797,23.0,15829.126,0.4506,-0.00746,0.45066,0.949
374002.47997,23.0,12516.703,0.459,0.00555,0.45904,-0.69283
374002.62197,23.0,9909.4424,0.46365,0.01388,0.46386,-1.71528
374002.78597,23.0,7835.48,0.47069,0.02112,0.47116,-2.56876
374002.98697,23.0,6217.2461,0.47858,0.03052,0.47956,-3.64848
374003.22497,23.0,4905.291,0.48607,0.0326,0.48716,-3.83643
374003.46397,23.0,3881.2737,0.493,0.03826,0.49448,-4.43742
374003.70197,23.0,3070.9827,0.50071,0.04293,0.50255,-4.90089
374003.93997,23.0,2430.7778,0.50826,0.04568,0.51031,-5.13548
374004.17797,23.0,1923.1537,0.51608,0.04799,0.51831,-5.3131
374004.41597,23.0,1522.4358,0.52342,0.05342,0.52614,-5.82748
374004.65397,23.0,1203.8446,0.53287,0.05643,0.53585,-6.04484
374004.89297,23.0,952.86591,0.54133,0.05736,0.54436,-6.04847
374005.13097,23.0,754.27557,0.55065,0.0618,0.55411,-6.40329
374005.36797,23.0,596.71857,0.56067,0.0646,0.56438,-6.57272
374005.60597,23.0,471.96338,0.56994,0.06705,0.57387,-6.70925
374005.84497,23.0,373.20856,0.57808,0.06955,0.58225,-6.86087
374006.08297,23.0,295.47278,0.59043,0.07347,0.59498,-7.0933
374006.32197,23.0,233.87738,0.59956,0.07645,0.60441,-7.26636
374006.55997,23.0,185.05922,0.6104,0.08129,0.61579,-7.58607
374006.79597,23.0,146.35823,0.62182,0.0834,0.62739,-7.63926
374007.03297,23.0,115.77804,0.63309,0.09056,0.63953,-8.1404
374007.26697,23.0,91.6721,0.64526,0.09585,0.65234,-8.44957
374007.51197,23.0,72.51701,0.65772,0.10329,0.66578,-8.92494
374007.74097,23.0,57.36816,0.67259,0.11107,0.6817,-9.37708
374007.97797,23.0,45.3629,0.69054,0.11869,0.70067,-9.75303
374008.20997,23.0,35.93134,0.70849,0.12651,0.71969,-10.12387
374008.46097,23.0,28.40909,0.72951,0.13469,0.74184,-10.4604
374008.67497,23.0,22.48202,0.75674,0.14092,0.76975,-10.54884
374008.93997,23.0,17.79613,0.78474,0.14609,0.79823,-10.54594
374009.19197,23.0,14.06813,0.81331,0.14449,0.82605,-10.07394
374009.40797,23.0,11.1448,0.84033,0.13951,0.85183,-9.42602
374009.67597,23.0,8.81772,0.86562,0.13178,0.87559,-8.65629
374009.85397,23.0,6.97545,0.89033,0.12234,0.89869,-7.82378
374010.07197,23.0,5.5173,0.90647,0.10925,0.91303,-6.87227
374010.34097,23.0,4.36941,0.92168,0.09723,0.92679,-6.02171
374010.67597,23.0,3.45686,0.93347,0.08511,0.93734,-5.20988
374011.09497,23.0,2.73547,0.94463,0.07541,0.94763,-4.56398
