Repository: SebaVillagra00/ICM2985-SOH-IPRE

## Data University of Cambridge (EIS Cambridge)
Data publicada en "Identifying degradation patterns of lithium ion batteries from impedance spectroscopy using machine learning" (Zhang, Tang, Zhang, Wang, Stimming & Lee, 2020) https://www.nature.com/articles/s41467-020-15235-7.

Carpeta contiene:
* Paper de Nature Comunications (IF: 16.6).
* Data frames para IOS.
* Data frames para Windows.

Cada Data frame está contenido en un archivo .txt con las siguientes columnas:
* time/s: tiempo en que se mide la muestra.
* cycle number: ciclo de carga de la batería.
* freq/Hz: frecuencia de la señal de input.
* Re(Z)/Ohm: Parte resistiva de la impedancia.
* Im(Z)/Ohm: Parte reactiva de la impedancia.

File: EIS Cambridge/EIS data/EIS_state_IX_25C06.csv (part 3 of 20)
time/s,cycle number,freq/Hz,Re(Z)/Ohm,-Im(Z)/Ohm,|Z|/Ohm,Phase(Z)/deg
341965.9422,23.0,22.48202,0.98287,0.27841,1.02154,-15.81539
341966.2072,23.0,17.79613,1.02395,0.28844,1.0638,-15.73218
341966.4592,23.0,14.06813,1.07241,0.29774,1.11298,-15.51658
341966.6752,23.0,11.1448,1.12247,0.30507,1.16319,-15.20503
341966.9422,23.0,8.81772,1.17665,0.31152,1.21719,-14.82886
341967.1202,23.0,6.97545,1.23597,0.31506,1.27549,-14.30076
341967.3392,23.0,5.5173,1.29374,0.30063,1.32821,-13.08178
341967.6082,23.0,4.36941,1.34821,0.29276,1.37963,-12.25159
341967.9432,23.0,3.45686,1.39813,0.26855,1.42369,-10.87275
341968.3622,23.0,2.73547,1.44708,0.24346,1.46742,-9.55021
341968.8872,23.0,2.16054,1.48259,0.21846,1.4986,-8.3824
341969.5462,23.0,1.70952,1.51069,0.19096,1.52271,-7.2044
341970.3752,23.0,1.35352,1.53374,0.16581,1.54268,-6.17011
341971.4172,23.0,1.07079,1.55061,0.14465,1.55734,-5.32947
341972.7312,23.0,0.84734,1.56336,0.1274,1.56855,-4.65872
341974.3872,23.0,0.67072,1.57385,0.1134,1.57793,-4.12122
341976.4762,23.0,0.53067,1.5828,0.10302,1.58615,-3.72382
341979.1132,23.0,0.41976,1.59104,0.09641,1.59396,-3.46771
341982.4442,23.0,0.33183,1.59885,0.0943,1.60163,-3.37553
341986.6502,23.0,0.26261,1.60539,0.09613,1.60827,-3.42661
341991.9582,23.0,0.20791,1.61073,0.09968,1.61381,-3.54135
341998.6622,23.0,0.16452,1.6174,0.10487,1.6208,-3.7098
342007.1392,23.0,0.13007,1.62644,0.11422,1.63045,-4.01707
342017.8292,23.0,0.10309,1.63687,0.12796,1.64186,-4.47009
342031.3432,23.0,0.08153,1.6475,0.14616,1.65397,-5.06996
342048.44121,23.0,0.06443,1.66119,0.16825,1.66969,-5.78324
342070.02721,23.0,0.05102,1.6815,0.19116,1.69233,-6.48591
342097.27021,23.0,0.04042,1.71053,0.22518,1.72528,-7.49949
342131.76521,23.0,0.03192,1.74048,0.27169,1.76156,-8.87228
342175.31322,23.0,0.02528,1.7663,0.32055,1.79515,-10.28611
342230.37822,23.0,0.01999,1.79977,0.36341,1.83609,-11.41577
356552.75389,24.0,20004.453,0.31384,-0.01457,0.31418,2.6583
356552.89689,24.0,15829.126,0.32204,0.004,0.32206,-0.711
356553.03889,24.0,12516.703,0.32928,0.02048,0.32992,-3.55889
356553.18089,24.0,9909.4424,0.33863,0.03491,0.34043,-5.88605
356553.34489,24.0,7835.48,0.34992,0.04782,0.35318,-7.78206
356553.54589,24.0,6217.2461,0.3596,0.0579,0.36424,-9.14739
356553.78389,24.0,4905.291,0.37268,0.06966,0.37914,-10.5875
356554.02289,24.0,3881.2737,0.38528,0.07867,0.39323,-11.54049
356554.26089,24.0,3070.9827,0.39882,0.08837,0.40849,-12.49313
356554.49889,24.0,2430.7778,0.41488,0.09734,0.42615,-13.20367
356554.73689,24.0,1923.1537,0.42903,0.10798,0.4424,-14.12669
356554.97489,24.0,1522.4358,0.44532,0.11578,0.46013,-14.57337
356555.21289,24.0,1203.8446,0.46379,0.12387,0.48005,-14.95344
356555.45189,24.0,952.86591,0.48294,0.1343,0.50127,-15.54056
356555.68989,24.0,754.27557,0.50495,0.14242,0.52466,-15.75127
356555.92689,24.0,596.71857,0.52578,0.15086,0.547,-16.00992
356556.16489,24.0,471.96338,0.54794,0.16061,0.57099,-16.33699
356556.40389,24.0,373.20856,0.57182,0.1706,0.59673,-16.61271
356556.64189,24.0,295.47278,0.59627,0.18007,0.62287,-16.80399
356556.88089,24.0,233.87738,0.6241,0.18845,0.65193,-16.80211
356557.11889,24.0,185.05922,0.65293,0.19813,0.68233,-16.88042
356557.35489,24.0,146.35823,0.68354,0.20883,0.71473,-16.98883
356557.59089,24.0,115.77804,0.71646,0.22009,0.7495,-17.07631
356557.82589,24.0,91.6721,0.74974,0.22884,0.78388,-16.97333
356558.07089,24.0,72.51701,0.78561,0.23914,0.8212,-16.93039
356558.29989,24.0,57.36816,0.82256,0.24658,0.85873,-16.68721
356558.53689,24.0,45.3629,0.86281,0.25453,0.89957,-16.43629
356558.76889,24.0,35.93134,0.89947,0.26173,0.93677,-16.22443
356559.01889,24.0,28.40909,0.94046,0.26901,0.97818,-15.96258
356559.23389,24.0,22.48202,0.98044,0.27743,1.01894,-15.79955
356559.49889,24.0,17.79613,1.02203,0.28838,1.06193,-15.75698
356559.75089,24.0,14.06813,1.06942,0.29693,1.10988,-15.5175
356559.96689,24.0,11.1448,1.12059,0.30406,1.16111,-15.18117
356560.23389,24.0,8.81772,1.17454,0.3119,1.21524,-14.87199
356560.41289,24.0,6.97545,1.23525,0.31329,1.27436,-14.23136
356560.63089,24.0,5.5173,1.28924,0.29903,1.32346,-13.05855
356560.89989,24.0,4.36941,1.34842,0.29342,1.37997,-12.27618
356561.23489,24.0,3.45686,1.39586,0.26971,1.42168,-10.9362
356561.65389,24.0,2.73547,1.44462,0.24374,1.46504,-9.57706
356562.17889,24.0,2.16054,1.48108,0.21784,1.49701,-8.36717
356562.83789,24.0,1.70952,1.50876,0.19076,1.52077,-7.20596
356563.66689,24.0,1.35352,1.53159,0.16552,1.5405,-6.168
356564.70989,24.0,1.07079,1.54993,0.14439,1.55664,-5.32241
356566.02289,24.0,0.84734,1.56305,0.12779,1.56827,-4.67396
356567.67889,24.0,0.67072,1.57361,0.11488,1.5778,-4.17525
356569.76789,24.0,0.53067,1.58139,0.10474,1.58486,-3.78947
356572.40389,24.0,0.41976,1.5886,0.09753,1.59159,-3.51332
356575.73589,24.0,0.33183,1.59598,0.09445,1.59878,-3.38681
356579.94189,24.0,0.26261,1.60273,0.09472,1.60552,-3.38233
356585.24989,24.0,0.20791,1.60937,0.09745,1.61232,-3.46504
356591.95389,24.0,0.16452,1.61689,0.10301,1.62017,-3.64529
356600.43089,24.0,0.13007,1.62769,0.11277,1.63159,-3.9632
356611.1209,24.0,0.10309,1.6397,0.12895,1.64477,-4.49674
356624.6349,24.0,0.08153,1.65052,0.15097,1.65741,-5.22616
356641.7329,24.0,0.06443,1.66195,0.17673,1.67132,-6.06993
356663.3189,24.0,0.05102,1.6751,0.19838,1.6868,-6.75386
356690.5619,24.0,0.04042,1.6984,0.22649,1.71344,-7.59591
356725.05691,24.0,0.03192,1.72974,0.26439,1.74983,-8.6903
356768.60491,24.0,0.02528,1.7603,0.30827,1.78709,-9.93298
356823.66992,24.0,0.01999,1.79978,0.35033,1.83356,-11.01506
371140.80919,25.0,20004.453,0.31497,-0.01411,0.31529,2.56463
371140.95219,25.0,15829.126,0.32285,0.00454,0.32288,-0.80493
371141.09419,25.0,12516.703,0.33039,0.02064,0.33103,-3.57406
371141.23619,25.0,9909.4424,0.33884,0.03314,0.34046,-5.58681
371141.40019,25.0,7835.48,0.35119,0.04698,0.35432,-7.61894
371141.60119,25.0,6217.2461,0.3599,0.05898,0.3647,-9.30719
371141.83919,25.0,4905.291,0.37059,0.06824,0.37682,-10.43285
371142.07819,25.0,3881.2737,0.38502,0.0788,0.393,-11.56665
371142.31619,25.0,3070.9827,0.39852,0.08847,0.40822,-12.51651
371142.55419,25.0,2430.7778,0.41366,0.09788,0.42509,-13.31288
371142.79219,25.0,1923.1537,0.4292,0.10504,0.44187,-13.75154
371143.03019,25.0,1522.4358,0.44518,0.11461,0.45969,-14.43705
371143.26819,25.0,1203.8446,0.46275,0.12425,0.47914,-15.02984
371143.50719,25.0,952.86591,0.48248,0.13348,0.5006,-15.46387
371143.74519,25.0,754.27557,0.5031,0.14076,0.52243,-15.63079
371143.98219,25.0,596.71857,0.52584,0.14931,0.54663,-15.85126
371144.22019,25.0,471.96338,0.54636,0.1596,0.5692,-16.28378
371144.45919,25.0,373.20856,0.57068,0.16889,0.59514,-16.48602
371144.69619,25.0,295.47278,0.59723,0.17815,0.62324,-16.60941
371144.93619,25.0,233.87738,0.62325,0.18802,0.65099,-16.78735
371145.17419,25.0,185.05922,0.65101,0.19759,0.68033,-16.88368
371145.41019,25.0,146.35823,0.68332,0.20866,0.71447,-16.98097
371145.64619,25.0,115.77804,0.71418,0.21899,0.747,-17.04704
371145.88119,25.0,91.6721,0.74853,0.23001,0.78308,-17.08126
371146.12619,25.0,72.51701,0.78469,0.23725,0.81977,-16.82285
371146.35519,25.0,57.36816,0.82104,0.24325,0.85631,-16.50301
371146.59219,25.0,45.3629,0.85953,0.25308,0.89602,-16.40671
371146.82419,25.0,35.93134,0.89872,0.25905,0.93531,-16.07941
371147.07419,25.0,28.40909,0.93497,0.2681,0.97265,-16.00018
371147.28919,25.0,22.48202,0.97732,0.27673,1.01575,-15.80961
371147.55419,25.0,17.79613,1.01993,0.2867,1.05945,-15.70067
371147.80619,25.0,14.06813,1.0637,0.29596,1.10411,-15.54874
371148.02219,25.0,11.1448,1.11417,0.30344,1.15475,-15.23496
371148.28919,25.0,8.81772,1.16995,0.3102,1.21037,-14.84961
371148.46719,25.0,6.97545,1.23106,0.31161,1.26988,-14.20449
371148.68519,25.0,5.5173,1.28486,0.29867,1.31911,-13.08638
371148.95519,25.0,4.36941,1.34317,0.29049,1.37423,-12.20365
371149.29019,25.0,3.45686,1.39215,0.26919,1.41794,-10.94363
371149.70819,25.0,2.73547,1.43881,0.24231,1.45907,-9.55931
371150.23419,25.0,2.16054,1.47684,0.21741,1.49276,-8.37469
371150.89319,25.0,1.70952,1.50416,0.19083,1.51622,-7.2305
371151.72119,25.0,1.35352,1.52581,0.16547,1.53476,-6.18934
371152.76419,25.0,1.07079,1.5433,0.14435,1.55004,-5.34364
371154.07819,25.0,0.84734,1.55666,0.12721,1.56185,-4.67199
371155.73419,25.0,0.67072,1.56713,0.11274,1.57118,-4.11474
371157.82319,25.0,0.53067,1.57519,0.10287,1.57854,-3.73637
371160.45919,25.0,0.41976,1.58343,0.09609,1.58635,-3.47264
371163.79119,25.0,0.33183,1.59126,0.09343,1.594,-3.36006
371167.99619,25.0,0.26261,1.5984,0.0952,1.60124,-3.40861
371173.30419,25.0,0.20791,1.60435,0.10005,1.60746,-3.56847
371180.00919,25.0,0.16452,1.60999,0.10634,1.6135,-3.77892
371188.48519,25.0,0.13007,1.61807,0.1144,1.62211,-4.04431
371199.17619,25.0,0.10309,1.62892,0.12758,1.63391,-4.4783
371212.68919,25.0,0.08153,1.64073,0.14635,1.64725,-5.09733
371229.7872,25.0,0.06443,1.65503,0.16995,1.66374,-5.86287
371251.3742,25.0,0.05102,1.67167,0.19261,1.68273,-6.57251
371278.6162,25.0,0.04042,1.70043,0.22208,1.71487,-7.44074
371313.11221,25.0,0.03192,1.73541,0.26574,1.75564,-8.70585
371356.65921,25.0,0.02528,1.76851,0.31853,1.79697,-10.21012
371411.72522,25.0,0.01999,1.80052,0.36907,1.83796,-11.5841
385711.3803,26.0,20004.453,0.31471,-0.01501,0.31506,2.73117
385711.5233,26.0,15829.126,0.32137,0.00372,0.32139,-0.66338
385711.6653,26.0,12516.703,0.32995,0.02161,0.33065,-3.74782
385711.8073,26.0,9909.4424,0.33951,0.03241,0.34106,-5.45318
385711.9713,26.0,7835.48,0.3503,0.04722,0.35346,-7.67742
385712.1723,26.0,6217.2461,0.35959,0.05798,0.36423,-9.16024
385712.4103,26.0,4905.291,0.37203,0.06913,0.3784,-10.52602
385712.6483,26.0,3881.2737,0.38351,0.07898,0.39155,-11.63685
385712.8863,26.0,3070.9827,0.39956,0.08902,0.40936,-12.55995
385713.1243,26.0,2430.7778,0.41256,0.09771,0.42398,-13.32478
385713.3633,26.0,1923.1537,0.42791,0.10643,0.44095,-13.96688
385713.6003,26.0,1522.4358,0.44626,0.1154,0.46093,-14.49864
385713.8393,26.0,1203.8446,0.46156,0.12201,0.47741,-14.80734
385714.0773,26.0,952.86591,0.48221,0.13247,0.50007,-15.36172
385714.3163,26.0,754.27557,0.50299,0.14083,0.52233,-15.64136
385714.5533,26.0,596.71857,0.52336,0.14967,0.54434,-15.95932
385714.7903,26.0,471.96338,0.54664,0.15944,0.56942,-16.26087
385715.0303,26.0,373.20856,0.57115,0.16759,0.59523,-16.35352
385715.2673,26.0,295.47278,0.59617,0.17832,0.62226,-16.65235
385715.5063,26.0,233.87738,0.62342,0.18881,0.65139,-16.84916
385715.7443,26.0,185.05922,0.6522,0.19812,0.68162,-16.89742
385715.9813,26.0,146.35823,0.68097,0.2079,0.712,-16.97714
385716.2173,26.0,115.77804,0.71403,0.21889,0.74683,-17.04306
385716.4513,26.0,91.6721,0.74959,0.22832,0.78359,-16.94021
385716.6973,26.0,72.51701,0.7848,0.23893,0.82037,-16.93262
385716.9263,26.0,57.36816,0.82298,0.24554,0.85883,-16.61288
385717.1623,26.0,45.3629,0.86069,0.25211,0.89686,-16.32582
385717.3953,26.0,35.93134,0.89793,0.26058,0.93498,-16.18284
385717.6453,26.0,28.40909,0.93588,0.26764,0.9734,-15.95943
385717.8603,26.0,22.48202,0.97609,0.2789,1.01515,-15.94603
385718.1243,26.0,17.79613,1.01973,0.28612,1.05911,-15.67319
385718.3773,26.0,14.06813,1.06651,0.2987,1.10755,-15.64625
385718.5933,26.0,11.1448,1.11674,0.30708,1.15819,-15.37501
385718.8603,26.0,8.81772,1.17264,0.31127,1.21325,-14.86608
385719.0383,26.0,6.97545,1.2256,0.31126,1.26451,-14.24984
385719.2563,26.0,5.5173,1.28736,0.30591,1.32321,-13.36703
385719.5263,26.0,4.36941,1.34046,0.28945,1.37136,-12.1851
385719.8613,26.0,3.45686,1.39649,0.2684,1.42204,-10.87941
385720.2793,26.0,2.73547,1.4395,0.24582,1.46034,-9.69066
385720.8053,26.0,2.16054,1.47595,0.21775,1.49192,-8.39255
385721.4643,26.0,1.70952,1.50584,0.19051,1.51784,-7.21037
385722.2923,26.0,1.35352,1.5283,0.16565,1.53726,-6.1862
385723.3353,26.0,1.07079,1.54504,0.14514,1.55184,-5.3667
385724.6493,26.0,0.84734,1.55801,0.12705,1.56318,-4.66186
385726.3053,26.0,0.67072,1.56899,0.11287,1.57305,-4.1145
385728.3943,26.0,0.53067,1.57888,0.1037,1.58228,-3.75774
385731.0303,26.0,0.41976,1.58622,0.09799,1.58925,-3.53514
385734.3623,26.0,0.33183,1.59267,0.09562,1.59554,-3.43562
385738.5673,26.0,0.26261,1.59865,0.09574,1.60151,-3.42738
385743.8763,26.0,0.20791,1.60484,0.09784,1.60782,-3.48862
385750.5803,26.0,0.16452,1.61278,0.10417,1.61614,-3.69579
385759.0573,26.0,0.13007,1.62192,0.11491,1.62599,-4.05268
385769.7473,26.0,0.10309,1.63008,0.128,1.63509,-4.48997
385783.26131,26.0,0.08153,1.6421,0.1441,1.64841,-5.01514
385800.35831,26.0,0.06443,1.65928,0.16622,1.66759,-5.72042
385821.94531,26.0,0.05102,1.682,0.19657,1.69345,-6.66568
385849.18731,26.0,0.04042,1.70246,0.23592,1.71873,-7.88948
385883.68332,26.0,0.03192,1.72234,0.27548,1.74424,-9.08712
385927.23032,26.0,0.02528,1.75152,0.31091,1.7789,-10.06552
385982.29633,26.0,0.01999,1.79732,0.35215,1.83149,-11.08551
400271.07382,27.0,20004.453,0.31565,-0.01618,0.31606,2.93452
400271.21682,27.0,15829.126,0.32184,0.00352,0.32186,-0.62728
400271.35882,27.0,12516.703,0.33213,0.01998,0.33273,-3.44311
400271.50082,27.0,9909.4424,0.33926,0.03525,0.34109,-5.93154
400271.66482,27.0,7835.48,0.34952,0.04655,0.3526,-7.58678
400271.86582,27.0,6217.2461,0.36087,0.05927,0.3657,-9.32769
400272.10382,27.0,4905.291,0.37163,0.06901,0.37798,-10.51912
400272.34282,27.0,3881.2737,0.38445,0.07955,0.3926,-11.69004
400272.58082,27.0,3070.9827,0.39815,0.08796,0.40775,-12.45842
400272.81882,27.0,2430.7778,0.41221,0.09743,0.42356,-13.29817
400273.05682,27.0,1923.1537,0.42791,0.10536,0.44069,-13.83192
400273.29482,27.0,1522.4358,0.44432,0.11618,0.45926,-14.65311
400273.53282,27.0,1203.8446,0.4625,0.1226,0.47847,-14.84616
400273.77182,27.0,952.86591,0.48199,0.13343,0.50012,-15.47441
400274.00982,27.0,754.27557,0.50237,0.14136,0.52188,-15.71571
400274.24682,27.0,596.71857,0.52474,0.1506,0.54592,-16.01348
400274.48482,27.0,471.96338,0.54485,0.15868,0.56748,-16.23716
400274.72382,27.0,373.20856,0.56927,0.16883,0.59377,-16.51856
400274.96182,27.0,295.47278,0.59445,0.17852,0.62067,-16.71525
400275.20082,27.0,233.87738,0.62177,0.18781,0.64952,-16.80757
400275.43882,27.0,185.05922,0.65201,0.19822,0.68148,-16.91017
400275.67482,27.0,146.35823,0.68129,0.20779,0.71227,-16.96117
400275.91182,27.0,115.77804,0.714,0.21777,0.74648,-16.96189
400276.14582,27.0,91.6721,0.74723,0.22813,0.78128,-16.97714
400276.39082,27.0,72.51701,0.78338,0.2367,0.81836,-16.81238
400276.61982,27.0,57.36816,0.81997,0.24426,0.85557,-16.58805
400276.85682,27.0,45.3629,0.85765,0.25303,0.89419,-16.43746
400277.08882,27.0,35.93134,0.89554,0.25963,0.93242,-16.16786
400277.33982,27.0,28.40909,0.93403,0.26707,0.97146,-15.95674
400277.55382,27.0,22.48202,0.97627,0.27621,1.01459,-15.79756
400277.81882,27.0,17.79613,1.01697,0.28648,1.05655,-15.73255
400278.07082,27.0,14.06813,1.06504,0.29569,1.10533,-15.51628
400278.28682,27.0,11.1448,1.11544,0.30406,1.15614,-15.24805
400278.55482,27.0,8.81772,1.16881,0.30995,1.20921,-14.85196
400278.73282,27.0,6.97545,1.22569,0.31524,1.26557,-14.42345
400278.95082,27.0,5.5173,1.286,0.30175,1.32092,-13.20514
400279.21982,27.0,4.36941,1.33909,0.29437,1.37107,-12.39782
400279.55482,27.0,3.45686,1.38977,0.26811,1.4154,-10.91927
400279.97382,27.0,2.73547,1.43945,0.24569,1.46027,-9.68613
400280.49882,27.0,2.16054,1.47546,0.2202,1.49181,-8.48842
400281.15782,27.0,1.70952,1.50465,0.19201,1.51685,-7.27232
400281.98682,27.0,1.35352,1.52667,0.1666,1.53574,-6.22798
400283.02982,27.0,1.07079,1.54427,0.14504,1.55107,-5.36541
400284.34282,27.0,0.84734,1.5572,0.12796,1.56245,-4.69765
400285.99882,27.0,0.67072,1.56771,0.11366,1.57182,-4.14681
400288.08782,27.0,0.53067,1.57686,0.10337,1.58024,-3.75053
400290.72382,27.0,0.41976,1.58543,0.09718,1.58841,-3.50761
400294.05582,27.0,0.33183,1.59316,0.09501,1.596,-3.41283
400298.26182,27.0,0.26261,1.59889,0.09673,1.60181,-3.46207
400303.56982,27.0,0.20791,1.60418,0.09992,1.60729,-3.56436
400310.27382,27.0,0.16452,1.61136,0.10503,1.61478,-3.72933
400318.75082,27.0,0.13007,1.62086,0.11448,1.6249,-4.0401
400329.44082,27.0,0.10309,1.63091,0.12882,1.63599,-4.51626
400342.95482,27.0,0.08153,1.64143,0.14695,1.648,-5.11576
400360.05183,27.0,0.06443,1.65571,0.16877,1.66428,-5.82005
400381.63883,27.0,0.05102,1.67732,0.19195,1.68827,-6.52853
400408.88083,27.0,0.04042,1.70594,0.22781,1.72108,-7.60635
400443.37683,27.0,0.03192,1.73413,0.27472,1.75575,-9.00187
400486.92384,27.0,0.02528,1.75984,0.32134,1.78893,-10.34799
400541.98984,27.0,0.01999,1.79565,0.3614,1.83166,-11.37941
414842.80773,28.0,20004.453,0.31418,-0.01591,0.31459,2.8997
414842.95073,28.0,15829.126,0.3208,0.00424,0.32082,-0.75637
414843.09273,28.0,12516.703,0.33029,0.01982,0.33089,-3.43474
414843.23473,28.0,9909.4424,0.33895,0.03478,0.34073,-5.85905
414843.39873,28.0,7835.48,0.34806,0.04901,0.35149,-8.01467
414843.59973,28.0,6217.2461,0.35896,0.05917,0.3638,-9.36049
414843.83773,28.0,4905.291,0.37187,0.06818,0.37807,-10.38889
414844.07673,28.0,3881.2737,0.3834,0.07766,0.39119,-11.45079
414844.31473,28.0,3070.9827,0.39713,0.08727,0.4066,-12.3932
414844.55273,28.0,2430.7778,0.41248,0.0961,0.42353,-13.11547
414844.79073,28.0,1923.1537,0.42829,0.1056,0.44111,-13.8506
414845.02873,28.0,1522.4358,0.44483,0.11508,0.45947,-14.50491
414845.26673,28.0,1203.8446,0.46182,0.12228,0.47773,-14.82987
414845.50573,28.0,952.86591,0.48105,0.13334,0.49919,-15.493
414845.74373,28.0,754.27557,0.50197,0.14167,0.52158,-15.76044
414845.98073,28.0,596.71857,0.52292,0.1494,0.54385,-15.94519
414846.21873,28.0,471.96338,0.54522,0.15815,0.56769,-16.176
414846.45773,28.0,373.20856,0.56994,0.16796,0.59417,-16.41981
414846.69573,28.0,295.47278,0.59557,0.17873,0.62181,-16.70442
414846.93473,28.0,233.87738,0.62269,0.18802,0.65046,-16.8017
414847.17273,28.0,185.05922,0.65068,0.19802,0.68014,-16.9263
414847.40873,28.0,146.35823,0.68205,0.20688,0.71273,-16.87359
414847.64573,28.0,115.77804,0.71345,0.2179,0.74598,-16.98361
414847.87973,28.0,91.6721,0.74703,0.2265,0.78062,-16.86744
414848.12473,28.0,72.51701,0.78316,0.23738,0.81835,-16.86262
414848.35373,28.0,57.36816,0.81828,0.24502,0.85418,-16.66927
414848.59073,28.0,45.3629,0.85822,0.25188,0.89442,-16.35642
414848.82273,28.0,35.93134,0.89595,0.25838,0.93246,-16.08672
414849.07373,28.0,28.40909,0.93452,0.26716,0.97196,-15.95424
414849.28773,28.0,22.48202,0.97456,0.27722,1.01322,-15.87882
414849.55273,28.0,17.79613,1.01593,0.28709,1.05571,-15.77948
414849.80473,28.0,14.06813,1.06116,0.2964,1.10177,-15.60618
414850.02073,28.0,11.1448,1.11128,0.30445,1.15223,-15.32104
414850.28773,28.0,8.81772,1.1661,0.31122,1.20692,-14.94348
414850.46573,28.0,6.97545,1.22862,0.31205,1.26763,-14.2507
414850.68473,28.0,5.5173,1.2803,0.30133,1.31529,-13.24402
414850.95373,28.0,4.36941,1.34343,0.29319,1.37505,-12.31109
414851.28873,28.0,3.45686,1.3907,0.27382,1.4174,-11.13857
414851.70773,28.0,2.73547,1.43767,0.2456,1.4585,-9.6945
414852.23273,28.0,2.16054,1.4767,0.22013,1.49302,-8.47864
414852.89173,28.0,1.70952,1.50456,0.1932,1.51691,-7.31735
414853.71973,28.0,1.35352,1.52722,0.16636,1.53625,-6.2166
414854.76273,28.0,1.07079,1.54596,0.14511,1.55275,-5.36233
414856.07673,28.0,0.84734,1.55973,0.12881,1.56504,-4.72101
414857.73273,28.0,0.67072,1.57118,0.11538,1.57541,-4.19999
414859.82173,28.0,0.53067,1.57828,0.10575,1.58182,-3.83313
414862.45773,28.0,0.41976,1.58561,0.09829,1.58866,-3.54708
414865.78973,28.0,0.33183,1.59296,0.09492,1.59578,-3.41006
414869.99473,28.0,0.26261,1.59992,0.09489,1.60273,-3.3943
414875.30273,28.0,0.20791,1.60656,0.09869,1.60958,-3.5153
414882.00773,28.0,0.16452,1.61366,0.1045,1.61704,-3.70544
414890.48373,28.0,0.13007,1.62387,0.11318,1.62781,-3.98696
414901.17473,28.0,0.10309,1.63656,0.12803,1.64156,-4.47336
414914.68773,28.0,0.08153,1.64942,0.15009,1.65623,-5.1993
414931.78573,28.0,0.06443,1.6622,0.17708,1.6716,-6.08106
414953.37274,28.0,0.05102,1.67377,0.20176,1.68588,-6.87326
414980.61474,28.0,0.04042,1.69526,0.22838,1.71057,-7.67245
415015.11074,28.0,0.03192,1.7269,0.26465,1.74706,-8.71292
415058.65775,28.0,0.02528,1.76114,0.30916,1.78807,-9.95654
415113.72375,28.0,0.01999,1.79903,0.35453,1.83363,-11.14821
429414.40184,29.0,20004.453,0.31545,-0.01461,0.31579,2.65143
429414.54484,29.0,15829.126,0.3218,0.00365,0.32182,-0.64995
429414.68684,29.0,12516.703,0.32966,0.01918,0.33022,-3.33026
429414.82884,29.0,9909.4424,0.33904,0.03558,0.3409,-5.99119
429414.99284,29.0,7835.48,0.3496,0.04503,0.35249,-7.34016
429415.19384,29.0,6217.2461,0.36028,0.05853,0.365,-9.22696
429415.43184,29.0,4905.291,0.37175,0.06943,0.37817,-10.57886
429415.67084,29.0,3881.2737,0.38419,0.07775,0.39198,-11.44071
429415.90884,29.0,3070.9827,0.39963,0.08729,0.40905,-12.3219
429416.14684,29.0,2430.7778,0.41295,0.09689,0.42417,-13.20433
429416.38484,29.0,1923.1537,0.42911,0.10507,0.44179,-13.75897
429416.62284,29.0,1522.4358,0.44372,0.11588,0.4586,-14.63596
429416.86084,29.0,1203.8446,0.46308,0.12354,0.47928,-14.93708
429417.09984,29.0,952.86591,0.48181,0.13174,0.4995,-15.29221
429417.33784,29.0,754.27557,0.5018,0.14204,0.52151,-15.80466
429417.57484,29.0,596.71857,0.52261,0.14834,0.54326,-15.84598
429417.81284,29.0,471.96338,0.5455,0.15825,0.56799,-16.17784
429418.05184,29.0,373.20856,0.56886,0.16797,0.59314,-16.45029
429418.28884,29.0,295.47278,0.59586,0.17717,0.62165,-16.55936
429418.52784,29.0,233.87738,0.62216,0.18736,0.64976,-16.75936
429418.76684,29.0,185.05922,0.65158,0.19692,0.68069,-16.81602
429419.00284,29.0,146.35823,0.68112,0.20767,0.71207,-16.95608
429419.23884,29.0,115.77804,0.7139,0.21864,0.74663,-17.02798
429419.47284,29.0,91.6721,0.74681,0.22796,0.78082,-16.97456
429419.71884,29.0,72.51701,0.7824,0.23689,0.81747,-16.84519
429419.94784,29.0,57.36816,0.81973,0.24342,0.85511,-16.53909
429420.18484,29.0,45.3629,0.85752,0.25169,0.89369,-16.35726
429420.41684,29.0,35.93134,0.89481,0.25975,0.93175,-16.18707
429420.66684,29.0,28.40909,0.93367,0.26659,0.97099,-15.93563
429420.88184,29.0,22.48202,0.97406,0.27639,1.01251,-15.8416
429421.14684,29.0,17.79613,1.01703,0.28674,1.05668,-15.74543
429421.39884,29.0,14.06813,1.06201,0.29715,1.1028,-15.6318
429421.61484,29.0,11.1448,1.11465,0.30764,1.15633,-15.42914
429421.88184,29.0,8.81772,1.16919,0.31168,1.21002,-14.92657
429422.05984,29.0,6.97545,1.22454,0.31555,1.26454,-14.45028
429422.27884,29.0,5.5173,1.28703,0.30644,1.32301,-13.39278
429422.54784,29.0,4.36941,1.33749,0.29493,1.36962,-12.43515
429422.88284,29.0,3.45686,1.39553,0.2708,1.42156,-10.98152
429423.30184,29.0,2.73547,1.44218,0.24967,1.46363,-9.82154
429423.82684,29.0,2.16054,1.47717,0.22236,1.49381,-8.56039
429424.48584,29.0,1.70952,1.50763,0.19407,1.52007,-7.33525
429425.31484,29.0,1.35352,1.53155,0.16864,1.54081,-6.28359
429426.35684,29.0,1.07079,1.54898,0.14822,1.55606,-5.46585
429427.67084,29.0,0.84734,1.56158,0.12941,1.56693,-4.73734
429429.32684,29.0,0.67072,1.57269,0.11536,1.57692,-4.19517
429431.41584,29.0,0.53067,1.58262,0.10475,1.58608,-3.78666
429434.05284,29.0,0.41976,1.59122,0.0989,1.59429,-3.55653
429437.38384,29.0,0.33183,1.59772,0.09706,1.60067,-3.47643
429441.58984,29.0,0.26261,1.60318,0.09744,1.60614,-3.47796
429446.89784,29.0,0.20791,1.60952,0.09951,1.61259,-3.53784
429453.60184,29.0,0.16452,1.61774,0.10513,1.62115,-3.71808
429462.07884,29.0,0.13007,1.62642,0.11556,1.63052,-4.06431
429472.76884,29.0,0.10309,1.63562,0.12935,1.64072,-4.52169
429486.28284,29.0,0.08153,1.64651,0.14627,1.65299,-5.07664
429503.38084,29.0,0.06443,1.66227,0.16713,1.67065,-5.74132
429524.96685,29.0,0.05102,1.68554,0.19488,1.69677,-6.59533
429552.20985,29.0,0.04042,1.70992,0.23452,1.72593,-7.80943
429586.70485,29.0,0.03192,1.73106,0.27831,1.75329,-9.13357
429630.25286,29.0,0.02528,1.7572,0.31737,1.78563,-10.23774
429685.31786,29.0,0.01999,1.79861,0.3566,1.83362,-11.21418
443993.81014,30.0,20004.453,0.31648,-0.01541,0.31685,2.78849
443993.95314,30.0,15829.126,0.3221,0.00432,0.32212,-0.76831
443994.09514,30.0,12516.703,0.33085,0.01919,0.3314,-3.31956
443994.23714,30.0,9909.4424,0.34035,0.03313,0.34196,-5.56011
443994.40114,30.0,7835.48,0.3509,0.04556,0.35384,-7.3971
443994.60214,30.0,6217.2461,0.359,0.05809,0.36367,-9.19089
443994.84014,30.0,4905.291,0.37263,0.06891,0.37894,-10.477
443995.07914,30.0,3881.2737,0.385,0.07688,0.3926,-11.29301
443995.31714,30.0,3070.9827,0.39904,0.08694,0.4084,-12.29092
443995.55514,30.0,2430.7778,0.4129,0.09718,0.42418,-13.24453
443995.79314,30.0,1923.1537,0.42923,0.10577,0.44207,-13.84323
443996.03114,30.0,1522.4358,0.44556,0.11413,0.45994,-14.36791
443996.26914,30.0,1203.8446,0.46284,0.12362,0.47907,-14.95418
443996.50814,30.0,952.86591,0.48112,0.13281,0.49911,-15.43207
443996.74614,30.0,754.27557,0.50074,0.14102,0.52021,-15.72881
443996.98314,30.0,596.71857,0.5228,0.14862,0.54351,-15.86953
443997.22114,30.0,471.96338,0.54578,0.15845,0.56831,-16.18869
443997.46014,30.0,373.20856,0.57091,0.16813,0.59515,-16.40946
443997.69814,30.0,295.47278,0.59591,0.1767,0.62156,-16.51582
443997.93714,30.0,233.87738,0.62352,0.18674,0.65088,-16.6729
443998.17514,30.0,185.05922,0.65047,0.19655,0.67952,-16.81341
443998.41114,30.0,146.35823,0.68008,0.20691,0.71086,-16.92203
443998.64714,30.0,115.77804,0.71235,0.21587,0.74434,-16.85854
443998.88214,30.0,91.6721,0.74604,0.22617,0.77957,-16.86492
443999.12714,30.0,72.51701,0.78213,0.23678,0.81719,-16.84302
443999.35614,30.0,57.36816,0.81957,0.24319,0.85489,-16.52702
443999.59314,30.0,45.3629,0.85822,0.25172,0.89437,-16.34635
443999.82514,30.0,35.93134,0.8963,0.25875,0.9329,-16.1024
444000.07514,30.0,28.40909,0.93449,0.26673,0.97181,-15.93026
444000.28914,30.0,22.48202,0.97315,0.27575,1.01146,-15.82051
444000.55314,30.0,17.79613,1.01467,0.28636,1.0543,-15.76015
444000.80614,30.0,14.06813,1.06089,0.29583,1.10136,-15.58099
444001.02214,30.0,11.1448,1.11306,0.30541,1.1542,-15.34382
444001.28914,30.0,8.81772,1.16499,0.31278,1.20625,-15.02862
444001.46714,30.0,6.97545,1.22779,0.31648,1.26792,-14.45401
444001.68514,30.0,5.5173,1.28152,0.30468,1.31724,-13.37359
444001.95514,30.0,4.36941,1.34089,0.29703,1.3734,-12.4902
444002.29014,30.0,3.45686,1.39111,0.2754,1.41811,-11.19827
444002.70814,30.0,2.73547,1.44016,0.24844,1.46144,-9.78784
444003.23414,30.0,2.16054,1.47928,0.22313,1.49602,-8.57774
444003.89314,30.0,1.70952,1.50755,0.19622,1.52027,-7.41572
444004.72114,30.0,1.35352,1.53048,0.16995,1.53988,-6.33639
444005.76414,30.0,1.07079,1.54942,0.14764,1.55644,-5.4432
444007.07814,30.0,0.84734,1.56283,0.13036,1.56825,-4.76801
444008.73414,30.0,0.67072,1.57344,0.11638,1.57774,-4.23037
444010.82314,30.0,0.53067,1.58187,0.10536,1.58538,-3.81048
444013.45914,30.0,0.41976,1.59068,0.09796,1.59369,-3.52388
444016.79114,30.0,0.33183,1.59854,0.09593,1.60142,-3.43441
444020.99614,30.0,0.26261,1.6054,0.09728,1.60834,-3.46773
444026.30514,30.0,0.20791,1.61134,0.10133,1.61452,-3.59834
444033.00914,30.0,0.16452,1.61759,0.10696,1.62113,-3.7829
444041.48614,30.0,0.13007,1.62601,0.11565,1.63012,-4.06829
444052.17614,30.0,0.10309,1.63696,0.12914,1.64205,-4.51059
444065.69015,30.0,0.08153,1.64833,0.14775,1.65494,-5.12201
444082.78715,30.0,0.06443,1.66195,0.17082,1.67071,-5.86847
444104.37415,30.0,0.05102,1.68042,0.19359,1.69153,-6.57187
444131.61615,30.0,0.04042,1.70975,0.22489,1.72448,-7.49343
444166.11216,30.0,0.03192,1.74335,0.27035,1.76419,-8.81503
444209.65916,30.0,0.02528,1.77283,0.32256,1.80194,-10.31187
444264.72517,30.0,0.01999,1.80352,0.36964,1.84101,-11.58266
458557.17425,31.0,20004.453,0.31512,-0.01563,0.31551,2.83906
458557.31725,31.0,15829.126,0.32118,0.00408,0.3212,-0.72792
458557.45925,31.0,12516.703,0.33086,0.01911,0.33141,-3.30617
458557.60125,31.0,9909.4424,0.33957,0.03351,0.34122,-5.63636
458557.76525,31.0,7835.48,0.34954,0.04641,0.35261,-7.56305
458557.96625,31.0,6217.2461,0.3586,0.05792,0.36325,-9.17508
458558.20425,31.0,4905.291,0.37234,0.06781,0.37847,-10.32161
458558.44325,31.0,3881.2737,0.38443,0.07852,0.39237,-11.54376
458558.68125,31.0,3070.9827,0.3977,0.08686,0.40707,-12.31985
458558.91925,31.0,2430.7778,0.41308,0.09768,0.42447,-13.30436
458559.15725,31.0,1923.1537,0.42763,0.10593,0.44056,-13.91291
458559.39525,31.0,1522.4358,0.44453,0.11383,0.45887,-14.3629
458559.63325,31.0,1203.8446,0.46219,0.12199,0.47802,-14.78495
458559.87225,31.0,952.86591,0.48015,0.13148,0.49782,-15.31449
458560.11025,31.0,754.27557,0.50217,0.1402,0.52138,-15.59934
458560.34725,31.0,596.71857,0.52396,0.14845,0.54459,-15.81837
458560.58525,31.0,471.96338,0.54472,0.1584,0.56728,-16.21397
458560.82425,31.0,373.20856,0.56949,0.16728,0.59355,-16.36909
458561.06125,31.0,295.47278,0.59465,0.17742,0.62056,-16.61332
458561.30125,31.0,233.87738,0.62143,0.18642,0.64879,-16.69888
458561.53926,31.0,185.05922,0.6511,0.19692,0.68022,-16.82787
458561.77526,31.0,146.35823,0.681,0.20613,0.71151,-16.84047
458562.01126,31.0,115.77804,0.71171,0.21602,0.74378,-16.88437
458562.24526,31.0,91.6721,0.746,0.22509,0.77921,-16.79005
458562.49026,31.0,72.51701,0.78281,0.23523,0.81739,-16.72493
458562.71926,31.0,57.36816,0.81808,0.24398,0.85369,-16.60644
458562.95626,31.0,45.3629,0.85588,0.24981,0.89159,-16.27138
458563.18826,31.0,35.93134,0.89483,0.25942,0.93167,-16.1674
458563.43826,31.0,28.40909,0.93108,0.26785,0.96885,-16.04932
458563.65326,31.0,22.48202,0.97181,0.27608,1.01027,-15.85947
458563.91826,31.0,17.79613,1.01352,0.28633,1.05319,-15.7755
458564.17026,31.0,14.06813,1.05998,0.2961,1.10056,-15.60719
458564.38626,31.0,11.1448,1.11038,0.30497,1.1515,-15.35773
458564.65326,31.0,8.81772,1.16408,0.31192,1.20515,-15.00045
458564.83126,31.0,6.97545,1.22474,0.31579,1.2648,-14.45844
458565.05026,31.0,5.5173,1.282,0.30226,1.31715,-13.26656
458565.31926,31.0,4.36941,1.33935,0.29672,1.37183,-12.49149
458565.65426,31.0,3.45686,1.38898,0.2732,1.4156,-11.12749
458566.07326,31.0,2.73547,1.44009,0.24765,1.46123,-9.75746
458566.59826,31.0,2.16054,1.47689,0.22195,1.49348,-8.54638
458567.25726,31.0,1.70952,1.50485,0.19462,1.51739,-7.3689
458568.08526,31.0,1.35352,1.52876,0.16887,1.53806,-6.30363
458569.12826,31.0,1.07079,1.54666,0.14765,1.55369,-5.45317
458570.44226,31.0,0.84734,1.55955,0.12999,1.56496,-4.76476
458572.09826,31.0,0.67072,1.5712,0.11588,1.57547,-4.21818
458574.18726,31.0,0.53067,1.57949,0.1053,1.583,-3.81393
458576.82326,31.0,0.41976,1.58763,0.09788,1.59064,-3.52783
458580.15526,31.0,0.33183,1.59566,0.09562,1.59852,-3.42936
458584.36126,31.0,0.26261,1.60241,0.09722,1.60536,-3.47208
458589.66926,31.0,0.20791,1.60765,0.10086,1.61081,-3.58997
458596.37326,31.0,0.16452,1.6146,0.10649,1.6181,-3.77329
458604.85026,31.0,0.13007,1.62319,0.11496,1.62726,-4.05116
458615.54026,31.0,0.10309,1.63375,0.12903,1.63884,-4.5158
458629.05426,31.0,0.08153,1.64502,0.14792,1.65165,-5.1381
458646.15226,31.0,0.06443,1.65907,0.1709,1.66785,-5.88139
458667.73827,31.0,0.05102,1.67818,0.1929,1.68923,-6.5572
458694.98027,31.0,0.04042,1.70718,0.22616,1.72209,-7.54638
458729.47627,31.0,0.03192,1.73885,0.2723,1.76004,-8.90003
458773.02328,31.0,0.02528,1.76668,0.32216,1.79581,-10.33466
458828.08928,31.0,0.01999,1.79935,0.36654,1.8363,-11.514
473093.52859,32.0,20004.453,0.31292,-0.01492,0.31327,2.73067
473093.67159,32.0,15829.126,0.32123,0.00327,0.32124,-0.58348
473093.81359,32.0,12516.703,0.32908,0.01913,0.32963,-3.32741
473093.95559,32.0,9909.4424,0.33943,0.0341,0.34114,-5.73746
473094.11959,32.0,7835.48,0.34721,0.04744,0.35043,-7.77975
473094.32059,32.0,6217.2461,0.35966,0.05875,0.36443,-9.27714
473094.55859,32.0,4905.291,0.37193,0.06811,0.37811,-10.37668
473094.79759,32.0,3881.2737,0.38435,0.07852,0.39229,-11.54656
473095.03559,32.0,3070.9827,0.39866,0.08635,0.40791,-12.22107
473095.27359,32.0,2430.7778,0.41185,0.09577,0.42284,-13.09054
473095.51159,32.0,1923.1537,0.42721,0.10444,0.4398,-13.73763
473095.74859,32.0,1522.4358,0.44295,0.11362,0.45729,-14.38628
473095.98759,32.0,1203.8446,0.46262,0.12207,0.47846,-14.78184
473096.22559,32.0,952.86591,0.48006,0.13257,0.49803,-15.43785
473096.46459,32.0,754.27557,0.50139,0.14064,0.52074,-15.66842
473096.70159,32.0,596.71857,0.52306,0.14839,0.5437,-15.83842
473096.93859,32.0,471.96338,0.54581,0.15723,0.56801,-16.07047
473097.17759,32.0,373.20856,0.56906,0.16703,0.59306,-16.35848
473097.41559,32.0,295.47278,0.59425,0.17741,0.62017,-16.62307
473097.65459,32.0,233.87738,0.62054,0.1886,0.64857,-16.90508
473097.89259,32.0,185.05922,0.64898,0.19688,0.67819,-16.87658
473098.12859,32.0,146.35823,0.67908,0.20683,0.70988,-16.93927
473098.36559,32.0,115.77804,0.71142,0.21634,0.74359,-16.91446
473098.59959,32.0,91.6721,0.74563,0.22637,0.77924,-16.88801
473098.84559,32.0,72.51701,0.7808,0.23504,0.81541,-16.75297
473099.07459,32.0,57.36816,0.81847,0.24474,0.85427,-16.64753
473099.31059,32.0,45.3629,0.85511,0.25118,0.89123,-16.36951
473099.54359,32.0,35.93134,0.89232,0.25836,0.92897,-16.14783
473099.79359,32.0,28.40909,0.93167,0.2658,0.96885,-15.92287
473100.00859,32.0,22.48202,0.97205,0.27531,1.01029,-15.81352
473100.27259,32.0,17.79613,1.01259,0.28661,1.05237,-15.80416
473100.52559,32.0,14.06813,1.0601,0.29727,1.10099,-15.66447
473100.74159,32.0,11.1448,1.10986,0.30704,1.15155,-15.46372
473101.00859,32.0,8.81772,1.16365,0.3125,1.20488,-15.03222
473101.18659,32.0,6.97545,1.22241,0.3176,1.26299,-14.56417
473101.40459,32.0,5.5173,1.28406,0.30486,1.31975,-13.3556
473101.67459,32.0,4.36941,1.33851,0.29919,1.37154,-12.60002
473102.00959,32.0,3.45686,1.39093,0.2735,1.41756,-11.12419
473102.42759,32.0,2.73547,1.44115,0.25042,1.46274,-9.85749
473102.95359,32.0,2.16054,1.47702,0.22431,1.49395,-8.63529
473103.61259,32.0,1.70952,1.50663,0.19486,1.51918,-7.3693
473104.44059,32.0,1.35352,1.53147,0.17033,1.54091,-6.34644
473105.48359,32.0,1.07079,1.55014,0.1488,1.55726,-5.48319
473106.79759,32.0,0.84734,1.56315,0.13161,1.56868,-4.81269
473108.45359,32.0,0.67072,1.57334,0.11809,1.57776,-4.2924
473110.54159,32.0,0.53067,1.58217,0.10655,1.58576,-3.85272
473113.17859,32.0,0.41976,1.59038,0.0993,1.59348,-3.57278
473116.50959,32.0,0.33183,1.59742,0.0963,1.60032,-3.4498
473120.71559,32.0,0.26261,1.60382,0.09616,1.6067,-3.43128
473126.02359,32.0,0.20791,1.61068,0.09859,1.61369,-3.50283
473132.72859,32.0,0.16452,1.61931,0.10415,1.62265,-3.68023
473141.2046,32.0,0.13007,1.63025,0.11555,1.63434,-4.05428
473151.8946,32.0,0.10309,1.64077,0.13226,1.6461,-4.60849
473165.4086,32.0,0.08153,1.64972,0.15322,1.65682,-5.30612
473182.5066,32.0,0.06443,1.66081,0.17689,1.67021,-6.07954
473204.0936,32.0,0.05102,1.67753,0.19745,1.68911,-6.71309
473231.3356,32.0,0.04042,1.70274,0.22842,1.71799,-7.64052
473265.83161,32.0,0.03192,1.73032,0.26882,1.75108,-8.83085
473309.37861,32.0,0.02528,1.76065,0.30921,1.78759,-9.96097
473364.44462,32.0,0.01999,1.8043,0.35011,1.83796,-10.98142
487624.33493,33.0,20004.453,0.31365,-0.01548,0.31403,2.82577
487624.47793,33.0,15829.126,0.32299,0.00324,0.323,-0.5749
487624.61993,33.0,12516.703,0.32877,0.01937,0.32934,-3.3717
487624.76193,33.0,9909.4424,0.33975,0.03306,0.34136,-5.55715
487624.92593,33.0,7835.48,0.34917,0.04593,0.35217,-7.49456
487625.12693,33.0,6217.2461,0.35986,0.05804,0.36451,-9.16253
487625.36493,33.0,4905.291,0.37114,0.06806,0.37733,-10.39075
487625.60393,33.0,3881.2737,0.38315,0.0781,0.39103,-11.52083
487625.84193,33.0,3070.9827,0.39713,0.08649,0.40644,-12.28713
487626.07993,33.0,2430.7778,0.41221,0.09598,0.42324,-13.10762
487626.31793,33.0,1923.1537,0.4269,0.10519,0.43967,-13.84161
487626.55593,33.0,1522.4358,0.44369,0.11295,0.45784,-14.28253
487626.79393,33.0,1203.8446,0.46116,0.12289,0.47725,-14.92193
487627.03293,33.0,952.86591,0.48189,0.13078,0.49932,-15.1835
487627.27093,33.0,754.27557,0.50117,0.14111,0.52066,-15.72484
487627.50793,33.0,596.71857,0.52129,0.14865,0.54207,-15.91604
487627.74593,33.0,471.96338,0.5431,0.15779,0.56556,-16.20061
487627.98493,33.0,373.20856,0.56826,0.1675,0.59243,-16.42372
487628.22293,33.0,295.47278,0.59482,0.17639,0.62042,-16.51743
487628.46193,33.0,233.87738,0.62064,0.18641,0.64803,-16.71721
487628.69993,33.0,185.05922,0.64864,0.19662,0.67779,-16.86366
487628.93593,33.0,146.35823,0.67965,0.20592,0.71016,-16.85584
487629.17293,33.0,115.77804,0.71153,0.21618,0.74364,-16.90034
487629.40693,33.0,91.6721,0.74502,0.2264,0.77866,-16.90323
487629.65193,33.0,72.51701,0.77964,0.23485,0.81424,-16.76371
487629.88093,33.0,57.36816,0.81805,0.24322,0.85344,-16.55811
487630.11793,33.0,45.3629,0.85474,0.25091,0.8908,-16.35953
487630.34993,33.0,35.93134,0.89128,0.25796,0.92786,-16.14196
487630.60093,33.0,28.40909,0.92953,0.26573,0.96677,-15.95415
487630.81493,33.0,22.48202,0.96994,0.27516,1.00822,-15.83813
487631.07993,33.0,17.79613,1.01079,0.2864,1.05058,-15.81982
487631.33193,33.0,14.06813,1.05576,0.29604,1.09649,-15.66378
487631.54793,33.0,11.1448,1.10428,0.30544,1.14575,-15.46101
487631.81493,33.0,8.81772,1.16056,0.31301,1.20203,-15.09387
487631.99393,33.0,6.97545,1.22366,0.31336,1.26315,-14.3637
487632.21193,33.0,5.5173,1.27407,0.30629,1.31037,-13.5175
487632.48093,33.0,4.36941,1.3395,0.29438,1.37146,-12.39475
487632.81593,33.0,3.45686,1.38813,0.2777,1.41563,-11.31286
487633.23493,33.0,2.73547,1.43562,0.249,1.45705,-9.83976
487633.75993,33.0,2.16054,1.47631,0.22271,1.49302,-8.57883
487634.41893,33.0,1.70952,1.50472,0.19625,1.51747,-7.43086
487635.24793,33.0,1.35352,1.52757,0.17074,1.53708,-6.37764
487636.29093,33.0,1.07079,1.5461,0.14758,1.55313,-5.45245
487637.60393,33.0,0.84734,1.56042,0.12962,1.5658,-4.74848
487639.25993,33.0,0.67072,1.57215,0.11692,1.57649,-4.2534
487641.34893,33.0,0.53067,1.58011,0.10686,1.58372,-3.86895
487643.98593,33.0,0.41976,1.58675,0.10011,1.5899,-3.61018
487647.31693,33.0,0.33183,1.5939,0.09625,1.59681,-3.45551
487651.52293,33.0,0.26261,1.60139,0.09568,1.60424,-3.41924
487656.83093,33.0,0.20791,1.60824,0.09942,1.61131,-3.53745
487663.53493,33.0,0.16452,1.61515,0.10617,1.61864,-3.76092
487672.01194,33.0,0.13007,1.62398,0.11439,1.628,-4.02916
487682.70194,33.0,0.10309,1.63616,0.12799,1.64116,-4.47303
487696.21594,33.0,0.08153,1.65099,0.14876,1.65768,-5.14867
487713.31394,33.0,0.06443,1.66537,0.17637,1.67469,-6.04538
487734.89994,33.0,0.05102,1.67667,0.20506,1.68917,-6.9726
487762.14294,33.0,0.04042,1.69456,0.23266,1.71045,-7.81787
487796.63795,33.0,0.03192,1.72506,0.26522,1.74533,-8.74049
487840.18595,33.0,0.02528,1.7616,0.3095,1.78858,-9.96479
487895.25096,33.0,0.01999,1.80106,0.35952,1.8366,-11.28876
502147.57388,34.0,20004.453,0.31492,-0.01546,0.3153,2.81047
502147.71688,34.0,15829.126,0.32162,0.00324,0.32164,-0.5777
502147.85888,34.0,12516.703,0.33003,0.01938,0.3306,-3.36112
502148.00088,34.0,9909.4424,0.33878,0.03534,0.34062,-5.9547
502148.16488,34.0,7835.48,0.34877,0.04698,0.35192,-7.67145
502148.36588,34.0,6217.2461,0.36067,0.05857,0.3654,-9.22308
502148.60388,34.0,4905.291,0.37119,0.06761,0.3773,-10.32343
502148.84188,34.0,3881.2737,0.38301,0.07833,0.39094,-11.55875
502149.07988,34.0,3070.9827,0.39682,0.08707,0.40626,-12.37548
502149.31888,34.0,2430.7778,0.4117,0.09526,0.42258,-13.0282
502149.55688,34.0,1923.1537,0.42754,0.10565,0.4404,-13.88086
502149.79388,34.0,1522.4358,0.44358,0.11374,0.45793,-14.38195
502150.03288,34.0,1203.8446,0.46111,0.12385,0.47745,-15.03482
502150.27088,34.0,952.86591,0.48054,0.13237,0.49844,-15.401
502150.50988,34.0,754.27557,0.50016,0.13981,0.51933,-15.61692
502150.74688,34.0,596.71857,0.52214,0.14871,0.54291,-15.89784
502150.98388,34.0,471.96338,0.54411,0.15816,0.56663,-16.20789
502151.22288,34.0,373.20856,0.56726,0.16817,0.59166,-16.51256
502151.46088,34.0,295.47278,0.5935,0.17722,0.61939,-16.62557
502151.69988,34.0,233.87738,0.62,0.18631,0.64739,-16.72509
502151.93788,34.0,185.05922,0.64846,0.19495,0.67713,-16.73306
502152.17488,34.0,146.35823,0.67863,0.20605,0.70922,-16.88932
502152.41088,34.0,115.77804,0.71077,0.21561,0.74276,-16.87535
502152.64488,34.0,91.6721,0.74591,0.22605,0.77941,-16.85929
502152.89088,34.0,72.51701,0.77999,0.23382,0.81428,-16.68754
502153.11988,34.0,57.36816,0.81752,0.2431,0.8529,-16.56074
502153.35688,34.0,45.3629,0.85407,0.25049,0.89005,-16.34555
502153.58888,34.0,35.93134,0.89073,0.2573,0.92715,-16.11188
502153.83888,34.0,28.40909,0.92877,0.26619,0.96617,-15.99276
502154.05388,34.0,22.48202,0.96863,0.27495,1.0069,-15.8467
502154.31888,34.0,17.79613,1.01023,0.28645,1.05006,-15.83076
502154.57088,34.0,14.06813,1.05747,0.29644,1.09824,-15.65992
502154.78688,34.0,11.1448,1.108,0.3068,1.14969,-15.47722
502155.05388,34.0,8.81772,1.16287,0.3127,1.20418,-15.05108
502155.23188,34.0,6.97545,1.21995,0.31796,1.2607,-14.60829
502155.45088,34.0,5.5173,1.28212,0.30717,1.3184,-13.47289
502155.71988,34.0,4.36941,1.3353,0.29933,1.36844,-12.63491
502156.05488,34.0,3.45686,1.38984,0.27442,1.41667,-11.16924
