Repository: SebaVillagra00/ICM2985-SOH-IPRE

## Data University of Cambridge (EIS Cambridge)
Data publicada en "Identifying degradation patterns of lithium ion batteries from impedance spectroscopy using machine learning" (Zhang, Tang, Zhang, Wang, Stimming & Lee, 2020) https://www.nature.com/articles/s41467-020-15235-7.

Carpeta contiene:
* Paper de Nature Comunications (IF: 16.6).
* Data frames para IOS.
* Data frames para Windows.

Cada Data frame está contenido en un archivo .txt con las siguientes columnas:
* time/s: tiempo en que se mide la muestra.
* cycle number: ciclo de carga de la batería.
* freq/Hz: frecuencia de la señal de input.
* Re(Z)/Ohm: Parte resistiva de la impedancia.
* Im(Z)/Ohm: Parte reactiva de la impedancia.

File: EIS Cambridge/EIS data/EIS_state_IX_35C02.csv (part 3 of 29)
time/s,cycle number,freq/Hz,Re(Z)/Ohm,-Im(Z)/Ohm,|Z|/Ohm,Phase(Z)/deg
365847.38908,23.0,3.45686,1.10753,0.11811,1.11381,-6.08707
365847.80808,23.0,2.73547,1.12186,0.10279,1.12656,-5.23532
365848.33308,23.0,2.16054,1.13449,0.09061,1.13811,-4.56654
365848.99208,23.0,1.70952,1.14273,0.08061,1.14557,-4.03511
365849.82108,23.0,1.35352,1.14937,0.07157,1.15159,-3.56329
365850.86408,23.0,1.07079,1.15521,0.06557,1.15707,-3.24884
365852.17808,23.0,0.84734,1.16059,0.06128,1.16221,-3.02251
365853.83308,23.0,0.67072,1.16499,0.05947,1.16651,-2.92223
365855.92208,23.0,0.53067,1.16917,0.05908,1.17066,-2.89287
365858.55908,23.0,0.41976,1.17398,0.06008,1.17551,-2.92965
365861.89008,23.0,0.33183,1.18029,0.06389,1.18201,-3.0985
365866.09608,23.0,0.26261,1.18608,0.07091,1.1882,-3.42149
365871.40408,23.0,0.20791,1.19122,0.08043,1.19393,-3.86265
365878.10908,23.0,0.16452,1.19629,0.09067,1.19972,-4.33444
365886.58508,23.0,0.13007,1.205,0.10165,1.20928,-4.82212
365897.27509,23.0,0.10309,1.21672,0.11678,1.22231,-5.48235
365910.78909,23.0,0.08153,1.22973,0.13707,1.23735,-6.36021
365927.88709,23.0,0.06443,1.24432,0.16049,1.25463,-7.34912
365949.47309,23.0,0.05102,1.26223,0.18181,1.27525,-8.19646
365976.71609,23.0,0.04042,1.29145,0.20861,1.30819,-9.17577
366011.2111,23.0,0.03192,1.32692,0.24711,1.34973,-10.54904
366054.7581,23.0,0.02528,1.35991,0.29287,1.39109,-12.15365
366109.82311,23.0,0.01999,1.39007,0.33688,1.43031,-13.62294
381442.02227,24.0,20004.453,0.47546,-0.01693,0.47576,2.03913
381442.16527,24.0,15829.126,0.48391,-0.00063,0.48391,0.07469
381442.30727,24.0,12516.703,0.49085,0.01231,0.49101,-1.4368
381442.44927,24.0,9909.4424,0.49851,0.02151,0.49897,-2.47059
381442.61327,24.0,7835.48,0.50679,0.02914,0.50763,-3.29139
381442.81427,24.0,6217.2461,0.51249,0.03659,0.5138,-4.08327
381443.05227,24.0,4905.291,0.52139,0.04431,0.52327,-4.85777
381443.29027,24.0,3881.2737,0.52929,0.04866,0.53152,-5.25286
381443.52927,24.0,3070.9827,0.5378,0.05475,0.54058,-5.81269
381443.76727,24.0,2430.7778,0.54704,0.06007,0.55033,-6.26631
381444.00527,24.0,1923.1537,0.55762,0.0639,0.56127,-6.53735
381444.24327,24.0,1522.4358,0.56887,0.06837,0.57297,-6.85353
381444.48127,24.0,1203.8446,0.57952,0.07401,0.58422,-7.27805
381444.72027,24.0,952.86591,0.59062,0.07792,0.59574,-7.51591
381444.95827,24.0,754.27557,0.60186,0.08308,0.60757,-7.85908
381445.19527,24.0,596.71857,0.61511,0.08697,0.62123,-8.04785
381445.43327,24.0,471.96338,0.62702,0.09031,0.63349,-8.19557
381445.67227,24.0,373.20856,0.64199,0.09617,0.64915,-8.5197
381445.90927,24.0,295.47278,0.65567,0.10011,0.66327,-8.68097
381446.14927,24.0,233.87738,0.67182,0.10346,0.67974,-8.75457
381446.38727,24.0,185.05922,0.68558,0.10754,0.69396,-8.91514
381446.62327,24.0,146.35823,0.70193,0.11234,0.71087,-9.09309
381446.85927,24.0,115.77804,0.71804,0.1169,0.72749,-9.24721
381447.09427,24.0,91.6721,0.73487,0.12437,0.74532,-9.60596
381447.33927,24.0,72.51701,0.75239,0.12988,0.76352,-9.79371
381447.56827,24.0,57.36816,0.76974,0.1383,0.78207,-10.18589
381447.80527,24.0,45.3629,0.79127,0.14609,0.80465,-10.46069
381448.03727,24.0,35.93134,0.81294,0.15773,0.8281,-10.98014
381448.28727,24.0,28.40909,0.83802,0.16558,0.85422,-11.17657
381448.50227,24.0,22.48202,0.86947,0.17632,0.88717,-11.46328
381448.76727,24.0,17.79613,0.90095,0.18255,0.91926,-11.45416
381449.01927,24.0,14.06813,0.93691,0.18362,0.95473,-11.08845
381449.23527,24.0,11.1448,0.97147,0.18213,0.9884,-10.61836
381449.50127,24.0,8.81772,1.00778,0.17304,1.02253,-9.74282
381449.68027,24.0,6.97545,1.03858,0.1611,1.051,-8.81709
381449.89827,24.0,5.5173,1.06634,0.14962,1.07679,-7.98694
381450.16727,24.0,4.36941,1.08638,0.13494,1.09472,-7.08029
381450.50227,24.0,3.45686,1.10714,0.11828,1.11344,-6.09819
381450.92127,24.0,2.73547,1.12095,0.10456,1.12582,-5.32915
381451.44627,24.0,2.16054,1.13283,0.09033,1.13643,-4.55917
381452.10527,24.0,1.70952,1.14194,0.0801,1.14475,-4.01236
381452.93427,24.0,1.35352,1.15013,0.07237,1.15241,-3.60045
381453.97727,24.0,1.07079,1.15577,0.06648,1.15768,-3.29221
381455.29127,24.0,0.84734,1.16028,0.06214,1.16194,-3.06556
381456.94627,24.0,0.67072,1.16426,0.06008,1.16581,-2.95414
381459.03527,24.0,0.53067,1.16908,0.05951,1.17059,-2.91393
381461.67227,24.0,0.41976,1.174,0.06102,1.17559,-2.97524
381465.00327,24.0,0.33183,1.17823,0.0651,1.18003,-3.16231
381469.20927,24.0,0.26261,1.18355,0.0701,1.18562,-3.38948
381474.51727,24.0,0.20791,1.19038,0.07714,1.19287,-3.70796
381481.22127,24.0,0.16452,1.19923,0.08838,1.20249,-4.2147
381489.69827,24.0,0.13007,1.20852,0.10408,1.21299,-4.92215
381500.38827,24.0,0.10309,1.21638,0.12211,1.2225,-5.73237
381513.90227,24.0,0.08153,1.22648,0.13979,1.23442,-6.50225
381531.00028,24.0,0.06443,1.24155,0.16037,1.25187,-7.36023
381552.58628,24.0,0.05102,1.2642,0.1835,1.27744,-8.25868
381579.82928,24.0,0.04042,1.2869,0.21419,1.3046,-9.44961
381614.32429,24.0,0.03192,1.31278,0.24631,1.33569,-10.62641
381657.87129,24.0,0.02528,1.34829,0.27698,1.37645,-11.60864
381712.9363,24.0,0.01999,1.39847,0.31528,1.43357,-12.70491
397034.28446,25.0,20004.453,0.47479,-0.01708,0.4751,2.05974
397034.42746,25.0,15829.126,0.48241,-0.00146,0.48241,0.17282
397034.56946,25.0,12516.703,0.48861,0.01153,0.48874,-1.3517
397034.71146,25.0,9909.4424,0.49627,0.01946,0.49666,-2.24587
397034.87546,25.0,7835.48,0.50405,0.02945,0.5049,-3.34335
397035.07646,25.0,6217.2461,0.51271,0.03635,0.51399,-4.05518
397035.31446,25.0,4905.291,0.52072,0.04341,0.52253,-4.76529
397035.55246,25.0,3881.2737,0.52868,0.04924,0.53097,-5.32129
397035.79046,25.0,3070.9827,0.53723,0.05403,0.53994,-5.7433
397036.02846,25.0,2430.7778,0.5471,0.06014,0.55039,-6.27325
397036.26746,25.0,1923.1537,0.55727,0.064,0.56094,-6.55151
397036.50546,25.0,1522.4358,0.56684,0.06907,0.57103,-6.947
397036.74346,25.0,1203.8446,0.57823,0.07268,0.58278,-7.16398
397036.98146,25.0,952.86591,0.58888,0.07745,0.59395,-7.49259
397037.22046,25.0,754.27557,0.60015,0.08089,0.60557,-7.67675
397037.45746,25.0,596.71857,0.6145,0.08435,0.62026,-7.81568
397037.69546,25.0,471.96338,0.62622,0.08911,0.63253,-8.0991
397037.93446,25.0,373.20856,0.64082,0.09391,0.64767,-8.33742
397038.17246,25.0,295.47278,0.65506,0.09865,0.66245,-8.56434
397038.41146,25.0,233.87738,0.6701,0.10185,0.6778,-8.64244
397038.64946,25.0,185.05922,0.68449,0.10522,0.69253,-8.73935
397038.88546,25.0,146.35823,0.7009,0.11103,0.70964,-9.00137
397039.12146,25.0,115.77804,0.71641,0.11398,0.72542,-9.03986
397039.35646,25.0,91.6721,0.73086,0.12246,0.74104,-9.51177
397039.60146,25.0,72.51701,0.74901,0.13016,0.76023,-9.85787
397039.83046,25.0,57.36816,0.76722,0.13701,0.77936,-10.12546
397040.06746,25.0,45.3629,0.78733,0.14626,0.8008,-10.52334
397040.29946,25.0,35.93134,0.81073,0.15601,0.82561,-10.89199
397040.54946,25.0,28.40909,0.83583,0.16538,0.85203,-11.192
397040.76446,25.0,22.48202,0.86606,0.17427,0.88342,-11.37697
397041.02946,25.0,17.79613,0.89864,0.18018,0.91653,-11.33756
397041.28146,25.0,14.06813,0.93371,0.18312,0.9515,-11.09619
397041.49746,25.0,11.1448,0.96887,0.17981,0.98541,-10.51383
397041.76446,25.0,8.81772,1.00258,0.17292,1.01738,-9.78585
397041.94346,25.0,6.97545,1.03182,0.16135,1.04436,-8.88748
397042.16146,25.0,5.5173,1.06241,0.14704,1.07254,-7.88004
397042.43046,25.0,4.36941,1.0837,0.13318,1.09185,-7.00603
397042.76546,25.0,3.45686,1.10155,0.11592,1.10763,-6.00748
397043.18446,25.0,2.73547,1.11669,0.10338,1.12146,-5.28909
397043.70946,25.0,2.16054,1.12669,0.08972,1.13026,-4.5528
397044.36846,25.0,1.70952,1.13647,0.0794,1.13924,-3.9965
397045.19746,25.0,1.35352,1.14333,0.07053,1.14551,-3.53015
397046.24046,25.0,1.07079,1.14997,0.06582,1.15185,-3.2759
397047.55346,25.0,0.84734,1.15466,0.06203,1.15633,-3.07483
397049.20946,25.0,0.67072,1.15876,0.06003,1.16031,-2.96548
397051.29847,25.0,0.53067,1.16277,0.05878,1.16425,-2.89383
397053.93547,25.0,0.41976,1.16789,0.06027,1.16945,-2.95417
397057.26647,25.0,0.33183,1.17267,0.06495,1.17446,-3.17031
397061.47247,25.0,0.26261,1.17758,0.07102,1.17972,-3.45111
397066.78047,25.0,0.20791,1.18369,0.07784,1.18624,-3.76261
397073.48447,25.0,0.16452,1.1922,0.08728,1.19539,-4.18723
397081.96147,25.0,0.13007,1.20268,0.10217,1.20702,-4.8556
397092.65147,25.0,0.10309,1.2128,0.12114,1.21884,-5.70405
397106.16547,25.0,0.08153,1.2223,0.14181,1.2305,-6.61797
397123.26247,25.0,0.06443,1.23498,0.164,1.24583,-7.56444
397144.84947,25.0,0.05102,1.25622,0.18341,1.26953,-8.30672
397172.09148,25.0,0.04042,1.2817,0.21247,1.29919,-9.41249
397206.58748,25.0,0.03192,1.30829,0.24699,1.3314,-10.69115
397250.13449,25.0,0.02528,1.33914,0.27925,1.36795,-11.77894
397305.19949,25.0,0.01999,1.38522,0.31256,1.42005,-12.71536
412633.86601,26.0,20004.453,0.47653,-0.01653,0.47681,1.98685
412634.00901,26.0,15829.126,0.48386,-0.00158,0.48386,0.18741
412634.15101,26.0,12516.703,0.48989,0.0091,0.48998,-1.06373
412634.29301,26.0,9909.4424,0.49643,0.02114,0.49688,-2.43809
412634.45701,26.0,7835.48,0.50455,0.02908,0.50539,-3.299
412634.65801,26.0,6217.2461,0.51284,0.03636,0.51412,-4.05593
412634.89501,26.0,4905.291,0.52025,0.04204,0.52195,-4.61931
412635.13301,26.0,3881.2737,0.5296,0.04762,0.53174,-5.13794
412635.37201,26.0,3070.9827,0.53878,0.05275,0.54136,-5.59156
412635.61001,26.0,2430.7778,0.54675,0.05917,0.54995,-6.17644
412635.84801,26.0,1923.1537,0.55694,0.06546,0.56077,-6.70376
412636.08601,26.0,1522.4358,0.56677,0.06762,0.57079,-6.80396
412636.32401,26.0,1203.8446,0.57842,0.07282,0.58298,-7.17557
412636.56301,26.0,952.86591,0.58937,0.07738,0.59443,-7.47993
412636.80101,26.0,754.27557,0.60136,0.0816,0.60687,-7.72717
412637.03801,26.0,596.71857,0.61353,0.08449,0.61932,-7.84072
412637.27601,26.0,471.96338,0.62701,0.09106,0.63359,-8.26291
412637.51501,26.0,373.20856,0.64033,0.093,0.64704,-8.2634
412637.75301,26.0,295.47278,0.65587,0.0988,0.66327,-8.56672
412637.99201,26.0,233.87738,0.66877,0.1014,0.67642,-8.62166
412638.23001,26.0,185.05922,0.68396,0.10648,0.6922,-8.84891
412638.46601,26.0,146.35823,0.70076,0.112,0.70965,-9.08063
412638.70201,26.0,115.77804,0.71658,0.11557,0.72584,-9.16141
412638.93701,26.0,91.6721,0.73063,0.12148,0.74066,-9.44006
412639.18201,26.0,72.51701,0.74907,0.1306,0.76037,-9.89042
412639.41101,26.0,57.36816,0.76814,0.13602,0.78009,-10.04163
412639.64801,26.0,45.3629,0.78802,0.14548,0.80134,-10.45972
412639.88001,26.0,35.93134,0.80851,0.1561,0.82344,-10.92775
412640.13101,26.0,28.40909,0.83564,0.16618,0.85201,-11.24716
412640.34501,26.0,22.48202,0.86652,0.17412,0.88384,-11.36208
412640.61001,26.0,17.79613,0.89831,0.18051,0.91626,-11.36186
412640.86201,26.0,14.06813,0.93336,0.18393,0.95131,-11.148
412641.07801,26.0,11.1448,0.9681,0.18029,0.98475,-10.54944
412641.34601,26.0,8.81772,1.00308,0.17318,1.01792,-9.79548
412641.52401,26.0,6.97545,1.03488,0.16169,1.04744,-8.87988
412641.74201,26.0,5.5173,1.06049,0.14686,1.07061,-7.88447
412642.01101,26.0,4.36941,1.08316,0.13361,1.09137,-7.0323
412642.34601,26.0,3.45686,1.10135,0.11592,1.10743,-6.00849
412642.76501,26.0,2.73547,1.11678,0.10312,1.12153,-5.27569
412643.29001,26.0,2.16054,1.12853,0.09101,1.13219,-4.61064
412643.94901,26.0,1.70952,1.13679,0.08074,1.13965,-4.06236
412644.77801,26.0,1.35352,1.14358,0.07131,1.1458,-3.56825
412645.82101,26.0,1.07079,1.14966,0.06519,1.15151,-3.24546
412647.13501,26.0,0.84734,1.15469,0.06135,1.15632,-3.04135
412648.79001,26.0,0.67072,1.15988,0.05986,1.16142,-2.95436
412650.87901,26.0,0.53067,1.16394,0.05878,1.16542,-2.89108
412653.51601,26.0,0.41976,1.16924,0.06025,1.17079,-2.94977
412656.84701,26.0,0.33183,1.17466,0.06476,1.17645,-3.15576
412661.05301,26.0,0.26261,1.18003,0.072,1.18223,-3.49158
412666.36101,26.0,0.20791,1.1843,0.08055,1.18703,-3.89113
412673.06601,26.0,0.16452,1.19054,0.08946,1.1939,-4.29723
412681.54201,26.0,0.13007,1.20025,0.10137,1.20452,-4.82783
412692.23201,26.0,0.10309,1.21203,0.11774,1.21774,-5.54835
412705.74601,26.0,0.08153,1.2234,0.13828,1.23119,-6.44854
412722.84402,26.0,0.06443,1.2383,0.16029,1.24863,-7.37579
412744.43002,26.0,0.05102,1.25962,0.18103,1.27256,-8.17827
412771.67302,26.0,0.04042,1.2892,0.21136,1.30641,-9.31057
412806.16802,26.0,0.03192,1.32052,0.25261,1.34447,-10.82965
412849.71503,26.0,0.02528,1.34818,0.29554,1.38019,-12.36444
412904.78004,26.0,0.01999,1.37963,0.33128,1.41885,-13.50244
428237.45315,27.0,20004.453,0.47578,-0.01621,0.47606,1.95143
428237.59615,27.0,15829.126,0.4832,-0.00299,0.48321,0.35464
428237.73815,27.0,12516.703,0.49057,0.00922,0.49066,-1.07685
428237.88015,27.0,9909.4424,0.4973,0.02167,0.49777,-2.49488
428238.04415,27.0,7835.48,0.5059,0.0291,0.50674,-3.29199
428238.24515,27.0,6217.2461,0.51435,0.0383,0.51578,-4.25853
428238.48315,27.0,4905.291,0.52129,0.04229,0.52301,-4.63758
428238.72215,27.0,3881.2737,0.53018,0.04907,0.53245,-5.28811
428238.96015,27.0,3070.9827,0.53889,0.0542,0.5416,-5.74286
428239.19815,27.0,2430.7778,0.54775,0.05754,0.55077,-5.99659
428239.43615,27.0,1923.1537,0.55654,0.06294,0.56009,-6.45207
428239.67415,27.0,1522.4358,0.56889,0.06802,0.57294,-6.81813
428239.91215,27.0,1203.8446,0.57912,0.07255,0.58365,-7.14093
428240.15115,27.0,952.86591,0.59033,0.07777,0.59543,-7.50488
428240.38915,27.0,754.27557,0.6028,0.08065,0.60817,-7.6202
428240.62615,27.0,596.71857,0.6156,0.08506,0.62145,-7.8667
428240.86415,27.0,471.96338,0.627,0.09006,0.63344,-8.17368
428241.10315,27.0,373.20856,0.64043,0.09432,0.64734,-8.37804
428241.34115,27.0,295.47278,0.65591,0.09689,0.66302,-8.40277
428241.58015,27.0,233.87738,0.66948,0.10085,0.67704,-8.56681
428241.81815,27.0,185.05922,0.68442,0.10532,0.69248,-8.7481
428242.05415,27.0,146.35823,0.70042,0.11149,0.70924,-9.04425
428242.29115,27.0,115.77804,0.71523,0.11494,0.72441,-9.12963
428242.52515,27.0,91.6721,0.73228,0.12141,0.74228,-9.41368
428242.77015,27.0,72.51701,0.74919,0.12757,0.75998,-9.66325
428242.99915,27.0,57.36816,0.76701,0.1356,0.77891,-10.02586
428243.23615,27.0,45.3629,0.78831,0.14677,0.80185,-10.54658
428243.46815,27.0,35.93134,0.81105,0.15398,0.82553,-10.75005
428243.71915,27.0,28.40909,0.83691,0.16482,0.85299,-11.14111
428243.93315,27.0,22.48202,0.86605,0.17459,0.88348,-11.39795
428244.19815,27.0,17.79613,0.89798,0.18093,0.91603,-11.39148
428244.45015,27.0,14.06813,0.93253,0.1812,0.94998,-10.99636
428244.66615,27.0,11.1448,0.97007,0.1814,0.98688,-10.59164
428244.93415,27.0,8.81772,1.00292,0.17268,1.01768,-9.76918
428245.11215,27.0,6.97545,1.03351,0.1642,1.04647,-9.02767
428245.33015,27.0,5.5173,1.06165,0.14706,1.07178,-7.88642
428245.59915,27.0,4.36941,1.0823,0.13362,1.09051,-7.03791
428245.93415,27.0,3.45686,1.10141,0.11762,1.10767,-6.09559
428246.35315,27.0,2.73547,1.11856,0.10393,1.12338,-5.30844
428246.87815,27.0,2.16054,1.12879,0.09047,1.13241,-4.58244
428247.53715,27.0,1.70952,1.1371,0.08082,1.13997,-4.06549
428248.36615,27.0,1.35352,1.14416,0.07182,1.14641,-3.59197
428249.40915,27.0,1.07079,1.15037,0.06504,1.1522,-3.23612
428250.72315,27.0,0.84734,1.15564,0.06137,1.15727,-3.03992
428252.37815,27.0,0.67072,1.15952,0.05918,1.16102,-2.92196
428254.46715,27.0,0.53067,1.16389,0.05861,1.16536,-2.8829
428257.10415,27.0,0.41976,1.16944,0.06051,1.171,-2.96192
428260.43515,27.0,0.33183,1.175,0.06536,1.17682,-3.18376
428264.64115,27.0,0.26261,1.17942,0.07231,1.18163,-3.50849
428269.94915,27.0,0.20791,1.18422,0.0803,1.18694,-3.87919
428276.65415,27.0,0.16452,1.19175,0.08896,1.19507,-4.26897
428285.13015,27.0,0.13007,1.20166,0.10158,1.20595,-4.83172
428295.82015,27.0,0.10309,1.21171,0.11881,1.21752,-5.60024
428309.33416,27.0,0.08153,1.22228,0.13768,1.23001,-6.42671
428326.43216,27.0,0.06443,1.23853,0.15884,1.24868,-7.30839
428348.01816,27.0,0.05102,1.26172,0.1817,1.27474,-8.19462
428375.26116,27.0,0.04042,1.29083,0.21483,1.30859,-9.44897
428409.75617,27.0,0.03192,1.31852,0.25549,1.34304,-10.96641
428453.30317,27.0,0.02528,1.34418,0.29436,1.37603,-12.35224
428508.36818,27.0,0.01999,1.37951,0.32675,1.41768,-13.32543
443833.23569,28.0,20004.453,0.47573,-0.01602,0.47599,1.92842
443833.37869,28.0,15829.126,0.48194,-0.00119,0.48194,0.14147
443833.52069,28.0,12516.703,0.48968,0.00954,0.48977,-1.1165
443833.66269,28.0,9909.4424,0.49626,0.02034,0.49667,-2.34758
443833.82669,28.0,7835.48,0.50373,0.03036,0.50464,-3.44945
443834.02769,28.0,6217.2461,0.51107,0.03713,0.51242,-4.15581
443834.26569,28.0,4905.291,0.51981,0.04258,0.52155,-4.68345
443834.50469,28.0,3881.2737,0.52927,0.04943,0.53157,-5.33558
443834.74269,28.0,3070.9827,0.53648,0.05469,0.53926,-5.82057
443834.98069,28.0,2430.7778,0.54759,0.0582,0.55068,-6.06716
443835.21869,28.0,1923.1537,0.55694,0.06364,0.56057,-6.51864
443835.45669,28.0,1522.4358,0.5668,0.06767,0.57082,-6.80821
443835.69469,28.0,1203.8446,0.57777,0.07253,0.58231,-7.15517
443835.93369,28.0,952.86591,0.58975,0.07681,0.59473,-7.42023
443836.17169,28.0,754.27557,0.60146,0.08162,0.60697,-7.72801
443836.40869,28.0,596.71857,0.614,0.0853,0.61989,-7.90907
443836.64669,28.0,471.96338,0.62674,0.08987,0.63315,-8.16033
443836.88569,28.0,373.20856,0.6405,0.09505,0.64751,-8.44145
443837.12369,28.0,295.47278,0.65557,0.09957,0.66309,-8.63635
443837.36269,28.0,233.87738,0.66979,0.10271,0.67762,-8.71844
443837.60069,28.0,185.05922,0.68381,0.10717,0.69216,-8.907
443837.83669,28.0,146.35823,0.70022,0.11174,0.70908,-9.067
443838.07369,28.0,115.77804,0.71555,0.11611,0.72491,-9.21698
443838.30769,28.0,91.6721,0.73174,0.12222,0.74188,-9.48258
443838.55269,28.0,72.51701,0.75015,0.12884,0.76113,-9.7457
443838.78169,28.0,57.36816,0.76787,0.13738,0.78006,-10.14368
443839.01869,28.0,45.3629,0.78807,0.14533,0.80135,-10.44882
443839.25069,28.0,35.93134,0.81024,0.15676,0.82527,-10.94988
443839.50169,28.0,28.40909,0.83726,0.16609,0.85357,-11.22049
443839.71569,28.0,22.48202,0.86567,0.17596,0.88337,-11.49001
443839.98069,28.0,17.79613,0.89841,0.18195,0.91665,-11.44876
443840.23269,28.0,14.06813,0.93428,0.18392,0.95221,-11.13697
443840.44869,28.0,11.1448,0.96996,0.18086,0.98668,-10.56188
443840.71669,28.0,8.81772,1.00403,0.17475,1.01913,-9.87327
443840.89469,28.0,6.97545,1.03488,0.16521,1.04799,-9.07002
443841.11269,28.0,5.5173,1.06172,0.14976,1.07223,-8.02874
443841.38169,28.0,4.36941,1.0855,0.13424,1.09377,-7.04968
443841.71669,28.0,3.45686,1.10453,0.1188,1.1109,-6.13886
443842.1357,28.0,2.73547,1.12078,0.10418,1.12561,-5.31079
443842.6607,28.0,2.16054,1.13169,0.09244,1.13546,-4.66961
443843.3197,28.0,1.70952,1.14044,0.08161,1.14335,-4.09318
443844.1487,28.0,1.35352,1.14792,0.0722,1.15019,-3.59913
443845.1917,28.0,1.07079,1.15377,0.06633,1.15568,-3.29044
443846.5057,28.0,0.84734,1.15868,0.06191,1.16033,-3.05832
443848.1607,28.0,0.67072,1.163,0.06015,1.16456,-2.96082
443850.2497,28.0,0.53067,1.16787,0.05916,1.16937,-2.89992
443852.8867,28.0,0.41976,1.17416,0.06084,1.17574,-2.96632
443856.2177,28.0,0.33183,1.17876,0.06617,1.18061,-3.21318
443860.4237,28.0,0.26261,1.1827,0.07267,1.18493,-3.51628
443865.7317,28.0,0.20791,1.18778,0.07982,1.19046,-3.84434
443872.4367,28.0,0.16452,1.19577,0.08883,1.19906,-4.24875
443880.9127,28.0,0.13007,1.20527,0.10221,1.20959,-4.84746
443891.6027,28.0,0.10309,1.21533,0.11911,1.22115,-5.59766
443905.1167,28.0,0.08153,1.22661,0.13662,1.23419,-6.35521
443922.2147,28.0,0.06443,1.24337,0.15838,1.25341,-7.25924
443943.80071,28.0,0.05102,1.26857,0.18311,1.28172,-8.21342
443971.04371,28.0,0.04042,1.29551,0.21892,1.31388,-9.59148
444005.53871,28.0,0.03192,1.32035,0.25899,1.34551,-11.09767
444049.08572,28.0,0.02528,1.34576,0.29324,1.37734,-12.29278
444104.15072,28.0,0.01999,1.38317,0.32529,1.42091,-13.23429
459398.38671,29.0,20004.453,0.47342,-0.01492,0.47366,1.80487
459398.52971,29.0,15829.126,0.47955,-0.00174,0.47956,0.2082
459398.67171,29.0,12516.703,0.48773,0.01109,0.48786,-1.3022
459398.81371,29.0,9909.4424,0.49542,0.02009,0.49583,-2.32203
459398.97771,29.0,7835.48,0.50161,0.02915,0.50245,-3.32541
459399.17871,29.0,6217.2461,0.5103,0.03687,0.51163,-4.13206
459399.41671,29.0,4905.291,0.5186,0.04209,0.5203,-4.63949
459399.65471,29.0,3881.2737,0.52769,0.0492,0.52998,-5.32634
459399.89271,29.0,3070.9827,0.53553,0.05581,0.53843,-5.94933
459400.13071,29.0,2430.7778,0.54497,0.05936,0.5482,-6.21626
459400.36971,29.0,1923.1537,0.55591,0.06581,0.55979,-6.75108
459400.60771,29.0,1522.4358,0.56427,0.06827,0.56838,-6.89897
459400.84571,29.0,1203.8446,0.57452,0.07343,0.57919,-7.28307
459401.08371,29.0,952.86591,0.58813,0.07733,0.59319,-7.4909
459401.32271,29.0,754.27557,0.59942,0.0819,0.60499,-7.78068
459401.55971,29.0,596.71857,0.61085,0.0851,0.61675,-7.93085
459401.79771,29.0,471.96338,0.62718,0.09005,0.63361,-8.17089
459402.03671,29.0,373.20856,0.63966,0.09311,0.6464,-8.28197
459402.27371,29.0,295.47278,0.65362,0.09753,0.66085,-8.48665
459402.51371,29.0,233.87738,0.66712,0.1021,0.67489,-8.70157
459402.75171,29.0,185.05922,0.68333,0.10685,0.69163,-8.88681
459402.98771,29.0,146.35823,0.69953,0.11184,0.70842,-9.0836
459403.22371,29.0,115.77804,0.7152,0.11751,0.72479,-9.33023
459403.45871,29.0,91.6721,0.72992,0.12285,0.74018,-9.55356
459403.70371,29.0,72.51701,0.74818,0.12911,0.75924,-9.79068
459403.93271,29.0,57.36816,0.76585,0.13787,0.77816,-10.20511
459404.16971,29.0,45.3629,0.78667,0.14783,0.80044,-10.64308
459404.40171,29.0,35.93134,0.80809,0.15733,0.82327,-11.01718
459404.65171,29.0,28.40909,0.83409,0.16737,0.85072,-11.34666
459404.86671,29.0,22.48202,0.86606,0.17733,0.88402,-11.57198
459405.13171,29.0,17.79613,0.89774,0.18277,0.91616,-11.50769
459405.38371,29.0,14.06813,0.93349,0.1859,0.95182,-11.26306
459405.59971,29.0,11.1448,0.96709,0.18298,0.98425,-10.71409
459405.86671,29.0,8.81772,1.00458,0.17707,1.02007,-9.99631
459406.04571,29.0,6.97545,1.0345,0.16524,1.04761,-9.07517
459406.26371,29.0,5.5173,1.06334,0.15189,1.07413,-8.12912
459406.53271,29.0,4.36941,1.08608,0.13611,1.09458,-7.14309
459406.86771,29.0,3.45686,1.10707,0.1194,1.11349,-6.15557
459407.28671,29.0,2.73547,1.12152,0.10584,1.1265,-5.3913
459407.81171,29.0,2.16054,1.13261,0.09312,1.13643,-4.70028
459408.47071,29.0,1.70952,1.14234,0.08217,1.14529,-4.11409
459409.29971,29.0,1.35352,1.14917,0.07297,1.15148,-3.63331
459410.34271,29.0,1.07079,1.15541,0.06666,1.15734,-3.30193
459411.65571,29.0,0.84734,1.15995,0.06194,1.1616,-3.05651
459413.31171,29.0,0.67072,1.16474,0.05988,1.16628,-2.94289
459415.40071,29.0,0.53067,1.1703,0.0595,1.17181,-2.91032
459418.03771,29.0,0.41976,1.17541,0.06219,1.17705,-3.02883
459421.36871,29.0,0.33183,1.17908,0.06705,1.18098,-3.2545
459425.57471,29.0,0.26261,1.18326,0.07211,1.18546,-3.48759
459430.88271,29.0,0.20791,1.18981,0.07907,1.19243,-3.80198
459437.58671,29.0,0.16452,1.19753,0.08888,1.20082,-4.24468
459446.06372,29.0,0.13007,1.20593,0.10288,1.21031,-4.8763
459456.75372,29.0,0.10309,1.21515,0.11875,1.22094,-5.5817
459470.26772,29.0,0.08153,1.22793,0.13566,1.23541,-6.30457
459487.36572,29.0,0.06443,1.24633,0.15795,1.2563,-7.22287
459508.95172,29.0,0.05102,1.27118,0.18673,1.28482,-8.35659
459536.19372,29.0,0.04042,1.29401,0.22354,1.31318,-9.80127
459570.68973,29.0,0.03192,1.3153,0.25896,1.34055,-11.13815
459614.23673,29.0,0.02528,1.34435,0.28917,1.3751,-12.13932
459669.30174,29.0,0.01999,1.38514,0.32268,1.42223,-13.11364
474942.65414,30.0,20004.453,0.4707,-0.0168,0.471,2.04458
474942.79714,30.0,15829.126,0.4789,-4e-05,0.4789,0.00524
474942.93914,30.0,12516.703,0.48744,0.01186,0.48758,-1.39417
474943.08114,30.0,9909.4424,0.4937,0.0196,0.49409,-2.27389
474943.24514,30.0,7835.48,0.50075,0.03084,0.5017,-3.52399
474943.44614,30.0,6217.2461,0.5088,0.03561,0.51005,-4.00311
474943.68414,30.0,4905.291,0.51789,0.04367,0.51972,-4.82029
474943.92214,30.0,3881.2737,0.52484,0.04919,0.52714,-5.35393
474944.16014,30.0,3070.9827,0.53514,0.05332,0.53779,-5.68966
474944.39914,30.0,2430.7778,0.5442,0.05906,0.54739,-6.19389
474944.63714,30.0,1923.1537,0.55328,0.06389,0.55696,-6.58712
474944.87514,30.0,1522.4358,0.56486,0.06978,0.56915,-7.04202
474945.11314,30.0,1203.8446,0.57526,0.07416,0.58002,-7.34596
474945.35214,30.0,952.86591,0.5861,0.07794,0.59126,-7.57488
474945.59014,30.0,754.27557,0.59718,0.08173,0.60275,-7.79267
474945.82714,30.0,596.71857,0.60994,0.08494,0.61582,-7.92799
474946.06514,30.0,471.96338,0.62432,0.08969,0.63073,-8.17561
474946.30414,30.0,373.20856,0.63684,0.09458,0.64383,-8.44785
474946.54114,30.0,295.47278,0.65322,0.09948,0.66075,-8.65914
474946.78114,30.0,233.87738,0.66721,0.10225,0.675,-8.71274
474947.01914,30.0,185.05922,0.68207,0.10681,0.69038,-8.89992
474947.25514,30.0,146.35823,0.69723,0.11149,0.70608,-9.08505
474947.49114,30.0,115.77804,0.71249,0.1171,0.72204,-9.33334
474947.72614,30.0,91.6721,0.73043,0.12284,0.74069,-9.5462
474947.97114,30.0,72.51701,0.74762,0.13058,0.75894,-9.90754
474948.20014,30.0,57.36816,0.7655,0.13815,0.77787,-10.23015
474948.43714,30.0,45.3629,0.78544,0.1469,0.79906,-10.59384
474948.66914,30.0,35.93134,0.80734,0.15581,0.82224,-10.92353
474948.91914,30.0,28.40909,0.83342,0.16814,0.85021,-11.40586
474949.13414,30.0,22.48202,0.863,0.17642,0.88085,-11.55362
474949.39914,30.0,17.79613,0.89749,0.18366,0.91609,-11.56515
474949.65114,30.0,14.06813,0.93233,0.18551,0.9506,-11.25347
474949.86714,30.0,11.1448,0.96791,0.18296,0.98505,-10.7042
474950.13414,30.0,8.81772,1.00308,0.17794,1.01874,-10.05924
474950.31314,30.0,6.97545,1.03331,0.16381,1.04622,-9.00807
474950.53114,30.0,5.5173,1.06356,0.15279,1.07448,-8.17511
474950.80014,30.0,4.36941,1.08539,0.13555,1.09382,-7.11879
474951.13514,30.0,3.45686,1.10508,0.12162,1.11176,-6.28026
474951.55414,30.0,2.73547,1.12074,0.10642,1.12578,-5.42428
474952.07914,30.0,2.16054,1.1332,0.09208,1.13693,-4.6457
474952.73814,30.0,1.70952,1.14248,0.0824,1.14545,-4.12548
474953.56714,30.0,1.35352,1.15003,0.07403,1.15241,-3.68334
474954.61014,30.0,1.07079,1.15565,0.06776,1.15763,-3.35572
474955.92414,30.0,0.84734,1.1594,0.06343,1.16113,-3.13173
474957.57914,30.0,0.67072,1.16475,0.06029,1.16631,-2.96332
474959.66814,30.0,0.53067,1.16909,0.06003,1.17063,-2.93921
474962.30514,30.0,0.41976,1.17377,0.06153,1.17538,-3.00059
474965.63614,30.0,0.33183,1.17829,0.06518,1.18009,-3.16606
474969.84214,30.0,0.26261,1.18422,0.0698,1.18627,-3.37298
474975.15015,30.0,0.20791,1.19106,0.07847,1.19364,-3.76957
474981.85415,30.0,0.16452,1.20035,0.09066,1.20376,-4.31915
474990.33115,30.0,0.13007,1.20697,0.10626,1.21164,-5.03144
475001.02115,30.0,0.10309,1.21431,0.12268,1.22049,-5.76885
475014.53515,30.0,0.08153,1.22663,0.1386,1.23444,-6.44665
475031.63315,30.0,0.06443,1.2425,0.15984,1.25274,-7.33066
475053.21915,30.0,0.05102,1.26422,0.18617,1.27786,-8.377
475080.46216,30.0,0.04042,1.28468,0.21556,1.30264,-9.52514
475114.95716,30.0,0.03192,1.31344,0.2436,1.33584,-10.5069
475158.50416,30.0,0.02528,1.3546,0.27763,1.38276,-11.58241
475213.56917,30.0,0.01999,1.40577,0.32333,1.44248,-12.9529
490468.37159,31.0,20004.453,0.46841,-0.01605,0.46869,1.96211
490468.51359,31.0,15829.126,0.47693,-0.00165,0.47694,0.19836
490468.65659,31.0,12516.703,0.48428,0.01111,0.48441,-1.31384
490468.79859,31.0,9909.4424,0.49138,0.02075,0.49182,-2.41793
490468.96259,31.0,7835.48,0.49979,0.02858,0.50061,-3.27253
490469.16359,31.0,6217.2461,0.50751,0.03725,0.50887,-4.19771
490469.40159,31.0,4905.291,0.51551,0.04233,0.51725,-4.69431
490469.63959,31.0,3881.2737,0.52457,0.04989,0.52693,-5.43331
490469.87859,31.0,3070.9827,0.53232,0.05448,0.5351,-5.84312
490470.11659,31.0,2430.7778,0.54305,0.05811,0.54615,-6.10824
490470.35459,31.0,1923.1537,0.55256,0.06308,0.55615,-6.51221
490470.59259,31.0,1522.4358,0.56292,0.06896,0.56713,-6.98406
490470.83059,31.0,1203.8446,0.5726,0.07439,0.57741,-7.40215
490471.06959,31.0,952.86591,0.58493,0.07823,0.59014,-7.61785
490471.30759,31.0,754.27557,0.59723,0.08178,0.6028,-7.79716
490471.54459,31.0,596.71857,0.61044,0.08552,0.6164,-7.97487
490471.78259,31.0,471.96338,0.62187,0.09074,0.62845,-8.30207
490472.02159,31.0,373.20856,0.63641,0.0947,0.64342,-8.46338
490472.25859,31.0,295.47278,0.65062,0.09926,0.65815,-8.67463
490472.49859,31.0,233.87738,0.66525,0.10381,0.6733,-8.86964
490472.73659,31.0,185.05922,0.68147,0.10822,0.69001,-9.02336
490472.97259,31.0,146.35823,0.69764,0.1121,0.70659,-9.12825
490473.20859,31.0,115.77804,0.71282,0.11743,0.72243,-9.35489
490473.44359,31.0,91.6721,0.72899,0.12272,0.73925,-9.55547
490473.68859,31.0,72.51701,0.74656,0.1292,0.75766,-9.8187
490473.91759,31.0,57.36816,0.76285,0.13687,0.77503,-10.17159
490474.15459,31.0,45.3629,0.78423,0.14677,0.79784,-10.60041
490474.38659,31.0,35.93134,0.80727,0.15745,0.82248,-11.03678
490474.63759,31.0,28.40909,0.8327,0.1687,0.84961,-11.45285
490474.85159,31.0,22.48202,0.86282,0.17707,0.8808,-11.59731
490475.11659,31.0,17.79613,0.89448,0.18503,0.91341,-11.687
490475.36859,31.0,14.06813,0.93026,0.18613,0.9487,-11.3145
490475.58459,31.0,11.1448,0.968,0.18395,0.98532,-10.75945
490475.85159,31.0,8.81772,1.00156,0.17718,1.01711,-10.03194
490476.03059,31.0,6.97545,1.03504,0.16838,1.04865,-9.24016
490476.24859,31.0,5.5173,1.06092,0.15031,1.07151,-8.06398
490476.51759,31.0,4.36941,1.0851,0.13739,1.09377,-7.2162
490476.85259,31.0,3.45686,1.10299,0.12133,1.10964,-6.27734
490477.27159,31.0,2.73547,1.11979,0.10645,1.12484,-5.43044
490477.79659,31.0,2.16054,1.13275,0.09375,1.13662,-4.73116
490478.45559,31.0,1.70952,1.14115,0.0839,1.14423,-4.20482
490479.28459,31.0,1.35352,1.14787,0.07317,1.1502,-3.64712
490480.32759,31.0,1.07079,1.15454,0.067,1.15649,-3.32108
490481.64159,31.0,0.84734,1.15936,0.06328,1.16109,-3.12402
490483.29659,31.0,0.67072,1.16444,0.06082,1.16603,-2.98973
490485.38559,31.0,0.53067,1.16898,0.05983,1.17051,-2.92997
490488.02259,31.0,0.41976,1.17375,0.06128,1.17535,-2.9886
490491.35359,31.0,0.33183,1.1799,0.06546,1.18171,-3.17544
490495.55959,31.0,0.26261,1.18513,0.07334,1.1874,-3.54132
490500.86759,31.0,0.20791,1.18939,0.08201,1.19221,-3.94442
490507.57159,31.0,0.16452,1.19543,0.09066,1.19886,-4.33694
490516.04859,31.0,0.13007,1.20474,0.10239,1.20908,-4.85794
490526.73859,31.0,0.10309,1.21633,0.11846,1.22208,-5.56249
490540.25259,31.0,0.08153,1.22787,0.13885,1.2357,-6.45182
490557.3506,31.0,0.06443,1.24296,0.16138,1.25339,-7.39743
490578.9366,31.0,0.05102,1.26385,0.18259,1.27697,-8.2207
490606.1796,31.0,0.04042,1.29469,0.21296,1.31209,-9.34084
490640.67461,31.0,0.03192,1.32679,0.25452,1.35098,-10.85927
490684.22161,31.0,0.02528,1.35481,0.29933,1.38748,-12.45856
490739.28662,31.0,0.01999,1.38542,0.33804,1.42606,-13.71215
505982.39444,32.0,20004.453,0.46866,-0.01607,0.46894,1.96429
505982.53744,32.0,15829.126,0.4761,-0.00126,0.4761,0.15171
505982.67944,32.0,12516.703,0.48325,0.01167,0.48339,-1.383
505982.82144,32.0,9909.4424,0.49153,0.02056,0.49196,-2.3956
505982.98544,32.0,7835.48,0.49863,0.03001,0.49953,-3.4443
505983.18644,32.0,6217.2461,0.50551,0.03673,0.50685,-4.15593
505983.42444,32.0,4905.291,0.51311,0.04369,0.51497,-4.86737
505983.66344,32.0,3881.2737,0.52241,0.04831,0.52464,-5.28354
505983.90144,32.0,3070.9827,0.53197,0.05472,0.53478,-5.87259
505984.13944,32.0,2430.7778,0.54168,0.05858,0.54484,-6.1722
505984.37744,32.0,1923.1537,0.55112,0.06398,0.55482,-6.62206
505984.61544,32.0,1522.4358,0.56179,0.06815,0.56591,-6.91705
505984.85344,32.0,1203.8446,0.57246,0.07371,0.57719,-7.337
505985.09244,32.0,952.86591,0.58295,0.07748,0.58808,-7.57091
505985.33044,32.0,754.27557,0.59582,0.08118,0.60133,-7.75873
505985.56744,32.0,596.71857,0.60833,0.08714,0.61454,-8.15147
505985.80544,32.0,471.96338,0.62266,0.09007,0.62914,-8.23106
505986.04444,32.0,373.20856,0.63627,0.09519,0.64335,-8.50882
505986.28244,32.0,295.47278,0.64991,0.0988,0.65738,-8.64398
505986.52144,32.0,233.87738,0.66443,0.10246,0.67228,-8.76637
505986.75944,32.0,185.05922,0.67999,0.1064,0.68826,-8.89316
505986.99544,32.0,146.35823,0.6965,0.1114,0.70535,-9.08726
505987.23244,32.0,115.77804,0.71104,0.11613,0.72046,-9.2756
505987.46644,32.0,91.6721,0.72655,0.12388,0.73703,-9.67628
505987.71144,32.0,72.51701,0.7448,0.12811,0.75574,-9.75962
505987.94144,32.0,57.36816,0.76385,0.13809,0.77624,-10.24718
505988.17744,32.0,45.3629,0.78308,0.14667,0.79669,-10.60872
505988.40944,32.0,35.93134,0.80638,0.15719,0.82156,-11.03042
505988.66044,32.0,28.40909,0.83308,0.16592,0.84944,-11.26389
505988.87444,32.0,22.48202,0.86017,0.17808,0.87841,-11.69699
505989.13944,32.0,17.79613,0.89425,0.18473,0.91313,-11.67189
505989.39144,32.0,14.06813,0.92955,0.18645,0.94806,-11.34214
505989.60744,32.0,11.1448,0.96496,0.18435,0.98241,-10.81589
505989.87544,32.0,8.81772,1.00061,0.17702,1.01615,-10.03238
505990.05344,32.0,6.97545,1.03386,0.16569,1.04706,-9.10472
505990.27144,32.0,5.5173,1.05941,0.15248,1.07033,-8.19008
505990.54044,32.0,4.36941,1.08388,0.13787,1.09262,-7.24908
505990.87544,32.0,3.45686,1.10274,0.12236,1.10951,-6.33176
505991.29444,32.0,2.73547,1.11945,0.10621,1.12448,-5.42002
505991.81944,32.0,2.16054,1.13201,0.09407,1.13591,-4.75048
505992.47944,32.0,1.70952,1.1403,0.0839,1.14338,-4.20804
505993.30744,32.0,1.35352,1.14691,0.07439,1.14932,-3.71118
505994.35044,32.0,1.07079,1.15314,0.06738,1.15511,-3.34398
505995.66444,32.0,0.84734,1.15861,0.06297,1.16032,-3.11072
505997.31944,32.0,0.67072,1.16296,0.06102,1.16456,-3.00351
505999.40844,32.0,0.53067,1.16729,0.06031,1.16884,-2.95786
506002.04544,32.0,0.41976,1.17215,0.06093,1.17373,-2.97561
506005.37644,32.0,0.33183,1.17868,0.06516,1.18048,-3.16419
506009.58244,32.0,0.26261,1.18435,0.07275,1.18659,-3.515
506014.89044,32.0,0.20791,1.1894,0.08187,1.19222,-3.93758
506021.59545,32.0,0.16452,1.19476,0.09157,1.19826,-4.38261
506030.07145,32.0,0.13007,1.20316,0.10358,1.20762,-4.92039
506040.76145,32.0,0.10309,1.21539,0.11833,1.22114,-5.56093
506054.27545,32.0,0.08153,1.22788,0.13887,1.2357,-6.45253
506071.37345,32.0,0.06443,1.24313,0.16285,1.25375,-7.46316
506092.95945,32.0,0.05102,1.26125,0.18369,1.27456,-8.28617
506120.20246,32.0,0.04042,1.29103,0.21165,1.30826,-9.31002
506154.69746,32.0,0.03192,1.32667,0.25054,1.35012,-10.69438
506198.24546,32.0,0.02528,1.35912,0.29758,1.39132,-12.3502
506253.31047,32.0,0.01999,1.3896,0.34136,1.43091,-13.8015
521489.9771,33.0,20004.453,0.46717,-0.01566,0.46743,1.92039
521490.1191,33.0,15829.126,0.47647,-0.00074,0.47647,0.08905
521490.2621,33.0,12516.703,0.48227,0.01175,0.48242,-1.39565
521490.4041,33.0,9909.4424,0.48868,0.02222,0.48918,-2.60347
521490.5681,33.0,7835.48,0.49757,0.02987,0.49846,-3.4352
521490.7691,33.0,6217.2461,0.5076,0.03689,0.50894,-4.1565
521491.0071,33.0,4905.291,0.51362,0.04207,0.51534,-4.68226
521491.2451,33.0,3881.2737,0.52302,0.0485,0.52526,-5.29774
521491.4831,33.0,3070.9827,0.53116,0.05392,0.53389,-5.79636
521491.7221,33.0,2430.7778,0.5417,0.05929,0.54493,-6.24591
521491.9601,33.0,1923.1537,0.55044,0.06381,0.55413,-6.613
521492.1981,33.0,1522.4358,0.56071,0.06871,0.5649,-6.98649
521492.4361,33.0,1203.8446,0.57266,0.07178,0.57715,-7.14484
521492.6751,33.0,952.86591,0.58353,0.07716,0.58861,-7.53262
521492.9131,33.0,754.27557,0.59348,0.08256,0.59919,-7.91933
521493.1501,33.0,596.71857,0.60675,0.08573,0.61278,-8.04258
521493.3881,33.0,471.96338,0.62122,0.09056,0.62778,-8.29449
521493.6271,33.0,373.20856,0.63477,0.09437,0.64175,-8.45618
521493.8641,33.0,295.47278,0.64956,0.09829,0.65695,-8.60452
521494.1041,33.0,233.87738,0.66386,0.1037,0.67191,-8.8783
521494.3421,33.0,185.05922,0.67788,0.10776,0.68639,-9.03258
521494.5781,33.0,146.35823,0.69524,0.11316,0.70439,-9.24483
521494.8141,33.0,115.77804,0.71063,0.11655,0.72013,-9.31398
521495.0491,33.0,91.6721,0.7265,0.12418,0.73703,-9.69991
521495.2941,33.0,72.51701,0.74398,0.12851,0.75499,-9.80012
521495.5231,33.0,57.36816,0.76087,0.1382,0.77332,-10.29498
521495.7601,33.0,45.3629,0.7831,0.1481,0.79698,-10.70909
521495.9921,33.0,35.93134,0.80442,0.15639,0.81948,-11.00181
521496.2421,33.0,28.40909,0.83038,0.16792,0.84719,-11.43201
521496.4571,33.0,22.48202,0.8588,0.17863,0.87718,-11.7501
521496.7221,33.0,17.79613,0.89228,0.18425,0.9111,-11.66707
521496.9741,33.0,14.06813,0.92789,0.18804,0.94675,-11.45591
521497.1901,33.0,11.1448,0.96254,0.18675,0.98049,-10.98022
521497.4571,33.0,8.81772,0.99976,0.17941,1.01573,-10.1733
521497.6351,33.0,6.97545,1.03293,0.16582,1.04616,-9.1203
521497.8531,33.0,5.5173,1.05883,0.15495,1.07011,-8.32573
521498.1221,33.0,4.36941,1.08522,0.13756,1.09391,-7.22402
521498.4571,33.0,3.45686,1.10467,0.12287,1.11148,-6.34706
521498.8761,33.0,2.73547,1.11846,0.10823,1.12368,-5.52731
521499.4011,33.0,2.16054,1.13078,0.09419,1.1347,-4.76153
521500.0601,33.0,1.70952,1.14011,0.08289,1.14312,-4.15834
521500.8891,33.0,1.35352,1.14796,0.07456,1.15038,-3.71601
521501.9321,33.0,1.07079,1.15325,0.06716,1.15521,-3.33263
521503.2451,33.0,0.84734,1.15975,0.06248,1.16143,-3.08389
521504.9011,33.0,0.67072,1.1647,0.06049,1.16627,-2.97283
521506.9901,33.0,0.53067,1.17009,0.06083,1.17167,-2.97613
521509.6271,33.0,0.41976,1.17306,0.06302,1.17475,-3.07531
521512.9581,33.0,0.33183,1.17716,0.06646,1.17903,-3.23137
521517.1641,33.0,0.26261,1.18208,0.07121,1.18422,-3.44735
521522.4721,33.0,0.20791,1.18945,0.07971,1.19212,-3.83396
521529.1761,33.0,0.16452,1.19643,0.09032,1.19983,-4.3172
521537.65311,33.0,0.13007,1.20416,0.10355,1.2086,-4.91488
521548.34311,33.0,0.10309,1.21468,0.11718,1.22032,-5.51025
521561.85711,33.0,0.08153,1.23107,0.13655,1.23862,-6.32921
521578.95511,33.0,0.06443,1.25023,0.16231,1.26073,-7.39689
521600.54111,33.0,0.05102,1.2678,0.19468,1.28266,-8.72986
521627.78411,33.0,0.04042,1.28521,0.22598,1.30493,-9.9723
521662.27912,33.0,0.03192,1.31065,0.25333,1.33491,-10.93956
521705.82612,33.0,0.02528,1.34662,0.28502,1.37646,-11.95078
521760.89113,33.0,0.01999,1.3881,0.32445,1.42552,-13.15606
536980.11234,34.0,20004.453,0.46752,-0.01702,0.46783,2.085
536980.25534,34.0,15829.126,0.4739,-0.00243,0.4739,0.29341
536980.39734,34.0,12516.703,0.48066,0.01085,0.48079,-1.29288
536980.53934,34.0,9909.4424,0.4887,0.02029,0.48912,-2.3778
536980.70334,34.0,7835.48,0.49718,0.02911,0.49803,-3.35057
536980.90434,34.0,6217.2461,0.50523,0.03678,0.50657,-4.16325
536981.14234,34.0,4905.291,0.51048,0.0417,0.51218,-4.67027
536981.38134,34.0,3881.2737,0.52118,0.04964,0.52354,-5.44041
536981.61934,34.0,3070.9827,0.52888,0.05438,0.53167,-5.87027
536981.85734,34.0,2430.7778,0.53992,0.06092,0.54334,-6.43718
536982.09534,34.0,1923.1537,0.54944,0.0637,0.55312,-6.61331
536982.33334,34.0,1522.4358,0.55892,0.06816,0.56306,-6.95243
536982.57134,34.0,1203.8446,0.57073,0.07373,0.57548,-7.36064
536982.81034,34.0,952.86591,0.58239,0.07814,0.58761,-7.6421
536983.04834,34.0,754.27557,0.59427,0.08203,0.59991,-7.8592
536983.28534,34.0,596.71857,0.60637,0.08613,0.61245,-8.08461
536983.52334,34.0,471.96338,0.62117,0.08998,0.62766,-8.24224
536983.76234,34.0,373.20856,0.6325,0.09512,0.63961,-8.55231
536984.00034,34.0,295.47278,0.64837,0.09783,0.65571,-8.58082
536984.23934,34.0,233.87738,0.66223,0.10263,0.67014,-8.80972
536984.47734,34.0,185.05922,0.67724,0.10787,0.68577,-9.04973
536984.71334,34.0,146.35823,0.69253,0.11215,0.70156,-9.19893
536984.94934,34.0,115.77804,0.70845,0.11773,0.71817,-9.43541
536985.18434,34.0,91.6721,0.7256,0.12292,0.73594,-9.61508
536985.42934,34.0,72.51701,0.74186,0.12976,0.75312,-9.92157
536985.65834,34.0,57.36816,0.76203,0.13838,0.77449,-10.2927
536985.89534,34.0,45.3629,0.77908,0.14857,0.79312,-10.79651
536986.12734,34.0,35.93134,0.80312,0.15783,0.81849,-11.1182
536986.37834,34.0,28.40909,0.82701,0.16969,0.84424,-11.59559
536986.59234,34.0,22.48202,0.8577,0.17736,0.87584,-11.68324
536986.85734,34.0,17.79613,0.89064,0.18489,0.90963,-11.72729
536987.10934,34.0,14.06813,0.92855,0.18672,0.94713,-11.36972
536987.32534,34.0,11.1448,0.96329,0.18647,0.98117,-10.95543
536987.59334,34.0,8.81772,0.9986,0.17949,1.0146,-10.18939
536987.77134,34.0,6.97545,1.02964,0.16974,1.04354,-9.36108
536987.98934,34.0,5.5173,1.05994,0.1535,1.071,-8.24006
536988.25834,34.0,4.36941,1.08245,0.13814,1.09123,-7.27276
536988.59334,34.0,3.45686,1.1031,0.12198,1.10982,-6.30992
536989.01234,34.0,2.73547,1.11932,0.10817,1.12454,-5.51998
536989.53734,34.0,2.16054,1.13079,0.09481,1.13475,-4.79256
536990.19734,34.0,1.70952,1.14011,0.08324,1.14314,-4.17556
536991.02534,34.0,1.35352,1.14724,0.07419,1.14964,-3.70028
536992.06834,34.0,1.07079,1.15378,0.06766,1.15576,-3.35603
536993.38234,34.0,0.84734,1.15882,0.06329,1.16055,-3.12599
536995.03734,34.0,0.67072,1.16274,0.06109,1.16435,-3.00737
536997.12634,34.0,0.53067,1.16859,0.05915,1.17009,-2.89781
536999.76334,34.0,0.41976,1.17399,0.06257,1.17566,-3.0506
537003.09434,34.0,0.33183,1.17868,0.06733,1.1806,-3.26923
537007.30035,34.0,0.26261,1.18246,0.07355,1.18475,-3.55935
537012.60835,34.0,0.20791,1.18755,0.08017,1.19025,-3.86191
