Repository: SebaVillagra00/ICM2985-SOH-IPRE

## Data University of Cambridge (EIS Cambridge)
Data publicada en "Identifying degradation patterns of lithium ion batteries from impedance spectroscopy using machine learning" (Zhang, Tang, Zhang, Wang, Stimming & Lee, 2020) https://www.nature.com/articles/s41467-020-15235-7.

Carpeta contiene:
* Paper de Nature Comunications (IF: 16.6).
* Data frames para IOS.
* Data frames para Windows.

Cada Data frame está contenido en un archivo .txt con las siguientes columnas:
* time/s: tiempo en que se mide la muestra.
* cycle number: ciclo de carga de la batería.
* freq/Hz: frecuencia de la señal de input.
* Re(Z)/Ohm: Parte resistiva de la impedancia.
* Im(Z)/Ohm: Parte reactiva de la impedancia.

File: EIS Cambridge/EIS data/EIS_state_IX_35C02.csv (part 4 of 29)
time/s,cycle number,freq/Hz,Re(Z)/Ohm,-Im(Z)/Ohm,|Z|/Ohm,Phase(Z)/deg
537019.31335,34.0,0.16452,1.19492,0.09024,1.19832,-4.31875
537027.78935,34.0,0.13007,1.20466,0.1033,1.20908,-4.90122
537038.47935,34.0,0.10309,1.2143,0.11988,1.2202,-5.63824
537051.99335,34.0,0.08153,1.22634,0.13847,1.23413,-6.4423
537069.09135,34.0,0.06443,1.24351,0.15923,1.25367,-7.29708
537090.67736,34.0,0.05102,1.269,0.18484,1.28239,-8.28747
537117.92036,34.0,0.04042,1.29624,0.22175,1.31507,-9.70787
537152.41536,34.0,0.03192,1.31941,0.26257,1.34528,-11.25512
537195.96337,34.0,0.02528,1.34586,0.29693,1.37822,-12.44168
537251.02837,34.0,0.01999,1.3833,0.32904,1.4219,-13.38016
552460.13659,35.0,20004.453,0.46655,-0.01634,0.46683,2.0063
552460.27959,35.0,15829.126,0.4731,-0.0004,0.4731,0.04847
552460.42159,35.0,12516.703,0.48081,0.01106,0.48093,-1.31776
552460.56359,35.0,9909.4424,0.48858,0.02105,0.48903,-2.46646
552460.72759,35.0,7835.48,0.49568,0.03009,0.49659,-3.47384
552460.92859,35.0,6217.2461,0.50358,0.03692,0.50493,-4.19286
552461.16659,35.0,4905.291,0.51124,0.04283,0.51303,-4.78921
552461.40559,35.0,3881.2737,0.52008,0.0496,0.52244,-5.44736
552461.64359,35.0,3070.9827,0.52837,0.05552,0.53128,-5.99882
552461.88159,35.0,2430.7778,0.53897,0.06011,0.54231,-6.3634
552462.11959,35.0,1923.1537,0.5484,0.06387,0.55211,-6.64337
552462.3576,35.0,1522.4358,0.55911,0.06788,0.56321,-6.92237
552462.5956,35.0,1203.8446,0.57087,0.07306,0.57553,-7.29315
552462.8346,35.0,952.86591,0.5815,0.07753,0.58665,-7.59453
552463.0726,35.0,754.27557,0.59259,0.08217,0.59826,-7.89428
552463.3096,35.0,596.71857,0.6054,0.08558,0.61142,-8.04565
552463.5476,35.0,471.96338,0.61657,0.08929,0.623,-8.24003
552463.7866,35.0,373.20856,0.63253,0.09505,0.63963,-8.54595
552464.0246,35.0,295.47278,0.6474,0.09921,0.65496,-8.71204
552464.2636,35.0,233.87738,0.66063,0.10214,0.66848,-8.78873
552464.5016,35.0,185.05922,0.67638,0.10768,0.68489,-9.0454
552464.7376,35.0,146.35823,0.69165,0.11171,0.70061,-9.17494
552464.9736,35.0,115.77804,0.70625,0.11818,0.71607,-9.5
552465.2086,35.0,91.6721,0.72434,0.12123,0.73442,-9.50099
552465.4536,35.0,72.51701,0.74158,0.13123,0.7531,-10.03507
552465.6826,35.0,57.36816,0.76002,0.13857,0.77255,-10.33285
552465.9196,35.0,45.3629,0.7809,0.14721,0.79466,-10.67596
552466.1516,35.0,35.93134,0.80143,0.15582,0.81644,-11.00281
552466.4026,35.0,28.40909,0.82616,0.16868,0.84321,-11.53966
552466.6166,35.0,22.48202,0.85808,0.17787,0.87632,-11.71072
552466.8816,35.0,17.79613,0.88974,0.18533,0.90884,-11.76635
552467.1336,35.0,14.06813,0.92709,0.18847,0.94605,-11.49115
552467.3496,35.0,11.1448,0.96237,0.18626,0.98023,-10.95401
552467.6176,35.0,8.81772,0.99832,0.18016,1.01445,-10.22937
552467.7956,35.0,6.97545,1.02915,0.16899,1.04294,-9.3251
552468.0136,35.0,5.5173,1.05882,0.15622,1.07028,-8.39291
552468.2826,35.0,4.36941,1.08319,0.13936,1.09212,-7.33122
552468.6176,35.0,3.45686,1.10404,0.12208,1.11077,-6.30988
552469.0366,35.0,2.73547,1.11972,0.10937,1.12505,-5.57872
552469.5616,35.0,2.16054,1.13184,0.09534,1.13584,-4.81471
552470.2206,35.0,1.70952,1.14073,0.08341,1.14377,-4.18193
552471.0496,35.0,1.35352,1.14839,0.07488,1.15082,-3.73062
552472.0926,35.0,1.07079,1.15373,0.06849,1.15576,-3.39727
552473.4066,35.0,0.84734,1.15928,0.06347,1.16101,-3.13395
552475.0616,35.0,0.67072,1.16404,0.06096,1.16564,-2.99799
552477.1506,35.0,0.53067,1.1694,0.06024,1.17095,-2.94868
552479.7876,35.0,0.41976,1.17484,0.06265,1.17651,-3.05258
552483.1186,35.0,0.33183,1.17912,0.06799,1.18108,-3.30019
552487.3246,35.0,0.26261,1.18299,0.07308,1.18524,-3.53488
552492.6326,35.0,0.20791,1.18859,0.08029,1.1913,-3.86456
552499.3376,35.0,0.16452,1.19667,0.09009,1.20006,-4.30523
552507.8136,35.0,0.13007,1.20583,0.10394,1.2103,-4.92637
552518.5036,35.0,0.10309,1.21521,0.12035,1.22115,-5.65604
552532.0176,35.0,0.08153,1.22779,0.13683,1.23539,-6.35885
552549.11561,35.0,0.06443,1.24619,0.15938,1.25634,-7.28804
552570.70161,35.0,0.05102,1.27171,0.18772,1.28549,-8.39708
552597.94461,35.0,0.04042,1.2957,0.22494,1.31508,-9.8485
552632.43962,35.0,0.03192,1.31697,0.26285,1.34294,-11.28713
552675.98662,35.0,0.02528,1.34448,0.29428,1.3763,-12.34618
552731.05163,35.0,0.01999,1.38553,0.327,1.4236,-13.27937
567930.18086,36.0,20004.453,0.46572,-0.01489,0.46596,1.83117
567930.32386,36.0,15829.126,0.47171,-0.00052,0.47171,0.06352
567930.46586,36.0,12516.703,0.4813,0.01155,0.48143,-1.37428
567930.60786,36.0,9909.4424,0.4884,0.02156,0.48887,-2.52714
567930.77186,36.0,7835.48,0.49478,0.02903,0.49563,-3.35781
567930.97286,36.0,6217.2461,0.50288,0.03648,0.50421,-4.14914
567931.21086,36.0,4905.291,0.51051,0.04381,0.51238,-4.90503
567931.44986,36.0,3881.2737,0.52041,0.04966,0.52277,-5.45119
567931.68786,36.0,3070.9827,0.52796,0.05419,0.53073,-5.86076
567931.92586,36.0,2430.7778,0.53859,0.05922,0.54184,-6.27463
567932.16386,36.0,1923.1537,0.54785,0.06431,0.55161,-6.69557
567932.40186,36.0,1522.4358,0.55728,0.06874,0.5615,-7.03171
567932.63986,36.0,1203.8446,0.56821,0.07354,0.57295,-7.3747
567932.87886,36.0,952.86591,0.58059,0.07719,0.5857,-7.57291
567933.11686,36.0,754.27557,0.59153,0.08083,0.59703,-7.78067
567933.35386,36.0,596.71857,0.60379,0.08537,0.60979,-8.04747
567933.59186,36.0,471.96338,0.61838,0.09133,0.62509,-8.401
567933.83086,36.0,373.20856,0.63206,0.09451,0.63909,-8.50407
567934.06886,36.0,295.47278,0.6444,0.09939,0.65202,-8.76789
567934.30786,36.0,233.87738,0.66016,0.10193,0.66798,-8.77714
567934.54586,36.0,185.05922,0.67434,0.10645,0.68269,-8.97097
567934.78186,36.0,146.35823,0.69098,0.1119,0.69999,-9.19883
567935.01886,36.0,115.77804,0.70445,0.11627,0.71398,-9.37259
567935.25286,36.0,91.6721,0.72095,0.12266,0.73131,-9.6559
567935.49786,36.0,72.51701,0.73857,0.1297,0.74988,-9.95971
567935.72686,36.0,57.36816,0.75877,0.13875,0.77135,-10.36283
567935.96386,36.0,45.3629,0.77884,0.14822,0.79282,-10.77531
567936.19586,36.0,35.93134,0.80057,0.15737,0.81589,-11.12131
567936.44686,36.0,28.40909,0.82637,0.16787,0.84325,-11.48303
567936.66086,36.0,22.48202,0.85618,0.1784,0.87457,-11.77044
567936.92586,36.0,17.79613,0.88917,0.18491,0.9082,-11.74781
567937.17786,36.0,14.06813,0.92566,0.18907,0.94478,-11.54393
567937.39386,36.0,11.1448,0.9611,0.18726,0.97917,-11.02521
567937.66186,36.0,8.81772,0.9975,0.18139,1.01386,-10.30641
567937.83986,36.0,6.97545,1.0287,0.16894,1.04248,-9.32613
567938.05786,36.0,5.5173,1.05855,0.15669,1.07008,-8.4202
567938.32686,36.0,4.36941,1.08185,0.13937,1.09079,-7.34067
567938.66186,36.0,3.45686,1.10332,0.12336,1.1102,-6.37972
567939.08086,36.0,2.73547,1.11835,0.10914,1.12366,-5.57409
567939.60586,36.0,2.16054,1.13035,0.09535,1.13436,-4.82195
567940.26486,36.0,1.70952,1.13967,0.08359,1.14273,-4.19491
567941.09386,36.0,1.35352,1.14791,0.07496,1.15036,-3.73633
567942.13686,36.0,1.07079,1.15371,0.06841,1.15573,-3.39346
567943.45086,36.0,0.84734,1.15867,0.06343,1.1604,-3.13361
567945.10586,36.0,0.67072,1.16318,0.06063,1.16476,-2.98382
567947.19486,36.0,0.53067,1.16874,0.06036,1.1703,-2.95662
567949.83186,36.0,0.41976,1.17453,0.06316,1.17623,-3.07799
567953.16286,36.0,0.33183,1.17805,0.06785,1.18001,-3.29641
567957.36886,36.0,0.26261,1.1822,0.07271,1.18443,-3.51949
567962.67686,36.0,0.20791,1.18837,0.07987,1.19106,-3.84525
567969.38186,36.0,0.16452,1.19683,0.09013,1.20022,-4.30673
567977.85787,36.0,0.13007,1.20525,0.10456,1.20978,-4.95817
567988.54787,36.0,0.10309,1.21438,0.1195,1.22025,-5.62026
568002.06187,36.0,0.08153,1.22861,0.13656,1.23618,-6.34254
568019.15987,36.0,0.06443,1.24777,0.15959,1.25794,-7.2886
568040.74587,36.0,0.05102,1.27243,0.19012,1.28655,-8.49816
568067.98888,36.0,0.04042,1.29293,0.22708,1.31272,-9.96134
568102.48388,36.0,0.03192,1.31423,0.26125,1.33995,-11.24295
568146.03089,36.0,0.02528,1.34435,0.29157,1.3756,-12.23715
568201.09689,36.0,0.01999,1.38617,0.32605,1.424,-13.2361
583389.56854,37.0,20004.453,0.46761,-0.0145,0.46784,1.77549
583389.71154,37.0,15829.126,0.47399,-0.00095,0.474,0.11528
583389.85354,37.0,12516.703,0.48052,0.0119,0.48067,-1.41885
583389.99554,37.0,9909.4424,0.488,0.02123,0.48846,-2.49134
583390.15954,37.0,7835.48,0.49584,0.03064,0.49678,-3.5365
583390.36054,37.0,6217.2461,0.5043,0.03779,0.50571,-4.28494
583390.59854,37.0,4905.291,0.51206,0.04299,0.51386,-4.79944
583390.83754,37.0,3881.2737,0.51857,0.04789,0.52078,-5.27622
583391.07554,37.0,3070.9827,0.5299,0.05312,0.53256,-5.72447
583391.31254,37.0,2430.7778,0.53888,0.05971,0.54218,-6.32311
583391.55054,37.0,1923.1537,0.54949,0.06235,0.55302,-6.47391
583391.78854,37.0,1522.4358,0.55867,0.06846,0.56285,-6.98641
583392.02654,37.0,1203.8446,0.56912,0.07149,0.5736,-7.1601
583392.26454,37.0,952.86591,0.58055,0.07682,0.58561,-7.53799
583392.50354,37.0,754.27557,0.5931,0.08075,0.59857,-7.75316
583392.74054,37.0,596.71857,0.60652,0.08573,0.61255,-8.04532
583392.97854,37.0,471.96338,0.61799,0.08881,0.62434,-8.17826
583393.21754,37.0,373.20856,0.63155,0.09504,0.63866,-8.55762
583393.45454,37.0,295.47278,0.64718,0.09922,0.65474,-8.71613
583393.69454,37.0,233.87738,0.66205,0.10195,0.66985,-8.75402
583393.93254,37.0,185.05922,0.67727,0.10643,0.68558,-8.93108
583394.16854,37.0,146.35823,0.6895,0.10993,0.69821,-9.05869
583394.40454,37.0,115.77804,0.70762,0.11632,0.71712,-9.33496
583394.63954,37.0,91.6721,0.72356,0.12246,0.73385,-9.60649
583394.88454,37.0,72.51701,0.74071,0.12962,0.75197,-9.92624
583395.11354,37.0,57.36816,0.75766,0.13893,0.77029,-10.39048
583395.35054,37.0,45.3629,0.77896,0.1476,0.79282,-10.72919
583395.58254,37.0,35.93134,0.80194,0.15686,0.81714,-11.06761
583395.83254,37.0,28.40909,0.82648,0.16796,0.84338,-11.48706
583396.04754,37.0,22.48202,0.85637,0.17912,0.8749,-11.81372
583396.31254,37.0,17.79613,0.88965,0.18453,0.90859,-11.71776
583396.56454,37.0,14.06813,0.92425,0.18998,0.94357,-11.61567
583396.78054,37.0,11.1448,0.96062,0.18741,0.97873,-11.03906
583397.04754,37.0,8.81772,0.99763,0.18067,1.01386,-10.26473
583397.22654,37.0,6.97545,1.0302,0.16841,1.04388,-9.28399
583397.44454,37.0,5.5173,1.05833,0.15537,1.06967,-8.35166
583397.71354,37.0,4.36941,1.08363,0.13946,1.09257,-7.33325
583398.04854,37.0,3.45686,1.10294,0.1246,1.10995,-6.44555
583398.46754,37.0,2.73547,1.11885,0.10797,1.12405,-5.51194
583398.99254,37.0,2.16054,1.13065,0.09473,1.13461,-4.7891
583399.65154,37.0,1.70952,1.1415,0.08338,1.14454,-4.17777
583400.48054,37.0,1.35352,1.14834,0.07538,1.15081,-3.75573
583401.52354,37.0,1.07079,1.15376,0.06905,1.15583,-3.4251
583402.83654,37.0,0.84734,1.15906,0.06356,1.1608,-3.13897
583404.49254,37.0,0.67072,1.16389,0.06134,1.16551,-3.0166
583406.58154,37.0,0.53067,1.16898,0.06099,1.17057,-2.98658
583409.21854,37.0,0.41976,1.17299,0.06231,1.17464,-3.04093
583412.54954,37.0,0.33183,1.17776,0.06602,1.17961,-3.20844
583416.75554,37.0,0.26261,1.18439,0.07091,1.18651,-3.42615
583422.06354,37.0,0.20791,1.19191,0.07976,1.19457,-3.82854
583428.76754,37.0,0.16452,1.19859,0.09273,1.20217,-4.42394
583437.24454,37.0,0.13007,1.20531,0.10781,1.21012,-5.11141
583447.93454,37.0,0.10309,1.21344,0.12186,1.21955,-5.73459
583461.44855,37.0,0.08153,1.22732,0.1388,1.23514,-6.45236
583478.54655,37.0,0.06443,1.24476,0.16115,1.25515,-7.37646
583500.13255,37.0,0.05102,1.2633,0.18876,1.27733,-8.49822
583527.37455,37.0,0.04042,1.28497,0.21546,1.30291,-9.51885
583561.87056,37.0,0.03192,1.31762,0.24377,1.33998,-10.48171
583605.41756,37.0,0.02528,1.36124,0.2822,1.39019,-11.71214
583660.48257,37.0,0.01999,1.40725,0.3331,1.44613,-13.31693
598853.75841,38.0,20004.453,0.46863,-0.01715,0.46895,2.09637
598853.90141,38.0,15829.126,0.47644,6e-05,0.47644,-0.00771
598854.04341,38.0,12516.703,0.48317,0.01128,0.4833,-1.3373
598854.18541,38.0,9909.4424,0.49121,0.02167,0.49169,-2.52576
598854.34941,38.0,7835.48,0.499,0.02918,0.49985,-3.34621
598854.55041,38.0,6217.2461,0.50707,0.03754,0.50845,-4.23381
598854.78841,38.0,4905.291,0.51604,0.04327,0.51785,-4.7927
598855.02741,38.0,3881.2737,0.52331,0.04912,0.52562,-5.36236
598855.26541,38.0,3070.9827,0.53125,0.05369,0.53395,-5.77079
598855.50341,38.0,2430.7778,0.53935,0.05915,0.54258,-6.25846
598855.74141,38.0,1923.1537,0.55079,0.06315,0.5544,-6.54083
598855.97941,38.0,1522.4358,0.56072,0.0684,0.56487,-6.95505
598856.21741,38.0,1203.8446,0.57089,0.07345,0.5756,-7.33084
598856.45641,38.0,952.86591,0.58479,0.07877,0.59007,-7.67164
598856.69441,38.0,754.27557,0.59654,0.08212,0.60217,-7.83815
598856.93141,38.0,596.71857,0.60789,0.08595,0.61394,-8.04777
598857.16941,38.0,471.96338,0.62106,0.08972,0.6275,-8.21988
598857.40841,38.0,373.20856,0.63604,0.09453,0.64303,-8.45354
598857.64641,38.0,295.47278,0.64843,0.09873,0.6559,-8.65745
598857.88541,38.0,233.87738,0.66503,0.10249,0.67288,-8.76075
598858.12341,38.0,185.05922,0.68,0.1056,0.68815,-8.82685
598858.35941,38.0,146.35823,0.69396,0.11062,0.70272,-9.05665
598858.59541,38.0,115.77804,0.70857,0.11707,0.71817,-9.38139
598858.83041,38.0,91.6721,0.72537,0.12329,0.73577,-9.64639
598859.07541,38.0,72.51701,0.74173,0.13095,0.7532,-10.01253
598859.30441,38.0,57.36816,0.76232,0.13815,0.77473,-10.2722
598859.54141,38.0,45.3629,0.78145,0.14657,0.79508,-10.62313
598859.77341,38.0,35.93134,0.80308,0.15806,0.81849,-11.13416
598860.02441,38.0,28.40909,0.82715,0.16734,0.8439,-11.43718
598860.23841,38.0,22.48202,0.85692,0.17741,0.87509,-11.69673
598860.50341,38.0,17.79613,0.89065,0.18534,0.90973,-11.7553
598860.75541,38.0,14.06813,0.92578,0.18753,0.94458,-11.45088
598860.97141,38.0,11.1448,0.9618,0.18783,0.97997,-11.05004
598861.23941,38.0,8.81772,0.99856,0.18054,1.01475,-10.24832
598861.41741,38.0,6.97545,1.03264,0.168,1.04622,-9.24059
598861.63541,38.0,5.5173,1.05956,0.1548,1.07081,-8.31208
598861.90441,38.0,4.36941,1.08521,0.13932,1.09411,-7.31578
598862.23941,38.0,3.45686,1.10529,0.12402,1.11222,-6.40241
598862.65841,38.0,2.73547,1.11997,0.10843,1.1252,-5.52982
598863.18341,38.0,2.16054,1.13448,0.09549,1.13849,-4.81116
598863.84241,38.0,1.70952,1.1434,0.08478,1.14654,-4.24074
598864.67141,38.0,1.35352,1.15016,0.07523,1.15262,-3.74228
598865.71441,38.0,1.07079,1.15595,0.0686,1.15799,-3.39638
598867.02841,38.0,0.84734,1.16099,0.06352,1.16272,-3.13181
598868.68341,38.0,0.67072,1.16638,0.06129,1.16799,-3.00817
598870.77241,38.0,0.53067,1.17015,0.06098,1.17174,-2.9833
598873.40941,38.0,0.41976,1.17471,0.06229,1.17636,-3.0351
598876.74041,38.0,0.33183,1.18036,0.06524,1.18217,-3.1637
598880.94641,38.0,0.26261,1.18707,0.07132,1.18921,-3.43838
598886.25441,38.0,0.20791,1.19424,0.08137,1.19701,-3.8979
598892.95941,38.0,0.16452,1.20007,0.09405,1.20375,-4.48109
598901.43542,38.0,0.13007,1.20621,0.10654,1.2109,-5.04751
598912.12542,38.0,0.10309,1.21612,0.12032,1.22206,-5.65039
598925.63942,38.0,0.08153,1.23083,0.13838,1.23858,-6.41453
598942.73742,38.0,0.06443,1.24735,0.16217,1.25785,-7.40752
598964.32342,38.0,0.05102,1.26436,0.18814,1.27828,-8.46356
598991.56643,38.0,0.04042,1.28814,0.21345,1.3057,-9.4086
599026.06143,38.0,0.03192,1.32414,0.24474,1.34657,-10.47164
599069.60844,38.0,0.02528,1.36731,0.28781,1.39727,-11.8867
599124.67344,38.0,0.01999,1.40702,0.34033,1.4476,-13.59737
614311.08529,39.0,20004.453,0.47021,-0.01507,0.47045,1.83533
614311.22829,39.0,15829.126,0.47652,-0.0019,0.47653,0.22802
614311.37029,39.0,12516.703,0.48449,0.01141,0.48463,-1.34853
614311.51229,39.0,9909.4424,0.49135,0.02209,0.49184,-2.57457
614311.67629,39.0,7835.48,0.49902,0.03,0.49992,-3.44029
614311.87729,39.0,6217.2461,0.50687,0.03578,0.50813,-4.03778
614312.11529,39.0,4905.291,0.51612,0.0424,0.51785,-4.69593
614312.35429,39.0,3881.2737,0.52483,0.04831,0.52705,-5.25925
614312.59229,39.0,3070.9827,0.53274,0.05413,0.53549,-5.80185
614312.83029,39.0,2430.7778,0.54164,0.05857,0.54479,-6.1719
614313.06829,39.0,1923.1537,0.55361,0.06484,0.55739,-6.68064
614313.30629,39.0,1522.4358,0.5615,0.06827,0.56563,-6.93219
614313.54429,39.0,1203.8446,0.57271,0.07221,0.57725,-7.18655
614313.78329,39.0,952.86591,0.58337,0.07752,0.5885,-7.5688
614314.02129,39.0,754.27557,0.596,0.08088,0.60146,-7.72856
614314.25829,39.0,596.71857,0.60848,0.08538,0.61444,-7.98712
614314.49629,39.0,471.96338,0.62272,0.08941,0.62911,-8.1705
614314.73529,39.0,373.20856,0.63526,0.09525,0.64236,-8.52739
614314.97329,39.0,295.47278,0.64999,0.09909,0.6575,-8.6678
614315.21229,39.0,233.87738,0.66472,0.10091,0.67234,-8.63184
614315.45029,39.0,185.05922,0.67844,0.10599,0.68667,-8.87945
614315.68629,39.0,146.35823,0.69302,0.11033,0.70175,-9.04599
614315.92329,39.0,115.77804,0.7107,0.11555,0.72003,-9.23497
614316.15729,39.0,91.6721,0.72563,0.12301,0.73598,-9.62176
614316.40229,39.0,72.51701,0.74163,0.12962,0.75287,-9.91362
614316.63129,39.0,57.36816,0.76083,0.13844,0.77332,-10.31288
614316.86829,39.0,45.3629,0.78099,0.14666,0.79464,-10.63582
614317.10029,39.0,35.93134,0.80484,0.15745,0.82009,-11.06922
614317.35129,39.0,28.40909,0.82928,0.16944,0.84642,-11.54758
614317.56529,39.0,22.48202,0.8597,0.17773,0.87788,-11.68078
614317.83029,39.0,17.79613,0.89215,0.18581,0.91129,-11.7648
614318.08229,39.0,14.06813,0.92877,0.18941,0.94789,-11.52685
614318.29829,39.0,11.1448,0.96563,0.18724,0.98362,-10.97392
614318.56629,39.0,8.81772,0.99985,0.18199,1.01628,-10.31595
614318.74429,39.0,6.97545,1.03511,0.16887,1.04879,-9.26601
614318.96229,39.0,5.5173,1.06173,0.15487,1.07296,-8.2988
614319.23129,39.0,4.36941,1.08783,0.13997,1.0968,-7.33215
614319.56629,39.0,3.45686,1.1081,0.12538,1.11517,-6.45549
614319.98529,39.0,2.73547,1.12363,0.11029,1.12904,-5.60603
614320.51029,39.0,2.16054,1.13578,0.09611,1.13984,-4.83665
614321.16929,39.0,1.70952,1.14516,0.0845,1.14827,-4.22015
614321.99829,39.0,1.35352,1.15225,0.07559,1.15472,-3.75345
614323.04129,39.0,1.07079,1.15886,0.06835,1.16087,-3.37544
614324.35529,39.0,0.84734,1.16491,0.06344,1.16664,-3.11698
614326.01029,39.0,0.67072,1.17028,0.06142,1.17189,-3.00407
614328.09929,39.0,0.53067,1.17433,0.06273,1.176,-3.05794
614330.73629,39.0,0.41976,1.17816,0.06388,1.17989,-3.10358
614334.06729,39.0,0.33183,1.18292,0.06714,1.18483,-3.24854
614338.27329,39.0,0.26261,1.18808,0.0719,1.19025,-3.46307
614343.58129,39.0,0.20791,1.19545,0.08078,1.19818,-3.86582
614350.2863,39.0,0.16452,1.20171,0.09132,1.20517,-4.34586
614358.7623,39.0,0.13007,1.20997,0.10328,1.21437,-4.87865
614369.4523,39.0,0.10309,1.22253,0.11774,1.22819,-5.50099
614382.9663,39.0,0.08153,1.23901,0.13898,1.24678,-6.40032
614400.0643,39.0,0.06443,1.25619,0.16655,1.26718,-7.55223
614421.6503,39.0,0.05102,1.27058,0.19726,1.2858,-8.82504
614448.89331,39.0,0.04042,1.28901,0.22422,1.30837,-9.86792
614483.38831,39.0,0.03192,1.31824,0.25159,1.34203,-10.80527
614526.93532,39.0,0.02528,1.35434,0.28635,1.38428,-11.9385
614582.00032,39.0,0.01999,1.39441,0.32723,1.43229,-13.20678
629752.45259,40.0,20004.453,0.46909,-0.01558,0.46935,1.90225
629752.59559,40.0,15829.126,0.47763,-0.00084,0.47763,0.10027
629752.73759,40.0,12516.703,0.48517,0.01214,0.48532,-1.43376
629752.87959,40.0,9909.4424,0.49153,0.02216,0.49203,-2.58166
629753.04359,40.0,7835.48,0.5004,0.03022,0.50131,-3.45542
629753.24459,40.0,6217.2461,0.50772,0.03688,0.50906,-4.15512
629753.48259,40.0,4905.291,0.51428,0.04193,0.51598,-4.66143
629753.72159,40.0,3881.2737,0.5232,0.04823,0.52542,-5.26631
629753.95959,40.0,3070.9827,0.53279,0.0538,0.5355,-5.76629
629754.19759,40.0,2430.7778,0.54267,0.05875,0.54584,-6.17901
629754.43559,40.0,1923.1537,0.55227,0.06411,0.55598,-6.62176
629754.67359,40.0,1522.4358,0.56357,0.06776,0.56763,-6.85603
629754.91159,40.0,1203.8446,0.57407,0.07132,0.57848,-7.08212
629755.15059,40.0,952.86591,0.58385,0.07644,0.58883,-7.45862
629755.38859,40.0,754.27557,0.59617,0.08225,0.60182,-7.85517
629755.62559,40.0,596.71857,0.60761,0.0856,0.61361,-8.01868
629755.86359,40.0,471.96338,0.62129,0.08985,0.62775,-8.22877
629756.10259,40.0,373.20856,0.63517,0.09411,0.6421,-8.42827
629756.34059,40.0,295.47278,0.6491,0.09854,0.65654,-8.63227
629756.57959,40.0,233.87738,0.66442,0.10284,0.67233,-8.79843
629756.81759,40.0,185.05922,0.67818,0.10714,0.68659,-8.97793
629757.05359,40.0,146.35823,0.69408,0.11113,0.70292,-9.09641
629757.29059,40.0,115.77804,0.7101,0.11715,0.71969,-9.36797
629757.52459,40.0,91.6721,0.72574,0.12166,0.73587,-9.51603
629757.76959,40.0,72.51701,0.74254,0.12925,0.7537,-9.87462
629757.99859,40.0,57.36816,0.76164,0.13804,0.77405,-10.2726
629758.23559,40.0,45.3629,0.78035,0.14688,0.79406,-10.65964
629758.46759,40.0,35.93134,0.80386,0.15737,0.81911,-11.0765
629758.71859,40.0,28.40909,0.82835,0.16662,0.84494,-11.37328
629758.93259,40.0,22.48202,0.85884,0.17792,0.87707,-11.70376
629759.19759,40.0,17.79613,0.89139,0.18568,0.91053,-11.76691
629759.44959,40.0,14.06813,0.92865,0.19052,0.94799,-11.5937
629759.66559,40.0,11.1448,0.96457,0.18694,0.98252,-10.96847
629759.93359,40.0,8.81772,1.00057,0.18128,1.01686,-10.26919
629760.11159,40.0,6.97545,1.03567,0.17141,1.04975,-9.39749
629760.32959,40.0,5.5173,1.06174,0.15438,1.0729,-8.27312
629760.59859,40.0,4.36941,1.08841,0.14133,1.09755,-7.39846
629760.93359,40.0,3.45686,1.10684,0.12514,1.11389,-6.45077
629761.35259,40.0,2.73547,1.12385,0.1091,1.12914,-5.54484
629761.87759,40.0,2.16054,1.13639,0.09632,1.14047,-4.84496
629762.53659,40.0,1.70952,1.14575,0.08547,1.14893,-4.26641
629763.36559,40.0,1.35352,1.15324,0.07618,1.15576,-3.77918
629764.40859,40.0,1.07079,1.15929,0.06904,1.16135,-3.40824
629765.72259,40.0,0.84734,1.16502,0.06476,1.16682,-3.1816
629767.37759,40.0,0.67072,1.16968,0.06196,1.17132,-3.03216
629769.46659,40.0,0.53067,1.17383,0.06116,1.17542,-2.98264
629772.10359,40.0,0.41976,1.17889,0.062,1.18052,-3.01038
629775.43459,40.0,0.33183,1.18537,0.06608,1.18721,-3.19076
629779.64059,40.0,0.26261,1.19034,0.07334,1.19259,-3.52554
629784.94859,40.0,0.20791,1.19527,0.08287,1.19814,-3.96587
629791.6536,40.0,0.16452,1.20089,0.09227,1.20443,-4.39388
629800.1296,40.0,0.13007,1.20965,0.10407,1.21412,-4.91727
629810.8196,40.0,0.10309,1.22161,0.11971,1.22746,-5.59655
629824.3336,40.0,0.08153,1.2342,0.1401,1.24212,-6.47633
629841.4316,40.0,0.06443,1.24946,0.16402,1.26018,-7.47863
629863.0176,40.0,0.05102,1.26921,0.18424,1.28252,-8.25961
629890.26061,40.0,0.04042,1.29968,0.21427,1.31722,-9.36199
629924.75561,40.0,0.03192,1.3358,0.25516,1.35995,-10.8142
629968.30262,40.0,0.02528,1.36624,0.30133,1.39908,-12.43773
630023.36862,40.0,0.01999,1.39676,0.34458,1.43864,-13.85825
645187.8341,41.0,20004.453,0.47148,-0.01528,0.47172,1.85601
645187.9771,41.0,15829.126,0.47761,0.00014,0.47761,-0.01645
645188.1191,41.0,12516.703,0.48582,0.01181,0.48596,-1.39252
645188.2611,41.0,9909.4424,0.49133,0.02077,0.49177,-2.42092
645188.4251,41.0,7835.48,0.49974,0.02981,0.50063,-3.41416
645188.6261,41.0,6217.2461,0.50725,0.03792,0.50867,-4.27579
645188.8641,41.0,4905.291,0.51603,0.04374,0.51788,-4.84498
645189.1031,41.0,3881.2737,0.52353,0.04963,0.52587,-5.41508
645189.3411,41.0,3070.9827,0.53468,0.0544,0.53744,-5.8093
645189.5791,41.0,2430.7778,0.54342,0.05975,0.54669,-6.27509
645189.8171,41.0,1923.1537,0.55258,0.06361,0.55623,-6.56704
645190.0551,41.0,1522.4358,0.56143,0.06791,0.56552,-6.89704
645190.2931,41.0,1203.8446,0.57388,0.07286,0.57849,-7.23609
645190.5321,41.0,952.86591,0.58467,0.07841,0.58991,-7.63786
645190.7701,41.0,754.27557,0.59865,0.08143,0.60416,-7.74554
645191.0071,41.0,596.71857,0.61041,0.08492,0.61629,-7.91967
645191.2451,41.0,471.96338,0.62278,0.08952,0.62919,-8.17989
645191.4841,41.0,373.20856,0.63595,0.09332,0.64276,-8.34825
645191.7221,41.0,295.47278,0.65126,0.09783,0.65857,-8.54325
645191.9611,41.0,233.87738,0.66358,0.10223,0.67141,-8.75777
645192.1991,41.0,185.05922,0.67966,0.10582,0.68784,-8.84931
645192.4351,41.0,146.35823,0.69522,0.1111,0.70404,-9.0794
645192.6711,41.0,115.77804,0.71012,0.11557,0.71946,-9.24341
645192.9051,41.0,91.6721,0.72699,0.12301,0.73732,-9.6041
645193.1501,41.0,72.51701,0.74382,0.12955,0.75502,-9.87973
645193.3791,41.0,57.36816,0.7615,0.13703,0.77373,-10.20128
645193.6161,41.0,45.3629,0.78222,0.14677,0.79587,-10.62705
645193.8481,41.0,35.93134,0.80293,0.15718,0.81817,-11.07615
645194.0991,41.0,28.40909,0.83109,0.16683,0.84767,-11.35024
645194.3131,41.0,22.48202,0.85944,0.17731,0.87754,-11.65704
645194.5781,41.0,17.79613,0.89252,0.18645,0.91179,-11.79987
645194.8301,41.0,14.06813,0.92981,0.1893,0.94888,-11.50759
645195.0461,41.0,11.1448,0.96614,0.1881,0.98428,-11.01701
645195.3141,41.0,8.81772,1.00173,0.18219,1.01817,-10.30785
645195.4921,41.0,6.97545,1.03669,0.17174,1.05082,-9.40623
645195.7101,41.0,5.5173,1.06269,0.15743,1.07429,-8.42666
645195.9791,41.0,4.36941,1.08977,0.14189,1.09897,-7.41808
645196.3141,41.0,3.45686,1.10923,0.12585,1.11635,-6.47267
645196.7331,41.0,2.73547,1.12582,0.10996,1.13118,-5.57853
645197.2581,41.0,2.16054,1.13947,0.09607,1.14351,-4.81929
645197.9171,41.0,1.70952,1.14837,0.08613,1.1516,-4.28923
645198.7461,41.0,1.35352,1.15604,0.07665,1.15858,-3.79355
645199.7891,41.0,1.07079,1.16189,0.07004,1.164,-3.44983
645201.1031,41.0,0.84734,1.16749,0.06505,1.1693,-3.18928
645202.7581,41.0,0.67072,1.17274,0.06198,1.17438,-3.02527
645204.8471,41.0,0.53067,1.17627,0.0613,1.17786,-2.98305
645207.4841,41.0,0.41976,1.18112,0.06209,1.18275,-3.00916
645210.8151,41.0,0.33183,1.18727,0.06549,1.18908,-3.15745
645215.0211,41.0,0.26261,1.19358,0.07222,1.19576,-3.46252
645220.3291,41.0,0.20791,1.19959,0.08285,1.20244,-3.95074
645227.0341,41.0,0.16452,1.20451,0.09382,1.20816,-4.45372
645235.5101,41.0,0.13007,1.2116,0.10559,1.21619,-4.98056
645246.20011,41.0,0.10309,1.2234,0.12002,1.22927,-5.60323
645259.71411,41.0,0.08153,1.23681,0.13979,1.24469,-6.44824
645276.81211,41.0,0.06443,1.25349,0.16408,1.26418,-7.45762
645298.39811,41.0,0.05102,1.26995,0.18771,1.28375,-8.40775
645325.64112,41.0,0.04042,1.29786,0.21279,1.31519,-9.31113
645360.13612,41.0,0.03192,1.33617,0.24902,1.35918,-10.55683
645403.68312,41.0,0.02528,1.37437,0.29616,1.40592,-12.16073
645458.74913,41.0,0.01999,1.4079,0.34584,1.44976,-13.8011
660629.2454,42.0,20004.453,0.47328,-0.01618,0.47355,1.95789
660629.3884,42.0,15829.126,0.48167,-0.0024,0.48167,0.2859
660629.5304,42.0,12516.703,0.48885,0.01167,0.48899,-1.36734
660629.6724,42.0,9909.4424,0.49627,0.02146,0.49674,-2.47558
660629.8364,42.0,7835.48,0.50368,0.03083,0.50462,-3.503
660630.0374,42.0,6217.2461,0.51296,0.03653,0.51426,-4.07295
660630.2754,42.0,4905.291,0.52059,0.04265,0.52233,-4.68408
660630.5144,42.0,3881.2737,0.52989,0.04763,0.53203,-5.13636
660630.7524,42.0,3070.9827,0.53837,0.05397,0.54106,-5.72422
660630.9904,42.0,2430.7778,0.54708,0.05747,0.55009,-5.99687
660631.2284,42.0,1923.1537,0.5565,0.06172,0.55991,-6.32892
660631.4664,42.0,1522.4358,0.56787,0.0678,0.5719,-6.80831
660631.7044,42.0,1203.8446,0.57681,0.07202,0.58129,-7.11716
660631.9424,42.0,952.86591,0.58898,0.07637,0.59391,-7.38794
660632.1814,42.0,754.27557,0.59974,0.0802,0.60508,-7.61623
660632.4184,42.0,596.71857,0.61415,0.08535,0.62005,-7.91156
660632.6554,42.0,471.96338,0.6259,0.0897,0.63229,-8.15561
660632.8954,42.0,373.20856,0.63977,0.0937,0.64659,-8.33267
660633.1324,42.0,295.47278,0.65418,0.0971,0.66134,-8.44246
660633.3714,42.0,233.87738,0.66858,0.10155,0.67625,-8.63693
660633.6094,42.0,185.05922,0.68276,0.10522,0.69082,-8.76094
660633.8464,42.0,146.35823,0.69803,0.11041,0.70671,-8.98782
660634.0824,42.0,115.77804,0.71456,0.11503,0.72376,-9.14476
660634.3164,42.0,91.6721,0.72941,0.12175,0.7395,-9.47613
660634.5624,42.0,72.51701,0.74733,0.12844,0.75828,-9.75156
660634.7914,42.0,57.36816,0.76381,0.13706,0.776,-10.17286
660635.0284,42.0,45.3629,0.78527,0.14616,0.79876,-10.54332
660635.2604,42.0,35.93134,0.80665,0.15573,0.82154,-10.92675
660635.5104,42.0,28.40909,0.83412,0.16848,0.85096,-11.41959
660635.7254,42.0,22.48202,0.86191,0.17738,0.87997,-11.62926
660635.9904,42.0,17.79613,0.89595,0.18514,0.91488,-11.67523
660636.2424,42.0,14.06813,0.92972,0.18808,0.94855,-11.43651
660636.4584,42.0,11.1448,0.96663,0.1874,0.98462,-10.97191
660636.7254,42.0,8.81772,1.00201,0.18146,1.01831,-10.26502
660636.9034,42.0,6.97545,1.03642,0.16683,1.04977,-9.14439
660637.1224,42.0,5.5173,1.06298,0.15548,1.07429,-8.32144
660637.3914,42.0,4.36941,1.08872,0.13997,1.09769,-7.32596
660637.7264,42.0,3.45686,1.10902,0.12601,1.11616,-6.48229
660638.1454,42.0,2.73547,1.12405,0.10966,1.12938,-5.57224
660638.6704,42.0,2.16054,1.13776,0.09583,1.14179,-4.81462
660639.3294,42.0,1.70952,1.14766,0.08383,1.15071,-4.17779
660640.1574,42.0,1.35352,1.15438,0.07585,1.15687,-3.75937
660641.2004,42.0,1.07079,1.16,0.06895,1.16205,-3.40184
660642.5144,42.0,0.84734,1.16542,0.06425,1.16719,-3.1557
660644.1704,42.0,0.67072,1.17036,0.06194,1.172,-3.02958
660646.2594,42.0,0.53067,1.17528,0.06136,1.17688,-2.98864
660648.8954,42.0,0.41976,1.17936,0.06276,1.18103,-3.04608
660652.2274,42.0,0.33183,1.18396,0.06594,1.1858,-3.18779
660656.4334,42.0,0.26261,1.19095,0.07125,1.19308,-3.42362
660661.7414,42.0,0.20791,1.19819,0.08112,1.20094,-3.87328
660668.4454,42.0,0.16452,1.20458,0.09402,1.20824,-4.46303
660676.9224,42.0,0.13007,1.21079,0.10721,1.21553,-5.06016
660687.61241,42.0,0.10309,1.22013,0.12131,1.22614,-5.67787
660701.12641,42.0,0.08153,1.23508,0.13873,1.24285,-6.40903
660718.22341,42.0,0.06443,1.25219,0.16249,1.26269,-7.39348
660739.81041,42.0,0.05102,1.27044,0.18933,1.28447,-8.47644
660767.05242,42.0,0.04042,1.29232,0.21563,1.31019,-9.47265
660801.54842,42.0,0.03192,1.32662,0.24489,1.34903,-10.45908
660845.09542,42.0,0.02528,1.37154,0.28508,1.40086,-11.74199
660900.16043,42.0,0.01999,1.41425,0.33769,1.45401,-13.42939
676087.99408,43.0,20004.453,0.48022,-0.01459,0.48044,1.73969
676088.13608,43.0,15829.126,0.48573,-0.00085,0.48573,0.10041
676088.27808,43.0,12516.703,0.4939,0.01101,0.49403,-1.27675
676088.42008,43.0,9909.4424,0.50137,0.02225,0.50186,-2.54134
676088.58408,43.0,7835.48,0.5085,0.02911,0.50934,-3.27601
676088.78508,43.0,6217.2461,0.51832,0.03589,0.51956,-3.96115
676089.02308,43.0,4905.291,0.52448,0.04325,0.52626,-4.7143
676089.26208,43.0,3881.2737,0.53378,0.04839,0.53597,-5.17991
676089.50008,43.0,3070.9827,0.54264,0.05188,0.54511,-5.46111
676089.73808,43.0,2430.7778,0.55119,0.05748,0.55418,-5.95375
676089.97608,43.0,1923.1537,0.56127,0.06212,0.5647,-6.31566
676090.21408,43.0,1522.4358,0.57136,0.06735,0.57531,-6.72276
676090.45208,43.0,1203.8446,0.5823,0.07157,0.58668,-7.00661
676090.69108,43.0,952.86591,0.59434,0.07627,0.59922,-7.31233
676090.92908,43.0,754.27557,0.60564,0.07909,0.61078,-7.4404
676091.16608,43.0,596.71857,0.61643,0.08407,0.62213,-7.76579
676091.40408,43.0,471.96338,0.63072,0.08869,0.63693,-8.00422
676091.64308,43.0,373.20856,0.6443,0.09406,0.65113,-8.30606
676091.88108,43.0,295.47278,0.65727,0.09816,0.66456,-8.49382
676092.12008,43.0,233.87738,0.67256,0.10002,0.67995,-8.45863
676092.35808,43.0,185.05922,0.68728,0.10509,0.69527,-8.69327
676092.59408,43.0,146.35823,0.70093,0.10984,0.70948,-8.90617
676092.83008,43.0,115.77804,0.71745,0.11473,0.72656,-9.08588
676093.06508,43.0,91.6721,0.73291,0.12164,0.74294,-9.42319
676093.31008,43.0,72.51701,0.75083,0.1276,0.7616,-9.64466
676093.53908,43.0,57.36816,0.76896,0.13681,0.78103,-10.08854
676093.77608,43.0,45.3629,0.78938,0.14706,0.80297,-10.55302
676094.00808,43.0,35.93134,0.80975,0.15458,0.82438,-10.80778
676094.25908,43.0,28.40909,0.83568,0.16688,0.85218,-11.29279
676094.47308,43.0,22.48202,0.86616,0.17647,0.88396,-11.51551
676094.73808,43.0,17.79613,0.89839,0.18545,0.91733,-11.66378
676094.99008,43.0,14.06813,0.93393,0.18934,0.95293,-11.46072
676095.20608,43.0,11.1448,0.97063,0.18599,0.98829,-10.84764
676095.47408,43.0,8.81772,1.00636,0.1809,1.02249,-10.19047
676095.65208,43.0,6.97545,1.03977,0.17062,1.05367,-9.3189
676095.87008,43.0,5.5173,1.0667,0.15385,1.07774,-8.20742
676096.13908,43.0,4.36941,1.09463,0.14163,1.10375,-7.37223
676096.47408,43.0,3.45686,1.11313,0.1256,1.1202,-6.43774
676096.89308,43.0,2.73547,1.12841,0.10998,1.13376,-5.56695
676097.41808,43.0,2.16054,1.14132,0.09634,1.14537,-4.82488
676098.07708,43.0,1.70952,1.15021,0.08454,1.15332,-4.20342
676098.90608,43.0,1.35352,1.15775,0.07529,1.16019,-3.72078
676099.94908,43.0,1.07079,1.16446,0.06865,1.16648,-3.37376
676101.26308,43.0,0.84734,1.17012,0.06397,1.17187,-3.12935
676102.91808,43.0,0.67072,1.17502,0.06226,1.17667,-3.03296
676105.00708,43.0,0.53067,1.17903,0.06204,1.18066,-3.01196
676107.64408,43.0,0.41976,1.18284,0.06347,1.18454,-3.0715
676110.97508,43.0,0.33183,1.18805,0.06635,1.18991,-3.19673
676115.18108,43.0,0.26261,1.19403,0.0724,1.19622,-3.46989
676120.48908,43.0,0.20791,1.2,0.08129,1.20275,-3.87548
676127.19308,43.0,0.16452,1.20631,0.09086,1.20973,-4.30738
676135.67008,43.0,0.13007,1.21632,0.1026,1.22064,-4.82179
676146.36008,43.0,0.10309,1.23025,0.11934,1.23602,-5.54064
676159.87409,43.0,0.08153,1.24379,0.14318,1.252,-6.56673
676176.97209,43.0,0.06443,1.25953,0.17095,1.27108,-7.7293
676198.55809,43.0,0.05102,1.27252,0.19441,1.28729,-8.68631
676225.80009,43.0,0.04042,1.29553,0.21885,1.31389,-9.58842
676260.2961,43.0,0.03192,1.32774,0.24986,1.35105,-10.65757
676303.8431,43.0,0.02528,1.36233,0.28702,1.39224,-11.89714
676358.90811,43.0,0.01999,1.39983,0.32514,1.43709,-13.07626
691548.41415,44.0,20004.453,0.48315,-0.01502,0.48338,1.78062
691548.55715,44.0,15829.126,0.49211,-0.00122,0.49211,0.14206
691548.69915,44.0,12516.703,0.49803,0.01108,0.49815,-1.27449
691548.84115,44.0,9909.4424,0.50668,0.02126,0.50713,-2.4022
691549.00515,44.0,7835.48,0.51457,0.02955,0.51542,-3.28722
691549.20615,44.0,6217.2461,0.52194,0.03582,0.52317,-3.9257
691549.44415,44.0,4905.291,0.52841,0.04285,0.53014,-4.63646
691549.68315,44.0,3881.2737,0.53806,0.04809,0.5402,-5.1069
691549.92115,44.0,3070.9827,0.54669,0.05324,0.54927,-5.56182
691550.15915,44.0,2430.7778,0.55522,0.05744,0.55818,-5.90693
691550.39715,44.0,1923.1537,0.56595,0.06295,0.56944,-6.3465
691550.63515,44.0,1522.4358,0.57537,0.06824,0.5794,-6.76354
691550.87315,44.0,1203.8446,0.58676,0.07198,0.59116,-6.99338
691551.11215,44.0,952.86591,0.59669,0.07465,0.60134,-7.131
691551.35015,44.0,754.27557,0.60885,0.08145,0.61427,-7.6194
691551.58715,44.0,596.71857,0.62028,0.08442,0.626,-7.75008
691551.82515,44.0,471.96338,0.63419,0.08874,0.64037,-7.96586
691552.06415,44.0,373.20856,0.64743,0.09271,0.65404,-8.14897
691552.30215,44.0,295.47278,0.66141,0.09673,0.66845,-8.32003
691552.54115,44.0,233.87738,0.6759,0.10037,0.68331,-8.44686
691552.77915,44.0,185.05922,0.69106,0.10324,0.69873,-8.49663
691553.01516,44.0,146.35823,0.7059,0.11095,0.71456,-8.9326
691553.25116,44.0,115.77804,0.72094,0.11562,0.73015,-9.11102
691553.48616,44.0,91.6721,0.73769,0.12182,0.74768,-9.37663
691553.73116,44.0,72.51701,0.754,0.1275,0.7647,-9.59783
691553.96016,44.0,57.36816,0.77335,0.13591,0.78521,-9.96769
691554.19716,44.0,45.3629,0.79246,0.14545,0.8057,-10.40076
691554.42916,44.0,35.93134,0.81448,0.15629,0.82934,-10.86227
691554.68016,44.0,28.40909,0.83876,0.16712,0.85524,-11.26859
691554.89416,44.0,22.48202,0.86907,0.17625,0.88676,-11.46457
691555.15916,44.0,17.79613,0.90179,0.18498,0.92057,-11.59201
691555.41116,44.0,14.06813,0.93828,0.18941,0.9572,-11.41273
691555.62716,44.0,11.1448,0.97418,0.18643,0.99186,-10.83348
691555.89516,44.0,8.81772,1.01025,0.18114,1.02636,-10.16521
691556.07316,44.0,6.97545,1.04563,0.17095,1.05951,-9.28538
691556.29116,44.0,5.5173,1.07205,0.15537,1.08325,-8.24616
691556.56016,44.0,4.36941,1.09688,0.14145,1.10597,-7.34804
691556.89516,44.0,3.45686,1.11673,0.12402,1.1236,-6.33693
691557.31416,44.0,2.73547,1.13239,0.10909,1.13764,-5.50246
691557.83916,44.0,2.16054,1.1453,0.09675,1.14938,-4.8284
691558.49816,44.0,1.70952,1.15486,0.08537,1.15801,-4.22773
691559.32716,44.0,1.35352,1.16142,0.07656,1.16394,-3.77127
691560.37016,44.0,1.07079,1.16837,0.06905,1.17041,-3.3821
691561.68316,44.0,0.84734,1.1742,0.06452,1.17598,-3.14501
691563.33916,44.0,0.67072,1.1785,0.06199,1.18013,-3.01103
691565.42816,44.0,0.53067,1.1825,0.06122,1.18408,-2.96356
691568.06516,44.0,0.41976,1.18773,0.0622,1.18936,-2.99771
691571.39616,44.0,0.33183,1.19378,0.06616,1.19561,-3.172
691575.60216,44.0,0.26261,1.19985,0.07342,1.20209,-3.50154
691580.91016,44.0,0.20791,1.20483,0.08305,1.20769,-3.9431
691587.61416,44.0,0.16452,1.21041,0.09298,1.21397,-4.39276
691596.09116,44.0,0.13007,1.21891,0.10487,1.22341,-4.91732
691606.78116,44.0,0.10309,1.23108,0.11986,1.2369,-5.56082
691620.29516,44.0,0.08153,1.24357,0.14061,1.25149,-6.45088
691637.39217,44.0,0.06443,1.2595,0.1645,1.27019,-7.4412
691658.97917,44.0,0.05102,1.27795,0.18603,1.29142,-8.28252
691686.22117,44.0,0.04042,1.30863,0.21322,1.32589,-9.25401
691720.71717,44.0,0.03192,1.34466,0.25318,1.36829,-10.66291
691764.26418,44.0,0.02528,1.37692,0.29964,1.40915,-12.27688
691819.32919,44.0,0.01999,1.40795,0.34267,1.44905,-13.67881
707001.22864,45.0,20004.453,0.48388,-0.01613,0.48415,1.90926
707001.37164,45.0,15829.126,0.49172,-0.00018,0.49172,0.02108
707001.51364,45.0,12516.703,0.49991,0.01145,0.50004,-1.31172
707001.65564,45.0,9909.4424,0.50548,0.02145,0.50593,-2.4304
707001.81964,45.0,7835.48,0.5132,0.0297,0.51406,-3.31202
707002.02064,45.0,6217.2461,0.52246,0.03742,0.5238,-4.09625
707002.25864,45.0,4905.291,0.53011,0.04312,0.53186,-4.6503
707002.49664,45.0,3881.2737,0.53938,0.04824,0.54153,-5.11025
707002.73564,45.0,3070.9827,0.54845,0.05395,0.5511,-5.61835
707002.97364,45.0,2430.7778,0.55625,0.05708,0.55918,-5.85902
707003.21164,45.0,1923.1537,0.56735,0.0624,0.57077,-6.27604
707003.44964,45.0,1522.4358,0.57525,0.06825,0.57929,-6.76633
707003.68764,45.0,1203.8446,0.58764,0.07224,0.59207,-7.00817
707003.92664,45.0,952.86591,0.59834,0.07751,0.60333,-7.3809
707004.16464,45.0,754.27557,0.60961,0.08097,0.61497,-7.56601
707004.40164,45.0,596.71857,0.62263,0.0843,0.62832,-7.71097
707004.63964,45.0,471.96338,0.63585,0.08964,0.64214,-8.02482
707004.87864,45.0,373.20856,0.64907,0.09264,0.65564,-8.12276
707005.11564,45.0,295.47278,0.66315,0.09793,0.67034,-8.4005
707005.35564,45.0,233.87738,0.67664,0.10184,0.68426,-8.55879
707005.59364,45.0,185.05922,0.69264,0.10689,0.70084,-8.77318
707005.82964,45.0,146.35823,0.70578,0.11005,0.71431,-8.8625
707006.06564,45.0,115.77804,0.72195,0.11597,0.73121,-9.12595
707006.30064,45.0,91.6721,0.73911,0.12184,0.74909,-9.36057
707006.54564,45.0,72.51701,0.75602,0.12895,0.76694,-9.67926
707006.77464,45.0,57.36816,0.77444,0.13503,0.78612,-9.89021
707007.01164,45.0,45.3629,0.7933,0.14561,0.80655,-10.40104
707007.24364,45.0,35.93134,0.81462,0.1555,0.82933,-10.80693
707007.49364,45.0,28.40909,0.84148,0.1686,0.8582,-11.32965
707007.70864,45.0,22.48202,0.87065,0.17742,0.88855,-11.51817
707007.97364,45.0,17.79613,0.90391,0.1869,0.92303,-11.68247
707008.22564,45.0,14.06813,0.93931,0.19198,0.95873,-11.55102
707008.44164,45.0,11.1448,0.97711,0.19073,0.99555,-11.04537
707008.70864,45.0,8.81772,1.0136,0.18436,1.03023,-10.30869
707008.88764,45.0,6.97545,1.04774,0.17162,1.0617,-9.30246
707009.10564,45.0,5.5173,1.07587,0.15874,1.08751,-8.39347
707009.37464,45.0,4.36941,1.10182,0.14284,1.11104,-7.38645
707009.70964,45.0,3.45686,1.12376,0.12739,1.13096,-6.46753
707010.12864,45.0,2.73547,1.13764,0.11108,1.14305,-5.57659
707010.65364,45.0,2.16054,1.15101,0.09717,1.15511,-4.8255
707011.31264,45.0,1.70952,1.16264,0.08633,1.16584,-4.24649
707012.14164,45.0,1.35352,1.16977,0.07714,1.17231,-3.77284
707013.18464,45.0,1.07079,1.17555,0.07009,1.17764,-3.412
707014.49764,45.0,0.84734,1.18019,0.06492,1.18198,-3.1485
707016.15364,45.0,0.67072,1.18518,0.06272,1.18684,-3.02906
707018.24264,45.0,0.53067,1.19025,0.06194,1.19187,-2.97895
707020.87964,45.0,0.41976,1.1944,0.06346,1.19608,-3.04133
707024.21064,45.0,0.33183,1.19923,0.06664,1.20108,-3.1807
707028.41664,45.0,0.26261,1.20593,0.07179,1.20806,-3.40681
707033.72464,45.0,0.20791,1.21313,0.08083,1.21582,-3.81205
707040.42865,45.0,0.16452,1.221,0.09347,1.22458,-4.37773
707048.90565,45.0,0.13007,1.22771,0.10895,1.23253,-5.07111
707059.59565,45.0,0.10309,1.23586,0.12337,1.242,-5.70086
707073.10965,45.0,0.08153,1.24881,0.14014,1.25665,-6.40283
707090.20665,45.0,0.06443,1.26685,0.1629,1.27728,-7.32735
707111.79365,45.0,0.05102,1.28634,0.18991,1.30029,-8.39834
707139.03566,45.0,0.04042,1.30785,0.21788,1.32587,-9.45843
707173.53166,45.0,0.03192,1.34005,0.24637,1.36251,-10.41763
707217.07867,45.0,0.02528,1.38425,0.28368,1.41302,-11.58154
707272.14367,45.0,0.01999,1.4312,0.33428,1.46972,-13.14652
722419.57637,46.0,20004.453,0.48329,-0.01464,0.48351,1.73459
722419.71937,46.0,15829.126,0.49084,-0.00149,0.49084,0.17359
722419.86137,46.0,12516.703,0.49751,0.01128,0.49764,-1.29827
722420.00337,46.0,9909.4424,0.5062,0.02115,0.50664,-2.39269
