Repository: SebaVillagra00/ICM2985-SOH-IPRE

## Data University of Cambridge (EIS Cambridge)
Data publicada en "Identifying degradation patterns of lithium ion batteries from impedance spectroscopy using machine learning" (Zhang, Tang, Zhang, Wang, Stimming & Lee, 2020) https://www.nature.com/articles/s41467-020-15235-7.

Carpeta contiene:
* Paper de Nature Comunications (IF: 16.6).
* Data frames para IOS.
* Data frames para Windows.

Cada Data frame está contenido en un archivo .txt con las siguientes columnas:
* time/s: tiempo en que se mide la muestra.
* cycle number: ciclo de carga de la batería.
* freq/Hz: frecuencia de la señal de input.
* Re(Z)/Ohm: Parte resistiva de la impedancia.
* Im(Z)/Ohm: Parte reactiva de la impedancia.

File: EIS Cambridge/EIS data/EIS_state_IX_25C06.csv (part 5 of 20)
time/s,cycle number,freq/Hz,Re(Z)/Ohm,-Im(Z)/Ohm,|Z|/Ohm,Phase(Z)/deg
661664.43226,45.0,0.33183,1.59041,0.09665,1.59334,-3.4778
661668.63826,45.0,0.26261,1.59834,0.09762,1.60132,-3.49491
661673.94626,45.0,0.20791,1.60594,0.10265,1.60922,-3.65738
661680.65026,45.0,0.16452,1.61174,0.11015,1.6155,-3.90962
661689.12726,45.0,0.13007,1.61848,0.11934,1.62288,-4.21723
661699.81726,45.0,0.10309,1.62885,0.13103,1.63411,-4.59931
661713.33126,45.0,0.08153,1.64185,0.14966,1.64866,-5.20846
661730.42926,45.0,0.06443,1.65693,0.17364,1.66601,-5.98252
661752.01527,45.0,0.05102,1.67119,0.20122,1.68326,-6.86565
661779.25827,45.0,0.04042,1.69342,0.22884,1.70881,-7.69608
661813.75327,45.0,0.03192,1.72872,0.2659,1.74905,-8.74433
661857.30028,45.0,0.02528,1.76899,0.31641,1.79706,-10.14084
661912.36628,45.0,0.01999,1.8073,0.37415,1.84563,-11.69609
676101.34788,46.0,20004.453,0.3157,-0.01646,0.31613,2.98509
676101.49088,46.0,15829.126,0.32156,0.00174,0.32157,-0.30969
676101.63288,46.0,12516.703,0.33053,0.01873,0.33106,-3.24271
676101.77488,46.0,9909.4424,0.33885,0.03292,0.34044,-5.54837
676101.93888,46.0,7835.48,0.34824,0.04425,0.35104,-7.24098
676102.13988,46.0,6217.2461,0.36063,0.05598,0.36495,-8.82368
676102.37788,46.0,4905.291,0.37023,0.06631,0.37612,-10.15474
676102.61688,46.0,3881.2737,0.38416,0.07525,0.39146,-11.08238
676102.85488,46.0,3070.9827,0.39816,0.08641,0.40742,-12.24462
676103.09288,46.0,2430.7778,0.41093,0.09359,0.42145,-12.8305
676103.33088,46.0,1923.1537,0.42598,0.10152,0.4379,-13.40425
676103.56888,46.0,1522.4358,0.44316,0.11175,0.45704,-14.15336
676103.80688,46.0,1203.8446,0.45986,0.11901,0.47501,-14.50965
676104.04588,46.0,952.86591,0.47863,0.12972,0.4959,-15.16371
676104.28388,46.0,754.27557,0.49723,0.13769,0.51594,-15.47805
676104.52088,46.0,596.71857,0.51881,0.14641,0.53908,-15.75906
676104.75788,46.0,471.96338,0.54021,0.15436,0.56183,-15.94647
676104.99688,46.0,373.20856,0.56354,0.16246,0.58649,-16.08192
676105.23488,46.0,295.47278,0.58868,0.17256,0.61345,-16.33782
676105.47388,46.0,233.87738,0.61428,0.18241,0.64079,-16.53896
676105.71188,46.0,185.05922,0.64332,0.19178,0.67129,-16.59969
676105.94788,46.0,146.35823,0.67265,0.20163,0.70222,-16.686
676106.18488,46.0,115.77804,0.7029,0.20987,0.73356,-16.62477
676106.41888,46.0,91.6721,0.73529,0.21839,0.76703,-16.54194
676106.66488,46.0,72.51701,0.77016,0.22907,0.80351,-16.56378
676106.89388,46.0,57.36816,0.8057,0.23659,0.83971,-16.36474
676107.12988,46.0,45.3629,0.84164,0.24365,0.87619,-16.14557
676107.36288,46.0,35.93134,0.8784,0.24938,0.91311,-15.84969
676107.61288,46.0,28.40909,0.91428,0.25941,0.95037,-15.84014
676107.82688,46.0,22.48202,0.9513,0.27032,0.98896,-15.86288
676108.09188,46.0,17.79613,0.99391,0.27968,1.03251,-15.71634
676108.34488,46.0,14.06813,1.03761,0.29551,1.07887,-15.89713
676108.56088,46.0,11.1448,1.08693,0.30532,1.129,-15.69025
676108.82788,46.0,8.81772,1.14183,0.31457,1.18437,-15.40272
676109.00588,46.0,6.97545,1.19705,0.31479,1.23775,-14.73374
676109.22388,46.0,5.5173,1.26154,0.31493,1.30025,-14.01683
676109.49388,46.0,4.36941,1.31584,0.29762,1.34908,-12.74496
676109.82888,46.0,3.45686,1.37544,0.28058,1.40376,-11.52973
676110.24688,46.0,2.73547,1.42022,0.25849,1.44355,-10.31541
676110.77288,46.0,2.16054,1.46156,0.22802,1.47924,-8.86731
676111.43188,46.0,1.70952,1.4947,0.20059,1.5081,-7.64336
676112.25988,46.0,1.35352,1.51868,0.17615,1.52886,-6.61617
676113.30288,46.0,1.07079,1.53615,0.15413,1.54387,-5.72957
676114.61688,46.0,0.84734,1.55066,0.13546,1.55656,-4.99248
676116.27288,46.0,0.67072,1.56183,0.12006,1.56644,-4.39568
676118.36088,46.0,0.53067,1.57156,0.10903,1.57534,-3.96878
676120.99788,46.0,0.41976,1.5792,0.10232,1.58251,-3.70724
676124.32888,46.0,0.33183,1.58618,0.09823,1.58922,-3.54363
676128.53488,46.0,0.26261,1.59372,0.09683,1.59666,-3.47678
676133.84288,46.0,0.20791,1.60248,0.10032,1.60562,-3.58233
676140.54788,46.0,0.16452,1.61141,0.10891,1.61509,-3.86639
676149.02388,46.0,0.13007,1.61948,0.12147,1.62403,-4.28937
676159.71489,46.0,0.10309,1.6267,0.13586,1.63236,-4.77414
676173.22789,46.0,0.08153,1.63717,0.15159,1.64417,-5.29021
676190.32589,46.0,0.06443,1.65271,0.17293,1.66173,-5.97337
676211.91289,46.0,0.05102,1.67334,0.20061,1.68533,-6.83631
676239.15489,46.0,0.04042,1.69402,0.23427,1.71015,-7.87363
676273.6509,46.0,0.03192,1.72112,0.26839,1.74192,-8.86326
676317.1979,46.0,0.02528,1.76198,0.30674,1.78848,-9.87554
676372.26391,46.0,0.01999,1.81574,0.35951,1.85099,-11.19947
690603.86305,47.0,20004.453,0.31593,-0.01789,0.31644,3.24042
690604.00605,47.0,15829.126,0.32254,0.00171,0.32254,-0.30444
690604.14805,47.0,12516.703,0.33052,0.01896,0.33106,-3.28335
690604.29005,47.0,9909.4424,0.33937,0.03299,0.34097,-5.55252
690604.45405,47.0,7835.48,0.34881,0.04574,0.3518,-7.46996
690604.65505,47.0,6217.2461,0.36008,0.0567,0.36452,-8.94935
690604.89305,47.0,4905.291,0.37075,0.06621,0.37661,-10.12522
690605.13105,47.0,3881.2737,0.38432,0.07632,0.39183,-11.23125
690605.37005,47.0,3070.9827,0.39672,0.08523,0.40577,-12.12455
690605.60805,47.0,2430.7778,0.41075,0.09421,0.42142,-12.91746
690605.84605,47.0,1923.1537,0.42609,0.10235,0.43821,-13.5067
690606.08405,47.0,1522.4358,0.44191,0.11002,0.4554,-13.98054
690606.32205,47.0,1203.8446,0.45861,0.12035,0.47414,-14.70423
690606.56105,47.0,952.86591,0.47824,0.1285,0.49521,-15.0391
690606.79905,47.0,754.27557,0.49866,0.13788,0.51737,-15.45666
690607.03605,47.0,596.71857,0.51953,0.14573,0.53958,-15.66927
690607.27405,47.0,471.96338,0.53975,0.15333,0.56111,-15.85809
690607.51305,47.0,373.20856,0.56315,0.16321,0.58632,-16.16256
690607.75105,47.0,295.47278,0.58953,0.17081,0.61378,-16.15849
690607.99005,47.0,233.87738,0.61474,0.1815,0.64097,-16.44945
690608.22805,47.0,185.05922,0.64338,0.19223,0.67148,-16.63489
690608.46405,47.0,146.35823,0.67188,0.19945,0.70085,-16.53353
690608.70005,47.0,115.77804,0.70344,0.20909,0.73385,-16.55406
690608.93505,47.0,91.6721,0.73486,0.2203,0.76717,-16.68785
690609.18005,47.0,72.51701,0.76885,0.22819,0.802,-16.53077
690609.40905,47.0,57.36816,0.80442,0.23557,0.8382,-16.32277
690609.64605,47.0,45.3629,0.83953,0.24243,0.87383,-16.10724
690609.87805,47.0,35.93134,0.87623,0.2503,0.91128,-15.94248
690610.12805,47.0,28.40909,0.91119,0.25914,0.94733,-15.87532
690610.34305,47.0,22.48202,0.9515,0.26943,0.98891,-15.81021
690610.60805,47.0,17.79613,0.9914,0.28004,1.03019,-15.77347
690610.86005,47.0,14.06813,1.03514,0.29463,1.07625,-15.88814
690611.07605,47.0,11.1448,1.08509,0.30615,1.12745,-15.7561
690611.34305,47.0,8.81772,1.14092,0.31339,1.18318,-15.35943
690611.52205,47.0,6.97545,1.19426,0.31702,1.23562,-14.86651
690611.74005,47.0,5.5173,1.25884,0.31411,1.29744,-14.01066
690612.00905,47.0,4.36941,1.31297,0.30061,1.34694,-12.89599
690612.34405,47.0,3.45686,1.37409,0.27992,1.40231,-11.51414
690612.76305,47.0,2.73547,1.42052,0.25947,1.44402,-10.35135
690613.28805,47.0,2.16054,1.45865,0.22968,1.47662,-8.94841
690613.94705,47.0,1.70952,1.49242,0.20147,1.50596,-7.68821
690614.77505,47.0,1.35352,1.51717,0.17671,1.52743,-6.64351
690615.81805,47.0,1.07079,1.53495,0.15386,1.54264,-5.72426
690617.13205,47.0,0.84734,1.54908,0.13383,1.55485,-4.93767
690618.78805,47.0,0.67072,1.56123,0.11947,1.5658,-4.37602
690620.87605,47.0,0.53067,1.5716,0.10847,1.57534,-3.94838
690623.51305,47.0,0.41976,1.57971,0.10266,1.58304,-3.7182
690626.84505,47.0,0.33183,1.586,0.1003,1.58917,-3.61846
690631.05005,47.0,0.26261,1.59233,0.0995,1.59544,-3.57547
690636.35806,47.0,0.20791,1.59896,0.10149,1.60218,-3.6318
690643.06306,47.0,0.16452,1.60762,0.10743,1.61121,-3.82306
690651.53906,47.0,0.13007,1.61635,0.11845,1.62069,-4.19116
690662.23006,47.0,0.10309,1.62525,0.13254,1.63064,-4.66222
690675.74306,47.0,0.08153,1.63758,0.14871,1.64432,-5.18873
690692.84106,47.0,0.06443,1.65468,0.17095,1.66348,-5.89848
690714.42806,47.0,0.05102,1.67844,0.2011,1.69045,-6.83229
690741.67007,47.0,0.04042,1.70029,0.24149,1.71735,-8.08367
690776.16607,47.0,0.03192,1.72027,0.28199,1.74323,-9.30917
690819.71408,47.0,0.02528,1.74961,0.31794,1.77826,-10.29952
690874.77908,47.0,0.01999,1.79479,0.35986,1.83051,-11.33756
705104.15863,48.0,20004.453,0.31668,-0.01666,0.31712,3.01107
705104.30163,48.0,15829.126,0.32236,0.00268,0.32237,-0.47651
705104.44363,48.0,12516.703,0.33237,0.01763,0.33284,-3.03578
705104.58563,48.0,9909.4424,0.34096,0.03373,0.34263,-5.6501
705104.74963,48.0,7835.48,0.34921,0.04517,0.35212,-7.37011
705104.95063,48.0,6217.2461,0.35994,0.05692,0.36441,-8.98625
705105.18863,48.0,4905.291,0.37168,0.06605,0.37751,-10.07723
705105.42763,48.0,3881.2737,0.38396,0.07608,0.39143,-11.20708
705105.66563,48.0,3070.9827,0.3971,0.08419,0.40593,-11.97023
705105.90363,48.0,2430.7778,0.41126,0.09325,0.4217,-12.77531
705106.14163,48.0,1923.1537,0.42638,0.10165,0.43833,-13.40951
705106.37963,48.0,1522.4358,0.44262,0.11227,0.45664,-14.23262
705106.61763,48.0,1203.8446,0.46022,0.1189,0.47533,-14.48599
705106.85663,48.0,952.86591,0.47836,0.12779,0.49514,-14.95728
705107.09463,48.0,754.27557,0.49868,0.13848,0.51756,-15.5199
705107.33163,48.0,596.71857,0.51951,0.14519,0.53941,-15.61442
705107.56963,48.0,471.96338,0.54176,0.15472,0.56342,-15.93883
705107.80863,48.0,373.20856,0.56443,0.1637,0.58769,-16.17365
705108.04663,48.0,295.47278,0.58878,0.17062,0.613,-16.16121
705108.28563,48.0,233.87738,0.61457,0.1813,0.64075,-16.43578
705108.52363,48.0,185.05922,0.64448,0.19076,0.67212,-16.48868
705108.75963,48.0,146.35823,0.67317,0.19956,0.70212,-16.51203
705108.99663,48.0,115.77804,0.70258,0.20997,0.73328,-16.63894
705109.23063,48.0,91.6721,0.73674,0.21875,0.76853,-16.5368
705109.47563,48.0,72.51701,0.76978,0.22798,0.80283,-16.49719
705109.70463,48.0,57.36816,0.8044,0.23556,0.83819,-16.32223
705109.94163,48.0,45.3629,0.84193,0.24426,0.87665,-16.17815
705110.17363,48.0,35.93134,0.87717,0.25012,0.91214,-15.91525
705110.42463,48.0,28.40909,0.91443,0.25874,0.95033,-15.79925
705110.63863,48.0,22.48202,0.95141,0.26974,0.98891,-15.8289
705110.90363,48.0,17.79613,0.99198,0.28028,1.03081,-15.77733
705111.15563,48.0,14.06813,1.03579,0.29417,1.07676,-15.8547
705111.37163,48.0,11.1448,1.08406,0.30566,1.12632,-15.74619
705111.63863,48.0,8.81772,1.13991,0.31471,1.18256,-15.43408
705111.81663,48.0,6.97545,1.19721,0.31426,1.23776,-14.70781
705112.03563,48.0,5.5173,1.25711,0.31622,1.29627,-14.1194
705112.30463,48.0,4.36941,1.31641,0.29808,1.34974,-12.75854
705112.63963,48.0,3.45686,1.37508,0.28407,1.40411,-11.67206
705113.05863,48.0,2.73547,1.42006,0.25942,1.44356,-10.35292
705113.58363,48.0,2.16054,1.46123,0.22978,1.47919,-8.93679
705114.24263,48.0,1.70952,1.49428,0.20231,1.50791,-7.71038
705115.07163,48.0,1.35352,1.51814,0.17737,1.52847,-6.66387
705116.11363,48.0,1.07079,1.53687,0.15415,1.54458,-5.72783
705117.42763,48.0,0.84734,1.55131,0.13384,1.55707,-4.93106
705119.08363,48.0,0.67072,1.56354,0.1197,1.56811,-4.37784
705121.17263,48.0,0.53067,1.57352,0.10972,1.57734,-3.98863
705123.80863,48.0,0.41976,1.58084,0.10341,1.58422,-3.74265
705127.14063,48.0,0.33183,1.58746,0.09964,1.59059,-3.5914
705131.34663,48.0,0.26261,1.59398,0.09861,1.59703,-3.5399
705136.65463,48.0,0.20791,1.60183,0.10108,1.60502,-3.61064
705143.35863,48.0,0.16452,1.60994,0.10848,1.61359,-3.85501
705151.83563,48.0,0.13007,1.61805,0.11845,1.62238,-4.18697
705162.52563,48.0,0.10309,1.62749,0.13124,1.63277,-4.61021
705176.03964,48.0,0.08153,1.64198,0.14815,1.64865,-5.15572
705193.13764,48.0,0.06443,1.6602,0.17273,1.66916,-5.93966
705214.72364,48.0,0.05102,1.67959,0.20669,1.69226,-7.01567
705241.96664,48.0,0.04042,1.69564,0.24276,1.71293,-8.14763
705276.46165,48.0,0.03192,1.71757,0.2766,1.7397,-9.14853
705320.00965,48.0,0.02528,1.75353,0.31275,1.78121,-10.1127
705375.07466,48.0,0.01999,1.8006,0.36086,1.83641,-11.33269
719577.31464,49.0,20004.453,0.31575,-0.0176,0.31624,3.19015
719577.45764,49.0,15829.126,0.3234,0.0015,0.3234,-0.26509
719577.59964,49.0,12516.703,0.33057,0.01845,0.33108,-3.19454
719577.74164,49.0,9909.4424,0.3396,0.03231,0.34113,-5.43544
719577.90564,49.0,7835.48,0.35025,0.04492,0.35312,-7.30806
719578.10664,49.0,6217.2461,0.36045,0.05585,0.36475,-8.80752
719578.34464,49.0,4905.291,0.37148,0.06585,0.37727,-10.05213
719578.58264,49.0,3881.2737,0.38477,0.07504,0.39202,-11.03541
719578.82064,49.0,3070.9827,0.39658,0.08576,0.40574,-12.20179
719579.05964,49.0,2430.7778,0.41041,0.09394,0.42103,-12.89199
719579.29764,49.0,1923.1537,0.4259,0.10309,0.43819,-13.60676
719579.53564,49.0,1522.4358,0.44201,0.11093,0.45571,-14.08849
719579.77364,49.0,1203.8446,0.4592,0.11968,0.47454,-14.60812
719580.01264,49.0,952.86591,0.47804,0.12855,0.49502,-15.0509
719580.25064,49.0,754.27557,0.49734,0.13804,0.51614,-15.51204
719580.48764,49.0,596.71857,0.519,0.14653,0.53929,-15.76648
719580.72564,49.0,471.96338,0.54148,0.15482,0.56318,-15.95644
719580.96464,49.0,373.20856,0.56414,0.16289,0.58718,-16.10529
719581.20264,49.0,295.47278,0.59014,0.17304,0.61498,-16.3425
719581.44164,49.0,233.87738,0.61441,0.18102,0.64052,-16.41623
719581.67964,49.0,185.05922,0.64164,0.19103,0.66947,-16.57951
719581.91564,49.0,146.35823,0.67207,0.20051,0.70134,-16.61215
719582.15164,49.0,115.77804,0.70331,0.21036,0.7341,-16.65189
719582.38564,49.0,91.6721,0.73434,0.21885,0.76625,-16.59511
719582.63164,49.0,72.51701,0.76867,0.22647,0.80133,-16.41635
719582.86064,49.0,57.36816,0.80468,0.23638,0.83868,-16.37034
719583.09664,49.0,45.3629,0.84123,0.24215,0.87539,-16.05845
719583.32964,49.0,35.93134,0.87683,0.25061,0.91194,-15.95096
719583.57964,49.0,28.40909,0.91271,0.25933,0.94884,-15.86127
719583.79464,49.0,22.48202,0.95061,0.26947,0.98806,-15.82626
719584.05864,49.0,17.79613,0.99205,0.28171,1.03127,-15.85292
719584.31164,49.0,14.06813,1.03523,0.29414,1.07621,-15.86167
719584.52764,49.0,11.1448,1.08415,0.30447,1.12609,-15.68671
719584.79464,49.0,8.81772,1.13846,0.31508,1.18126,-15.46989
719584.97264,49.0,6.97545,1.20117,0.31767,1.24246,-14.81377
719585.19064,49.0,5.5173,1.25472,0.31001,1.29245,-13.87843
719585.46064,49.0,4.36941,1.32237,0.30283,1.3566,-12.89873
719585.79564,49.0,3.45686,1.37155,0.2858,1.40101,-11.77086
719586.21364,49.0,2.73547,1.42334,0.25798,1.44653,-10.27326
719586.73964,49.0,2.16054,1.46449,0.23189,1.48274,-8.99763
719587.39864,49.0,1.70952,1.49507,0.20451,1.50899,-7.78914
719588.22664,49.0,1.35352,1.51923,0.1773,1.52954,-6.65664
719589.26964,49.0,1.07079,1.53934,0.15427,1.54705,-5.7231
719590.58364,49.0,0.84734,1.55494,0.13557,1.56084,-4.98274
719592.23964,49.0,0.67072,1.56632,0.12152,1.57102,-4.43641
719594.32764,49.0,0.53067,1.57435,0.11095,1.57825,-4.03123
719596.96464,49.0,0.41976,1.58208,0.10322,1.58545,-3.73288
719600.29564,49.0,0.33183,1.58999,0.099,1.59307,-3.56299
719604.50164,49.0,0.26261,1.59771,0.0989,1.60077,-3.54214
719609.80964,49.0,0.20791,1.604,0.10211,1.60725,-3.64249
719616.51464,49.0,0.16452,1.61137,0.10799,1.61499,-3.834
719624.99064,49.0,0.13007,1.62091,0.11693,1.62513,-4.12624
719635.68064,49.0,0.10309,1.63387,0.13163,1.63916,-4.6059
719649.19465,49.0,0.08153,1.64789,0.15372,1.65504,-5.32915
719666.29265,49.0,0.06443,1.66174,0.18144,1.67162,-6.23118
719687.87865,49.0,0.05102,1.67315,0.20772,1.686,-7.07695
719715.12165,49.0,0.04042,1.69423,0.23441,1.71037,-7.87742
719749.61766,49.0,0.03192,1.72589,0.27008,1.7469,-8.89401
719793.16466,49.0,0.02528,1.76166,0.31635,1.78983,-10.18026
719848.22967,49.0,0.01999,1.80006,0.36415,1.83652,-11.4366
734034.24267,50.0,20004.453,0.31545,-0.01589,0.31585,2.88361
734034.38567,50.0,15829.126,0.32267,0.00189,0.32268,-0.33648
734034.52767,50.0,12516.703,0.332,0.01912,0.33255,-3.29587
734034.66967,50.0,9909.4424,0.33926,0.03311,0.34087,-5.57379
734034.83367,50.0,7835.48,0.34879,0.04468,0.35164,-7.30054
734035.03467,50.0,6217.2461,0.35874,0.05614,0.36311,-8.8946
734035.27267,50.0,4905.291,0.37013,0.06747,0.37623,-10.33024
734035.51167,50.0,3881.2737,0.38462,0.07525,0.39191,-11.07025
734035.74967,50.0,3070.9827,0.39692,0.08398,0.4057,-11.94653
734035.98767,50.0,2430.7778,0.41017,0.09415,0.42083,-12.92765
734036.22567,50.0,1923.1537,0.42598,0.10227,0.43808,-13.49972
734036.46367,50.0,1522.4358,0.44218,0.11146,0.45601,-14.14741
734036.70167,50.0,1203.8446,0.45939,0.12015,0.47484,-14.65664
734036.94067,50.0,952.86591,0.47803,0.12932,0.49521,-15.13791
734037.17867,50.0,754.27557,0.49772,0.13534,0.51579,-15.21168
734037.41567,50.0,596.71857,0.51863,0.14566,0.5387,-15.68741
734037.65367,50.0,471.96338,0.54148,0.15402,0.56296,-15.87749
734037.89267,50.0,373.20856,0.56376,0.16153,0.58644,-15.98832
734038.13067,50.0,295.47278,0.58804,0.17212,0.61271,-16.31455
734038.36967,50.0,233.87738,0.61442,0.18022,0.6403,-16.3473
734038.60767,50.0,185.05922,0.64181,0.19045,0.66948,-16.52773
734038.84367,50.0,146.35823,0.67149,0.19931,0.70044,-16.53153
734039.08067,50.0,115.77804,0.70295,0.20988,0.73362,-16.62385
734039.31467,50.0,91.6721,0.73403,0.21896,0.76599,-16.61002
734039.55967,50.0,72.51701,0.7692,0.22691,0.80197,-16.43588
734039.78867,50.0,57.36816,0.80505,0.23515,0.83869,-16.28284
734040.02567,50.0,45.3629,0.84015,0.24171,0.87423,-16.05022
734040.25767,50.0,35.93134,0.87528,0.24939,0.91012,-15.90353
734040.50867,50.0,28.40909,0.91175,0.25971,0.94802,-15.89982
734040.72267,50.0,22.48202,0.94866,0.26803,0.98579,-15.77675
734040.98767,50.0,17.79613,0.98955,0.28104,1.02869,-15.85506
734041.23967,50.0,14.06813,1.035,0.2927,1.07559,-15.79109
734041.45567,50.0,11.1448,1.08414,0.3056,1.12639,-15.74221
734041.72367,50.0,8.81772,1.13891,0.31467,1.18158,-15.44513
734041.90167,50.0,6.97545,1.19501,0.32318,1.23794,-15.13314
734042.11967,50.0,5.5173,1.25998,0.3128,1.29823,-13.94247
734042.38867,50.0,4.36941,1.31418,0.30596,1.34933,-13.10598
734042.72367,50.0,3.45686,1.37123,0.28217,1.39996,-11.62793
734043.14267,50.0,2.73547,1.42245,0.26016,1.44604,-10.36462
734043.66767,50.0,2.16054,1.46233,0.23335,1.48083,-9.06657
734044.32667,50.0,1.70952,1.49428,0.20432,1.50819,-7.78613
734045.15567,50.0,1.35352,1.52012,0.17743,1.53044,-6.65743
734046.19867,50.0,1.07079,1.5389,0.15566,1.54675,-5.77579
734047.51167,50.0,0.84734,1.55298,0.13594,1.55891,-5.00249
734049.16767,50.0,0.67072,1.56448,0.12103,1.56915,-4.42364
734051.25667,50.0,0.53067,1.57458,0.10945,1.57838,-3.97612
734053.89267,50.0,0.41976,1.58308,0.10263,1.5864,-3.70918
734057.22467,50.0,0.33183,1.5905,0.10047,1.59367,-3.61453
734061.42967,50.0,0.26261,1.59624,0.10076,1.59942,-3.61188
734066.73867,50.0,0.20791,1.60258,0.10277,1.60587,-3.66928
734073.44267,50.0,0.16452,1.61041,0.10861,1.61407,-3.85837
734081.91967,50.0,0.13007,1.62024,0.11883,1.62459,-4.19459
734092.60967,50.0,0.10309,1.62973,0.13372,1.63521,-4.69052
734106.12368,50.0,0.08153,1.64066,0.15118,1.64761,-5.26459
734123.22068,50.0,0.06443,1.65557,0.17284,1.66457,-5.96013
734144.80768,50.0,0.05102,1.67925,0.19891,1.69099,-6.75543
734172.05068,50.0,0.04042,1.70571,0.23777,1.7222,-7.93584
734206.54569,50.0,0.03192,1.73,0.28377,1.75312,-9.3152
734250.09369,50.0,0.02528,1.75616,0.32581,1.78613,-10.51029
734305.1587,50.0,0.01999,1.79743,0.36547,1.83421,-11.49333
748486.6687,51.0,20004.453,0.31511,-0.01606,0.31552,2.91801
748486.8117,51.0,15829.126,0.32288,0.00145,0.32288,-0.25813
748486.9537,51.0,12516.703,0.33078,0.01661,0.3312,-2.87381
748487.0957,51.0,9909.4424,0.33904,0.03132,0.34048,-5.2772
748487.2597,51.0,7835.48,0.35092,0.04571,0.35388,-7.42091
748487.4607,51.0,6217.2461,0.35915,0.05646,0.36356,-8.93447
748487.6987,51.0,4905.291,0.37023,0.06605,0.37608,-10.11515
748487.9377,51.0,3881.2737,0.38301,0.07421,0.39013,-10.96624
748488.1757,51.0,3070.9827,0.39637,0.08526,0.40543,-12.14017
748488.4137,51.0,2430.7778,0.4106,0.0956,0.42158,-13.10615
748488.6517,51.0,1923.1537,0.42654,0.10311,0.43883,-13.5897
748488.8897,51.0,1522.4358,0.44205,0.11084,0.45573,-14.07684
748489.1277,51.0,1203.8446,0.45791,0.11943,0.47322,-14.618
748489.3667,51.0,952.86591,0.47768,0.12813,0.49457,-15.01513
748489.6047,51.0,754.27557,0.49712,0.13632,0.51547,-15.33458
748489.8417,51.0,596.71857,0.51695,0.14479,0.53685,-15.64643
748490.0797,51.0,471.96338,0.53935,0.15412,0.56094,-15.94755
748490.3187,51.0,373.20856,0.56272,0.1626,0.58574,-16.1173
748490.5567,51.0,295.47278,0.58803,0.17045,0.61224,-16.16513
748490.7957,51.0,233.87738,0.61412,0.18158,0.6404,-16.47173
748491.0337,51.0,185.05922,0.64322,0.18874,0.67034,-16.35309
748491.2697,51.0,146.35823,0.67006,0.2003,0.69936,-16.64305
748491.5067,51.0,115.77804,0.70128,0.20935,0.73187,-16.6216
748491.7407,51.0,91.6721,0.73451,0.21704,0.7659,-16.46167
748491.9857,51.0,72.51701,0.76752,0.22704,0.8004,-16.47863
748492.2147,51.0,57.36816,0.80262,0.23416,0.83608,-16.26454
748492.4517,51.0,45.3629,0.83905,0.24218,0.87331,-16.10001
748492.6837,51.0,35.93134,0.87484,0.24991,0.90984,-15.94272
748492.9347,51.0,28.40909,0.91172,0.25615,0.94702,-15.69271
748493.1487,51.0,22.48202,0.94802,0.26789,0.98515,-15.77901
748493.4137,51.0,17.79613,0.98852,0.28054,1.02756,-15.84398
748493.6657,51.0,14.06813,1.03273,0.29278,1.07343,-15.82833
748493.8817,51.0,11.1448,1.082,0.30433,1.12398,-15.70937
748494.1497,51.0,8.81772,1.1346,0.3147,1.17743,-15.5023
748494.3277,51.0,6.97545,1.19925,0.31888,1.24092,-14.89018
748494.5457,51.0,5.5173,1.25125,0.3111,1.28935,-13.9623
748494.8147,51.0,4.36941,1.31843,0.30383,1.35298,-12.97714
748495.1497,51.0,3.45686,1.36874,0.28678,1.39846,-11.83337
748495.5687,51.0,2.73547,1.41926,0.25898,1.44269,-10.34113
748496.0937,51.0,2.16054,1.46285,0.23306,1.4813,-9.05215
748496.7527,51.0,1.70952,1.49407,0.20477,1.50804,-7.804
748497.5817,51.0,1.35352,1.51733,0.17832,1.52777,-6.70284
748498.6247,51.0,1.07079,1.538,0.15499,1.54579,-5.75431
748499.9377,51.0,0.84734,1.55334,0.13589,1.55927,-4.99974
748501.5937,51.0,0.67072,1.56489,0.12209,1.56965,-4.4611
748503.6827,51.0,0.53067,1.57359,0.11155,1.57754,-4.05489
748506.3187,51.0,0.41976,1.58085,0.10347,1.58423,-3.74487
748509.6507,51.0,0.33183,1.5883,0.09932,1.5914,-3.57811
748513.8557,51.0,0.26261,1.5959,0.09924,1.59898,-3.55829
748519.16471,51.0,0.20791,1.60278,0.1024,1.60605,-3.65567
748525.86871,51.0,0.16452,1.6098,0.10879,1.61348,-3.86631
748534.34571,51.0,0.13007,1.61943,0.11743,1.62368,-4.14747
748545.03571,51.0,0.10309,1.63209,0.13157,1.63739,-4.60872
748558.54971,51.0,0.08153,1.64625,0.1534,1.65338,-5.32367
748575.64671,51.0,0.06443,1.6606,0.18106,1.67044,-6.22243
748597.23371,51.0,0.05102,1.67191,0.20872,1.68489,-7.11602
748624.47572,51.0,0.04042,1.69187,0.23593,1.70825,-7.93872
748658.97172,51.0,0.03192,1.72415,0.27062,1.74526,-8.92019
748702.51973,51.0,0.02528,1.76057,0.31654,1.7888,-10.1926
748757.58473,51.0,0.01999,1.8001,0.36566,1.83687,-11.48255
762918.81436,52.0,20004.453,0.31702,-0.01668,0.31746,3.01228
762918.95736,52.0,15829.126,0.32165,0.00095,0.32165,-0.16989
762919.09936,52.0,12516.703,0.32967,0.01793,0.33016,-3.11257
762919.24136,52.0,9909.4424,0.33964,0.0315,0.3411,-5.29862
762919.40536,52.0,7835.48,0.34858,0.04491,0.35146,-7.34159
762919.60636,52.0,6217.2461,0.35885,0.05516,0.36306,-8.73893
762919.84436,52.0,4905.291,0.3709,0.06614,0.37675,-10.11108
762920.08236,52.0,3881.2737,0.38383,0.0751,0.39111,-11.07117
762920.32036,52.0,3070.9827,0.39654,0.08403,0.40534,-11.96417
762920.55836,52.0,2430.7778,0.41155,0.09384,0.42211,-12.8446
762920.79736,52.0,1923.1537,0.42441,0.10145,0.43636,-13.44392
762921.03536,52.0,1522.4358,0.44232,0.11084,0.456,-14.06801
762921.27336,52.0,1203.8446,0.45988,0.1189,0.47501,-14.49662
762921.51136,52.0,952.86591,0.47744,0.12682,0.49399,-14.8753
762921.75036,52.0,754.27557,0.49635,0.13652,0.51479,-15.37896
762921.98736,52.0,596.71857,0.51619,0.14504,0.53618,-15.69447
762922.22536,52.0,471.96338,0.53862,0.15425,0.56027,-15.98034
762922.46436,52.0,373.20856,0.56209,0.16215,0.58501,-16.09175
762922.70136,52.0,295.47278,0.58691,0.17187,0.61155,-16.32181
762922.94136,52.0,233.87738,0.61305,0.18123,0.63927,-16.46849
762923.17936,52.0,185.05922,0.64199,0.19072,0.66972,-16.54574
762923.41536,52.0,146.35823,0.66991,0.19795,0.69854,-16.46151
762923.65136,52.0,115.77804,0.70069,0.20874,0.73112,-16.58948
762923.88636,52.0,91.6721,0.73313,0.21732,0.76466,-16.51108
762924.13136,52.0,72.51701,0.76654,0.22589,0.79913,-16.41958
762924.36036,52.0,57.36816,0.80079,0.23345,0.83413,-16.25249
762924.59736,52.0,45.3629,0.8363,0.24098,0.87033,-16.07452
762924.82936,52.0,35.93134,0.87392,0.24988,0.90895,-15.95708
762925.07936,52.0,28.40909,0.91035,0.25697,0.94593,-15.76331
762925.29436,52.0,22.48202,0.94674,0.26671,0.98359,-15.73312
762925.55936,52.0,17.79613,0.98717,0.28002,1.02611,-15.83631
762925.81136,52.0,14.06813,1.03287,0.29247,1.07348,-15.81014
762926.02736,52.0,11.1448,1.08415,0.30383,1.12592,-15.65536
762926.29436,52.0,8.81772,1.13662,0.31184,1.17862,-15.34198
762926.47236,52.0,6.97545,1.19376,0.32154,1.23631,-15.075
762926.69136,52.0,5.5173,1.25886,0.31068,1.29663,-13.86315
762926.96036,52.0,4.36941,1.31285,0.30578,1.34799,-13.11117
762927.29536,52.0,3.45686,1.36923,0.28196,1.39796,-11.63606
762927.71436,52.0,2.73547,1.42049,0.26064,1.4442,-10.39743
762928.23936,52.0,2.16054,1.45793,0.23358,1.47652,-9.10236
762928.89836,52.0,1.70952,1.49078,0.20351,1.50461,-7.77358
762929.72636,52.0,1.35352,1.51686,0.17682,1.52713,-6.64884
762930.76936,52.0,1.07079,1.53629,0.15536,1.54413,-5.77437
762932.08336,52.0,0.84734,1.55043,0.13642,1.55642,-5.02848
762933.73936,52.0,0.67072,1.56095,0.12238,1.56574,-4.48301
762935.82836,52.0,0.53067,1.56992,0.11039,1.57379,-4.02201
762938.46436,52.0,0.41976,1.57871,0.10284,1.58205,-3.72692
762941.79636,52.0,0.33183,1.58594,0.09929,1.58904,-3.58256
762946.00136,52.0,0.26261,1.59215,0.09872,1.59521,-3.54811
762951.31036,52.0,0.20791,1.59947,0.10128,1.60267,-3.62323
762958.01437,52.0,0.16452,1.60855,0.10726,1.61212,-3.81498
762966.49137,52.0,0.13007,1.61938,0.11904,1.62375,-4.20419
762977.18137,52.0,0.10309,1.6291,0.13618,1.63479,-4.77841
762990.69537,52.0,0.08153,1.63818,0.15615,1.6456,-5.44506
763007.79237,52.0,0.06443,1.64953,0.17911,1.65923,-6.19687
763029.37937,52.0,0.05102,1.66908,0.20079,1.68112,-6.85954
763056.62138,52.0,0.04042,1.69495,0.23362,1.71097,-7.84776
763091.11738,52.0,0.03192,1.72253,0.27512,1.74436,-9.07447
763134.66439,52.0,0.02528,1.75332,0.31571,1.78151,-10.20741
763189.73039,52.0,0.01999,1.79952,0.35664,1.83452,-11.2099
777360.21841,53.0,20004.453,0.31482,-0.01768,0.31532,3.21442
777360.36141,53.0,15829.126,0.32164,0.00179,0.32164,-0.31836
777360.50341,53.0,12516.703,0.33078,0.01839,0.33129,-3.18147
777360.64541,53.0,9909.4424,0.34008,0.03133,0.34152,-5.26267
777360.80941,53.0,7835.48,0.34766,0.04562,0.35064,-7.47586
777361.01041,53.0,6217.2461,0.36027,0.05653,0.36468,-8.91808
777361.24841,53.0,4905.291,0.37077,0.06507,0.37644,-9.95405
777361.48641,53.0,3881.2737,0.38277,0.0767,0.39038,-11.331
777361.72441,53.0,3070.9827,0.39579,0.08392,0.40459,-11.97166
777361.96341,53.0,2430.7778,0.41036,0.09281,0.42073,-12.74403
777362.20141,53.0,1923.1537,0.42568,0.10281,0.43792,-13.57787
777362.43841,53.0,1522.4358,0.44088,0.11034,0.45448,-14.05096
777362.67741,53.0,1203.8446,0.46015,0.11828,0.47511,-14.41516
777362.91541,53.0,952.86591,0.4787,0.12718,0.49531,-14.87875
777363.15441,53.0,754.27557,0.49671,0.13648,0.51512,-15.36432
777363.39141,53.0,596.71857,0.51828,0.14398,0.53791,-15.52594
777363.62841,53.0,471.96338,0.53941,0.15302,0.56069,-15.83807
777363.86741,53.0,373.20856,0.56236,0.16208,0.58525,-16.0778
777364.10541,53.0,295.47278,0.58814,0.16944,0.61207,-16.07158
777364.34441,53.0,233.87738,0.61421,0.18013,0.64008,-16.34509
777364.58241,53.0,185.05922,0.64073,0.18972,0.66823,-16.49372
777364.81841,53.0,146.35823,0.66959,0.19933,0.69863,-16.5776
777365.05541,53.0,115.77804,0.69949,0.20712,0.72951,-16.49444
777365.28941,53.0,91.6721,0.73337,0.2172,0.76485,-16.49762
777365.53441,53.0,72.51701,0.76574,0.2253,0.7982,-16.39512
777365.76441,53.0,57.36816,0.80126,0.23358,0.83461,-16.2524
777366.00041,53.0,45.3629,0.83537,0.24082,0.86939,-16.08125
777366.23341,53.0,35.93134,0.87261,0.24871,0.90736,-15.90843
777366.48341,53.0,28.40909,0.90826,0.25589,0.94362,-15.73421
777366.69741,53.0,22.48202,0.94441,0.26822,0.98176,-15.85478
777366.96241,53.0,17.79613,0.9856,0.27861,1.02422,-15.78446
777367.21441,53.0,14.06813,1.02883,0.29394,1.07,-15.94456
777367.43041,53.0,11.1448,1.07868,0.30639,1.12135,-15.85691
777367.69841,53.0,8.81772,1.13374,0.31433,1.17651,-15.49618
777367.87641,53.0,6.97545,1.18741,0.31816,1.22929,-14.99967
777368.09441,53.0,5.5173,1.25494,0.31497,1.29387,-14.08938
777368.36341,53.0,4.36941,1.30866,0.30372,1.34344,-13.06612
777368.69941,53.0,3.45686,1.3685,0.28327,1.39751,-11.69471
777369.11741,53.0,2.73547,1.41654,0.26233,1.44063,-10.49155
777369.64241,53.0,2.16054,1.45703,0.23284,1.47551,-9.07932
777370.30241,53.0,1.70952,1.49099,0.20364,1.50483,-7.77721
777371.13041,53.0,1.35352,1.51591,0.17855,1.52639,-6.71768
777372.17341,53.0,1.07079,1.53434,0.15647,1.54229,-5.82283
777373.48741,53.0,0.84734,1.54895,0.1376,1.55505,-5.07637
777375.14241,53.0,0.67072,1.55977,0.12194,1.56452,-4.47023
777377.23141,53.0,0.53067,1.56989,0.11042,1.57377,-4.02318
777379.86841,53.0,0.41976,1.57801,0.10316,1.58138,-3.74031
777383.19941,53.0,0.33183,1.58494,0.09986,1.58808,-3.60523
777387.40541,53.0,0.26261,1.59185,0.09862,1.5949,-3.54509
777392.71341,53.0,0.20791,1.60028,0.10106,1.60347,-3.61362
777399.41841,53.0,0.16452,1.60991,0.10879,1.61358,-3.86591
777407.89441,53.0,0.13007,1.6189,0.12189,1.62349,-4.30589
777418.58442,53.0,0.10309,1.62653,0.13775,1.63235,-4.84065
777432.09842,53.0,0.08153,1.63539,0.15442,1.64266,-5.39412
777449.19642,53.0,0.06443,1.64953,0.17589,1.65889,-6.0865
777470.78242,53.0,0.05102,1.6711,0.20132,1.68319,-6.86937
777498.02543,53.0,0.04042,1.69411,0.2363,1.71051,-7.94053
777532.52043,53.0,0.03192,1.71928,0.2731,1.74084,-9.0258
777576.06843,53.0,0.02528,1.75683,0.30998,1.78397,-10.00657
777631.13344,53.0,0.01999,1.81085,0.35767,1.84584,-11.17302
791815.66664,54.0,20004.453,0.31504,-0.01793,0.31555,3.25747
791815.80964,54.0,15829.126,0.32355,0.00188,0.32355,-0.333
791815.95164,54.0,12516.703,0.3319,0.0184,0.33241,-3.17304
791816.09364,54.0,9909.4424,0.33859,0.03222,0.34012,-5.4367
791816.25764,54.0,7835.48,0.34909,0.04404,0.35186,-7.1908
791816.45864,54.0,6217.2461,0.35879,0.055,0.36298,-8.71462
791816.69664,54.0,4905.291,0.37113,0.0654,0.37685,-9.9935
791816.93564,54.0,3881.2737,0.38342,0.07536,0.39075,-11.12011
791817.17364,54.0,3070.9827,0.39664,0.08445,0.40553,-12.01911
791817.41164,54.0,2430.7778,0.41056,0.09226,0.42079,-12.66497
791817.64964,54.0,1923.1537,0.42454,0.10052,0.43628,-13.32101
791817.88764,54.0,1522.4358,0.44155,0.11068,0.45521,-14.07205
791818.12564,54.0,1203.8446,0.45895,0.11876,0.47406,-14.50752
791818.36464,54.0,952.86591,0.47676,0.1273,0.49346,-14.94962
791818.60264,54.0,754.27557,0.49629,0.13599,0.51458,-15.3233
791818.83964,54.0,596.71857,0.51713,0.14406,0.53682,-15.5662
791819.07764,54.0,471.96338,0.54082,0.15312,0.56208,-15.80809
791819.31664,54.0,373.20856,0.56231,0.16061,0.5848,-15.94078
791819.55364,54.0,295.47278,0.58727,0.17046,0.61151,-16.18579
791819.79364,54.0,233.87738,0.61247,0.18003,0.63838,-16.38004
791820.03164,54.0,185.05922,0.63965,0.18888,0.66696,-16.45144
791820.26764,54.0,146.35823,0.66906,0.19737,0.69757,-16.43546
791820.50364,54.0,115.77804,0.69973,0.20677,0.72964,-16.46212
791820.73864,54.0,91.6721,0.73221,0.21681,0.76364,-16.49433
791820.98364,54.0,72.51701,0.76427,0.22554,0.79685,-16.44162
791821.21264,54.0,57.36816,0.79992,0.23197,0.83287,-16.17206
791821.44964,54.0,45.3629,0.83484,0.23895,0.86836,-15.97209
791821.68164,54.0,35.93134,0.87044,0.24635,0.90463,-15.80218
791821.93164,54.0,28.40909,0.90713,0.25567,0.94247,-15.74016
791822.14664,54.0,22.48202,0.94279,0.26713,0.9799,-15.81942
791822.41164,54.0,17.79613,0.98506,0.27867,1.02372,-15.79597
791822.66364,54.0,14.06813,1.02798,0.29316,1.06896,-15.91712
791822.87964,54.0,11.1448,1.07521,0.30514,1.11767,-15.84385
791823.14664,54.0,8.81772,1.131,0.31605,1.17433,-15.61281
791823.32464,54.0,6.97545,1.19097,0.31411,1.2317,-14.77483
791823.54364,54.0,5.5173,1.24809,0.31507,1.28724,-14.16766
791823.81264,54.0,4.36941,1.31152,0.30045,1.3455,-12.90283
791824.14764,54.0,3.45686,1.36767,0.28739,1.39754,-11.86689
791824.56664,54.0,2.73547,1.41414,0.2606,1.43795,-10.44125
791825.09164,54.0,2.16054,1.45665,0.23143,1.47492,-9.02763
791825.75064,54.0,1.70952,1.48968,0.20425,1.50362,-7.8072
791826.57964,54.0,1.35352,1.51341,0.17893,1.52395,-6.7428
791827.62164,54.0,1.07079,1.53214,0.15616,1.54008,-5.81977
791828.93564,54.0,0.84734,1.54606,0.13662,1.55209,-5.04984
791830.59164,54.0,0.67072,1.55842,0.12145,1.56315,-4.45595
791832.68064,54.0,0.53067,1.56727,0.11037,1.57115,-4.02812
791835.31764,54.0,0.41976,1.57518,0.10335,1.57856,-3.75398
791838.64864,54.0,0.33183,1.58293,0.09822,1.58598,-3.55078
791842.85464,54.0,0.26261,1.5911,0.09825,1.59413,-3.53352
791848.16264,54.0,0.20791,1.59951,0.10265,1.6028,-3.67197
791854.86664,54.0,0.16452,1.60695,0.11099,1.61078,-3.95114
791863.34365,54.0,0.13007,1.61355,0.12193,1.61815,-4.32159
791874.03365,54.0,0.10309,1.62206,0.13433,1.62761,-4.73422
791887.54765,54.0,0.08153,1.63535,0.15079,1.64229,-5.26801
791904.64465,54.0,0.06443,1.65184,0.17416,1.66099,-6.01874
791926.23165,54.0,0.05102,1.66873,0.20341,1.68108,-6.94981
791953.47466,54.0,0.04042,1.68947,0.2339,1.70559,-7.88215
791987.96966,54.0,0.03192,1.72218,0.26722,1.74279,-8.81985
792031.51767,54.0,0.02528,1.76635,0.31244,1.79377,-10.0311
792086.58267,54.0,0.01999,1.81278,0.37126,1.8504,-11.57414
806249.3297,55.0,20004.453,0.3161,-0.01678,0.31654,3.03842
806249.4717,55.0,15829.126,0.32223,0.00246,0.32224,-0.43768
806249.6137,55.0,12516.703,0.33124,0.01805,0.33173,-3.11959
806249.7557,55.0,9909.4424,0.34005,0.03199,0.34155,-5.37397
806249.9197,55.0,7835.48,0.34874,0.04423,0.35154,-7.2277
806250.1207,55.0,6217.2461,0.35907,0.05514,0.36328,-8.72994
806250.3587,55.0,4905.291,0.37027,0.06569,0.37605,-10.06079
806250.5977,55.0,3881.2737,0.3824,0.075,0.38969,-11.0963
806250.8357,55.0,3070.9827,0.3951,0.08408,0.40395,-12.01415
806251.0737,55.0,2430.7778,0.41001,0.0929,0.4204,-12.76595
806251.3117,55.0,1923.1537,0.42511,0.10152,0.43707,-13.43151
806251.5497,55.0,1522.4358,0.44015,0.10951,0.45357,-13.97135
806251.7877,55.0,1203.8446,0.45881,0.11795,0.47373,-14.41752
806252.0267,55.0,952.86591,0.4766,0.12589,0.49295,-14.79579
806252.2647,55.0,754.27557,0.49613,0.1366,0.51459,-15.3944
806252.5017,55.0,596.71857,0.51649,0.14433,0.53628,-15.61254
806252.7397,55.0,471.96338,0.53931,0.15312,0.56062,-15.85075
806252.9787,55.0,373.20856,0.56194,0.16255,0.58498,-16.1331
806253.2157,55.0,295.47278,0.58718,0.17137,0.61168,-16.2701
806253.4557,55.0,233.87738,0.61184,0.1796,0.63766,-16.35916
806253.6937,55.0,185.05922,0.63991,0.18766,0.66686,-16.34446
806253.9297,55.0,146.35823,0.66813,0.19806,0.69687,-16.51214
806254.1657,55.0,115.77804,0.70141,0.20709,0.73135,-16.4492
806254.4007,55.0,91.6721,0.73273,0.21709,0.76422,-16.50337
806254.6457,55.0,72.51701,0.76461,0.22366,0.79665,-16.3049
806254.8747,55.0,57.36816,0.80023,0.23233,0.83328,-16.18971
806255.1117,55.0,45.3629,0.83502,0.23978,0.86877,-16.02185
806255.3437,55.0,35.93134,0.87038,0.24744,0.90487,-15.87025
806255.5937,55.0,28.40909,0.90673,0.25796,0.94271,-15.88098
806255.8087,55.0,22.48202,0.94382,0.26796,0.98112,-15.84979
806256.0737,55.0,17.79613,0.98369,0.27875,1.02243,-15.82137
806256.3257,55.0,14.06813,1.02822,0.29269,1.06907,-15.88922
806256.5417,55.0,11.1448,1.07519,0.30694,1.11814,-15.93257
806256.8087,55.0,8.81772,1.13248,0.31663,1.17591,-15.62031
806256.9867,55.0,6.97545,1.18696,0.31618,1.22835,-14.91608
806257.2057,55.0,5.5173,1.25315,0.31933,1.2932,-14.29584
806257.4747,55.0,4.36941,1.30846,0.30301,1.34309,-13.03872
806257.8097,55.0,3.45686,1.36978,0.28601,1.39932,-11.79367
806258.2287,55.0,2.73547,1.41815,0.26556,1.4428,-10.60626
806258.7537,55.0,2.16054,1.45774,0.23514,1.47658,-9.16325
806259.4127,55.0,1.70952,1.49228,0.20637,1.50648,-7.87376
806260.2407,55.0,1.35352,1.51775,0.18043,1.52844,-6.7796
806261.2837,55.0,1.07079,1.53667,0.15774,1.54475,-5.86091
806262.5977,55.0,0.84734,1.55149,0.13733,1.55755,-5.05819
806264.2527,55.0,0.67072,1.56328,0.12203,1.56804,-4.46339
806266.3417,55.0,0.53067,1.57421,0.1113,1.57814,-4.04427
806268.9777,55.0,0.41976,1.58196,0.10483,1.58543,-3.79121
806272.3097,55.0,0.33183,1.58856,0.10172,1.59181,-3.66388
806276.5157,55.0,0.26261,1.59481,0.10032,1.59796,-3.59935
806281.8237,55.0,0.20791,1.60248,0.10263,1.60576,-3.66452
806288.5277,55.0,0.16452,1.61169,0.10917,1.61538,-3.8752
806297.0047,55.0,0.13007,1.61991,0.12026,1.62437,-4.24571
806307.6947,55.0,0.10309,1.62911,0.13367,1.63459,-4.69079
806321.20871,55.0,0.08153,1.64234,0.14983,1.64916,-5.21253
806338.30571,55.0,0.06443,1.66035,0.17318,1.66936,-5.95453
806359.89271,55.0,0.05102,1.68319,0.20554,1.69569,-6.96206
806387.13571,55.0,0.04042,1.70319,0.24508,1.72073,-8.1885
806421.63072,55.0,0.03192,1.72379,0.28275,1.74683,-9.31509
806465.17872,55.0,0.02528,1.75579,0.31838,1.78442,-10.27778
806520.24373,55.0,0.01999,1.80316,0.36262,1.83926,-11.3708
820698.90494,56.0,20004.453,0.31689,-0.01702,0.31735,3.07512
820699.04794,56.0,15829.126,0.32239,0.00231,0.3224,-0.41021
820699.18994,56.0,12516.703,0.33096,0.01867,0.33149,-3.22853
820699.33194,56.0,9909.4424,0.33957,0.03151,0.34103,-5.30146
820699.49594,56.0,7835.48,0.34918,0.04318,0.35184,-7.04964
820699.69694,56.0,6217.2461,0.36006,0.05642,0.36446,-8.90606
820699.93494,56.0,4905.291,0.37051,0.06548,0.37625,-10.02295
820700.17394,56.0,3881.2737,0.38187,0.07477,0.38912,-11.07852
820700.41194,56.0,3070.9827,0.39548,0.0832,0.40414,-11.88098
820700.64994,56.0,2430.7778,0.40953,0.09262,0.41987,-12.74309
820700.88794,56.0,1923.1537,0.42532,0.10128,0.43721,-13.39424
820701.12594,56.0,1522.4358,0.43933,0.1112,0.45319,-14.20375
820701.36394,56.0,1203.8446,0.45791,0.11841,0.47297,-14.49898
820701.60294,56.0,952.86591,0.47688,0.12685,0.49346,-14.89599
820701.84094,56.0,754.27557,0.49473,0.13512,0.51285,-15.27581
820702.07794,56.0,596.71857,0.51764,0.14466,0.53747,-15.61384
820702.31594,56.0,471.96338,0.53881,0.15184,0.5598,-15.73813
820702.55494,56.0,373.20856,0.56205,0.16156,0.58481,-16.03716
820702.79194,56.0,295.47278,0.5866,0.17049,0.61087,-16.20592
820703.03194,56.0,233.87738,0.61287,0.17805,0.63821,-16.19938
820703.26994,56.0,185.05922,0.64093,0.18939,0.66833,-16.46186
820703.50594,56.0,146.35823,0.6685,0.19767,0.69711,-16.47209
820703.74194,56.0,115.77804,0.69964,0.20644,0.72946,-16.43955
820703.97694,56.0,91.6721,0.73154,0.21572,0.76269,-16.42984
820704.22194,56.0,72.51701,0.76529,0.22529,0.79776,-16.40398
820704.45094,56.0,57.36816,0.79958,0.23244,0.83268,-16.20898
820704.68794,56.0,45.3629,0.83461,0.2407,0.86863,-16.08741
820704.91994,56.0,35.93134,0.87073,0.24667,0.905,-15.8167
820705.16994,56.0,28.40909,0.9071,0.25771,0.94299,-15.85994
820705.38494,56.0,22.48202,0.94229,0.26801,0.97966,-15.87721
820705.64994,56.0,17.79613,0.98338,0.27958,1.02235,-15.87097
820705.90194,56.0,14.06813,1.02625,0.29318,1.06731,-15.94377
820706.11794,56.0,11.1448,1.07318,0.30717,1.11628,-15.97237
820706.38494,56.0,8.81772,1.13033,0.3179,1.17418,-15.70831
820706.56294,56.0,6.97545,1.19024,0.3166,1.23162,-14.89542
820706.78094,56.0,5.5173,1.24678,0.31993,1.28717,-14.39198
820707.05094,56.0,4.36941,1.31057,0.30333,1.34521,-13.03179
820707.38594,56.0,3.45686,1.36766,0.2906,1.39819,-11.99561
820707.80394,56.0,2.73547,1.41472,0.26377,1.4391,-10.56145
820708.32994,56.0,2.16054,1.45923,0.23542,1.4781,-9.16481
820708.98894,56.0,1.70952,1.49302,0.20781,1.50741,-7.92399
820709.81694,56.0,1.35352,1.51815,0.18194,1.52902,-6.83405
820710.85994,56.0,1.07079,1.53677,0.15828,1.5449,-5.88055
820712.17394,56.0,0.84734,1.55155,0.13887,1.55775,-5.1145
820713.82994,56.0,0.67072,1.56346,0.12313,1.5683,-4.50303
820715.91894,56.0,0.53067,1.57307,0.11178,1.57703,-4.06469
820718.55494,56.0,0.41976,1.58077,0.1044,1.58421,-3.7784
820721.88694,56.0,0.33183,1.58837,0.09948,1.59148,-3.58378
820726.09294,56.0,0.26261,1.5968,0.09907,1.59987,-3.55012
820731.40094,56.0,0.20791,1.60566,0.10311,1.60897,-3.67412
820738.10494,56.0,0.16452,1.6131,0.11214,1.61699,-3.97682
820746.58194,56.0,0.13007,1.61966,0.12313,1.62433,-4.34741
820757.27194,56.0,0.10309,1.62758,0.1357,1.63323,-4.76612
820770.78594,56.0,0.08153,1.64085,0.15161,1.64784,-5.27895
820787.88295,56.0,0.06443,1.6574,0.1752,1.66664,-6.03423
