Repository: SebaVillagra00/ICM2985-SOH-IPRE

## Data University of Cambridge (EIS Cambridge)
Data publicada en "Identifying degradation patterns of lithium ion batteries from impedance spectroscopy using machine learning" (Zhang, Tang, Zhang, Wang, Stimming & Lee, 2020) https://www.nature.com/articles/s41467-020-15235-7.

Carpeta contiene:
* Paper de Nature Comunications (IF: 16.6).
* Data frames para IOS.
* Data frames para Windows.

Cada Data frame está contenido en un archivo .txt con las siguientes columnas:
* time/s: tiempo en que se mide la muestra.
* cycle number: ciclo de carga de la batería.
* freq/Hz: frecuencia de la señal de input.
* Re(Z)/Ohm: Parte resistiva de la impedancia.
* Im(Z)/Ohm: Parte reactiva de la impedancia.

File: EIS Cambridge/EIS data/EIS_state_IX_35C02.csv (part 5 of 29)
time/s,cycle number,freq/Hz,Re(Z)/Ohm,-Im(Z)/Ohm,|Z|/Ohm,Phase(Z)/deg
722420.16737,46.0,7835.48,0.51205,0.0299,0.51293,-3.34153
722420.36837,46.0,6217.2461,0.52112,0.03738,0.52246,-4.10329
722420.60637,46.0,4905.291,0.52931,0.04332,0.53108,-4.67919
722420.84537,46.0,3881.2737,0.53739,0.04872,0.53959,-5.18069
722421.08337,46.0,3070.9827,0.54676,0.05301,0.54932,-5.53764
722421.32137,46.0,2430.7778,0.55545,0.05864,0.55854,-6.02642
722421.55937,46.0,1923.1537,0.56495,0.06331,0.56849,-6.39402
722421.79737,46.0,1522.4358,0.5742,0.06854,0.57827,-6.8073
722422.03537,46.0,1203.8446,0.58591,0.0727,0.59041,-7.07302
722422.27437,46.0,952.86591,0.59739,0.0775,0.6024,-7.39127
722422.51237,46.0,754.27557,0.60921,0.08129,0.61461,-7.60057
722422.74937,46.0,596.71857,0.62065,0.0836,0.62625,-7.67118
722422.98737,46.0,471.96338,0.63375,0.08849,0.6399,-7.94883
722423.22637,46.0,373.20856,0.64782,0.09295,0.65445,-8.16491
722423.46437,46.0,295.47278,0.66186,0.09827,0.66912,-8.4455
722423.70337,46.0,233.87738,0.67579,0.10042,0.68321,-8.45252
722423.94137,46.0,185.05922,0.691,0.10703,0.69924,-8.80494
722424.17737,46.0,146.35823,0.70664,0.11043,0.71522,-8.88241
722424.41337,46.0,115.77804,0.72303,0.11703,0.73244,-9.19417
722424.64837,46.0,91.6721,0.7369,0.12169,0.74688,-9.37741
722424.89337,46.0,72.51701,0.75572,0.12908,0.76666,-9.69268
722425.12237,46.0,57.36816,0.77349,0.13661,0.78546,-10.01589
722425.35937,46.0,45.3629,0.79349,0.14788,0.80715,-10.55686
722425.59137,46.0,35.93134,0.81354,0.15713,0.82858,-10.93172
722425.84237,46.0,28.40909,0.8415,0.16924,0.85834,-11.37124
722426.05637,46.0,22.48202,0.8698,0.1773,0.88769,-11.52111
722426.32137,46.0,17.79613,0.90327,0.18648,0.92232,-11.66456
722426.57337,46.0,14.06813,0.94044,0.19173,0.95978,-11.5234
722426.78937,46.0,11.1448,0.97704,0.19038,0.99542,-11.0263
722427.05737,46.0,8.81772,1.01347,0.18338,1.02993,-10.25657
722427.23537,46.0,6.97545,1.04851,0.17423,1.06288,-9.43455
722427.45337,46.0,5.5173,1.07817,0.15884,1.08981,-8.38064
722427.72237,46.0,4.36941,1.10205,0.14507,1.11156,-7.49914
722428.05737,46.0,3.45686,1.12423,0.12655,1.13133,-6.42253
722428.47637,46.0,2.73547,1.14112,0.11137,1.14654,-5.5741
722429.00137,46.0,2.16054,1.15396,0.09898,1.1582,-4.90254
722429.66037,46.0,1.70952,1.16229,0.08757,1.16559,-4.30846
722430.48937,46.0,1.35352,1.17073,0.07823,1.17334,-3.82274
722431.53237,46.0,1.07079,1.17729,0.07055,1.1794,-3.42953
722432.84637,46.0,0.84734,1.18217,0.06544,1.18398,-3.16845
722434.50137,46.0,0.67072,1.18705,0.06321,1.18873,-3.04804
722436.59037,46.0,0.53067,1.19165,0.06151,1.19323,-2.95486
722439.22737,46.0,0.41976,1.1973,0.06248,1.19893,-2.98746
722442.55837,46.0,0.33183,1.20265,0.0679,1.20457,-3.23134
722446.76437,46.0,0.26261,1.20723,0.07513,1.20957,-3.56096
722452.07237,46.0,0.20791,1.21194,0.08268,1.21476,-3.90279
722458.77737,46.0,0.16452,1.21871,0.09197,1.22217,-4.31572
722467.25337,46.0,0.13007,1.22839,0.10402,1.23279,-4.84048
722477.94338,46.0,0.10309,1.23956,0.12164,1.24551,-5.60465
722491.45738,46.0,0.08153,1.25055,0.14103,1.25848,-6.4343
722508.55538,46.0,0.06443,1.26676,0.16358,1.27728,-7.35782
722530.14138,46.0,0.05102,1.2907,0.18556,1.30397,-8.18142
722557.38439,46.0,0.04042,1.32178,0.21899,1.3398,-9.40734
722591.87939,46.0,0.03192,1.35187,0.26245,1.37711,-10.98674
722635.42639,46.0,0.02528,1.3779,0.30461,1.41117,-12.46594
722690.4914,46.0,0.01999,1.40982,0.3397,1.45017,-13.54723
737824.24231,47.0,20004.453,0.48276,-0.01425,0.48297,1.69081
737824.38531,47.0,15829.126,0.4885,-0.00103,0.4885,0.12088
737824.52731,47.0,12516.703,0.49546,0.01249,0.49562,-1.4436
737824.66931,47.0,9909.4424,0.50446,0.02062,0.50488,-2.34058
737824.83331,47.0,7835.48,0.51175,0.02939,0.51259,-3.28699
737825.03431,47.0,6217.2461,0.51898,0.03466,0.52014,-3.82118
737825.27231,47.0,4905.291,0.52683,0.04307,0.52859,-4.67405
737825.51131,47.0,3881.2737,0.53683,0.04824,0.53899,-5.13469
737825.74931,47.0,3070.9827,0.54404,0.05445,0.54676,-5.71529
737825.98731,47.0,2430.7778,0.55371,0.05878,0.55683,-6.05988
737826.22531,47.0,1923.1537,0.56409,0.06261,0.56755,-6.33369
737826.46331,47.0,1522.4358,0.57353,0.06771,0.57751,-6.73291
737826.70131,47.0,1203.8446,0.58305,0.0727,0.58757,-7.10733
737826.94031,47.0,952.86591,0.59582,0.07733,0.60081,-7.39481
737827.17831,47.0,754.27557,0.60798,0.08174,0.61345,-7.65763
737827.41531,47.0,596.71857,0.61899,0.08516,0.62482,-7.8331
737827.65331,47.0,471.96338,0.63403,0.09041,0.64044,-8.11591
737827.89231,47.0,373.20856,0.64767,0.09309,0.65432,-8.17933
737828.13031,47.0,295.47278,0.66039,0.09806,0.66763,-8.44633
737828.36931,47.0,233.87738,0.67459,0.10142,0.68217,-8.54974
737828.60731,47.0,185.05922,0.68911,0.10648,0.69729,-8.78342
737828.84331,47.0,146.35823,0.70599,0.11116,0.71469,-8.9477
737829.07931,47.0,115.77804,0.72091,0.1149,0.73001,-9.05583
737829.31431,47.0,91.6721,0.7368,0.12102,0.74668,-9.32786
737829.55931,47.0,72.51701,0.75443,0.12866,0.76532,-9.67816
737829.78831,47.0,57.36816,0.77282,0.13796,0.78504,-10.1218
737830.02531,47.0,45.3629,0.79164,0.14709,0.80519,-10.52562
737830.25731,47.0,35.93134,0.81444,0.15519,0.82909,-10.78846
737830.50831,47.0,28.40909,0.83886,0.16829,0.85558,-11.34384
737830.72231,47.0,22.48202,0.86773,0.1801,0.88622,-11.7255
737830.98731,47.0,17.79613,0.9016,0.18796,0.92099,-11.77611
737831.23931,47.0,14.06813,0.93885,0.19261,0.95841,-11.5934
737831.45531,47.0,11.1448,0.97659,0.19075,0.99505,-11.05203
737831.72331,47.0,8.81772,1.01325,0.18391,1.0298,-10.28738
737831.90131,47.0,6.97545,1.04792,0.17587,1.06258,-9.52696
737832.11931,47.0,5.5173,1.07771,0.15983,1.0895,-8.43597
737832.38831,47.0,4.36941,1.10165,0.14624,1.11131,-7.56161
737832.72331,47.0,3.45686,1.1244,0.12736,1.13159,-6.46211
737833.14231,47.0,2.73547,1.14187,0.11267,1.14741,-5.6354
737833.66731,47.0,2.16054,1.15405,0.09914,1.1583,-4.91005
737834.32632,47.0,1.70952,1.16388,0.08773,1.16718,-4.31053
737835.15532,47.0,1.35352,1.17033,0.07794,1.17292,-3.80987
737836.19832,47.0,1.07079,1.17796,0.07013,1.18005,-3.40702
737837.51232,47.0,0.84734,1.18292,0.06554,1.18474,-3.17113
737839.16732,47.0,0.67072,1.18807,0.06279,1.18973,-3.02527
737841.25632,47.0,0.53067,1.19251,0.06178,1.19411,-2.96553
737843.89332,47.0,0.41976,1.19873,0.06319,1.20039,-3.01728
737847.22432,47.0,0.33183,1.20383,0.06776,1.20574,-3.22141
737851.43032,47.0,0.26261,1.20845,0.07537,1.2108,-3.56874
737856.73832,47.0,0.20791,1.21269,0.08289,1.21552,-3.9102
737863.44232,47.0,0.16452,1.21968,0.09202,1.22314,-4.31447
737871.91932,47.0,0.13007,1.22938,0.10467,1.23383,-4.86663
737882.60932,47.0,0.10309,1.24016,0.12139,1.24609,-5.59051
737896.12332,47.0,0.08153,1.25196,0.14087,1.25986,-6.41969
737913.22132,47.0,0.06443,1.26788,0.16367,1.2784,-7.35568
737934.80733,47.0,0.05102,1.29124,0.18592,1.30456,-8.19359
737962.05033,47.0,0.04042,1.32158,0.21989,1.33975,-9.44661
737996.54533,47.0,0.03192,1.35172,0.26332,1.37713,-11.02335
738040.09234,47.0,0.02528,1.37814,0.30525,1.41154,-12.48892
738095.15735,47.0,0.01999,1.41003,0.34091,1.45065,-13.5919
753235.28105,48.0,20004.453,0.48316,-0.01546,0.48341,1.83231
753235.42405,48.0,15829.126,0.48955,-0.00012,0.48955,0.01428
753235.56605,48.0,12516.703,0.49778,0.01087,0.4979,-1.25128
753235.70805,48.0,9909.4424,0.50471,0.02133,0.50516,-2.41972
753235.87205,48.0,7835.48,0.51376,0.02933,0.5146,-3.2671
753236.07305,48.0,6217.2461,0.52021,0.03667,0.5215,-4.0327
753236.31105,48.0,4905.291,0.52892,0.04438,0.53078,-4.79643
753236.55005,48.0,3881.2737,0.53792,0.04887,0.54014,-5.19143
753236.78805,48.0,3070.9827,0.54585,0.05405,0.54852,-5.65452
753237.02605,48.0,2430.7778,0.55563,0.05802,0.55865,-5.96114
753237.26405,48.0,1923.1537,0.56506,0.06396,0.56866,-6.45819
753237.50205,48.0,1522.4358,0.57577,0.06739,0.5797,-6.67591
753237.74005,48.0,1203.8446,0.58655,0.07273,0.59104,-7.06793
753237.97905,48.0,952.86591,0.59639,0.07572,0.60118,-7.23596
753238.21705,48.0,754.27557,0.60948,0.08032,0.61475,-7.50737
753238.45405,48.0,596.71857,0.62163,0.08412,0.6273,-7.70637
753238.69205,48.0,471.96338,0.63366,0.08913,0.6399,-8.00646
753238.93105,48.0,373.20856,0.64638,0.09322,0.65307,-8.20615
753239.16805,48.0,295.47278,0.66328,0.09681,0.67031,-8.30399
753239.40805,48.0,233.87738,0.67708,0.10054,0.6845,-8.44612
753239.64605,48.0,185.05922,0.69138,0.10569,0.69941,-8.6915
753239.88205,48.0,146.35823,0.70631,0.10843,0.71459,-8.72768
753240.11805,48.0,115.77804,0.72106,0.1155,0.73025,-9.10003
753240.35305,48.0,91.6721,0.7375,0.12169,0.74747,-9.36968
753240.59805,48.0,72.51701,0.75524,0.12865,0.76612,-9.66692
753240.82705,48.0,57.36816,0.77172,0.13728,0.78384,-10.08634
753241.06405,48.0,45.3629,0.79061,0.14579,0.80394,-10.44817
753241.29605,48.0,35.93134,0.81384,0.1573,0.8289,-10.93948
753241.54605,48.0,28.40909,0.83809,0.1679,0.85474,-11.32842
753241.76105,48.0,22.48202,0.86697,0.17827,0.88511,-11.61938
753242.02605,48.0,17.79613,0.90091,0.18727,0.92016,-11.74273
753242.27805,48.0,14.06813,0.9365,0.19087,0.95576,-11.5198
753242.49405,48.0,11.1448,0.97432,0.18902,0.99249,-10.97902
753242.76105,48.0,8.81772,1.00946,0.1849,1.02625,-10.37976
753242.94005,48.0,6.97545,1.04674,0.17241,1.06084,-9.35345
753243.15805,48.0,5.5173,1.07236,0.15971,1.08419,-8.47121
753243.42705,48.0,4.36941,1.09928,0.14516,1.10882,-7.52241
753243.76205,48.0,3.45686,1.11818,0.12809,1.12549,-6.53465
753244.18105,48.0,2.73547,1.13613,0.11095,1.14154,-5.57743
753244.70605,48.0,2.16054,1.15036,0.09788,1.15451,-4.86357
753245.36505,48.0,1.70952,1.15996,0.08685,1.16321,-4.2817
753246.19405,48.0,1.35352,1.16683,0.07723,1.16938,-3.78698
753247.23705,48.0,1.07079,1.17223,0.07059,1.17436,-3.44634
753248.55005,48.0,0.84734,1.17801,0.06496,1.1798,-3.15633
753250.20605,48.0,0.67072,1.1827,0.06265,1.18436,-3.03213
753252.29505,48.0,0.53067,1.1874,0.06221,1.18902,-2.99914
753254.93205,48.0,0.41976,1.1919,0.06276,1.19355,-3.014
753258.26305,48.0,0.33183,1.19765,0.06613,1.19947,-3.16065
753262.46905,48.0,0.26261,1.20443,0.07303,1.20665,-3.47007
753267.77705,48.0,0.20791,1.21014,0.08351,1.21302,-3.94784
753274.48106,48.0,0.16452,1.21594,0.09449,1.2196,-4.44345
753282.95806,48.0,0.13007,1.22281,0.1067,1.22746,-4.98664
753293.64806,48.0,0.10309,1.23343,0.12128,1.23938,-5.61562
753307.16206,48.0,0.08153,1.24872,0.14034,1.25658,-6.41257
753324.25906,48.0,0.06443,1.2657,0.16495,1.2764,-7.42521
753345.84606,48.0,0.05102,1.28222,0.18931,1.29612,-8.39854
753373.08807,48.0,0.04042,1.30882,0.21475,1.32632,-9.31819
753407.58407,48.0,0.03192,1.34714,0.24861,1.36989,-10.45604
753451.13108,48.0,0.02528,1.38648,0.29508,1.41754,-12.01479
753506.19608,48.0,0.01999,1.42216,0.34572,1.46357,-13.66324
768651.43138,49.0,20004.453,0.48295,-0.01513,0.48319,1.79488
768651.57438,49.0,15829.126,0.49208,-0.00091,0.49208,0.10603
768651.71638,49.0,12516.703,0.49968,0.01177,0.49982,-1.3497
768651.85838,49.0,9909.4424,0.50749,0.0213,0.50793,-2.40289
768652.02238,49.0,7835.48,0.51529,0.02818,0.51606,-3.12974
768652.22338,49.0,6217.2461,0.52203,0.03688,0.52333,-4.04085
768652.46138,49.0,4905.291,0.52964,0.04314,0.53139,-4.65647
768652.70038,49.0,3881.2737,0.53826,0.04902,0.54048,-5.20411
768652.93838,49.0,3070.9827,0.54757,0.05332,0.55017,-5.56208
768653.17638,49.0,2430.7778,0.5558,0.05834,0.55886,-5.99259
768653.41438,49.0,1923.1537,0.5661,0.06188,0.56947,-6.23829
768653.65238,49.0,1522.4358,0.57614,0.06664,0.57998,-6.59763
768653.89038,49.0,1203.8446,0.58756,0.07248,0.59201,-7.03241
768654.12938,49.0,952.86591,0.59846,0.07559,0.60321,-7.19877
768654.36738,49.0,754.27557,0.61186,0.07972,0.61704,-7.42359
768654.60438,49.0,596.71857,0.62309,0.08533,0.62891,-7.79821
768654.84238,49.0,471.96338,0.63646,0.0868,0.64236,-7.76644
768655.08138,49.0,373.20856,0.65005,0.09217,0.65656,-8.07013
768655.31938,49.0,295.47278,0.6628,0.09581,0.66969,-8.22501
768655.55838,49.0,233.87738,0.67758,0.10118,0.6851,-8.49279
768655.79638,49.0,185.05922,0.69177,0.1047,0.69965,-8.60607
768656.03238,49.0,146.35823,0.70727,0.11061,0.71587,-8.88814
768656.26838,49.0,115.77804,0.72341,0.11487,0.73247,-9.02257
768656.50338,49.0,91.6721,0.73909,0.12133,0.74899,-9.32241
768656.74838,49.0,72.51701,0.75546,0.1287,0.76634,-9.66832
768656.97738,49.0,57.36816,0.7744,0.13599,0.78625,-9.96001
768657.21438,49.0,45.3629,0.79351,0.14706,0.80702,-10.49978
768657.44638,49.0,35.93134,0.81424,0.15625,0.82909,-10.86309
768657.69638,49.0,28.40909,0.83891,0.1679,0.85555,-11.31741
768657.91138,49.0,22.48202,0.86957,0.1793,0.88786,-11.65102
768658.17638,49.0,17.79613,0.90234,0.18674,0.92146,-11.69227
768658.42838,49.0,14.06813,0.93869,0.19028,0.95778,-11.45888
768658.64438,49.0,11.1448,0.97378,0.18838,0.99184,-10.94882
768658.91138,49.0,8.81772,1.01261,0.18441,1.02926,-10.32099
768659.09038,49.0,6.97545,1.04471,0.17181,1.05875,-9.33928
768659.30838,49.0,5.5173,1.07475,0.1609,1.08673,-8.51457
768659.57738,49.0,4.36941,1.10169,0.14278,1.1109,-7.38458
768659.91238,49.0,3.45686,1.12173,0.12711,1.12891,-6.46475
768660.33138,49.0,2.73547,1.13794,0.11156,1.14339,-5.59931
768660.85638,49.0,2.16054,1.15067,0.09708,1.15475,-4.8223
768661.51538,49.0,1.70952,1.16108,0.08638,1.16429,-4.25474
768662.34438,49.0,1.35352,1.16845,0.07745,1.17102,-3.79235
768663.38738,49.0,1.07079,1.17403,0.07076,1.17616,-3.44922
768664.70038,49.0,0.84734,1.17882,0.06503,1.18062,-3.15741
768666.35638,49.0,0.67072,1.1841,0.06307,1.18578,-3.04889
768668.44538,49.0,0.53067,1.18903,0.06238,1.19067,-3.00299
768671.08238,49.0,0.41976,1.19338,0.06384,1.19509,-3.0623
768674.41338,49.0,0.33183,1.1985,0.06658,1.20035,-3.1795
768678.61939,49.0,0.26261,1.20484,0.07216,1.207,-3.42725
768683.92739,49.0,0.20791,1.21201,0.08099,1.21472,-3.82292
768690.63139,49.0,0.16452,1.21933,0.09397,1.22295,-4.40668
768699.10839,49.0,0.13007,1.22601,0.10867,1.23082,-5.06532
768709.79839,49.0,0.10309,1.23412,0.12311,1.24024,-5.69688
768723.31239,49.0,0.08153,1.24764,0.14031,1.25551,-6.41638
768740.41039,49.0,0.06443,1.26591,0.1632,1.27639,-7.34582
768761.9964,49.0,0.05102,1.28544,0.19068,1.29951,-8.4378
768789.2384,49.0,0.04042,1.30685,0.21831,1.32496,-9.48372
768823.7344,49.0,0.03192,1.33999,0.24674,1.36251,-10.43346
768867.28141,49.0,0.02528,1.384,0.28413,1.41287,-11.60158
768922.34641,49.0,0.01999,1.43137,0.33526,1.47011,-13.18246
784065.22852,50.0,20004.453,0.48388,-0.01346,0.48406,1.593
784065.37152,50.0,15829.126,0.4908,-0.00102,0.4908,0.11891
784065.51352,50.0,12516.703,0.49762,0.01048,0.49773,-1.20629
784065.65552,50.0,9909.4424,0.50715,0.02193,0.50762,-2.47613
784065.81952,50.0,7835.48,0.51375,0.02888,0.51456,-3.21757
784066.02052,50.0,6217.2461,0.52231,0.03733,0.52364,-4.08818
784066.25852,50.0,4905.291,0.53068,0.04371,0.53248,-4.70905
784066.49752,50.0,3881.2737,0.53824,0.04973,0.54053,-5.27829
784066.73552,50.0,3070.9827,0.54601,0.05285,0.54856,-5.52867
784066.97352,50.0,2430.7778,0.55682,0.05953,0.55999,-6.10235
784067.21152,50.0,1923.1537,0.5664,0.06255,0.56984,-6.30223
784067.44952,50.0,1522.4358,0.57672,0.06881,0.58081,-6.80354
784067.68752,50.0,1203.8446,0.58689,0.07238,0.59134,-7.03075
784067.92652,50.0,952.86591,0.5987,0.0757,0.60347,-7.20662
784068.16452,50.0,754.27557,0.60974,0.08005,0.61497,-7.47961
784068.40152,50.0,596.71857,0.62227,0.08507,0.62806,-7.78437
784068.63952,50.0,471.96338,0.63542,0.08848,0.64155,-7.92764
784068.87852,50.0,373.20856,0.64791,0.09254,0.65448,-8.12897
784069.11652,50.0,295.47278,0.66254,0.09611,0.66947,-8.25382
784069.35552,50.0,233.87738,0.67646,0.10095,0.68395,-8.48775
784069.59352,50.0,185.05922,0.69124,0.10438,0.69907,-8.58739
784069.82952,50.0,146.35823,0.70707,0.10929,0.71547,-8.7864
784070.06552,50.0,115.77804,0.72204,0.11646,0.73138,-9.16258
784070.30052,50.0,91.6721,0.73832,0.12206,0.74835,-9.38745
784070.54552,50.0,72.51701,0.75586,0.12935,0.76684,-9.71135
784070.77452,50.0,57.36816,0.77252,0.13638,0.78446,-10.01149
784071.01152,50.0,45.3629,0.79304,0.14728,0.8066,-10.5209
784071.24352,50.0,35.93134,0.81337,0.15738,0.82846,-10.9511
784071.49452,50.0,28.40909,0.8408,0.16903,0.85762,-11.36679
784071.70852,50.0,22.48202,0.86937,0.17809,0.88742,-11.57702
784071.97352,50.0,17.79613,0.90284,0.18695,0.92199,-11.69911
784072.22552,50.0,14.06813,0.93782,0.19118,0.95711,-11.52189
784072.44152,50.0,11.1448,0.97498,0.19077,0.99347,-11.07065
784072.70952,50.0,8.81772,1.01108,0.1851,1.02788,-10.37417
784072.88752,50.0,6.97545,1.04524,0.17455,1.05971,-9.48043
784073.10552,50.0,5.5173,1.07615,0.16281,1.08839,-8.60309
784073.37452,50.0,4.36941,1.10077,0.14385,1.11013,-7.44553
784073.70952,50.0,3.45686,1.12435,0.12867,1.13169,-6.52873
784074.12852,50.0,2.73547,1.13961,0.11367,1.14526,-5.69633
784074.65352,50.0,2.16054,1.15236,0.09894,1.1566,-4.90754
784075.31252,50.0,1.70952,1.16196,0.08667,1.16519,-4.26588
784076.14152,50.0,1.35352,1.17006,0.07824,1.17267,-3.82575
784077.18452,50.0,1.07079,1.17594,0.07007,1.17803,-3.41003
784078.49852,50.0,0.84734,1.18123,0.06542,1.18304,-3.17009
784080.15352,50.0,0.67072,1.18646,0.06278,1.18812,-3.02888
784082.24252,50.0,0.53067,1.1923,0.06175,1.1939,-2.96466
784084.87952,50.0,0.41976,1.1968,0.06536,1.19858,-3.12577
784088.21052,50.0,0.33183,1.20079,0.06909,1.20278,-3.29313
784092.41652,50.0,0.26261,1.20542,0.07398,1.20769,-3.51203
784097.72452,50.0,0.20791,1.21175,0.08116,1.21446,-3.83202
784104.42852,50.0,0.16452,1.22005,0.0917,1.22349,-4.29829
784112.90452,50.0,0.13007,1.22828,0.10584,1.23284,-4.92505
784123.59452,50.0,0.10309,1.23795,0.12105,1.24386,-5.58487
784137.10852,50.0,0.08153,1.25232,0.13844,1.25995,-6.30824
784154.20653,50.0,0.06443,1.27261,0.16239,1.28293,-7.2717
784175.79253,50.0,0.05102,1.29635,0.1938,1.31075,-8.50264
784203.03553,50.0,0.04042,1.31605,0.23019,1.33603,-9.9214
784237.53054,50.0,0.03192,1.33852,0.26279,1.36407,-11.10769
784281.07754,50.0,0.02528,1.37145,0.29218,1.40223,-12.02662
784336.14255,50.0,0.01999,1.41511,0.3287,1.45279,-13.07668
799452.72108,51.0,20004.453,0.48255,-0.01572,0.48281,1.86546
799452.86308,51.0,15829.126,0.48924,-0.00041,0.48924,0.04754
799453.00508,51.0,12516.703,0.49743,0.01151,0.49756,-1.32607
799453.14708,51.0,9909.4424,0.50418,0.02128,0.50463,-2.41701
799453.31108,51.0,7835.48,0.51083,0.02904,0.51166,-3.25412
799453.51208,51.0,6217.2461,0.51885,0.03692,0.52017,-4.07063
799453.75008,51.0,4905.291,0.52905,0.04325,0.53082,-4.6735
799453.98908,51.0,3881.2737,0.53568,0.04842,0.53787,-5.16531
799454.22708,51.0,3070.9827,0.54477,0.05441,0.54748,-5.70334
799454.46508,51.0,2430.7778,0.55408,0.0595,0.55726,-6.12898
799454.70308,51.0,1923.1537,0.56395,0.06278,0.56743,-6.35255
799454.94108,51.0,1522.4358,0.57375,0.06654,0.5776,-6.61522
799455.17908,51.0,1203.8446,0.58615,0.07214,0.59057,-7.01639
799455.41808,51.0,952.86591,0.59559,0.0762,0.60044,-7.29092
799455.65608,51.0,754.27557,0.6093,0.08038,0.61457,-7.51524
799455.89308,51.0,596.71857,0.62069,0.08416,0.62637,-7.72164
799456.13108,51.0,471.96338,0.63353,0.08919,0.63977,-8.01381
799456.37008,51.0,373.20856,0.64628,0.09249,0.65286,-8.14453
799456.60808,51.0,295.47278,0.65978,0.09677,0.66684,-8.34429
799456.84708,51.0,233.87738,0.67576,0.10093,0.68326,-8.49501
799457.08508,51.0,185.05922,0.69094,0.10611,0.69904,-8.7313
799457.32108,51.0,146.35823,0.70401,0.11056,0.71264,-8.92538
799457.55708,51.0,115.77804,0.72125,0.11649,0.7306,-9.1748
799457.79208,51.0,91.6721,0.73649,0.12168,0.74647,-9.38136
799458.03708,51.0,72.51701,0.75257,0.129,0.76355,-9.72654
799458.26608,51.0,57.36816,0.7724,0.13736,0.78452,-10.08338
799458.50308,51.0,45.3629,0.79058,0.14677,0.80409,-10.51751
799458.73508,51.0,35.93134,0.81295,0.15803,0.82817,-11.00036
799458.98608,51.0,28.40909,0.83933,0.16781,0.85594,-11.30636
799459.20008,51.0,22.48202,0.8681,0.17906,0.88638,-11.655
799459.46508,51.0,17.79613,0.90005,0.18857,0.9196,-11.833
799459.71708,51.0,14.06813,0.93931,0.19256,0.95885,-11.58494
799459.93308,51.0,11.1448,0.97611,0.19188,0.99479,-11.12141
799460.20008,51.0,8.81772,1.01265,0.18659,1.0297,-10.44044
799460.37808,51.0,6.97545,1.04852,0.17709,1.06337,-9.58666
799460.59708,51.0,5.5173,1.07619,0.16125,1.0882,-8.52158
799460.86608,51.0,4.36941,1.10438,0.14692,1.11411,-7.5779
799461.20108,51.0,3.45686,1.12451,0.12922,1.13191,-6.55545
799461.62008,51.0,2.73547,1.14229,0.11367,1.14793,-5.68284
799462.14508,51.0,2.16054,1.15577,0.10051,1.16013,-4.9703
799462.80408,51.0,1.70952,1.16556,0.0883,1.1689,-4.33213
799463.63308,51.0,1.35352,1.17229,0.07913,1.17496,-3.8617
799464.67508,51.0,1.07079,1.1797,0.07099,1.18184,-3.44346
799465.98908,51.0,0.84734,1.18534,0.06647,1.1872,-3.20948
799467.64508,51.0,0.67072,1.18981,0.06357,1.1915,-3.0585
799469.73408,51.0,0.53067,1.19474,0.06209,1.19635,-2.97492
799472.37108,51.0,0.41976,1.20024,0.06322,1.2019,-3.01509
799475.70208,51.0,0.33183,1.20614,0.06764,1.20803,-3.20979
799479.90809,51.0,0.26261,1.21153,0.0752,1.21387,-3.55181
799485.21609,51.0,0.20791,1.21576,0.08396,1.21866,-3.9506
799491.92009,51.0,0.16452,1.22168,0.09355,1.22526,-4.3788
799500.39709,51.0,0.13007,1.2306,0.10537,1.2351,-4.89422
799511.08709,51.0,0.10309,1.24219,0.12139,1.24811,-5.58155
799524.60009,51.0,0.08153,1.25443,0.14196,1.26244,-6.45652
799541.69809,51.0,0.06443,1.27004,0.16492,1.2807,-7.39859
799563.2841,51.0,0.05102,1.29112,0.18654,1.30453,-8.2213
799590.5271,51.0,0.04042,1.32215,0.21709,1.33985,-9.32432
799625.0221,51.0,0.03192,1.35626,0.25969,1.38089,-10.83943
799668.57011,51.0,0.02528,1.38536,0.30534,1.4186,-12.42943
799723.63511,51.0,0.01999,1.41585,0.34583,1.45748,-13.72592
814815.11606,52.0,20004.453,0.48046,-0.01526,0.4807,1.81975
814815.25906,52.0,15829.126,0.48614,-0.00156,0.48614,0.18409
814815.40106,52.0,12516.703,0.49471,0.01167,0.49484,-1.3512
814815.54306,52.0,9909.4424,0.50061,0.0224,0.50111,-2.56143
814815.70706,52.0,7835.48,0.5099,0.0309,0.51083,-3.46754
814815.90806,52.0,6217.2461,0.51863,0.03807,0.52002,-4.19813
814816.14606,52.0,4905.291,0.52603,0.04342,0.52782,-4.7182
814816.38406,52.0,3881.2737,0.53597,0.04767,0.53809,-5.08231
814816.62306,52.0,3070.9827,0.54291,0.05397,0.54559,-5.67658
814816.86106,52.0,2430.7778,0.55367,0.05813,0.55671,-5.99319
814817.09906,52.0,1923.1537,0.56221,0.06415,0.56586,-6.50933
814817.33706,52.0,1522.4358,0.57211,0.06742,0.57607,-6.72087
814817.57506,52.0,1203.8446,0.5847,0.07102,0.589,-6.92501
814817.81406,52.0,952.86591,0.59545,0.07625,0.60031,-7.29735
814818.05206,52.0,754.27557,0.60754,0.08107,0.61293,-7.60025
814818.28906,52.0,596.71857,0.61818,0.08481,0.62397,-7.81156
814818.52706,52.0,471.96338,0.63303,0.08817,0.63914,-7.92915
814818.76606,52.0,373.20856,0.64476,0.09354,0.65151,-8.25517
814819.00406,52.0,295.47278,0.65916,0.09666,0.66621,-8.3421
814819.24306,52.0,233.87738,0.67305,0.10088,0.68056,-8.52423
814819.48106,52.0,185.05922,0.68734,0.10728,0.69566,-8.87107
814819.71706,52.0,146.35823,0.7032,0.10952,0.71168,-8.85203
814819.95306,52.0,115.77804,0.71748,0.11669,0.7269,-9.23755
814820.18806,52.0,91.6721,0.73439,0.12248,0.74453,-9.46833
814820.43306,52.0,72.51701,0.75111,0.12975,0.76223,-9.80052
814820.66206,52.0,57.36816,0.77025,0.13742,0.78241,-10.11583
814820.89906,52.0,45.3629,0.79072,0.14652,0.80418,-10.49751
814821.13106,52.0,35.93134,0.81389,0.15834,0.82915,-11.00903
814821.38206,52.0,28.40909,0.83761,0.17001,0.85469,-11.4737
814821.59606,52.0,22.48202,0.86628,0.1806,0.88491,-11.77614
814821.86106,52.0,17.79613,0.90094,0.18937,0.92063,-11.87004
814822.11306,52.0,14.06813,0.93589,0.19487,0.95596,-11.76209
814822.32906,52.0,11.1448,0.97387,0.19316,0.99284,-11.2187
814822.59606,52.0,8.81772,1.01144,0.18876,1.0289,-10.57147
814822.77506,52.0,6.97545,1.04628,0.17519,1.06085,-9.50557
814822.99306,52.0,5.5173,1.07652,0.16399,1.08893,-8.66125
814823.26106,52.0,4.36941,1.10477,0.1469,1.1145,-7.57415
814823.59606,52.0,3.45686,1.12514,0.13218,1.13288,-6.70006
814824.01506,52.0,2.73547,1.14129,0.11472,1.14704,-5.73974
814824.54006,52.0,2.16054,1.1558,0.10031,1.16015,-4.96012
814825.19906,52.0,1.70952,1.16608,0.08896,1.16947,-4.36282
814826.02806,52.0,1.35352,1.17353,0.07956,1.17623,-3.87822
814827.07106,52.0,1.07079,1.17972,0.07175,1.1819,-3.4804
814828.38406,52.0,0.84734,1.1847,0.06622,1.18655,-3.1995
814830.04006,52.0,0.67072,1.18979,0.06396,1.19151,-3.07699
814832.12907,52.0,0.53067,1.19415,0.06266,1.19579,-3.00358
814834.76607,52.0,0.41976,1.199,0.06361,1.20069,-3.03676
814838.09707,52.0,0.33183,1.2044,0.0665,1.20624,-3.1603
814842.30307,52.0,0.26261,1.21103,0.07283,1.21322,-3.44159
814847.61107,52.0,0.20791,1.21812,0.08246,1.22091,-3.87278
814854.31507,52.0,0.16452,1.22465,0.09529,1.22835,-4.44939
814862.79107,52.0,0.13007,1.23074,0.10898,1.23556,-5.06032
814873.48207,52.0,0.10309,1.24001,0.12323,1.24612,-5.67536
814886.99507,52.0,0.08153,1.25477,0.14087,1.26265,-6.40545
814904.09307,52.0,0.06443,1.27152,0.16453,1.28212,-7.37291
814925.68008,52.0,0.05102,1.28968,0.19165,1.30384,-8.45229
814952.92208,52.0,0.04042,1.31241,0.21786,1.33037,-9.42526
814987.41808,52.0,0.03192,1.34845,0.24704,1.37089,-10.38183
815030.96509,52.0,0.02528,1.39326,0.28911,1.42294,-11.72265
815086.0301,52.0,0.01999,1.43633,0.34227,1.47655,-13.40325
830169.09567,53.0,20004.453,0.48214,-0.01494,0.48237,1.77479
830169.23867,53.0,15829.126,0.48778,-0.00144,0.48778,0.16933
830169.38067,53.0,12516.703,0.49456,0.01177,0.4947,-1.36381
830169.52267,53.0,9909.4424,0.5043,0.02177,0.50477,-2.47151
830169.68667,53.0,7835.48,0.51012,0.03095,0.51106,-3.47244
830169.88767,53.0,6217.2461,0.51936,0.0363,0.52063,-3.99834
830170.12567,53.0,4905.291,0.52709,0.04294,0.52884,-4.6575
830170.36467,53.0,3881.2737,0.53441,0.04942,0.53669,-5.28373
830170.60267,53.0,3070.9827,0.54552,0.05445,0.54823,-5.70004
830170.84067,53.0,2430.7778,0.55408,0.05659,0.55696,-5.83192
830171.07867,53.0,1923.1537,0.56218,0.06314,0.56571,-6.40862
830171.31667,53.0,1522.4358,0.57329,0.06819,0.57733,-6.7835
830171.55467,53.0,1203.8446,0.58371,0.07054,0.58796,-6.89101
830171.79367,53.0,952.86591,0.59466,0.07532,0.59941,-7.21881
830172.03167,53.0,754.27557,0.60644,0.08014,0.61171,-7.52814
830172.26867,53.0,596.71857,0.61885,0.08504,0.62466,-7.82453
830172.50667,53.0,471.96338,0.63113,0.08827,0.63727,-7.96158
830172.74567,53.0,373.20856,0.64638,0.09213,0.65291,-8.11229
830172.98367,53.0,295.47278,0.65844,0.09709,0.66556,-8.38826
830173.22267,53.0,233.87738,0.67377,0.10103,0.6813,-8.52822
830173.46067,53.0,185.05922,0.68764,0.10474,0.69557,-8.66058
830173.69667,53.0,146.35823,0.70242,0.10979,0.71095,-8.88342
830173.93267,53.0,115.77804,0.71875,0.11514,0.72791,-9.10148
830174.16767,53.0,91.6721,0.73395,0.12121,0.74389,-9.37749
830174.41267,53.0,72.51701,0.75112,0.12814,0.76197,-9.68107
830174.64167,53.0,57.36816,0.76847,0.13742,0.78066,-10.13836
830174.87867,53.0,45.3629,0.78904,0.14605,0.80245,-10.48658
830175.11067,53.0,35.93134,0.8099,0.15627,0.82483,-10.92118
830175.36167,53.0,28.40909,0.83571,0.16641,0.85212,-11.26139
830175.57567,53.0,22.48202,0.86645,0.18023,0.885,-11.75038
830175.84067,53.0,17.79613,0.89822,0.18737,0.91755,-11.78271
830176.09267,53.0,14.06813,0.93614,0.19333,0.95589,-11.66835
830176.30867,53.0,11.1448,0.97413,0.19262,0.99299,-11.18492
830176.57667,53.0,8.81772,1.01092,0.18549,1.02779,-10.39737
830176.75467,53.0,6.97545,1.04529,0.17854,1.06043,-9.69299
830176.97267,53.0,5.5173,1.07574,0.16244,1.08794,-8.58706
830177.24167,53.0,4.36941,1.09987,0.14681,1.10963,-7.60285
830177.57667,53.0,3.45686,1.12357,0.12854,1.13089,-6.52649
830177.99567,53.0,2.73547,1.14027,0.11368,1.14593,-5.69341
830178.52067,53.0,2.16054,1.15269,0.10091,1.1571,-5.00292
830179.17967,53.0,1.70952,1.16156,0.08867,1.16494,-4.36551
830180.00867,53.0,1.35352,1.17002,0.07823,1.17263,-3.82521
830181.05167,53.0,1.07079,1.17638,0.07098,1.17852,-3.4529
830182.36467,53.0,0.84734,1.18201,0.06611,1.18386,-3.20121
830184.02067,53.0,0.67072,1.1873,0.06399,1.18902,-3.08518
830186.10967,53.0,0.53067,1.1918,0.06223,1.19343,-2.98896
830188.74567,53.0,0.41976,1.19779,0.06345,1.19947,-3.0322
830192.07767,53.0,0.33183,1.2029,0.06885,1.20487,-3.27605
830196.28367,53.0,0.26261,1.20734,0.07577,1.20972,-3.59116
830201.59167,53.0,0.20791,1.21191,0.08349,1.21479,-3.94106
830208.29567,53.0,0.16452,1.21932,0.09257,1.22283,-4.34133
830216.77268,53.0,0.13007,1.22993,0.10536,1.23444,-4.89628
830227.46268,53.0,0.10309,1.24015,0.12237,1.24617,-5.63518
830240.97668,53.0,0.08153,1.25117,0.14109,1.2591,-6.43377
830258.07368,53.0,0.06443,1.26872,0.16355,1.27921,-7.34539
830279.66068,53.0,0.05102,1.29412,0.18768,1.30766,-8.25177
830306.90269,53.0,0.04042,1.32318,0.22277,1.3418,-9.55668
830341.39869,53.0,0.03192,1.35068,0.26672,1.37676,-11.17071
830384.9457,53.0,0.02528,1.37569,0.30399,1.40888,-12.46042
830440.0107,53.0,0.01999,1.41099,0.33751,1.45079,-13.45243
845533.65445,54.0,20004.453,0.4816,-0.01493,0.48183,1.77543
845533.79745,54.0,15829.126,0.48861,0.00022,0.48861,-0.0263
845533.93945,54.0,12516.703,0.49595,0.01045,0.49606,-1.20691
845534.08145,54.0,9909.4424,0.50389,0.02223,0.50438,-2.52589
845534.24545,54.0,7835.48,0.51089,0.02949,0.51174,-3.30371
845534.44645,54.0,6217.2461,0.51901,0.03676,0.52031,-4.0516
845534.68445,54.0,4905.291,0.5277,0.0443,0.52956,-4.79828
845534.92345,54.0,3881.2737,0.53619,0.04905,0.53843,-5.22719
845535.16145,54.0,3070.9827,0.54463,0.05373,0.54728,-5.63369
845535.39945,54.0,2430.7778,0.55381,0.05826,0.55687,-6.00483
845535.63745,54.0,1923.1537,0.56291,0.06322,0.56645,-6.40824
845535.87545,54.0,1522.4358,0.57365,0.06673,0.57752,-6.63518
845536.11345,54.0,1203.8446,0.58282,0.07149,0.58719,-6.99287
845536.35245,54.0,952.86591,0.594,0.07479,0.59869,-7.17592
845536.59045,54.0,754.27557,0.60682,0.08035,0.61211,-7.54286
845536.82745,54.0,596.71857,0.61755,0.08444,0.6233,-7.78608
845537.06545,54.0,471.96338,0.63018,0.0881,0.63631,-7.95865
845537.30445,54.0,373.20856,0.64463,0.09295,0.6513,-8.20521
845537.54245,54.0,295.47278,0.65862,0.09694,0.66572,-8.37327
845537.78145,54.0,233.87738,0.67312,0.10138,0.68071,-8.56501
845538.01945,54.0,185.05922,0.68697,0.10522,0.69498,-8.70782
845538.25545,54.0,146.35823,0.70156,0.11049,0.71021,-8.95028
845538.49245,54.0,115.77804,0.71811,0.11486,0.72724,-9.08712
845538.72645,54.0,91.6721,0.7334,0.12054,0.74324,-9.33356
845538.97045,54.0,72.51701,0.75131,0.12838,0.7622,-9.6964
845539.19945,54.0,57.36816,0.76835,0.13645,0.78037,-10.07001
845539.43645,54.0,45.3629,0.78741,0.14729,0.80107,-10.59478
845539.66845,54.0,35.93134,0.80911,0.15822,0.82443,-11.0644
845539.91845,54.0,28.40909,0.8364,0.16894,0.85329,-11.41906
845540.13345,54.0,22.48202,0.865,0.17996,0.88352,-11.75239
845540.39845,54.0,17.79613,0.89778,0.18697,0.91704,-11.76428
845540.65045,54.0,14.06813,0.93527,0.19218,0.95481,-11.61133
845540.86645,54.0,11.1448,0.97266,0.19287,0.9916,-11.21579
845541.13345,54.0,8.81772,1.00878,0.18617,1.02582,-10.45648
845541.31245,54.0,6.97545,1.04314,0.17812,1.05824,-9.6898
845541.53045,54.0,5.5173,1.07392,0.16127,1.08596,-8.54004
845541.79945,54.0,4.36941,1.09982,0.14719,1.10963,-7.62262
845542.13445,54.0,3.45686,1.12186,0.12952,1.12931,-6.58582
845542.55345,54.0,2.73547,1.13948,0.11479,1.14525,-5.75247
845543.07845,54.0,2.16054,1.15177,0.10047,1.15615,-4.98538
845543.73745,54.0,1.70952,1.16193,0.08882,1.16532,-4.37113
845544.56645,54.0,1.35352,1.16939,0.07856,1.17202,-3.84355
845545.60845,54.0,1.07079,1.17595,0.07129,1.17811,-3.46921
845546.92245,54.0,0.84734,1.18144,0.06699,1.18334,-3.24516
845548.57845,54.0,0.67072,1.18624,0.06355,1.18794,-3.06672
845550.66745,54.0,0.53067,1.19138,0.06198,1.19299,-2.97798
845553.30345,54.0,0.41976,1.19736,0.06398,1.19907,-3.05876
845556.63545,54.0,0.33183,1.20214,0.0691,1.20412,-3.28959
845560.84145,54.0,0.26261,1.20635,0.07532,1.2087,-3.57283
845566.14945,54.0,0.20791,1.21157,0.08253,1.21437,-3.8969
845572.85345,54.0,0.16452,1.21841,0.09213,1.22188,-4.32415
845581.33045,54.0,0.13007,1.22901,0.10598,1.23357,-4.9287
845592.02046,54.0,0.10309,1.23867,0.12268,1.24473,-5.65627
845605.53446,54.0,0.08153,1.2511,0.14106,1.25902,-6.43269
845622.63146,54.0,0.06443,1.26865,0.16365,1.27917,-7.35033
845644.21846,54.0,0.05102,1.29452,0.18875,1.30821,-8.29579
845671.46046,54.0,0.04042,1.32272,0.22536,1.34178,-9.66916
845705.95547,54.0,0.03192,1.34835,0.26752,1.37463,-11.22197
845749.50347,54.0,0.02528,1.37355,0.3031,1.4066,-12.44379
845804.56848,54.0,0.01999,1.41111,0.33546,1.45043,-13.37253
860897.62003,55.0,20004.453,0.48143,-0.01606,0.48169,1.91035
860897.76303,55.0,15829.126,0.4891,-0.0003,0.4891,0.03496
860897.90503,55.0,12516.703,0.49611,0.01121,0.49624,-1.29384
860898.04703,55.0,9909.4424,0.50474,0.0202,0.50514,-2.29215
860898.21103,55.0,7835.48,0.51072,0.02972,0.51159,-3.33089
860898.41203,55.0,6217.2461,0.52095,0.03739,0.52229,-4.10573
860898.65003,55.0,4905.291,0.5296,0.04304,0.53135,-4.64643
860898.88903,55.0,3881.2737,0.53632,0.0483,0.53849,-5.14615
860899.12703,55.0,3070.9827,0.54592,0.05349,0.54854,-5.59595
860899.36503,55.0,2430.7778,0.55479,0.06016,0.55804,-6.18881
860899.60303,55.0,1923.1537,0.56507,0.06356,0.56863,-6.41823
860899.84103,55.0,1522.4358,0.57508,0.06783,0.57907,-6.72639
860900.07903,55.0,1203.8446,0.5854,0.07033,0.58961,-6.85042
860900.31803,55.0,952.86591,0.59507,0.07482,0.59975,-7.16602
860900.55603,55.0,754.27557,0.60805,0.08111,0.61343,-7.5984
860900.79303,55.0,596.71857,0.61958,0.08453,0.62532,-7.76881
860901.03103,55.0,471.96338,0.63147,0.08874,0.63768,-7.99921
860901.27003,55.0,373.20856,0.64677,0.09311,0.65344,-8.19242
860901.50803,55.0,295.47278,0.65856,0.0971,0.66568,-8.38768
860901.74703,55.0,233.87738,0.67293,0.09876,0.68014,-8.34882
860901.98503,55.0,185.05922,0.68788,0.10512,0.69586,-8.68844
860902.22103,55.0,146.35823,0.70358,0.10839,0.71188,-8.75793
860902.45703,55.0,115.77804,0.718,0.11493,0.72714,-9.09419
860902.69203,55.0,91.6721,0.73402,0.12028,0.74381,-9.30626
860902.93703,55.0,72.51701,0.75129,0.12827,0.76216,-9.68892
860903.16603,55.0,57.36816,0.76924,0.13751,0.78143,-10.1351
860903.40303,55.0,45.3629,0.78873,0.14631,0.80219,-10.50879
860903.63503,55.0,35.93134,0.81047,0.15796,0.82572,-11.0288
860903.88603,55.0,28.40909,0.8354,0.16854,0.85223,-11.40646
860904.10003,55.0,22.48202,0.86582,0.18048,0.88443,-11.77461
860904.36503,55.0,17.79613,0.89809,0.18947,0.91786,-11.91281
860904.61703,55.0,14.06813,0.93502,0.19231,0.95459,-11.6225
860904.83303,55.0,11.1448,0.97242,0.1923,0.99126,-11.18616
860905.10103,55.0,8.81772,1.00963,0.18667,1.02674,-10.47531
860905.27903,55.0,6.97545,1.04593,0.17866,1.06108,-9.69324
860905.49703,55.0,5.5173,1.07557,0.16295,1.08784,-8.61503
860905.76603,55.0,4.36941,1.10064,0.14756,1.11049,-7.63584
860906.10103,55.0,3.45686,1.12175,0.12917,1.12916,-6.56879
860906.52003,55.0,2.73547,1.13997,0.11459,1.14572,-5.74025
860907.04503,55.0,2.16054,1.15349,0.10088,1.15789,-4.99825
860907.70403,55.0,1.70952,1.16253,0.08892,1.16593,-4.37394
860908.53303,55.0,1.35352,1.17035,0.07876,1.173,-3.84981
860909.57603,55.0,1.07079,1.17785,0.07158,1.18002,-3.47775
860910.89003,55.0,0.84734,1.18269,0.06646,1.18455,-3.21642
860912.54503,55.0,0.67072,1.18789,0.06383,1.1896,-3.07596
860914.63403,55.0,0.53067,1.19253,0.06163,1.19413,-2.95836
860917.27103,55.0,0.41976,1.19806,0.06369,1.19975,-3.04296
860920.60203,55.0,0.33183,1.20383,0.06864,1.20578,-3.26348
860924.80803,55.0,0.26261,1.20843,0.07581,1.21081,-3.58992
860930.11603,55.0,0.20791,1.21273,0.08387,1.21562,-3.95639
860936.82003,55.0,0.16452,1.21985,0.09283,1.22338,-4.35156
860945.29703,55.0,0.13007,1.22965,0.10549,1.23417,-4.90328
860955.98703,55.0,0.10309,1.24075,0.12257,1.24679,-5.64164
860969.50004,55.0,0.08153,1.25261,0.14233,1.26067,-6.48236
860986.59804,55.0,0.06443,1.26889,0.16455,1.27952,-7.38898
861008.18504,55.0,0.05102,1.2935,0.1869,1.30693,-8.2219
861035.42704,55.0,0.04042,1.32455,0.22204,1.34303,-9.51619
861069.92305,55.0,0.03192,1.35329,0.26501,1.37899,-11.07977
861113.47005,55.0,0.02528,1.37943,0.30614,1.41299,-12.51296
861168.53506,55.0,0.01999,1.41254,0.34127,1.45318,-13.58237
876254.94082,56.0,20004.453,0.47873,-0.01424,0.47894,1.70426
876255.08382,56.0,15829.126,0.48709,0.00053,0.4871,-0.0625
876255.22582,56.0,12516.703,0.49362,0.01184,0.49376,-1.37452
876255.36782,56.0,9909.4424,0.50245,0.02229,0.50294,-2.5398
876255.53182,56.0,7835.48,0.50913,0.03037,0.51003,-3.41323
876255.73282,56.0,6217.2461,0.51736,0.03684,0.51867,-4.0731
876255.97082,56.0,4905.291,0.52584,0.04275,0.52758,-4.64759
876256.20882,56.0,3881.2737,0.53417,0.04896,0.53641,-5.23739
876256.44782,56.0,3070.9827,0.5436,0.054,0.54628,-5.67303
876256.68582,56.0,2430.7778,0.55352,0.05869,0.55662,-6.05233
876256.92382,56.0,1923.1537,0.56138,0.06302,0.56491,-6.40538
876257.16182,56.0,1522.4358,0.57163,0.06856,0.57572,-6.83937
876257.39982,56.0,1203.8446,0.58293,0.07228,0.58739,-7.06824
876257.63882,56.0,952.86591,0.59254,0.07606,0.59741,-7.31411
876257.87682,56.0,754.27557,0.60437,0.07967,0.6096,-7.50954
876258.11382,56.0,596.71857,0.6175,0.08532,0.62337,-7.86645
876258.35182,56.0,471.96338,0.63154,0.08895,0.63777,-8.01702
876258.59082,56.0,373.20856,0.64479,0.09424,0.65164,-8.3149
876258.82782,56.0,295.47278,0.6583,0.09728,0.66545,-8.40649
876259.06782,56.0,233.87738,0.67201,0.10159,0.67964,-8.59655
876259.30582,56.0,185.05922,0.68736,0.10625,0.69553,-8.78685
876259.54182,56.0,146.35823,0.7043,0.10943,0.71275,-8.83152
876259.77782,56.0,115.77804,0.71769,0.11606,0.72702,-9.18615
876260.01282,56.0,91.6721,0.73449,0.12293,0.74471,-9.50131
876260.25782,56.0,72.51701,0.75155,0.12915,0.76256,-9.75074
876260.48682,56.0,57.36816,0.76836,0.13766,0.7806,-10.15742
876260.72382,56.0,45.3629,0.78845,0.14742,0.80212,-10.59059
876260.95582,56.0,35.93134,0.81105,0.15883,0.82646,-11.08011
876261.20582,56.0,28.40909,0.83649,0.17064,0.85372,-11.52988
876261.42082,56.0,22.48202,0.86462,0.1807,0.8833,-11.8045
876261.68582,56.0,17.79613,0.89875,0.18913,0.91843,-11.88348
876261.93782,56.0,14.06813,0.93482,0.19548,0.95504,-11.81112
876262.15282,56.0,11.1448,0.97278,0.19427,0.99199,-11.29402
876262.41982,56.0,8.81772,1.01084,0.18892,1.02834,-10.58624
876262.59882,56.0,6.97545,1.04468,0.17805,1.05975,-9.67246
876262.81682,56.0,5.5173,1.07798,0.16641,1.09075,-8.77578
876263.08582,56.0,4.36941,1.10403,0.14924,1.11407,-7.69836
876263.42082,56.0,3.45686,1.12517,0.13237,1.13293,-6.70946
876263.83982,56.0,2.73547,1.14256,0.11745,1.14859,-5.86935
876264.36482,56.0,2.16054,1.15608,0.10121,1.1605,-5.00306
876265.02382,56.0,1.70952,1.16639,0.08942,1.16981,-4.38375
876265.85282,56.0,1.35352,1.17484,0.07951,1.17753,-3.87186
876266.89582,56.0,1.07079,1.18134,0.07291,1.18359,-3.53178
876268.20882,56.0,0.84734,1.1863,0.06703,1.18819,-3.23395
876269.86482,56.0,0.67072,1.19092,0.06419,1.19265,-3.0851
876271.95382,56.0,0.53067,1.19622,0.06348,1.1979,-3.03763
876274.59082,56.0,0.41976,1.20051,0.06464,1.20225,-3.08218
876277.92182,56.0,0.33183,1.20504,0.06795,1.20695,-3.22729
876282.12782,56.0,0.26261,1.21121,0.073,1.21341,-3.4491
876287.43582,56.0,0.20791,1.21905,0.0812,1.22175,-3.81089
876294.13982,56.0,0.16452,1.22713,0.09408,1.23074,-4.38411
876302.61682,56.0,0.13007,1.23445,0.11037,1.23938,-5.10923
876313.30682,56.0,0.10309,1.24204,0.12639,1.24846,-5.81059
876326.82082,56.0,0.08153,1.25445,0.14279,1.26255,-6.49405
876343.91883,56.0,0.06443,1.27202,0.1646,1.28263,-7.37331
876365.50483,56.0,0.05102,1.2927,0.19177,1.30685,-8.43835
876392.74783,56.0,0.04042,1.31457,0.22114,1.33304,-9.54923
876427.24284,56.0,0.03192,1.34474,0.24992,1.36777,-10.5284
876470.78984,56.0,0.02528,1.38847,0.2845,1.41732,-11.5796
876525.85485,56.0,0.01999,1.43958,0.33329,1.47766,-13.03525
891574.62085,57.0,20004.453,0.47618,-0.01387,0.47638,1.6684
891574.76385,57.0,15829.126,0.48595,-0.00063,0.48595,0.07394
891574.90585,57.0,12516.703,0.49069,0.01302,0.49086,-1.51944
891575.04785,57.0,9909.4424,0.50092,0.02145,0.50137,-2.45225
891575.21185,57.0,7835.48,0.50704,0.02957,0.5079,-3.33782
891575.41285,57.0,6217.2461,0.51471,0.03721,0.51605,-4.13498
891575.65085,57.0,4905.291,0.52375,0.04268,0.52548,-4.65918
891575.88985,57.0,3881.2737,0.53231,0.04846,0.53451,-5.20184
891576.12785,57.0,3070.9827,0.54037,0.05487,0.54315,-5.7977
891576.36585,57.0,2430.7778,0.55232,0.05862,0.55543,-6.0585
891576.60385,57.0,1923.1537,0.55953,0.06252,0.56302,-6.37541
891576.84185,57.0,1522.4358,0.57023,0.06767,0.57424,-6.76771
891577.07985,57.0,1203.8446,0.58013,0.07101,0.58446,-6.97868
891577.31885,57.0,952.86591,0.59193,0.07679,0.59689,-7.39126
891577.55685,57.0,754.27557,0.60406,0.08093,0.60946,-7.63037
