Repository: SebaVillagra00/ICM2985-SOH-IPRE

## Data University of Cambridge (EIS Cambridge)
Data publicada en "Identifying degradation patterns of lithium ion batteries from impedance spectroscopy using machine learning" (Zhang, Tang, Zhang, Wang, Stimming & Lee, 2020) https://www.nature.com/articles/s41467-020-15235-7.

Carpeta contiene:
* Paper de Nature Comunications (IF: 16.6).
* Data frames para IOS.
* Data frames para Windows.

Cada Data frame está contenido en un archivo .txt con las siguientes columnas:
* time/s: tiempo en que se mide la muestra.
* cycle number: ciclo de carga de la batería.
* freq/Hz: frecuencia de la señal de input.
* Re(Z)/Ohm: Parte resistiva de la impedancia.
* Im(Z)/Ohm: Parte reactiva de la impedancia.

File: EIS Cambridge/EIS data/EIS_state_IX_45C02.csv (part 5 of 29)
time/s,cycle number,freq/Hz,Re(Z)/Ohm,-Im(Z)/Ohm,|Z|/Ohm,Phase(Z)/deg
740980.33496,46.0,9909.4424,0.43273,0.01683,0.43306,-2.22743
740980.49896,46.0,7835.48,0.43905,0.02304,0.43966,-3.00452
740980.69996,46.0,6217.2461,0.44562,0.02919,0.44657,-3.74735
740980.93796,46.0,4905.291,0.45237,0.03501,0.45372,-4.42567
740981.17696,46.0,3881.2737,0.46135,0.03963,0.46305,-4.91027
740981.41496,46.0,3070.9827,0.46794,0.04148,0.46978,-5.06532
740981.65296,46.0,2430.7778,0.47476,0.04647,0.47702,-5.58998
740981.89096,46.0,1923.1537,0.48309,0.04992,0.48567,-5.89929
740982.12896,46.0,1522.4358,0.49098,0.05306,0.49384,-6.1681
740982.36696,46.0,1203.8446,0.50016,0.05442,0.50311,-6.20926
740982.60596,46.0,952.86591,0.50809,0.05853,0.51145,-6.57163
740982.84396,46.0,754.27557,0.51756,0.06144,0.52119,-6.77051
740983.08096,46.0,596.71857,0.52559,0.06487,0.52958,-7.03655
740983.31896,46.0,471.96338,0.53698,0.06716,0.54116,-7.12913
740983.55796,46.0,373.20856,0.54574,0.07027,0.55025,-7.33732
740983.79596,46.0,295.47278,0.55594,0.07232,0.56063,-7.41195
740984.03496,46.0,233.87738,0.56604,0.07623,0.57115,-7.67018
740984.27296,46.0,185.05922,0.57862,0.0794,0.58404,-7.81388
740984.50896,46.0,146.35823,0.59031,0.08551,0.59648,-8.24187
740984.74596,46.0,115.77804,0.60022,0.08898,0.60678,-8.43208
740984.97996,46.0,91.6721,0.6131,0.09539,0.62047,-8.84396
740985.22496,46.0,72.51701,0.6253,0.10389,0.63387,-9.43341
740985.45396,46.0,57.36816,0.63969,0.11234,0.64948,-9.96029
740985.69096,46.0,45.3629,0.65718,0.12076,0.66818,-10.41261
740985.92296,46.0,35.93134,0.67671,0.12958,0.689,-10.84001
740986.17396,46.0,28.40909,0.69808,0.13909,0.71181,-11.26838
740986.38796,46.0,22.48202,0.72404,0.14838,0.73908,-11.58124
740986.65296,46.0,17.79613,0.75286,0.15404,0.76846,-11.56332
740986.90496,46.0,14.06813,0.7825,0.15728,0.79815,-11.36464
740987.12096,46.0,11.1448,0.81356,0.15316,0.82785,-10.66166
740987.38796,46.0,8.81772,0.84344,0.1473,0.8562,-9.90655
740987.56696,46.0,6.97545,0.87134,0.13539,0.88179,-8.83236
740987.78496,46.0,5.5173,0.89077,0.12183,0.89906,-7.78811
740988.05396,46.0,4.36941,0.90978,0.11013,0.91642,-6.90245
740988.38896,46.0,3.45686,0.92504,0.09894,0.93031,-6.10526
740988.80796,46.0,2.73547,0.9353,0.08654,0.9393,-5.28618
740989.33296,46.0,2.16054,0.94357,0.07712,0.94672,-4.67234
740989.99196,46.0,1.70952,0.9516,0.06963,0.95415,-4.18525
740990.82096,46.0,1.35352,0.95648,0.06401,0.95862,-3.82837
740991.86396,46.0,1.07079,0.96173,0.05973,0.96359,-3.55401
740993.17796,46.0,0.84734,0.96778,0.05865,0.96955,-3.4681
740994.83296,46.0,0.67072,0.97271,0.06022,0.97457,-3.54291
740996.92196,46.0,0.53067,0.97699,0.06423,0.9791,-3.76143
740999.55896,46.0,0.41976,0.97983,0.0703,0.98235,-4.10364
741002.88996,46.0,0.33183,0.98356,0.07599,0.98649,-4.41813
741007.09596,46.0,0.26261,0.98884,0.08384,0.99238,-4.84614
741012.40397,46.0,0.20791,0.99669,0.09444,1.00115,-5.41283
741019.10897,46.0,0.16452,1.00541,0.10769,1.01116,-6.11348
741027.58497,46.0,0.13007,1.01729,0.1223,1.02461,-6.85537
741038.27497,46.0,0.10309,1.03485,0.14172,1.04451,-7.79785
741051.78897,46.0,0.08153,1.05615,0.1708,1.06987,-9.18643
741068.88697,46.0,0.06443,1.07674,0.20777,1.09661,-10.92151
741090.47297,46.0,0.05102,1.09005,0.24936,1.11821,-12.88525
741117.71598,46.0,0.04042,1.10162,0.28628,1.13821,-14.56756
741152.21198,46.0,0.03192,1.12072,0.32017,1.16555,-15.94351
741195.75899,46.0,0.02528,1.15122,0.35668,1.20521,-17.21456
741250.82499,46.0,0.01999,1.18902,0.39667,1.25345,-18.4492
756819.0127,47.0,20004.453,0.40638,-0.01735,0.40675,2.44522
756819.1547,47.0,15829.126,0.41537,-0.0038,0.41539,0.52417
756819.2977,47.0,12516.703,0.42139,0.0076,0.42146,-1.03359
756819.4397,47.0,9909.4424,0.4294,0.01659,0.42972,-2.2122
756819.6037,47.0,7835.48,0.43596,0.02432,0.43664,-3.19271
756819.8047,47.0,6217.2461,0.44433,0.02927,0.4453,-3.76878
756820.0427,47.0,4905.291,0.44983,0.0343,0.45114,-4.36032
756820.2807,47.0,3881.2737,0.45848,0.03871,0.46011,-4.82559
756820.5187,47.0,3070.9827,0.46577,0.04196,0.46766,-5.14779
756820.7577,47.0,2430.7778,0.47317,0.04672,0.47548,-5.63883
756820.9957,47.0,1923.1537,0.48117,0.04986,0.48375,-5.91624
756821.2337,47.0,1522.4358,0.48891,0.05228,0.4917,-6.10367
756821.4717,47.0,1203.8446,0.49682,0.05538,0.49989,-6.36007
756821.7107,47.0,952.86591,0.50678,0.05782,0.51006,-6.50919
756821.9487,47.0,754.27557,0.51613,0.0592,0.51952,-6.54328
756822.1857,47.0,596.71857,0.52556,0.06242,0.52926,-6.77265
756822.4237,47.0,471.96338,0.53467,0.06641,0.53878,-7.08001
756822.6627,47.0,373.20856,0.54445,0.06965,0.54889,-7.29054
756822.8997,47.0,295.47278,0.55261,0.07324,0.55744,-7.54964
756823.1397,47.0,233.87738,0.56425,0.07705,0.56949,-7.77581
756823.3777,47.0,185.05922,0.57464,0.08022,0.58022,-7.94679
756823.6137,47.0,146.35823,0.58489,0.08357,0.59083,-8.13177
756823.8497,47.0,115.77804,0.59896,0.09048,0.60575,-8.59021
756824.0847,47.0,91.6721,0.60976,0.09621,0.6173,-8.96667
756824.3297,47.0,72.51701,0.62337,0.10255,0.63175,-9.34186
756824.5587,47.0,57.36816,0.63766,0.11145,0.64733,-9.91415
756824.7957,47.0,45.3629,0.65468,0.11944,0.66549,-10.33914
756825.0277,47.0,35.93134,0.67358,0.13018,0.68605,-10.93854
756825.2777,47.0,28.40909,0.69423,0.14007,0.70822,-11.40666
756825.4927,47.0,22.48202,0.72032,0.14928,0.73563,-11.70814
756825.7577,47.0,17.79613,0.74935,0.15581,0.76538,-11.7461
756826.0097,47.0,14.06813,0.78037,0.15606,0.79582,-11.30901
756826.2257,47.0,11.1448,0.81134,0.15418,0.82586,-10.75967
756826.4927,47.0,8.81772,0.84031,0.14753,0.85316,-9.9578
756826.6717,47.0,6.97545,0.86896,0.13586,0.87952,-8.88619
756826.8897,47.0,5.5173,0.88814,0.12381,0.89673,-7.93627
756827.15871,47.0,4.36941,0.90785,0.11081,0.91458,-6.9589
756827.49371,47.0,3.45686,0.92168,0.09903,0.92699,-6.13241
756827.91271,47.0,2.73547,0.93385,0.0856,0.93777,-5.23699
756828.43771,47.0,2.16054,0.94289,0.07664,0.946,-4.64711
756829.09671,47.0,1.70952,0.95012,0.0702,0.95271,-4.22535
756829.92571,47.0,1.35352,0.95429,0.06514,0.95651,-3.90485
756830.96871,47.0,1.07079,0.95954,0.06169,0.96152,-3.67831
756832.28171,47.0,0.84734,0.96397,0.06006,0.96583,-3.56527
756833.93771,47.0,0.67072,0.96822,0.06013,0.97009,-3.55397
756836.02671,47.0,0.53067,0.97245,0.0624,0.97445,-3.67155
756838.66371,47.0,0.41976,0.9779,0.06571,0.98011,-3.84404
756841.99471,47.0,0.33183,0.98561,0.0724,0.98827,-4.20093
756846.20071,47.0,0.26261,0.99392,0.08404,0.99746,-4.83336
756851.50871,47.0,0.20791,1.00049,0.09928,1.00541,-5.66701
756858.21271,47.0,0.16452,1.00543,0.11665,1.01218,-6.61808
756866.68971,47.0,0.13007,1.0119,0.13262,1.02055,-7.46663
756877.37971,47.0,0.10309,1.02251,0.14922,1.03334,-8.30308
756890.89371,47.0,0.08153,1.03614,0.17046,1.05007,-9.34229
756907.99171,47.0,0.06443,1.05461,0.19552,1.07259,-10.5032
756929.57772,47.0,0.05102,1.07708,0.22077,1.09947,-11.58331
756956.82072,47.0,0.04042,1.11248,0.2522,1.14071,-12.7731
756991.31672,47.0,0.03192,1.15758,0.30069,1.196,-14.56098
757034.86373,47.0,0.02528,1.20023,0.36747,1.25522,-17.02292
757089.92874,47.0,0.01999,1.2281,0.44317,1.30561,-19.84221
772650.83106,48.0,20004.453,0.40355,-0.01882,0.40399,2.66972
772650.97406,48.0,15829.126,0.41007,-0.00292,0.41008,0.40743
772651.11606,48.0,12516.703,0.41698,0.00699,0.41704,-0.96064
772651.25806,48.0,9909.4424,0.42434,0.01677,0.42467,-2.26314
772651.42206,48.0,7835.48,0.43158,0.02355,0.43222,-3.12379
772651.62306,48.0,6217.2461,0.43946,0.02971,0.44046,-3.86741
772651.86106,48.0,4905.291,0.44625,0.03458,0.44759,-4.43154
772652.10006,48.0,3881.2737,0.45489,0.03869,0.45653,-4.86094
772652.33806,48.0,3070.9827,0.46074,0.04312,0.46275,-5.34675
772652.57606,48.0,2430.7778,0.46867,0.0473,0.47105,-5.76309
772652.81406,48.0,1923.1537,0.47803,0.05027,0.48067,-6.00354
772653.05206,48.0,1522.4358,0.48473,0.05236,0.48755,-6.16506
772653.29006,48.0,1203.8446,0.49464,0.05676,0.49789,-6.54618
772653.52906,48.0,952.86591,0.50224,0.05731,0.5055,-6.50971
772653.76706,48.0,754.27557,0.51101,0.06053,0.51458,-6.75534
772654.00406,48.0,596.71857,0.52217,0.06284,0.52593,-6.86239
772654.24206,48.0,471.96338,0.52938,0.06592,0.53347,-7.09801
772654.48106,48.0,373.20856,0.53912,0.06912,0.54353,-7.30635
772654.71806,48.0,295.47278,0.54992,0.07308,0.55475,-7.57014
772654.95806,48.0,233.87738,0.55939,0.07643,0.56459,-7.78066
772655.19606,48.0,185.05922,0.56904,0.08156,0.57486,-8.1562
772655.43206,48.0,146.35823,0.58101,0.0842,0.58708,-8.24547
772655.66806,48.0,115.77804,0.59377,0.09117,0.60073,-8.72881
772655.90306,48.0,91.6721,0.60536,0.09633,0.61298,-9.04159
772656.14806,48.0,72.51701,0.61827,0.10217,0.62665,-9.38364
772656.37706,48.0,57.36816,0.63335,0.11072,0.64296,-9.91576
772656.61406,48.0,45.3629,0.6499,0.12082,0.66103,-10.5311
772656.84606,48.0,35.93134,0.66705,0.12965,0.67954,-10.99875
772657.09706,48.0,28.40909,0.69059,0.14082,0.70481,-11.52517
772657.31106,48.0,22.48202,0.71561,0.14802,0.73076,-11.68651
772657.57606,48.0,17.79613,0.74644,0.15519,0.7624,-11.74473
772657.82806,48.0,14.06813,0.77615,0.15674,0.79182,-11.41708
772658.04406,48.0,11.1448,0.80797,0.15387,0.82249,-10.7823
772658.31206,48.0,8.81772,0.83835,0.14837,0.85138,-10.03644
772658.49006,48.0,6.97545,0.86262,0.13823,0.87363,-9.10411
772658.70806,48.0,5.5173,0.88763,0.12492,0.89638,-8.01068
772658.97706,48.0,4.36941,0.90421,0.11042,0.91092,-6.9624
772659.31206,48.0,3.45686,0.91927,0.09785,0.92446,-6.0757
772659.73106,48.0,2.73547,0.93105,0.08806,0.93521,-5.40313
772660.25606,48.0,2.16054,0.93919,0.07817,0.94244,-4.7579
772660.91506,48.0,1.70952,0.94575,0.06995,0.94834,-4.2299
772661.74406,48.0,1.35352,0.95165,0.06417,0.95381,-3.85769
772662.78706,48.0,1.07079,0.9564,0.06049,0.95831,-3.61894
772664.10106,48.0,0.84734,0.96138,0.05922,0.9632,-3.52515
772665.75606,48.0,0.67072,0.96661,0.05956,0.96844,-3.52601
772667.84506,48.0,0.53067,0.9725,0.06158,0.97444,-3.62303
772670.48206,48.0,0.41976,0.97769,0.06881,0.98011,-4.02582
772673.81306,48.0,0.33183,0.98172,0.07773,0.9848,-4.52714
772678.01906,48.0,0.26261,0.98544,0.08727,0.98929,-5.0606
772683.32706,48.0,0.20791,0.99072,0.09705,0.99546,-5.59508
772690.03206,48.0,0.16452,0.9996,0.10929,1.00556,-6.23949
772698.50806,48.0,0.13007,1.01,0.12556,1.01778,-7.08622
772709.19806,48.0,0.10309,1.02169,0.14258,1.03159,-7.94439
772722.71206,48.0,0.08153,1.04022,0.16442,1.05314,-8.98215
772739.81007,48.0,0.06443,1.06574,0.19227,1.08295,-10.22645
772761.39707,48.0,0.05102,1.095,0.23313,1.11954,-12.019
772788.63907,48.0,0.04042,1.11781,0.28268,1.15299,-14.19194
772823.13508,48.0,0.03192,1.13376,0.33412,1.18197,-16.42037
772866.68208,48.0,0.02528,1.1519,0.378,1.21234,-18.16753
772921.74809,48.0,0.01999,1.18288,0.41786,1.25452,-19.45616
788474.37622,49.0,20004.453,0.40239,-0.01747,0.40277,2.48633
788474.51922,49.0,15829.126,0.40916,-0.00498,0.40919,0.69697
788474.66122,49.0,12516.703,0.41669,0.0076,0.41676,-1.04479
788474.80322,49.0,9909.4424,0.42491,0.01575,0.4252,-2.12312
788474.96722,49.0,7835.48,0.4312,0.02393,0.43186,-3.17591
788475.16822,49.0,6217.2461,0.4386,0.02876,0.43954,-3.75152
788475.40622,49.0,4905.291,0.4448,0.03642,0.44629,-4.68092
788475.64522,49.0,3881.2737,0.45434,0.0395,0.45605,-4.96935
788475.88322,49.0,3070.9827,0.46085,0.04394,0.46294,-5.44596
788476.12122,49.0,2430.7778,0.46908,0.04639,0.47136,-5.64786
788476.35922,49.0,1923.1537,0.47542,0.05019,0.47807,-6.02667
788476.59722,49.0,1522.4358,0.48358,0.05199,0.48636,-6.13604
788476.83522,49.0,1203.8446,0.49333,0.05712,0.49662,-6.60438
788477.07422,49.0,952.86591,0.50205,0.05884,0.50549,-6.68486
788477.31222,49.0,754.27557,0.5101,0.06135,0.51378,-6.85834
788477.54922,49.0,596.71857,0.51945,0.06359,0.52333,-6.97886
788477.78722,49.0,471.96338,0.52872,0.06712,0.53297,-7.23522
788478.02622,49.0,373.20856,0.53954,0.06882,0.54391,-7.26888
788478.26422,49.0,295.47278,0.54745,0.07235,0.55221,-7.52873
788478.50322,49.0,233.87738,0.56028,0.07746,0.56561,-7.87104
788478.74122,49.0,185.05922,0.57037,0.08152,0.57616,-8.13357
788478.97722,49.0,146.35823,0.58209,0.0848,0.58824,-8.28871
788479.21422,49.0,115.77804,0.59389,0.08964,0.60061,-8.58344
788479.44822,49.0,91.6721,0.60556,0.09593,0.61311,-9.00158
788479.69322,49.0,72.51701,0.61963,0.10312,0.62815,-9.44901
788479.92222,49.0,57.36816,0.63301,0.11114,0.64269,-9.95817
788480.15922,49.0,45.3629,0.64974,0.11981,0.66069,-10.44781
788480.39122,49.0,35.93134,0.66746,0.12994,0.67999,-11.01608
788480.64222,49.0,28.40909,0.68962,0.14063,0.70382,-11.52624
788480.85622,49.0,22.48202,0.71726,0.14908,0.73259,-11.74149
788481.12122,49.0,17.79613,0.74483,0.15556,0.7609,-11.79657
788481.37322,49.0,14.06813,0.77423,0.15888,0.79037,-11.59655
788481.58922,49.0,11.1448,0.80708,0.15599,0.82201,-10.93911
788481.85722,49.0,8.81772,0.83694,0.14873,0.85005,-10.07674
788482.03522,49.0,6.97545,0.86245,0.13892,0.87357,-9.15051
788482.25322,49.0,5.5173,0.88567,0.12552,0.89452,-8.06654
788482.52222,49.0,4.36941,0.90389,0.11235,0.91084,-7.08519
788482.85722,49.0,3.45686,0.9191,0.09896,0.92442,-6.1456
788483.27622,49.0,2.73547,0.93121,0.08835,0.93539,-5.41994
788483.80122,49.0,2.16054,0.94003,0.07899,0.94335,-4.80296
788484.46022,49.0,1.70952,0.94668,0.07083,0.94933,-4.27891
788485.28922,49.0,1.35352,0.95245,0.06466,0.95464,-3.884
788486.33222,49.0,1.07079,0.95679,0.06104,0.95874,-3.65048
788487.64622,49.0,0.84734,0.96158,0.05895,0.96339,-3.50816
788489.30122,49.0,0.67072,0.96662,0.05945,0.96844,-3.51916
788491.39022,49.0,0.53067,0.97259,0.06142,0.97452,-3.61339
788494.02722,49.0,0.41976,0.97864,0.06736,0.98096,-3.9376
788497.35822,49.0,0.33183,0.98333,0.07719,0.98636,-4.48842
788501.56422,49.0,0.26261,0.98703,0.08738,0.99089,-5.05909
788506.87222,49.0,0.20791,0.99124,0.09796,0.99607,-5.64414
788513.57622,49.0,0.16452,0.99853,0.1099,1.00456,-6.28107
788522.05322,49.0,0.13007,1.00862,0.12557,1.01641,-7.09677
788532.74322,49.0,0.10309,1.02102,0.14392,1.03111,-8.02352
788546.25723,49.0,0.08153,1.03785,0.16422,1.05077,-8.99163
788563.35523,49.0,0.06443,1.0614,0.19116,1.07848,-10.20939
788584.94123,49.0,0.05102,1.09333,0.22549,1.11633,-11.65321
788612.18423,49.0,0.04042,1.12368,0.27627,1.15714,-13.81282
788646.68024,49.0,0.03192,1.14421,0.33241,1.19151,-16.19964
788690.22724,49.0,0.02528,1.16132,0.3825,1.22269,-18.23027
788745.29225,49.0,0.01999,1.18609,0.4244,1.25974,-19.68808
804285.2224,50.0,20004.453,0.403,-0.01791,0.4034,2.54471
804285.3654,50.0,15829.126,0.41055,-0.00358,0.41057,0.4997
804285.5074,50.0,12516.703,0.41856,0.00712,0.41862,-0.97427
804285.6494,50.0,9909.4424,0.42451,0.01714,0.42486,-2.3122
804285.8134,50.0,7835.48,0.4311,0.02343,0.43173,-3.11153
804286.0144,50.0,6217.2461,0.43822,0.02996,0.43925,-3.9104
804286.2524,50.0,4905.291,0.44725,0.03556,0.44867,-4.54536
804286.4904,50.0,3881.2737,0.45504,0.04022,0.45681,-5.05097
804286.7294,50.0,3070.9827,0.46236,0.0427,0.46433,-5.27681
804286.9674,50.0,2430.7778,0.46859,0.04671,0.47091,-5.69257
804287.2054,50.0,1923.1537,0.47727,0.05101,0.47999,-6.10007
804287.4434,50.0,1522.4358,0.48533,0.05347,0.48827,-6.28754
804287.6814,50.0,1203.8446,0.49311,0.05638,0.49632,-6.52239
804287.9204,50.0,952.86591,0.50395,0.05978,0.50748,-6.76449
804288.1584,50.0,754.27557,0.51295,0.06068,0.51653,-6.74632
804288.3954,50.0,596.71857,0.52094,0.06373,0.52482,-6.97458
804288.6334,50.0,471.96338,0.52951,0.06744,0.53379,-7.25814
804288.8724,50.0,373.20856,0.53987,0.07017,0.54441,-7.40552
804289.1104,50.0,295.47278,0.5496,0.0727,0.55439,-7.5354
804289.3494,50.0,233.87738,0.55989,0.07661,0.56511,-7.79128
804289.5874,50.0,185.05922,0.57055,0.08094,0.57627,-8.07376
804289.8234,50.0,146.35823,0.58243,0.08531,0.58864,-8.33261
804290.0594,50.0,115.77804,0.59382,0.09066,0.6007,-8.68017
804290.2944,50.0,91.6721,0.6053,0.09712,0.61304,-9.11537
804290.5394,50.0,72.51701,0.61856,0.10288,0.62706,-9.44316
804290.7684,50.0,57.36816,0.63253,0.11236,0.64243,-10.07261
804291.0054,50.0,45.3629,0.65071,0.12064,0.6618,-10.50302
804291.2374,50.0,35.93134,0.6684,0.12957,0.68085,-10.971
804291.4884,50.0,28.40909,0.68916,0.13983,0.7032,-11.46921
804291.7024,50.0,22.48202,0.71632,0.14959,0.73177,-11.79587
804291.9674,50.0,17.79613,0.74468,0.15574,0.76079,-11.81232
804292.2194,50.0,14.06813,0.77518,0.15971,0.79147,-11.64144
804292.4354,50.0,11.1448,0.8052,0.15748,0.82046,-11.06641
804292.7034,50.0,8.81772,0.83731,0.14957,0.85057,-10.12818
804292.8814,50.0,6.97545,0.86483,0.13854,0.87586,-9.10084
804293.0994,50.0,5.5173,0.88696,0.12608,0.89588,-8.08998
804293.3684,50.0,4.36941,0.90622,0.11336,0.91328,-7.13021
804293.7034,50.0,3.45686,0.92075,0.09953,0.92612,-6.16954
804294.1224,50.0,2.73547,0.93091,0.08786,0.93505,-5.39178
804294.6474,50.0,2.16054,0.94189,0.07797,0.94511,-4.73249
804295.3064,50.0,1.70952,0.94871,0.07111,0.95137,-4.28672
804296.1354,50.0,1.35352,0.95408,0.06637,0.95638,-3.97922
804297.1784,50.0,1.07079,0.95818,0.06273,0.96023,-3.74582
804298.4924,50.0,0.84734,0.96187,0.06017,0.96375,-3.57939
804300.1474,50.0,0.67072,0.96706,0.06025,0.96893,-3.56507
804302.2364,50.0,0.53067,0.9714,0.06252,0.97341,-3.68246
804304.8734,50.0,0.41976,0.97642,0.06586,0.97864,-3.85866
804308.2044,50.0,0.33183,0.98333,0.07187,0.98595,-4.18037
804312.4104,50.0,0.26261,0.99181,0.08291,0.99527,-4.77839
804317.7184,50.0,0.20791,0.99989,0.09791,1.00467,-5.5925
804324.4224,50.0,0.16452,1.00481,0.11524,1.01139,-6.54237
804332.8994,50.0,0.13007,1.01069,0.13286,1.01939,-7.4886
804343.5894,50.0,0.10309,1.01951,0.14975,1.03045,-8.35583
804357.1034,50.0,0.08153,1.03439,0.17053,1.04835,-9.36159
804374.20141,50.0,0.06443,1.05201,0.19466,1.06987,-10.48346
804395.78741,50.0,0.05102,1.07426,0.22178,1.09691,-11.6647
804423.03041,50.0,0.04042,1.10776,0.25125,1.1359,-12.77887
804457.52542,50.0,0.03192,1.15292,0.29452,1.18994,-14.33011
804501.07342,50.0,0.02528,1.1998,0.35766,1.25197,-16.59917
804556.13843,50.0,0.01999,1.23458,0.43402,1.30865,-19.36919
820085.39019,51.0,20004.453,0.40139,-0.01954,0.40187,2.78661
820085.53319,51.0,15829.126,0.40912,-0.00448,0.40915,0.62727
820085.67519,51.0,12516.703,0.41725,0.00823,0.41734,-1.13064
820085.81719,51.0,9909.4424,0.42395,0.01708,0.42429,-2.30727
820085.98119,51.0,7835.48,0.43037,0.02509,0.4311,-3.3371
820086.18219,51.0,6217.2461,0.43917,0.03049,0.44023,-3.9713
820086.42019,51.0,4905.291,0.44559,0.03381,0.44687,-4.33964
820086.65919,51.0,3881.2737,0.45141,0.0404,0.45321,-5.1144
820086.89719,51.0,3070.9827,0.4606,0.04462,0.46275,-5.53273
820087.13519,51.0,2430.7778,0.4681,0.0466,0.47041,-5.68467
820087.37319,51.0,1923.1537,0.47658,0.04993,0.47919,-5.98051
820087.61119,51.0,1522.4358,0.48518,0.05189,0.48795,-6.10488
820087.84919,51.0,1203.8446,0.49475,0.05749,0.49808,-6.62795
820088.08819,51.0,952.86591,0.50195,0.05922,0.50543,-6.72872
820088.32619,51.0,754.27557,0.51202,0.06215,0.51577,-6.92063
820088.56319,51.0,596.71857,0.52057,0.06343,0.52442,-6.94745
820088.80119,51.0,471.96338,0.531,0.06697,0.53521,-7.18856
820089.04019,51.0,373.20856,0.54071,0.06969,0.54519,-7.34454
820089.27819,51.0,295.47278,0.54913,0.07257,0.55391,-7.52794
820089.51719,51.0,233.87738,0.56027,0.07696,0.56553,-7.82094
820089.75519,51.0,185.05922,0.57052,0.08151,0.57632,-8.13086
820089.99119,51.0,146.35823,0.58175,0.08562,0.58802,-8.37248
820090.22819,51.0,115.77804,0.59313,0.09072,0.60003,-8.69613
820090.46219,51.0,91.6721,0.60628,0.09681,0.61397,-9.07231
820090.70719,51.0,72.51701,0.61901,0.10303,0.62752,-9.44958
820090.93619,51.0,57.36816,0.63393,0.11222,0.64378,-10.03875
820091.17319,51.0,45.3629,0.65062,0.12083,0.66174,-10.52105
820091.40519,51.0,35.93134,0.66933,0.12923,0.6817,-10.92795
820091.65619,51.0,28.40909,0.69128,0.14218,0.70575,-11.62251
820091.87019,51.0,22.48202,0.71458,0.15109,0.73037,-11.93849
820092.13519,51.0,17.79613,0.7462,0.15624,0.76239,-11.82544
820092.38719,51.0,14.06813,0.77589,0.15915,0.79205,-11.59168
820092.60319,51.0,11.1448,0.80691,0.15635,0.82192,-10.96613
820092.87119,51.0,8.81772,0.83774,0.15072,0.85119,-10.19913
820093.04919,51.0,6.97545,0.86435,0.13808,0.87532,-9.07656
820093.26719,51.0,5.5173,0.88611,0.12794,0.8953,-8.21558
820093.53619,51.0,4.36941,0.90512,0.113,0.91214,-7.11612
820093.87119,51.0,3.45686,0.92031,0.10073,0.92581,-6.24624
820094.29019,51.0,2.73547,0.9325,0.09039,0.93687,-5.53671
820094.81519,51.0,2.16054,0.94041,0.07948,0.94376,-4.83081
820095.47419,51.0,1.70952,0.94744,0.07115,0.95011,-4.29444
820096.30319,51.0,1.35352,0.95319,0.06508,0.9554,-3.90566
820097.34619,51.0,1.07079,0.95835,0.0614,0.96031,-3.6659
820098.66019,51.0,0.84734,0.96329,0.05877,0.96508,-3.49137
820100.31519,51.0,0.67072,0.96835,0.05971,0.97019,-3.52835
820102.40419,51.0,0.53067,0.97468,0.06251,0.97668,-3.66941
820105.04119,51.0,0.41976,0.97932,0.06943,0.98178,-4.05539
820108.37219,51.0,0.33183,0.98277,0.07739,0.98582,-4.50271
820112.57819,51.0,0.26261,0.98632,0.08607,0.99007,-4.98698
820117.88619,51.0,0.20791,0.99281,0.09566,0.99741,-5.50372
820124.59019,51.0,0.16452,1.0012,0.10833,1.00705,-6.17531
820133.06719,51.0,0.13007,1.01128,0.12347,1.01879,-6.96104
820143.75719,51.0,0.10309,1.02513,0.14123,1.03481,-7.84412
820157.27119,51.0,0.08153,1.04539,0.16284,1.058,-8.85368
820174.3692,51.0,0.06443,1.07091,0.19307,1.08818,-10.22002
820195.9552,51.0,0.05102,1.09778,0.23484,1.12262,-12.0749
820223.1982,51.0,0.04042,1.11772,0.28431,1.15331,-14.27135
820257.69321,51.0,0.03192,1.13327,0.3303,1.18042,-16.24927
820301.24121,51.0,0.02528,1.15497,0.37033,1.21289,-17.77816
820356.30622,51.0,0.01999,1.18756,0.40974,1.25626,-19.0358
835879.39558,52.0,20004.453,0.40287,-0.01801,0.40327,2.55942
835879.53858,52.0,15829.126,0.41039,-0.00311,0.4104,0.43424
835879.68058,52.0,12516.703,0.41699,0.00787,0.41706,-1.0814
835879.82258,52.0,9909.4424,0.42469,0.01725,0.42504,-2.32601
835879.98658,52.0,7835.48,0.4316,0.02436,0.43229,-3.23001
835880.18758,52.0,6217.2461,0.43874,0.02889,0.43969,-3.76699
835880.42558,52.0,4905.291,0.44728,0.03424,0.44859,-4.37778
835880.66458,52.0,3881.2737,0.45448,0.03861,0.45612,-4.8554
835880.90258,52.0,3070.9827,0.46065,0.0434,0.46269,-5.38269
835881.14058,52.0,2430.7778,0.46937,0.04586,0.47161,-5.5799
835881.37858,52.0,1923.1537,0.47781,0.05096,0.48052,-6.08733
835881.61658,52.0,1522.4358,0.48577,0.05121,0.48846,-6.01778
835881.85458,52.0,1203.8446,0.49219,0.05513,0.49527,-6.39111
835882.09358,52.0,952.86591,0.50236,0.0595,0.50588,-6.75514
835882.33158,52.0,754.27557,0.51152,0.06097,0.51514,-6.79705
835882.56858,52.0,596.71857,0.52093,0.06505,0.52498,-7.11763
835882.80658,52.0,471.96338,0.5298,0.0664,0.53394,-7.14366
835883.04558,52.0,373.20856,0.53897,0.07057,0.54357,-7.45952
835883.28358,52.0,295.47278,0.54919,0.07206,0.55389,-7.47478
835883.52258,52.0,233.87738,0.56114,0.07551,0.5662,-7.66371
835883.76058,52.0,185.05922,0.57041,0.08029,0.57604,-8.01267
835883.99658,52.0,146.35823,0.5823,0.0856,0.58856,-8.36249
835884.23358,52.0,115.77804,0.59217,0.08954,0.5989,-8.59822
835884.46758,52.0,91.6721,0.6062,0.09538,0.61365,-8.94145
835884.71258,52.0,72.51701,0.61788,0.10319,0.62644,-9.48112
835884.94158,52.0,57.36816,0.63295,0.11195,0.64277,-10.03039
835885.17858,52.0,45.3629,0.65,0.12029,0.66104,-10.48476
835885.41058,52.0,35.93134,0.66832,0.13153,0.68114,-11.13408
835885.66158,52.0,28.40909,0.69125,0.13959,0.70521,-11.41684
835885.87558,52.0,22.48202,0.71617,0.15167,0.73205,-11.95748
835886.14058,52.0,17.79613,0.74383,0.15676,0.76017,-11.90053
835886.39258,52.0,14.06813,0.77557,0.15899,0.7917,-11.58474
835886.60858,52.0,11.1448,0.80676,0.15492,0.8215,-10.87016
835886.87658,52.0,8.81772,0.83715,0.15039,0.85055,-10.18459
835887.05458,52.0,6.97545,0.86544,0.14091,0.87684,-9.24777
835887.27258,52.0,5.5173,0.88807,0.12619,0.89699,-8.08739
835887.54158,52.0,4.36941,0.9075,0.11467,0.91472,-7.20166
835887.87658,52.0,3.45686,0.92239,0.10143,0.92795,-6.27558
835888.29558,52.0,2.73547,0.93465,0.08863,0.93884,-5.41693
835888.82058,52.0,2.16054,0.94442,0.07913,0.94773,-4.78923
835889.47958,52.0,1.70952,0.94997,0.07214,0.95271,-4.3427
835890.30858,52.0,1.35352,0.95611,0.06636,0.95841,-3.97047
835891.35058,52.0,1.07079,0.96068,0.06237,0.9627,-3.71465
835892.66458,52.0,0.84734,0.96473,0.06026,0.96661,-3.57453
835894.32059,52.0,0.67072,0.96959,0.06084,0.9715,-3.59051
835896.40959,52.0,0.53067,0.97434,0.06181,0.9763,-3.62975
835899.04559,52.0,0.41976,0.98067,0.06659,0.98293,-3.88459
835902.37759,52.0,0.33183,0.98798,0.07509,0.99083,-4.3462
835906.58359,52.0,0.26261,0.99347,0.08735,0.9973,-5.02479
835911.89159,52.0,0.20791,0.99754,0.10106,1.00264,-5.7846
835918.59559,52.0,0.16452,1.00276,0.11334,1.00914,-6.44865
835927.07259,52.0,0.13007,1.01132,0.12834,1.01943,-7.23257
835937.76259,52.0,0.10309,1.02387,0.14634,1.03427,-8.13425
835951.27659,52.0,0.08153,1.03851,0.16769,1.05196,-9.17239
835968.37459,52.0,0.06443,1.05889,0.19265,1.07627,-10.31111
835989.9606,52.0,0.05102,1.0878,0.2196,1.10974,-11.41305
836017.2036,52.0,0.04042,1.12578,0.26007,1.15543,-13.00774
836051.6986,52.0,0.03192,1.16293,0.31908,1.20591,-15.34313
836095.24661,52.0,0.02528,1.18644,0.38313,1.24677,-17.89672
836150.31162,52.0,0.01999,1.20616,0.44112,1.2843,-20.08857
851665.83199,53.0,20004.453,0.40493,-0.01711,0.40529,2.42007
851665.97499,53.0,15829.126,0.41104,-0.00303,0.41105,0.42272
851666.11699,53.0,12516.703,0.41951,0.00751,0.41958,-1.02613
851666.25899,53.0,9909.4424,0.4266,0.01707,0.42694,-2.291
851666.42299,53.0,7835.48,0.43407,0.02423,0.43475,-3.19545
851666.62399,53.0,6217.2461,0.44139,0.03063,0.44246,-3.96946
851666.86199,53.0,4905.291,0.44876,0.0355,0.45016,-4.52256
851667.10099,53.0,3881.2737,0.45485,0.04033,0.45664,-5.06671
851667.33899,53.0,3070.9827,0.46396,0.04261,0.46591,-5.24748
851667.57699,53.0,2430.7778,0.472,0.04625,0.47426,-5.59624
851667.81499,53.0,1923.1537,0.47735,0.04906,0.47986,-5.86806
851668.05299,53.0,1522.4358,0.48613,0.05373,0.48909,-6.30698
851668.29099,53.0,1203.8446,0.49638,0.05665,0.4996,-6.51084
851668.52999,53.0,952.86591,0.5045,0.05869,0.50791,-6.63582
851668.76799,53.0,754.27557,0.51215,0.0608,0.51575,-6.7698
851669.00499,53.0,596.71857,0.5219,0.06269,0.52565,-6.84988
851669.24299,53.0,471.96338,0.53305,0.06798,0.53737,-7.26757
851669.48199,53.0,373.20856,0.54178,0.06957,0.54622,-7.31687
851669.71899,53.0,295.47278,0.55251,0.07254,0.55725,-7.47999
851669.95899,53.0,233.87738,0.56152,0.0751,0.56652,-7.61766
851670.19699,53.0,185.05922,0.5721,0.07948,0.57759,-7.90923
851670.43299,53.0,146.35823,0.58424,0.08479,0.59036,-8.25742
851670.66899,53.0,115.77804,0.5953,0.09021,0.60209,-8.61731
851670.90399,53.0,91.6721,0.60709,0.09672,0.61474,-9.05209
851671.14899,53.0,72.51701,0.62054,0.10446,0.62927,-9.55589
851671.37799,53.0,57.36816,0.63797,0.10953,0.64731,-9.74188
851671.61499,53.0,45.3629,0.6526,0.12202,0.66391,-10.59044
851671.84699,53.0,35.93134,0.66985,0.13118,0.68258,-11.08032
851672.09699,53.0,28.40909,0.69209,0.14074,0.70626,-11.4943
851672.31199,53.0,22.48202,0.71748,0.14902,0.73279,-11.73315
851672.57699,53.0,17.79613,0.7466,0.15746,0.76303,-11.90905
851672.82899,53.0,14.06813,0.77522,0.15918,0.79139,-11.60354
851673.04499,53.0,11.1448,0.80649,0.15599,0.82144,-10.94661
851673.31299,53.0,8.81772,0.83798,0.1502,0.85133,-10.16206
851673.49099,53.0,6.97545,0.8648,0.13998,0.87606,-9.19462
851673.70899,53.0,5.5173,0.88702,0.12863,0.8963,-8.25093
851673.97799,53.0,4.36941,0.90704,0.11428,0.91421,-7.18093
851674.31299,53.0,3.45686,0.9225,0.0996,0.92786,-6.16194
851674.73199,53.0,2.73547,0.93303,0.08928,0.9373,-5.46567
851675.25699,53.0,2.16054,0.94306,0.07969,0.94642,-4.83039
851675.91599,53.0,1.70952,0.94888,0.0716,0.95158,-4.31496
851676.74499,53.0,1.35352,0.95437,0.06556,0.95662,-3.92989
851677.78799,53.0,1.07079,0.96009,0.06137,0.96205,-3.6576
851679.10199,53.0,0.84734,0.96489,0.05947,0.96672,-3.52669
851680.75699,53.0,0.67072,0.97022,0.0596,0.97205,-3.51504
851682.84599,53.0,0.53067,0.97629,0.06217,0.97826,-3.64359
851685.48299,53.0,0.41976,0.98102,0.06889,0.98344,-4.01673
851688.81399,53.0,0.33183,0.98497,0.07729,0.98799,-4.48657
851693.01999,53.0,0.26261,0.98877,0.08631,0.99253,-4.98887
851698.32799,53.0,0.20791,0.99435,0.09623,0.99899,-5.52773
851705.032,53.0,0.16452,1.00297,0.10846,1.00882,-6.17182
851713.509,53.0,0.13007,1.01331,0.12433,1.02091,-6.99515
851724.199,53.0,0.10309,1.02647,0.14206,1.03626,-7.87942
851737.713,53.0,0.08153,1.04593,0.16258,1.05849,-8.83522
851754.811,53.0,0.06443,1.07028,0.1922,1.0874,-10.1805
851776.397,53.0,0.05102,1.09966,0.23191,1.12384,-11.90881
851803.64001,53.0,0.04042,1.12248,0.28173,1.15729,-14.08961
851838.13501,53.0,0.03192,1.13889,0.33071,1.18593,-16.19232
851881.68302,53.0,0.02528,1.15865,0.37201,1.21691,-17.80038
851936.74802,53.0,0.01999,1.19067,0.41227,1.26003,-19.09843
867445.41761,54.0,20004.453,0.40595,-0.01713,0.40631,2.41618
867445.55961,54.0,15829.126,0.41413,-0.00381,0.41415,0.52748
867445.70161,54.0,12516.703,0.42063,0.00793,0.42071,-1.08011
867445.84361,54.0,9909.4424,0.42819,0.01712,0.42853,-2.28953
867446.00761,54.0,7835.48,0.43651,0.02517,0.43724,-3.29985
867446.20861,54.0,6217.2461,0.44311,0.03076,0.44417,-3.9708
867446.44661,54.0,4905.291,0.44953,0.0351,0.4509,-4.46482
867446.68561,54.0,3881.2737,0.45854,0.0406,0.46034,-5.06018
867446.92361,54.0,3070.9827,0.46523,0.04415,0.46732,-5.4207
867447.16161,54.0,2430.7778,0.47319,0.04808,0.47562,-5.80168
867447.39961,54.0,1923.1537,0.4789,0.05033,0.48154,-5.99979
867447.63761,54.0,1522.4358,0.48975,0.05383,0.4927,-6.27253
867447.87561,54.0,1203.8446,0.49656,0.05483,0.49958,-6.30082
867448.11461,54.0,952.86591,0.5061,0.05855,0.50948,-6.59866
867448.35261,54.0,754.27557,0.51477,0.06008,0.51826,-6.65708
867448.58961,54.0,596.71857,0.52462,0.0634,0.52844,-6.89103
867448.82761,54.0,471.96338,0.53464,0.06695,0.53882,-7.13716
867449.06661,54.0,373.20856,0.54208,0.06923,0.54648,-7.27803
867449.30461,54.0,295.47278,0.55339,0.07401,0.55831,-7.61745
867449.54361,54.0,233.87738,0.56288,0.0765,0.56806,-7.73962
867449.78161,54.0,185.05922,0.57338,0.07858,0.57873,-7.80344
867450.01761,54.0,146.35823,0.58613,0.08501,0.59226,-8.25234
867450.25461,54.0,115.77804,0.59743,0.0899,0.60415,-8.55731
867450.48861,54.0,91.6721,0.6093,0.09779,0.61709,-9.11761
867450.73361,54.0,72.51701,0.62208,0.10214,0.63041,-9.32406
867450.96261,54.0,57.36816,0.63705,0.11246,0.6469,-10.01138
867451.19961,54.0,45.3629,0.65348,0.12022,0.66444,-10.4238
867451.43161,54.0,35.93134,0.67338,0.13027,0.68587,-10.94927
867451.68261,54.0,28.40909,0.69396,0.1418,0.7083,-11.54895
867451.89661,54.0,22.48202,0.71948,0.15152,0.73527,-11.89221
867452.16161,54.0,17.79613,0.74838,0.15692,0.76466,-11.84202
867452.41361,54.0,14.06813,0.77776,0.15918,0.79388,-11.5669
867452.62961,54.0,11.1448,0.80827,0.15719,0.82341,-11.00557
867452.89761,54.0,8.81772,0.84011,0.15099,0.85357,-10.1887
867453.07561,54.0,6.97545,0.86606,0.13976,0.87726,-9.16701
867453.29361,54.0,5.5173,0.88968,0.12879,0.89895,-8.23716
867453.56261,54.0,4.36941,0.90902,0.11331,0.91606,-7.10521
867453.89761,54.0,3.45686,0.92368,0.10134,0.92922,-6.26119
867454.31661,54.0,2.73547,0.93603,0.09041,0.94039,-5.51729
867454.84161,54.0,2.16054,0.94458,0.07968,0.94793,-4.82178
867455.50061,54.0,1.70952,0.95206,0.07206,0.95479,-4.32858
867456.32961,54.0,1.35352,0.95691,0.06542,0.95915,-3.91114
867457.37261,54.0,1.07079,0.96233,0.06144,0.96429,-3.65313
867458.68561,54.0,0.84734,0.96701,0.05859,0.96878,-3.4671
867460.34161,54.0,0.67072,0.97274,0.05923,0.97454,-3.48427
867462.43061,54.0,0.53067,0.97849,0.0635,0.98054,-3.71321
867465.06761,54.0,0.41976,0.98293,0.06969,0.98539,-4.0558
867468.39861,54.0,0.33183,0.98652,0.07748,0.98956,-4.49083
867472.60461,54.0,0.26261,0.99044,0.08487,0.99407,-4.89767
867477.91261,54.0,0.20791,0.99725,0.09472,1.00174,-5.42562
867484.61661,54.0,0.16452,1.0058,0.10781,1.01156,-6.11781
867493.09361,54.0,0.13007,1.01654,0.12354,1.02402,-6.92903
867503.78361,54.0,0.10309,1.03041,0.14067,1.03997,-7.77402
867517.29761,54.0,0.08153,1.05168,0.16346,1.06431,-8.83442
867534.39562,54.0,0.06443,1.07616,0.19499,1.09369,-10.27011
867555.98162,54.0,0.05102,1.10156,0.23772,1.12692,-12.17806
867583.22462,54.0,0.04042,1.11846,0.28491,1.15418,-14.29102
867617.71963,54.0,0.03192,1.13373,0.328,1.18022,-16.13577
867661.26763,54.0,0.02528,1.15789,0.36421,1.21382,-17.46088
867716.33264,54.0,0.01999,1.19442,0.40345,1.26072,-18.6639
883214.27223,55.0,20004.453,0.40422,-0.01722,0.40458,2.43976
883214.41523,55.0,15829.126,0.41315,-0.0028,0.41315,0.38786
883214.55724,55.0,12516.703,0.4217,0.00821,0.42178,-1.11476
883214.69924,55.0,9909.4424,0.42886,0.01742,0.42922,-2.32621
883214.86324,55.0,7835.48,0.43376,0.02349,0.4344,-3.10025
883215.06424,55.0,6217.2461,0.44349,0.02961,0.44448,-3.82017
883215.30224,55.0,4905.291,0.44998,0.03558,0.45138,-4.52141
883215.54124,55.0,3881.2737,0.45728,0.04064,0.45908,-5.07887
883215.77924,55.0,3070.9827,0.46531,0.04385,0.46737,-5.38375
883216.01724,55.0,2430.7778,0.47188,0.04653,0.47417,-5.6316
883216.25524,55.0,1923.1537,0.48032,0.05135,0.48305,-6.1025
883216.49324,55.0,1522.4358,0.48839,0.05263,0.49122,-6.15015
883216.73124,55.0,1203.8446,0.49634,0.05641,0.49954,-6.48433
883216.97024,55.0,952.86591,0.50587,0.05804,0.50919,-6.54508
883217.20824,55.0,754.27557,0.51439,0.05927,0.51779,-6.57331
883217.44524,55.0,596.71857,0.52308,0.06404,0.52698,-6.9802
883217.68324,55.0,471.96338,0.53262,0.06742,0.53687,-7.2142
883217.92224,55.0,373.20856,0.54238,0.06994,0.54687,-7.34805
883218.16024,55.0,295.47278,0.55084,0.07353,0.55572,-7.60364
883218.39924,55.0,233.87738,0.56148,0.07702,0.56673,-7.81041
883218.63724,55.0,185.05922,0.57345,0.07994,0.579,-7.9357
883218.87324,55.0,146.35823,0.5831,0.08602,0.58941,-8.39145
883219.11024,55.0,115.77804,0.59515,0.09195,0.60222,-8.78272
883219.34424,55.0,91.6721,0.60727,0.09616,0.61484,-8.99787
883219.58924,55.0,72.51701,0.6198,0.10279,0.62827,-9.4166
883219.81824,55.0,57.36816,0.63404,0.11129,0.64373,-9.9556
883220.05524,55.0,45.3629,0.65174,0.12031,0.66275,-10.45857
883220.28724,55.0,35.93134,0.66772,0.13121,0.68049,-11.1171
883220.53824,55.0,28.40909,0.69103,0.13957,0.70498,-11.41871
883220.75224,55.0,22.48202,0.71583,0.15153,0.73169,-11.95191
883221.01724,55.0,17.79613,0.74622,0.15693,0.76254,-11.87649
883221.26924,55.0,14.06813,0.77518,0.15991,0.7915,-11.65624
883221.48524,55.0,11.1448,0.80796,0.15717,0.82311,-11.00793
883221.75224,55.0,8.81772,0.83797,0.15101,0.85147,-10.21533
883221.93024,55.0,6.97545,0.8685,0.14109,0.87989,-9.22692
883222.14824,55.0,5.5173,0.88804,0.12888,0.89735,-8.25738
883222.41724,55.0,4.36941,0.9096,0.115,0.91684,-7.20536
883222.75224,55.0,3.45686,0.9243,0.10258,0.92997,-6.33276
883223.17124,55.0,2.73547,0.93669,0.08922,0.94093,-5.44097
883223.69624,55.0,2.16054,0.94742,0.07955,0.95075,-4.79961
883224.35524,55.0,1.70952,0.95438,0.07295,0.95716,-4.37122
883225.18424,55.0,1.35352,0.95899,0.06658,0.9613,-3.97128
883226.22724,55.0,1.07079,0.96415,0.06237,0.96617,-3.70147
883227.54124,55.0,0.84734,0.96878,0.06054,0.97067,-3.57609
883229.19624,55.0,0.67072,0.97324,0.06102,0.97515,-3.58747
883231.28524,55.0,0.53067,0.97765,0.06207,0.97962,-3.63276
883233.92224,55.0,0.41976,0.98371,0.06544,0.98588,-3.80565
883237.25324,55.0,0.33183,0.99062,0.07282,0.99329,-4.20404
883241.45924,55.0,0.26261,0.99807,0.08462,1.00165,-4.84599
883246.76724,55.0,0.20791,1.00341,0.09946,1.00833,-5.66091
883253.47224,55.0,0.16452,1.00835,0.114,1.01477,-6.45054
883261.94824,55.0,0.13007,1.01587,0.12892,1.02402,-7.2323
883272.63824,55.0,0.10309,1.02805,0.14603,1.03837,-8.08461
883286.15224,55.0,0.08153,1.04357,0.1672,1.05688,-9.10253
883303.25025,55.0,0.06443,1.06291,0.19271,1.08024,-10.27625
883324.83625,55.0,0.05102,1.08691,0.21775,1.1085,-11.32841
883352.07925,55.0,0.04042,1.12416,0.25153,1.15195,-12.61225
883386.57526,55.0,0.03192,1.16592,0.3035,1.20478,-14.59099
883430.12226,55.0,0.02528,1.20044,0.3689,1.25585,-17.08221
883485.18827,55.0,0.01999,1.22478,0.43467,1.29962,-19.53972
898968.56568,56.0,20004.453,0.40697,-0.01724,0.40733,2.4252
898968.70768,56.0,15829.126,0.41243,-0.00263,0.41244,0.36487
898968.84968,56.0,12516.703,0.42248,0.00852,0.42256,-1.15501
898968.99168,56.0,9909.4424,0.4283,0.01666,0.42863,-2.22791
898969.15568,56.0,7835.48,0.4358,0.02485,0.4365,-3.26314
898969.35668,56.0,6217.2461,0.44284,0.03033,0.44388,-3.9186
898969.59468,56.0,4905.291,0.45013,0.03466,0.45147,-4.40339
898969.83368,56.0,3881.2737,0.45756,0.03935,0.45925,-4.91539
898970.07168,56.0,3070.9827,0.46402,0.04351,0.46606,-5.3569
898970.30968,56.0,2430.7778,0.47241,0.04743,0.47479,-5.7334
898970.54768,56.0,1923.1537,0.47878,0.04965,0.48135,-5.92001
898970.78568,56.0,1522.4358,0.48756,0.05307,0.49044,-6.21239
898971.02368,56.0,1203.8446,0.49619,0.05583,0.49932,-6.41959
898971.26268,56.0,952.86591,0.50461,0.05944,0.50809,-6.71765
898971.50068,56.0,754.27557,0.51365,0.06001,0.51714,-6.66385
898971.73768,56.0,596.71857,0.52174,0.06439,0.5257,-7.03571
898971.97568,56.0,471.96338,0.53117,0.0675,0.53545,-7.24264
898972.21468,56.0,373.20856,0.54075,0.06782,0.54498,-7.14902
898972.45268,56.0,295.47278,0.55144,0.07336,0.55629,-7.57752
898972.69168,56.0,233.87738,0.56125,0.07479,0.56621,-7.5901
898972.92968,56.0,185.05922,0.57131,0.08019,0.57691,-7.99016
898973.16568,56.0,146.35823,0.58352,0.08404,0.58954,-8.19533
898973.40268,56.0,115.77804,0.59319,0.08996,0.59997,-8.62315
898973.63668,56.0,91.6721,0.60538,0.09706,0.61311,-9.10893
898973.88168,56.0,72.51701,0.61881,0.10431,0.62754,-9.56788
898974.11068,56.0,57.36816,0.63372,0.10968,0.64314,-9.81892
898974.34768,56.0,45.3629,0.65029,0.12116,0.66148,-10.55394
898974.57968,56.0,35.93134,0.66892,0.12893,0.68123,-10.90919
898974.83068,56.0,28.40909,0.68914,0.14172,0.70356,-11.62033
898975.04468,56.0,22.48202,0.71558,0.15032,0.73119,-11.86332
898975.30968,56.0,17.79613,0.74473,0.15718,0.76114,-11.91797
898975.56168,56.0,14.06813,0.77513,0.16032,0.79154,-11.68559
898975.77768,56.0,11.1448,0.80653,0.15955,0.82216,-11.19007
898976.04568,56.0,8.81772,0.83807,0.15258,0.85185,-10.31839
898976.22368,56.0,6.97545,0.86741,0.14011,0.87866,-9.17564
898976.44168,56.0,5.5173,0.88949,0.13035,0.89899,-8.33687
898976.71068,56.0,4.36941,0.91016,0.11533,0.91744,-7.22154
898977.04568,56.0,3.45686,0.9246,0.10281,0.9303,-6.34516
898977.46468,56.0,2.73547,0.93704,0.09004,0.94136,-5.48886
898977.98968,56.0,2.16054,0.9474,0.07987,0.95076,-4.81872
898978.64868,56.0,1.70952,0.9549,0.07272,0.95767,-4.35462
898979.47768,56.0,1.35352,0.96102,0.06739,0.96338,-4.01124
898980.52068,56.0,1.07079,0.96492,0.06314,0.96699,-3.74401
898981.83468,56.0,0.84734,0.96899,0.06088,0.9709,-3.59526
898983.48968,56.0,0.67072,0.97355,0.06106,0.97547,-3.58903
898985.57868,56.0,0.53067,0.97781,0.06245,0.9798,-3.6544
898988.21568,56.0,0.41976,0.98283,0.0662,0.98505,-3.85368
898991.54668,56.0,0.33183,0.98946,0.0719,0.99207,-4.15636
898995.75268,56.0,0.26261,0.99838,0.08113,1.00167,-4.64571
899001.06068,56.0,0.20791,1.00717,0.09615,1.01175,-5.45299
899007.76569,56.0,0.16452,1.01368,0.11398,1.02006,-6.41535
899016.24169,56.0,0.13007,1.01969,0.13218,1.02822,-7.3857
899026.93169,56.0,0.10309,1.02854,0.14996,1.03942,-8.29502
899040.44569,56.0,0.08153,1.04261,0.16994,1.05637,-9.2573
899057.54369,56.0,0.06443,1.06126,0.19446,1.07893,-10.3836
899079.13069,56.0,0.05102,1.08247,0.22096,1.10479,-11.53711
899106.3727,56.0,0.04042,1.11288,0.25007,1.14063,-12.66416
899140.8687,56.0,0.03192,1.15578,0.28856,1.19126,-14.01838
899184.41571,56.0,0.02528,1.20509,0.34627,1.25385,-16.03135
899239.48171,56.0,0.01999,1.24719,0.42081,1.31627,-18.64494
914714.57014,57.0,20004.453,0.40446,-0.01733,0.40483,2.45316
914714.71314,57.0,15829.126,0.41206,-0.00197,0.41206,0.2733
914714.85514,57.0,12516.703,0.41941,0.0082,0.41949,-1.11985
914714.99714,57.0,9909.4424,0.42666,0.01763,0.42702,-2.36611
914715.16114,57.0,7835.48,0.43385,0.02539,0.43459,-3.3496
914715.36214,57.0,6217.2461,0.44279,0.02985,0.44379,-3.85647
914715.60014,57.0,4905.291,0.4491,0.03458,0.45043,-4.40247
914715.83814,57.0,3881.2737,0.45419,0.03998,0.45594,-5.03041
914716.07714,57.0,3070.9827,0.46286,0.04434,0.46498,-5.47179
914716.31514,57.0,2430.7778,0.47254,0.04739,0.47491,-5.72721
914716.55314,57.0,1923.1537,0.48047,0.04998,0.48306,-5.93872
914716.79114,57.0,1522.4358,0.48711,0.05258,0.48994,-6.16135
914717.02914,57.0,1203.8446,0.49574,0.05578,0.49886,-6.41939
914717.26814,57.0,952.86591,0.50436,0.05784,0.50767,-6.54185
914717.50614,57.0,754.27557,0.51294,0.06238,0.51672,-6.93429
