Repository: SebaVillagra00/ICM2985-SOH-IPRE

## Data University of Cambridge (EIS Cambridge)
Data publicada en "Identifying degradation patterns of lithium ion batteries from impedance spectroscopy using machine learning" (Zhang, Tang, Zhang, Wang, Stimming & Lee, 2020) https://www.nature.com/articles/s41467-020-15235-7.

Carpeta contiene:
* Paper de Nature Comunications (IF: 16.6).
* Data frames para IOS.
* Data frames para Windows.

Cada Data frame está contenido en un archivo .txt con las siguientes columnas:
* time/s: tiempo en que se mide la muestra.
* cycle number: ciclo de carga de la batería.
* freq/Hz: frecuencia de la señal de input.
* Re(Z)/Ohm: Parte resistiva de la impedancia.
* Im(Z)/Ohm: Parte reactiva de la impedancia.

File: EIS Cambridge/EIS data/EIS_state_IX_25C06.csv (part 6 of 20)
time/s,cycle number,freq/Hz,Re(Z)/Ohm,-Im(Z)/Ohm,|Z|/Ohm,Phase(Z)/deg
820809.46995,56.0,0.05102,1.67501,0.20439,1.68743,-6.95691
820836.71295,56.0,0.04042,1.69476,0.2355,1.71104,-7.91093
820871.20796,56.0,0.03192,1.72639,0.26848,1.74714,-8.8395
820914.75596,56.0,0.02528,1.77108,0.31277,1.79848,-10.01519
820969.82097,56.0,0.01999,1.82054,0.37209,1.85817,-11.55137
835140.22118,57.0,20004.453,0.31564,-0.01631,0.31606,2.95891
835140.36418,57.0,15829.126,0.32315,0.00084,0.32315,-0.14854
835140.50618,57.0,12516.703,0.33156,0.01904,0.33211,-3.28654
835140.64818,57.0,9909.4424,0.33797,0.03187,0.33946,-5.38675
835140.81218,57.0,7835.48,0.34958,0.0458,0.35257,-7.46387
835141.01318,57.0,6217.2461,0.3602,0.0552,0.36441,-8.71302
835141.25118,57.0,4905.291,0.37067,0.06448,0.37623,-9.86792
835141.48818,57.0,3881.2737,0.38264,0.07496,0.38991,-11.08396
835141.72718,57.0,3070.9827,0.39629,0.08469,0.40524,-12.06255
835141.96518,57.0,2430.7778,0.40997,0.09368,0.42053,-12.87212
835142.20318,57.0,1923.1537,0.42433,0.10063,0.4361,-13.34197
835142.44118,57.0,1522.4358,0.43971,0.11094,0.45349,-14.16094
835142.67918,57.0,1203.8446,0.45751,0.11771,0.47241,-14.42852
835142.91818,57.0,952.86591,0.47644,0.12656,0.49297,-14.87647
835143.15618,57.0,754.27557,0.49464,0.13557,0.51288,-15.32764
835143.39318,57.0,596.71857,0.51697,0.14289,0.53635,-15.4507
835143.63118,57.0,471.96338,0.53812,0.15278,0.55939,-15.84995
835143.87018,57.0,373.20856,0.56091,0.1607,0.58347,-15.98704
835144.10818,57.0,295.47278,0.58576,0.16966,0.60983,-16.1535
835144.34719,57.0,233.87738,0.61175,0.17874,0.63733,-16.28674
835144.58519,57.0,185.05922,0.63921,0.18778,0.66622,-16.3709
835144.82119,57.0,146.35823,0.66774,0.19674,0.69612,-16.41694
835145.05719,57.0,115.77804,0.69915,0.2083,0.72952,-16.59076
835145.29219,57.0,91.6721,0.7293,0.21556,0.76049,-16.46643
835145.53719,57.0,72.51701,0.76505,0.22469,0.79736,-16.36719
835145.76619,57.0,57.36816,0.79988,0.23112,0.8326,-16.11639
835146.00319,57.0,45.3629,0.8334,0.23946,0.86712,-16.0307
835146.23519,57.0,35.93134,0.86959,0.24643,0.90383,-15.82221
835146.48519,57.0,28.40909,0.90206,0.25569,0.9376,-15.82549
835146.70019,57.0,22.48202,0.94003,0.26636,0.97704,-15.82035
835146.96519,57.0,17.79613,0.98058,0.27956,1.01965,-15.91292
835147.21719,57.0,14.06813,1.02525,0.29177,1.06595,-15.88545
835147.43319,57.0,11.1448,1.07272,0.30298,1.11469,-15.77168
835147.70019,57.0,8.81772,1.12693,0.31627,1.17047,-15.67682
835147.87819,57.0,6.97545,1.19061,0.31524,1.23164,-14.8301
835148.09719,57.0,5.5173,1.24344,0.31502,1.28273,-14.21658
835148.36619,57.0,4.36941,1.31078,0.30304,1.34535,-13.01735
835148.70119,57.0,3.45686,1.36432,0.2906,1.39492,-12.02429
835149.12019,57.0,2.73547,1.41321,0.26283,1.43744,-10.53569
835149.64519,57.0,2.16054,1.45787,0.23398,1.47653,-9.11773
835150.30419,57.0,1.70952,1.48972,0.20786,1.50416,-7.94323
835151.13319,57.0,1.35352,1.51481,0.18078,1.52556,-6.80551
835152.17619,57.0,1.07079,1.53422,0.15807,1.54234,-5.88223
835153.48919,57.0,0.84734,1.54915,0.13761,1.55525,-5.07623
835155.14519,57.0,0.67072,1.56135,0.12279,1.56617,-4.49684
835157.23419,57.0,0.53067,1.56991,0.11129,1.57385,-4.05489
835159.87119,57.0,0.41976,1.57826,0.10342,1.58165,-3.74905
835163.20219,57.0,0.33183,1.58637,0.09947,1.58949,-3.58792
835167.40819,57.0,0.26261,1.59475,0.09927,1.59784,-3.5618
835172.71619,57.0,0.20791,1.60234,0.10416,1.60572,-3.71912
835179.42019,57.0,0.16452,1.60866,0.11234,1.61258,-3.9949
835187.89719,57.0,0.13007,1.61555,0.12191,1.62014,-4.31525
835198.58719,57.0,0.10309,1.6252,0.13389,1.6307,-4.70967
835212.10119,57.0,0.08153,1.63884,0.15158,1.64583,-5.2843
835229.1982,57.0,0.06443,1.65456,0.17643,1.66394,-6.0865
835250.7852,57.0,0.05102,1.66944,0.20402,1.68186,-6.96762
835278.0272,57.0,0.04042,1.69212,0.23248,1.70802,-7.82287
835312.52321,57.0,0.03192,1.72783,0.26881,1.74861,-8.8431
835356.07121,57.0,0.02528,1.77069,0.31841,1.79909,-10.19408
835411.13622,57.0,0.01999,1.81124,0.37836,1.85033,-11.79933
849579.24624,58.0,20004.453,0.31436,-0.01635,0.31478,2.97776
849579.38924,58.0,15829.126,0.32389,0.00264,0.3239,-0.46684
849579.53124,58.0,12516.703,0.33006,0.01863,0.33058,-3.23054
849579.67324,58.0,9909.4424,0.33957,0.03234,0.34111,-5.44037
849579.83724,58.0,7835.48,0.34892,0.04448,0.35175,-7.26511
849580.03824,58.0,6217.2461,0.35839,0.05497,0.36258,-8.71927
849580.27624,58.0,4905.291,0.36962,0.06582,0.37543,-10.09761
849580.51524,58.0,3881.2737,0.38222,0.07348,0.38922,-10.88198
849580.75324,58.0,3070.9827,0.39566,0.08266,0.4042,-11.80102
849580.99024,58.0,2430.7778,0.41105,0.09281,0.42139,-12.72317
849581.22924,58.0,1923.1537,0.42521,0.10089,0.43702,-13.3477
849581.46624,58.0,1522.4358,0.44117,0.1093,0.45451,-13.91488
849581.70524,58.0,1203.8446,0.45902,0.11686,0.47366,-14.28303
849581.94324,58.0,952.86591,0.47606,0.12726,0.49278,-14.9662
849582.18124,58.0,754.27557,0.49582,0.13485,0.51383,-15.2146
849582.41924,58.0,596.71857,0.51499,0.14461,0.53491,-15.68453
849582.65624,58.0,471.96338,0.53567,0.15127,0.55662,-15.76947
849582.89524,58.0,373.20856,0.56109,0.16224,0.58408,-16.1272
849583.13324,58.0,295.47278,0.58628,0.16998,0.61042,-16.16821
849583.37224,58.0,233.87738,0.61106,0.17979,0.63696,-16.39543
849583.61024,58.0,185.05922,0.63846,0.1879,0.66554,-16.39909
849583.84624,58.0,146.35823,0.66844,0.19853,0.6973,-16.54182
849584.08324,58.0,115.77804,0.69842,0.20573,0.72809,-16.41317
849584.31724,58.0,91.6721,0.7288,0.21493,0.75983,-16.43104
849584.56324,58.0,72.51701,0.76291,0.22419,0.79517,-16.37614
849584.79224,58.0,57.36816,0.79832,0.23312,0.83167,-16.27856
849585.02824,58.0,45.3629,0.83257,0.23883,0.86614,-16.00608
849585.26124,58.0,35.93134,0.86858,0.24622,0.90281,-15.82688
849585.51124,58.0,28.40909,0.90409,0.25502,0.93937,-15.75259
849585.72524,58.0,22.48202,0.94137,0.26647,0.97836,-15.80503
849585.99024,58.0,17.79613,0.97901,0.27829,1.01779,-15.86801
849586.24324,58.0,14.06813,1.0235,0.2921,1.06437,-15.92849
849586.45924,58.0,11.1448,1.07475,0.30491,1.11717,-15.83859
849586.72624,58.0,8.81772,1.12685,0.31534,1.17014,-15.63368
849586.90424,58.0,6.97545,1.18957,0.32294,1.23263,-15.18836
849587.12224,58.0,5.5173,1.24662,0.31259,1.28521,-14.07663
849587.39224,58.0,4.36941,1.3095,0.31105,1.34594,-13.36223
849587.72724,58.0,3.45686,1.3619,0.28892,1.39221,-11.97742
849588.14524,58.0,2.73547,1.41791,0.26413,1.4423,-10.55201
849588.67024,58.0,2.16054,1.45885,0.23904,1.47831,-9.3055
849589.33024,58.0,1.70952,1.49091,0.21024,1.50566,-8.02669
849590.15824,58.0,1.35352,1.51629,0.18187,1.52716,-6.83974
849591.20124,58.0,1.07079,1.53698,0.15907,1.54519,-5.90884
849592.51524,58.0,0.84734,1.55217,0.13966,1.55844,-5.14162
849594.17024,58.0,0.67072,1.56387,0.12398,1.56877,-4.53292
849596.25924,58.0,0.53067,1.57295,0.1126,1.57698,-4.09464
849598.89624,58.0,0.41976,1.58198,0.10402,1.5854,-3.76188
849602.22724,58.0,0.33183,1.59098,0.10078,1.59417,-3.62471
849606.43324,58.0,0.26261,1.5981,0.10207,1.60135,-3.65456
849611.74124,58.0,0.20791,1.60335,0.10578,1.60684,-3.77459
849618.44524,58.0,0.16452,1.61034,0.11074,1.61414,-3.93387
849626.92224,58.0,0.13007,1.61954,0.11984,1.62396,-4.23214
849637.61224,58.0,0.10309,1.63067,0.1341,1.63618,-4.70126
849651.12624,58.0,0.08153,1.64239,0.15363,1.64956,-5.34382
849668.22425,58.0,0.06443,1.65639,0.1772,1.66584,-6.10624
849689.81025,58.0,0.05102,1.67545,0.20029,1.68737,-6.817
849717.05325,58.0,0.04042,1.70571,0.23322,1.72158,-7.78573
849751.54826,58.0,0.03192,1.73902,0.27997,1.76141,-9.14587
849795.09626,58.0,0.02528,1.76863,0.33199,1.79952,-10.6313
849850.16127,58.0,0.01999,1.80144,0.37825,1.84072,-11.85808
864028.63627,59.0,20004.453,0.31671,-0.01756,0.31719,3.17354
864028.77927,59.0,15829.126,0.32467,0.00219,0.32468,-0.38606
864028.92127,59.0,12516.703,0.33067,0.01709,0.33111,-2.95854
864029.06327,59.0,9909.4424,0.33941,0.03051,0.34078,-5.13688
864029.22727,59.0,7835.48,0.34944,0.04425,0.35223,-7.21739
864029.42827,59.0,6217.2461,0.35757,0.05476,0.36174,-8.70673
864029.66627,59.0,4905.291,0.36976,0.06542,0.37551,-10.03276
864029.90527,59.0,3881.2737,0.38128,0.07471,0.38853,-11.08592
864030.14327,59.0,3070.9827,0.39642,0.08591,0.40562,-12.22743
864030.38127,59.0,2430.7778,0.4091,0.09243,0.41942,-12.73119
864030.61927,59.0,1923.1537,0.42456,0.10059,0.43631,-13.32891
864030.85727,59.0,1522.4358,0.43918,0.10911,0.45253,-13.95188
864031.09527,59.0,1203.8446,0.45734,0.11766,0.47223,-14.42801
864031.33427,59.0,952.86591,0.47577,0.1263,0.49225,-14.86751
864031.57227,59.0,754.27557,0.49567,0.13595,0.51398,-15.3377
864031.80927,59.0,596.71857,0.51624,0.14353,0.53582,-15.53773
864032.04727,59.0,471.96338,0.53829,0.15174,0.55927,-15.74252
864032.28627,59.0,373.20856,0.56032,0.16124,0.58306,-16.05392
864032.52427,59.0,295.47278,0.58524,0.16967,0.60934,-16.1681
864032.76327,59.0,233.87738,0.6118,0.17799,0.63716,-16.22119
864033.00127,59.0,185.05922,0.63946,0.18786,0.66649,-16.37204
864033.23727,59.0,146.35823,0.66642,0.19732,0.69502,-16.49313
864033.47427,59.0,115.77804,0.69634,0.20643,0.72629,-16.51222
864033.70827,59.0,91.6721,0.72712,0.21421,0.75801,-16.41475
864033.95327,59.0,72.51701,0.76247,0.22394,0.79468,-16.36749
864034.18227,59.0,57.36816,0.79573,0.23071,0.8285,-16.16856
864034.41927,59.0,45.3629,0.8316,0.23855,0.86513,-16.00576
864034.65127,59.0,35.93134,0.86515,0.24659,0.8996,-15.90912
864034.90227,59.0,28.40909,0.90309,0.25561,0.93857,-15.80367
864035.11627,59.0,22.48202,0.94015,0.26495,0.97677,-15.7388
864035.38127,59.0,17.79613,0.97925,0.27862,1.01812,-15.88214
864035.63327,59.0,14.06813,1.02358,0.29171,1.06433,-15.90719
864035.84928,59.0,11.1448,1.07426,0.30426,1.11652,-15.8135
864036.11728,59.0,8.81772,1.127,0.31486,1.17016,-15.60942
864036.29528,59.0,6.97545,1.18327,0.32391,1.22681,-15.30917
864036.51328,59.0,5.5173,1.2487,0.31431,1.28765,-14.12827
864036.78228,59.0,4.36941,1.30265,0.30855,1.3387,-13.32567
864037.11728,59.0,3.45686,1.36308,0.28519,1.3926,-11.81713
864037.53628,59.0,2.73547,1.41544,0.26487,1.44001,-10.59903
864038.06128,59.0,2.16054,1.45507,0.23772,1.47436,-9.27867
864038.72028,59.0,1.70952,1.48833,0.2082,1.50283,-7.96336
864039.54928,59.0,1.35352,1.51371,0.18107,1.52451,-6.82127
864040.59228,59.0,1.07079,1.53312,0.15781,1.54122,-5.87711
864041.90628,59.0,0.84734,1.54769,0.13852,1.55388,-5.11451
864043.56128,59.0,0.67072,1.55884,0.12334,1.56371,-4.5241
864045.65028,59.0,0.53067,1.56931,0.11124,1.57324,-4.05471
864048.28728,59.0,0.41976,1.57842,0.10402,1.58184,-3.7705
864051.61828,59.0,0.33183,1.58633,0.10155,1.58958,-3.66291
864055.82428,59.0,0.26261,1.59183,0.1017,1.59508,-3.65563
864061.13228,59.0,0.20791,1.59823,0.10437,1.60164,-3.73616
864067.83728,59.0,0.16452,1.60567,0.10943,1.60939,-3.8987
864076.31328,59.0,0.13007,1.61539,0.11968,1.61982,-4.23722
864087.00328,59.0,0.10309,1.62541,0.13484,1.63099,-4.74225
864100.51728,59.0,0.08153,1.63596,0.15282,1.64308,-5.33674
864117.61528,59.0,0.06443,1.651,0.1748,1.66023,-6.04372
864139.20129,59.0,0.05102,1.6743,0.20019,1.68623,-6.81839
864166.44429,59.0,0.04042,1.70257,0.23827,1.71916,-7.96675
864200.93929,59.0,0.03192,1.72894,0.28464,1.75222,-9.34891
864244.4873,59.0,0.02528,1.75623,0.32846,1.78669,-10.59342
864299.55231,59.0,0.01999,1.79653,0.36796,1.83382,-11.57509
878447.15135,60.0,20004.453,0.31679,-0.0173,0.31726,3.12545
878447.29435,60.0,15829.126,0.32372,0.00116,0.32372,-0.20558
878447.43635,60.0,12516.703,0.33152,0.01835,0.33203,-3.16786
878447.57835,60.0,9909.4424,0.33787,0.03226,0.33941,-5.45362
878447.74235,60.0,7835.48,0.34921,0.04485,0.35208,-7.31861
878447.94335,60.0,6217.2461,0.35964,0.05486,0.3638,-8.67312
878448.18135,60.0,4905.291,0.37088,0.06502,0.37654,-9.94334
878448.42035,60.0,3881.2737,0.38207,0.07516,0.38939,-11.12862
878448.65835,60.0,3070.9827,0.39598,0.08341,0.40467,-11.89444
878448.89635,60.0,2430.7778,0.4093,0.09295,0.41972,-12.79419
878449.13435,60.0,1923.1537,0.42415,0.10056,0.4359,-13.33736
878449.37235,60.0,1522.4358,0.44046,0.1087,0.45367,-13.86357
878449.61035,60.0,1203.8446,0.45777,0.11757,0.47263,-14.40414
878449.84935,60.0,952.86591,0.47545,0.12591,0.49184,-14.83236
878450.08735,60.0,754.27557,0.4957,0.13451,0.51363,-15.1814
878450.32435,60.0,596.71857,0.51631,0.14353,0.53589,-15.53567
878450.56235,60.0,471.96338,0.53769,0.1518,0.55871,-15.76562
878450.80135,60.0,373.20856,0.56018,0.15939,0.58242,-15.8828
878451.03935,60.0,295.47278,0.58525,0.16907,0.60918,-16.11325
878451.27835,60.0,233.87738,0.60897,0.17889,0.6347,-16.3706
878451.51635,60.0,185.05922,0.63694,0.1873,0.66391,-16.38705
878451.75235,60.0,146.35823,0.66839,0.19674,0.69674,-16.40218
878451.98935,60.0,115.77804,0.69682,0.20656,0.72679,-16.51178
878452.22335,60.0,91.6721,0.72955,0.21401,0.76029,-16.3486
878452.46835,60.0,72.51701,0.76186,0.22217,0.7936,-16.25765
878452.69835,60.0,57.36816,0.79733,0.23026,0.82991,-16.10809
878452.93435,60.0,45.3629,0.83072,0.23738,0.86397,-15.94743
878453.16635,60.0,35.93134,0.86558,0.24561,0.89975,-15.84133
878453.41735,60.0,28.40909,0.90001,0.25491,0.93542,-15.81367
878453.63135,60.0,22.48202,0.9387,0.26448,0.97525,-15.73535
878453.89635,60.0,17.79613,0.97738,0.27838,1.01626,-15.89828
878454.14835,60.0,14.06813,1.02272,0.29055,1.06319,-15.85984
878454.36435,60.0,11.1448,1.07225,0.30301,1.11424,-15.77987
878454.63235,60.0,8.81772,1.12515,0.31336,1.16797,-15.56264
878454.81035,60.0,6.97545,1.1846,0.32369,1.22803,-15.28306
878455.02835,60.0,5.5173,1.24791,0.31445,1.28691,-14.1429
878455.29735,60.0,4.36941,1.30413,0.30979,1.34042,-13.36272
878455.63235,60.0,3.45686,1.36084,0.28636,1.39064,-11.88354
878456.05135,60.0,2.73547,1.41526,0.26511,1.43988,-10.60969
878456.57635,60.0,2.16054,1.45451,0.23721,1.47373,-9.26274
878457.23535,60.0,1.70952,1.4869,0.20821,1.50141,-7.97142
878458.06435,60.0,1.35352,1.5135,0.1812,1.52431,-6.82725
878459.10735,60.0,1.07079,1.53355,0.15886,1.54176,-5.91432
878460.42035,60.0,0.84734,1.54732,0.13869,1.55353,-5.12177
878462.07635,60.0,0.67072,1.5589,0.12437,1.56385,-4.56162
878464.16535,60.0,0.53067,1.56911,0.11162,1.57308,-4.06876
878466.80235,60.0,0.41976,1.57783,0.10398,1.58126,-3.77033
878470.13335,60.0,0.33183,1.58601,0.10144,1.58925,-3.65952
878474.33935,60.0,0.26261,1.59191,0.1021,1.59518,-3.66959
878479.64735,60.0,0.20791,1.59794,0.10453,1.60135,-3.74281
878486.35136,60.0,0.16452,1.60586,0.10992,1.60962,-3.91569
878494.82836,60.0,0.13007,1.61564,0.11963,1.62006,-4.23472
878505.51836,60.0,0.10309,1.6255,0.13452,1.63106,-4.73095
878519.03236,60.0,0.08153,1.63663,0.15324,1.64379,-5.34895
878536.13036,60.0,0.06443,1.65132,0.17547,1.66062,-6.06544
878557.71636,60.0,0.05102,1.67431,0.2001,1.68622,-6.81521
878584.95937,60.0,0.04042,1.70296,0.23723,1.7194,-7.93041
878619.45437,60.0,0.03192,1.7311,0.28444,1.75432,-9.33088
878663.00238,60.0,0.02528,1.75775,0.32976,1.78841,-10.62527
878718.06738,60.0,0.01999,1.79629,0.37026,1.83406,-11.64706
892862.92543,61.0,20004.453,0.3146,-0.01693,0.31506,3.08031
892863.06843,61.0,15829.126,0.32286,0.00126,0.32287,-0.22385
892863.21043,61.0,12516.703,0.33102,0.01755,0.33148,-3.03553
892863.35243,61.0,9909.4424,0.3397,0.03089,0.3411,-5.19608
892863.51643,61.0,7835.48,0.34849,0.04346,0.35119,-7.10839
892863.71743,61.0,6217.2461,0.3583,0.05432,0.36239,-8.62071
892863.95543,61.0,4905.291,0.36994,0.06475,0.37557,-9.92754
892864.19443,61.0,3881.2737,0.38201,0.07529,0.38936,-11.14958
892864.43243,61.0,3070.9827,0.3959,0.08398,0.40471,-11.97577
892864.67043,61.0,2430.7778,0.41005,0.09222,0.42029,-12.67481
892864.90843,61.0,1923.1537,0.42283,0.09891,0.43425,-13.16577
892865.14643,61.0,1522.4358,0.43908,0.10946,0.45252,-13.99773
892865.38443,61.0,1203.8446,0.45713,0.11769,0.47204,-14.43786
892865.62343,61.0,952.86591,0.47568,0.12532,0.49191,-14.75888
892865.86143,61.0,754.27557,0.49487,0.1352,0.51301,-15.28084
892866.09843,61.0,596.71857,0.51467,0.14295,0.53416,-15.5226
892866.33543,61.0,471.96338,0.5374,0.15151,0.55835,-15.74513
892866.57443,61.0,373.20856,0.5598,0.16172,0.58269,-16.11342
892866.81143,61.0,295.47278,0.58562,0.16872,0.60943,-16.07161
892867.05143,61.0,233.87738,0.60973,0.17706,0.63492,-16.19268
892867.28943,61.0,185.05922,0.63751,0.18812,0.66469,-16.44054
892867.52543,61.0,146.35823,0.66581,0.19626,0.69413,-16.42379
892867.76143,61.0,115.77804,0.69712,0.20677,0.72713,-16.52078
892867.99643,61.0,91.6721,0.72741,0.21451,0.75838,-16.4306
892868.24143,61.0,72.51701,0.76109,0.2225,0.79295,-16.29584
892868.47043,61.0,57.36816,0.79588,0.23035,0.82854,-16.14171
892868.70743,61.0,45.3629,0.82985,0.23743,0.86315,-15.96615
892868.93943,61.0,35.93134,0.86434,0.24474,0.89832,-15.80943
892869.18943,61.0,28.40909,0.90092,0.25572,0.93651,-15.84616
892869.40443,61.0,22.48202,0.93753,0.26489,0.97424,-15.77721
892869.66943,61.0,17.79613,0.97759,0.2786,1.01652,-15.90691
892869.92143,61.0,14.06813,1.01987,0.29059,1.06047,-15.90381
892870.13743,61.0,11.1448,1.06834,0.3031,1.1105,-15.83919
892870.40443,61.0,8.81772,1.12319,0.31803,1.16735,-15.80942
892870.58343,61.0,6.97545,1.18653,0.31649,1.22801,-14.93501
892870.80143,61.0,5.5173,1.2395,0.31949,1.28001,-14.45364
892871.07043,61.0,4.36941,1.30762,0.30597,1.34294,-13.16954
892871.40543,61.0,3.45686,1.3618,0.29298,1.39296,-12.14177
892871.82443,61.0,2.73547,1.41138,0.26467,1.43598,-10.62099
892872.34943,61.0,2.16054,1.45631,0.23631,1.47536,-9.21675
892873.00843,61.0,1.70952,1.48986,0.2099,1.50457,-8.01947
892873.83743,61.0,1.35352,1.51456,0.18291,1.52556,-6.88603
892874.88043,61.0,1.07079,1.53381,0.15911,1.54204,-5.92232
892876.19343,61.0,0.84734,1.54906,0.13931,1.55531,-5.13902
892877.84943,61.0,0.67072,1.56116,0.12402,1.56607,-4.5421
892879.93843,61.0,0.53067,1.56983,0.1128,1.57387,-4.10995
892882.57543,61.0,0.41976,1.57796,0.10469,1.58143,-3.79556
892885.90643,61.0,0.33183,1.58557,0.10003,1.58873,-3.60969
892890.11243,61.0,0.26261,1.59452,0.09971,1.59764,-3.5783
892895.42043,61.0,0.20791,1.60284,0.10478,1.60627,-3.74007
892902.12443,61.0,0.16452,1.60875,0.11257,1.61269,-4.00255
892910.60144,61.0,0.13007,1.61513,0.12252,1.61977,-4.33795
892921.29144,61.0,0.10309,1.62487,0.13455,1.63043,-4.73367
892934.80544,61.0,0.08153,1.63793,0.15227,1.645,-5.31132
892951.90344,61.0,0.06443,1.65459,0.17661,1.66399,-6.09273
892973.48944,61.0,0.05102,1.66996,0.20523,1.68252,-7.00632
893000.73245,61.0,0.04042,1.69194,0.23447,1.70811,-7.8898
893035.22745,61.0,0.03192,1.72693,0.26966,1.74786,-8.87518
893078.77546,61.0,0.02528,1.7699,0.31846,1.79833,-10.20021
893133.84046,61.0,0.01999,1.81261,0.37872,1.85175,-11.8014
907275.93171,62.0,20004.453,0.31528,-0.01809,0.3158,3.28296
907276.07471,62.0,15829.126,0.32261,0.00129,0.32261,-0.2293
907276.21671,62.0,12516.703,0.33064,0.0177,0.33111,-3.06462
907276.35871,62.0,9909.4424,0.33855,0.03189,0.34004,-5.38104
907276.52271,62.0,7835.48,0.34945,0.04328,0.35212,-7.05977
907276.72371,62.0,6217.2461,0.35814,0.05391,0.36217,-8.56108
907276.96171,62.0,4905.291,0.36978,0.06569,0.37557,-10.07268
907277.20071,62.0,3881.2737,0.3821,0.0751,0.38941,-11.11979
907277.43871,62.0,3070.9827,0.39562,0.08251,0.40413,-11.78134
907277.67671,62.0,2430.7778,0.41061,0.09306,0.42102,-12.7695
907277.91471,62.0,1923.1537,0.42371,0.10065,0.4355,-13.36209
907278.15271,62.0,1522.4358,0.44083,0.10804,0.45388,-13.77091
907278.39071,62.0,1203.8446,0.45825,0.11834,0.47329,-14.48028
907278.62971,62.0,952.86591,0.47481,0.12596,0.49123,-14.85788
907278.86771,62.0,754.27557,0.49531,0.13377,0.51305,-15.11311
907279.10471,62.0,596.71857,0.51439,0.14302,0.5339,-15.53808
907279.34271,62.0,471.96338,0.53582,0.15239,0.55707,-15.87637
907279.58171,62.0,373.20856,0.55947,0.15913,0.58166,-15.87755
907279.81971,62.0,295.47278,0.58425,0.16931,0.60829,-16.16096
907280.05871,62.0,233.87738,0.60831,0.1778,0.63376,-16.29284
907280.29671,62.0,185.05922,0.6365,0.18694,0.66338,-16.36757
907280.53271,62.0,146.35823,0.66572,0.19679,0.69419,-16.46764
907280.76971,62.0,115.77804,0.6954,0.20528,0.72506,-16.44685
907281.00371,62.0,91.6721,0.72937,0.21368,0.76003,-16.32902
907281.24871,62.0,72.51701,0.76098,0.22117,0.79247,-16.20581
907281.47771,62.0,57.36816,0.79507,0.22988,0.82763,-16.12606
907281.71471,62.0,45.3629,0.82934,0.23815,0.86285,-16.02177
907281.94671,62.0,35.93134,0.86306,0.24547,0.89729,-15.87655
907282.19771,62.0,28.40909,0.89978,0.25394,0.93493,-15.7604
907282.41171,62.0,22.48202,0.9374,0.26482,0.97408,-15.77517
907282.67671,62.0,17.79613,0.97633,0.27667,1.01478,-15.82151
907282.92871,62.0,14.06813,1.0209,0.29161,1.06173,-15.94144
907283.14471,62.0,11.1448,1.07029,0.30548,1.11303,-15.92978
907283.41271,62.0,8.81772,1.12303,0.31417,1.16615,-15.62911
907283.59071,62.0,6.97545,1.17932,0.32379,1.22296,-15.3528
907283.80871,62.0,5.5173,1.2454,0.31773,1.28529,-14.31201
907284.07771,62.0,4.36941,1.29947,0.30904,1.33572,-13.37742
907284.41271,62.0,3.45686,1.36199,0.28731,1.39197,-11.91189
907284.83171,62.0,2.73547,1.41285,0.26799,1.43804,-10.74049
907285.35671,62.0,2.16054,1.4534,0.23915,1.47294,-9.34391
907286.01571,62.0,1.70952,1.48759,0.20884,1.50218,-7.99141
907286.84471,62.0,1.35352,1.51305,0.18293,1.52406,-6.89361
907287.88771,62.0,1.07079,1.5325,0.15949,1.54078,-5.94145
907289.20071,62.0,0.84734,1.54746,0.13947,1.55374,-5.14995
907290.85671,62.0,0.67072,1.55963,0.12384,1.56454,-4.53981
907292.94571,62.0,0.53067,1.56992,0.11185,1.5739,-4.0752
907295.58272,62.0,0.41976,1.5792,0.10498,1.58269,-3.80312
907298.91372,62.0,0.33183,1.58594,0.10234,1.58923,-3.69199
907303.11972,62.0,0.26261,1.59206,0.10217,1.59533,-3.67186
907308.42772,62.0,0.20791,1.59854,0.1044,1.60195,-3.73682
907315.13172,62.0,0.16452,1.60719,0.10938,1.6109,-3.89322
907323.60872,62.0,0.13007,1.61613,0.1204,1.62061,-4.26054
907334.29872,62.0,0.10309,1.62533,0.13556,1.63097,-4.76773
907347.81272,62.0,0.08153,1.63623,0.15264,1.64333,-5.32956
907364.91072,62.0,0.06443,1.6521,0.17499,1.66135,-6.0462
907386.49673,62.0,0.05102,1.67613,0.20206,1.68826,-6.87388
907413.73973,62.0,0.04042,1.7024,0.24181,1.71949,-8.08431
907448.23473,62.0,0.03192,1.72524,0.28651,1.74887,-9.42899
907491.78274,62.0,0.02528,1.7523,0.32648,1.78246,-10.55391
907546.84775,62.0,0.01999,1.79614,0.36657,1.83316,-11.53483
921696.31599,63.0,20004.453,0.31572,-0.0165,0.31615,2.99119
921696.45899,63.0,15829.126,0.32167,0.00175,0.32167,-0.31249
921696.60099,63.0,12516.703,0.32995,0.01706,0.33039,-2.95979
921696.74299,63.0,9909.4424,0.33823,0.03097,0.33965,-5.23203
921696.90699,63.0,7835.48,0.3492,0.04284,0.35182,-6.99329
921697.10799,63.0,6217.2461,0.35844,0.0535,0.36241,-8.48991
921697.34599,63.0,4905.291,0.37045,0.06578,0.37624,-10.06874
921697.58499,63.0,3881.2737,0.38312,0.07525,0.39044,-11.11192
921697.82299,63.0,3070.9827,0.39466,0.08285,0.40326,-11.85586
921698.06099,63.0,2430.7778,0.40944,0.09178,0.4196,-12.63413
921698.29899,63.0,1923.1537,0.42395,0.10169,0.43598,-13.48785
921698.53699,63.0,1522.4358,0.4394,0.10917,0.45275,-13.95238
921698.77499,63.0,1203.8446,0.45726,0.11672,0.47192,-14.3198
921699.01399,63.0,952.86591,0.47521,0.12755,0.49203,-15.02433
921699.25199,63.0,754.27557,0.49555,0.1347,0.51353,-15.20687
921699.48899,63.0,596.71857,0.51413,0.14102,0.53312,-15.33848
921699.72699,63.0,471.96338,0.53629,0.15173,0.55734,-15.79814
921699.96599,63.0,373.20856,0.55962,0.15972,0.58197,-15.92887
921700.20399,63.0,295.47278,0.58367,0.16921,0.60771,-16.16745
921700.44299,63.0,233.87738,0.60968,0.17806,0.63515,-16.28036
921700.68099,63.0,185.05922,0.63627,0.1863,0.66299,-16.3201
921700.91699,63.0,146.35823,0.66577,0.19566,0.69393,-16.3773
921701.15299,63.0,115.77804,0.69569,0.20418,0.72503,-16.35666
921701.38799,63.0,91.6721,0.728,0.21462,0.75897,-16.42626
921701.63299,63.0,72.51701,0.75981,0.22275,0.79179,-16.33925
921701.86199,63.0,57.36816,0.79557,0.22924,0.82793,-16.07433
921702.09899,63.0,45.3629,0.82764,0.23786,0.86114,-16.03439
921702.33099,63.0,35.93134,0.86303,0.24669,0.8976,-15.95193
921702.58199,63.0,28.40909,0.89929,0.25385,0.93443,-15.76324
921702.79599,63.0,22.48202,0.9375,0.26497,0.97423,-15.78231
921703.06099,63.0,17.79613,0.97493,0.27661,1.01341,-15.83969
921703.31299,63.0,14.06813,1.01907,0.29128,1.05988,-15.95119
921703.52899,63.0,11.1448,1.06921,0.30565,1.11204,-15.9532
921703.79699,63.0,8.81772,1.12242,0.31397,1.16551,-15.62768
921703.97499,63.0,6.97545,1.18144,0.32547,1.22545,-15.40195
921704.19299,63.0,5.5173,1.24448,0.31717,1.28426,-14.29806
921704.46199,63.0,4.36941,1.30194,0.31293,1.33902,-13.51496
921704.79699,63.0,3.45686,1.36102,0.29032,1.39164,-12.04133
921705.21599,63.0,2.73547,1.4147,0.26775,1.43981,-10.71739
921705.74099,63.0,2.16054,1.45567,0.24083,1.47545,-9.39414
921706.39999,63.0,1.70952,1.48843,0.2116,1.5034,-8.091
921707.22899,63.0,1.35352,1.5151,0.18405,1.52624,-6.92635
921708.27199,63.0,1.07079,1.53581,0.16118,1.54424,-5.99109
921709.58499,63.0,0.84734,1.55058,0.14054,1.55693,-5.17899
921711.24099,63.0,0.67072,1.56291,0.12515,1.56792,-4.57813
921713.32999,63.0,0.53067,1.57258,0.11253,1.5766,-4.09313
921715.96699,63.0,0.41976,1.58231,0.10527,1.58581,-3.80613
921719.29799,63.0,0.33183,1.59027,0.10258,1.59358,-3.6907
921723.50399,63.0,0.26261,1.59648,0.10289,1.59979,-3.68748
921728.81199,63.0,0.20791,1.60225,0.10552,1.60573,-3.76792
921735.51599,63.0,0.16452,1.60988,0.11073,1.61369,-3.93483
921743.99299,63.0,0.13007,1.62019,0.12076,1.62469,-4.26277
921754.68299,63.0,0.10309,1.63005,0.13608,1.63572,-4.77208
921768.197,63.0,0.08153,1.64081,0.15409,1.64803,-5.36511
921785.295,63.0,0.06443,1.65619,0.1763,1.66555,-6.0761
921806.881,63.0,0.05102,1.67998,0.20132,1.692,-6.83356
921834.124,63.0,0.04042,1.70897,0.23942,1.72566,-7.97489
921868.61901,63.0,0.03192,1.73537,0.28686,1.75892,-9.38637
921912.16701,63.0,0.02528,1.76143,0.33175,1.7924,-10.66635
921967.23202,63.0,0.01999,1.79978,0.37172,1.83776,-11.66948
936118.63246,64.0,20004.453,0.31562,-0.01766,0.31611,3.20323
936118.77546,64.0,15829.126,0.32158,0.00063,0.32158,-0.11286
936118.91746,64.0,12516.703,0.33122,0.01807,0.33172,-3.12276
936119.05946,64.0,9909.4424,0.33801,0.0304,0.33938,-5.13896
936119.22346,64.0,7835.48,0.34903,0.04252,0.35161,-6.9454
936119.42446,64.0,6217.2461,0.35789,0.05462,0.36203,-8.67796
936119.66246,64.0,4905.291,0.3693,0.0643,0.37486,-9.87654
936119.90146,64.0,3881.2737,0.38257,0.07551,0.38995,-11.16572
936120.13946,64.0,3070.9827,0.39528,0.0821,0.40372,-11.73345
936120.37746,64.0,2430.7778,0.40883,0.0915,0.41894,-12.61513
936120.61546,64.0,1923.1537,0.42217,0.10047,0.43396,-13.38639
936120.85346,64.0,1522.4358,0.43856,0.10944,0.45201,-14.01132
936121.09146,64.0,1203.8446,0.45755,0.11721,0.47233,-14.36862
936121.33046,64.0,952.86591,0.47363,0.12538,0.48994,-14.82778
936121.56846,64.0,754.27557,0.49292,0.13414,0.51085,-15.22287
936121.80546,64.0,596.71857,0.51428,0.14253,0.53366,-15.49009
936122.04346,64.0,471.96338,0.53485,0.15126,0.55583,-15.79089
936122.28246,64.0,373.20856,0.55918,0.15935,0.58144,-15.9057
936122.52046,64.0,295.47278,0.58352,0.16897,0.60749,-16.14911
936122.75946,64.0,233.87738,0.60939,0.17742,0.63469,-16.23212
936122.99746,64.0,185.05922,0.63635,0.18845,0.66366,-16.49668
936123.23346,64.0,146.35823,0.66557,0.19629,0.69391,-16.43202
936123.47046,64.0,115.77804,0.69575,0.20404,0.72505,-16.34492
936123.70446,64.0,91.6721,0.72596,0.21384,0.7568,-16.41291
936123.94946,64.0,72.51701,0.76002,0.22327,0.79214,-16.37079
936124.17846,64.0,57.36816,0.7939,0.22998,0.82654,-16.15521
936124.41546,64.0,45.3629,0.82873,0.23652,0.86182,-15.92854
936124.64746,64.0,35.93134,0.8622,0.24352,0.89593,-15.77185
936124.89846,64.0,28.40909,0.89773,0.25297,0.93269,-15.73716
936125.11246,64.0,22.48202,0.93242,0.26468,0.96926,-15.84704
936125.37746,64.0,17.79613,0.97258,0.27698,1.01125,-15.89662
936125.62946,64.0,14.06813,1.017,0.29033,1.05763,-15.93302
936125.84546,64.0,11.1448,1.06597,0.30396,1.10846,-15.91552
936126.11346,64.0,8.81772,1.11848,0.31453,1.16187,-15.70678
936126.29146,64.0,6.97545,1.1802,0.32544,1.22425,-15.41626
936126.50946,64.0,5.5173,1.24035,0.31368,1.2794,-14.1925
936126.77846,64.0,4.36941,1.30171,0.31214,1.33861,-13.48436
936127.11346,64.0,3.45686,1.35646,0.28954,1.38702,-12.04925
936127.53246,64.0,2.73547,1.41162,0.2657,1.43641,-10.65951
936128.05746,64.0,2.16054,1.45326,0.24032,1.473,-9.38965
936128.71646,64.0,1.70952,1.48549,0.2106,1.50034,-8.06897
936129.54546,64.0,1.35352,1.51154,0.18348,1.52264,-6.92107
936130.58846,64.0,1.07079,1.53241,0.15978,1.54072,-5.95245
936131.90246,64.0,0.84734,1.54732,0.14042,1.55368,-5.18555
936133.55746,64.0,0.67072,1.55875,0.12476,1.56373,-4.57614
936135.64646,64.0,0.53067,1.56823,0.11284,1.57229,-4.11564
936138.28346,64.0,0.41976,1.57787,0.10488,1.58135,-3.80265
936141.61446,64.0,0.33183,1.58594,0.10179,1.5892,-3.67223
936145.82046,64.0,0.26261,1.59309,0.10263,1.5964,-3.68586
936151.12846,64.0,0.20791,1.59888,0.10619,1.6024,-3.79958
936157.83246,64.0,0.16452,1.60564,0.11134,1.6095,-3.96678
936166.30946,64.0,0.13007,1.61476,0.12031,1.61923,-4.26105
936176.99947,64.0,0.10309,1.62596,0.13489,1.63155,-4.74252
936190.51347,64.0,0.08153,1.63706,0.15456,1.64434,-5.39355
936207.61147,64.0,0.06443,1.65083,0.17771,1.66037,-6.14429
936229.19747,64.0,0.05102,1.67134,0.20106,1.68339,-6.85951
936256.44047,64.0,0.04042,1.70159,0.23548,1.7178,-7.87899
936290.93548,64.0,0.03192,1.73375,0.28324,1.75674,-9.27825
936334.48348,64.0,0.02528,1.7619,0.3326,1.79302,-10.69018
936389.54849,64.0,0.01999,1.79678,0.37638,1.83577,-11.83098
950537.92253,65.0,20004.453,0.31607,-0.01748,0.31655,3.16467
950538.06553,65.0,15829.126,0.32286,0.00113,0.32286,-0.20105
950538.20753,65.0,12516.703,0.33003,0.01681,0.33046,-2.91527
950538.34953,65.0,9909.4424,0.33948,0.03094,0.34089,-5.20822
950538.51353,65.0,7835.48,0.34832,0.04389,0.35108,-7.18178
950538.71453,65.0,6217.2461,0.35974,0.05539,0.36398,-8.75308
950538.95253,65.0,4905.291,0.37007,0.06489,0.37572,-9.94555
950539.19053,65.0,3881.2737,0.38276,0.07488,0.39002,-11.06961
950539.42953,65.0,3070.9827,0.39623,0.08293,0.40481,-11.82126
950539.66753,65.0,2430.7778,0.40923,0.09117,0.41926,-12.55898
950539.90553,65.0,1923.1537,0.42347,0.10019,0.43516,-13.31125
950540.14353,65.0,1522.4358,0.43922,0.10934,0.45263,-13.97895
950540.38153,65.0,1203.8446,0.45657,0.11591,0.47106,-14.24445
950540.62053,65.0,952.86591,0.47455,0.12496,0.49073,-14.75277
950540.85853,65.0,754.27557,0.49407,0.1335,0.51178,-15.12069
950541.09553,65.0,596.71857,0.51432,0.1416,0.53346,-15.39287
950541.33353,65.0,471.96338,0.536,0.15011,0.55662,-15.64528
950541.57253,65.0,373.20856,0.55863,0.1599,0.58107,-15.9729
950541.81053,65.0,295.47278,0.58319,0.1678,0.60685,-16.05242
950542.04953,65.0,233.87738,0.60889,0.17625,0.63389,-16.14387
950542.28753,65.0,185.05922,0.63536,0.18576,0.66196,-16.29756
950542.52353,65.0,146.35823,0.66503,0.19438,0.69286,-16.29273
950542.75953,65.0,115.77804,0.69493,0.20385,0.72421,-16.34854
950542.99453,65.0,91.6721,0.72546,0.21203,0.75581,-16.29229
950543.23953,65.0,72.51701,0.75719,0.21962,0.7884,-16.17453
950543.46853,65.0,57.36816,0.79201,0.22892,0.82443,-16.12155
950543.70553,65.0,45.3629,0.82687,0.2366,0.86005,-15.96783
950543.93753,65.0,35.93134,0.86055,0.24214,0.89397,-15.71546
950544.18853,65.0,28.40909,0.89575,0.25239,0.93063,-15.7357
950544.40253,65.0,22.48202,0.93123,0.26344,0.96778,-15.79608
950544.66753,65.0,17.79613,0.97145,0.27683,1.01012,-15.9058
950544.91953,65.0,14.06813,1.01293,0.28944,1.05347,-15.94702
950545.13553,65.0,11.1448,1.06163,0.30263,1.10392,-15.91093
950545.40253,65.0,8.81772,1.11622,0.31582,1.16004,-15.79803
950545.58053,65.0,6.97545,1.18197,0.31891,1.22423,-15.09979
950545.79953,65.0,5.5173,1.23371,0.31699,1.27378,-14.40981
950546.06853,65.0,4.36941,1.30117,0.30756,1.33702,-13.29903
950546.40353,65.0,3.45686,1.35506,0.29293,1.38636,-12.19839
950546.82253,65.0,2.73547,1.40635,0.26459,1.43102,-10.65522
950547.34753,65.0,2.16054,1.45178,0.23787,1.47114,-9.30521
950548.00653,65.0,1.70952,1.48416,0.21078,1.49906,-8.08319
950548.83554,65.0,1.35352,1.50899,0.18358,1.52012,-6.93637
950549.87754,65.0,1.07079,1.52899,0.15988,1.53732,-5.96967
950551.19154,65.0,0.84734,1.54444,0.13974,1.55075,-5.16998
950552.84754,65.0,0.67072,1.5568,0.12424,1.56175,-4.56266
950554.93654,65.0,0.53067,1.56537,0.11317,1.56946,-4.13492
950557.57354,65.0,0.41976,1.57386,0.10452,1.57732,-3.79956
950560.90454,65.0,0.33183,1.58242,0.10025,1.58559,-3.62512
950565.11054,65.0,0.26261,1.59055,0.10118,1.59376,-3.63983
950570.41854,65.0,0.20791,1.5978,0.10557,1.60128,-3.78002
950577.12254,65.0,0.16452,1.604,0.1131,1.60799,-4.03339
950585.59954,65.0,0.13007,1.6112,0.12239,1.61584,-4.34382
950596.28954,65.0,0.10309,1.62168,0.13452,1.62725,-4.74188
950609.80354,65.0,0.08153,1.63543,0.15319,1.64259,-5.3513
950626.90154,65.0,0.06443,1.65087,0.17828,1.66047,-6.16349
950648.48755,65.0,0.05102,1.66606,0.20483,1.67861,-7.00886
950675.73055,65.0,0.04042,1.69109,0.23317,1.70708,-7.85049
950710.22555,65.0,0.03192,1.72805,0.27203,1.74933,-8.94595
950753.77356,65.0,0.02528,1.76903,0.32396,1.79845,-10.37735
950808.83857,65.0,0.01999,1.80633,0.38227,1.84633,-11.94896
964954.18021,66.0,20004.453,0.31588,-0.01817,0.3164,3.29148
964954.32321,66.0,15829.126,0.32224,0.00098,0.32224,-0.17398
964954.46521,66.0,12516.703,0.33166,0.0176,0.33213,-3.0375
964954.60721,66.0,9909.4424,0.34138,0.03104,0.34278,-5.19561
964954.77121,66.0,7835.48,0.34878,0.04355,0.35149,-7.11805
964954.97221,66.0,6217.2461,0.35856,0.05476,0.36272,-8.68329
964955.21021,66.0,4905.291,0.37132,0.06437,0.37686,-9.83447
964955.44921,66.0,3881.2737,0.38235,0.073,0.38925,-10.80856
964955.68721,66.0,3070.9827,0.39611,0.08291,0.40469,-11.82234
964955.92521,66.0,2430.7778,0.40883,0.09207,0.41907,-12.69092
964956.16321,66.0,1923.1537,0.42375,0.10013,0.43542,-13.29474
964956.40121,66.0,1522.4358,0.44109,0.10745,0.45399,-13.6904
964956.63921,66.0,1203.8446,0.45663,0.11592,0.47111,-14.24428
964956.87821,66.0,952.86591,0.47734,0.12446,0.49329,-14.61383
964957.11621,66.0,754.27557,0.49444,0.1337,0.5122,-15.13092
964957.35321,66.0,596.71857,0.51437,0.14138,0.53344,-15.36839
964957.59121,66.0,471.96338,0.53665,0.15081,0.55743,-15.69657
964957.83021,66.0,373.20856,0.55878,0.15985,0.58119,-15.96393
964958.06821,66.0,295.47278,0.58336,0.16729,0.60687,-16.00157
964958.30721,66.0,233.87738,0.60946,0.17696,0.63463,-16.19105
964958.54521,66.0,185.05922,0.63493,0.18617,0.66166,-16.34205
964958.78121,66.0,146.35823,0.66373,0.19507,0.6918,-16.37852
964959.01721,66.0,115.77804,0.69367,0.2045,0.72319,-16.42628
964959.25221,66.0,91.6721,0.72594,0.21244,0.75638,-16.31202
964959.49721,66.0,72.51701,0.75861,0.2214,0.79025,-16.26989
964959.72621,66.0,57.36816,0.79332,0.22804,0.82544,-16.03756
964959.96321,66.0,45.3629,0.82729,0.2354,0.86013,-15.88351
964960.19521,66.0,35.93134,0.86161,0.24376,0.89543,-15.79688
964960.44621,66.0,28.40909,0.89564,0.25167,0.93033,-15.69515
964960.66021,66.0,22.48202,0.9328,0.26228,0.96897,-15.70453
964960.92521,66.0,17.79613,0.97202,0.27728,1.0108,-15.92163
964961.17721,66.0,14.06813,1.01494,0.28981,1.05551,-15.93655
964961.39321,66.0,11.1448,1.06287,0.30107,1.10469,-15.81541
964961.66121,66.0,8.81772,1.11548,0.31574,1.1593,-15.80426
964961.83921,66.0,6.97545,1.18105,0.32068,1.22381,-15.19059
964962.05721,66.0,5.5173,1.23484,0.31705,1.2749,-14.39991
964962.32621,66.0,4.36941,1.30168,0.31044,1.33818,-13.41386
964962.66121,66.0,3.45686,1.35405,0.2931,1.38541,-12.21384
964963.08021,66.0,2.73547,1.40852,0.26611,1.43344,-10.69855
964963.60521,66.0,2.16054,1.45306,0.23984,1.47272,-9.37275
964964.26421,66.0,1.70952,1.48472,0.2125,1.49985,-8.14514
964965.09321,66.0,1.35352,1.51027,0.18482,1.52154,-6.97696
964966.13621,66.0,1.07079,1.53085,0.16067,1.53926,-5.99159
964967.44921,66.0,0.84734,1.54665,0.14072,1.55304,-5.1987
964969.10521,66.0,0.67072,1.55879,0.12556,1.56384,-4.60504
964971.19421,66.0,0.53067,1.5678,0.11365,1.57191,-4.14608
964973.83122,66.0,0.41976,1.57651,0.10489,1.58,-3.80658
964977.16222,66.0,0.33183,1.58557,0.10092,1.58878,-3.64195
964981.36822,66.0,0.26261,1.59355,0.10222,1.59682,-3.67017
964986.67622,66.0,0.20791,1.59941,0.10634,1.60294,-3.80364
964993.38122,66.0,0.16452,1.60609,0.11303,1.61006,-4.02577
965001.85722,66.0,0.13007,1.61442,0.12138,1.61897,-4.29981
965012.54722,66.0,0.10309,1.62533,0.13482,1.63091,-4.74169
965026.06122,66.0,0.08153,1.63802,0.15416,1.64526,-5.37655
965043.15922,66.0,0.06443,1.65268,0.1788,1.66232,-6.17456
965064.74523,66.0,0.05102,1.66882,0.20355,1.68119,-6.95427
965091.98823,66.0,0.04042,1.69691,0.23271,1.71279,-7.80854
965126.48323,66.0,0.03192,1.7335,0.27543,1.75524,-9.0281
965170.03124,66.0,0.02528,1.76892,0.32889,1.79923,-10.5327
965225.09625,66.0,0.01999,1.80278,0.3829,1.843,-11.99116
979368.44369,67.0,20004.453,0.3184,-0.01747,0.31888,3.14141
979368.58569,67.0,15829.126,0.32472,0.00059,0.32472,-0.10407
979368.72769,67.0,12516.703,0.33209,0.01776,0.33256,-3.0613
979368.86969,67.0,9909.4424,0.34077,0.03142,0.34221,-5.26747
979369.03369,67.0,7835.48,0.35051,0.04317,0.35316,-7.02099
979369.23469,67.0,6217.2461,0.36082,0.05417,0.36487,-8.53755
979369.47269,67.0,4905.291,0.37269,0.0641,0.37816,-9.75878
979369.71069,67.0,3881.2737,0.38468,0.07319,0.39158,-10.77184
979369.94869,67.0,3070.9827,0.39818,0.08194,0.40653,-11.62795
979370.18669,67.0,2430.7778,0.41147,0.09127,0.42147,-12.50631
979370.42569,67.0,1923.1537,0.42413,0.10031,0.43583,-13.30678
979370.66369,67.0,1522.4358,0.44056,0.1081,0.45363,-13.78661
979370.90169,67.0,1203.8446,0.4585,0.11723,0.47325,-14.34204
979371.13969,67.0,952.86591,0.4767,0.12674,0.49326,-14.88895
979371.37869,67.0,754.27557,0.49544,0.13352,0.51311,-15.08255
979371.61569,67.0,596.71857,0.51642,0.14156,0.53547,-15.32878
979371.85369,67.0,471.96338,0.53798,0.15037,0.5586,-15.61637
979372.09269,67.0,373.20856,0.55975,0.15841,0.58173,-15.80194
979372.32969,67.0,295.47278,0.58426,0.16782,0.60788,-16.02578
979372.56969,67.0,233.87738,0.61142,0.17604,0.63626,-16.06245
979372.80769,67.0,185.05922,0.63656,0.18532,0.66299,-16.23159
979373.04369,67.0,146.35823,0.66555,0.19505,0.69354,-16.33411
979373.27969,67.0,115.77804,0.69553,0.20386,0.72479,-16.33562
979373.51369,67.0,91.6721,0.72774,0.21277,0.75821,-16.29756
979373.75969,67.0,72.51701,0.75945,0.22091,0.79093,-16.21892
979373.98869,67.0,57.36816,0.79443,0.22784,0.82646,-16.00291
979374.22569,67.0,45.3629,0.82901,0.23453,0.86154,-15.79626
979374.45769,67.0,35.93134,0.86288,0.24435,0.89681,-15.81082
979374.70769,67.0,28.40909,0.89814,0.25298,0.93309,-15.73088
979374.92269,67.0,22.48202,0.93447,0.2642,0.9711,-15.78673
979375.18769,67.0,17.79613,0.97246,0.27748,1.01128,-15.92529
979375.4397,67.0,14.06813,1.0168,0.29031,1.05743,-15.93474
979375.6557,67.0,11.1448,1.06671,0.30412,1.10922,-15.91289
979375.9227,67.0,8.81772,1.11946,0.31452,1.1628,-15.69331
979376.1007,67.0,6.97545,1.18023,0.32601,1.22443,-15.44164
979376.3197,67.0,5.5173,1.24047,0.31719,1.28038,-14.34332
979376.5887,67.0,4.36941,1.30126,0.31557,1.33897,-13.63165
979376.9237,67.0,3.45686,1.3578,0.29108,1.38865,-12.09972
979377.3427,67.0,2.73547,1.41458,0.26874,1.43989,-10.75674
979377.8677,67.0,2.16054,1.45564,0.24268,1.47573,-9.4653
979378.5267,67.0,1.70952,1.48866,0.213,1.50382,-8.14287
979379.3557,67.0,1.35352,1.51599,0.18512,1.52725,-6.96184
979380.3977,67.0,1.07079,1.53615,0.16177,1.54465,-6.01172
979381.7117,67.0,0.84734,1.55168,0.14209,1.55818,-5.23217
979383.3677,67.0,0.67072,1.56387,0.12609,1.56894,-4.60947
979385.4567,67.0,0.53067,1.57401,0.1134,1.57809,-4.12068
979388.0937,67.0,0.41976,1.58257,0.10585,1.5861,-3.82642
979391.4247,67.0,0.33183,1.59101,0.10313,1.59435,-3.70864
979395.6307,67.0,0.26261,1.59747,0.1038,1.60084,-3.71774
979400.9387,67.0,0.20791,1.60377,0.10654,1.60731,-3.8006
979407.6427,67.0,0.16452,1.61085,0.11127,1.61468,-3.95135
979416.1197,67.0,0.13007,1.62141,0.12128,1.62594,-4.27771
979426.8097,67.0,0.10309,1.63149,0.13589,1.63714,-4.76133
979440.3237,67.0,0.08153,1.64192,0.15507,1.64923,-5.39513
979457.4217,67.0,0.06443,1.65614,0.17821,1.6657,-6.1416
979479.00771,67.0,0.05102,1.67775,0.20153,1.68981,-6.84963
979506.25071,67.0,0.04042,1.7074,0.23815,1.72393,-7.94045
979540.74571,67.0,0.03192,1.73725,0.2856,1.76056,-9.33573
979584.29372,67.0,0.02528,1.76499,0.3334,1.79621,-10.69701
979639.35873,67.0,0.01999,1.80202,0.37489,1.8406,-11.75202
993783.30037,68.0,20004.453,0.31689,-0.01692,0.31734,3.05567
993783.44337,68.0,15829.126,0.32394,0.0003,0.32394,-0.05354
