Repository: SebaVillagra00/ICM2985-SOH-IPRE

## Data University of Cambridge (EIS Cambridge)
Data publicada en "Identifying degradation patterns of lithium ion batteries from impedance spectroscopy using machine learning" (Zhang, Tang, Zhang, Wang, Stimming & Lee, 2020) https://www.nature.com/articles/s41467-020-15235-7.

Carpeta contiene:
* Paper de Nature Comunications (IF: 16.6).
* Data frames para IOS.
* Data frames para Windows.

Cada Data frame está contenido en un archivo .txt con las siguientes columnas:
* time/s: tiempo en que se mide la muestra.
* cycle number: ciclo de carga de la batería.
* freq/Hz: frecuencia de la señal de input.
* Re(Z)/Ohm: Parte resistiva de la impedancia.
* Im(Z)/Ohm: Parte reactiva de la impedancia.

File: EIS Cambridge/EIS data/EIS_state_IX_35C02.csv (part 6 of 29)
time/s,cycle number,freq/Hz,Re(Z)/Ohm,-Im(Z)/Ohm,|Z|/Ohm,Phase(Z)/deg
891577.79385,57.0,596.71857,0.61673,0.08391,0.62241,-7.74771
891578.03185,57.0,471.96338,0.62816,0.08895,0.63443,-8.06013
891578.27085,57.0,373.20856,0.64395,0.09379,0.65075,-8.28712
891578.50785,57.0,295.47278,0.65661,0.0968,0.66371,-8.38602
891578.74785,57.0,233.87738,0.67049,0.10151,0.67813,-8.60869
891578.98585,57.0,185.05922,0.6856,0.10556,0.69368,-8.75306
891579.22185,57.0,146.35823,0.70062,0.10963,0.70915,-8.89342
891579.45785,57.0,115.77804,0.7156,0.11584,0.72491,-9.1954
891579.69285,57.0,91.6721,0.73122,0.12213,0.74135,-9.48186
891579.93785,57.0,72.51701,0.74808,0.12902,0.75912,-9.78506
891580.16685,57.0,57.36816,0.76698,0.13741,0.77919,-10.15728
891580.40385,57.0,45.3629,0.78793,0.14566,0.80128,-10.47368
891580.63585,57.0,35.93134,0.80863,0.15794,0.82391,-11.05213
891580.88685,57.0,28.40909,0.83394,0.17018,0.85113,-11.53403
891581.10085,57.0,22.48202,0.86354,0.18049,0.8822,-11.80583
891581.36585,57.0,17.79613,0.89678,0.1904,0.91677,-11.98702
891581.61785,57.0,14.06813,0.93319,0.19368,0.95308,-11.72498
891581.83385,57.0,11.1448,0.97186,0.19429,0.99109,-11.30525
891582.10185,57.0,8.81772,1.00861,0.18908,1.02618,-10.61778
891582.27985,57.0,6.97545,1.04643,0.18012,1.06182,-9.76671
891582.49785,57.0,5.5173,1.07572,0.16598,1.08845,-8.77116
891582.76685,57.0,4.36941,1.10112,0.15133,1.11147,-7.82525
891583.10185,57.0,3.45686,1.12393,0.13167,1.13162,-6.68186
891583.52085,57.0,2.73547,1.14199,0.11634,1.1479,-5.81672
891584.04585,57.0,2.16054,1.15548,0.10316,1.16007,-5.10197
891584.70485,57.0,1.70952,1.1653,0.09049,1.16881,-4.44023
891585.53385,57.0,1.35352,1.17329,0.08049,1.17605,-3.92434
891586.57685,57.0,1.07079,1.17966,0.07232,1.18187,-3.50799
891587.89085,57.0,0.84734,1.18562,0.06781,1.18756,-3.27352
891589.54585,57.0,0.67072,1.19013,0.06411,1.19185,-3.08356
891591.63485,57.0,0.53067,1.19473,0.06271,1.19638,-3.00473
891594.27185,57.0,0.41976,1.20117,0.06412,1.20288,-3.05551
891597.60285,57.0,0.33183,1.2066,0.069,1.20858,-3.27294
891601.80885,57.0,0.26261,1.21093,0.07626,1.21333,-3.60328
891607.11685,57.0,0.20791,1.21579,0.08408,1.21869,-3.95596
891613.82085,57.0,0.16452,1.22228,0.09302,1.22582,-4.35191
891622.29785,57.0,0.13007,1.23233,0.10594,1.23687,-4.91349
891632.98786,57.0,0.10309,1.24296,0.12291,1.24902,-5.64741
891646.50186,57.0,0.08153,1.25454,0.14242,1.2626,-6.47656
891663.59986,57.0,0.06443,1.27169,0.16449,1.28229,-7.3701
891685.18586,57.0,0.05102,1.29604,0.18828,1.30964,-8.26588
891712.42886,57.0,0.04042,1.32654,0.22281,1.34512,-9.53479
891746.92387,57.0,0.03192,1.35611,0.26663,1.38207,-11.12349
891790.47087,57.0,0.02528,1.38243,0.30792,1.4163,-12.55683
891845.53588,57.0,0.01999,1.41551,0.34249,1.45636,-13.60157
906878.5493,58.0,20004.453,0.47592,-0.01402,0.47612,1.68742
906878.6923,58.0,15829.126,0.48228,0.00125,0.48228,-0.14893
906878.8343,58.0,12516.703,0.48909,0.01291,0.48926,-1.5124
906878.9763,58.0,9909.4424,0.49863,0.02328,0.49917,-2.67326
906879.1403,58.0,7835.48,0.50575,0.0308,0.50668,-3.485
906879.3413,58.0,6217.2461,0.51304,0.03652,0.51434,-4.0721
906879.5793,58.0,4905.291,0.52153,0.04298,0.5233,-4.71152
906879.8183,58.0,3881.2737,0.53028,0.04904,0.53255,-5.284
906880.0563,58.0,3070.9827,0.53931,0.05291,0.5419,-5.60316
906880.2943,58.0,2430.7778,0.54823,0.05784,0.55127,-6.02223
906880.5323,58.0,1923.1537,0.55751,0.0643,0.5612,-6.57895
906880.7703,58.0,1522.4358,0.56752,0.06797,0.57157,-6.82978
906881.0083,58.0,1203.8446,0.57978,0.07328,0.5844,-7.20346
906881.2473,58.0,952.86591,0.58969,0.0762,0.59459,-7.36316
906881.4853,58.0,754.27557,0.60196,0.07972,0.60722,-7.54393
906881.7223,58.0,596.71857,0.61527,0.08338,0.6209,-7.71733
906881.9603,58.0,471.96338,0.62701,0.089,0.63329,-8.07891
906882.1993,58.0,373.20856,0.64312,0.09129,0.64957,-8.07949
906882.4373,58.0,295.47278,0.65617,0.09672,0.66326,-8.38467
906882.6763,58.0,233.87738,0.67005,0.10102,0.67762,-8.57345
906882.9143,58.0,185.05922,0.68494,0.10573,0.69305,-8.77486
906883.1503,58.0,146.35823,0.69941,0.11141,0.70823,-9.05087
906883.3873,58.0,115.77804,0.71433,0.11638,0.72375,-9.25357
906883.6213,58.0,91.6721,0.73074,0.12217,0.74088,-9.49156
906883.8663,58.0,72.51701,0.74766,0.12963,0.75881,-9.836
906884.0953,58.0,57.36816,0.76716,0.13775,0.77942,-10.17932
906884.3323,58.0,45.3629,0.78605,0.14736,0.79974,-10.61806
906884.5643,58.0,35.93134,0.80869,0.15789,0.82395,-11.04742
906884.8153,58.0,28.40909,0.83367,0.17021,0.85087,-11.53946
906885.0293,58.0,22.48202,0.86394,0.18238,0.88298,-11.92045
906885.2943,58.0,17.79613,0.89649,0.19037,0.91648,-11.98889
906885.5463,58.0,14.06813,0.93275,0.19625,0.95317,-11.88156
906885.7623,58.0,11.1448,0.9705,0.19684,0.99026,-11.46561
906886.0303,58.0,8.81772,1.01013,0.1921,1.02823,-10.76752
906886.2083,58.0,6.97545,1.04257,0.18015,1.05802,-9.80346
906886.4263,58.0,5.5173,1.07714,0.1682,1.09019,-8.87509
906886.6953,58.0,4.36941,1.10204,0.15115,1.11236,-7.80943
906887.0303,58.0,3.45686,1.12608,0.13394,1.13402,-6.78311
906887.4493,58.0,2.73547,1.14255,0.11799,1.14862,-5.89579
906887.9743,58.0,2.16054,1.15655,0.10365,1.16119,-5.12117
906888.6333,58.0,1.70952,1.16626,0.08989,1.16972,-4.40758
906889.4623,58.0,1.35352,1.17426,0.08052,1.17702,-3.92249
906890.5053,58.0,1.07079,1.18144,0.07287,1.18368,-3.52936
906891.8193,58.0,0.84734,1.18692,0.06675,1.18879,-3.2188
906893.4743,58.0,0.67072,1.1925,0.06421,1.19423,-3.08216
906895.5633,58.0,0.53067,1.19743,0.06352,1.19912,-3.03647
906898.2003,58.0,0.41976,1.20247,0.06582,1.20427,-3.1331
906901.5313,58.0,0.33183,1.20683,0.07044,1.20889,-3.34047
906905.7373,58.0,0.26261,1.21089,0.07519,1.21322,-3.55326
906911.04531,58.0,0.20791,1.21743,0.08192,1.22019,-3.84962
906917.75031,58.0,0.16452,1.22508,0.0924,1.22856,-4.3132
906926.22631,58.0,0.13007,1.23346,0.10681,1.23808,-4.94892
906936.91631,58.0,0.10309,1.24334,0.12226,1.24933,-5.61582
906950.43031,58.0,0.08153,1.2578,0.13964,1.26553,-6.33508
906967.52831,58.0,0.06443,1.2778,0.16369,1.28824,-7.30008
906989.11431,58.0,0.05102,1.30234,0.19505,1.31687,-8.51767
907016.35732,58.0,0.04042,1.32481,0.2333,1.34519,-9.98725
907050.85232,58.0,0.03192,1.34609,0.26775,1.37246,-11.25003
907094.39933,58.0,0.02528,1.3765,0.29765,1.40831,-12.20165
907149.46533,58.0,0.01999,1.41929,0.33283,1.45779,-13.19784
922179.75696,59.0,20004.453,0.47563,-0.01599,0.4759,1.92535
922179.89996,59.0,15829.126,0.4835,0.00068,0.4835,-0.08115
922180.04196,59.0,12516.703,0.49039,0.01238,0.49054,-1.44585
922180.18396,59.0,9909.4424,0.49823,0.02174,0.4987,-2.49835
922180.34796,59.0,7835.48,0.50655,0.0303,0.50746,-3.42308
922180.54896,59.0,6217.2461,0.5147,0.03681,0.51601,-4.09123
922180.78696,59.0,4905.291,0.52232,0.04225,0.52402,-4.62472
922181.02496,59.0,3881.2737,0.53095,0.04813,0.53312,-5.17943
922181.26396,59.0,3070.9827,0.54052,0.0542,0.54323,-5.72586
922181.50196,59.0,2430.7778,0.55028,0.05817,0.55335,-6.03415
922181.73996,59.0,1923.1537,0.55867,0.06231,0.56213,-6.36367
922181.97796,59.0,1522.4358,0.56804,0.06796,0.57209,-6.82228
922182.21596,59.0,1203.8446,0.58047,0.06966,0.58463,-6.84348
922182.45496,59.0,952.86591,0.59151,0.07722,0.59653,-7.43788
922182.69296,59.0,754.27557,0.60181,0.07983,0.60709,-7.5565
922182.92996,59.0,596.71857,0.61426,0.08432,0.62002,-7.81634
922183.16796,59.0,471.96338,0.62671,0.08776,0.63282,-7.97156
922183.40696,59.0,373.20856,0.64233,0.09318,0.64905,-8.25394
922183.64496,59.0,295.47278,0.65451,0.096,0.66151,-8.34452
922183.88396,59.0,233.87738,0.67042,0.09942,0.67775,-8.43489
922184.12196,59.0,185.05922,0.68292,0.10426,0.69083,-8.6798
922184.35796,59.0,146.35823,0.69706,0.11013,0.70571,-8.97802
922184.59396,59.0,115.77804,0.71458,0.11485,0.72375,-9.13041
922184.82896,59.0,91.6721,0.7289,0.12095,0.73887,-9.42185
922185.07396,59.0,72.51701,0.74642,0.12806,0.75733,-9.73486
922185.30296,59.0,57.36816,0.76455,0.13683,0.77669,-10.14677
922185.53996,59.0,45.3629,0.78358,0.1461,0.79708,-10.5614
922185.77196,59.0,35.93134,0.80533,0.1585,0.82078,-11.13452
922186.02296,59.0,28.40909,0.8306,0.16913,0.84765,-11.50917
922186.23696,59.0,22.48202,0.86051,0.18031,0.8792,-11.83468
922186.50196,59.0,17.79613,0.89465,0.18903,0.9144,-11.93082
922186.75396,59.0,14.06813,0.93114,0.19301,0.95093,-11.71043
922186.96996,59.0,11.1448,0.96703,0.19358,0.98622,-11.31983
922187.23796,59.0,8.81772,1.00509,0.18921,1.02275,-10.66132
922187.41596,59.0,6.97545,1.04141,0.17956,1.05678,-9.7825
922187.63396,59.0,5.5173,1.07233,0.16346,1.08472,-8.66706
922187.90296,59.0,4.36941,1.09929,0.15086,1.10959,-7.81415
922188.23796,59.0,3.45686,1.12189,0.1327,1.12971,-6.74574
922188.65696,59.0,2.73547,1.13745,0.11635,1.14338,-5.84063
922189.18196,59.0,2.16054,1.15121,0.10165,1.15568,-5.04605
922189.84096,59.0,1.70952,1.16136,0.08888,1.16475,-4.37625
922190.66996,59.0,1.35352,1.16939,0.07929,1.17207,-3.87918
922191.71296,59.0,1.07079,1.17683,0.07209,1.17903,-3.50538
922193.02696,59.0,0.84734,1.18278,0.06756,1.18471,-3.26899
922194.68196,59.0,0.67072,1.18763,0.06545,1.18944,-3.15459
922196.77096,59.0,0.53067,1.19116,0.06457,1.19291,-3.10306
922199.40796,59.0,0.41976,1.19568,0.06503,1.19744,-3.11331
922202.73896,59.0,0.33183,1.20104,0.06844,1.20298,-3.2615
922206.94496,59.0,0.26261,1.20631,0.07462,1.20862,-3.53971
922212.25296,59.0,0.20791,1.2119,0.08234,1.2147,-3.88682
922218.95696,59.0,0.16452,1.21982,0.09157,1.22325,-4.29293
922227.43396,59.0,0.13007,1.23139,0.10486,1.23585,-4.86727
922238.12396,59.0,0.10309,1.24442,0.12452,1.25063,-5.7142
922251.63797,59.0,0.08153,1.25578,0.1485,1.26453,-6.74396
922268.73597,59.0,0.06443,1.26835,0.174,1.28023,-7.81146
922290.32197,59.0,0.05102,1.28512,0.1946,1.29977,-8.61082
922317.56497,59.0,0.04042,1.31108,0.221,1.32958,-9.56802
922352.05998,59.0,0.03192,1.34199,0.25543,1.36608,-10.77667
922395.60698,59.0,0.02528,1.37442,0.29165,1.40502,-11.98053
922450.67199,59.0,0.01999,1.41585,0.32554,1.45279,-12.94873
937503.46679,60.0,20004.453,0.47699,-0.01487,0.47722,1.78505
937503.60979,60.0,15829.126,0.4834,-0.00037,0.4834,0.04418
937503.75179,60.0,12516.703,0.49206,0.01158,0.4922,-1.34869
937503.89379,60.0,9909.4424,0.49921,0.02293,0.49974,-2.62935
937504.05779,60.0,7835.48,0.50716,0.03026,0.50807,-3.41481
937504.25879,60.0,6217.2461,0.51476,0.03659,0.51606,-4.06616
937504.49679,60.0,4905.291,0.52236,0.0439,0.5242,-4.80377
937504.73479,60.0,3881.2737,0.53244,0.04856,0.53465,-5.21149
937504.97279,60.0,3070.9827,0.54172,0.05326,0.54433,-5.61491
937505.21179,60.0,2430.7778,0.55004,0.05912,0.55321,-6.13463
937505.44979,60.0,1923.1537,0.56029,0.06363,0.56389,-6.47878
937505.68779,60.0,1522.4358,0.56926,0.06682,0.57317,-6.69493
937505.92579,60.0,1203.8446,0.58032,0.071,0.58465,-6.97569
937506.16379,60.0,952.86591,0.59182,0.07673,0.59678,-7.38726
937506.40279,60.0,754.27557,0.60335,0.07981,0.60861,-7.53537
937506.63979,60.0,596.71857,0.61522,0.08485,0.62104,-7.85292
937506.87779,60.0,471.96338,0.62809,0.08912,0.63438,-8.07589
937507.11679,60.0,373.20856,0.64112,0.09188,0.64767,-8.15515
937507.35379,60.0,295.47278,0.65636,0.09549,0.66327,-8.27781
937507.59379,60.0,233.87738,0.66948,0.10012,0.67692,-8.50579
937507.83179,60.0,185.05922,0.68367,0.10526,0.69173,-8.75263
937508.06779,60.0,146.35823,0.69931,0.10927,0.7078,-8.88083
937508.30379,60.0,115.77804,0.71508,0.1161,0.72444,-9.22235
937508.53879,60.0,91.6721,0.73079,0.12201,0.7409,-9.47846
937508.78379,60.0,72.51701,0.74675,0.12891,0.7578,-9.79463
937509.01279,60.0,57.36816,0.76394,0.13672,0.77608,-10.14691
937509.24979,60.0,45.3629,0.78197,0.14583,0.79545,-10.56372
937509.48179,60.0,35.93134,0.80611,0.15799,0.82145,-11.089
937509.73179,60.0,28.40909,0.82963,0.16886,0.84664,-11.50491
937509.94679,60.0,22.48202,0.86142,0.17923,0.87987,-11.75374
937510.21179,60.0,17.79613,0.89351,0.19004,0.9135,-12.00708
937510.46379,60.0,14.06813,0.92887,0.19377,0.94886,-11.78335
937510.67979,60.0,11.1448,0.96894,0.19405,0.98818,-11.32471
937510.94679,60.0,8.81772,1.00547,0.18923,1.02312,-10.65851
937511.12579,60.0,6.97545,1.04041,0.17978,1.05583,-9.80348
937511.34379,60.0,5.5173,1.07298,0.16465,1.08554,-8.72377
937511.61279,60.0,4.36941,1.09834,0.15043,1.1086,-7.79886
937511.94779,60.0,3.45686,1.12101,0.13114,1.12865,-6.67243
937512.36679,60.0,2.73547,1.13941,0.11621,1.14532,-5.82379
937512.89179,60.0,2.16054,1.15273,0.10262,1.15729,-5.08739
937513.55079,60.0,1.70952,1.16179,0.09059,1.16532,-4.45869
937514.37979,60.0,1.35352,1.17041,0.08017,1.17315,-3.91828
937515.42279,60.0,1.07079,1.1775,0.0729,1.17975,-3.54253
937516.73579,60.0,0.84734,1.18262,0.06747,1.18455,-3.2651
937518.39179,60.0,0.67072,1.18771,0.06513,1.18949,-3.13898
937520.48079,60.0,0.53067,1.19248,0.06241,1.19411,-2.99604
937523.11779,60.0,0.41976,1.19806,0.06391,1.19977,-3.05344
937526.44879,60.0,0.33183,1.20392,0.06894,1.2059,-3.27743
937530.65479,60.0,0.26261,1.20912,0.07654,1.21154,-3.62228
937535.96279,60.0,0.20791,1.21331,0.08435,1.21624,-3.97697
937542.66679,60.0,0.16452,1.21958,0.09386,1.22319,-4.40109
937551.14379,60.0,0.13007,1.22918,0.10613,1.23376,-4.93497
937561.83379,60.0,0.10309,1.24057,0.12334,1.24669,-5.67788
937575.34779,60.0,0.08153,1.25229,0.14322,1.26046,-6.52426
937592.4458,60.0,0.06443,1.26826,0.16598,1.27907,-7.45602
937614.0318,60.0,0.05102,1.29136,0.18812,1.30499,-8.28851
937641.2738,60.0,0.04042,1.323,0.22135,1.34139,-9.49817
937675.76981,60.0,0.03192,1.35478,0.26425,1.38032,-11.03711
937719.31681,60.0,0.02528,1.38226,0.30819,1.4162,-12.56898
937774.38182,60.0,0.01999,1.41398,0.34426,1.45528,-13.68368
952822.09224,61.0,20004.453,0.47707,-0.01537,0.47731,1.84483
952822.23524,61.0,15829.126,0.48566,0.00053,0.48566,-0.06266
952822.37724,61.0,12516.703,0.49334,0.01196,0.49348,-1.38899
952822.51924,61.0,9909.4424,0.50113,0.02195,0.50161,-2.50816
952822.68324,61.0,7835.48,0.51055,0.02964,0.51141,-3.323
952822.88424,61.0,6217.2461,0.51834,0.03696,0.51966,-4.07867
952823.12224,61.0,4905.291,0.52547,0.04334,0.52725,-4.71519
952823.36124,61.0,3881.2737,0.53362,0.04867,0.53584,-5.21172
952823.59924,61.0,3070.9827,0.54302,0.05276,0.54558,-5.54989
952823.83724,61.0,2430.7778,0.55209,0.05851,0.55519,-6.04947
952824.07524,61.0,1923.1537,0.56083,0.06248,0.5643,-6.35652
952824.31324,61.0,1522.4358,0.57123,0.06817,0.57528,-6.80517
952824.55124,61.0,1203.8446,0.58212,0.07112,0.58645,-6.96577
952824.79024,61.0,952.86591,0.59266,0.07537,0.59743,-7.24771
952825.02824,61.0,754.27557,0.60403,0.08028,0.60934,-7.57082
952825.26524,61.0,596.71857,0.61674,0.08277,0.62227,-7.64354
952825.50324,61.0,471.96338,0.62832,0.08764,0.63441,-7.94094
952825.74224,61.0,373.20856,0.64329,0.09217,0.64986,-8.15421
952825.98024,61.0,295.47278,0.65557,0.0957,0.66252,-8.30548
952826.21924,61.0,233.87738,0.67121,0.10065,0.67872,-8.52787
952826.45724,61.0,185.05922,0.68604,0.1042,0.69391,-8.6361
952826.69324,61.0,146.35823,0.69979,0.10904,0.70823,-8.85676
952826.93024,61.0,115.77804,0.71593,0.11536,0.72516,-9.15329
952827.16424,61.0,91.6721,0.73061,0.1204,0.74047,-9.3577
952827.40924,61.0,72.51701,0.74773,0.12799,0.7586,-9.71345
952827.63924,61.0,57.36816,0.76655,0.13686,0.77867,-10.12311
952827.87524,61.0,45.3629,0.78406,0.14585,0.79751,-10.53804
952828.10724,61.0,35.93134,0.80659,0.15744,0.82181,-11.04466
952828.35824,61.0,28.40909,0.8327,0.16867,0.84961,-11.45047
952828.57224,61.0,22.48202,0.86139,0.18089,0.88018,-11.85999
952828.83724,61.0,17.79613,0.89501,0.18888,0.91473,-11.91643
952829.08924,61.0,14.06813,0.93063,0.19317,0.95047,-11.72656
952829.30524,61.0,11.1448,0.96995,0.19576,0.9895,-11.41057
952829.57324,61.0,8.81772,1.00764,0.18895,1.0252,-10.62065
952829.75124,61.0,6.97545,1.04397,0.18089,1.05953,-9.82987
952829.96924,61.0,5.5173,1.07428,0.16395,1.08672,-8.67717
952830.23824,61.0,4.36941,1.10104,0.14968,1.11117,-7.74171
952830.57324,61.0,3.45686,1.1223,0.13143,1.12997,-6.67959
952830.99224,61.0,2.73547,1.14109,0.11667,1.14704,-5.83791
952831.51724,61.0,2.16054,1.15428,0.10218,1.15879,-5.05868
952832.17724,61.0,1.70952,1.16391,0.09054,1.16743,-4.4481
952833.00524,61.0,1.35352,1.17262,0.07991,1.17534,-3.89827
952834.04824,61.0,1.07079,1.17925,0.07248,1.18148,-3.51711
952835.36224,61.0,0.84734,1.18453,0.0675,1.18645,-3.26161
952837.01724,61.0,0.67072,1.18964,0.06451,1.19139,-3.10381
952839.10624,61.0,0.53067,1.19402,0.06284,1.19567,-3.01247
952841.74324,61.0,0.41976,1.19986,0.0642,1.20158,-3.06275
952845.07424,61.0,0.33183,1.20579,0.06888,1.20776,-3.26928
952849.28024,61.0,0.26261,1.21066,0.07653,1.21307,-3.61701
952854.58824,61.0,0.20791,1.21538,0.08482,1.21833,-3.99205
952861.29324,61.0,0.16452,1.22156,0.09412,1.22518,-4.40599
952869.76924,61.0,0.13007,1.23148,0.10633,1.23606,-4.93496
952880.45924,61.0,0.10309,1.24227,0.123,1.24835,-5.65434
952893.97324,61.0,0.08153,1.25423,0.14327,1.26239,-6.51673
952911.07125,61.0,0.06443,1.27014,0.16581,1.28092,-7.43746
952932.65725,61.0,0.05102,1.29352,0.18824,1.30715,-8.27971
952959.90025,61.0,0.04042,1.32509,0.22054,1.34332,-9.44916
952994.39526,61.0,0.03192,1.35676,0.26446,1.3823,-11.02958
953037.94226,61.0,0.02528,1.38431,0.30854,1.41828,-12.5651
953093.00727,61.0,0.01999,1.41641,0.34585,1.45802,-13.72163
968125.90209,62.0,20004.453,0.47804,-0.01513,0.47828,1.81293
968126.04509,62.0,15829.126,0.48648,0.00086,0.48648,-0.10077
968126.18709,62.0,12516.703,0.49398,0.01125,0.49411,-1.30478
968126.32909,62.0,9909.4424,0.50101,0.02137,0.50147,-2.44295
968126.49309,62.0,7835.48,0.50913,0.03025,0.51003,-3.40071
968126.69409,62.0,6217.2461,0.51651,0.03704,0.51784,-4.10179
968126.93209,62.0,4905.291,0.52413,0.04333,0.52592,-4.72617
968127.17109,62.0,3881.2737,0.53311,0.0479,0.53526,-5.13412
968127.40909,62.0,3070.9827,0.54279,0.05421,0.54549,-5.70298
968127.64709,62.0,2430.7778,0.55008,0.05836,0.55316,-6.05643
968127.88509,62.0,1923.1537,0.55986,0.06463,0.56358,-6.58513
968128.12309,62.0,1522.4358,0.57205,0.06702,0.57596,-6.68239
968128.36109,62.0,1203.8446,0.58239,0.07164,0.58677,-7.0124
968128.60009,62.0,952.86591,0.59269,0.07474,0.59739,-7.18735
968128.83809,62.0,754.27557,0.60548,0.07968,0.6107,-7.49691
968129.07509,62.0,596.71857,0.6172,0.08416,0.62291,-7.76525
968129.31309,62.0,471.96338,0.62915,0.0875,0.63521,-7.91793
968129.55209,62.0,373.20856,0.64326,0.09271,0.64991,-8.20166
968129.79009,62.0,295.47278,0.65671,0.09652,0.66376,-8.3608
968130.02909,62.0,233.87738,0.67076,0.10268,0.67858,-8.70307
968130.26709,62.0,185.05922,0.68543,0.10459,0.69336,-8.67581
968130.50309,62.0,146.35823,0.70292,0.11065,0.71157,-8.94555
968130.74009,62.0,115.77804,0.71624,0.11564,0.72551,-9.17165
968130.97409,62.0,91.6721,0.73162,0.12259,0.74182,-9.51238
968131.21909,62.0,72.51701,0.74808,0.12918,0.75916,-9.79721
968131.44809,62.0,57.36816,0.76641,0.13657,0.77848,-10.10381
968131.68509,62.0,45.3629,0.78698,0.14723,0.80063,-10.59677
968131.91709,62.0,35.93134,0.8075,0.15765,0.82274,-11.04683
968132.16809,62.0,28.40909,0.83393,0.16917,0.85092,-11.46753
968132.38209,62.0,22.48202,0.86293,0.1807,0.88164,-11.82687
968132.64709,62.0,17.79613,0.89651,0.19042,0.91651,-11.99169
968132.89909,62.0,14.06813,0.93373,0.19659,0.9542,-11.88945
968133.11509,62.0,11.1448,0.97142,0.19633,0.99106,-11.42602
968133.38309,62.0,8.81772,1.00938,0.19133,1.02735,-10.7334
968133.56109,62.0,6.97545,1.04517,0.18182,1.06087,-9.86878
968133.77909,62.0,5.5173,1.07935,0.16878,1.09247,-8.88749
968134.04809,62.0,4.36941,1.10343,0.15107,1.11373,-7.79563
968134.38309,62.0,3.45686,1.1273,0.13411,1.13525,-6.78447
968134.80209,62.0,2.73547,1.14428,0.11871,1.15042,-5.92268
968135.32709,62.0,2.16054,1.15795,0.10405,1.16261,-5.13477
968135.98609,62.0,1.70952,1.16845,0.09107,1.17199,-4.4568
968136.81509,62.0,1.35352,1.17686,0.08063,1.17962,-3.91929
968137.85809,62.0,1.07079,1.18376,0.07374,1.18606,-3.56453
968139.17209,62.0,0.84734,1.18883,0.06715,1.19073,-3.23277
968140.82709,62.0,0.67072,1.19366,0.06485,1.19542,-3.10997
968142.91609,62.0,0.53067,1.19962,0.06319,1.20128,-3.01531
968145.55309,62.0,0.41976,1.20481,0.06567,1.20659,-3.11998
968148.88409,62.0,0.33183,1.20899,0.07012,1.21103,-3.31947
968153.09009,62.0,0.26261,1.21367,0.07636,1.21607,-3.59996
968158.39809,62.0,0.20791,1.21913,0.08279,1.22193,-3.88489
968165.10209,62.0,0.16452,1.22676,0.09298,1.23028,-4.33436
968173.57909,62.0,0.13007,1.23654,0.10733,1.24119,-4.96062
968184.2691,62.0,0.10309,1.24571,0.12359,1.25182,-5.66582
968197.7831,62.0,0.08153,1.25867,0.14087,1.26653,-6.38593
968214.8811,62.0,0.06443,1.278,0.16346,1.28841,-7.28869
968236.4671,62.0,0.05102,1.30394,0.19291,1.31813,-8.41537
968263.71011,62.0,0.04042,1.32867,0.23131,1.34866,-9.87553
968298.20511,62.0,0.03192,1.3512,0.26992,1.37789,-11.29675
968341.75211,62.0,0.02528,1.37903,0.30214,1.41174,-12.35815
968396.81712,62.0,0.01999,1.42031,0.33529,1.45935,-13.28244
983400.80898,63.0,20004.453,0.47771,-0.0152,0.47795,1.82194
983400.95198,63.0,15829.126,0.48432,0.00088,0.48432,-0.1041
983401.09398,63.0,12516.703,0.49273,0.01269,0.4929,-1.47569
983401.23598,63.0,9909.4424,0.50064,0.02128,0.50109,-2.43345
983401.39998,63.0,7835.48,0.50828,0.02975,0.50915,-3.35019
983401.60098,63.0,6217.2461,0.51579,0.0377,0.51717,-4.18009
983401.83898,63.0,4905.291,0.52465,0.04252,0.52637,-4.63335
983402.07798,63.0,3881.2737,0.53211,0.04742,0.53422,-5.09241
983402.31598,63.0,3070.9827,0.54212,0.05404,0.54481,-5.69272
983402.55398,63.0,2430.7778,0.55126,0.05903,0.55442,-6.11176
983402.79198,63.0,1923.1537,0.5608,0.06277,0.5643,-6.3863
983403.02998,63.0,1522.4358,0.56959,0.06766,0.57359,-6.77403
983403.26798,63.0,1203.8446,0.58189,0.07145,0.58626,-7.00021
983403.50698,63.0,952.86591,0.59293,0.07595,0.59777,-7.29956
983403.74498,63.0,754.27557,0.60431,0.07992,0.60958,-7.53385
983403.98198,63.0,596.71857,0.61734,0.0848,0.62314,-7.82103
983404.21998,63.0,471.96338,0.62841,0.08965,0.63478,-8.11895
983404.45898,63.0,373.20856,0.64326,0.09333,0.64999,-8.2551
983404.69698,63.0,295.47278,0.65585,0.0971,0.663,-8.42132
983404.93598,63.0,233.87738,0.67094,0.10008,0.67836,-8.48393
983405.17398,63.0,185.05922,0.68552,0.10397,0.69336,-8.62431
983405.40998,63.0,146.35823,0.70162,0.11067,0.71029,-8.96389
983405.64698,63.0,115.77804,0.71553,0.11502,0.72472,-9.132
983405.88098,63.0,91.6721,0.73006,0.12207,0.7402,-9.49268
983406.12598,63.0,72.51701,0.74861,0.12848,0.75955,-9.7387
983406.35498,63.0,57.36816,0.76633,0.13726,0.77852,-10.15491
983406.59198,63.0,45.3629,0.78606,0.14646,0.79959,-10.55474
983406.82398,63.0,35.93134,0.80815,0.15755,0.82336,-11.03131
983407.07498,63.0,28.40909,0.83263,0.1683,0.84947,-11.42754
983407.28898,63.0,22.48202,0.86181,0.18101,0.88062,-11.86137
983407.55398,63.0,17.79613,0.8961,0.19089,0.91621,-12.0254
983407.80598,63.0,14.06813,0.93164,0.19714,0.95227,-11.94811
983408.02198,63.0,11.1448,0.97012,0.19773,0.99006,-11.51996
983408.28898,63.0,8.81772,1.00963,0.19353,1.02801,-10.85127
983408.46798,63.0,6.97545,1.0464,0.18043,1.06184,-9.78321
983408.68598,63.0,5.5173,1.07591,0.1664,1.0887,-8.79147
983408.95498,63.0,4.36941,1.1066,0.15066,1.11681,-7.75269
983409.28998,63.0,3.45686,1.1283,0.13693,1.13658,-6.91956
983409.70898,63.0,2.73547,1.1441,0.11943,1.15032,-5.95953
983410.23398,63.0,2.16054,1.1588,0.10402,1.16346,-5.12939
983410.89298,63.0,1.70952,1.16881,0.0918,1.17241,-4.49086
983411.72198,63.0,1.35352,1.1773,0.08171,1.18013,-3.97013
983412.76498,63.0,1.07079,1.18442,0.0731,1.18667,-3.53174
983414.07898,63.0,0.84734,1.1898,0.0674,1.19171,-3.24213
983415.73398,63.0,0.67072,1.19655,0.06515,1.19832,-3.11658
983417.82298,63.0,0.53067,1.20086,0.06521,1.20263,-3.10807
983420.45998,63.0,0.41976,1.20478,0.06659,1.20662,-3.16382
983423.79098,63.0,0.33183,1.20892,0.06943,1.21091,-3.2872
983427.99698,63.0,0.26261,1.21475,0.07454,1.21703,-3.51139
983433.30498,63.0,0.20791,1.22121,0.0828,1.22402,-3.87862
983440.00998,63.0,0.16452,1.22824,0.09393,1.23183,-4.37296
983448.48598,63.0,0.13007,1.2363,0.10567,1.24081,-4.88521
983459.17598,63.0,0.10309,1.24853,0.12088,1.25436,-5.52987
983472.68999,63.0,0.08153,1.2663,0.14191,1.27422,-6.39416
983489.78799,63.0,0.06443,1.28484,0.16964,1.29599,-7.52154
983511.37399,63.0,0.05102,1.30078,0.20245,1.31644,-8.84656
983538.61699,63.0,0.04042,1.31869,0.23195,1.33894,-9.97609
983573.112,63.0,0.03192,1.34622,0.25913,1.37093,-10.89534
983616.659,63.0,0.02528,1.38373,0.29294,1.4144,-11.95312
983671.72401,63.0,0.01999,1.42411,0.33301,1.46253,-13.16154
998664.04968,64.0,20004.453,0.47589,-0.01441,0.4761,1.73412
998664.19268,64.0,15829.126,0.48342,0.00121,0.48342,-0.14374
998664.33468,64.0,12516.703,0.49099,0.01166,0.49113,-1.36095
998664.47668,64.0,9909.4424,0.49845,0.02198,0.49893,-2.52438
998664.64068,64.0,7835.48,0.50555,0.03008,0.50645,-3.40509
998664.84168,64.0,6217.2461,0.51522,0.03778,0.5166,-4.19366
998665.07968,64.0,4905.291,0.52247,0.04348,0.52427,-4.75697
998665.31768,64.0,3881.2737,0.53187,0.04785,0.53402,-5.14088
998665.55668,64.0,3070.9827,0.54024,0.05284,0.54282,-5.58617
998665.79468,64.0,2430.7778,0.54995,0.05854,0.55306,-6.0764
998666.03268,64.0,1923.1537,0.55885,0.06298,0.56239,-6.42952
998666.27068,64.0,1522.4358,0.5695,0.06942,0.57372,-6.94976
998666.50868,64.0,1203.8446,0.58026,0.07103,0.5846,-6.97904
998666.74768,64.0,952.86591,0.59185,0.07507,0.59659,-7.22864
998666.98568,64.0,754.27557,0.6034,0.0809,0.6088,-7.63639
998667.22268,64.0,596.71857,0.61651,0.08457,0.62228,-7.81046
998667.46068,64.0,471.96338,0.62905,0.08838,0.63523,-7.99738
998667.69968,64.0,373.20856,0.6408,0.09137,0.64728,-8.11478
998667.93768,64.0,295.47278,0.65567,0.09609,0.66268,-8.3377
998668.17668,64.0,233.87738,0.66937,0.09953,0.67673,-8.45743
998668.41468,64.0,185.05922,0.68437,0.10657,0.69262,-8.8511
998668.65068,64.0,146.35823,0.69872,0.11004,0.70734,-8.94977
998668.88668,64.0,115.77804,0.71404,0.11555,0.72333,-9.19202
998669.12168,64.0,91.6721,0.73019,0.12217,0.74034,-9.49818
998669.36668,64.0,72.51701,0.74649,0.12907,0.75756,-9.80965
998669.59568,64.0,57.36816,0.76463,0.13632,0.77669,-10.10889
998669.83268,64.0,45.3629,0.78524,0.14591,0.79868,-10.52625
998670.06468,64.0,35.93134,0.80797,0.15862,0.8234,-11.10725
998670.31468,64.0,28.40909,0.83119,0.17026,0.84845,-11.57609
998670.52968,64.0,22.48202,0.861,0.18175,0.87998,-11.91968
998670.79468,64.0,17.79613,0.89496,0.19153,0.91522,-12.07989
998671.04668,64.0,14.06813,0.93127,0.19654,0.95179,-11.91676
998671.26268,64.0,11.1448,0.96729,0.19684,0.98711,-11.50243
998671.52968,64.0,8.81772,1.00784,0.1928,1.02611,-10.82994
998671.70868,64.0,6.97545,1.04565,0.18134,1.06125,-9.8384
998671.92668,64.0,5.5173,1.07507,0.17083,1.08855,-9.02898
998672.19568,64.0,4.36941,1.10509,0.15196,1.11548,-7.8296
998672.53068,64.0,3.45686,1.1251,0.13676,1.13338,-6.93031
998672.94968,64.0,2.73547,1.14379,0.11862,1.14992,-5.92079
998673.47468,64.0,2.16054,1.15938,0.10385,1.16402,-5.1184
998674.13368,64.0,1.70952,1.16963,0.09235,1.17327,-4.51455
998674.96268,64.0,1.35352,1.1772,0.08241,1.18008,-4.00453
998676.00568,64.0,1.07079,1.18392,0.07388,1.18623,-3.57091
998677.31868,64.0,0.84734,1.18985,0.06783,1.19178,-3.26278
998678.97468,64.0,0.67072,1.19467,0.06512,1.19644,-3.11993
998681.06368,64.0,0.53067,1.19925,0.06452,1.20099,-3.07962
998683.70068,64.0,0.41976,1.20424,0.06519,1.206,-3.09852
998687.03168,64.0,0.33183,1.20954,0.06827,1.21147,-3.23055
998691.23768,64.0,0.26261,1.21623,0.074,1.21848,-3.48193
998696.54568,64.0,0.20791,1.22358,0.08387,1.22645,-3.92132
998703.24968,64.0,0.16452,1.2295,0.09676,1.2333,-4.4998
998711.72668,64.0,0.13007,1.23591,0.11032,1.24082,-5.10069
998722.41669,64.0,0.10309,1.24551,0.12421,1.25169,-5.69498
998735.93069,64.0,0.08153,1.26021,0.14238,1.26822,-6.44624
998753.02769,64.0,0.06443,1.27752,0.16645,1.28832,-7.42345
998774.61369,64.0,0.05102,1.2948,0.19293,1.3091,-8.47487
998801.8557,64.0,0.04042,1.3199,0.21886,1.33793,-9.41473
998836.3517,64.0,0.03192,1.35792,0.24991,1.38072,-10.42802
998879.8987,64.0,0.02528,1.40169,0.29469,1.43233,-11.87299
998934.96371,64.0,0.01999,1.44337,0.34812,1.48476,-13.56004
1013940.59597,65.0,20004.453,0.4783,-0.01568,0.47856,1.8782
1013940.73897,65.0,15829.126,0.48658,0.00032,0.48658,-0.03727
1013940.88097,65.0,12516.703,0.49399,0.01184,0.49413,-1.37291
1013941.02297,65.0,9909.4424,0.50005,0.0219,0.50053,-2.50728
1013941.18697,65.0,7835.48,0.50783,0.02979,0.5087,-3.35746
1013941.38797,65.0,6217.2461,0.51736,0.03795,0.51875,-4.19519
1013941.62597,65.0,4905.291,0.52503,0.04234,0.52673,-4.6105
1013941.86497,65.0,3881.2737,0.53299,0.04916,0.53526,-5.2696
1013942.10297,65.0,3070.9827,0.54311,0.05434,0.54583,-5.71329
1013942.34097,65.0,2430.7778,0.55104,0.05679,0.55396,-5.88386
1013942.57897,65.0,1923.1537,0.56106,0.06254,0.56454,-6.3608
1013942.81697,65.0,1522.4358,0.57023,0.0671,0.57417,-6.71142
1013943.05497,65.0,1203.8446,0.58178,0.07158,0.58617,-7.01465
1013943.29397,65.0,952.86591,0.59305,0.07504,0.59778,-7.21114
1013943.53197,65.0,754.27557,0.60516,0.07916,0.61032,-7.4527
1013943.76897,65.0,596.71857,0.61625,0.08398,0.62195,-7.75996
1013944.00697,65.0,471.96338,0.62998,0.08682,0.63594,-7.84697
1013944.24597,65.0,373.20856,0.6429,0.0916,0.64939,-8.10918
1013944.48397,65.0,295.47278,0.65553,0.09578,0.66249,-8.31272
1013944.72297,65.0,233.87738,0.67069,0.09894,0.67795,-8.39192
1013944.96097,65.0,185.05922,0.68422,0.10479,0.6922,-8.70724
1013945.19697,65.0,146.35823,0.70044,0.10978,0.70899,-8.90745
1013945.43297,65.0,115.77804,0.71496,0.11317,0.72386,-8.995
1013945.66797,65.0,91.6721,0.73106,0.12143,0.74107,-9.43096
1013945.91297,65.0,72.51701,0.74775,0.12782,0.7586,-9.70056
1013946.14197,65.0,57.36816,0.76577,0.13425,0.77745,-9.944
1013946.37897,65.0,45.3629,0.78632,0.14737,0.80002,-10.61521
1013946.61097,65.0,35.93134,0.80776,0.15769,0.82301,-11.04658
1013946.86097,65.0,28.40909,0.83193,0.16958,0.84903,-11.52128
1013947.07597,65.0,22.48202,0.86198,0.18009,0.88059,-11.80072
1013947.34097,65.0,17.79613,0.89523,0.18903,0.91497,-11.92316
1013947.59297,65.0,14.06813,0.93176,0.19555,0.95206,-11.85271
1013947.80897,65.0,11.1448,0.97059,0.19591,0.99016,-11.41152
1013948.07597,65.0,8.81772,1.00756,0.19057,1.02542,-10.71045
1013948.25397,65.0,6.97545,1.04295,0.18258,1.05881,-9.92957
1013948.47197,65.0,5.5173,1.07634,0.16587,1.08905,-8.76082
1013948.74097,65.0,4.36941,1.10153,0.15241,1.11203,-7.87749
1013949.07597,65.0,3.45686,1.12313,0.13352,1.13104,-6.77955
1013949.49497,65.0,2.73547,1.14235,0.11764,1.14839,-5.87972
1013950.01997,65.0,2.16054,1.15643,0.10421,1.16112,-5.14911
1013950.67897,65.0,1.70952,1.16677,0.09115,1.17033,-4.46679
1013951.50797,65.0,1.35352,1.17451,0.08101,1.1773,-3.94568
1013952.55097,65.0,1.07079,1.18151,0.07304,1.18376,-3.53755
1013953.86397,65.0,0.84734,1.18636,0.06823,1.18832,-3.29135
1013955.51997,65.0,0.67072,1.19164,0.06477,1.1934,-3.111
1013957.60897,65.0,0.53067,1.19687,0.06343,1.19855,-3.03377
1013960.24597,65.0,0.41976,1.20263,0.06461,1.20436,-3.07505
1013963.57697,65.0,0.33183,1.20787,0.0696,1.20988,-3.29798
1013967.78297,65.0,0.26261,1.21278,0.0766,1.21519,-3.61412
1013973.09097,65.0,0.20791,1.21734,0.085,1.22031,-3.99413
1013979.79497,65.0,0.16452,1.22391,0.09414,1.22752,-4.39856
1013988.27197,65.0,0.13007,1.23409,0.10664,1.23869,-4.93874
1013998.96197,65.0,0.10309,1.24545,0.12415,1.25162,-5.69255
1014012.47597,65.0,0.08153,1.2572,0.14391,1.26541,-6.52992
1014029.57398,65.0,0.06443,1.27365,0.16597,1.28442,-7.42435
1014051.15998,65.0,0.05102,1.29761,0.18905,1.31131,-8.28935
1014078.40198,65.0,0.04042,1.32857,0.22271,1.34711,-9.51617
1014112.89799,65.0,0.03192,1.35919,0.2661,1.38499,-11.07725
1014156.44499,65.0,0.02528,1.3869,0.30947,1.421,-12.57889
1014211.51,65.0,0.01999,1.41924,0.34619,1.46085,-13.70836
1029222.06865,66.0,20004.453,0.4797,-0.0142,0.47991,1.69558
1029222.21165,66.0,15829.126,0.48674,0.00045,0.48674,-0.05295
1029222.35365,66.0,12516.703,0.495,0.01119,0.49513,-1.29504
1029222.49565,66.0,9909.4424,0.50189,0.02208,0.50237,-2.51951
1029222.65965,66.0,7835.48,0.50932,0.02934,0.51016,-3.29663
1029222.86065,66.0,6217.2461,0.51786,0.03635,0.51913,-4.01471
1029223.09865,66.0,4905.291,0.52695,0.04251,0.52866,-4.6123
1029223.33765,66.0,3881.2737,0.53469,0.04895,0.53692,-5.23129
1029223.57565,66.0,3070.9827,0.54369,0.05329,0.5463,-5.59827
1029223.81365,66.0,2430.7778,0.55155,0.05856,0.55465,-6.0609
1029224.05165,66.0,1923.1537,0.56083,0.06173,0.56422,-6.28143
1029224.28965,66.0,1522.4358,0.57164,0.06547,0.57538,-6.53396
1029224.52765,66.0,1203.8446,0.58258,0.07069,0.58685,-6.91803
1029224.76665,66.0,952.86591,0.59384,0.07494,0.59855,-7.19225
1029225.00465,66.0,754.27557,0.60521,0.07864,0.6103,-7.40336
1029225.24165,66.0,596.71857,0.61697,0.08336,0.62258,-7.69481
1029225.47965,66.0,471.96338,0.63097,0.08882,0.63719,-8.01289
1029225.71865,66.0,373.20856,0.64414,0.09194,0.65067,-8.12341
1029225.95665,66.0,295.47278,0.65723,0.09762,0.66444,-8.44881
1029226.19565,66.0,233.87738,0.6709,0.09932,0.67821,-8.4209
1029226.43365,66.0,185.05922,0.68646,0.10366,0.69424,-8.5868
1029226.66965,66.0,146.35823,0.70067,0.10978,0.70922,-8.90503
1029226.90665,66.0,115.77804,0.71571,0.11514,0.72491,-9.13933
1029227.14065,66.0,91.6721,0.73153,0.1212,0.7415,-9.40702
1029227.38565,66.0,72.51701,0.74792,0.12804,0.7588,-9.71455
1029227.61465,66.0,57.36816,0.76615,0.13655,0.77822,-10.1059
1029227.85165,66.0,45.3629,0.78552,0.14663,0.79909,-10.57369
1029228.08365,66.0,35.93134,0.80698,0.15597,0.82192,-10.93904
1029228.33465,66.0,28.40909,0.83222,0.16875,0.84916,-11.46257
1029228.54865,66.0,22.48202,0.86053,0.18163,0.87948,-11.91832
1029228.81365,66.0,17.79613,0.8961,0.19055,0.91613,-12.00463
1029229.06565,66.0,14.06813,0.93261,0.19676,0.95314,-11.9131
1029229.28165,66.0,11.1448,0.97009,0.19714,0.98992,-11.48733
1029229.54965,66.0,8.81772,1.00931,0.19149,1.02731,-10.74241
1029229.72765,66.0,6.97545,1.04265,0.18023,1.05811,-9.807
1029229.94565,66.0,5.5173,1.07747,0.16919,1.09067,-8.92386
1029230.21465,66.0,4.36941,1.10273,0.15275,1.11326,-7.88648
1029230.54965,66.0,3.45686,1.12701,0.13436,1.13499,-6.79867
1029230.96865,66.0,2.73547,1.14429,0.12031,1.1506,-6.00193
1029231.49365,66.0,2.16054,1.15754,0.10371,1.16218,-5.11969
1029232.15265,66.0,1.70952,1.16796,0.09103,1.1715,-4.45674
1029232.98165,66.0,1.35352,1.17695,0.08085,1.17973,-3.92974
1029234.02465,66.0,1.07079,1.18299,0.07332,1.18526,-3.54677
1029235.33865,66.0,0.84734,1.18827,0.06808,1.19022,-3.27924
1029236.99365,66.0,0.67072,1.1939,0.06487,1.19566,-3.11008
1029239.08265,66.0,0.53067,1.19953,0.06375,1.20122,-3.04228
1029241.71965,66.0,0.41976,1.20427,0.06611,1.20608,-3.14201
1029245.05065,66.0,0.33183,1.20865,0.07098,1.21074,-3.36103
1029249.25665,66.0,0.26261,1.21269,0.07588,1.21506,-3.58049
1029254.56465,66.0,0.20791,1.21906,0.08254,1.22185,-3.87342
1029261.26965,66.0,0.16452,1.22754,0.09301,1.23106,-4.33288
1029269.74565,66.0,0.13007,1.23598,0.10746,1.24064,-4.96887
1029280.43565,66.0,0.10309,1.24521,0.1238,1.25135,-5.67784
1029293.94965,66.0,0.08153,1.25992,0.14016,1.26769,-6.34771
1029311.04766,66.0,0.06443,1.27992,0.16461,1.29046,-7.32842
1029332.63366,66.0,0.05102,1.30485,0.19578,1.31946,-8.533
1029359.87666,66.0,0.04042,1.32648,0.23336,1.34685,-9.97765
1029394.37167,66.0,0.03192,1.34921,0.2693,1.37582,-11.28778
1029437.91867,66.0,0.02528,1.37961,0.29903,1.41164,-12.22957
1029492.98368,66.0,0.01999,1.42344,0.33439,1.46219,-13.21987
1044502.20913,67.0,20004.453,0.47992,-0.01462,0.48014,1.74441
1044502.35213,67.0,15829.126,0.48761,0.00099,0.48761,-0.11585
1044502.49413,67.0,12516.703,0.49578,0.01264,0.49594,-1.46001
1044502.63613,67.0,9909.4424,0.50195,0.02231,0.50244,-2.54518
1044502.80013,67.0,7835.48,0.50894,0.0293,0.50979,-3.29445
1044503.00113,67.0,6217.2461,0.51905,0.03685,0.52035,-4.06079
1044503.23913,67.0,4905.291,0.52599,0.04291,0.52774,-4.66378
1044503.47713,67.0,3881.2737,0.53506,0.05036,0.53742,-5.37711
1044503.71613,67.0,3070.9827,0.54329,0.05434,0.546,-5.71128
1044503.95413,67.0,2430.7778,0.55334,0.0584,0.55642,-6.02464
1044504.19213,67.0,1923.1537,0.56109,0.06249,0.56455,-6.35458
1044504.43013,67.0,1522.4358,0.57274,0.06737,0.57668,-6.7089
1044504.66813,67.0,1203.8446,0.58316,0.07179,0.58756,-7.01772
1044504.90713,67.0,952.86591,0.59365,0.07544,0.59843,-7.24221
1044505.14513,67.0,754.27557,0.60594,0.07975,0.61116,-7.49761
1044505.38213,67.0,596.71857,0.6189,0.08315,0.62446,-7.65154
1044505.62013,67.0,471.96338,0.63025,0.08796,0.63636,-7.94484
1044505.85913,67.0,373.20856,0.64426,0.09063,0.6506,-8.00736
1044506.09713,67.0,295.47278,0.65746,0.09513,0.66431,-8.2331
1044506.33613,67.0,233.87738,0.6727,0.09872,0.6799,-8.34855
1044506.57413,67.0,185.05922,0.68624,0.10412,0.6941,-8.62712
1044506.81013,67.0,146.35823,0.70177,0.11102,0.7105,-8.98948
1044507.04613,67.0,115.77804,0.71633,0.11468,0.72545,-9.0954
1044507.28113,67.0,91.6721,0.73305,0.12033,0.74286,-9.32176
1044507.52613,67.0,72.51701,0.7486,0.12841,0.75954,-9.73306
1044507.75513,67.0,57.36816,0.76695,0.13519,0.77877,-9.99653
1044507.99213,67.0,45.3629,0.78634,0.1465,0.79987,-10.55368
1044508.22413,67.0,35.93134,0.80766,0.15649,0.82268,-10.96584
1044508.47413,67.0,28.40909,0.83322,0.16954,0.85029,-11.50129
1044508.68913,67.0,22.48202,0.86268,0.18214,0.8817,-11.92205
1044508.95413,67.0,17.79613,0.8957,0.19145,0.91593,-12.06487
1044509.20613,67.0,14.06813,0.93588,0.19613,0.95622,-11.83609
1044509.42213,67.0,11.1448,0.97161,0.19838,0.99165,-11.53993
1044509.68913,67.0,8.81772,1.01051,0.1933,1.02883,-10.8293
1044509.86813,67.0,6.97545,1.04578,0.1815,1.06141,-9.84614
1044510.08613,67.0,5.5173,1.07777,0.17018,1.09113,-8.97293
1044510.35513,67.0,4.36941,1.10609,0.15328,1.11667,-7.8899
1044510.69013,67.0,3.45686,1.12858,0.13721,1.13689,-6.93203
1044511.10913,67.0,2.73547,1.14658,0.11995,1.15284,-5.9723
1044511.63413,67.0,2.16054,1.16009,0.10422,1.16476,-5.13379
1044512.29313,67.0,1.70952,1.1718,0.092,1.17541,-4.4891
1044513.12213,67.0,1.35352,1.17967,0.08274,1.18257,-4.01218
1044514.16513,67.0,1.07079,1.18626,0.07522,1.18864,-3.62832
1044515.47813,67.0,0.84734,1.1923,0.06904,1.1943,-3.31395
1044517.13413,67.0,0.67072,1.19679,0.06531,1.19858,-3.12363
1044519.22313,67.0,0.53067,1.20179,0.06467,1.20353,-3.08007
1044521.86013,67.0,0.41976,1.20589,0.06529,1.20765,-3.09904
1044525.19113,67.0,0.33183,1.21145,0.06828,1.21337,-3.22593
1044529.39713,67.0,0.26261,1.21832,0.07403,1.22057,-3.47707
1044534.70513,67.0,0.20791,1.22604,0.08403,1.22891,-3.92071
1044541.40913,67.0,0.16452,1.23246,0.0966,1.23624,-4.48168
1044549.88613,67.0,0.13007,1.23846,0.1112,1.24345,-5.13089
1044560.57613,67.0,0.10309,1.2476,0.12521,1.25387,-5.73105
1044574.09014,67.0,0.08153,1.26191,0.14268,1.26995,-6.45109
1044591.18714,67.0,0.06443,1.28049,0.1667,1.29129,-7.41732
1044612.77414,67.0,0.05102,1.29824,0.19404,1.31267,-8.50078
1044640.01614,67.0,0.04042,1.32224,0.22035,1.34047,-9.46126
1044674.51215,67.0,0.03192,1.3583,0.25097,1.38129,-10.46842
1044718.05915,67.0,0.02528,1.40356,0.29246,1.43371,-11.77018
1044773.12416,67.0,0.01999,1.44855,0.34609,1.48933,-13.4373
1059765.41473,68.0,20004.453,0.47609,-0.01311,0.47627,1.57676
1059765.55773,68.0,15829.126,0.48575,0.00018,0.48575,-0.02125
1059765.69973,68.0,12516.703,0.49267,0.01347,0.49285,-1.56592
1059765.84173,68.0,9909.4424,0.50048,0.02186,0.50096,-2.50057
1059766.00573,68.0,7835.48,0.50782,0.02979,0.50869,-3.35713
1059766.20673,68.0,6217.2461,0.51641,0.03642,0.51769,-4.03452
1059766.44473,68.0,4905.291,0.52466,0.0428,0.52641,-4.66317
1059766.68273,68.0,3881.2737,0.53238,0.04885,0.53462,-5.24299
1059766.92173,68.0,3070.9827,0.54274,0.052,0.54523,-5.47299
1059767.15973,68.0,2430.7778,0.55079,0.0586,0.5539,-6.07273
1059767.39773,68.0,1923.1537,0.56133,0.06306,0.56486,-6.41022
1059767.63573,68.0,1522.4358,0.57192,0.06827,0.57598,-6.80735
1059767.87373,68.0,1203.8446,0.58139,0.0728,0.58593,-7.13761
1059768.11273,68.0,952.86591,0.59267,0.07682,0.59762,-7.38528
1059768.35072,68.0,754.27557,0.60423,0.08075,0.6096,-7.612
1059768.58772,68.0,596.71857,0.61736,0.08397,0.62304,-7.74547
1059768.82572,68.0,471.96338,0.62848,0.08793,0.6346,-7.9648
1059769.06472,68.0,373.20856,0.64246,0.09127,0.64891,-8.08591
1059769.30272,68.0,295.47278,0.65715,0.09613,0.66414,-8.32282
1059769.54172,68.0,233.87738,0.67074,0.10124,0.67834,-8.5831
1059769.77972,68.0,185.05922,0.68629,0.10461,0.69422,-8.66682
1059770.01572,68.0,146.35823,0.70015,0.11014,0.70876,-8.94016
1059770.25172,68.0,115.77804,0.71568,0.11528,0.7249,-9.15036
1059770.48672,68.0,91.6721,0.7317,0.12076,0.7416,-9.37151
