Repository: SebaVillagra00/ICM2985-SOH-IPRE

## Data University of Cambridge (EIS Cambridge)
Data publicada en "Identifying degradation patterns of lithium ion batteries from impedance spectroscopy using machine learning" (Zhang, Tang, Zhang, Wang, Stimming & Lee, 2020) https://www.nature.com/articles/s41467-020-15235-7.

Carpeta contiene:
* Paper de Nature Comunications (IF: 16.6).
* Data frames para IOS.
* Data frames para Windows.

Cada Data frame está contenido en un archivo .txt con las siguientes columnas:
* time/s: tiempo en que se mide la muestra.
* cycle number: ciclo de carga de la batería.
* freq/Hz: frecuencia de la señal de input.
* Re(Z)/Ohm: Parte resistiva de la impedancia.
* Im(Z)/Ohm: Parte reactiva de la impedancia.

File: EIS Cambridge/EIS data/EIS_state_IX_25C06.csv (part 7 of 20)
time/s,cycle number,freq/Hz,Re(Z)/Ohm,-Im(Z)/Ohm,|Z|/Ohm,Phase(Z)/deg
993783.58537,68.0,12516.703,0.33181,0.0168,0.33223,-2.899
993783.72737,68.0,9909.4424,0.34072,0.03048,0.34208,-5.11244
993783.89137,68.0,7835.48,0.35027,0.0424,0.35283,-6.90247
993784.09237,68.0,6217.2461,0.36103,0.05432,0.36509,-8.5561
993784.33037,68.0,4905.291,0.37118,0.06461,0.37676,-9.87371
993784.56838,68.0,3881.2737,0.38325,0.0728,0.3901,-10.75519
993784.80638,68.0,3070.9827,0.39553,0.08387,0.40432,-11.97215
993785.04438,68.0,2430.7778,0.40934,0.0917,0.41948,-12.62728
993785.28338,68.0,1923.1537,0.42549,0.10023,0.43713,-13.25508
993785.52038,68.0,1522.4358,0.44173,0.10811,0.45477,-13.75271
993785.75938,68.0,1203.8446,0.45806,0.11611,0.47255,-14.22418
993785.99738,68.0,952.86591,0.47682,0.12455,0.49282,-14.63851
993786.23638,68.0,754.27557,0.49487,0.13379,0.51264,-15.12827
993786.47338,68.0,596.71857,0.51527,0.14123,0.53427,-15.32732
993786.71038,68.0,471.96338,0.5375,0.15091,0.55829,-15.68305
993786.95038,68.0,373.20856,0.55945,0.15842,0.58145,-15.81025
993787.18738,68.0,295.47278,0.58385,0.16793,0.60752,-16.04624
993787.42638,68.0,233.87738,0.60985,0.17598,0.63474,-16.09595
993787.66438,68.0,185.05922,0.63634,0.18389,0.66238,-16.11853
993787.90038,68.0,146.35823,0.6645,0.19444,0.69237,-16.31029
993788.13738,68.0,115.77804,0.69372,0.20308,0.72284,-16.31695
993788.37138,68.0,91.6721,0.72725,0.2117,0.75744,-16.2303
993788.61738,68.0,72.51701,0.76002,0.22017,0.79127,-16.1554
993788.84638,68.0,57.36816,0.79313,0.22673,0.8249,-15.95347
993789.08238,68.0,45.3629,0.82628,0.2354,0.85915,-15.90159
993789.31538,68.0,35.93134,0.85991,0.24304,0.8936,-15.78214
993789.56538,68.0,28.40909,0.895,0.25171,0.92972,-15.70832
993789.77938,68.0,22.48202,0.93281,0.26287,0.96914,-15.73799
993790.04438,68.0,17.79613,0.97039,0.277,1.00915,-15.93137
993790.29738,68.0,14.06813,1.01473,0.28912,1.05511,-15.90352
993790.51338,68.0,11.1448,1.06325,0.30302,1.10558,-15.9073
993790.78038,68.0,8.81772,1.11565,0.31459,1.15916,-15.74752
993790.95838,68.0,6.97545,1.17836,0.32414,1.22213,-15.38033
993791.17638,68.0,5.5173,1.23826,0.31482,1.27765,-14.26478
993791.44638,68.0,4.36941,1.29882,0.31403,1.33624,-13.59234
993791.78138,68.0,3.45686,1.35485,0.29189,1.38593,-12.15815
993792.19938,68.0,2.73547,1.41082,0.26873,1.43619,-10.78436
993792.72538,68.0,2.16054,1.45241,0.24244,1.4725,-9.4767
993793.38438,68.0,1.70952,1.48539,0.21334,1.50063,-8.17333
993794.21238,68.0,1.35352,1.51252,0.18489,1.52378,-6.96939
993795.25538,68.0,1.07079,1.53341,0.16141,1.54188,-6.0088
993796.56938,68.0,0.84734,1.54878,0.14155,1.55524,-5.22206
993798.22538,68.0,0.67072,1.55998,0.12645,1.56509,-4.63408
993800.31438,68.0,0.53067,1.56944,0.11375,1.57355,-4.14529
993802.95038,68.0,0.41976,1.57903,0.10526,1.58253,-3.81371
993806.28238,68.0,0.33183,1.58759,0.10259,1.5909,-3.69725
993810.48838,68.0,0.26261,1.59425,0.10341,1.5976,-3.7112
993815.79638,68.0,0.20791,1.60048,0.10656,1.60402,-3.80922
993822.50038,68.0,0.16452,1.60744,0.11234,1.61136,-3.99789
993830.97738,68.0,0.13007,1.61697,0.12108,1.6215,-4.28223
993841.66738,68.0,0.10309,1.62794,0.13571,1.63359,-4.76522
993855.18138,68.0,0.08153,1.63963,0.15516,1.64695,-5.40601
993872.27839,68.0,0.06443,1.65376,0.17894,1.66342,-6.17553
993893.86539,68.0,0.05102,1.67491,0.20174,1.68701,-6.868
993921.10739,68.0,0.04042,1.70555,0.23659,1.72188,-7.8977
993955.6034,68.0,0.03192,1.73804,0.2841,1.76111,-9.28343
993999.1504,68.0,0.02528,1.76658,0.33442,1.79796,-10.71944
994054.21641,68.0,0.01999,1.80073,0.37869,1.84012,-11.87625
1008200.09765,69.0,20004.453,0.31723,-0.01766,0.31772,3.18598
1008200.24065,69.0,15829.126,0.3244,9e-05,0.3244,-0.01627
1008200.38265,69.0,12516.703,0.3322,0.01702,0.33264,-2.9332
1008200.52465,69.0,9909.4424,0.34003,0.03192,0.34153,-5.36307
1008200.68865,69.0,7835.48,0.35181,0.0433,0.35447,-7.01582
1008200.88965,69.0,6217.2461,0.36062,0.05412,0.36466,-8.53505
1008201.12765,69.0,4905.291,0.37241,0.06334,0.37776,-9.65239
1008201.36565,69.0,3881.2737,0.38282,0.07334,0.38978,-10.84569
1008201.60465,69.0,3070.9827,0.39689,0.08184,0.40524,-11.65096
1008201.84265,69.0,2430.7778,0.41065,0.09164,0.42075,-12.58033
1008202.08065,69.0,1923.1537,0.42398,0.09928,0.43545,-13.17945
1008202.31865,69.0,1522.4358,0.43982,0.10991,0.45334,-14.03077
1008202.55665,69.0,1203.8446,0.45752,0.11665,0.47216,-14.30379
1008202.79465,69.0,952.86591,0.4768,0.12607,0.49318,-14.81095
1008203.03365,69.0,754.27557,0.49518,0.13306,0.51275,-15.04025
1008203.27065,69.0,596.71857,0.51629,0.14114,0.53524,-15.28921
1008203.50865,69.0,471.96338,0.53756,0.14998,0.55809,-15.58886
1008203.74765,69.0,373.20856,0.55893,0.15936,0.5812,-15.91343
1008203.98465,69.0,295.47278,0.58389,0.16872,0.60778,-16.11673
1008204.22465,69.0,233.87738,0.60927,0.17522,0.63397,-16.04436
1008204.46265,69.0,185.05922,0.63641,0.18406,0.66249,-16.13104
1008204.69865,69.0,146.35823,0.66394,0.19459,0.69187,-16.33538
1008204.93465,69.0,115.77804,0.69364,0.20333,0.72283,-16.3377
1008205.16965,69.0,91.6721,0.7257,0.2125,0.75618,-16.32081
1008205.41465,69.0,72.51701,0.76012,0.22014,0.79136,-16.15187
1008205.64365,69.0,57.36816,0.79298,0.22807,0.82513,-16.04606
1008205.88065,69.0,45.3629,0.8289,0.23629,0.86192,-15.91087
1008206.11265,69.0,35.93134,0.86124,0.24247,0.89472,-15.72397
1008206.36265,69.0,28.40909,0.89555,0.25326,0.93068,-15.79062
1008206.57765,69.0,22.48202,0.93202,0.26567,0.96915,-15.91005
1008206.84265,69.0,17.79613,0.97231,0.2767,1.01092,-15.88504
1008207.09465,69.0,14.06813,1.01283,0.29062,1.0537,-16.01013
1008207.31065,69.0,11.1448,1.06195,0.30598,1.10516,-16.07312
1008207.57765,69.0,8.81772,1.11785,0.31829,1.16228,-15.89343
1008207.75565,69.0,6.97545,1.17628,0.3194,1.21887,-15.19147
1008207.97465,69.0,5.5173,1.23694,0.32543,1.27904,-14.73999
1008208.24365,69.0,4.36941,1.29828,0.30878,1.33449,-13.37858
1008208.57765,69.0,3.45686,1.3605,0.29695,1.39253,-12.31245
1008208.99665,69.0,2.73547,1.40885,0.27281,1.43502,-10.95919
1008209.52165,69.0,2.16054,1.45345,0.24179,1.47342,-9.44483
1008210.18065,69.0,1.70952,1.48992,0.21346,1.50514,-8.15312
1008211.00965,69.0,1.35352,1.51594,0.18735,1.52747,-7.04512
1008212.05265,69.0,1.07079,1.53554,0.16324,1.5442,-6.06815
1008213.36565,69.0,0.84734,1.55104,0.14299,1.55762,-5.26731
1008215.02165,69.0,0.67072,1.56325,0.12669,1.56837,-4.63333
1008217.11066,69.0,0.53067,1.57332,0.11489,1.57751,-4.17657
1008219.74766,69.0,0.41976,1.58151,0.10707,1.58513,-3.87297
1008223.07866,69.0,0.33183,1.58881,0.10234,1.5921,-3.6856
1008227.28466,69.0,0.26261,1.59708,0.10122,1.60029,-3.62645
1008232.59266,69.0,0.20791,1.60586,0.10462,1.60926,-3.72749
1008239.29666,69.0,0.16452,1.61423,0.11348,1.61821,-4.02144
1008247.77366,69.0,0.13007,1.62118,0.12545,1.62603,-4.42481
1008258.46366,69.0,0.10309,1.62884,0.13841,1.63471,-4.85712
1008271.97766,69.0,0.08153,1.64114,0.15479,1.64842,-5.38826
1008289.07566,69.0,0.06443,1.65772,0.17694,1.66714,-6.09245
1008310.66167,69.0,0.05102,1.67684,0.20721,1.6896,-7.04452
1008337.90467,69.0,0.04042,1.69667,0.24009,1.71357,-8.05419
1008372.39967,69.0,0.03192,1.72621,0.27341,1.74773,-9.00009
1008415.94768,69.0,0.02528,1.77045,0.31492,1.79824,-10.08589
1008471.01269,69.0,0.01999,1.82182,0.37211,1.85944,-11.544
1022610.28314,70.0,20004.453,0.31718,-0.01638,0.3176,2.95554
1022610.42614,70.0,15829.126,0.325,-3e-05,0.325,0.00469
1022610.56814,70.0,12516.703,0.33218,0.01794,0.33266,-3.09223
1022610.71014,70.0,9909.4424,0.34127,0.03105,0.34268,-5.19874
1022610.87414,70.0,7835.48,0.34991,0.04297,0.35253,-7.00116
1022611.07514,70.0,6217.2461,0.36022,0.05406,0.36426,-8.53512
1022611.31314,70.0,4905.291,0.37301,0.06405,0.37847,-9.74268
1022611.55214,70.0,3881.2737,0.38245,0.07469,0.38967,-11.04975
1022611.79014,70.0,3070.9827,0.39572,0.08162,0.40405,-11.65404
1022612.02814,70.0,2430.7778,0.40985,0.09097,0.41982,-12.51511
1022612.26614,70.0,1923.1537,0.42622,0.09936,0.43765,-13.12276
1022612.50414,70.0,1522.4358,0.44011,0.10767,0.45309,-13.74686
1022612.74214,70.0,1203.8446,0.45714,0.11662,0.47179,-14.3117
1022612.98014,70.0,952.86591,0.47588,0.12652,0.49241,-14.88827
1022613.21914,70.0,754.27557,0.49609,0.13168,0.51327,-14.86566
1022613.45614,70.0,596.71857,0.5155,0.14126,0.5345,-15.32434
1022613.69314,70.0,471.96338,0.53606,0.15099,0.55692,-15.73062
1022613.93214,70.0,373.20856,0.55943,0.15821,0.58138,-15.79115
1022614.17014,70.0,295.47278,0.58359,0.16721,0.60707,-15.98811
1022614.40914,70.0,233.87738,0.60892,0.176,0.63384,-16.1216
1022614.64714,70.0,185.05922,0.63574,0.18526,0.66218,-16.24614
1022614.88314,70.0,146.35823,0.6639,0.19463,0.69184,-16.33904
1022615.12014,70.0,115.77804,0.69449,0.2037,0.72374,-16.34668
1022615.35414,70.0,91.6721,0.72467,0.21135,0.75486,-16.25918
1022615.60014,70.0,72.51701,0.7577,0.21928,0.7888,-16.14073
1022615.82914,70.0,57.36816,0.79169,0.22614,0.82335,-15.94162
1022616.06514,70.0,45.3629,0.82743,0.23582,0.86038,-15.90783
1022616.29814,70.0,35.93134,0.86099,0.24364,0.8948,-15.80008
1022616.54814,70.0,28.40909,0.8946,0.25312,0.92972,-15.79848
1022616.76314,70.0,22.48202,0.93011,0.2641,0.96688,-15.85183
1022617.02814,70.0,17.79613,0.97015,0.27694,1.0089,-15.93178
1022617.28014,70.0,14.06813,1.01204,0.29084,1.053,-16.03335
1022617.49614,70.0,11.1448,1.06169,0.30911,1.10578,-16.23285
1022617.76314,70.0,8.81772,1.11601,0.3192,1.16076,-15.96132
1022617.94114,70.0,6.97545,1.17441,0.32048,1.21735,-15.26362
1022618.15914,70.0,5.5173,1.23754,0.32676,1.27995,-14.7908
1022618.42914,70.0,4.36941,1.29849,0.31066,1.33514,-13.45505
1022618.76414,70.0,3.45686,1.36165,0.29872,1.39403,-12.37356
1022619.18314,70.0,2.73547,1.41021,0.27402,1.43659,-10.9963
1022619.70814,70.0,2.16054,1.45479,0.24391,1.47509,-9.51773
1022620.36714,70.0,1.70952,1.49152,0.21461,1.50688,-8.18809
1022621.19514,70.0,1.35352,1.51815,0.18868,1.52983,-7.08457
1022622.23814,70.0,1.07079,1.53803,0.16462,1.54682,-6.10922
1022623.55214,70.0,0.84734,1.55367,0.14503,1.56042,-5.33281
1022625.20814,70.0,0.67072,1.56566,0.12801,1.57089,-4.67422
1022627.29714,70.0,0.53067,1.57583,0.11611,1.5801,-4.21419
1022629.93314,70.0,0.41976,1.58479,0.10817,1.58847,-3.90472
1022633.26514,70.0,0.33183,1.59187,0.10325,1.59522,-3.7111
1022637.47014,70.0,0.26261,1.59992,0.10159,1.60314,-3.63317
1022642.77814,70.0,0.20791,1.60952,0.10514,1.61295,-3.7376
1022649.48214,70.0,0.16452,1.61742,0.11388,1.62142,-4.02729
1022657.95915,70.0,0.13007,1.62469,0.12567,1.62955,-4.42306
1022668.64915,70.0,0.10309,1.63232,0.13935,1.63826,-4.8796
1022682.16315,70.0,0.08153,1.64495,0.15498,1.65224,-5.38238
1022699.26015,70.0,0.06443,1.66097,0.17761,1.67044,-6.10349
1022720.84715,70.0,0.05102,1.68124,0.20741,1.69398,-7.03286
1022748.08916,70.0,0.04042,1.70151,0.24036,1.7184,-8.04058
1022782.58516,70.0,0.03192,1.7309,0.27438,1.75251,-9.00757
1022826.13317,70.0,0.02528,1.77429,0.31539,1.80211,-10.07941
1022881.19817,70.0,0.01999,1.82612,0.37179,1.86359,-11.50799
1037033.57861,71.0,20004.453,0.31705,-0.01875,0.3176,3.38486
1037033.72161,71.0,15829.126,0.32438,0.00107,0.32438,-0.18984
1037033.86361,71.0,12516.703,0.33251,0.01779,0.33299,-3.0632
1037034.00561,71.0,9909.4424,0.34009,0.03109,0.34151,-5.22339
1037034.16961,71.0,7835.48,0.3509,0.04415,0.35367,-7.17136
1037034.37061,71.0,6217.2461,0.36125,0.05526,0.36545,-8.69661
1037034.60861,71.0,4905.291,0.37142,0.06384,0.37686,-9.75347
1037034.84661,71.0,3881.2737,0.38388,0.07262,0.39069,-10.71173
1037035.08561,71.0,3070.9827,0.39698,0.08306,0.40558,-11.81794
1037035.32361,71.0,2430.7778,0.40972,0.0912,0.41975,-12.54886
1037035.56161,71.0,1923.1537,0.42389,0.09878,0.43524,-13.11732
1037035.79961,71.0,1522.4358,0.43956,0.10807,0.45265,-13.81281
1037036.03761,71.0,1203.8446,0.45794,0.11496,0.47215,-14.09208
1037036.27661,71.0,952.86591,0.47519,0.12434,0.49119,-14.66309
1037036.51461,71.0,754.27557,0.49405,0.13328,0.51171,-15.0975
1037036.75161,71.0,596.71857,0.5147,0.13925,0.5332,-15.13851
1037036.98961,71.0,471.96338,0.53681,0.14972,0.55729,-15.58422
1037037.22861,71.0,373.20856,0.55876,0.15866,0.58085,-15.8519
1037037.46561,71.0,295.47278,0.58385,0.16599,0.60699,-15.87078
1037037.70561,71.0,233.87738,0.60765,0.17533,0.63244,-16.09467
1037037.94361,71.0,185.05922,0.6345,0.18411,0.66067,-16.18114
1037038.17961,71.0,146.35823,0.6643,0.19436,0.69215,-16.30858
1037038.41561,71.0,115.77804,0.69395,0.20277,0.72297,-16.28806
1037038.64961,71.0,91.6721,0.72496,0.21075,0.75497,-16.20931
1037038.89561,71.0,72.51701,0.75679,0.22032,0.78821,-16.23172
1037039.12461,71.0,57.36816,0.79059,0.22663,0.82244,-15.99568
1037039.36161,71.0,45.3629,0.82511,0.23524,0.85799,-15.91293
1037039.59361,71.0,35.93134,0.85905,0.2432,0.89281,-15.80667
1037039.84361,71.0,28.40909,0.89246,0.25119,0.92713,-15.71942
1037040.05861,71.0,22.48202,0.9295,0.26446,0.96639,-15.88198
1037040.32361,71.0,17.79613,0.9681,0.27547,1.00653,-15.88332
1037040.57561,71.0,14.06813,1.01069,0.29108,1.05177,-16.06663
1037040.79161,71.0,11.1448,1.05934,0.30664,1.10282,-16.14402
1037041.05861,71.0,8.81772,1.11437,0.31894,1.15911,-15.97143
1037041.23661,71.0,6.97545,1.1706,0.32028,1.21362,-15.30198
1037041.45461,71.0,5.5173,1.23419,0.32539,1.27637,-14.7699
1037041.72461,71.0,4.36941,1.29475,0.3092,1.33116,-13.43145
1037042.05961,71.0,3.45686,1.35821,0.29626,1.39015,-12.30476
1037042.47861,71.0,2.73547,1.40688,0.27333,1.43319,-10.99431
1037043.00361,71.0,2.16054,1.45073,0.24301,1.47095,-9.50928
1037043.66261,71.0,1.70952,1.48649,0.21419,1.50184,-8.19933
1037044.49061,71.0,1.35352,1.51296,0.18871,1.52468,-7.10992
1037045.53361,71.0,1.07079,1.53247,0.16342,1.54116,-6.0868
1037046.84761,71.0,0.84734,1.5487,0.14187,1.55518,-5.23406
1037048.50361,71.0,0.67072,1.56169,0.12665,1.56682,-4.63627
1037050.59261,71.0,0.53067,1.57253,0.11574,1.57678,-4.20951
1037053.22861,71.0,0.41976,1.58024,0.10832,1.58394,-3.92115
1037056.56061,71.0,0.33183,1.58677,0.10425,1.59019,-3.75895
1037060.76661,71.0,0.26261,1.5938,0.10278,1.59711,-3.68974
1037066.07461,71.0,0.20791,1.60162,0.10506,1.60506,-3.75309
1037072.77861,71.0,0.16452,1.60987,0.11172,1.61374,-3.96978
1037081.25562,71.0,0.13007,1.61792,0.12298,1.62259,-4.34683
1037091.94562,71.0,0.10309,1.62763,0.13526,1.63324,-4.75043
1037105.45962,71.0,0.08153,1.64201,0.15254,1.64908,-5.30743
1037122.55662,71.0,0.06443,1.66067,0.17727,1.67011,-6.09291
1037144.14362,71.0,0.05102,1.68157,0.21161,1.69484,-7.17235
1037171.38663,71.0,0.04042,1.69933,0.24876,1.71744,-8.32831
1037205.88163,71.0,0.03192,1.7216,0.28397,1.74487,-9.36648
1037249.42964,71.0,0.02528,1.75756,0.32028,1.78651,-10.32752
1037304.49464,71.0,0.01999,1.8069,0.36865,1.84413,-11.53152
1051448.99473,72.0,20004.453,0.31873,-0.01737,0.3192,3.11933
1051449.13773,72.0,15829.126,0.32519,0.00195,0.3252,-0.34396
1051449.27973,72.0,12516.703,0.33084,0.01766,0.33131,-3.0562
1051449.42173,72.0,9909.4424,0.34088,0.03003,0.3422,-5.03465
1051449.58573,72.0,7835.48,0.35041,0.04131,0.35284,-6.72404
1051449.78673,72.0,6217.2461,0.36213,0.05448,0.3662,-8.55627
1051450.02473,72.0,4905.291,0.37211,0.06432,0.37762,-9.80695
1051450.26373,72.0,3881.2737,0.38387,0.07292,0.39074,-10.75592
1051450.50173,72.0,3070.9827,0.39565,0.0825,0.40416,-11.77886
1051450.73973,72.0,2430.7778,0.40944,0.08981,0.41917,-12.37181
1051450.97773,72.0,1923.1537,0.42584,0.10029,0.43749,-13.25218
1051451.21573,72.0,1522.4358,0.44075,0.10786,0.45376,-13.75104
1051451.45373,72.0,1203.8446,0.45787,0.1155,0.47221,-14.15848
1051451.69173,72.0,952.86591,0.47549,0.12377,0.49134,-14.58997
1051451.93073,72.0,754.27557,0.4945,0.13138,0.51165,-14.87833
1051452.16773,72.0,596.71857,0.51308,0.14125,0.53217,-15.39201
1051452.40573,72.0,471.96338,0.53582,0.14888,0.55612,-15.52867
1051452.64473,72.0,373.20856,0.55941,0.15798,0.58129,-15.77029
1051452.88173,72.0,295.47278,0.58361,0.16702,0.60704,-15.97081
1051453.12173,72.0,233.87738,0.60856,0.17578,0.63344,-16.11154
1051453.35973,72.0,185.05922,0.63472,0.18497,0.66112,-16.24708
1051453.59573,72.0,146.35823,0.66361,0.1938,0.69133,-16.27953
1051453.83173,72.0,115.77804,0.69378,0.20195,0.72257,-16.23
1051454.06673,72.0,91.6721,0.72399,0.20983,0.75378,-16.16267
1051454.31173,72.0,72.51701,0.75555,0.21771,0.78629,-16.07413
1051454.54073,72.0,57.36816,0.79054,0.22657,0.82237,-15.99253
1051454.77773,72.0,45.3629,0.82429,0.2341,0.85689,-15.85485
1051455.00973,72.0,35.93134,0.85679,0.24151,0.89017,-15.74181
1051455.25973,72.0,28.40909,0.89194,0.24903,0.92605,-15.5999
1051455.47473,72.0,22.48202,0.92819,0.26209,0.96449,-15.76789
1051455.73973,72.0,17.79613,0.96638,0.2758,1.00497,-15.92854
1051455.99173,72.0,14.06813,1.00979,0.28973,1.05054,-16.00938
1051456.20773,72.0,11.1448,1.05812,0.30205,1.10039,-15.93161
1051456.47473,72.0,8.81772,1.11027,0.31486,1.15405,-15.8329
1051456.65273,72.0,6.97545,1.17432,0.32558,1.21862,-15.49591
1051456.87173,72.0,5.5173,1.23277,0.31684,1.27284,-14.41395
1051457.14073,72.0,4.36941,1.29584,0.31571,1.33374,-13.69248
1051457.47573,72.0,3.45686,1.3515,0.29349,1.383,-12.25199
1051457.89473,72.0,2.73547,1.40705,0.26964,1.43266,-10.84848
1051458.41973,72.0,2.16054,1.45098,0.24438,1.47142,-9.56027
1051459.07872,72.0,1.70952,1.48377,0.21479,1.49924,-8.23679
1051459.90772,72.0,1.35352,1.51085,0.18612,1.52227,-7.023
1051460.95072,72.0,1.07079,1.53143,0.16294,1.54007,-6.07312
1051462.26372,72.0,0.84734,1.54797,0.14285,1.55455,-5.27229
1051463.91972,72.0,0.67072,1.55887,0.12755,1.56408,-4.67766
1051466.00872,72.0,0.53067,1.569,0.11503,1.57321,-4.19302
1051468.64472,72.0,0.41976,1.57825,0.10665,1.58185,-3.86592
1051471.97671,72.0,0.33183,1.58658,0.10316,1.58993,-3.72022
1051476.18171,72.0,0.26261,1.59373,0.1037,1.5971,-3.72282
1051481.49071,72.0,0.20791,1.59993,0.10741,1.60354,-3.84088
1051488.1947,72.0,0.16452,1.60649,0.11304,1.61047,-4.02479
1051496.6717,72.0,0.13007,1.61614,0.12176,1.62072,-4.30863
1051507.36169,72.0,0.10309,1.62738,0.13582,1.63304,-4.77083
1051520.87568,72.0,0.08153,1.63914,0.15611,1.64656,-5.44033
1051537.97366,72.0,0.06443,1.6533,0.17938,1.663,-6.19233
1051559.55965,72.0,0.05102,1.67294,0.20284,1.68519,-6.91311
1051586.80263,72.0,0.04042,1.70349,0.23668,1.71985,-7.90982
1051621.2976,72.0,0.03192,1.73655,0.28359,1.75955,-9.27494
1051664.84557,72.0,0.02528,1.76632,0.33543,1.79789,-10.75271
1051719.91052,72.0,0.01999,1.80081,0.38113,1.8407,-11.95004
1065858.65909,73.0,20004.453,0.31804,-0.0178,0.31854,3.20377
1065858.80209,73.0,15829.126,0.32612,0.00077,0.32612,-0.13576
1065858.94409,73.0,12516.703,0.33207,0.01683,0.33249,-2.90082
1065859.08609,73.0,9909.4424,0.34094,0.03013,0.34227,-5.05093
1065859.25009,73.0,7835.48,0.35144,0.04265,0.35402,-6.91957
1065859.45109,73.0,6217.2461,0.36123,0.05424,0.36528,-8.53888
1065859.68909,73.0,4905.291,0.37173,0.06312,0.37705,-9.63649
1065859.92709,73.0,3881.2737,0.38404,0.07438,0.39118,-10.96072
1065860.16609,73.0,3070.9827,0.39505,0.08232,0.40354,-11.77122
1065860.40409,73.0,2430.7778,0.41019,0.09004,0.41996,-12.38008
1065860.64209,73.0,1923.1537,0.42529,0.09856,0.43656,-13.04731
1065860.88009,73.0,1522.4358,0.44022,0.10691,0.45302,-13.64982
1065861.11809,73.0,1203.8446,0.45744,0.1159,0.4719,-14.21704
1065861.35609,73.0,952.86591,0.4757,0.12265,0.49126,-14.45703
1065861.59509,73.0,754.27557,0.49472,0.13273,0.51221,-15.01807
1065861.83209,73.0,596.71857,0.51449,0.14008,0.53322,-15.23088
1065862.06909,73.0,471.96338,0.53573,0.14937,0.55616,-15.57925
1065862.30909,73.0,373.20856,0.55859,0.15597,0.57996,-15.60117
1065862.54609,73.0,295.47278,0.58229,0.16575,0.60542,-15.88912
1065862.78509,73.0,233.87738,0.60836,0.17513,0.63307,-16.05994
1065863.02409,73.0,185.05922,0.63501,0.18263,0.66075,-16.04514
1065863.26009,73.0,146.35823,0.66086,0.19175,0.68812,-16.18032
1065863.49609,73.0,115.77804,0.69184,0.20168,0.72064,-16.2523
1065863.73109,73.0,91.6721,0.72363,0.21003,0.75349,-16.18552
1065863.97609,73.0,72.51701,0.75616,0.21768,0.78687,-16.05957
1065864.20509,73.0,57.36816,0.78929,0.22562,0.8209,-15.95281
1065864.44209,73.0,45.3629,0.82192,0.23357,0.85447,-15.86363
1065864.67408,73.0,35.93134,0.85669,0.23998,0.88967,-15.64902
1065864.92408,73.0,28.40909,0.89165,0.25039,0.92614,-15.68541
1065865.13908,73.0,22.48202,0.92898,0.26133,0.96503,-15.71157
1065865.40408,73.0,17.79613,0.96564,0.27413,1.00379,-15.84826
1065865.65608,73.0,14.06813,1.00929,0.28944,1.04997,-16.00159
1065865.87208,73.0,11.1448,1.05717,0.30327,1.09981,-16.00634
1065866.13908,73.0,8.81772,1.11007,0.31396,1.15362,-15.79245
1065866.31708,73.0,6.97545,1.16895,0.32436,1.21312,-15.50824
1065866.53508,73.0,5.5173,1.23478,0.31688,1.27479,-14.39327
1065866.80508,73.0,4.36941,1.29193,0.3153,1.32985,-13.71509
1065867.14008,73.0,3.45686,1.35044,0.29167,1.38158,-12.18777
1065867.55808,73.0,2.73547,1.40506,0.27066,1.43089,-10.90352
1065868.08408,73.0,2.16054,1.44645,0.2428,1.46668,-9.5287
1065868.74308,73.0,1.70952,1.48178,0.21241,1.49692,-8.15785
1065869.57108,73.0,1.35352,1.50942,0.18519,1.52074,-6.99451
1065870.61408,73.0,1.07079,1.52921,0.16236,1.53781,-6.0605
1065871.92808,73.0,0.84734,1.54427,0.14298,1.55088,-5.28995
1065873.58408,73.0,0.67072,1.5566,0.12763,1.56182,-4.68739
1065875.67208,73.0,0.53067,1.5658,0.11459,1.56999,-4.18571
1065878.30907,73.0,0.41976,1.57459,0.10693,1.57822,-3.88484
1065881.64107,73.0,0.33183,1.5819,0.10303,1.58525,-3.72646
1065885.84607,73.0,0.26261,1.58895,0.1023,1.59224,-3.68383
1065891.15406,73.0,0.20791,1.59568,0.10458,1.5991,-3.74983
1065897.85906,73.0,0.16452,1.60559,0.1099,1.60934,-3.91584
1065906.33505,73.0,0.13007,1.6159,0.12196,1.6205,-4.31631
1065917.02504,73.0,0.10309,1.62688,0.13968,1.63286,-4.90713
1065930.53903,73.0,0.08153,1.63582,0.16038,1.64366,-5.59938
1065947.63702,73.0,0.06443,1.64833,0.1836,1.65853,-6.3557
1065969.224,73.0,0.05102,1.6677,0.20618,1.6804,-7.04768
1065996.46598,73.0,0.04042,1.69421,0.23885,1.71096,-8.02483
1066030.96196,73.0,0.03192,1.72236,0.28013,1.74499,-9.2378
1066074.50892,73.0,0.02528,1.7552,0.3205,1.78422,-10.34825
1066129.57488,73.0,0.01999,1.80375,0.36275,1.83987,-11.37109
1080261.19206,74.0,20004.453,0.31692,-0.01812,0.31744,3.27222
1080261.33506,74.0,15829.126,0.32376,0.00163,0.32377,-0.28888
1080261.47706,74.0,12516.703,0.33182,0.01695,0.33225,-2.9241
1080261.61906,74.0,9909.4424,0.34052,0.03146,0.34197,-5.27859
1080261.78306,74.0,7835.48,0.35146,0.04274,0.35405,-6.93346
1080261.98406,74.0,6217.2461,0.3596,0.05343,0.36355,-8.45106
1080262.22206,74.0,4905.291,0.3713,0.06472,0.3769,-9.8878
1080262.46106,74.0,3881.2737,0.38377,0.07295,0.39064,-10.7629
1080262.69906,74.0,3070.9827,0.39562,0.08323,0.40428,-11.88026
1080262.93706,74.0,2430.7778,0.40764,0.08981,0.41742,-12.42447
1080263.17506,74.0,1923.1537,0.42519,0.09887,0.43654,-13.09056
1080263.41306,74.0,1522.4358,0.43935,0.10766,0.45234,-13.76894
1080263.65105,74.0,1203.8446,0.45649,0.11725,0.4713,-14.40519
1080263.89005,74.0,952.86591,0.47549,0.12434,0.49148,-14.65426
1080264.12805,74.0,754.27557,0.49388,0.13285,0.51144,-15.05612
1080264.36505,74.0,596.71857,0.51403,0.13999,0.53275,-15.23446
1080264.60305,74.0,471.96338,0.53567,0.14827,0.55581,-15.47131
1080264.84205,74.0,373.20856,0.55781,0.15655,0.57937,-15.67685
1080265.07905,74.0,295.47278,0.58278,0.16554,0.60584,-15.85768
1080265.31905,74.0,233.87738,0.60836,0.1741,0.63278,-15.96974
1080265.55605,74.0,185.05922,0.6341,0.18414,0.6603,-16.19342
1080265.79305,74.0,146.35823,0.66064,0.19258,0.68814,-16.252
1080266.02905,74.0,115.77804,0.69088,0.20101,0.71953,-16.22191
1080266.26305,74.0,91.6721,0.72286,0.21039,0.75286,-16.22783
1080266.50905,74.0,72.51701,0.75457,0.21795,0.78542,-16.11066
1080266.73805,74.0,57.36816,0.78925,0.22604,0.82098,-15.98136
1080266.97405,74.0,45.3629,0.8211,0.23292,0.8535,-15.83727
1080267.20705,74.0,35.93134,0.85654,0.24068,0.88971,-15.69455
1080267.45705,74.0,28.40909,0.88929,0.25044,0.92388,-15.72799
1080267.67105,74.0,22.48202,0.92524,0.26295,0.96187,-15.8648
1080267.93605,74.0,17.79613,0.96473,0.27473,1.00309,-15.89576
1080268.18905,74.0,14.06813,1.00637,0.29028,1.04739,-16.08986
1080268.40505,74.0,11.1448,1.05294,0.30292,1.09565,-16.04982
1080268.67205,74.0,8.81772,1.10735,0.31847,1.15224,-16.04478
1080268.85005,74.0,6.97545,1.17154,0.3182,1.21398,-15.19535
1080269.06805,74.0,5.5173,1.22677,0.32376,1.26877,-14.78381
1080269.33805,74.0,4.36941,1.29439,0.31036,1.33108,-13.4836
1080269.67305,74.0,3.45686,1.35219,0.29763,1.38456,-12.41326
1080270.09105,74.0,2.73547,1.40194,0.27104,1.4279,-10.9423
1080270.61705,74.0,2.16054,1.44871,0.24275,1.4689,-9.5121
1080271.27605,74.0,1.70952,1.4841,0.21554,1.49967,-8.2636
1080272.10405,74.0,1.35352,1.50914,0.18815,1.52082,-7.10655
1080273.14705,74.0,1.07079,1.53006,0.16348,1.53877,-6.09878
1080274.46105,74.0,0.84734,1.54545,0.14286,1.55204,-5.28139
1080276.11705,74.0,0.67072,1.55766,0.127,1.56283,-4.66134
1080278.20604,74.0,0.53067,1.56681,0.11578,1.57108,-4.22634
1080280.84204,74.0,0.41976,1.57568,0.10687,1.5793,-3.88005
1080284.17404,74.0,0.33183,1.58344,0.10212,1.58672,-3.69002
1080288.37904,74.0,0.26261,1.59204,0.10202,1.5953,-3.66649
1080293.68803,74.0,0.20791,1.60081,0.10647,1.60435,-3.8053
1080300.39203,74.0,0.16452,1.60721,0.11474,1.6113,-4.08331
1080308.86802,74.0,0.13007,1.61376,0.12487,1.61859,-4.42477
1080319.55901,74.0,0.10309,1.62298,0.13695,1.62875,-4.82312
1080333.073,74.0,0.08153,1.63708,0.15451,1.64436,-5.39158
1080350.16999,74.0,0.06443,1.65387,0.17897,1.66353,-6.17599
1080371.75697,74.0,0.05102,1.66972,0.20843,1.68268,-7.11556
1080398.99895,74.0,0.04042,1.69115,0.2377,1.70778,-8.00093
1080433.49492,74.0,0.03192,1.72619,0.27247,1.74756,-8.96994
1080477.04189,74.0,0.02528,1.77087,0.32135,1.79979,-10.28534
1080532.10785,74.0,0.01999,1.81498,0.3825,1.85485,-11.90083
1094652.94704,75.0,20004.453,0.31622,-0.01844,0.31676,3.33657
1094653.09004,75.0,15829.126,0.32368,0.0015,0.32368,-0.2653
1094653.23204,75.0,12516.703,0.33251,0.01617,0.33291,-2.78364
1094653.37404,75.0,9909.4424,0.3399,0.02919,0.34115,-4.90845
1094653.53804,75.0,7835.48,0.35047,0.04367,0.35318,-7.1029
1094653.73904,75.0,6217.2461,0.35924,0.05301,0.36313,-8.39457
1094653.97704,75.0,4905.291,0.37132,0.06327,0.37667,-9.67024
1094654.21604,75.0,3881.2737,0.38178,0.07218,0.38855,-10.70601
1094654.45404,75.0,3070.9827,0.39474,0.0815,0.40307,-11.66559
1094654.69104,75.0,2430.7778,0.4092,0.08984,0.41895,-12.3832
1094654.93004,75.0,1923.1537,0.42301,0.09932,0.43452,-13.21264
1094655.16804,75.0,1522.4358,0.43897,0.10726,0.45188,-13.73118
1094655.40604,75.0,1203.8446,0.45676,0.11468,0.47094,-14.09422
1094655.64404,75.0,952.86591,0.47534,0.1224,0.49085,-14.44003
1094655.88304,75.0,754.27557,0.49343,0.13233,0.51087,-15.01209
1094656.12004,75.0,596.71857,0.51308,0.14149,0.53223,-15.41658
1094656.35804,75.0,471.96338,0.53566,0.14825,0.55579,-15.47054
1094656.59704,75.0,373.20856,0.55832,0.1574,0.58008,-15.7444
1094656.83404,75.0,295.47278,0.58295,0.16524,0.60592,-15.82515
1094657.07404,75.0,233.87738,0.60745,0.17474,0.63209,-16.04834
1094657.31204,75.0,185.05922,0.63499,0.18385,0.66107,-16.14735
1094657.54804,75.0,146.35823,0.66348,0.19168,0.69061,-16.11388
1094657.78404,75.0,115.77804,0.69013,0.20204,0.7191,-16.31734
1094658.01904,75.0,91.6721,0.72132,0.21014,0.75131,-16.24214
1094658.26404,75.0,72.51701,0.75417,0.21835,0.78515,-16.14717
1094658.49304,75.0,57.36816,0.7875,0.2252,0.81907,-15.95876
1094658.73003,75.0,45.3629,0.82279,0.23254,0.85502,-15.78164
1094658.96203,75.0,35.93134,0.85587,0.24027,0.88896,-15.68127
1094659.21203,75.0,28.40909,0.88966,0.25108,0.92441,-15.7599
1094659.42703,75.0,22.48202,0.92642,0.26289,0.963,-15.84243
1094659.69203,75.0,17.79613,0.96426,0.2745,1.00257,-15.89015
1094659.94403,75.0,14.06813,1.0072,0.29047,1.04825,-16.08741
1094660.16003,75.0,11.1448,1.05704,0.30453,1.10003,-16.07134
1094660.42703,75.0,8.81772,1.1103,0.31632,1.15448,-15.9021
1094660.60503,75.0,6.97545,1.16519,0.32254,1.209,-15.47276
1094660.82303,75.0,5.5173,1.23482,0.32477,1.27682,-14.7356
1094661.09303,75.0,4.36941,1.28972,0.31341,1.32725,-13.65838
1094661.42803,75.0,3.45686,1.35466,0.29469,1.38635,-12.27295
1094661.84703,75.0,2.73547,1.40515,0.27495,1.4318,-11.07135
1094662.37203,75.0,2.16054,1.44705,0.24429,1.46752,-9.58241
1094663.03103,75.0,1.70952,1.48389,0.21423,1.49927,-8.21498
1094663.86003,75.0,1.35352,1.51108,0.18798,1.52273,-7.09109
1094664.90203,75.0,1.07079,1.53145,0.16503,1.54032,-6.15037
1094666.21603,75.0,0.84734,1.54644,0.14453,1.55318,-5.33943
1094667.87203,75.0,0.67072,1.55868,0.12812,1.56393,-4.69917
1094669.96103,75.0,0.53067,1.56852,0.11571,1.57278,-4.21908
1094672.59702,75.0,0.41976,1.57714,0.10801,1.58084,-3.91787
1094675.92902,75.0,0.33183,1.58478,0.1037,1.58817,-3.74398
1094680.13502,75.0,0.26261,1.59201,0.10225,1.59529,-3.67481
1094685.44301,75.0,0.20791,1.60052,0.10437,1.60391,-3.73113
1094692.14701,75.0,0.16452,1.61021,0.11232,1.61412,-3.99023
1094700.624,75.0,0.13007,1.6198,0.12521,1.62463,-4.4202
1094711.31399,75.0,0.10309,1.62747,0.14113,1.63358,-4.95598
1094724.82798,75.0,0.08153,1.63715,0.15837,1.64479,-5.52547
1094741.92497,75.0,0.06443,1.65254,0.17987,1.6623,-6.21182
1094763.51195,75.0,0.05102,1.67477,0.20623,1.68742,-7.02007
1094790.75393,75.0,0.04042,1.69804,0.2421,1.71521,-8.11442
1094825.24991,75.0,0.03192,1.72402,0.27908,1.74646,-9.19523
1094868.79687,75.0,0.02528,1.76204,0.3167,1.79028,-10.18934
1094923.86283,75.0,0.01999,1.81606,0.36513,1.8524,-11.36824
1109046.76882,76.0,20004.453,0.31806,-0.01877,0.31861,3.37648
1109046.91182,76.0,15829.126,0.32447,0.0012,0.32448,-0.21271
1109047.05382,76.0,12516.703,0.33325,0.01681,0.33367,-2.88735
1109047.19582,76.0,9909.4424,0.33987,0.02967,0.34117,-4.98904
1109047.35982,76.0,7835.48,0.35034,0.04324,0.353,-7.03524
1109047.56082,76.0,6217.2461,0.36081,0.05338,0.36474,-8.41561
1109047.79882,76.0,4905.291,0.3713,0.06406,0.37679,-9.7892
1109048.03782,76.0,3881.2737,0.38301,0.07388,0.39007,-10.9184
1109048.27582,76.0,3070.9827,0.39522,0.08183,0.4036,-11.69751
1109048.51382,76.0,2430.7778,0.40971,0.08809,0.41907,-12.13434
1109048.75182,76.0,1923.1537,0.42452,0.09942,0.43601,-13.18047
1109048.98982,76.0,1522.4358,0.44005,0.10788,0.45308,-13.77431
1109049.22782,76.0,1203.8446,0.45746,0.11522,0.47175,-14.13723
1109049.46682,76.0,952.86591,0.47467,0.12609,0.49114,-14.87665
1109049.70482,76.0,754.27557,0.49371,0.1329,0.51129,-15.06606
1109049.94182,76.0,596.71857,0.51456,0.14058,0.53342,-15.28031
1109050.17882,76.0,471.96338,0.53548,0.14888,0.5558,-15.53715
1109050.41882,76.0,373.20856,0.55912,0.15768,0.58093,-15.74905
1109050.65582,76.0,295.47278,0.5816,0.16562,0.60472,-15.89479
1109050.89582,76.0,233.87738,0.60721,0.17546,0.63205,-16.11692
1109051.13382,76.0,185.05922,0.63199,0.18349,0.65809,-16.18947
1109051.36982,76.0,146.35823,0.66184,0.19298,0.6894,-16.25595
1109051.60582,76.0,115.77804,0.69043,0.20172,0.71929,-16.28686
1109051.84082,76.0,91.6721,0.72289,0.20906,0.75251,-16.13008
1109052.08581,76.0,72.51701,0.75476,0.21815,0.78565,-16.12112
1109052.31481,76.0,57.36816,0.78866,0.22489,0.8201,-15.91591
1109052.55181,76.0,45.3629,0.82259,0.23304,0.85496,-15.8175
1109052.78381,76.0,35.93134,0.85533,0.24128,0.88871,-15.75357
1109053.03381,76.0,28.40909,0.88898,0.25065,0.92364,-15.74596
1109053.24881,76.0,22.48202,0.92545,0.26261,0.96199,-15.84206
1109053.51381,76.0,17.79613,0.96467,0.27458,1.00298,-15.88817
1109053.76581,76.0,14.06813,1.00685,0.29016,1.04783,-16.0761
1109053.98181,76.0,11.1448,1.05321,0.30657,1.09692,-16.22919
1109054.24881,76.0,8.81772,1.10894,0.31918,1.15396,-16.05696
1109054.42681,76.0,6.97545,1.17045,0.32017,1.21345,-15.29874
1109054.64581,76.0,5.5173,1.22904,0.32651,1.27167,-14.87753
1109054.91481,76.0,4.36941,1.29335,0.31037,1.33007,-13.49425
1109055.24981,76.0,3.45686,1.35479,0.29956,1.38751,-12.46803
1109055.66881,76.0,2.73547,1.40312,0.27359,1.42955,-11.03346
1109056.19381,76.0,2.16054,1.44966,0.24374,1.47001,-9.54418
1109056.85281,76.0,1.70952,1.48637,0.21671,1.50209,-8.29529
1109057.68181,76.0,1.35352,1.51197,0.18935,1.52378,-7.13816
1109058.72481,76.0,1.07079,1.53249,0.1655,1.5414,-6.16375
1109060.03781,76.0,0.84734,1.54798,0.14361,1.55463,-5.30016
1109061.69381,76.0,0.67072,1.56034,0.12794,1.56558,-4.68746
1109063.78281,76.0,0.53067,1.57044,0.11623,1.57473,-4.2328
1109066.4188,76.0,0.41976,1.57826,0.10771,1.58193,-3.90408
1109069.7508,76.0,0.33183,1.58622,0.1028,1.58955,-3.70812
1109073.9568,76.0,0.26261,1.59484,0.102,1.59809,-3.65952
1109079.26479,76.0,0.20791,1.60347,0.1058,1.60695,-3.77511
1109085.96879,76.0,0.16452,1.61098,0.11454,1.61504,-4.0669
1109094.44578,76.0,0.13007,1.61779,0.12609,1.6227,-4.4567
1109105.13577,76.0,0.10309,1.62605,0.13847,1.63193,-4.86742
1109118.64976,76.0,0.08153,1.63975,0.15495,1.64706,-5.3982
1109135.74675,76.0,0.06443,1.6565,0.17868,1.66611,-6.15663
1109157.33373,76.0,0.05102,1.67407,0.20874,1.68704,-7.10759
1109184.57571,76.0,0.04042,1.69488,0.24026,1.71182,-8.06843
1109219.07169,76.0,0.03192,1.72665,0.27373,1.74822,-9.00816
1109262.61965,76.0,0.02528,1.77126,0.31851,1.79966,-10.19399
1109317.68461,76.0,0.01999,1.81937,0.37883,1.85839,-11.76215
1123439.5584,77.0,20004.453,0.31678,-0.01789,0.31728,3.23237
1123439.7014,77.0,15829.126,0.32454,0.00034,0.32454,-0.05992
1123439.8434,77.0,12516.703,0.33194,0.01621,0.33234,-2.79619
1123439.9854,77.0,9909.4424,0.34083,0.0292,0.34207,-4.89647
1123440.1494,77.0,7835.48,0.35024,0.04292,0.35286,-6.98716
1123440.3504,77.0,6217.2461,0.36023,0.05262,0.36405,-8.31065
1123440.5884,77.0,4905.291,0.37157,0.06329,0.37692,-9.66611
1123440.8264,77.0,3881.2737,0.38333,0.07087,0.38983,-10.474
1123441.0644,77.0,3070.9827,0.39816,0.08305,0.40673,-11.78175
1123441.3024,77.0,2430.7778,0.41034,0.09048,0.4202,-12.43528
1123441.5414,77.0,1923.1537,0.42537,0.09929,0.4368,-13.13935
1123441.7794,77.0,1522.4358,0.43955,0.1069,0.45237,-13.66919
1123442.0174,77.0,1203.8446,0.4564,0.11454,0.47055,-14.08835
1123442.2554,77.0,952.86591,0.4752,0.12293,0.49084,-14.50358
1123442.4944,77.0,754.27557,0.4938,0.13128,0.51095,-14.88862
1123442.7314,77.0,596.71857,0.5133,0.14069,0.53223,-15.32815
1123442.9684,77.0,471.96338,0.53479,0.14892,0.55514,-15.56034
1123443.2074,77.0,373.20856,0.5588,0.15647,0.58029,-15.64296
1123443.4454,77.0,295.47278,0.58152,0.16695,0.60501,-16.01811
1123443.6844,77.0,233.87738,0.6066,0.1752,0.63139,-16.10958
1123443.9224,77.0,185.05922,0.63403,0.18356,0.66006,-16.1464
1123444.1594,77.0,146.35823,0.66317,0.19096,0.69011,-16.06385
1123444.3954,77.0,115.77804,0.69167,0.20047,0.72013,-16.16354
1123444.6294,77.0,91.6721,0.72323,0.20921,0.75288,-16.13367
1123444.8754,77.0,72.51701,0.75574,0.21665,0.78618,-15.99627
1123445.1044,77.0,57.36816,0.78861,0.22577,0.82029,-15.97549
1123445.3414,77.0,45.3629,0.82007,0.23177,0.85219,-15.78141
1123445.5734,77.0,35.93134,0.85645,0.24087,0.88968,-15.7082
1123445.8234,77.0,28.40909,0.88965,0.25009,0.92413,-15.70114
1123446.0384,77.0,22.48202,0.92547,0.26305,0.96213,-15.86692
1123446.3034,77.0,17.79613,0.9642,0.27536,1.00275,-15.93836
1123446.55539,77.0,14.06813,1.0043,0.29158,1.04577,-16.18957
1123446.77139,77.0,11.1448,1.05282,0.30504,1.09612,-16.15799
1123447.03839,77.0,8.81772,1.10949,0.31872,1.15436,-16.02764
1123447.21639,77.0,6.97545,1.16736,0.31997,1.21042,-15.32793
1123447.43539,77.0,5.5173,1.22618,0.32535,1.26861,-14.86018
1123447.70439,77.0,4.36941,1.29173,0.31041,1.3285,-13.51224
1123448.03939,77.0,3.45686,1.35433,0.30008,1.38717,-12.49327
1123448.45839,77.0,2.73547,1.40299,0.27644,1.42996,-11.14639
1123448.98339,77.0,2.16054,1.44908,0.2444,1.46955,-9.5734
1123449.64239,77.0,1.70952,1.48496,0.2167,1.50069,-8.3027
1123450.47039,77.0,1.35352,1.51141,0.1896,1.52326,-7.15007
1123451.51339,77.0,1.07079,1.53144,0.16444,1.54025,-6.12879
1123452.82739,77.0,0.84734,1.54773,0.14324,1.55435,-5.28753
1123454.48339,77.0,0.67072,1.56107,0.12815,1.56632,-4.69304
1123456.57139,77.0,0.53067,1.57159,0.11643,1.57589,-4.23707
1123459.20839,77.0,0.41976,1.57952,0.10912,1.58329,-3.9519
1123462.54038,77.0,0.33183,1.58627,0.10476,1.58973,-3.77859
1123466.74538,77.0,0.26261,1.59352,0.10297,1.59685,-3.6973
1123472.05338,77.0,0.20791,1.60172,0.10552,1.60519,-3.769
1123478.75837,77.0,0.16452,1.60944,0.11307,1.6134,-4.01855
1123487.23436,77.0,0.13007,1.61736,0.12338,1.62206,-4.36221
1123497.92536,77.0,0.10309,1.62765,0.13568,1.63329,-4.76499
1123511.43834,77.0,0.08153,1.64294,0.15355,1.6501,-5.33946
1123528.53633,77.0,0.06443,1.66146,0.17983,1.67117,-6.17756
1123550.12331,77.0,0.05102,1.6794,0.21426,1.69301,-7.27056
1123577.36529,77.0,0.04042,1.69611,0.249,1.71429,-8.35162
1123611.86127,77.0,0.03192,1.72146,0.28254,1.74449,-9.32075
1123655.40923,77.0,0.02528,1.76008,0.32108,1.78912,-10.33835
1123710.47419,77.0,0.01999,1.80775,0.372,1.84563,-11.62795
1137836.36598,78.0,20004.453,0.31893,-0.01851,0.31947,3.32203
1137836.50698,78.0,15829.126,0.32576,0.00016,0.32576,-0.02883
1137836.64998,78.0,12516.703,0.33379,0.01637,0.33419,-2.80685
1137836.79198,78.0,9909.4424,0.34032,0.03201,0.34183,-5.37265
1137836.95598,78.0,7835.48,0.3501,0.04148,0.35255,-6.75742
1137837.15698,78.0,6217.2461,0.3625,0.05417,0.36653,-8.49935
1137837.39497,78.0,4905.291,0.37189,0.06325,0.37723,-9.65174
1137837.63297,78.0,3881.2737,0.38385,0.0729,0.39071,-10.75304
1137837.87097,78.0,3070.9827,0.39739,0.08178,0.40572,-11.62937
1137838.10897,78.0,2430.7778,0.40947,0.09018,0.41928,-12.42012
1137838.34797,78.0,1923.1537,0.42477,0.09831,0.43599,-13.03136
1137838.58597,78.0,1522.4358,0.43986,0.10712,0.45271,-13.68716
1137838.82397,78.0,1203.8446,0.45718,0.11619,0.47172,-14.25966
1137839.06197,78.0,952.86591,0.47474,0.12235,0.49025,-14.45231
1137839.30097,78.0,754.27557,0.49424,0.1323,0.51164,-14.98548
1137839.53797,78.0,596.71857,0.515,0.1401,0.53371,-15.21882
1137839.77497,78.0,471.96338,0.53692,0.1488,0.55716,-15.4899
1137840.01397,78.0,373.20856,0.55937,0.15756,0.58113,-15.73129
1137840.25197,78.0,295.47278,0.58212,0.16535,0.60515,-15.85701
1137840.49097,78.0,233.87738,0.60782,0.1742,0.63229,-15.99227
1137840.72897,78.0,185.05922,0.63559,0.18331,0.6615,-16.08835
1137840.96497,78.0,146.35823,0.66215,0.19236,0.68953,-16.19889
1137841.20197,78.0,115.77804,0.69232,0.20123,0.72097,-16.20735
1137841.43597,78.0,91.6721,0.72345,0.20856,0.75291,-16.08173
1137841.68197,78.0,72.51701,0.75509,0.21883,0.78616,-16.16175
1137841.91097,78.0,57.36816,0.78855,0.22514,0.82006,-15.93463
1137842.14697,78.0,45.3629,0.82175,0.23275,0.85408,-15.81428
1137842.37997,78.0,35.93134,0.85559,0.24128,0.88896,-15.74839
1137842.62997,78.0,28.40909,0.89043,0.24908,0.92461,-15.62775
1137842.84397,78.0,22.48202,0.92477,0.26171,0.96109,-15.80137
1137843.10897,78.0,17.79613,0.96288,0.2739,1.00108,-15.87908
1137843.36197,78.0,14.06813,1.00734,0.29,1.04825,-16.06029
1137843.57797,78.0,11.1448,1.05688,0.30481,1.09996,-16.08795
1137843.84497,78.0,8.81772,1.11027,0.316,1.15436,-15.88715
1137844.02297,78.0,6.97545,1.16802,0.3287,1.21339,-15.7175
1137844.24097,78.0,5.5173,1.23353,0.32216,1.2749,-14.63679
1137844.51097,78.0,4.36941,1.29039,0.31787,1.32896,-13.83832
1137844.84597,78.0,3.45686,1.35247,0.29501,1.38427,-12.30512
1137845.26397,78.0,2.73547,1.40842,0.27607,1.43522,-11.09016
1137845.78997,78.0,2.16054,1.44972,0.24838,1.47085,-9.72225
1137846.44897,78.0,1.70952,1.4852,0.21701,1.50097,-8.31281
1137847.27697,78.0,1.35352,1.51349,0.18892,1.52524,-7.11491
1137848.31997,78.0,1.07079,1.53463,0.16533,1.54351,-6.14876
1137849.63397,78.0,0.84734,1.55032,0.14545,1.55712,-5.35995
1137851.28996,78.0,0.67072,1.56232,0.12868,1.56761,-4.7087
1137853.37796,78.0,0.53067,1.57305,0.11636,1.57735,-4.23035
1137856.01496,78.0,0.41976,1.58273,0.10852,1.58645,-3.9223
1137859.34596,78.0,0.33183,1.59047,0.10519,1.59395,-3.78387
1137863.55195,78.0,0.26261,1.5969,0.10537,1.60037,-3.77498
1137868.85995,78.0,0.20791,1.60303,0.10743,1.60662,-3.83411
1137875.56495,78.0,0.16452,1.61091,0.1127,1.61485,-4.00176
1137884.04094,78.0,0.13007,1.62128,0.12329,1.62597,-4.34879
1137894.73093,78.0,0.10309,1.63103,0.13809,1.63686,-4.8395
1137908.24492,78.0,0.08153,1.64204,0.15624,1.64945,-5.43529
1137925.34291,78.0,0.06443,1.65725,0.17927,1.66692,-6.17396
1137946.92889,78.0,0.05102,1.68156,0.2044,1.69394,-6.9306
1137974.17187,78.0,0.04042,1.71014,0.24378,1.72743,-8.11282
1138008.66784,78.0,0.03192,1.73592,0.29092,1.76012,-9.51372
1138052.21481,78.0,0.02528,1.7628,0.33491,1.79433,-10.75718
1138107.27977,78.0,0.01999,1.80342,0.37472,1.84194,-11.73816
