Repository: SebaVillagra00/ICM2985-SOH-IPRE

## Data University of Cambridge (EIS Cambridge)
Data publicada en "Identifying degradation patterns of lithium ion batteries from impedance spectroscopy using machine learning" (Zhang, Tang, Zhang, Wang, Stimming & Lee, 2020) https://www.nature.com/articles/s41467-020-15235-7.

Carpeta contiene:
* Paper de Nature Comunications (IF: 16.6).
* Data frames para IOS.
* Data frames para Windows.

Cada Data frame está contenido en un archivo .txt con las siguientes columnas:
* time/s: tiempo en que se mide la muestra.
* cycle number: ciclo de carga de la batería.
* freq/Hz: frecuencia de la señal de input.
* Re(Z)/Ohm: Parte resistiva de la impedancia.
* Im(Z)/Ohm: Parte reactiva de la impedancia.

File: EIS Cambridge/EIS data/EIS_state_IX_35C02.csv (part 7 of 29)
time/s,cycle number,freq/Hz,Re(Z)/Ohm,-Im(Z)/Ohm,|Z|/Ohm,Phase(Z)/deg
1059770.73172,68.0,72.51701,0.74775,0.12876,0.75876,-9.77001
1059770.96072,68.0,57.36816,0.76418,0.13697,0.77636,-10.16168
1059771.19772,68.0,45.3629,0.78414,0.14724,0.79785,-10.63485
1059771.42972,68.0,35.93134,0.80692,0.15783,0.82221,-11.0669
1059771.68072,68.0,28.40909,0.83151,0.17023,0.84875,-11.56979
1059771.89472,68.0,22.48202,0.85973,0.1827,0.87893,-11.99737
1059772.15972,68.0,17.79613,0.89431,0.19189,0.91466,-12.11033
1059772.41172,68.0,14.06813,0.93098,0.1977,0.95174,-11.98935
1059772.62772,68.0,11.1448,0.96868,0.20031,0.98917,-11.68337
1059772.89572,68.0,8.81772,1.00972,0.19561,1.02849,-10.96381
1059773.07372,68.0,6.97545,1.04524,0.18233,1.06102,-9.8952
1059773.29172,68.0,5.5173,1.07565,0.17159,1.08925,-9.0635
1059773.56072,68.0,4.36941,1.10624,0.15435,1.11695,-7.94284
1059773.89572,68.0,3.45686,1.1289,0.13667,1.13715,-6.90293
1059774.31472,68.0,2.73547,1.14666,0.12094,1.15302,-6.02067
1059774.83972,68.0,2.16054,1.16127,0.10514,1.16602,-5.1732
1059775.49872,68.0,1.70952,1.17186,0.09269,1.17552,-4.52227
1059776.32772,68.0,1.35352,1.18094,0.08221,1.1838,-3.98238
1059777.37072,68.0,1.07079,1.18741,0.07488,1.18977,-3.60829
1059778.68472,68.0,0.84734,1.19258,0.0694,1.19459,-3.33036
1059780.33972,68.0,0.67072,1.19748,0.0658,1.19929,-3.145
1059782.42871,68.0,0.53067,1.20245,0.06434,1.20417,-3.0628
1059785.06571,68.0,0.41976,1.2075,0.06632,1.20932,-3.14352
1059788.39671,68.0,0.33183,1.21211,0.06868,1.21406,-3.24294
1059792.60271,68.0,0.26261,1.21864,0.07395,1.22088,-3.47256
1059797.9107,68.0,0.20791,1.22684,0.08315,1.22966,-3.8773
1059804.6147,68.0,0.16452,1.23442,0.09645,1.23819,-4.46764
1059813.09069,68.0,0.13007,1.24079,0.112,1.24584,-5.15802
1059823.78068,68.0,0.10309,1.24878,0.12715,1.25523,-5.81372
1059837.29467,68.0,0.08153,1.26239,0.14398,1.27058,-6.50667
1059854.39266,68.0,0.06443,1.2803,0.16662,1.29109,-7.41489
1059875.97864,68.0,0.05102,1.30032,0.19467,1.31481,-8.51441
1059903.22162,68.0,0.04042,1.32258,0.22197,1.34108,-9.52741
1059937.71659,68.0,0.03192,1.3564,0.25062,1.37936,-10.46833
1059981.26356,68.0,0.02528,1.40168,0.28931,1.43123,-11.66233
1060036.32852,68.0,0.01999,1.45053,0.3418,1.49026,-13.25906
1075007.94452,69.0,20004.453,0.47706,-0.01356,0.47726,1.62759
1075008.08752,69.0,15829.126,0.485,-0.00062,0.485,0.07332
1075008.22952,69.0,12516.703,0.49277,0.01348,0.49295,-1.56717
1075008.37152,69.0,9909.4424,0.50097,0.02194,0.50145,-2.50753
1075008.53552,69.0,7835.48,0.50884,0.02991,0.50972,-3.36447
1075008.73652,69.0,6217.2461,0.51513,0.0374,0.51649,-4.15274
1075008.97452,69.0,4905.291,0.52508,0.0435,0.52688,-4.73549
1075009.21352,69.0,3881.2737,0.5329,0.0497,0.53521,-5.3284
1075009.45152,69.0,3070.9827,0.54187,0.05432,0.54459,-5.72442
1075009.68952,69.0,2430.7778,0.55196,0.05828,0.55503,-6.02787
1075009.92752,69.0,1923.1537,0.55987,0.06349,0.56346,-6.47008
1075010.16552,69.0,1522.4358,0.56951,0.0656,0.57327,-6.57076
1075010.40352,69.0,1203.8446,0.58031,0.07209,0.58477,-7.0811
1075010.64252,69.0,952.86591,0.59178,0.07438,0.59644,-7.16412
1075010.88052,69.0,754.27557,0.60351,0.07933,0.6087,-7.48811
1075011.11752,69.0,596.71857,0.61641,0.0846,0.62219,-7.81521
1075011.35552,69.0,471.96338,0.62895,0.08682,0.63491,-7.85901
1075011.59452,69.0,373.20856,0.64242,0.09312,0.64913,-8.24746
1075011.83252,69.0,295.47278,0.65552,0.09467,0.66233,-8.21793
1075012.07152,69.0,233.87738,0.6701,0.10104,0.67767,-8.57489
1075012.30952,69.0,185.05922,0.68394,0.10456,0.69189,-8.69172
1075012.54552,69.0,146.35823,0.69913,0.10899,0.70758,-8.86061
1075012.78252,69.0,115.77804,0.71386,0.11518,0.72309,-9.16579
1075013.01652,69.0,91.6721,0.73014,0.12012,0.73996,-9.34223
1075013.26152,69.0,72.51701,0.74827,0.12792,0.75912,-9.70135
1075013.49052,69.0,57.36816,0.76554,0.13776,0.77784,-10.20142
1075013.72752,69.0,45.3629,0.78486,0.1476,0.79862,-10.65054
1075013.95952,69.0,35.93134,0.80576,0.15954,0.82141,-11.19978
1075014.21052,69.0,28.40909,0.83193,0.17068,0.84925,-11.59417
1075014.42452,69.0,22.48202,0.86034,0.18185,0.87935,-11.93474
1075014.68952,69.0,17.79613,0.89398,0.19219,0.91441,-12.13307
1075014.94152,69.0,14.06813,0.93203,0.19906,0.95305,-12.05599
1075015.15752,69.0,11.1448,0.97311,0.19977,0.9934,-11.60106
1075015.42552,69.0,8.81772,1.00971,0.19454,1.02828,-10.90522
1075015.60352,69.0,6.97545,1.04685,0.18916,1.0638,-10.24232
1075015.82152,69.0,5.5173,1.07865,0.16983,1.09193,-8.94755
1075016.09051,69.0,4.36941,1.10683,0.15651,1.11784,-8.04842
1075016.42551,69.0,3.45686,1.13039,0.13774,1.13875,-6.94728
1075016.84451,69.0,2.73547,1.14895,0.12176,1.15539,-6.04942
1075017.36951,69.0,2.16054,1.16379,0.10767,1.16876,-5.28584
1075018.02851,69.0,1.70952,1.17376,0.09426,1.17754,-4.59155
1075018.85751,69.0,1.35352,1.18272,0.08297,1.18563,-4.01296
1075019.90051,69.0,1.07079,1.18942,0.07476,1.19177,-3.59633
1075021.21451,69.0,0.84734,1.19485,0.06995,1.19689,-3.35025
1075022.86951,69.0,0.67072,1.20022,0.06634,1.20205,-3.16391
1075024.95851,69.0,0.53067,1.20511,0.06413,1.20682,-3.04605
1075027.59551,69.0,0.41976,1.2106,0.0656,1.21238,-3.10192
1075030.9265,69.0,0.33183,1.21649,0.07009,1.21851,-3.29772
1075035.1325,69.0,0.26261,1.22147,0.07731,1.22392,-3.62149
1075040.4405,69.0,0.20791,1.22566,0.08551,1.22864,-3.99101
1075047.14549,69.0,0.16452,1.23209,0.09488,1.23574,-4.40332
1075055.62148,69.0,0.13007,1.24223,0.10715,1.24684,-4.92995
1075066.31148,69.0,0.10309,1.25344,0.12418,1.25958,-5.65783
1075079.82547,69.0,0.08153,1.26504,0.14443,1.27325,-6.51339
1075096.92345,69.0,0.06443,1.28115,0.16714,1.292,-7.43272
1075118.50944,69.0,0.05102,1.30583,0.1896,1.31953,-8.26124
1075145.75241,69.0,0.04042,1.3377,0.22368,1.35628,-9.49256
1075180.24739,69.0,0.03192,1.36831,0.26827,1.39436,-11.09261
1075223.79435,69.0,0.02528,1.39506,0.31193,1.42951,-12.60385
1075278.85931,69.0,0.01999,1.42755,0.34797,1.46935,-13.69894
1090242.34633,70.0,20004.453,0.47781,-0.01327,0.478,1.59059
1090242.48933,70.0,15829.126,0.48309,0.00051,0.48309,-0.06082
1090242.63133,70.0,12516.703,0.49392,0.01277,0.49409,-1.48144
1090242.77333,70.0,9909.4424,0.50094,0.02303,0.50147,-2.63233
1090242.93733,70.0,7835.48,0.50816,0.0307,0.50909,-3.45698
1090243.13833,70.0,6217.2461,0.51496,0.03883,0.51642,-4.31195
1090243.37633,70.0,4905.291,0.52436,0.04419,0.52621,-4.81751
1090243.61533,70.0,3881.2737,0.53298,0.0475,0.53509,-5.09263
1090243.85333,70.0,3070.9827,0.54121,0.05421,0.54392,-5.71985
1090244.09133,70.0,2430.7778,0.54978,0.05864,0.55289,-6.08778
1090244.32933,70.0,1923.1537,0.56018,0.0635,0.56377,-6.46732
1090244.56733,70.0,1522.4358,0.56957,0.06807,0.57362,-6.81487
1090244.80533,70.0,1203.8446,0.58092,0.07052,0.58519,-6.92115
1090245.04432,70.0,952.86591,0.59088,0.0755,0.59569,-7.28194
1090245.28232,70.0,754.27557,0.60313,0.07991,0.6084,-7.54687
1090245.51932,70.0,596.71857,0.61539,0.08376,0.62107,-7.75116
1090245.75732,70.0,471.96338,0.62757,0.08862,0.63379,-8.03782
1090245.99632,70.0,373.20856,0.63993,0.09179,0.64648,-8.16265
1090246.23332,70.0,295.47278,0.65465,0.09563,0.6616,-8.31104
1090246.47332,70.0,233.87738,0.66936,0.09884,0.67662,-8.39961
1090246.71132,70.0,185.05922,0.68398,0.10437,0.69189,-8.67581
1090246.94732,70.0,146.35823,0.69671,0.11014,0.70536,-8.98367
1090247.18332,70.0,115.77804,0.71391,0.11437,0.72301,-9.10162
1090247.41832,70.0,91.6721,0.72928,0.12041,0.73916,-9.37527
1090247.66332,70.0,72.51701,0.74565,0.12827,0.7566,-9.76088
1090247.89232,70.0,57.36816,0.7629,0.13712,0.77513,-10.18956
1090248.12932,70.0,45.3629,0.78413,0.14562,0.79754,-10.52047
1090248.36132,70.0,35.93134,0.8043,0.16068,0.8202,-11.29724
1090248.61132,70.0,28.40909,0.83055,0.1711,0.84799,-11.6404
1090248.82632,70.0,22.48202,0.86114,0.18146,0.88005,-11.89916
1090249.09132,70.0,17.79613,0.89328,0.19194,0.91367,-12.12692
1090249.34332,70.0,14.06813,0.93137,0.19949,0.95249,-12.08946
1090249.55932,70.0,11.1448,0.96928,0.19969,0.98964,-11.64123
1090249.82632,70.0,8.81772,1.01029,0.19463,1.02886,-10.90409
1090250.00532,70.0,6.97545,1.04652,0.18706,1.06311,-10.13427
1090250.22332,70.0,5.5173,1.08059,0.17267,1.0943,-9.07874
1090250.49232,70.0,4.36941,1.10547,0.1575,1.11663,-8.10861
1090250.82732,70.0,3.45686,1.13003,0.13756,1.13838,-6.94068
1090251.24632,70.0,2.73547,1.15009,0.12153,1.15649,-6.03214
1090251.77132,70.0,2.16054,1.16332,0.10729,1.16826,-5.26916
1090252.43032,70.0,1.70952,1.1739,0.09456,1.1777,-4.60545
1090253.25932,70.0,1.35352,1.18293,0.08355,1.18588,-4.04022
1090254.30232,70.0,1.07079,1.18975,0.0755,1.19214,-3.63112
1090255.61532,70.0,0.84734,1.19522,0.06942,1.19723,-3.32415
1090257.27132,70.0,0.67072,1.20042,0.06603,1.20224,-3.14861
1090259.36031,70.0,0.53067,1.20558,0.06454,1.20731,-3.06416
1090261.99731,70.0,0.41976,1.21159,0.06581,1.21338,-3.10927
1090265.32831,70.0,0.33183,1.21695,0.07058,1.21899,-3.31931
1090269.53431,70.0,0.26261,1.22117,0.07763,1.22364,-3.63748
1090274.8423,70.0,0.20791,1.22606,0.08513,1.22902,-3.97171
1090281.5463,70.0,0.16452,1.2328,0.09416,1.23639,-4.36747
1090290.02329,70.0,0.13007,1.24305,0.10749,1.24769,-4.9423
1090300.71328,70.0,0.10309,1.25324,0.12457,1.25942,-5.67624
1090314.22727,70.0,0.08153,1.26524,0.14361,1.27336,-6.47562
1090331.32526,70.0,0.06443,1.28255,0.16625,1.29328,-7.38597
1090352.91124,70.0,0.05102,1.30847,0.19065,1.32228,-8.29014
1090380.15322,70.0,0.04042,1.33945,0.22704,1.35855,-9.6203
1090414.64919,70.0,0.03192,1.36683,0.2715,1.39353,-11.23465
1090458.19616,70.0,0.02528,1.39256,0.3107,1.4268,-12.57741
1090513.26112,70.0,0.01999,1.42717,0.34354,1.46794,-13.53431
1105469.13694,71.0,20004.453,0.47691,-0.01337,0.47709,1.60583
1105469.27994,71.0,15829.126,0.48552,0.00135,0.48552,-0.15988
1105469.42194,71.0,12516.703,0.49258,0.013,0.49275,-1.51152
1105469.56394,71.0,9909.4424,0.50023,0.02316,0.50077,-2.65098
1105469.72794,71.0,7835.48,0.5077,0.0302,0.50859,-3.4044
1105469.92894,71.0,6217.2461,0.51566,0.03757,0.51702,-4.16677
1105470.16694,71.0,4905.291,0.52437,0.04347,0.52617,-4.73867
1105470.40494,71.0,3881.2737,0.53192,0.04866,0.53414,-5.22657
1105470.64394,71.0,3070.9827,0.54089,0.05472,0.54365,-5.77656
1105470.88194,71.0,2430.7778,0.5484,0.05715,0.55137,-5.94959
1105471.11994,71.0,1923.1537,0.55778,0.06341,0.56138,-6.48534
1105471.35794,71.0,1522.4358,0.56904,0.06651,0.57291,-6.66664
1105471.59594,71.0,1203.8446,0.57946,0.07256,0.58398,-7.13762
1105471.83494,71.0,952.86591,0.59089,0.07623,0.59579,-7.35056
1105472.07294,71.0,754.27557,0.60246,0.07841,0.60755,-7.41542
1105472.30994,71.0,596.71857,0.61523,0.08433,0.62098,-7.80468
1105472.54794,71.0,471.96338,0.62781,0.08711,0.63382,-7.89967
1105472.78694,71.0,373.20856,0.64127,0.0916,0.64778,-8.1294
1105473.02494,71.0,295.47278,0.65366,0.09638,0.66073,-8.38771
1105473.26394,71.0,233.87738,0.66842,0.10073,0.67597,-8.5701
1105473.50194,71.0,185.05922,0.68234,0.10448,0.6903,-8.70541
1105473.73794,71.0,146.35823,0.69673,0.11001,0.70536,-8.9724
1105473.97394,71.0,115.77804,0.713,0.11563,0.72232,-9.21177
1105474.20894,71.0,91.6721,0.7278,0.12073,0.73775,-9.41877
1105474.45394,71.0,72.51701,0.74562,0.12856,0.75662,-9.78256
1105474.68294,71.0,57.36816,0.76411,0.13606,0.77612,-10.0964
1105474.91994,71.0,45.3629,0.78226,0.14673,0.7959,-10.62334
1105475.15194,71.0,35.93134,0.80354,0.15958,0.81923,-11.23231
1105475.40294,71.0,28.40909,0.83138,0.17047,0.84868,-11.58766
1105475.61694,71.0,22.48202,0.85825,0.18208,0.87735,-11.97817
1105475.88194,71.0,17.79613,0.89301,0.19203,0.91342,-12.13587
1105476.13394,71.0,14.06813,0.92938,0.19874,0.9504,-12.07041
1105476.34994,71.0,11.1448,0.96818,0.20022,0.98867,-11.6838
1105476.61794,71.0,8.81772,1.00755,0.19548,1.02634,-10.97963
1105476.79594,71.0,6.97545,1.04486,0.18327,1.06081,-9.94858
1105477.01394,71.0,5.5173,1.07563,0.17175,1.08925,-9.07188
1105477.28294,71.0,4.36941,1.1053,0.15394,1.11597,-7.92865
1105477.61794,71.0,3.45686,1.12868,0.13855,1.13715,-6.99816
1105478.03694,71.0,2.73547,1.14671,0.12136,1.15312,-6.04146
1105478.56194,71.0,2.16054,1.16156,0.10546,1.16634,-5.18774
1105479.22094,71.0,1.70952,1.17322,0.09362,1.17695,-4.56214
1105480.04994,71.0,1.35352,1.18215,0.08367,1.18511,-4.04854
1105481.09293,71.0,1.07079,1.18746,0.07553,1.18986,-3.63928
1105482.40693,71.0,0.84734,1.19378,0.06916,1.19579,-3.31584
1105484.06193,71.0,0.67072,1.19829,0.06633,1.20012,-3.16808
1105486.15093,71.0,0.53067,1.20353,0.06514,1.20529,-3.0979
1105488.78793,71.0,0.41976,1.20803,0.06646,1.20985,-3.14879
1105492.11893,71.0,0.33183,1.21328,0.06888,1.21524,-3.24948
1105496.32492,71.0,0.26261,1.21947,0.07449,1.22174,-3.4953
1105501.63292,71.0,0.20791,1.22784,0.08348,1.23067,-3.88969
1105508.33691,71.0,0.16452,1.23436,0.09694,1.23816,-4.49043
1105516.81391,71.0,0.13007,1.24071,0.11191,1.24575,-5.15422
1105527.5039,71.0,0.10309,1.24922,0.12675,1.25563,-5.79354
1105541.01789,71.0,0.08153,1.26294,0.14381,1.2711,-6.49635
1105558.11587,71.0,0.06443,1.28138,0.16722,1.29225,-7.43521
1105579.70186,71.0,0.05102,1.30045,0.19469,1.31495,-8.51462
1105606.94384,71.0,0.04042,1.32321,0.22218,1.34173,-9.53162
1105641.43981,71.0,0.03192,1.35817,0.25108,1.38118,-10.47397
1105684.98678,71.0,0.02528,1.40385,0.29107,1.43371,-11.71358
1105740.05173,71.0,0.01999,1.45095,0.34403,1.49118,-13.33887
1120688.05737,72.0,20004.453,0.47862,-0.0128,0.47879,1.53222
1120688.19937,72.0,15829.126,0.48567,3e-05,0.48567,-0.00376
1120688.34137,72.0,12516.703,0.4923,0.01365,0.49249,-1.58768
1120688.48337,72.0,9909.4424,0.50012,0.02318,0.50066,-2.65426
1120688.64737,72.0,7835.48,0.50795,0.03072,0.50887,-3.46086
1120688.84837,72.0,6217.2461,0.5167,0.03701,0.51803,-4.09705
1120689.08637,72.0,4905.291,0.5253,0.04383,0.52713,-4.76999
1120689.32537,72.0,3881.2737,0.53315,0.04801,0.5353,-5.14562
1120689.56337,72.0,3070.9827,0.54128,0.05361,0.54392,-5.65604
1120689.80137,72.0,2430.7778,0.55099,0.05812,0.55405,-6.02123
1120690.03937,72.0,1923.1537,0.56096,0.06264,0.56445,-6.37167
1120690.27737,72.0,1522.4358,0.57029,0.06714,0.57423,-6.71418
1120690.51537,72.0,1203.8446,0.58167,0.07108,0.586,-6.96653
1120690.75437,72.0,952.86591,0.59264,0.07449,0.5973,-7.16433
1120690.99237,72.0,754.27557,0.60377,0.07927,0.60895,-7.47985
1120691.23037,72.0,596.71857,0.61533,0.08336,0.62095,-7.71539
1120691.46737,72.0,471.96338,0.62931,0.08843,0.63549,-7.99881
1120691.70637,72.0,373.20856,0.64082,0.09306,0.64754,-8.26287
1120691.94437,72.0,295.47278,0.65451,0.09566,0.66147,-8.31479
1120692.18337,72.0,233.87738,0.66898,0.10108,0.67658,-8.59225
1120692.42137,72.0,185.05922,0.68219,0.10441,0.69013,-8.70152
1120692.65737,72.0,146.35823,0.69957,0.1099,0.70815,-8.92814
1120692.89437,72.0,115.77804,0.71308,0.11425,0.72217,-9.1027
1120693.12837,72.0,91.6721,0.72924,0.12112,0.73923,-9.43047
1120693.37337,72.0,72.51701,0.74512,0.12853,0.75613,-9.78679
1120693.60237,72.0,57.36816,0.76289,0.13599,0.77492,-10.10709
1120693.83937,72.0,45.3629,0.78355,0.14645,0.79712,-10.58656
1120694.07137,72.0,35.93134,0.80554,0.15644,0.82059,-10.98993
1120694.32237,72.0,28.40909,0.82847,0.1697,0.84567,-11.57604
1120694.53637,72.0,22.48202,0.85929,0.18208,0.87837,-11.9638
1120694.80137,72.0,17.79613,0.89252,0.19251,0.91305,-12.17165
1120695.05337,72.0,14.06813,0.93046,0.19887,0.95147,-12.06441
1120695.26937,72.0,11.1448,0.9704,0.19893,0.99058,-11.58522
1120695.53737,72.0,8.81772,1.00778,0.19568,1.0266,-10.98856
1120695.71537,72.0,6.97545,1.04725,0.18721,1.06386,-10.13528
1120695.93337,72.0,5.5173,1.07751,0.17052,1.09092,-8.99278
1120696.20236,72.0,4.36941,1.10588,0.15581,1.1168,-8.01989
1120696.53736,72.0,3.45686,1.12837,0.13841,1.13683,-6.99295
1120696.95636,72.0,2.73547,1.14869,0.12068,1.15501,-5.99735
1120697.48136,72.0,2.16054,1.16272,0.1072,1.16765,-5.26765
1120698.14136,72.0,1.70952,1.17328,0.09465,1.17709,-4.61211
1120698.96936,72.0,1.35352,1.18181,0.08371,1.18477,-4.05174
1120700.01236,72.0,1.07079,1.1882,0.07491,1.19055,-3.6076
1120701.32636,72.0,0.84734,1.19473,0.06967,1.19676,-3.33749
1120702.98136,72.0,0.67072,1.19964,0.06666,1.20149,-3.1804
1120705.07036,72.0,0.53067,1.2041,0.06429,1.20582,-3.05646
1120707.70736,72.0,0.41976,1.20986,0.06561,1.21164,-3.10411
1120711.03835,72.0,0.33183,1.21596,0.06978,1.21796,-3.28464
1120715.24435,72.0,0.26261,1.22097,0.07695,1.22339,-3.60603
1120720.55235,72.0,0.20791,1.22626,0.08623,1.22929,-4.02235
1120727.25734,72.0,0.16452,1.2313,0.09571,1.23501,-4.44466
1120735.73333,72.0,0.13007,1.24088,0.10768,1.24554,-4.95955
1120746.42333,72.0,0.10309,1.25289,0.12387,1.259,-5.64647
1120759.93732,72.0,0.08153,1.26566,0.1452,1.27396,-6.54435
1120777.0353,72.0,0.06443,1.28103,0.16817,1.29202,-7.47907
1120798.62129,72.0,0.05102,1.30329,0.19042,1.31713,-8.31227
1120825.86426,72.0,0.04042,1.33533,0.22151,1.35357,-9.41878
1120860.35924,72.0,0.03192,1.3702,0.26484,1.39556,-10.93967
1120903.9062,72.0,0.02528,1.39978,0.3115,1.43402,-12.54568
1120958.97116,72.0,0.01999,1.42969,0.35247,1.4725,-13.84944
1135903.195,73.0,20004.453,0.47817,-0.01489,0.4784,1.78342
1135903.338,73.0,15829.126,0.48556,2e-05,0.48556,-0.00274
1135903.48,73.0,12516.703,0.49206,0.01169,0.4922,-1.36057
1135903.622,73.0,9909.4424,0.50135,0.02252,0.50186,-2.5724
1135903.786,73.0,7835.48,0.50817,0.02993,0.50905,-3.37081
1135903.987,73.0,6217.2461,0.51639,0.03686,0.51771,-4.08231
1135904.225,73.0,4905.291,0.52342,0.04413,0.52528,-4.81965
1135904.464,73.0,3881.2737,0.534,0.04855,0.5362,-5.19464
1135904.702,73.0,3070.9827,0.54168,0.05456,0.54443,-5.75182
1135904.94,73.0,2430.7778,0.55166,0.05616,0.55452,-5.8132
1135905.178,73.0,1923.1537,0.55976,0.06319,0.56332,-6.44116
1135905.416,73.0,1522.4358,0.57049,0.06721,0.57444,-6.71948
1135905.654,73.0,1203.8446,0.58043,0.07066,0.58471,-6.94109
1135905.893,73.0,952.86591,0.59291,0.07644,0.59782,-7.34588
1135906.131,73.0,754.27557,0.60409,0.07911,0.60924,-7.4609
1135906.368,73.0,596.71857,0.61485,0.08475,0.62066,-7.84789
1135906.606,73.0,471.96338,0.62785,0.08763,0.63394,-7.94507
1135906.845,73.0,373.20856,0.64269,0.09106,0.64911,-8.06399
1135907.083,73.0,295.47278,0.65469,0.0963,0.66174,-8.36738
1135907.322,73.0,233.87738,0.66849,0.09933,0.67583,-8.45186
1135907.56,73.0,185.05922,0.68476,0.10559,0.69286,-8.76586
1135907.796,73.0,146.35823,0.69837,0.10984,0.70696,-8.93816
1135908.033,73.0,115.77804,0.71484,0.11445,0.72394,-9.09597
1135908.267,73.0,91.6721,0.73004,0.12117,0.74003,-9.42375
1135908.512,73.0,72.51701,0.74701,0.12747,0.75781,-9.68345
1135908.741,73.0,57.36816,0.76508,0.13756,0.77735,-10.19276
1135908.978,73.0,45.3629,0.78455,0.14728,0.79825,-10.63222
1135909.21,73.0,35.93134,0.80515,0.15749,0.82041,-11.06718
1135909.461,73.0,28.40909,0.83041,0.17218,0.84807,-11.71414
1135909.675,73.0,22.48202,0.85913,0.18212,0.87823,-11.96849
1135909.94,73.0,17.79613,0.89308,0.19249,0.91359,-12.16297
1135910.192,73.0,14.06813,0.93049,0.19984,0.95171,-12.12148
1135910.408,73.0,11.1448,0.97028,0.2,0.99068,-11.64699
1135910.676,73.0,8.81772,1.0091,0.19696,1.02814,-11.04442
1135910.854,73.0,6.97545,1.04711,0.1877,1.0638,-10.16269
1135911.072,73.0,5.5173,1.07838,0.17178,1.09198,-9.05083
1135911.341,73.0,4.36941,1.10918,0.15779,1.12034,-8.09659
1135911.676,73.0,3.45686,1.13065,0.13901,1.13916,-7.00913
1135912.095,73.0,2.73547,1.15029,0.12292,1.15684,-6.09949
1135912.62,73.0,2.16054,1.16406,0.10766,1.16903,-5.28419
1135913.278,73.0,1.70952,1.17515,0.09468,1.17896,-4.60645
1135914.107,73.0,1.35352,1.18284,0.08349,1.18579,-4.03754
1135915.15,73.0,1.07079,1.19175,0.07468,1.19409,-3.58586
1135916.46399,73.0,0.84734,1.1976,0.07013,1.19966,-3.35128
1135918.11899,73.0,0.67072,1.2026,0.06726,1.20448,-3.20114
1135920.20799,73.0,0.53067,1.20666,0.06645,1.20849,-3.15204
1135922.84499,73.0,0.41976,1.21062,0.0667,1.21245,-3.15379
1135926.17599,73.0,0.33183,1.21562,0.06985,1.21763,-3.28867
1135930.38198,73.0,0.26261,1.22168,0.07578,1.22403,-3.54946
1135935.68998,73.0,0.20791,1.22752,0.08401,1.23039,-3.91503
1135942.39397,73.0,0.16452,1.23482,0.09318,1.23833,-4.31538
1135950.87097,73.0,0.13007,1.24547,0.10604,1.24998,-4.86663
1135961.56096,73.0,0.10309,1.25954,0.12435,1.26566,-5.63833
1135975.07495,73.0,0.08153,1.27325,0.14948,1.28199,-6.69583
1135992.17294,73.0,0.06443,1.28701,0.17731,1.29917,-7.8441
1136013.75892,73.0,0.05102,1.30081,0.2007,1.3162,-8.77081
1136041.0019,73.0,0.04042,1.32554,0.22576,1.34462,-9.66546
1136075.49687,73.0,0.03192,1.35798,0.25814,1.3823,-10.76299
1136119.04384,73.0,0.02528,1.39178,0.29553,1.42281,-11.98793
1136174.10879,73.0,0.01999,1.43119,0.33175,1.46913,-13.05066
1151104.10486,74.0,20004.453,0.47739,-0.01196,0.47754,1.43495
1151104.24786,74.0,15829.126,0.48513,0.00135,0.48514,-0.15885
1151104.38986,74.0,12516.703,0.49231,0.01273,0.49248,-1.48127
1151104.53186,74.0,9909.4424,0.50038,0.02188,0.50086,-2.50376
1151104.69586,74.0,7835.48,0.50665,0.03104,0.5076,-3.50552
1151104.89686,74.0,6217.2461,0.51596,0.03909,0.51743,-4.33217
1151105.13486,74.0,4905.291,0.52344,0.04331,0.52523,-4.7296
1151105.37386,74.0,3881.2737,0.53258,0.05019,0.53494,-5.38341
1151105.61186,74.0,3070.9827,0.54106,0.05494,0.54384,-5.79769
1151105.84986,74.0,2430.7778,0.55116,0.05758,0.55416,-5.96413
1151106.08786,74.0,1923.1537,0.56085,0.06359,0.56444,-6.46912
1151106.32586,74.0,1522.4358,0.57092,0.0667,0.5748,-6.66406
1151106.56386,74.0,1203.8446,0.58021,0.07093,0.58453,-6.97027
1151106.80286,74.0,952.86591,0.5928,0.07638,0.5977,-7.34161
1151107.04086,74.0,754.27557,0.60522,0.07975,0.61046,-7.50661
1151107.27786,74.0,596.71857,0.61549,0.08326,0.62109,-7.70389
1151107.51586,74.0,471.96338,0.62742,0.08717,0.63344,-7.90977
1151107.75486,74.0,373.20856,0.64171,0.09124,0.64816,-8.09185
1151107.99286,74.0,295.47278,0.65466,0.09561,0.6616,-8.30874
1151108.23186,74.0,233.87738,0.66944,0.1005,0.67694,-8.53759
1151108.46985,74.0,185.05922,0.68353,0.10439,0.69145,-8.68331
1151108.70585,74.0,146.35823,0.69919,0.10995,0.70778,-8.93693
1151108.94285,74.0,115.77804,0.71316,0.11607,0.72255,-9.24443
1151109.17685,74.0,91.6721,0.72834,0.12224,0.73853,-9.52712
1151109.42185,74.0,72.51701,0.74647,0.12977,0.75767,-9.86169
1151109.65085,74.0,57.36816,0.76522,0.13597,0.77721,-10.0754
1151109.88785,74.0,45.3629,0.78373,0.14725,0.79745,-10.6411
1151110.11985,74.0,35.93134,0.80407,0.15788,0.81943,-11.10895
1151110.37085,74.0,28.40909,0.83108,0.17017,0.84832,-11.57175
1151110.58485,74.0,22.48202,0.85895,0.18581,0.87882,-12.20634
1151110.84985,74.0,17.79613,0.89289,0.19295,0.9135,-12.19377
1151111.10185,74.0,14.06813,0.92968,0.2012,0.95121,-12.21134
1151111.31785,74.0,11.1448,0.96943,0.20244,0.99034,-11.79529
1151111.58585,74.0,8.81772,1.00946,0.1979,1.02867,-11.09207
1151111.76385,74.0,6.97545,1.04626,0.18645,1.06274,-10.1042
1151111.98185,74.0,5.5173,1.07855,0.17477,1.09261,-9.20429
1151112.25085,74.0,4.36941,1.10767,0.15623,1.11864,-8.02847
1151112.58585,74.0,3.45686,1.13397,0.13971,1.14254,-7.02358
1151113.00485,74.0,2.73547,1.15055,0.12421,1.15724,-6.16181
1151113.52985,74.0,2.16054,1.16573,0.10785,1.17071,-5.2857
1151114.18885,74.0,1.70952,1.17637,0.09461,1.18017,-4.59831
1151115.01785,74.0,1.35352,1.18526,0.08451,1.18827,-4.07823
1151116.06085,74.0,1.07079,1.19183,0.07569,1.19423,-3.63379
1151117.37485,74.0,0.84734,1.19763,0.06947,1.19964,-3.32002
1151119.02985,74.0,0.67072,1.20382,0.06593,1.20563,-3.13488
1151121.11885,74.0,0.53067,1.2092,0.0657,1.21099,-3.11013
1151123.75584,74.0,0.41976,1.21383,0.06811,1.21574,-3.21173
1151127.08684,74.0,0.33183,1.21767,0.07181,1.21979,-3.37501
1151131.29284,74.0,0.26261,1.22225,0.07603,1.22461,-3.55957
1151136.60083,74.0,0.20791,1.22936,0.08355,1.23219,-3.88818
1151143.30483,74.0,0.16452,1.23695,0.09486,1.24059,-4.38514
1151151.78082,74.0,0.13007,1.24521,0.10844,1.24992,-4.97696
1151162.47081,74.0,0.10309,1.25551,0.12312,1.26154,-5.60053
1151175.9848,74.0,0.08153,1.27188,0.1418,1.27976,-6.36175
1151193.08279,74.0,0.06443,1.29247,0.16744,1.30327,-7.38158
1151214.66877,74.0,0.05102,1.3139,0.20161,1.32927,-8.72349
1151241.91175,74.0,0.04042,1.33261,0.23691,1.35351,-10.08053
1151276.40672,74.0,0.03192,1.35553,0.26802,1.38177,-11.18447
1151319.95369,74.0,0.02528,1.39068,0.29821,1.42229,-12.10292
1151375.01865,74.0,0.01999,1.43435,0.33557,1.47308,-13.16763
1166301.74552,75.0,20004.453,0.47672,-0.0131,0.4769,1.57373
1166301.88852,75.0,15829.126,0.48439,0.00128,0.48439,-0.15187
1166302.03052,75.0,12516.703,0.49111,0.01332,0.49129,-1.55317
1166302.17252,75.0,9909.4424,0.49973,0.02228,0.50023,-2.55244
1166302.33652,75.0,7835.48,0.50865,0.03094,0.50959,-3.48142
1166302.53752,75.0,6217.2461,0.51519,0.03792,0.51658,-4.2099
1166302.77552,75.0,4905.291,0.52366,0.04453,0.52555,-4.8607
1166303.01452,75.0,3881.2737,0.53339,0.04856,0.5356,-5.2018
1166303.25252,75.0,3070.9827,0.54281,0.05393,0.54549,-5.67361
1166303.49052,75.0,2430.7778,0.5507,0.05814,0.55376,-6.0262
1166303.72852,75.0,1923.1537,0.56058,0.06376,0.5642,-6.48887
1166303.96651,75.0,1522.4358,0.57113,0.06641,0.57497,-6.63243
1166304.20451,75.0,1203.8446,0.58137,0.06983,0.58554,-6.84968
1166304.44351,75.0,952.86591,0.59383,0.07517,0.59857,-7.21471
1166304.68151,75.0,754.27557,0.60493,0.08001,0.6102,-7.53426
1166304.91851,75.0,596.71857,0.61598,0.08316,0.62157,-7.68874
1166305.15651,75.0,471.96338,0.6291,0.0869,0.63508,-7.8648
1166305.39551,75.0,373.20856,0.64253,0.09319,0.64925,-8.25278
1166305.63251,75.0,295.47278,0.65623,0.09657,0.6633,-8.37152
1166305.87251,75.0,233.87738,0.66956,0.10073,0.6771,-8.55592
1166306.11051,75.0,185.05922,0.68559,0.10466,0.69353,-8.67951
1166306.34651,75.0,146.35823,0.69983,0.10984,0.70839,-8.91993
1166306.58251,75.0,115.77804,0.71445,0.11526,0.72369,-9.16426
1166306.81751,75.0,91.6721,0.72935,0.12094,0.73931,-9.41517
1166307.06251,75.0,72.51701,0.74616,0.12847,0.75714,-9.76931
1166307.29151,75.0,57.36816,0.76512,0.1368,0.77726,-10.13713
1166307.52851,75.0,45.3629,0.78329,0.14693,0.79696,-10.62418
1166307.76051,75.0,35.93134,0.80701,0.15941,0.8226,-11.17372
1166308.01051,75.0,28.40909,0.83199,0.1711,0.84941,-11.62114
1166308.22551,75.0,22.48202,0.86014,0.18363,0.87952,-12.05106
1166308.49051,75.0,17.79613,0.8932,0.19332,0.91388,-12.21262
1166308.74251,75.0,14.06813,0.93166,0.19926,0.95274,-12.07233
1166308.95851,75.0,11.1448,0.96868,0.19953,0.98901,-11.63883
1166309.22551,75.0,8.81772,1.00915,0.19798,1.02838,-11.09983
1166309.40451,75.0,6.97545,1.04645,0.18982,1.06353,-10.2813
1166309.62251,75.0,5.5173,1.08098,0.17316,1.09476,-9.10061
1166309.89151,75.0,4.36941,1.11008,0.15968,1.12151,-8.18574
1166310.22651,75.0,3.45686,1.1327,0.13926,1.14122,-7.00922
1166310.64551,75.0,2.73547,1.1527,0.12321,1.15927,-6.10122
1166311.17051,75.0,2.16054,1.16764,0.10935,1.17275,-5.35009
1166311.82951,75.0,1.70952,1.17761,0.09552,1.18148,-4.63751
1166312.65851,75.0,1.35352,1.18565,0.08485,1.18869,-4.09334
1166313.70151,75.0,1.07079,1.1925,0.07629,1.19494,-3.6603
1166315.01451,75.0,0.84734,1.19904,0.07039,1.2011,-3.35961
1166316.67051,75.0,0.67072,1.20461,0.06712,1.20648,-3.18939
1166318.7595,75.0,0.53067,1.20939,0.06521,1.21114,-3.08662
1166321.3965,75.0,0.41976,1.21463,0.06598,1.21642,-3.1091
1166324.7275,75.0,0.33183,1.22084,0.07025,1.22286,-3.29351
1166328.9335,75.0,0.26261,1.2259,0.07795,1.22838,-3.63814
1166334.24149,75.0,0.20791,1.23027,0.08637,1.2333,-4.01598
1166340.94549,75.0,0.16452,1.23717,0.09495,1.2408,-4.38871
1166349.42248,75.0,0.13007,1.2465,0.1079,1.25116,-4.94717
1166360.11247,75.0,0.10309,1.25737,0.1248,1.26354,-5.66814
1166373.62646,75.0,0.08153,1.26967,0.14475,1.27789,-6.50377
1166390.72445,75.0,0.06443,1.28601,0.16817,1.29696,-7.45014
1166412.31043,75.0,0.05102,1.30928,0.19052,1.32307,-8.27943
1166439.55241,75.0,0.04042,1.34223,0.22369,1.36074,-9.46154
1166474.04838,75.0,0.03192,1.37407,0.26862,1.40008,-11.0613
1166517.59535,75.0,0.02528,1.40191,0.31312,1.43645,-12.5906
1166572.66031,75.0,0.01999,1.43296,0.35001,1.47508,-13.72633
1181488.09699,76.0,20004.453,0.47791,-0.01491,0.47814,1.78659
1181488.23999,76.0,15829.126,0.48622,0.00257,0.48623,-0.30311
1181488.38199,76.0,12516.703,0.4946,0.0126,0.49476,-1.45932
1181488.52399,76.0,9909.4424,0.50035,0.02373,0.50091,-2.71534
1181488.68799,76.0,7835.48,0.50752,0.02968,0.50839,-3.34648
1181488.88899,76.0,6217.2461,0.51595,0.03772,0.51733,-4.18137
1181489.12699,76.0,4905.291,0.52521,0.04527,0.52716,-4.92594
1181489.36599,76.0,3881.2737,0.53387,0.04967,0.53617,-5.3157
1181489.60399,76.0,3070.9827,0.54204,0.05373,0.54469,-5.66149
1181489.84199,76.0,2430.7778,0.55128,0.06009,0.55455,-6.22045
1181490.07999,76.0,1923.1537,0.56203,0.06176,0.56541,-6.27122
1181490.31799,76.0,1522.4358,0.57027,0.06579,0.57406,-6.58127
1181490.55599,76.0,1203.8446,0.58188,0.07129,0.58623,-6.98536
1181490.79499,76.0,952.86591,0.5928,0.07575,0.59762,-7.28182
1181491.03299,76.0,754.27557,0.60398,0.07932,0.60917,-7.48213
1181491.27099,76.0,596.71857,0.61649,0.08283,0.62203,-7.65235
1181491.50799,76.0,471.96338,0.62964,0.08677,0.63559,-7.84615
1181491.74699,76.0,373.20856,0.64326,0.09185,0.64978,-8.12629
1181491.98499,76.0,295.47278,0.65612,0.09501,0.66296,-8.23993
1181492.22399,76.0,233.87738,0.6708,0.10052,0.6783,-8.52271
1181492.46199,76.0,185.05922,0.68571,0.10489,0.69369,-8.69691
1181492.69799,76.0,146.35823,0.69961,0.10975,0.70817,-8.91563
1181492.93499,76.0,115.77804,0.71582,0.11654,0.72524,-9.24706
1181493.16899,76.0,91.6721,0.73035,0.121,0.7403,-9.40721
1181493.41399,76.0,72.51701,0.7481,0.12854,0.75906,-9.74936
1181493.64399,76.0,57.36816,0.76485,0.13625,0.77689,-10.10089
1181493.87999,76.0,45.3629,0.78454,0.14672,0.79814,-10.59282
1181494.11199,76.0,35.93134,0.80423,0.15837,0.81968,-11.14017
1181494.36299,76.0,28.40909,0.83121,0.17171,0.84876,-11.67171
1181494.57699,76.0,22.48202,0.8599,0.18319,0.8792,-12.0266
1181494.84199,76.0,17.79613,0.89376,0.19318,0.9144,-12.19633
1181495.09399,76.0,14.06813,0.9302,0.20101,0.95167,-12.19361
1181495.30999,76.0,11.1448,0.97011,0.20247,0.99101,-11.78877
1181495.57799,76.0,8.81772,1.00981,0.19894,1.02922,-11.145
1181495.75599,76.0,6.97545,1.046,0.18724,1.06262,-10.14904
1181495.97398,76.0,5.5173,1.07793,0.17601,1.09221,-9.27395
1181496.24298,76.0,4.36941,1.10992,0.15672,1.12093,-8.03678
1181496.57798,76.0,3.45686,1.13408,0.14167,1.1429,-7.12047
1181496.99698,76.0,2.73547,1.15192,0.12542,1.15873,-6.21379
1181497.52198,76.0,2.16054,1.1674,0.10898,1.17247,-5.33311
1181498.18198,76.0,1.70952,1.17809,0.09481,1.18189,-4.6009
1181499.00998,76.0,1.35352,1.18685,0.08484,1.18987,-4.08854
1181500.05298,76.0,1.07079,1.19363,0.07578,1.19604,-3.63282
1181501.36698,76.0,0.84734,1.19945,0.06974,1.20148,-3.32761
1181503.02198,76.0,0.67072,1.20561,0.06617,1.20743,-3.14137
1181505.11098,76.0,0.53067,1.21111,0.06565,1.21289,-3.10287
1181507.74798,76.0,0.41976,1.215,0.06816,1.21691,-3.21075
1181511.07897,76.0,0.33183,1.21934,0.07147,1.22143,-3.35429
1181515.28497,76.0,0.26261,1.22392,0.07662,1.22632,-3.58195
1181520.59297,76.0,0.20791,1.23073,0.08369,1.23357,-3.8902
1181527.29796,76.0,0.16452,1.23853,0.0951,1.24218,-4.39066
1181535.77395,76.0,0.13007,1.24624,0.10821,1.25093,-4.96234
1181546.46395,76.0,0.10309,1.25668,0.12327,1.26271,-5.60212
1181559.97794,76.0,0.08153,1.27346,0.14178,1.28133,-6.35264
1181577.07592,76.0,0.06443,1.29413,0.16803,1.30499,-7.39772
1181598.66191,76.0,0.05102,1.31518,0.20179,1.33057,-8.72276
1181625.90488,76.0,0.04042,1.33374,0.23722,1.35468,-10.08532
1181660.39986,76.0,0.03192,1.35697,0.26734,1.38306,-11.14541
1181703.94682,76.0,0.02528,1.39196,0.29798,1.4235,-12.08317
1181759.01278,76.0,0.01999,1.43591,0.33619,1.47474,-13.17737
1196677.26426,77.0,20004.453,0.47996,-0.01397,0.48016,1.6669
1196677.40726,77.0,15829.126,0.48761,0.00093,0.48761,-0.10874
1196677.54926,77.0,12516.703,0.49692,0.01302,0.49709,-1.50089
1196677.69126,77.0,9909.4424,0.5039,0.02268,0.50441,-2.57656
1196677.85526,77.0,7835.48,0.51121,0.03061,0.51212,-3.42615
1196678.05626,77.0,6217.2461,0.51884,0.03753,0.5202,-4.13671
1196678.29426,77.0,4905.291,0.52714,0.0437,0.52895,-4.73851
1196678.53226,77.0,3881.2737,0.53599,0.04885,0.53821,-5.2079
1196678.77126,77.0,3070.9827,0.54473,0.05418,0.54741,-5.67969
1196679.00926,77.0,2430.7778,0.5548,0.0587,0.5579,-6.03928
1196679.24726,77.0,1923.1537,0.56412,0.06166,0.56748,-6.23747
1196679.48526,77.0,1522.4358,0.57254,0.06626,0.57636,-6.60195
1196679.72326,77.0,1203.8446,0.58222,0.06992,0.5864,-6.84792
1196679.96226,77.0,952.86591,0.59373,0.07524,0.59848,-7.22267
1196680.20026,77.0,754.27557,0.60616,0.07884,0.61127,-7.41068
1196680.43726,77.0,596.71857,0.61816,0.08308,0.62372,-7.65426
1196680.67526,77.0,471.96338,0.63007,0.0874,0.6361,-7.89778
1196680.91426,77.0,373.20856,0.64435,0.09261,0.65097,-8.17902
1196681.15226,77.0,295.47278,0.65726,0.09483,0.66406,-8.21013
1196681.39126,77.0,233.87738,0.67128,0.09948,0.67861,-8.42957
1196681.62926,77.0,185.05922,0.68604,0.10383,0.69385,-8.60599
1196681.86526,77.0,146.35823,0.70174,0.10948,0.71023,-8.86744
1196682.10126,77.0,115.77804,0.71668,0.1152,0.72588,-9.13151
1196682.33626,77.0,91.6721,0.73271,0.12018,0.7425,-9.3148
1196682.58126,77.0,72.51701,0.74834,0.12767,0.75915,-9.68147
1196682.81026,77.0,57.36816,0.7657,0.13628,0.77774,-10.09155
1196683.04726,77.0,45.3629,0.78597,0.14776,0.79974,-10.64734
1196683.27926,77.0,35.93134,0.80664,0.15853,0.82207,-11.11851
1196683.52926,77.0,28.40909,0.83135,0.17151,0.84886,-11.65693
1196683.74426,77.0,22.48202,0.85982,0.18354,0.87919,-12.04964
1196684.00926,77.0,17.79613,0.89598,0.1932,0.91657,-12.16811
1196684.26126,77.0,14.06813,0.93057,0.20056,0.95194,-12.16262
1196684.47726,77.0,11.1448,0.96881,0.20065,0.98937,-11.70079
1196684.74426,77.0,8.81772,1.01006,0.19894,1.02947,-11.14231
1196684.92326,77.0,6.97545,1.04953,0.18717,1.06609,-10.11154
1196685.14126,77.0,5.5173,1.08002,0.17455,1.09403,-9.18049
1196685.41026,77.0,4.36941,1.11167,0.1575,1.12278,-8.06411
1196685.74525,77.0,3.45686,1.13443,0.14191,1.14327,-7.13051
1196686.16425,77.0,2.73547,1.15202,0.12341,1.15861,-6.11466
1196686.68925,77.0,2.16054,1.16855,0.10778,1.17351,-5.2697
1196687.34825,77.0,1.70952,1.17874,0.09529,1.18258,-4.622
1196688.17725,77.0,1.35352,1.18725,0.08478,1.19027,-4.0845
1196689.22025,77.0,1.07079,1.19317,0.07663,1.19563,-3.67448
1196690.53425,77.0,0.84734,1.19914,0.07025,1.2012,-3.35288
1196692.18925,77.0,0.67072,1.20501,0.06703,1.20687,-3.18398
1196694.27825,77.0,0.53067,1.20975,0.06557,1.21153,-3.10254
1196696.91525,77.0,0.41976,1.21465,0.0662,1.21645,-3.11957
1196700.24624,77.0,0.33183,1.22017,0.06915,1.22212,-3.2438
1196704.45224,77.0,0.26261,1.2273,0.07486,1.22958,-3.49064
1196709.76024,77.0,0.20791,1.23413,0.08487,1.23704,-3.93403
1196716.46423,77.0,0.16452,1.24091,0.09776,1.24476,-4.50429
1196724.94122,77.0,0.13007,1.24711,0.11173,1.25211,-5.11936
1196735.63122,77.0,0.10309,1.25639,0.12582,1.26268,-5.71864
1196749.14521,77.0,0.08153,1.27167,0.14454,1.27986,-6.48461
1196766.24319,77.0,0.06443,1.28897,0.16841,1.29992,-7.44365
1196787.82918,77.0,0.05102,1.30672,0.19523,1.32122,-8.49737
1196815.07115,77.0,0.04042,1.33177,0.22093,1.34997,-9.41935
1196849.56713,77.0,0.03192,1.37011,0.25266,1.39322,-10.44847
1196893.11409,77.0,0.02528,1.415,0.29721,1.44588,-11.86206
1196948.17905,77.0,0.01999,1.45624,0.35109,1.49796,-13.55487
1211864.50853,78.0,20004.453,0.48122,-0.01253,0.48138,1.49112
1211864.65153,78.0,15829.126,0.4901,-5e-05,0.4901,0.00543
1211864.79353,78.0,12516.703,0.49648,0.0135,0.49666,-1.55796
1211864.93553,78.0,9909.4424,0.50473,0.0222,0.50522,-2.51859
1211865.09953,78.0,7835.48,0.51345,0.031,0.51439,-3.45521
1211865.30053,78.0,6217.2461,0.52063,0.03716,0.52195,-4.08308
1211865.53853,78.0,4905.291,0.52903,0.04383,0.53084,-4.73595
1211865.77753,78.0,3881.2737,0.53665,0.04862,0.53885,-5.17668
1211866.01553,78.0,3070.9827,0.54618,0.05506,0.54895,-5.75648
1211866.25353,78.0,2430.7778,0.55358,0.05958,0.55677,-6.14254
1211866.49153,78.0,1923.1537,0.56399,0.06231,0.56742,-6.30414
1211866.72953,78.0,1522.4358,0.57406,0.06643,0.57789,-6.60044
1211866.96753,78.0,1203.8446,0.58666,0.07034,0.59086,-6.83747
1211867.20653,78.0,952.86591,0.59641,0.07674,0.60133,-7.33161
1211867.44453,78.0,754.27557,0.60656,0.0787,0.61164,-7.39321
1211867.68153,78.0,596.71857,0.61978,0.08327,0.62535,-7.65179
1211867.91953,78.0,471.96338,0.63248,0.08719,0.63846,-7.84871
1211868.15853,78.0,373.20856,0.64499,0.09278,0.65163,-8.18568
1211868.39553,78.0,295.47278,0.65977,0.09565,0.66667,-8.2489
1211868.63553,78.0,233.87738,0.67295,0.09914,0.68021,-8.38025
1211868.87353,78.0,185.05922,0.68772,0.10387,0.69552,-8.58859
1211869.10953,78.0,146.35823,0.70265,0.10855,0.71099,-8.78226
1211869.34552,78.0,115.77804,0.71726,0.11485,0.72639,-9.09734
1211869.58052,78.0,91.6721,0.73152,0.1213,0.74151,-9.41473
1211869.82552,78.0,72.51701,0.74966,0.1278,0.76048,-9.67456
1211870.05452,78.0,57.36816,0.76641,0.13742,0.77863,-10.16555
1211870.29152,78.0,45.3629,0.78699,0.14602,0.80042,-10.5116
1211870.52352,78.0,35.93134,0.80921,0.15782,0.82446,-11.03599
1211870.77352,78.0,28.40909,0.8339,0.1712,0.8513,-11.60149
1211870.98852,78.0,22.48202,0.86223,0.18189,0.88121,-11.91201
1211871.25352,78.0,17.79613,0.89592,0.19305,0.91648,-12.16008
1211871.50552,78.0,14.06813,0.93389,0.20061,0.95519,-12.12353
1211871.72152,78.0,11.1448,0.97319,0.20221,0.99397,-11.73804
1211871.98852,78.0,8.81772,1.01352,0.1982,1.03272,-11.06486
1211872.16752,78.0,6.97545,1.0495,0.19137,1.06681,-10.33384
1211872.38552,78.0,5.5173,1.08382,0.17539,1.09792,-9.19244
1211872.65452,78.0,4.36941,1.11222,0.15995,1.12366,-8.1838
1211872.98952,78.0,3.45686,1.13651,0.13985,1.14508,-7.015
1211873.40852,78.0,2.73547,1.15605,0.12433,1.16272,-6.13846
1211873.93352,78.0,2.16054,1.17061,0.1097,1.17574,-5.35346
1211874.59252,78.0,1.70952,1.1815,0.09547,1.18535,-4.61981
1211875.42152,78.0,1.35352,1.1895,0.08468,1.19251,-4.07218
1211876.46452,78.0,1.07079,1.1966,0.07658,1.19904,-3.66161
1211877.77752,78.0,0.84734,1.20259,0.0704,1.20465,-3.35043
1211879.43352,78.0,0.67072,1.20756,0.06727,1.20943,-3.18852
1211881.52252,78.0,0.53067,1.21288,0.06513,1.21462,-3.07362
1211884.15951,78.0,0.41976,1.21922,0.06667,1.22105,-3.1301
1211887.49051,78.0,0.33183,1.2246,0.07119,1.22667,-3.32715
1211891.69651,78.0,0.26261,1.22879,0.07823,1.23128,-3.64261
1211897.0045,78.0,0.20791,1.23339,0.08564,1.23636,-3.97183
1211903.7085,78.0,0.16452,1.24055,0.09507,1.24419,-4.38243
1211912.18549,78.0,0.13007,1.25071,0.10796,1.25536,-4.93359
1211922.87548,78.0,0.10309,1.26137,0.12536,1.26758,-5.6756
1211936.38947,78.0,0.08153,1.27319,0.14459,1.28138,-6.47887
1211953.48646,78.0,0.06443,1.29063,0.16654,1.30133,-7.35256
1211975.07344,78.0,0.05102,1.31744,0.19176,1.33132,-8.2815
1212002.31542,78.0,0.04042,1.34789,0.22947,1.36729,-9.66172
1212036.8114,78.0,0.03192,1.37452,0.27286,1.40135,-11.22792
1212080.35836,78.0,0.02528,1.40033,0.31145,1.43454,-12.53904
1212135.42332,78.0,0.01999,1.43616,0.34557,1.47715,-13.52926
1227038.23262,79.0,20004.453,0.47969,-0.01375,0.47988,1.64184
1227038.37562,79.0,15829.126,0.48729,0.00217,0.4873,-0.25533
1227038.51762,79.0,12516.703,0.49528,0.01119,0.49541,-1.29438
1227038.65962,79.0,9909.4424,0.5027,0.02358,0.50325,-2.68604
1227038.82362,79.0,7835.48,0.51047,0.031,0.51141,-3.475
1227039.02462,79.0,6217.2461,0.51883,0.03785,0.52021,-4.17252
1227039.26262,79.0,4905.291,0.52614,0.04278,0.52788,-4.64798
1227039.50162,79.0,3881.2737,0.53521,0.04979,0.53752,-5.31531
1227039.73962,79.0,3070.9827,0.54603,0.05337,0.54863,-5.58265
1227039.97762,79.0,2430.7778,0.55374,0.059,0.55688,-6.08211
1227040.21562,79.0,1923.1537,0.5641,0.06106,0.56739,-6.17797
1227040.45362,79.0,1522.4358,0.57408,0.06667,0.57793,-6.62477
1227040.69162,79.0,1203.8446,0.58257,0.07133,0.58692,-6.9808
1227040.93062,79.0,952.86591,0.59589,0.0758,0.60069,-7.24898
1227041.16862,79.0,754.27557,0.60588,0.07978,0.61111,-7.50136
1227041.40662,79.0,596.71857,0.61862,0.08296,0.62416,-7.63786
1227041.64362,79.0,471.96338,0.6302,0.08654,0.63611,-7.81883
1227041.88262,79.0,373.20856,0.64437,0.09066,0.65072,-8.00905
1227042.12062,79.0,295.47278,0.65782,0.09599,0.66479,-8.30246
1227042.35962,79.0,233.87738,0.67245,0.10077,0.67996,-8.5223
1227042.59762,79.0,185.05922,0.68557,0.10423,0.69345,-8.64446
1227042.83362,79.0,146.35823,0.70196,0.10991,0.71051,-8.89875
1227043.07062,79.0,115.77804,0.7176,0.11468,0.72671,-9.07984
1227043.30462,79.0,91.6721,0.73231,0.12195,0.74239,-9.45469
1227043.54962,79.0,72.51701,0.75027,0.12665,0.76089,-9.58154
1227043.77962,79.0,57.36816,0.76668,0.13837,0.77906,-10.23055
