Repository: SebaVillagra00/ICM2985-SOH-IPRE

## Data University of Cambridge (EIS Cambridge)
Data publicada en "Identifying degradation patterns of lithium ion batteries from impedance spectroscopy using machine learning" (Zhang, Tang, Zhang, Wang, Stimming & Lee, 2020) https://www.nature.com/articles/s41467-020-15235-7.

Carpeta contiene:
* Paper de Nature Comunications (IF: 16.6).
* Data frames para IOS.
* Data frames para Windows.

Cada Data frame está contenido en un archivo .txt con las siguientes columnas:
* time/s: tiempo en que se mide la muestra.
* cycle number: ciclo de carga de la batería.
* freq/Hz: frecuencia de la señal de input.
* Re(Z)/Ohm: Parte resistiva de la impedancia.
* Im(Z)/Ohm: Parte reactiva de la impedancia.

File: EIS Cambridge/EIS data/EIS_state_IX_25C06.csv (part 8 of 20)
time/s,cycle number,freq/Hz,Re(Z)/Ohm,-Im(Z)/Ohm,|Z|/Ohm,Phase(Z)/deg
1152229.99316,79.0,20004.453,0.31774,-0.01908,0.31832,3.43576
1152230.13616,79.0,15829.126,0.32429,-0.00051,0.32429,0.09014
1152230.27816,79.0,12516.703,0.33318,0.01636,0.33359,-2.81028
1152230.42016,79.0,9909.4424,0.34137,0.03007,0.34269,-5.03372
1152230.58416,79.0,7835.48,0.34996,0.04119,0.35238,-6.71245
1152230.78515,79.0,6217.2461,0.36126,0.05346,0.36519,-8.41753
1152231.02315,79.0,4905.291,0.37296,0.06154,0.378,-9.36927
1152231.26215,79.0,3881.2737,0.38397,0.07176,0.39061,-10.58616
1152231.49915,79.0,3070.9827,0.39535,0.08254,0.40387,-11.79264
1152231.73715,79.0,2430.7778,0.41185,0.09095,0.42178,-12.45265
1152231.97615,79.0,1923.1537,0.42674,0.09879,0.43803,-13.03426
1152232.21315,79.0,1522.4358,0.4407,0.10732,0.45358,-13.68646
1152232.45215,79.0,1203.8446,0.45688,0.11471,0.47105,-14.09374
1152232.69015,79.0,952.86591,0.4748,0.12269,0.4904,-14.48846
1152232.92915,79.0,754.27557,0.49444,0.1316,0.51165,-14.90453
1152233.16615,79.0,596.71857,0.51468,0.13942,0.53323,-15.1566
1152233.40315,79.0,471.96338,0.5354,0.14888,0.55572,-15.53946
1152233.64215,79.0,373.20856,0.55895,0.15789,0.58082,-15.77327
1152233.88015,79.0,295.47278,0.583,0.16527,0.60597,-15.82732
1152234.11915,79.0,233.87738,0.60833,0.17463,0.6329,-16.01681
1152234.35715,79.0,185.05922,0.6339,0.1854,0.66045,-16.30271
1152234.59415,79.0,146.35823,0.66225,0.19306,0.68982,-16.25234
1152234.83015,79.0,115.77804,0.69329,0.20033,0.72166,-16.11664
1152235.06415,79.0,91.6721,0.72253,0.21018,0.75248,-16.21923
1152235.31015,79.0,72.51701,0.75499,0.21702,0.78556,-16.03735
1152235.53915,79.0,57.36816,0.78673,0.22512,0.81831,-15.96808
1152235.77615,79.0,45.3629,0.82099,0.23161,0.85304,-15.75429
1152236.00815,79.0,35.93134,0.85541,0.23991,0.88842,-15.66664
1152236.25815,79.0,28.40909,0.88907,0.2508,0.92377,-15.75318
1152236.47315,79.0,22.48202,0.92348,0.26201,0.95993,-15.83987
1152236.73815,79.0,17.79613,0.96335,0.27474,1.00176,-15.91754
1152236.99015,79.0,14.06813,1.00481,0.29051,1.04596,-16.12583
1152237.20615,79.0,11.1448,1.05304,0.30601,1.0966,-16.20383
1152237.47315,79.0,8.81772,1.10959,0.31937,1.15464,-16.05712
1152237.65115,79.0,6.97545,1.16638,0.32038,1.20958,-15.35915
1152237.86915,79.0,5.5173,1.228,0.32781,1.271,-14.94655
1152238.13915,79.0,4.36941,1.29195,0.3129,1.3293,-13.6143
1152238.47415,79.0,3.45686,1.35614,0.30097,1.38913,-12.51293
1152238.89215,79.0,2.73547,1.40522,0.27772,1.4324,-11.1795
1152239.41815,79.0,2.16054,1.45107,0.247,1.47194,-9.66039
1152240.07715,79.0,1.70952,1.4869,0.21789,1.50278,-8.33671
1152240.90515,79.0,1.35352,1.51418,0.19146,1.52624,-7.20638
1152241.94815,79.0,1.07079,1.53448,0.16645,1.54348,-6.19102
1152243.26215,79.0,0.84734,1.55077,0.14473,1.55751,-5.33173
1152244.91814,79.0,0.67072,1.5639,0.12871,1.56919,-4.70474
1152247.00614,79.0,0.53067,1.5748,0.11745,1.57918,-4.26529
1152249.64314,79.0,0.41976,1.58288,0.11013,1.58671,-3.97998
1152252.97414,79.0,0.33183,1.58958,0.1053,1.59306,-3.78982
1152257.18013,79.0,0.26261,1.59667,0.10368,1.60003,-3.71521
1152262.48813,79.0,0.20791,1.6048,0.10635,1.60832,-3.79132
1152269.19213,79.0,0.16452,1.61305,0.11317,1.61701,-4.0132
1152277.66912,79.0,0.13007,1.6214,0.12387,1.62612,-4.36876
1152288.35911,79.0,0.10309,1.63112,0.13669,1.63683,-4.79037
1152301.8731,79.0,0.08153,1.64604,0.15379,1.65321,-5.33751
1152318.97109,79.0,0.06443,1.66508,0.17898,1.67467,-6.13511
1152340.55707,79.0,0.05102,1.68465,0.2134,1.69811,-7.21929
1152367.80005,79.0,0.04042,1.70274,0.25101,1.72114,-8.38601
1152402.29502,79.0,0.03192,1.72618,0.28546,1.74963,-9.39007
1152445.84299,79.0,0.02528,1.7635,0.32253,1.79275,-10.36452
1152500.90795,79.0,0.01999,1.81251,0.37147,1.85019,-11.58229
1166616.89515,80.0,20004.453,0.31855,-0.01823,0.31907,3.27613
1166617.03815,80.0,15829.126,0.32511,-0.00019,0.32511,0.03417
1166617.18014,80.0,12516.703,0.33293,0.01664,0.33335,-2.8617
1166617.32214,80.0,9909.4424,0.34055,0.0297,0.34184,-4.98486
1166617.48614,80.0,7835.48,0.35145,0.0429,0.35406,-6.95883
1166617.68714,80.0,6217.2461,0.36126,0.05342,0.36519,-8.41113
1166617.92514,80.0,4905.291,0.3721,0.06399,0.37756,-9.75831
1166618.16314,80.0,3881.2737,0.38422,0.07388,0.39126,-10.88359
1166618.40114,80.0,3070.9827,0.39703,0.08149,0.40531,-11.59904
1166618.63914,80.0,2430.7778,0.41104,0.08954,0.42068,-12.28989
1166618.87814,80.0,1923.1537,0.42478,0.0992,0.43621,-13.14518
1166619.11514,80.0,1522.4358,0.44173,0.10628,0.45434,-13.52795
1166619.35414,80.0,1203.8446,0.4574,0.11588,0.47185,-14.21591
1166619.59214,80.0,952.86591,0.47481,0.12372,0.49067,-14.6041
1166619.83114,80.0,754.27557,0.49338,0.13151,0.5106,-14.9253
1166620.06814,80.0,596.71857,0.51582,0.14007,0.5345,-15.19274
1166620.30514,80.0,471.96338,0.53588,0.14911,0.55623,-15.54952
1166620.54414,80.0,373.20856,0.55941,0.15709,0.58105,-15.6856
1166620.78214,80.0,295.47278,0.58267,0.16444,0.60543,-15.76006
1166621.02114,80.0,233.87738,0.6059,0.17414,0.63042,-16.03477
1166621.25914,80.0,185.05922,0.63353,0.18253,0.6593,-16.07245
1166621.49614,80.0,146.35823,0.66179,0.19064,0.6887,-16.07005
1166621.73214,80.0,115.77804,0.69108,0.20061,0.71961,-16.18766
1166621.96614,80.0,91.6721,0.72157,0.20962,0.7514,-16.19887
1166622.21214,80.0,72.51701,0.75486,0.2157,0.78507,-15.94711
1166622.44114,80.0,57.36816,0.78667,0.22402,0.81795,-15.89542
1166622.67714,80.0,45.3629,0.82154,0.23328,0.85401,-15.85193
1166622.91014,80.0,35.93134,0.85435,0.23894,0.88713,-15.62466
1166623.16014,80.0,28.40909,0.88817,0.24877,0.92235,-15.647
1166623.37514,80.0,22.48202,0.92448,0.26018,0.9604,-15.71843
1166623.64014,80.0,17.79613,0.96186,0.27444,1.00024,-15.92475
1166623.89214,80.0,14.06813,1.00646,0.28778,1.04679,-15.95678
1166624.10814,80.0,11.1448,1.05329,0.30398,1.09628,-16.09841
1166624.37514,80.0,8.81772,1.10609,0.31729,1.1507,-16.00607
1166624.55314,80.0,6.97545,1.16984,0.32814,1.21499,-15.66896
1166624.77114,80.0,5.5173,1.22792,0.31981,1.26889,-14.59806
1166625.04114,80.0,4.36941,1.29315,0.32047,1.33227,-13.91868
1166625.37614,80.0,3.45686,1.34925,0.29922,1.38203,-12.504
1166625.79414,80.0,2.73547,1.40668,0.27436,1.43319,-11.03663
1166626.32014,80.0,2.16054,1.45104,0.24885,1.47222,-9.73129
1166626.97914,80.0,1.70952,1.48497,0.21963,1.50113,-8.41304
1166627.80714,80.0,1.35352,1.51271,0.19049,1.52466,-7.17743
1166628.85014,80.0,1.07079,1.53486,0.16611,1.54382,-6.17667
1166630.16413,80.0,0.84734,1.55076,0.14573,1.55759,-5.36868
1166631.82013,80.0,0.67072,1.56318,0.13019,1.56859,-4.76095
1166633.90913,80.0,0.53067,1.5732,0.11663,1.57751,-4.24008
1166636.54513,80.0,0.41976,1.58234,0.10807,1.58602,-3.90723
1166639.87713,80.0,0.33183,1.59172,0.1043,1.59513,-3.74897
1166644.08112,80.0,0.26261,1.59882,0.10531,1.60228,-3.76847
1166649.38912,80.0,0.20791,1.60479,0.10894,1.60848,-3.88363
1166656.09411,80.0,0.16452,1.61157,0.11415,1.61561,-4.05166
1166664.57011,80.0,0.13007,1.6214,0.12306,1.62607,-4.34016
1166675.2601,80.0,0.10309,1.63286,0.13748,1.63864,-4.8128
1166688.77409,80.0,0.08153,1.64512,0.15747,1.65263,-5.46757
1166705.87208,80.0,0.06443,1.65924,0.18126,1.66911,-6.23429
1166727.45906,80.0,0.05102,1.67918,0.20484,1.69162,-6.95502
1166754.70104,80.0,0.04042,1.7098,0.23808,1.7263,-7.92719
1166789.19701,80.0,0.03192,1.74377,0.28557,1.767,-9.3004
1166832.74398,80.0,0.02528,1.77434,0.33806,1.80626,-10.78721
1166887.80994,80.0,0.01999,1.80764,0.38448,1.84807,-12.00761
1181001.32834,81.0,20004.453,0.31884,-0.01831,0.31937,3.28727
1181001.47034,81.0,15829.126,0.32574,0.00109,0.32574,-0.19221
1181001.61334,81.0,12516.703,0.33348,0.01676,0.3339,-2.87717
1181001.75534,81.0,9909.4424,0.34125,0.0308,0.34263,-5.15685
1181001.91934,81.0,7835.48,0.352,0.04321,0.35464,-6.99849
1181002.12034,81.0,6217.2461,0.36212,0.05359,0.36607,-8.41831
1181002.35834,81.0,4905.291,0.37176,0.06313,0.37709,-9.63829
1181002.59634,81.0,3881.2737,0.38348,0.07307,0.39038,-10.78791
1181002.83434,81.0,3070.9827,0.39642,0.08124,0.40466,-11.58172
1181003.07234,81.0,2430.7778,0.40971,0.091,0.41969,-12.52214
1181003.31134,81.0,1923.1537,0.42518,0.09758,0.43623,-12.92573
1181003.54834,81.0,1522.4358,0.44042,0.10509,0.45278,-13.42118
1181003.78734,81.0,1203.8446,0.45637,0.11479,0.47058,-14.11893
1181004.02534,81.0,952.86591,0.47454,0.12384,0.49043,-14.62581
1181004.26434,81.0,754.27557,0.49422,0.13292,0.51178,-15.05345
1181004.50134,81.0,596.71857,0.51329,0.13944,0.5319,-15.19795
1181004.73834,81.0,471.96338,0.53572,0.14807,0.55581,-15.45035
1181004.97734,81.0,373.20856,0.55717,0.15529,0.57841,-15.574
1181005.21534,81.0,295.47278,0.58265,0.16596,0.60583,-15.89881
1181005.45434,81.0,233.87738,0.60591,0.17442,0.63052,-16.05956
1181005.69233,81.0,185.05922,0.63447,0.18192,0.66003,-15.99896
1181005.92833,81.0,146.35823,0.66029,0.19153,0.68751,-16.17612
1181006.16533,81.0,115.77804,0.69123,0.20099,0.71986,-16.21317
1181006.39933,81.0,91.6721,0.72197,0.20943,0.75173,-16.17659
1181006.64433,81.0,72.51701,0.75415,0.21697,0.78474,-16.05033
1181006.87333,81.0,57.36816,0.78678,0.22408,0.81807,-15.89716
1181007.11033,81.0,45.3629,0.81933,0.23101,0.85127,-15.74603
1181007.34233,81.0,35.93134,0.85294,0.23946,0.88592,-15.68163
1181007.59333,81.0,28.40909,0.88795,0.25022,0.92254,-15.73776
1181007.80733,81.0,22.48202,0.9257,0.26097,0.96178,-15.74401
1181008.07233,81.0,17.79613,0.9618,0.27398,1.00006,-15.90024
1181008.32433,81.0,14.06813,1.00433,0.28996,1.04535,-16.10419
1181008.54033,81.0,11.1448,1.05422,0.30538,1.09756,-16.15479
1181008.80733,81.0,8.81772,1.1079,0.31725,1.15243,-15.97899
1181008.98533,81.0,6.97545,1.16342,0.32676,1.20843,-15.68795
1181009.20333,81.0,5.5173,1.23253,0.32426,1.27447,-14.73978
1181009.47333,81.0,4.36941,1.28787,0.31838,1.32664,-13.88616
1181009.80833,81.0,3.45686,1.352,0.29775,1.3844,-12.42003
1181010.22633,81.0,2.73547,1.40706,0.27801,1.43427,-11.1768
1181010.75233,81.0,2.16054,1.44873,0.24799,1.4698,-9.71366
1181011.41133,81.0,1.70952,1.48535,0.21779,1.50123,-8.34153
1181012.23933,81.0,1.35352,1.51426,0.19058,1.52621,-7.17333
1181013.28233,81.0,1.07079,1.53409,0.16739,1.5432,-6.22711
1181014.59633,81.0,0.84734,1.55014,0.14687,1.55708,-5.41242
1181016.25233,81.0,0.67072,1.56216,0.12995,1.56756,-4.75536
1181018.34033,81.0,0.53067,1.57246,0.11745,1.57684,-4.27146
1181020.97732,81.0,0.41976,1.58128,0.10878,1.58502,-3.93525
1181024.30832,81.0,0.33183,1.58892,0.1051,1.59239,-3.78445
1181028.51432,81.0,0.26261,1.59555,0.10347,1.5989,-3.71056
1181033.82231,81.0,0.20791,1.60385,0.10534,1.60731,-3.75776
1181040.52731,81.0,0.16452,1.61374,0.11215,1.61763,-3.97548
1181049.0033,81.0,0.13007,1.62378,0.12475,1.62857,-4.3932
1181059.69329,81.0,0.10309,1.63306,0.14201,1.63922,-4.96992
1181073.20728,81.0,0.08153,1.64146,0.16084,1.64932,-5.59614
1181090.30527,81.0,0.06443,1.65457,0.18355,1.66472,-6.33038
1181111.89125,81.0,0.05102,1.67684,0.20691,1.68956,-7.03431
1181139.13423,81.0,0.04042,1.70175,0.24192,1.71886,-8.09099
1181173.6302,81.0,0.03192,1.72828,0.28221,1.75117,-9.27412
1181217.17717,81.0,0.02528,1.76268,0.32089,1.79165,-10.3175
1181272.24213,81.0,0.01999,1.81516,0.36495,1.85148,-11.36805
1195381.31754,82.0,20004.453,0.3174,-0.01915,0.31798,3.4534
1195381.46054,82.0,15829.126,0.32572,-0.00013,0.32572,0.02299
1195381.60254,82.0,12516.703,0.33229,0.0173,0.33274,-2.98112
1195381.74454,82.0,9909.4424,0.34058,0.02933,0.34184,-4.9216
1195381.90854,82.0,7835.48,0.35186,0.04258,0.35442,-6.89946
1195382.10954,82.0,6217.2461,0.3609,0.05199,0.36462,-8.19803
1195382.34754,82.0,4905.291,0.37121,0.06363,0.37663,-9.7264
1195382.58654,82.0,3881.2737,0.38369,0.07206,0.39039,-10.63749
1195382.82454,82.0,3070.9827,0.39669,0.08158,0.405,-11.62114
1195383.06254,82.0,2430.7778,0.40911,0.08993,0.41888,-12.39702
1195383.30054,82.0,1923.1537,0.42517,0.09781,0.43628,-12.95584
1195383.53754,82.0,1522.4358,0.43944,0.10833,0.4526,-13.84783
1195383.77654,82.0,1203.8446,0.4564,0.11475,0.4706,-14.11331
1195384.01454,82.0,952.86591,0.47504,0.12365,0.49087,-14.59017
1195384.25254,82.0,754.27557,0.4934,0.13362,0.51118,-15.1529
1195384.49054,82.0,596.71857,0.51452,0.14017,0.53328,-15.23924
1195384.72754,82.0,471.96338,0.53489,0.14856,0.55514,-15.52232
1195384.96653,82.0,373.20856,0.55892,0.15727,0.58062,-15.71563
1195385.20453,82.0,295.47278,0.58232,0.16571,0.60543,-15.88469
1195385.44353,82.0,233.87738,0.60697,0.17478,0.63163,-16.06425
1195385.68153,82.0,185.05922,0.63309,0.18277,0.65894,-16.10331
1195385.91753,82.0,146.35823,0.66114,0.19207,0.68847,-16.19893
1195386.15453,82.0,115.77804,0.68943,0.20058,0.71802,-16.22188
1195386.38853,82.0,91.6721,0.72061,0.20812,0.75006,-16.10917
1195386.63353,82.0,72.51701,0.75249,0.21737,0.78325,-16.11203
1195386.86353,82.0,57.36816,0.78584,0.2235,0.81701,-15.87619
1195387.09953,82.0,45.3629,0.81794,0.23171,0.85013,-15.81677
1195387.33153,82.0,35.93134,0.85251,0.23952,0.88552,-15.69288
1195387.58253,82.0,28.40909,0.8864,0.24808,0.92046,-15.63571
1195387.79653,82.0,22.48202,0.92237,0.25973,0.95824,-15.72638
1195388.06153,82.0,17.79613,0.96169,0.27407,0.99999,-15.90706
1195388.31353,82.0,14.06813,1.00261,0.28905,1.04345,-16.08205
1195388.52953,82.0,11.1448,1.04961,0.30377,1.09269,-16.14117
1195388.79653,82.0,8.81772,1.10446,0.31842,1.14945,-16.08244
1195388.97453,82.0,6.97545,1.16949,0.32469,1.21373,-15.51638
1195389.19353,82.0,5.5173,1.22146,0.32303,1.26346,-14.81334
1195389.46253,82.0,4.36941,1.29463,0.31679,1.33283,-13.75
1195389.79753,82.0,3.45686,1.34949,0.3033,1.38315,-12.66674
1195390.21653,82.0,2.73547,1.40324,0.27461,1.42986,-11.07272
1195390.74153,82.0,2.16054,1.45199,0.24772,1.47297,-9.68185
1195391.40053,82.0,1.70952,1.48634,0.22059,1.50262,-8.44174
1195392.22853,82.0,1.35352,1.51279,0.19178,1.5249,-7.22508
1195393.27153,82.0,1.07079,1.53476,0.16682,1.5438,-6.20352
1195394.58553,82.0,0.84734,1.55131,0.14677,1.55824,-5.40461
1195396.24153,82.0,0.67072,1.56358,0.13017,1.56899,-4.75898
1195398.33052,82.0,0.53067,1.57297,0.11728,1.57733,-4.26402
1195400.96652,82.0,0.41976,1.58173,0.10858,1.58545,-3.92696
1195404.29852,82.0,0.33183,1.59029,0.10401,1.59369,-3.74185
1195408.50352,82.0,0.26261,1.59859,0.10403,1.60198,-3.7233
1195413.81251,82.0,0.20791,1.6067,0.10913,1.6104,-3.88561
1195420.51651,82.0,0.16452,1.61267,0.11618,1.61685,-4.1205
1195428.9925,82.0,0.13007,1.62025,0.12511,1.62507,-4.41557
1195439.68349,82.0,0.10309,1.63115,0.13736,1.63693,-4.81367
1195453.19648,82.0,0.08153,1.64542,0.15658,1.65285,-5.43603
1195470.29447,82.0,0.06443,1.66107,0.18167,1.67097,-6.24151
1195491.88145,82.0,0.05102,1.67667,0.20866,1.68961,-7.09391
1195519.12343,82.0,0.04042,1.70301,0.23717,1.71944,-7.92839
1195553.6194,82.0,0.03192,1.7412,0.27694,1.76308,-9.03728
1195597.16637,82.0,0.02528,1.78272,0.33044,1.81309,-10.50097
1195652.23133,82.0,0.01999,1.82009,0.38933,1.86126,-12.07412
1209759.87714,83.0,20004.453,0.32034,-0.01915,0.32091,3.42106
1209760.02014,83.0,15829.126,0.32658,-0.00012,0.32658,0.02071
1209760.16214,83.0,12516.703,0.33398,0.01586,0.33436,-2.71908
1209760.30414,83.0,9909.4424,0.34153,0.03003,0.34285,-5.0256
1209760.46814,83.0,7835.48,0.3521,0.04275,0.35468,-6.92246
1209760.66914,83.0,6217.2461,0.36103,0.05191,0.36474,-8.18175
1209760.90714,83.0,4905.291,0.37215,0.06259,0.37738,-9.54656
1209761.14614,83.0,3881.2737,0.38407,0.07179,0.39072,-10.58731
1209761.38414,83.0,3070.9827,0.39752,0.08103,0.4057,-11.52161
1209761.62214,83.0,2430.7778,0.40921,0.09023,0.41904,-12.43506
1209761.86014,83.0,1923.1537,0.42495,0.09781,0.43606,-12.96263
1209762.09814,83.0,1522.4358,0.44037,0.10654,0.45307,-13.60064
1209762.33614,83.0,1203.8446,0.45764,0.1136,0.47153,-13.94016
1209762.57414,83.0,952.86591,0.47634,0.12235,0.4918,-14.40552
1209762.81314,83.0,754.27557,0.4943,0.13174,0.51156,-14.92314
1209763.05014,83.0,596.71857,0.51418,0.13915,0.53268,-15.14291
1209763.28714,83.0,471.96338,0.53364,0.14739,0.55362,-15.43974
1209763.52714,83.0,373.20856,0.55845,0.15563,0.57973,-15.57203
1209763.76414,83.0,295.47278,0.58172,0.16521,0.60472,-15.85445
1209764.00314,83.0,233.87738,0.60625,0.17411,0.63076,-16.02402
1209764.24114,83.0,185.05922,0.63252,0.18373,0.65866,-16.1968
1209764.47814,83.0,146.35823,0.66135,0.19044,0.68822,-16.06422
1209764.71414,83.0,115.77804,0.6903,0.20005,0.71871,-16.16174
1209764.94814,83.0,91.6721,0.72255,0.20758,0.75178,-16.02895
1209765.19414,83.0,72.51701,0.7528,0.2143,0.78271,-15.89002
1209765.42314,83.0,57.36816,0.78537,0.22378,0.81663,-15.90414
1209765.66013,83.0,45.3629,0.81902,0.23077,0.85091,-15.73615
1209765.89213,83.0,35.93134,0.8514,0.23997,0.88457,-15.7407
1209766.14213,83.0,28.40909,0.88578,0.24877,0.92005,-15.68736
1209766.35713,83.0,22.48202,0.92158,0.2598,0.9575,-15.74341
1209766.62213,83.0,17.79613,0.95857,0.27409,0.99699,-15.95732
1209766.87413,83.0,14.06813,1.00327,0.2882,1.04384,-16.02721
1209767.09013,83.0,11.1448,1.05246,0.30329,1.09529,-16.07552
1209767.35713,83.0,8.81772,1.10371,0.31596,1.14805,-15.97492
1209767.53513,83.0,6.97545,1.16697,0.32794,1.21217,-15.69637
1209767.75313,83.0,5.5173,1.22779,0.31981,1.26876,-14.59979
1209768.02313,83.0,4.36941,1.28974,0.32066,1.329,-13.96196
1209768.35813,83.0,3.45686,1.34696,0.29871,1.37968,-12.50383
1209768.77713,83.0,2.73547,1.40484,0.27634,1.43176,-11.1285
1209769.30213,83.0,2.16054,1.44863,0.2507,1.47016,-9.81852
1209769.96113,83.0,1.70952,1.48341,0.21936,1.49954,-8.41184
1209770.78913,83.0,1.35352,1.51207,0.19051,1.52402,-7.18091
1209771.83213,83.0,1.07079,1.53456,0.16677,1.5436,-6.20217
1209773.14613,83.0,0.84734,1.55017,0.14712,1.55714,-5.42163
1209774.80213,83.0,0.67072,1.5625,0.13099,1.56798,-4.79204
1209776.89113,83.0,0.53067,1.57197,0.11803,1.57639,-4.29384
1209779.52712,83.0,0.41976,1.58072,0.10899,1.58447,-3.94443
1209782.85912,83.0,0.33183,1.58883,0.10528,1.59231,-3.79092
1209787.06412,83.0,0.26261,1.59581,0.10431,1.59921,-3.73967
1209792.37211,83.0,0.20791,1.60287,0.1067,1.60642,-3.80834
1209799.07711,83.0,0.16452,1.61176,0.11194,1.61564,-3.97307
1209807.5531,83.0,0.13007,1.62279,0.12259,1.62741,-4.31992
1209818.24409,83.0,0.10309,1.63535,0.14022,1.64135,-4.90075
1209831.75808,83.0,0.08153,1.6455,0.16233,1.65349,-5.63411
1209848.85507,83.0,0.06443,1.65769,0.18786,1.6683,-6.46551
1209870.44205,83.0,0.05102,1.67485,0.20981,1.68794,-7.14043
1209897.68503,83.0,0.04042,1.70165,0.24061,1.71857,-8.04808
1209932.18001,83.0,0.03192,1.73302,0.28217,1.75584,-9.24775
1209975.72797,83.0,0.02528,1.76475,0.32684,1.79476,-10.49268
1210030.79293,83.0,0.01999,1.80756,0.36905,1.84485,-11.53962
1224136.01514,84.0,20004.453,0.32081,-0.01909,0.32138,3.40462
1224136.15814,84.0,15829.126,0.32656,0.00113,0.32656,-0.19816
1224136.30014,84.0,12516.703,0.3358,0.01819,0.33629,-3.10086
1224136.44214,84.0,9909.4424,0.34406,0.02985,0.34535,-4.95767
1224136.60614,84.0,7835.48,0.3534,0.04176,0.35586,-6.73847
1224136.80714,84.0,6217.2461,0.36163,0.05199,0.36535,-8.18154
1224137.04514,84.0,4905.291,0.37389,0.06278,0.37912,-9.53213
1224137.28314,84.0,3881.2737,0.38489,0.07305,0.39176,-10.74715
1224137.52114,84.0,3070.9827,0.39831,0.08232,0.40673,-11.6774
1224137.75914,84.0,2430.7778,0.41142,0.08965,0.42107,-12.29284
1224137.99814,84.0,1923.1537,0.42656,0.09824,0.43773,-12.96978
1224138.23514,84.0,1522.4358,0.44124,0.106,0.4538,-13.5089
1224138.47414,84.0,1203.8446,0.45865,0.11381,0.47256,-13.93543
1224138.71214,84.0,952.86591,0.47651,0.12347,0.49224,-14.52665
1224138.95114,84.0,754.27557,0.49388,0.1307,0.51089,-14.82275
1224139.18814,84.0,596.71857,0.51499,0.13982,0.53363,-15.18975
1224139.42514,84.0,471.96338,0.53779,0.14825,0.55785,-15.41139
1224139.66514,84.0,373.20856,0.55849,0.15708,0.58016,-15.70858
1224139.90214,84.0,295.47278,0.58199,0.16498,0.60493,-15.82681
1224140.14114,84.0,233.87738,0.60763,0.17361,0.63195,-15.94531
1224140.37914,84.0,185.05922,0.63343,0.18194,0.65904,-16.02565
1224140.61614,84.0,146.35823,0.66149,0.19173,0.68872,-16.16416
1224140.85214,84.0,115.77804,0.69158,0.20003,0.71993,-16.13167
1224141.08614,84.0,91.6721,0.72319,0.20675,0.75216,-15.95421
1224141.33214,84.0,72.51701,0.75345,0.2153,0.78361,-15.94734
1224141.56114,84.0,57.36816,0.78666,0.22297,0.81765,-15.82474
1224141.79814,84.0,45.3629,0.8197,0.23309,0.8522,-15.87328
1224142.03014,84.0,35.93134,0.85276,0.23946,0.88574,-15.68475
1224142.28014,84.0,28.40909,0.88677,0.24895,0.92105,-15.6815
1224142.49514,84.0,22.48202,0.92257,0.26065,0.95869,-15.77613
1224142.76014,84.0,17.79613,0.96095,0.27484,0.99948,-15.96092
1224143.01214,84.0,14.06813,1.00363,0.29082,1.04491,-16.16001
1224143.22814,84.0,11.1448,1.05068,0.30624,1.0944,-16.24986
1224143.49514,84.0,8.81772,1.10679,0.3209,1.15237,-16.16895
1224143.67314,84.0,6.97545,1.16504,0.32341,1.2091,-15.51443
1224143.89114,84.0,5.5173,1.22558,0.33063,1.2694,-15.09769
1224144.16114,84.0,4.36941,1.29206,0.31472,1.32983,-13.68953
1224144.49614,84.0,3.45686,1.3539,0.30359,1.38752,-12.63865
1224144.91514,84.0,2.73547,1.40401,0.27972,1.43161,-11.26735
1224145.44014,84.0,2.16054,1.45082,0.24855,1.47196,-9.7214
1224146.09914,84.0,1.70952,1.48839,0.22046,1.50463,-8.42542
1224146.92714,84.0,1.35352,1.51431,0.19389,1.52667,-7.29652
1224147.97014,84.0,1.07079,1.53627,0.16752,1.54538,-6.22323
1224149.28413,84.0,0.84734,1.55323,0.14645,1.56012,-5.3864
1224150.94013,84.0,0.67072,1.56757,0.13018,1.57297,-4.74725
1224153.02813,84.0,0.53067,1.57891,0.11862,1.58336,-4.29629
1224155.66513,84.0,0.41976,1.58726,0.11151,1.59118,-4.01873
1224158.99713,84.0,0.33183,1.59474,0.1064,1.59828,-3.81704
1224163.20212,84.0,0.26261,1.60292,0.10455,1.60633,-3.73193
1224168.51012,84.0,0.20791,1.6111,0.10744,1.61467,-3.81536
1224175.21511,84.0,0.16452,1.61947,0.11426,1.62349,-4.03573
1224183.69111,84.0,0.13007,1.62731,0.1247,1.63208,-4.38199
1224194.3821,84.0,0.10309,1.63697,0.13725,1.64271,-4.79274
1224207.89609,84.0,0.08153,1.65176,0.15501,1.65902,-5.36111
1224224.99308,84.0,0.06443,1.66893,0.18033,1.67865,-6.16705
1224246.58006,84.0,0.05102,1.68672,0.21497,1.70036,-7.26307
1224273.82204,84.0,0.04042,1.70224,0.25075,1.72061,-8.37977
1224308.31801,84.0,0.03192,1.72495,0.28392,1.74816,-9.34693
1224351.86598,84.0,0.02528,1.76149,0.32201,1.79069,-10.35953
1224406.93093,84.0,0.01999,1.80696,0.3728,1.84502,-11.65719
1238514.10895,85.0,20004.453,0.31958,-0.01927,0.32016,3.45039
1238514.25195,85.0,15829.126,0.32654,0.00045,0.32654,-0.07941
1238514.39395,85.0,12516.703,0.33422,0.01686,0.33464,-2.88809
1238514.53595,85.0,9909.4424,0.34247,0.03056,0.34383,-5.09925
1238514.69995,85.0,7835.48,0.35168,0.04219,0.3542,-6.84069
1238514.90095,85.0,6217.2461,0.36159,0.05182,0.36528,-8.15613
1238515.13895,85.0,4905.291,0.37313,0.06293,0.3784,-9.57351
1238515.37695,85.0,3881.2737,0.38502,0.07326,0.39193,-10.77392
1238515.61495,85.0,3070.9827,0.39654,0.08023,0.40457,-11.43877
1238515.85295,85.0,2430.7778,0.41051,0.08834,0.41991,-12.14405
1238516.09195,85.0,1923.1537,0.42477,0.09733,0.43578,-12.90645
1238516.32894,85.0,1522.4358,0.44151,0.10704,0.4543,-13.62844
1238516.56794,85.0,1203.8446,0.45795,0.1153,0.47225,-14.13211
1238516.80594,85.0,952.86591,0.47559,0.12226,0.49105,-14.41648
1238517.04494,85.0,754.27557,0.49434,0.12978,0.51109,-14.71057
1238517.28194,85.0,596.71857,0.51457,0.13905,0.53303,-15.12133
1238517.51894,85.0,471.96338,0.53516,0.14758,0.55514,-15.41705
1238517.75894,85.0,373.20856,0.5567,0.15695,0.5784,-15.74459
1238517.99594,85.0,295.47278,0.58114,0.16382,0.60379,-15.74238
1238518.23494,85.0,233.87738,0.60626,0.17206,0.63021,-15.84406
1238518.47294,85.0,185.05922,0.63158,0.18074,0.65693,-15.96986
1238518.70994,85.0,146.35823,0.65822,0.19093,0.68535,-16.17629
1238518.94594,85.0,115.77804,0.69025,0.19987,0.7186,-16.14948
1238519.17994,85.0,91.6721,0.721,0.20801,0.7504,-16.09303
1238519.42594,85.0,72.51701,0.75209,0.21502,0.78222,-15.9549
1238519.65494,85.0,57.36816,0.78315,0.2227,0.8142,-15.8742
1238519.89194,85.0,45.3629,0.81853,0.22961,0.85012,-15.66988
1238520.12394,85.0,35.93134,0.8507,0.23867,0.88355,-15.67159
1238520.37394,85.0,28.40909,0.88547,0.24852,0.91968,-15.67727
1238520.58794,85.0,22.48202,0.91965,0.26035,0.95579,-15.80638
1238520.85294,85.0,17.79613,0.95918,0.27378,0.99749,-15.93007
1238521.10594,85.0,14.06813,1.00128,0.29083,1.04266,-16.19618
1238521.32194,85.0,11.1448,1.04911,0.30685,1.09307,-16.3032
1238521.58894,85.0,8.81772,1.10448,0.319,1.14962,-16.10989
1238521.76694,85.0,6.97545,1.16186,0.32285,1.20588,-15.52897
1238521.98494,85.0,5.5173,1.22685,0.33006,1.27047,-15.05761
1238522.25494,85.0,4.36941,1.28728,0.31506,1.32528,-13.75265
1238522.58994,85.0,3.45686,1.35176,0.3024,1.38517,-12.6097
1238523.00794,85.0,2.73547,1.4019,0.2796,1.42951,-11.27909
1238523.53394,85.0,2.16054,1.44823,0.24842,1.46939,-9.73331
1238524.19294,85.0,1.70952,1.48502,0.21882,1.50105,-8.38225
1238525.02094,85.0,1.35352,1.51306,0.19311,1.52534,-7.27317
1238526.06394,85.0,1.07079,1.53365,0.16822,1.54285,-6.25957
1238527.37794,85.0,0.84734,1.54965,0.14711,1.55662,-5.42298
1238529.03394,85.0,0.67072,1.56225,0.13021,1.56767,-4.76452
1238531.12193,85.0,0.53067,1.57316,0.11851,1.57761,-4.30809
1238533.75893,85.0,0.41976,1.58128,0.1101,1.58511,-3.98299
1238537.08993,85.0,0.33183,1.58844,0.10464,1.59188,-3.76891
1238541.29593,85.0,0.26261,1.59655,0.10328,1.59989,-3.70142
1238546.60392,85.0,0.20791,1.60598,0.10666,1.60952,-3.7995
1238553.30892,85.0,0.16452,1.6147,0.11489,1.61878,-4.06974
1238561.78491,85.0,0.13007,1.62249,0.1275,1.62749,-4.49307
1238572.4749,85.0,0.10309,1.62996,0.14156,1.63609,-4.96372
1238585.98889,85.0,0.08153,1.642,0.15751,1.64954,-5.47923
1238603.08688,85.0,0.06443,1.65858,0.18001,1.66832,-6.19413
1238624.67386,85.0,0.05102,1.67962,0.20964,1.69265,-7.11441
1238651.91584,85.0,0.04042,1.70028,0.24347,1.71762,-8.14911
1238686.41181,85.0,0.03192,1.72974,0.27789,1.75192,-9.12677
1238729.95878,85.0,0.02528,1.77393,0.31865,1.80232,-10.18346
1238785.02474,85.0,0.01999,1.82713,0.37464,1.86515,-11.58757
1252879.29777,86.0,20004.453,0.32029,-0.0177,0.32078,3.16275
1252879.44077,86.0,15829.126,0.32696,-2e-05,0.32696,0.00424
1252879.58277,86.0,12516.703,0.33501,0.01626,0.3354,-2.77948
1252879.72477,86.0,9909.4424,0.3427,0.03006,0.34402,-5.01358
1252879.88877,86.0,7835.48,0.35207,0.04211,0.35458,-6.82064
1252880.08977,86.0,6217.2461,0.36234,0.05397,0.36634,-8.47172
1252880.32777,86.0,4905.291,0.37242,0.06172,0.3775,-9.41047
1252880.56577,86.0,3881.2737,0.38439,0.07235,0.39113,-10.65891
1252880.80377,86.0,3070.9827,0.39697,0.08077,0.4051,-11.50122
1252881.04277,86.0,2430.7778,0.40998,0.08961,0.41966,-12.32949
1252881.28077,86.0,1923.1537,0.42624,0.09732,0.43721,-12.86152
1252881.51877,86.0,1522.4358,0.43859,0.10629,0.45129,-13.623
1252881.75677,86.0,1203.8446,0.45728,0.11334,0.47111,-13.92033
1252881.99477,86.0,952.86591,0.47472,0.12112,0.48993,-14.31292
1252882.23376,86.0,754.27557,0.4943,0.13113,0.51139,-14.85757
1252882.47076,86.0,596.71857,0.51429,0.13898,0.53274,-15.12184
1252882.70876,86.0,471.96338,0.53535,0.14944,0.55582,-15.59682
1252882.94776,86.0,373.20856,0.55747,0.15594,0.57887,-15.62821
1252883.18476,86.0,295.47278,0.58017,0.16324,0.6027,-15.71423
1252883.42476,86.0,233.87738,0.60721,0.17272,0.6313,-15.87783
1252883.66276,86.0,185.05922,0.63227,0.18324,0.65828,-16.16198
1252883.89876,86.0,146.35823,0.66048,0.18943,0.68711,-16.00293
1252884.13476,86.0,115.77804,0.69036,0.19954,0.71862,-16.12145
1252884.36876,86.0,91.6721,0.71946,0.20727,0.74872,-16.07078
1252884.61476,86.0,72.51701,0.75275,0.21401,0.78258,-15.87078
1252884.84376,86.0,57.36816,0.7839,0.22323,0.81506,-15.89558
1252885.07976,86.0,45.3629,0.81663,0.23028,0.84848,-15.74757
1252885.31276,86.0,35.93134,0.85091,0.23853,0.88371,-15.65962
1252885.56276,86.0,28.40909,0.88251,0.24765,0.9166,-15.6753
1252885.77676,86.0,22.48202,0.91946,0.25992,0.95549,-15.78498
1252886.04176,86.0,17.79613,0.95757,0.27396,0.99599,-15.96576
1252886.29476,86.0,14.06813,0.99978,0.29123,1.04133,-16.24077
1252886.51076,86.0,11.1448,1.04634,0.30572,1.09009,-16.28717
1252886.77776,86.0,8.81772,1.10322,0.3196,1.14859,-16.15604
1252886.95576,86.0,6.97545,1.16053,0.32234,1.20446,-15.52256
1252887.17376,86.0,5.5173,1.224,0.3302,1.26776,-15.09748
1252887.44376,86.0,4.36941,1.28492,0.31435,1.32281,-13.74712
1252887.77876,86.0,3.45686,1.34997,0.30085,1.38309,-12.56326
1252888.19676,86.0,2.73547,1.39977,0.2792,1.42734,-11.28036
1252888.72176,86.0,2.16054,1.4453,0.24792,1.46641,-9.73359
1252889.38176,86.0,1.70952,1.48335,0.21995,1.49957,-8.43414
1252890.20976,86.0,1.35352,1.51005,0.19205,1.52222,-7.2482
1252891.25276,86.0,1.07079,1.53094,0.1671,1.54004,-6.22907
1252892.56676,86.0,0.84734,1.54682,0.14554,1.55365,-5.37501
1252894.22276,86.0,0.67072,1.56031,0.12967,1.56569,-4.75061
1252896.31075,86.0,0.53067,1.5712,0.11766,1.5756,-4.28266
1252898.94775,86.0,0.41976,1.57979,0.11055,1.58365,-4.00279
1252902.27875,86.0,0.33183,1.58623,0.10617,1.58978,-3.82906
1252906.48475,86.0,0.26261,1.59338,0.10468,1.59681,-3.75882
1252911.79274,86.0,0.20791,1.60127,0.10698,1.60484,-3.82215
1252918.49774,86.0,0.16452,1.61008,0.11364,1.61408,-4.03743
1252926.97373,86.0,0.13007,1.61801,0.12441,1.62278,-4.39704
1252937.66372,86.0,0.10309,1.62796,0.13713,1.63373,-4.81504
1252951.17771,86.0,0.08153,1.64275,0.1549,1.65004,-5.38668
1252968.2757,86.0,0.06443,1.6618,0.17958,1.67147,-6.16776
1252989.86168,86.0,0.05102,1.68332,0.21417,1.69689,-7.25087
1253017.10466,86.0,0.04042,1.70191,0.25234,1.72051,-8.43362
1253051.60063,86.0,0.03192,1.7249,0.28829,1.74882,-9.48856
1253095.1476,86.0,0.02528,1.76162,0.3246,1.79127,-10.44027
1253150.21256,86.0,0.01999,1.81116,0.3726,1.84909,-11.62486
1267242.23199,87.0,20004.453,0.31968,-0.01793,0.32018,3.20931
1267242.37499,87.0,15829.126,0.32622,0.0008,0.32622,-0.14095
1267242.51699,87.0,12516.703,0.33494,0.01577,0.33531,-2.69562
1267242.65899,87.0,9909.4424,0.34292,0.0296,0.34419,-4.9329
1267242.82299,87.0,7835.48,0.34966,0.04168,0.35214,-6.79732
1267243.02399,87.0,6217.2461,0.36245,0.05162,0.36611,-8.10601
1267243.26199,87.0,4905.291,0.37354,0.06168,0.3786,-9.37658
1267243.50099,87.0,3881.2737,0.38392,0.07148,0.39052,-10.5466
1267243.73899,87.0,3070.9827,0.39804,0.08141,0.40628,-11.55962
1267243.97699,87.0,2430.7778,0.41012,0.08973,0.41982,-12.34068
1267244.21499,87.0,1923.1537,0.42461,0.09818,0.43581,-13.01993
1267244.45299,87.0,1522.4358,0.4403,0.10657,0.45301,-13.60683
1267244.69099,87.0,1203.8446,0.45592,0.11446,0.47007,-14.09319
1267244.92999,87.0,952.86591,0.47433,0.12431,0.49035,-14.68547
1267245.16799,87.0,754.27557,0.49376,0.13012,0.51061,-14.76316
1267245.40499,87.0,596.71857,0.51459,0.13799,0.53277,-15.01122
1267245.64299,87.0,471.96338,0.53476,0.14719,0.55464,-15.38935
1267245.88199,87.0,373.20856,0.55709,0.15443,0.5781,-15.49354
1267246.11999,87.0,295.47278,0.58005,0.16373,0.60272,-15.76253
1267246.35899,87.0,233.87738,0.60614,0.17219,0.63012,-15.8586
1267246.59699,87.0,185.05922,0.63092,0.18125,0.65644,-16.02824
1267246.83299,87.0,146.35823,0.65973,0.19002,0.68655,-16.06779
1267247.06899,87.0,115.77804,0.68894,0.19897,0.7171,-16.10925
1267247.30399,87.0,91.6721,0.71962,0.20649,0.74866,-16.01017
1267247.54899,87.0,72.51701,0.7511,0.21594,0.78152,-16.03972
1267247.77799,87.0,57.36816,0.78282,0.22217,0.81373,-15.84445
1267248.01499,87.0,45.3629,0.81678,0.22889,0.84824,-15.6549
1267248.24699,87.0,35.93134,0.85001,0.23715,0.88247,-15.58924
1267248.49699,87.0,28.40909,0.88325,0.24779,0.91735,-15.67089
1267248.71199,87.0,22.48202,0.91857,0.25898,0.95438,-15.74537
1267248.97699,87.0,17.79613,0.95569,0.27357,0.99407,-15.97398
1267249.22899,87.0,14.06813,1.00043,0.28791,1.04104,-16.05488
1267249.44499,87.0,11.1448,1.0472,0.30298,1.09015,-16.13653
1267249.71199,87.0,8.81772,1.10011,0.31783,1.14511,-16.11432
1267249.88999,87.0,6.97545,1.16577,0.32929,1.21138,-15.77311
1267250.10899,87.0,5.5173,1.22389,0.32186,1.26551,-14.73426
1267250.37798,87.0,4.36941,1.28963,0.32199,1.32922,-14.01877
1267250.71298,87.0,3.45686,1.34473,0.30146,1.37811,-12.63559
1267251.13198,87.0,2.73547,1.40346,0.27681,1.4305,-11.1576
1267251.65698,87.0,2.16054,1.44858,0.25098,1.47016,-9.82949
1267252.31598,87.0,1.70952,1.48304,0.22194,1.49956,-8.51123
1267253.14398,87.0,1.35352,1.51091,0.19286,1.52317,-7.27403
1267254.18698,87.0,1.07079,1.53271,0.16824,1.54191,-6.26416
1267255.50098,87.0,0.84734,1.54984,0.14706,1.5568,-5.42027
1267257.15698,87.0,0.67072,1.56175,0.13058,1.5672,-4.77941
1267259.24598,87.0,0.53067,1.57167,0.11784,1.57609,-4.28781
1267261.88198,87.0,0.41976,1.58094,0.10925,1.58471,-3.95321
1267265.21397,87.0,0.33183,1.59008,0.1054,1.59357,-3.79241
1267269.41897,87.0,0.26261,1.59771,0.10559,1.60119,-3.78112
1267274.72797,87.0,0.20791,1.60339,0.10995,1.60716,-3.92276
1267281.43196,87.0,0.16452,1.61053,0.11559,1.61467,-4.10524
1267289.90895,87.0,0.13007,1.62019,0.1237,1.62491,-4.36614
1267300.59895,87.0,0.10309,1.63147,0.13818,1.63731,-4.8412
1267314.11294,87.0,0.08153,1.64398,0.1583,1.65158,-5.50023
1267331.20992,87.0,0.06443,1.65822,0.18267,1.66825,-6.28642
1267352.79691,87.0,0.05102,1.67729,0.20639,1.68994,-7.01481
1267380.03888,87.0,0.04042,1.70763,0.2388,1.72425,-7.96087
1267414.53486,87.0,0.03192,1.74259,0.2856,1.76584,-9.30781
1267458.08182,87.0,0.02528,1.77374,0.33869,1.80579,-10.81041
1267513.14778,87.0,0.01999,1.8074,0.38764,1.8485,-12.10508
1281603.15242,88.0,20004.453,0.32017,-0.01932,0.32075,3.45313
1281603.29542,88.0,15829.126,0.32679,-0.00024,0.32679,0.04232
1281603.43742,88.0,12516.703,0.33344,0.01584,0.33382,-2.72025
1281603.57942,88.0,9909.4424,0.34235,0.0297,0.34363,-4.95901
1281603.74342,88.0,7835.48,0.35165,0.04262,0.35422,-6.91002
1281603.94442,88.0,6217.2461,0.36173,0.05316,0.36561,-8.36005
1281604.18242,88.0,4905.291,0.37132,0.06278,0.37659,-9.59641
1281604.42042,88.0,3881.2737,0.38389,0.07277,0.39072,-10.73371
1281604.65842,88.0,3070.9827,0.39761,0.0804,0.40566,-11.43134
1281604.89742,88.0,2430.7778,0.41128,0.08874,0.42074,-12.17545
1281605.13542,88.0,1923.1537,0.42557,0.09779,0.43666,-12.94166
1281605.37342,88.0,1522.4358,0.43975,0.107,0.45258,-13.67546
1281605.61142,88.0,1203.8446,0.45614,0.11456,0.47031,-14.09878
1281605.85042,88.0,952.86591,0.47465,0.12221,0.49013,-14.43844
1281606.08842,88.0,754.27557,0.49244,0.1306,0.50946,-14.85303
1281606.32542,88.0,596.71857,0.51257,0.13898,0.53108,-15.17075
1281606.56242,88.0,471.96338,0.5345,0.14715,0.55439,-15.39251
1281606.80242,88.0,373.20856,0.55613,0.15687,0.57783,-15.75215
1281607.03941,88.0,295.47278,0.58008,0.16394,0.6028,-15.78066
1281607.27941,88.0,233.87738,0.60666,0.17238,0.63068,-15.86216
1281607.51641,88.0,185.05922,0.63142,0.18006,0.65659,-15.91688
1281607.75341,88.0,146.35823,0.65934,0.19006,0.68619,-16.08016
1281607.98941,88.0,115.77804,0.68788,0.19807,0.71583,-16.06316
1281608.22341,88.0,91.6721,0.71997,0.20788,0.74938,-16.10493
1281608.46941,88.0,72.51701,0.75066,0.21541,0.78095,-16.0113
1281608.69841,88.0,57.36816,0.78357,0.22415,0.815,-15.96346
1281608.93541,88.0,45.3629,0.81696,0.23093,0.84897,-15.78376
1281609.16741,88.0,35.93134,0.85081,0.2375,0.88333,-15.59716
1281609.41741,88.0,28.40909,0.88372,0.24759,0.91775,-15.65109
1281609.63241,88.0,22.48202,0.91823,0.26008,0.95436,-15.81402
1281609.89741,88.0,17.79613,0.9571,0.27401,0.99555,-15.97569
1281610.14941,88.0,14.06813,0.99835,0.28913,1.03938,-16.15128
1281610.36541,88.0,11.1448,1.04481,0.30523,1.08848,-16.28541
1281610.63241,88.0,8.81772,1.10169,0.32057,1.14739,-16.22379
1281610.81041,88.0,6.97545,1.16437,0.32167,1.20799,-15.44336
1281611.02841,88.0,5.5173,1.22105,0.3284,1.26444,-15.05331
1281611.29841,88.0,4.36941,1.29013,0.31629,1.32834,-13.77495
1281611.63341,88.0,3.45686,1.34927,0.30639,1.38362,-12.79384
1281612.05241,88.0,2.73547,1.40052,0.27957,1.42815,-11.28888
1281612.57741,88.0,2.16054,1.44929,0.25011,1.47072,-9.79144
1281613.23641,88.0,1.70952,1.48432,0.22237,1.50089,-8.52042
1281614.06441,88.0,1.35352,1.51248,0.19437,1.52492,-7.32284
1281615.10741,88.0,1.07079,1.53335,0.16804,1.54253,-6.25425
1281616.42141,88.0,0.84734,1.55067,0.14729,1.55765,-5.42609
1281618.07741,88.0,0.67072,1.56397,0.13061,1.56941,-4.77379
1281620.1654,88.0,0.53067,1.57435,0.1194,1.57887,-4.33688
1281622.8024,88.0,0.41976,1.58181,0.11121,1.58571,-4.02156
1281626.1344,88.0,0.33183,1.58934,0.10592,1.59287,-3.81283
1281630.3394,88.0,0.26261,1.59723,0.10449,1.60065,-3.74288
1281635.64739,88.0,0.20791,1.60501,0.10765,1.60861,-3.83713
1281642.35239,88.0,0.16452,1.61255,0.11441,1.61661,-4.05827
1281650.82838,88.0,0.13007,1.62098,0.12398,1.62571,-4.37374
1281661.51937,88.0,0.10309,1.63327,0.13667,1.63898,-4.78318
1281675.03336,88.0,0.08153,1.64958,0.15669,1.65701,-5.42604
1281692.13035,88.0,0.06443,1.66745,0.18464,1.67764,-6.31881
1281713.71733,88.0,0.05102,1.68226,0.21794,1.69632,-7.38174
1281740.96031,88.0,0.04042,1.69977,0.24915,1.71793,-8.33902
1281775.45528,88.0,0.03192,1.7297,0.28178,1.7525,-9.25268
1281819.00325,88.0,0.02528,1.77004,0.32444,1.79953,-10.38665
1281874.06821,88.0,0.01999,1.8148,0.37732,1.85361,-11.74523
1295967.21564,89.0,20004.453,0.32002,-0.01929,0.3206,3.44991
1295967.35864,89.0,15829.126,0.32671,-0.0001,0.32671,0.01761
1295967.50064,89.0,12516.703,0.3342,0.01555,0.33456,-2.66323
1295967.64264,89.0,9909.4424,0.34204,0.02994,0.34334,-5.00266
1295967.80664,89.0,7835.48,0.35224,0.04109,0.35463,-6.65405
1295968.00764,89.0,6217.2461,0.36137,0.05197,0.36508,-8.18455
1295968.24564,89.0,4905.291,0.37279,0.06235,0.37797,-9.49505
1295968.48464,89.0,3881.2737,0.38578,0.07174,0.39239,-10.53453
1295968.72264,89.0,3070.9827,0.39751,0.08156,0.4058,-11.59506
1295968.96064,89.0,2430.7778,0.41137,0.08802,0.42068,-12.07761
1295969.19864,89.0,1923.1537,0.42579,0.0972,0.43674,-12.85932
1295969.43664,89.0,1522.4358,0.43994,0.10598,0.45253,-13.54361
1295969.67464,89.0,1203.8446,0.45702,0.11315,0.47081,-13.90598
1295969.91364,89.0,952.86591,0.47466,0.1229,0.49031,-14.51585
1295970.15164,89.0,754.27557,0.49447,0.13093,0.51151,-14.83148
1295970.38864,89.0,596.71857,0.51345,0.13909,0.53195,-15.15687
1295970.62664,89.0,471.96338,0.53525,0.14539,0.55465,-15.1963
1295970.86564,89.0,373.20856,0.5563,0.1557,0.57767,-15.63603
1295971.10364,89.0,295.47278,0.58009,0.16299,0.60255,-15.69376
1295971.34264,89.0,233.87738,0.60511,0.17184,0.62904,-15.8535
1295971.58064,89.0,185.05922,0.63339,0.18103,0.65875,-15.95055
1295971.81664,89.0,146.35823,0.65938,0.18776,0.68559,-15.89411
1295972.05364,89.0,115.77804,0.68665,0.198,0.71463,-16.08562
1295972.28764,89.0,91.6721,0.71803,0.20664,0.74717,-16.0555
1295972.53264,89.0,72.51701,0.74955,0.21419,0.77956,-15.94786
1295972.76164,89.0,57.36816,0.78315,0.22196,0.81399,-15.82372
1295972.99864,89.0,45.3629,0.81599,0.22925,0.84758,-15.69282
1295973.23064,89.0,35.93134,0.8494,0.23872,0.8823,-15.69763
1295973.48164,89.0,28.40909,0.88218,0.24826,0.91645,-15.71729
1295973.69564,89.0,22.48202,0.91778,0.26066,0.95408,-15.85525
1295973.96063,89.0,17.79613,0.95715,0.27319,0.99537,-15.93004
1295974.21263,89.0,14.06813,0.99715,0.28959,1.03835,-16.19413
1295974.42863,89.0,11.1448,1.04351,0.30595,1.08743,-16.34062
1295974.69563,89.0,8.81772,1.10166,0.31947,1.14705,-16.1718
1295974.87463,89.0,6.97545,1.15881,0.32189,1.20269,-15.52416
1295975.09263,89.0,5.5173,1.22328,0.3305,1.26714,-15.11915
1295975.36163,89.0,4.36941,1.28532,0.31554,1.32348,-13.79291
1295975.69663,89.0,3.45686,1.34873,0.30199,1.38213,-12.62066
1295976.11563,89.0,2.73547,1.39889,0.28,1.42663,-11.31863
1295976.64063,89.0,2.16054,1.44597,0.24865,1.4672,-9.75719
1295977.29963,89.0,1.70952,1.48268,0.22037,1.49897,-8.45384
1295978.12863,89.0,1.35352,1.5102,0.19283,1.52246,-7.27655
1295979.17063,89.0,1.07079,1.53116,0.16777,1.54033,-6.2531
1295980.48463,89.0,0.84734,1.54789,0.14587,1.55475,-5.38363
1295982.14063,89.0,0.67072,1.56077,0.13029,1.5662,-4.77191
1295984.22963,89.0,0.53067,1.57147,0.11846,1.57593,-4.31107
1295986.86562,89.0,0.41976,1.57961,0.11111,1.58351,-4.02362
1295990.19762,89.0,0.33183,1.58643,0.10653,1.59,-3.84162
1295994.40262,89.0,0.26261,1.5937,0.1047,1.59714,-3.75879
1295999.71161,89.0,0.20791,1.60186,0.10711,1.60544,-3.82553
1296006.41561,89.0,0.16452,1.61015,0.11434,1.61421,-4.0619
1296014.8916,89.0,0.13007,1.6183,0.12483,1.62311,-4.4108
1296025.58259,89.0,0.10309,1.62853,0.13752,1.63433,-4.82682
1296039.09658,89.0,0.08153,1.6435,0.15487,1.65078,-5.38333
1296056.19357,89.0,0.06443,1.6629,0.18075,1.6727,-6.20351
1296077.78055,89.0,0.05102,1.68267,0.21566,1.69643,-7.30368
