Repository: SebaVillagra00/ICM2985-SOH-IPRE

## Data University of Cambridge (EIS Cambridge)
Data publicada en "Identifying degradation patterns of lithium ion batteries from impedance spectroscopy using machine learning" (Zhang, Tang, Zhang, Wang, Stimming & Lee, 2020) https://www.nature.com/articles/s41467-020-15235-7.

Carpeta contiene:
* Paper de Nature Comunications (IF: 16.6).
* Data frames para IOS.
* Data frames para Windows.

Cada Data frame está contenido en un archivo .txt con las siguientes columnas:
* time/s: tiempo en que se mide la muestra.
* cycle number: ciclo de carga de la batería.
* freq/Hz: frecuencia de la señal de input.
* Re(Z)/Ohm: Parte resistiva de la impedancia.
* Im(Z)/Ohm: Parte reactiva de la impedancia.

File: EIS Cambridge/EIS data/EIS_state_IX_35C02.csv (part 8 of 29)
time/s,cycle number,freq/Hz,Re(Z)/Ohm,-Im(Z)/Ohm,|Z|/Ohm,Phase(Z)/deg
1227044.01562,79.0,45.3629,0.78695,0.14881,0.8009,-10.70821
1227044.24762,79.0,35.93134,0.80811,0.15849,0.82351,-11.09652
1227044.49862,79.0,28.40909,0.83404,0.17047,0.85128,-11.55162
1227044.71262,79.0,22.48202,0.86114,0.18343,0.88046,-12.025
1227044.97762,79.0,17.79613,0.89513,0.19396,0.9159,-12.22634
1227045.22962,79.0,14.06813,0.93262,0.20228,0.95431,-12.23769
1227045.44562,79.0,11.1448,0.97305,0.20304,0.994,-11.78638
1227045.71362,79.0,8.81772,1.01173,0.19989,1.03129,-11.17604
1227045.89162,79.0,6.97545,1.05054,0.1892,1.06744,-10.20915
1227046.10962,79.0,5.5173,1.08406,0.1749,1.09808,-9.16504
1227046.37861,79.0,4.36941,1.11337,0.16075,1.12491,-8.21586
1227046.71461,79.0,3.45686,1.13645,0.14221,1.14532,-7.13284
1227047.13261,79.0,2.73547,1.15571,0.1248,1.16243,-6.16331
1227047.65761,79.0,2.16054,1.17036,0.10986,1.1755,-5.36268
1227048.31761,79.0,1.70952,1.18214,0.09638,1.18607,-4.66106
1227049.14561,79.0,1.35352,1.19027,0.08473,1.19328,-4.07163
1227050.18861,79.0,1.07079,1.19831,0.07641,1.20075,-3.64832
1227051.50261,79.0,0.84734,1.20461,0.07094,1.20669,-3.3703
1227053.15861,79.0,0.67072,1.20945,0.06773,1.21135,-3.20505
1227055.24661,79.0,0.53067,1.21353,0.06712,1.21538,-3.16581
1227057.88361,79.0,0.41976,1.21765,0.06725,1.21951,-3.161
1227061.2146,79.0,0.33183,1.22321,0.07023,1.22522,-3.2861
1227065.4206,79.0,0.26261,1.22877,0.07584,1.2311,-3.53205
1227070.7286,79.0,0.20791,1.23488,0.08457,1.23777,-3.91757
1227077.43359,79.0,0.16452,1.24187,0.09361,1.24539,-4.31082
1227085.90958,79.0,0.13007,1.25327,0.10655,1.25779,-4.85939
1227096.59958,79.0,0.10309,1.26725,0.12524,1.27342,-5.64429
1227110.11357,79.0,0.08153,1.28031,0.15071,1.28915,-6.71382
1227127.21155,79.0,0.06443,1.29403,0.17846,1.30627,-7.85227
1227148.79754,79.0,0.05102,1.30816,0.20101,1.32351,-8.73563
1227176.04051,79.0,0.04042,1.33321,0.22622,1.35227,-9.63034
1227210.53549,79.0,0.03192,1.36554,0.25923,1.38993,-10.74887
1227254.08245,79.0,0.02528,1.39955,0.29679,1.43068,-11.97293
1227309.14741,79.0,0.01999,1.43949,0.33177,1.47722,-12.97874
1242198.57113,80.0,20004.453,0.4795,-0.01313,0.47968,1.56825
1242198.71413,80.0,15829.126,0.48739,0.00178,0.4874,-0.20982
1242198.85613,80.0,12516.703,0.49564,0.01478,0.49586,-1.70813
1242198.99813,80.0,9909.4424,0.50284,0.02236,0.50334,-2.54572
1242199.16213,80.0,7835.48,0.50969,0.0308,0.51062,-3.45757
1242199.36313,80.0,6217.2461,0.5184,0.03745,0.51975,-4.1316
1242199.60113,80.0,4905.291,0.52572,0.04431,0.52758,-4.81725
1242199.84013,80.0,3881.2737,0.53588,0.05022,0.53823,-5.35371
1242200.07813,80.0,3070.9827,0.54306,0.05384,0.54572,-5.66244
1242200.31613,80.0,2430.7778,0.55341,0.05815,0.55645,-5.99814
1242200.55413,80.0,1923.1537,0.56223,0.06185,0.56562,-6.27829
1242200.79213,80.0,1522.4358,0.57362,0.06719,0.57754,-6.68056
1242201.03013,80.0,1203.8446,0.58244,0.07128,0.58678,-6.97771
1242201.26912,80.0,952.86591,0.59414,0.07528,0.59889,-7.22105
1242201.50712,80.0,754.27557,0.6054,0.07858,0.61047,-7.39526
1242201.74412,80.0,596.71857,0.61858,0.08434,0.62431,-7.76428
1242201.98212,80.0,471.96338,0.63248,0.08885,0.63869,-7.9968
1242202.22112,80.0,373.20856,0.64327,0.08947,0.64947,-7.91846
1242202.45912,80.0,295.47278,0.65817,0.09488,0.66497,-8.20297
1242202.69812,80.0,233.87738,0.67262,0.10095,0.68015,-8.5359
1242202.93612,80.0,185.05922,0.68616,0.10436,0.69405,-8.64816
1242203.17212,80.0,146.35823,0.70135,0.11015,0.70995,-8.92527
1242203.40812,80.0,115.77804,0.71793,0.11611,0.72725,-9.18671
1242203.64312,80.0,91.6721,0.73215,0.1216,0.74218,-9.42967
1242203.88812,80.0,72.51701,0.75041,0.12836,0.76131,-9.70651
1242204.11712,80.0,57.36816,0.76676,0.13698,0.7789,-10.12914
1242204.35412,80.0,45.3629,0.78625,0.14758,0.79998,-10.63081
1242204.58612,80.0,35.93134,0.80849,0.15887,0.82395,-11.11679
1242204.83712,80.0,28.40909,0.83409,0.17036,0.85131,-11.54346
1242205.05112,80.0,22.48202,0.86193,0.18373,0.8813,-12.03321
1242205.31612,80.0,17.79613,0.89551,0.19452,0.91639,-12.25514
1242205.56812,80.0,14.06813,0.93287,0.20203,0.95449,-12.21993
1242205.78412,80.0,11.1448,0.97321,0.20561,0.9947,-11.92927
1242206.05112,80.0,8.81772,1.01326,0.20024,1.03285,-11.17881
1242206.23012,80.0,6.97545,1.0493,0.1912,1.06657,-10.32673
1242206.44812,80.0,5.5173,1.08606,0.17647,1.10031,-9.229
1242206.71712,80.0,4.36941,1.11228,0.16064,1.12382,-8.21812
1242207.05212,80.0,3.45686,1.1401,0.14196,1.1489,-7.09779
1242207.47112,80.0,2.73547,1.15837,0.12697,1.16531,-6.25516
1242207.99612,80.0,2.16054,1.17206,0.11096,1.1773,-5.40821
1242208.65512,80.0,1.70952,1.18385,0.09609,1.18774,-4.64019
1242209.48412,80.0,1.35352,1.193,0.08583,1.19608,-4.11487
1242210.52712,80.0,1.07079,1.19977,0.07725,1.20226,-3.68421
1242211.84112,80.0,0.84734,1.20569,0.07073,1.20776,-3.35718
1242213.49612,80.0,0.67072,1.21113,0.06717,1.21299,-3.17433
1242215.58511,80.0,0.53067,1.21649,0.06545,1.21824,-3.07947
1242218.22211,80.0,0.41976,1.22233,0.06752,1.22419,-3.16171
1242221.55311,80.0,0.33183,1.22704,0.07196,1.22915,-3.35618
1242225.75911,80.0,0.26261,1.23073,0.07786,1.23319,-3.61986
1242231.0671,80.0,0.20791,1.2362,0.08504,1.23912,-3.93522
1242237.7711,80.0,0.16452,1.24419,0.0947,1.24778,-4.35269
1242246.24809,80.0,0.13007,1.25399,0.10857,1.25868,-4.94834
1242256.93808,80.0,0.10309,1.26342,0.12571,1.26966,-5.68224
1242270.45207,80.0,0.08153,1.27592,0.14354,1.28397,-6.41861
1242287.55006,80.0,0.06443,1.29574,0.16616,1.30635,-7.30758
1242309.13604,80.0,0.05102,1.32257,0.19474,1.33683,-8.37629
1242336.37902,80.0,0.04042,1.34905,0.23371,1.36914,-9.82839
1242370.87399,80.0,0.03192,1.3721,0.27432,1.39925,-11.30594
1242414.42096,80.0,0.02528,1.39938,0.30874,1.43304,-12.44154
1242469.48592,80.0,0.01999,1.4393,0.34136,1.47923,-13.34239
1257341.91366,81.0,20004.453,0.48063,-0.01322,0.48081,1.57598
1257342.05666,81.0,15829.126,0.48608,0.0015,0.48608,-0.17687
1257342.19866,81.0,12516.703,0.49597,0.01441,0.49618,-1.66376
1257342.34066,81.0,9909.4424,0.50341,0.02286,0.50393,-2.60017
1257342.50466,81.0,7835.48,0.51058,0.0307,0.5115,-3.4412
1257342.70566,81.0,6217.2461,0.51736,0.03761,0.51872,-4.15772
1257342.94366,81.0,4905.291,0.52613,0.04307,0.52789,-4.67995
1257343.18266,81.0,3881.2737,0.53295,0.04733,0.53505,-5.07503
1257343.42066,81.0,3070.9827,0.54329,0.0519,0.54577,-5.45639
1257343.65866,81.0,2430.7778,0.55225,0.05883,0.55538,-6.0804
1257343.89666,81.0,1923.1537,0.56212,0.06267,0.5656,-6.362
1257344.13466,81.0,1522.4358,0.57109,0.0669,0.57499,-6.68132
1257344.37266,81.0,1203.8446,0.58269,0.07086,0.58698,-6.93361
1257344.61165,81.0,952.86591,0.59415,0.07586,0.59898,-7.27639
1257344.84965,81.0,754.27557,0.60584,0.08085,0.61122,-7.60151
1257345.08665,81.0,596.71857,0.61756,0.0825,0.62305,-7.60899
1257345.32465,81.0,471.96338,0.62993,0.08615,0.63579,-7.78779
1257345.56365,81.0,373.20856,0.64321,0.09165,0.6497,-8.10909
1257345.80165,81.0,295.47278,0.65702,0.09471,0.66381,-8.20255
1257346.04065,81.0,233.87738,0.671,0.09876,0.67823,-8.37311
1257346.27865,81.0,185.05922,0.68588,0.10501,0.69387,-8.70466
1257346.51465,81.0,146.35823,0.70136,0.10874,0.70974,-8.81315
1257346.75165,81.0,115.77804,0.71629,0.1141,0.72532,-9.05109
1257346.98565,81.0,91.6721,0.73187,0.12069,0.74175,-9.36419
1257347.23065,81.0,72.51701,0.74913,0.1288,0.76012,-9.7557
1257347.45965,81.0,57.36816,0.76596,0.13545,0.77784,-10.02828
1257347.69665,81.0,45.3629,0.78534,0.14696,0.79898,-10.59922
1257347.92865,81.0,35.93134,0.80578,0.15817,0.82116,-11.1059
1257348.17965,81.0,28.40909,0.83184,0.17091,0.84921,-11.61031
1257348.39365,81.0,22.48202,0.86152,0.1841,0.88097,-12.06247
1257348.65865,81.0,17.79613,0.89241,0.19417,0.91329,-12.27502
1257348.91065,81.0,14.06813,0.93132,0.20108,0.95278,-12.1835
1257349.12665,81.0,11.1448,0.96952,0.20276,0.9905,-11.81252
1257349.39465,81.0,8.81772,1.01076,0.20016,1.03039,-11.20111
1257349.57265,81.0,6.97545,1.0475,0.18796,1.06423,-10.17273
1257349.79065,81.0,5.5173,1.08082,0.17719,1.09524,-9.31007
1257350.05965,81.0,4.36941,1.10979,0.15766,1.12094,-8.08568
1257350.39465,81.0,3.45686,1.135,0.14142,1.14377,-7.10224
1257350.81365,81.0,2.73547,1.15368,0.12503,1.16044,-6.18514
1257351.33865,81.0,2.16054,1.16737,0.10853,1.1724,-5.31161
1257351.99765,81.0,1.70952,1.17947,0.09521,1.18331,-4.61525
1257352.82665,81.0,1.35352,1.18872,0.08491,1.19175,-4.08549
1257353.86965,81.0,1.07079,1.19537,0.07656,1.19782,-3.66463
1257355.18365,81.0,0.84734,1.20139,0.07012,1.20343,-3.34016
1257356.83865,81.0,0.67072,1.20686,0.06663,1.20869,-3.16014
1257358.92764,81.0,0.53067,1.21252,0.06566,1.2143,-3.09976
1257361.56464,81.0,0.41976,1.21644,0.06818,1.21835,-3.20778
1257364.89564,81.0,0.33183,1.2206,0.07203,1.22272,-3.37739
1257369.10164,81.0,0.26261,1.22546,0.07663,1.22785,-3.57824
1257374.40963,81.0,0.20791,1.23208,0.08383,1.23493,-3.8922
1257381.11463,81.0,0.16452,1.24002,0.09462,1.24363,-4.36338
1257389.59062,81.0,0.13007,1.24819,0.10901,1.25294,-4.99133
1257400.28061,81.0,0.10309,1.25837,0.12401,1.26446,-5.62834
1257413.7946,81.0,0.08153,1.27429,0.14189,1.28216,-6.35342
1257430.89259,81.0,0.06443,1.29549,0.16785,1.30631,-7.3824
1257452.47857,81.0,0.05102,1.31759,0.20177,1.33295,-8.70633
1257479.72155,81.0,0.04042,1.33671,0.23734,1.35761,-10.0681
1257514.21652,81.0,0.03192,1.35867,0.26856,1.38496,-11.1813
1257557.76349,81.0,0.02528,1.39235,0.29944,1.42418,-12.13741
1257612.82845,81.0,0.01999,1.43683,0.33653,1.47572,-13.18214
1272501.40736,82.0,20004.453,0.48063,-0.01189,0.48077,1.41716
1272501.55036,82.0,15829.126,0.48837,6e-05,0.48837,-0.00695
1272501.69236,82.0,12516.703,0.49602,0.01304,0.49619,-1.50567
1272501.83436,82.0,9909.4424,0.50408,0.02406,0.50466,-2.73282
1272501.99836,82.0,7835.48,0.51268,0.03103,0.51362,-3.46408
1272502.19936,82.0,6217.2461,0.51855,0.03694,0.51986,-4.07422
1272502.43736,82.0,4905.291,0.52705,0.04342,0.52884,-4.70927
1272502.67536,82.0,3881.2737,0.53804,0.04911,0.54028,-5.21574
1272502.91436,82.0,3070.9827,0.54617,0.05317,0.54875,-5.56017
1272503.15236,82.0,2430.7778,0.55462,0.0585,0.5577,-6.0216
1272503.39036,82.0,1923.1537,0.56373,0.06191,0.56712,-6.2677
1272503.62836,82.0,1522.4358,0.57244,0.06525,0.57614,-6.50304
1272503.86636,82.0,1203.8446,0.58568,0.07044,0.5899,-6.85765
1272504.10536,82.0,952.86591,0.59475,0.0732,0.59924,-7.01678
1272504.34336,82.0,754.27557,0.6075,0.07874,0.61258,-7.38522
1272504.58036,82.0,596.71857,0.6179,0.08354,0.62352,-7.69956
1272504.81836,82.0,471.96338,0.63305,0.08725,0.63903,-7.84698
1272505.05736,82.0,373.20856,0.64705,0.08999,0.65328,-7.91809
1272505.29536,82.0,295.47278,0.65917,0.09383,0.66582,-8.10153
1272505.53436,82.0,233.87738,0.67326,0.09963,0.68059,-8.41734
1272505.77236,82.0,185.05922,0.6863,0.10533,0.69433,-8.72511
1272506.00836,82.0,146.35823,0.70138,0.10888,0.70978,-8.82408
1272506.24436,82.0,115.77804,0.71664,0.1139,0.72564,-9.03118
1272506.47936,82.0,91.6721,0.73201,0.12131,0.742,-9.40932
1272506.72436,82.0,72.51701,0.74882,0.12847,0.75976,-9.73482
1272506.95336,82.0,57.36816,0.76653,0.13696,0.77867,-10.13044
1272507.19036,82.0,45.3629,0.78619,0.14672,0.79976,-10.57075
1272507.42236,82.0,35.93134,0.80605,0.1577,0.82133,-11.06986
1272507.67336,82.0,28.40909,0.83054,0.17035,0.84783,-11.59084
1272507.88736,82.0,22.48202,0.85978,0.18287,0.87901,-12.00729
1272508.15236,82.0,17.79613,0.89541,0.1934,0.91605,-12.18809
1272508.40436,82.0,14.06813,0.93002,0.20244,0.9518,-12.28004
1272508.62036,82.0,11.1448,0.97072,0.20258,0.99163,-11.78765
1272508.88836,82.0,8.81772,1.01125,0.20005,1.03085,-11.18989
1272509.06636,82.0,6.97545,1.05071,0.18778,1.06736,-10.13266
1272509.28436,82.0,5.5173,1.0817,0.1775,1.09616,-9.31861
1272509.55336,82.0,4.36941,1.1125,0.15911,1.12382,-8.13928
1272509.88836,82.0,3.45686,1.13578,0.14426,1.14491,-7.23877
1272510.30736,82.0,2.73547,1.15508,0.12447,1.16176,-6.15061
1272510.83236,82.0,2.16054,1.17027,0.10949,1.17538,-5.34506
1272511.49136,82.0,1.70952,1.18237,0.09641,1.18629,-4.66177
1272512.32036,82.0,1.35352,1.19055,0.08545,1.19362,-4.10515
1272513.36335,82.0,1.07079,1.19687,0.07712,1.19936,-3.6866
1272514.67635,82.0,0.84734,1.20246,0.07084,1.20455,-3.3713
1272516.33135,82.0,0.67072,1.20798,0.06747,1.20986,-3.19664
1272518.42035,82.0,0.53067,1.2131,0.06621,1.2149,-3.12424
1272521.05735,82.0,0.41976,1.21707,0.06665,1.2189,-3.13459
1272524.38835,82.0,0.33183,1.22282,0.06882,1.22475,-3.22114
1272528.59434,82.0,0.26261,1.22987,0.07543,1.23218,-3.50975
1272533.90234,82.0,0.20791,1.2372,0.08548,1.24015,-3.95226
1272540.60633,82.0,0.16452,1.24377,0.09873,1.24768,-4.53851
1272549.08333,82.0,0.13007,1.24996,0.11214,1.25498,-5.12671
1272559.77332,82.0,0.10309,1.2594,0.12632,1.26572,-5.72751
1272573.28731,82.0,0.08153,1.27416,0.14473,1.28235,-6.48029
1272590.3853,82.0,0.06443,1.29202,0.16894,1.30302,-7.44944
1272611.97128,82.0,0.05102,1.31013,0.19688,1.32484,-8.54616
1272639.21326,82.0,0.04042,1.33466,0.22174,1.35295,-9.43285
1272673.70923,82.0,0.03192,1.37215,0.25295,1.39527,-10.445
1272717.2562,82.0,0.02528,1.41725,0.29714,1.44806,-11.84131
1272772.32115,82.0,0.01999,1.46062,0.35119,1.50225,-13.51955
1287663.03127,83.0,20004.453,0.48362,-0.01209,0.48378,1.43186
1287663.17327,83.0,15829.126,0.49067,0.0015,0.49067,-0.17533
1287663.31527,83.0,12516.703,0.49883,0.0135,0.49901,-1.55066
1287663.45727,83.0,9909.4424,0.50703,0.02239,0.50752,-2.52811
1287663.62127,83.0,7835.48,0.51417,0.03125,0.51512,-3.47847
1287663.82227,83.0,6217.2461,0.52375,0.03614,0.525,-3.94761
1287664.06027,83.0,4905.291,0.53041,0.04222,0.53209,-4.55062
1287664.29927,83.0,3881.2737,0.54041,0.04838,0.54257,-5.11534
1287664.53727,83.0,3070.9827,0.54865,0.05366,0.55126,-5.58556
1287664.77527,83.0,2430.7778,0.55882,0.05927,0.56195,-6.054
1287665.01327,83.0,1923.1537,0.56663,0.06224,0.57004,-6.26838
1287665.25127,83.0,1522.4358,0.57615,0.06599,0.57991,-6.53396
1287665.48927,83.0,1203.8446,0.58634,0.07078,0.59059,-6.8828
1287665.72827,83.0,952.86591,0.59816,0.07415,0.60274,-7.06655
1287665.96627,83.0,754.27557,0.60907,0.07892,0.61416,-7.38339
1287666.20327,83.0,596.71857,0.62063,0.0822,0.62605,-7.54465
1287666.44127,83.0,471.96338,0.63452,0.08785,0.64057,-7.88238
1287666.68027,83.0,373.20856,0.6474,0.09073,0.65372,-7.97756
1287666.91826,83.0,295.47278,0.65943,0.09491,0.66622,-8.19008
1287667.15726,83.0,233.87738,0.67383,0.09871,0.68102,-8.33421
1287667.39526,83.0,185.05922,0.68868,0.10337,0.69639,-8.53631
1287667.63126,83.0,146.35823,0.70202,0.10819,0.71031,-8.76147
1287667.86726,83.0,115.77804,0.71723,0.11404,0.72624,-9.03418
1287668.10226,83.0,91.6721,0.73504,0.12125,0.74497,-9.36701
1287668.34726,83.0,72.51701,0.74917,0.12746,0.75994,-9.65582
1287668.57626,83.0,57.36816,0.76708,0.13589,0.77903,-10.04598
1287668.81326,83.0,45.3629,0.78707,0.14507,0.80032,-10.44309
1287669.04526,83.0,35.93134,0.80788,0.1586,0.8233,-11.1065
1287669.29526,83.0,28.40909,0.83273,0.17053,0.85001,-11.57331
1287669.51026,83.0,22.48202,0.86119,0.1831,0.88044,-12.00329
1287669.77526,83.0,17.79613,0.89514,0.19368,0.91585,-12.20901
1287670.02726,83.0,14.06813,0.93202,0.20064,0.95337,-12.14884
1287670.24326,83.0,11.1448,0.97369,0.20216,0.99446,-11.72918
1287670.51026,83.0,8.81772,1.01257,0.19908,1.03196,-11.1229
1287670.68926,83.0,6.97545,1.05207,0.19092,1.06925,-10.28556
1287670.90726,83.0,5.5173,1.08637,0.17528,1.10042,-9.16528
1287671.17626,83.0,4.36941,1.11313,0.16123,1.12474,-8.24178
1287671.51126,83.0,3.45686,1.13676,0.14119,1.14549,-7.08005
1287671.93026,83.0,2.73547,1.15736,0.12496,1.16408,-6.16249
1287672.45526,83.0,2.16054,1.17222,0.11016,1.17738,-5.36878
1287673.11426,83.0,1.70952,1.18298,0.09624,1.18689,-4.65103
1287673.94326,83.0,1.35352,1.19204,0.08528,1.19509,-4.09184
1287674.98626,83.0,1.07079,1.19905,0.07722,1.20153,-3.68488
1287676.30026,83.0,0.84734,1.20475,0.07172,1.20689,-3.40699
1287677.95526,83.0,0.67072,1.21045,0.06765,1.21234,-3.1986
1287680.04425,83.0,0.53067,1.21525,0.06574,1.21703,-3.09658
1287682.68125,83.0,0.41976,1.22145,0.06668,1.22327,-3.12467
1287686.01225,83.0,0.33183,1.22682,0.07143,1.2289,-3.33222
1287690.21825,83.0,0.26261,1.2317,0.07832,1.23419,-3.63837
1287695.52624,83.0,0.20791,1.23633,0.08661,1.23936,-4.00743
1287702.23024,83.0,0.16452,1.24318,0.09499,1.24681,-4.36924
1287710.70723,83.0,0.13007,1.25285,0.10854,1.25754,-4.95131
1287721.39722,83.0,0.10309,1.26411,0.12532,1.2703,-5.66179
1287734.91121,83.0,0.08153,1.27613,0.1458,1.28443,-6.51778
1287752.0092,83.0,0.06443,1.2929,0.16837,1.30382,-7.41971
1287773.59518,83.0,0.05102,1.31797,0.19175,1.33184,-8.27785
1287800.83816,83.0,0.04042,1.35006,0.22711,1.36903,-9.54913
1287835.33313,83.0,0.03192,1.38,0.27205,1.40656,-11.15194
1287878.8801,83.0,0.02528,1.40639,0.31298,1.44079,-12.54634
1287933.94506,83.0,0.01999,1.44008,0.34976,1.48195,-13.65131
1302819.15639,84.0,20004.453,0.48411,-0.01405,0.48431,1.66259
1302819.29939,84.0,15829.126,0.49055,0.00245,0.49056,-0.28576
1302819.44139,84.0,12516.703,0.49869,0.01324,0.49887,-1.52087
1302819.58339,84.0,9909.4424,0.50614,0.02217,0.50663,-2.50753
1302819.74739,84.0,7835.48,0.51453,0.02939,0.51537,-3.2693
1302819.94838,84.0,6217.2461,0.52256,0.037,0.52386,-4.04981
1302820.18638,84.0,4905.291,0.53045,0.04396,0.53227,-4.73708
1302820.42438,84.0,3881.2737,0.54043,0.04844,0.5426,-5.12232
1302820.66238,84.0,3070.9827,0.5478,0.05424,0.55048,-5.65458
1302820.90038,84.0,2430.7778,0.5573,0.05783,0.56029,-5.9243
1302821.13938,84.0,1923.1537,0.56781,0.06279,0.57127,-6.3105
1302821.37638,84.0,1522.4358,0.57674,0.0671,0.58063,-6.63609
1302821.61538,84.0,1203.8446,0.58669,0.07101,0.59097,-6.9009
1302821.85338,84.0,952.86591,0.59876,0.07534,0.60348,-7.17158
1302822.09238,84.0,754.27557,0.608,0.07849,0.61304,-7.35626
1302822.32938,84.0,596.71857,0.62327,0.08402,0.62891,-7.67717
1302822.56638,84.0,471.96338,0.6333,0.08748,0.63932,-7.86469
1302822.80538,84.0,373.20856,0.64766,0.09252,0.65424,-8.13019
1302823.04338,84.0,295.47278,0.66155,0.09632,0.66853,-8.28387
1302823.28238,84.0,233.87738,0.67401,0.0988,0.68121,-8.3396
1302823.52038,84.0,185.05922,0.68769,0.104,0.69551,-8.5999
1302823.75738,84.0,146.35823,0.7038,0.10829,0.71209,-8.74752
1302823.99338,84.0,115.77804,0.71906,0.11526,0.72824,-9.10655
1302824.22738,84.0,91.6721,0.73346,0.12017,0.74324,-9.30481
1302824.47338,84.0,72.51701,0.75014,0.12819,0.76101,-9.69747
1302824.70238,84.0,57.36816,0.76754,0.13506,0.77933,-9.98006
1302824.93938,84.0,45.3629,0.78716,0.14692,0.80076,-10.5722
1302825.17138,84.0,35.93134,0.80788,0.15677,0.82295,-10.98176
1302825.42138,84.0,28.40909,0.83369,0.17089,0.85102,-11.58433
1302825.63638,84.0,22.48202,0.86356,0.18299,0.88274,-11.96411
1302825.90138,84.0,17.79613,0.89714,0.19364,0.9178,-12.17973
1302826.15338,84.0,14.06813,0.93358,0.20014,0.95479,-12.09985
1302826.36938,84.0,11.1448,0.97341,0.20463,0.99468,-11.8718
1302826.63638,84.0,8.81772,1.01394,0.2006,1.03359,-11.19098
1302826.81438,84.0,6.97545,1.05074,0.19008,1.0678,-10.25371
1302827.03238,84.0,5.5173,1.08808,0.17897,1.1027,-9.34047
1302827.30238,84.0,4.36941,1.11526,0.16074,1.12679,-8.20117
1302827.63738,84.0,3.45686,1.13919,0.1431,1.14814,-7.15959
1302828.05638,84.0,2.73547,1.15855,0.12664,1.16545,-6.23827
1302828.58138,84.0,2.16054,1.17335,0.10993,1.17849,-5.35225
1302829.24038,84.0,1.70952,1.18475,0.09645,1.18867,-4.65402
1302830.06938,84.0,1.35352,1.19466,0.0865,1.19779,-4.1415
1302831.11138,84.0,1.07079,1.20198,0.07826,1.20453,-3.72506
1302832.42538,84.0,0.84734,1.20779,0.07177,1.20992,-3.40067
1302834.08137,84.0,0.67072,1.21208,0.06832,1.214,-3.22599
1302836.17037,84.0,0.53067,1.21724,0.06648,1.21905,-3.12602
1302838.80637,84.0,0.41976,1.22255,0.06794,1.22444,-3.1808
1302842.13837,84.0,0.33183,1.22685,0.07091,1.2289,-3.30782
1302846.34436,84.0,0.26261,1.23235,0.07568,1.23467,-3.51417
1302851.65236,84.0,0.20791,1.24049,0.08302,1.24327,-3.8286
1302858.35636,84.0,0.16452,1.24985,0.09532,1.25348,-4.36142
1302866.83335,84.0,0.13007,1.25907,0.11237,1.26408,-5.09995
1302877.52334,84.0,0.10309,1.26676,0.13095,1.27351,-5.90189
1302891.03733,84.0,0.08153,1.27718,0.14936,1.28588,-6.67008
1302908.13432,84.0,0.06443,1.29343,0.17075,1.30465,-7.52028
1302929.7213,84.0,0.05102,1.31661,0.19593,1.33111,-8.46441
1302956.96328,84.0,0.04042,1.33959,0.2268,1.35865,-9.60917
1302991.45925,84.0,0.03192,1.3688,0.25821,1.39294,-10.68288
1303035.00622,84.0,0.02528,1.41023,0.28996,1.43973,-11.61859
1303090.07118,84.0,0.01999,1.46427,0.33322,1.5017,-12.82047
1317960.19612,85.0,20004.453,0.47941,-0.01302,0.47959,1.55608
1317960.33812,85.0,15829.126,0.48791,0.00193,0.48791,-0.22704
1317960.48112,85.0,12516.703,0.49562,0.0135,0.4958,-1.56077
1317960.62312,85.0,9909.4424,0.50477,0.02197,0.50525,-2.49268
1317960.78712,85.0,7835.48,0.51141,0.03011,0.5123,-3.36903
1317960.98812,85.0,6217.2461,0.52056,0.03637,0.52183,-3.99664
1317961.22612,85.0,4905.291,0.52905,0.04408,0.53089,-4.76253
1317961.46412,85.0,3881.2737,0.53682,0.04735,0.5389,-5.04047
1317961.70312,85.0,3070.9827,0.54444,0.05321,0.54704,-5.58162
1317961.94112,85.0,2430.7778,0.5545,0.05835,0.55756,-6.00706
1317962.17912,85.0,1923.1537,0.56525,0.06488,0.56896,-6.54824
1317962.41712,85.0,1522.4358,0.57539,0.068,0.5794,-6.73996
1317962.65512,85.0,1203.8446,0.58629,0.07169,0.59066,-6.97131
1317962.89412,85.0,952.86591,0.59564,0.07497,0.60034,-7.17397
1317963.13212,85.0,754.27557,0.60834,0.08008,0.61359,-7.49895
1317963.36912,85.0,596.71857,0.62039,0.08239,0.62584,-7.56491
1317963.60712,85.0,471.96338,0.63363,0.08806,0.63972,-7.91248
1317963.84612,85.0,373.20856,0.64501,0.09115,0.65142,-8.04344
1317964.08312,85.0,295.47278,0.66018,0.09512,0.66699,-8.19882
1317964.32312,85.0,233.87738,0.67345,0.10053,0.68091,-8.49017
1317964.56112,85.0,185.05922,0.68796,0.10478,0.69589,-8.65972
1317964.79712,85.0,146.35823,0.70175,0.11048,0.71039,-8.94671
1317965.03312,85.0,115.77804,0.71701,0.11503,0.72617,-9.11423
1317965.26811,85.0,91.6721,0.73319,0.12029,0.74299,-9.31752
1317965.51311,85.0,72.51701,0.74998,0.12877,0.76095,-9.74222
1317965.74211,85.0,57.36816,0.76731,0.13619,0.7793,-10.06432
1317965.97911,85.0,45.3629,0.78663,0.14914,0.80064,-10.73529
1317966.21111,85.0,35.93134,0.80866,0.15969,0.82428,-11.17072
1317966.46111,85.0,28.40909,0.8342,0.17026,0.8514,-11.53559
1317966.67611,85.0,22.48202,0.86264,0.18331,0.8819,-11.99699
1317966.94111,85.0,17.79613,0.89566,0.19657,0.91698,-12.3783
1317967.19311,85.0,14.06813,0.93358,0.20309,0.95542,-12.2727
1317967.40911,85.0,11.1448,0.97228,0.20514,0.99368,-11.91419
1317967.67611,85.0,8.81772,1.01257,0.20128,1.03238,-11.24272
1317967.85511,85.0,6.97545,1.05426,0.19362,1.0719,-10.40687
1317968.07311,85.0,5.5173,1.08429,0.17736,1.0987,-9.28965
1317968.34211,85.0,4.36941,1.11765,0.16331,1.12952,-8.31326
1317968.67711,85.0,3.45686,1.13877,0.14471,1.14793,-7.24217
1317969.09611,85.0,2.73547,1.16052,0.12743,1.1675,-6.26609
1317969.62111,85.0,2.16054,1.17565,0.11195,1.18097,-5.43938
1317970.28011,85.0,1.70952,1.18747,0.09879,1.19157,-4.75547
1317971.10911,85.0,1.35352,1.19582,0.08718,1.199,-4.16958
1317972.15211,85.0,1.07079,1.20272,0.07795,1.20524,-3.70802
1317973.46511,85.0,0.84734,1.20872,0.07166,1.21084,-3.39266
1317975.12111,85.0,0.67072,1.21431,0.06861,1.21625,-3.23402
1317977.21011,85.0,0.53067,1.21883,0.06624,1.22063,-3.11099
1317979.8471,85.0,0.41976,1.22489,0.06706,1.22672,-3.13352
1317983.1781,85.0,0.33183,1.23107,0.07024,1.23307,-3.26542
1317987.3841,85.0,0.26261,1.2373,0.07798,1.23976,-3.60625
1317992.69209,85.0,0.20791,1.24189,0.08733,1.24496,-4.02244
1317999.39609,85.0,0.16452,1.24711,0.09825,1.25098,-4.50464
1318007.87308,85.0,0.13007,1.25607,0.10951,1.26083,-4.98277
1318018.56307,85.0,0.10309,1.26781,0.12508,1.27396,-5.63431
1318032.07706,85.0,0.08153,1.28161,0.14634,1.28994,-6.51412
1318049.17505,85.0,0.06443,1.29757,0.17086,1.30877,-7.50122
1318070.76103,85.0,0.05102,1.31727,0.19224,1.33122,-8.3032
1318098.00301,85.0,0.04042,1.34888,0.22152,1.36695,-9.32627
1318132.49899,85.0,0.03192,1.38785,0.26282,1.41251,-10.72341
1318176.04595,85.0,0.02528,1.42163,0.31206,1.45547,-12.38048
1318231.11091,85.0,0.01999,1.45324,0.35848,1.4968,-13.85675
1333082.17048,86.0,20004.453,0.47969,-0.01268,0.47985,1.51362
1333082.31348,86.0,15829.126,0.48811,0.00327,0.48812,-0.38406
1333082.45548,86.0,12516.703,0.49728,0.01424,0.49748,-1.6408
1333082.59748,86.0,9909.4424,0.50289,0.02193,0.50337,-2.49729
1333082.76148,86.0,7835.48,0.51097,0.03084,0.5119,-3.45382
1333082.96248,86.0,6217.2461,0.52068,0.03709,0.522,-4.07406
1333083.20048,86.0,4905.291,0.52677,0.04294,0.52852,-4.66014
1333083.43848,86.0,3881.2737,0.53495,0.04928,0.53722,-5.26342
1333083.67648,86.0,3070.9827,0.54483,0.05364,0.54746,-5.62305
1333083.91448,86.0,2430.7778,0.55366,0.05823,0.55672,-6.00391
1333084.15248,86.0,1923.1537,0.56349,0.06223,0.56692,-6.30152
1333084.39048,86.0,1522.4358,0.57436,0.06631,0.57818,-6.5859
1333084.62848,86.0,1203.8446,0.58418,0.07221,0.58862,-7.04699
1333084.86748,86.0,952.86591,0.59556,0.07518,0.60028,-7.19421
1333085.10548,86.0,754.27557,0.60753,0.08023,0.61281,-7.52321
1333085.34248,86.0,596.71857,0.61926,0.08453,0.62501,-7.77278
1333085.58048,86.0,471.96338,0.63223,0.08764,0.63828,-7.89234
1333085.81948,86.0,373.20856,0.64507,0.09067,0.65142,-8.00082
1333086.05748,86.0,295.47278,0.65883,0.09577,0.66576,-8.27121
1333086.29648,86.0,233.87738,0.67176,0.09938,0.67907,-8.41522
1333086.53448,86.0,185.05922,0.68763,0.10424,0.69548,-8.61979
1333086.77048,86.0,146.35823,0.70216,0.10838,0.71048,-8.77446
1333087.00648,86.0,115.77804,0.71736,0.11664,0.72678,-9.23497
1333087.24148,86.0,91.6721,0.73341,0.11999,0.74317,-9.29165
1333087.48648,86.0,72.51701,0.74866,0.12869,0.75964,-9.75329
1333087.71548,86.0,57.36816,0.76703,0.13794,0.77933,-10.19486
1333087.95247,86.0,45.3629,0.78735,0.14748,0.80104,-10.60958
1333088.18447,86.0,35.93134,0.80662,0.15775,0.8219,-11.06534
1333088.43547,86.0,28.40909,0.83328,0.17205,0.85086,-11.66584
1333088.64947,86.0,22.48202,0.86146,0.18505,0.88111,-12.12346
1333088.91447,86.0,17.79613,0.89572,0.19547,0.9168,-12.31035
1333089.16647,86.0,14.06813,0.93315,0.20408,0.9552,-12.33658
1333089.38247,86.0,11.1448,0.97355,0.20589,0.99508,-11.94112
1333089.64947,86.0,8.81772,1.01444,0.20294,1.03454,-11.31284
1333089.82747,86.0,6.97545,1.05129,0.1945,1.06913,-10.48199
1333090.04547,86.0,5.5173,1.08913,0.18012,1.10393,-9.39029
1333090.31447,86.0,4.36941,1.11558,0.16394,1.12756,-8.35986
1333090.64947,86.0,3.45686,1.14263,0.14565,1.15188,-7.26404
1333091.06847,86.0,2.73547,1.16201,0.12815,1.16905,-6.29341
1333091.59347,86.0,2.16054,1.17668,0.11284,1.18208,-5.47765
1333092.25247,86.0,1.70952,1.18728,0.09853,1.19136,-4.74379
1333093.08147,86.0,1.35352,1.19658,0.08771,1.19979,-4.19225
1333094.12447,86.0,1.07079,1.2045,0.07833,1.20704,-3.7209
1333095.43747,86.0,0.84734,1.21004,0.07193,1.21218,-3.40199
1333097.09347,86.0,0.67072,1.21508,0.06809,1.21699,-3.20726
1333099.18247,86.0,0.53067,1.22177,0.0663,1.22357,-3.10621
1333101.81946,86.0,0.41976,1.22709,0.06797,1.22897,-3.1704
1333105.15046,86.0,0.33183,1.23149,0.07248,1.23363,-3.36848
1333109.35646,86.0,0.26261,1.23562,0.07888,1.23814,-3.65268
1333114.66445,86.0,0.20791,1.24114,0.08552,1.24408,-3.94189
1333121.36845,86.0,0.16452,1.24926,0.09516,1.25288,-4.35616
1333129.84544,86.0,0.13007,1.25871,0.10956,1.26347,-4.97463
1333140.53543,86.0,0.10309,1.26833,0.12611,1.27458,-5.67824
1333154.04942,86.0,0.08153,1.28154,0.14415,1.28963,-6.41794
1333171.14741,86.0,0.06443,1.30066,0.16712,1.31135,-7.32192
1333192.73339,86.0,0.05102,1.32809,0.19608,1.34249,-8.39865
1333219.97637,86.0,0.04042,1.35437,0.23521,1.37465,-9.85227
1333254.47135,86.0,0.03192,1.37764,0.27545,1.40491,-11.30678
1333298.01831,86.0,0.02528,1.40536,0.30944,1.43902,-12.41751
1333353.08327,86.0,0.01999,1.44511,0.34335,1.48534,-13.36534
1348201.92384,87.0,20004.453,0.48252,-0.01336,0.48271,1.58562
1348202.06684,87.0,15829.126,0.48926,0.00127,0.48927,-0.14837
1348202.20884,87.0,12516.703,0.497,0.01417,0.4972,-1.63259
1348202.35084,87.0,9909.4424,0.50454,0.02226,0.50503,-2.52595
1348202.51484,87.0,7835.48,0.51346,0.03052,0.51436,-3.40162
1348202.71584,87.0,6217.2461,0.52051,0.0375,0.52186,-4.12063
1348202.95384,87.0,4905.291,0.52963,0.04301,0.53138,-4.64279
1348203.19284,87.0,3881.2737,0.53677,0.04906,0.539,-5.22183
1348203.43084,87.0,3070.9827,0.54628,0.05475,0.54902,-5.72309
1348203.66884,87.0,2430.7778,0.55458,0.05714,0.55752,-5.88211
1348203.90684,87.0,1923.1537,0.5649,0.06226,0.56832,-6.28928
1348204.14484,87.0,1522.4358,0.5747,0.06654,0.57854,-6.60476
1348204.38284,87.0,1203.8446,0.58501,0.07019,0.5892,-6.84167
1348204.62184,87.0,952.86591,0.59713,0.07595,0.60194,-7.24842
1348204.85984,87.0,754.27557,0.60758,0.07922,0.61273,-7.42861
1348205.09684,87.0,596.71857,0.61956,0.08223,0.62499,-7.56011
1348205.33484,87.0,471.96338,0.63144,0.08598,0.63726,-7.7537
1348205.57384,87.0,373.20856,0.64444,0.09052,0.65076,-7.99536
1348205.81184,87.0,295.47278,0.65831,0.09613,0.66529,-8.30749
1348206.05084,87.0,233.87738,0.67323,0.09898,0.68047,-8.36382
1348206.28884,87.0,185.05922,0.68624,0.10315,0.69395,-8.54838
1348206.52484,87.0,146.35823,0.70304,0.10802,0.71129,-8.73462
1348206.76084,87.0,115.77804,0.71778,0.11364,0.72672,-8.99622
1348206.99584,87.0,91.6721,0.73372,0.12006,0.74348,-9.29283
1348207.24084,87.0,72.51701,0.74966,0.12885,0.76065,-9.75255
1348207.46984,87.0,57.36816,0.76806,0.13712,0.78021,-10.12212
1348207.70684,87.0,45.3629,0.78723,0.14773,0.80097,-10.62859
1348207.93884,87.0,35.93134,0.80618,0.15786,0.82148,-11.07889
1348208.18884,87.0,28.40909,0.83151,0.17089,0.84889,-11.61356
1348208.40384,87.0,22.48202,0.86125,0.183,0.88047,-11.99588
1348208.66884,87.0,17.79613,0.89414,0.19396,0.91493,-12.23945
1348208.92084,87.0,14.06813,0.933,0.20252,0.95473,-12.24675
1348209.13684,87.0,11.1448,0.97212,0.20308,0.99311,-11.79936
1348209.40384,87.0,8.81772,1.01264,0.20102,1.0324,-11.22798
1348209.58284,87.0,6.97545,1.05156,0.19357,1.06923,-10.43015
1348209.80084,87.0,5.5173,1.08562,0.17725,1.1,-9.27279
1348210.06984,87.0,4.36941,1.11222,0.16204,1.12396,-8.28905
1348210.40484,87.0,3.45686,1.13766,0.14332,1.14665,-7.18012
1348210.82384,87.0,2.73547,1.1587,0.12671,1.16561,-6.24068
1348211.34884,87.0,2.16054,1.17334,0.11102,1.17858,-5.40508
1348212.00784,87.0,1.70952,1.18422,0.09771,1.18824,-4.71676
1348212.83683,87.0,1.35352,1.19293,0.08601,1.19602,-4.1237
1348213.87983,87.0,1.07079,1.19991,0.07752,1.20241,-3.69625
1348215.19283,87.0,0.84734,1.2061,0.07196,1.20824,-3.41421
1348216.84883,87.0,0.67072,1.21158,0.06806,1.21349,-3.21536
1348218.93783,87.0,0.53067,1.2162,0.0665,1.21802,-3.12963
1348221.57483,87.0,0.41976,1.22264,0.06718,1.22449,-3.14489
1348224.90583,87.0,0.33183,1.22822,0.07214,1.23034,-3.36126
1348229.11182,87.0,0.26261,1.2328,0.07867,1.23531,-3.65143
1348234.41982,87.0,0.20791,1.23689,0.08693,1.23994,-4.02028
1348241.12381,87.0,0.16452,1.24387,0.09584,1.24756,-4.40581
1348249.60081,87.0,0.13007,1.25343,0.1086,1.25813,-4.95181
1348260.2908,87.0,0.10309,1.26504,0.12613,1.27131,-5.69372
1348273.80479,87.0,0.08153,1.27709,0.14586,1.28539,-6.51552
1348290.90277,87.0,0.06443,1.29455,0.16868,1.3055,-7.42386
1348312.48876,87.0,0.05102,1.31981,0.19233,1.33375,-8.29101
1348339.73074,87.0,0.04042,1.35117,0.22778,1.37024,-9.56891
1348374.22671,87.0,0.03192,1.38065,0.27208,1.4072,-11.14806
1348417.77368,87.0,0.02528,1.4075,0.31429,1.44217,-12.58757
1348472.83863,87.0,0.01999,1.44122,0.35022,1.48316,-13.65844
1363337.46999,88.0,20004.453,0.48574,-0.01189,0.48589,1.40177
1363337.61299,88.0,15829.126,0.4925,0.00166,0.4925,-0.19368
1363337.75499,88.0,12516.703,0.49944,0.01411,0.49964,-1.61853
1363337.89699,88.0,9909.4424,0.50806,0.02401,0.50863,-2.7058
1363338.06099,88.0,7835.48,0.51516,0.03061,0.51606,-3.40019
1363338.26199,88.0,6217.2461,0.52373,0.03913,0.52519,-4.27253
1363338.49999,88.0,4905.291,0.5319,0.04265,0.53361,-4.58422
1363338.73899,88.0,3881.2737,0.54147,0.04992,0.54376,-5.26769
1363338.97699,88.0,3070.9827,0.54971,0.05327,0.55229,-5.53526
1363339.21499,88.0,2430.7778,0.55738,0.05712,0.5603,-5.85107
1363339.45299,88.0,1923.1537,0.56931,0.06246,0.57273,-6.2614
1363339.69099,88.0,1522.4358,0.57798,0.06569,0.5817,-6.48449
1363339.92899,88.0,1203.8446,0.58827,0.07069,0.59251,-6.85201
1363340.16799,88.0,952.86591,0.60005,0.07436,0.60464,-7.06447
1363340.40599,88.0,754.27557,0.61113,0.07889,0.6162,-7.35521
1363340.64299,88.0,596.71857,0.62334,0.08224,0.62874,-7.51575
1363340.88099,88.0,471.96338,0.63584,0.08616,0.64165,-7.71706
1363341.11999,88.0,373.20856,0.6483,0.09069,0.65461,-7.96352
1363341.35799,88.0,295.47278,0.66306,0.09453,0.66977,-8.11399
1363341.59699,88.0,233.87738,0.67546,0.09823,0.68257,-8.27408
1363341.83499,88.0,185.05922,0.68957,0.10321,0.69725,-8.5121
1363342.07099,88.0,146.35823,0.70407,0.10771,0.71226,-8.69796
1363342.30799,88.0,115.77804,0.71822,0.11427,0.72726,-9.03984
1363342.54199,88.0,91.6721,0.73559,0.12024,0.74536,-9.28339
1363342.78699,88.0,72.51701,0.7514,0.12749,0.76213,-9.62941
1363343.01599,88.0,57.36816,0.76811,0.13546,0.77996,-10.00144
1363343.25299,88.0,45.3629,0.78757,0.14614,0.80102,-10.51227
1363343.48499,88.0,35.93134,0.80813,0.15745,0.82333,-11.02484
1363343.73599,88.0,28.40909,0.83331,0.17,0.85048,-11.53051
1363343.94999,88.0,22.48202,0.86308,0.18231,0.88212,-11.92737
1363344.21499,88.0,17.79613,0.89687,0.1955,0.91793,-12.29728
1363344.46698,88.0,14.06813,0.93388,0.20095,0.95525,-12.14388
1363344.68298,88.0,11.1448,0.9725,0.20448,0.99377,-11.87421
1363344.95098,88.0,8.81772,1.01298,0.20113,1.03275,-11.23042
1363345.12898,88.0,6.97545,1.05357,0.19209,1.07094,-10.33265
1363345.34698,88.0,5.5173,1.08614,0.1769,1.10045,-9.25046
1363345.61598,88.0,4.36941,1.11611,0.16226,1.12784,-8.27184
1363345.95098,88.0,3.45686,1.1403,0.1449,1.14947,-7.24166
1363346.36998,88.0,2.73547,1.16147,0.12629,1.16832,-6.20572
1363346.89498,88.0,2.16054,1.17582,0.11165,1.18111,-5.42445
1363347.55398,88.0,1.70952,1.18705,0.09783,1.19107,-4.71118
1363348.38298,88.0,1.35352,1.1959,0.08633,1.19901,-4.12877
1363349.42598,88.0,1.07079,1.20286,0.07785,1.20538,-3.70305
1363350.73998,88.0,0.84734,1.20942,0.07185,1.21156,-3.39992
1363352.39498,88.0,0.67072,1.21457,0.06827,1.21648,-3.2171
1363354.48398,88.0,0.53067,1.21915,0.0664,1.22096,-3.11755
1363357.12098,88.0,0.41976,1.22476,0.06639,1.22656,-3.10283
1363360.45197,88.0,0.33183,1.23061,0.07057,1.23263,-3.28217
1363364.65797,88.0,0.26261,1.23687,0.07819,1.23934,-3.61701
1363369.96597,88.0,0.20791,1.24192,0.08768,1.24501,-4.03821
1363376.67096,88.0,0.16452,1.24755,0.09769,1.25137,-4.47758
1363385.14695,88.0,0.13007,1.25587,0.10997,1.26068,-5.00454
1363395.83695,88.0,0.10309,1.26839,0.12574,1.27461,-5.66154
1363409.35093,88.0,0.08153,1.28143,0.14633,1.28975,-6.5145
1363426.44892,88.0,0.06443,1.29776,0.171,1.30898,-7.50642
1363448.0349,88.0,0.05102,1.31789,0.19334,1.332,-8.34617
1363475.27788,88.0,0.04042,1.35091,0.22264,1.36913,-9.3588
1363509.77286,88.0,0.03192,1.38789,0.26417,1.41281,-10.7769
1363553.31982,88.0,0.02528,1.42092,0.31314,1.45502,-12.42799
1363608.38478,88.0,0.01999,1.45193,0.35691,1.49515,-13.81068
1378479.43112,89.0,20004.453,0.49036,-0.01336,0.49054,1.56045
1378479.57412,89.0,15829.126,0.49877,0.00293,0.49878,-0.33708
1378479.71612,89.0,12516.703,0.50463,0.01158,0.50476,-1.31489
1378479.85812,89.0,9909.4424,0.51128,0.022,0.51175,-2.46335
1378480.02212,89.0,7835.48,0.52163,0.03067,0.52253,-3.36464
1378480.22312,89.0,6217.2461,0.52832,0.03655,0.52958,-3.95722
1378480.46112,89.0,4905.291,0.53784,0.04202,0.53947,-4.46756
1378480.70012,89.0,3881.2737,0.54609,0.04822,0.54821,-5.04641
1378480.93812,89.0,3070.9827,0.5541,0.05394,0.55672,-5.56009
1378481.17612,89.0,2430.7778,0.56243,0.05796,0.5654,-5.88328
1378481.41412,89.0,1923.1537,0.57218,0.06019,0.57534,-6.00478
1378481.65212,89.0,1522.4358,0.58211,0.06548,0.58578,-6.4181
1378481.89012,89.0,1203.8446,0.59099,0.07021,0.59515,-6.77548
1378482.12912,89.0,952.86591,0.60238,0.07482,0.60701,-7.07984
1378482.36712,89.0,754.27557,0.61581,0.07855,0.6208,-7.26934
1378482.60412,89.0,596.71857,0.62672,0.08218,0.63209,-7.47003
1378482.84212,89.0,471.96338,0.6393,0.08571,0.64502,-7.63562
1378483.08112,89.0,373.20856,0.65243,0.0899,0.65859,-7.84559
1378483.31912,89.0,295.47278,0.66526,0.09425,0.6719,-8.06368
1378483.55812,89.0,233.87738,0.67863,0.09971,0.68591,-8.35831
1378483.79612,89.0,185.05922,0.69379,0.10258,0.70133,-8.41052
1378484.03212,89.0,146.35823,0.70831,0.10769,0.71645,-8.64472
1378484.26912,89.0,115.77804,0.72315,0.11269,0.73188,-8.85753
1378484.50312,89.0,91.6721,0.73699,0.11993,0.74668,-9.24272
1378484.74812,89.0,72.51701,0.75513,0.12658,0.76566,-9.51567
1378484.97712,89.0,57.36816,0.77067,0.1354,0.78247,-9.96468
1378485.21412,89.0,45.3629,0.79236,0.14648,0.80578,-10.47368
1378485.44612,89.0,35.93134,0.81307,0.15773,0.82823,-10.97864
1378485.69712,89.0,28.40909,0.8368,0.17097,0.85409,-11.5472
1378485.91112,89.0,22.48202,0.86709,0.18266,0.88612,-11.89627
1378486.17612,89.0,17.79613,0.89999,0.19341,0.92054,-12.12823
1378486.42812,89.0,14.06813,0.93706,0.20269,0.95873,-12.20497
1378486.64412,89.0,11.1448,0.97695,0.20509,0.99825,-11.85587
1378486.91212,89.0,8.81772,1.01815,0.20166,1.03792,-11.20309
1378487.09012,89.0,6.97545,1.05458,0.1919,1.07189,-10.3133
1378487.30812,89.0,5.5173,1.09074,0.17979,1.10545,-9.35993
1378487.57712,89.0,4.36941,1.11939,0.16165,1.131,-8.21709
1378487.91212,89.0,3.45686,1.14539,0.14494,1.15453,-7.21192
1378488.33112,89.0,2.73547,1.16502,0.12711,1.17193,-6.22646
1378488.85611,89.0,2.16054,1.17923,0.11153,1.18449,-5.40314
1378489.51511,89.0,1.70952,1.19007,0.09715,1.19402,-4.66695
1378490.34411,89.0,1.35352,1.19969,0.08668,1.20281,-4.1326
1378491.38711,89.0,1.07079,1.2061,0.07732,1.20858,-3.66785
1378492.70111,89.0,0.84734,1.21271,0.07195,1.21484,-3.39516
1378494.35611,89.0,0.67072,1.21854,0.06787,1.22043,-3.18803
1378496.44511,89.0,0.53067,1.22521,0.06651,1.22702,-3.10726
1378499.08211,89.0,0.41976,1.22971,0.06865,1.23162,-3.19515
1378502.4131,89.0,0.33183,1.23364,0.07297,1.2358,-3.38519
1378506.6191,89.0,0.26261,1.23783,0.07772,1.24026,-3.59265
1378511.9271,89.0,0.20791,1.24469,0.08471,1.24757,-3.89338
1378518.63209,89.0,0.16452,1.25272,0.09557,1.25636,-4.36277
1378527.10809,89.0,0.13007,1.26181,0.10997,1.2666,-4.98071
1378537.79808,89.0,0.10309,1.27143,0.12621,1.27768,-5.66914
1378551.31207,89.0,0.08153,1.28637,0.14326,1.29433,-6.35457
1378568.41005,89.0,0.06443,1.30625,0.1678,1.31699,-7.32012
1378589.99604,89.0,0.05102,1.33239,0.19947,1.34724,-8.51436
1378617.23902,89.0,0.04042,1.35513,0.23855,1.37597,-9.98374
1378651.73399,89.0,0.03192,1.37721,0.27367,1.40414,-11.23914
1378695.27996,89.0,0.02528,1.40795,0.30579,1.44078,-12.25347
1378750.34491,89.0,0.01999,1.45196,0.33942,1.4911,-13.15757
1393612.88467,90.0,20004.453,0.48562,-0.01202,0.48577,1.41807
1393613.02767,90.0,15829.126,0.49479,0.00146,0.49479,-0.16872
1393613.16967,90.0,12516.703,0.50165,0.01254,0.50181,-1.43195
1393613.31167,90.0,9909.4424,0.50936,0.02368,0.50991,-2.66148
1393613.47567,90.0,7835.48,0.51851,0.03258,0.51953,-3.59501
1393613.67667,90.0,6217.2461,0.52499,0.03805,0.52637,-4.14519
1393613.91467,90.0,4905.291,0.53344,0.04338,0.53521,-4.64962
1393614.15367,90.0,3881.2737,0.54401,0.04971,0.54627,-5.22066
1393614.39067,90.0,3070.9827,0.55156,0.05354,0.55416,-5.54461
1393614.62867,90.0,2430.7778,0.56028,0.05721,0.56319,-5.83031
1393614.86666,90.0,1923.1537,0.57036,0.06256,0.57378,-6.25915
1393615.10466,90.0,1522.4358,0.57997,0.06609,0.58372,-6.50112
1393615.34266,90.0,1203.8446,0.5907,0.0697,0.5948,-6.73003
1393615.58166,90.0,952.86591,0.60285,0.07378,0.60735,-6.97764
1393615.81966,90.0,754.27557,0.61311,0.07843,0.6181,-7.28983
1393616.05666,90.0,596.71857,0.62577,0.08285,0.63123,-7.5422
1393616.29466,90.0,471.96338,0.63765,0.08746,0.64362,-7.80982
1393616.53366,90.0,373.20856,0.65114,0.09098,0.65747,-7.9542
1393616.77166,90.0,295.47278,0.66373,0.09554,0.67057,-8.19125
1393617.01066,90.0,233.87738,0.67856,0.09802,0.6856,-8.21976
1393617.24866,90.0,185.05922,0.6935,0.10444,0.70132,-8.56387
1393617.48466,90.0,146.35823,0.70855,0.1088,0.71686,-8.72958
1393617.72066,90.0,115.77804,0.72373,0.11315,0.73252,-8.88566
1393617.95566,90.0,91.6721,0.73891,0.1213,0.7488,-9.32259
1393618.20066,90.0,72.51701,0.75445,0.129,0.7654,-9.70252
1393618.42966,90.0,57.36816,0.77209,0.13567,0.78392,-9.96615
