Repository: SebaVillagra00/ICM2985-SOH-IPRE

## Data University of Cambridge (EIS Cambridge)
Data publicada en "Identifying degradation patterns of lithium ion batteries from impedance spectroscopy using machine learning" (Zhang, Tang, Zhang, Wang, Stimming & Lee, 2020) https://www.nature.com/articles/s41467-020-15235-7.

Carpeta contiene:
* Paper de Nature Comunications (IF: 16.6).
* Data frames para IOS.
* Data frames para Windows.

Cada Data frame está contenido en un archivo .txt con las siguientes columnas:
* time/s: tiempo en que se mide la muestra.
* cycle number: ciclo de carga de la batería.
* freq/Hz: frecuencia de la señal de input.
* Re(Z)/Ohm: Parte resistiva de la impedancia.
* Im(Z)/Ohm: Parte reactiva de la impedancia.

File: EIS Cambridge/EIS data/EIS_state_IX_45C02.csv (part 8 of 29)
time/s,cycle number,freq/Hz,Re(Z)/Ohm,-Im(Z)/Ohm,|Z|/Ohm,Phase(Z)/deg
1258983.66406,79.0,91.6721,0.5939,0.09683,0.60174,-9.26008
1258983.90906,79.0,72.51701,0.60697,0.10397,0.61581,-9.72021
1258984.13806,79.0,57.36816,0.62149,0.1119,0.63148,-10.20669
1258984.37506,79.0,45.3629,0.63776,0.12045,0.64903,-10.69502
1258984.60706,79.0,35.93134,0.65685,0.13324,0.67023,-11.46695
1258984.85806,79.0,28.40909,0.67683,0.14497,0.69218,-12.08966
1258985.07206,79.0,22.48202,0.703,0.15629,0.72017,-12.53422
1258985.33706,79.0,17.79613,0.73284,0.16324,0.75081,-12.55789
1258985.58906,79.0,14.06813,0.76557,0.16981,0.78418,-12.5062
1258985.80506,79.0,11.1448,0.80017,0.16762,0.81754,-11.83097
1258986.07305,79.0,8.81772,0.83233,0.16282,0.8481,-11.06874
1258986.25105,79.0,6.97545,0.86088,0.15363,0.87448,-10.11805
1258986.46905,79.0,5.5173,0.88851,0.14036,0.89953,-8.9771
1258986.73805,79.0,4.36941,0.90944,0.12539,0.91804,-7.85048
1258987.07305,79.0,3.45686,0.92832,0.11031,0.93485,-6.7767
1258987.49205,79.0,2.73547,0.94294,0.09866,0.94809,-5.97319
1258988.01705,79.0,2.16054,0.95334,0.08712,0.95731,-5.22167
1258988.67605,79.0,1.70952,0.96042,0.07871,0.96364,-4.68535
1258989.50505,79.0,1.35352,0.967,0.07073,0.96958,-4.18331
1258990.54805,79.0,1.07079,0.97241,0.06615,0.97466,-3.8915
1258991.86205,79.0,0.84734,0.97816,0.06379,0.98023,-3.73148
1258993.51705,79.0,0.67072,0.98258,0.0628,0.98458,-3.65703
1258995.60605,79.0,0.53067,0.98885,0.06374,0.99091,-3.6883
1258998.24305,79.0,0.41976,0.99424,0.06904,0.99663,-3.97199
1259001.57404,79.0,0.33183,0.99955,0.07729,1.00253,-4.42148
1259005.78004,79.0,0.26261,1.00389,0.08638,1.0076,-4.91816
1259011.08804,79.0,0.20791,1.00897,0.09594,1.01353,-5.43151
1259017.79303,79.0,0.16452,1.01794,0.10754,1.02361,-6.03039
1259026.26902,79.0,0.13007,1.02865,0.12366,1.03606,-6.85509
1259036.95902,79.0,0.10309,1.04046,0.14203,1.05011,-7.7732
1259050.473,79.0,0.08153,1.05716,0.16226,1.06954,-8.726
1259067.57099,79.0,0.06443,1.07913,0.18802,1.09539,-9.88349
1259089.15797,79.0,0.05102,1.11087,0.22023,1.13249,-11.21361
1259116.39995,79.0,0.04042,1.14065,0.26641,1.17134,-13.14646
1259150.89593,79.0,0.03192,1.16261,0.31652,1.20493,-15.22952
1259194.44289,79.0,0.02528,1.18433,0.35979,1.23777,-16.8983
1259249.50885,79.0,0.01999,1.21746,0.39806,1.28088,-18.1055
1274526.72299,80.0,20004.453,0.39095,-0.01547,0.39125,2.26558
1274526.86599,80.0,15829.126,0.39963,-0.00113,0.39963,0.16217
1274527.00799,80.0,12516.703,0.40741,0.00985,0.40753,-1.38476
1274527.14999,80.0,9909.4424,0.41467,0.01881,0.4151,-2.59776
1274527.31399,80.0,7835.48,0.42144,0.02798,0.42237,-3.79865
1274527.51499,80.0,6217.2461,0.42971,0.03225,0.43092,-4.29159
1274527.75299,80.0,4905.291,0.43785,0.03526,0.43927,-4.60394
1274527.99199,80.0,3881.2737,0.44414,0.04021,0.44595,-5.17295
1274528.22999,80.0,3070.9827,0.45105,0.04486,0.45328,-5.67977
1274528.46799,80.0,2430.7778,0.46123,0.04779,0.4637,-5.91512
1274528.70599,80.0,1923.1537,0.46891,0.05201,0.47178,-6.32965
1274528.94399,80.0,1522.4358,0.47687,0.05422,0.47994,-6.48638
1274529.18199,80.0,1203.8446,0.4841,0.05536,0.48725,-6.52352
1274529.42099,80.0,952.86591,0.49415,0.05832,0.49758,-6.73087
1274529.65899,80.0,754.27557,0.50302,0.062,0.50683,-7.02665
1274529.89599,80.0,596.71857,0.51237,0.06537,0.51652,-7.27129
1274530.13399,80.0,471.96338,0.5204,0.06702,0.5247,-7.3389
1274530.37299,80.0,373.20856,0.53016,0.07073,0.53485,-7.59887
1274530.61099,80.0,295.47278,0.54006,0.07311,0.54499,-7.70918
1274530.84999,80.0,233.87738,0.54909,0.07673,0.55443,-7.95542
1274531.08799,80.0,185.05922,0.56034,0.08161,0.56625,-8.28615
1274531.32399,80.0,146.35823,0.57302,0.0856,0.57938,-8.49626
1274531.55999,80.0,115.77804,0.58204,0.0909,0.58909,-8.87675
1274531.79499,80.0,91.6721,0.5942,0.09646,0.60198,-9.2211
1274532.03999,80.0,72.51701,0.60795,0.10348,0.61669,-9.65994
1274532.26799,80.0,57.36816,0.62118,0.11332,0.63143,-10.33826
1274532.50499,80.0,45.3629,0.63744,0.12256,0.64912,-10.88334
1274532.73699,80.0,35.93134,0.65542,0.13329,0.66883,-11.49502
1274532.98798,80.0,28.40909,0.67944,0.14246,0.69421,-11.84176
1274533.20198,80.0,22.48202,0.70463,0.1549,0.72145,-12.39787
1274533.46698,80.0,17.79613,0.73293,0.16404,0.75107,-12.61581
1274533.71898,80.0,14.06813,0.76411,0.1675,0.78226,-12.36442
1274533.93498,80.0,11.1448,0.79911,0.16751,0.81647,-11.83888
1274534.20298,80.0,8.81772,0.83137,0.16302,0.8472,-11.09389
1274534.38098,80.0,6.97545,0.86174,0.15577,0.87571,-10.24654
1274534.59898,80.0,5.5173,0.88924,0.13881,0.9,-8.87238
1274534.86798,80.0,4.36941,0.91144,0.1268,0.92022,-7.92034
1274535.20298,80.0,3.45686,0.92752,0.11242,0.93431,-6.91104
1274535.62198,80.0,2.73547,0.9415,0.09966,0.94676,-6.04235
1274536.14698,80.0,2.16054,0.95219,0.08708,0.95616,-5.22503
1274536.80598,80.0,1.70952,0.96067,0.07799,0.96383,-4.64144
1274537.63498,80.0,1.35352,0.96716,0.07042,0.96972,-4.16466
1274538.67798,80.0,1.07079,0.97435,0.06628,0.9766,-3.89128
1274539.99198,80.0,0.84734,0.97966,0.06446,0.98178,-3.76438
1274541.64698,80.0,0.67072,0.98352,0.0645,0.98564,-3.75201
1274543.73598,80.0,0.53067,0.98725,0.06609,0.98946,-3.82969
1274546.37297,80.0,0.41976,0.9919,0.06847,0.99426,-3.94887
1274549.70397,80.0,0.33183,0.99757,0.0739,1.00031,-4.23688
1274553.90997,80.0,0.26261,1.00331,0.08218,1.00667,-4.6827
1274559.21796,80.0,0.20791,1.01034,0.09187,1.01451,-5.19541
1274565.92296,80.0,0.16452,1.02092,0.10395,1.0262,-5.81374
1274574.39895,80.0,0.13007,1.0352,0.12155,1.04231,-6.69693
1274585.08894,80.0,0.10309,1.04994,0.14624,1.06007,-7.92948
1274598.60293,80.0,0.08153,1.06302,0.17522,1.07736,-9.35993
1274615.70092,80.0,0.06443,1.07632,0.20637,1.09592,-10.85387
1274637.2869,80.0,0.05102,1.09095,0.22934,1.1148,-11.87199
1274664.52988,80.0,0.04042,1.11641,0.25676,1.14556,-12.95227
1274699.02586,80.0,0.03192,1.14896,0.29185,1.18544,-14.25236
1274742.57282,80.0,0.02528,1.18374,0.32841,1.22845,-15.50563
1274797.63778,80.0,0.01999,1.23112,0.36497,1.28408,-16.51271
1290065.70493,81.0,20004.453,0.39133,-0.01516,0.39162,2.21821
1290065.84793,81.0,15829.126,0.39859,-0.00117,0.39859,0.16747
1290065.98993,81.0,12516.703,0.40731,0.01032,0.40744,-1.45204
1290066.13193,81.0,9909.4424,0.41478,0.01852,0.4152,-2.55707
1290066.29593,81.0,7835.48,0.4232,0.02584,0.42399,-3.49472
1290066.49693,81.0,6217.2461,0.42975,0.03222,0.43096,-4.28827
1290066.73493,81.0,4905.291,0.43572,0.03651,0.43725,-4.78933
1290066.97393,81.0,3881.2737,0.44552,0.03965,0.44728,-5.0859
1290067.21193,81.0,3070.9827,0.45106,0.04383,0.45319,-5.55045
1290067.44993,81.0,2430.7778,0.45852,0.04612,0.46084,-5.74361
1290067.68793,81.0,1923.1537,0.46816,0.04965,0.47079,-6.05393
1290067.92593,81.0,1522.4358,0.47499,0.05459,0.47812,-6.55639
1290068.16393,81.0,1203.8446,0.48537,0.05538,0.48852,-6.50979
1290068.40293,81.0,952.86591,0.49277,0.05894,0.49628,-6.82102
1290068.64093,81.0,754.27557,0.50215,0.06151,0.5059,-6.98328
1290068.87793,81.0,596.71857,0.51149,0.06466,0.51556,-7.20429
1290069.11593,81.0,471.96338,0.52154,0.06796,0.52595,-7.4244
1290069.35493,81.0,373.20856,0.5299,0.07109,0.53465,-7.64145
1290069.59293,81.0,295.47278,0.54151,0.0737,0.54651,-7.74985
1290069.83193,81.0,233.87738,0.55033,0.07553,0.55549,-7.81454
1290070.06993,81.0,185.05922,0.5601,0.08153,0.566,-8.28241
1290070.30593,81.0,146.35823,0.57204,0.08473,0.57828,-8.42522
1290070.54193,81.0,115.77804,0.58268,0.08992,0.58958,-8.77264
1290070.77693,81.0,91.6721,0.59621,0.09676,0.60401,-9.2186
1290071.02193,81.0,72.51701,0.60818,0.10327,0.61688,-9.63747
1290071.25093,81.0,57.36816,0.62139,0.11193,0.63139,-10.21066
1290071.48793,81.0,45.3629,0.63707,0.12131,0.64852,-10.78117
1290071.71993,81.0,35.93134,0.65706,0.13275,0.67033,-11.42245
1290071.96993,81.0,28.40909,0.67733,0.14372,0.69241,-11.98006
1290072.18493,81.0,22.48202,0.70324,0.15492,0.7201,-12.42311
1290072.44993,81.0,17.79613,0.73228,0.16301,0.75021,-12.54993
1290072.70193,81.0,14.06813,0.76489,0.16867,0.78327,-12.43534
1290072.91793,81.0,11.1448,0.79736,0.16786,0.81483,-11.88801
1290073.18493,81.0,8.81772,0.83125,0.16332,0.84714,-11.11588
1290073.36393,81.0,6.97545,0.86344,0.15338,0.87696,-10.07268
1290073.58193,81.0,5.5173,0.88684,0.13987,0.8978,-8.96243
1290073.85093,81.0,4.36941,0.91146,0.1272,0.92029,-7.94445
1290074.18593,81.0,3.45686,0.92896,0.11337,0.93585,-6.95806
1290074.60492,81.0,2.73547,0.94236,0.09871,0.94751,-5.97961
1290075.12992,81.0,2.16054,0.9532,0.08711,0.95717,-5.22161
1290075.78892,81.0,1.70952,0.96237,0.07915,0.96562,-4.70187
1290076.61792,81.0,1.35352,0.9679,0.07199,0.97057,-4.25393
1290077.66092,81.0,1.07079,0.97293,0.0668,0.97522,-3.92758
1290078.97392,81.0,0.84734,0.97793,0.06369,0.98,-3.72638
1290080.62992,81.0,0.67072,0.98273,0.06335,0.98477,-3.68812
1290082.71892,81.0,0.53067,0.98731,0.06473,0.98943,-3.75128
1290085.35592,81.0,0.41976,0.99227,0.06784,0.99459,-3.91125
1290088.68691,81.0,0.33183,0.99918,0.07294,1.00184,-4.17519
1290092.89291,81.0,0.26261,1.0071,0.08203,1.01043,-4.65673
1290098.20091,81.0,0.20791,1.01536,0.09613,1.0199,-5.40818
1290104.9059,81.0,0.16452,1.02161,0.11198,1.02773,-6.25522
1290113.38189,81.0,0.13007,1.02832,0.12884,1.03636,-7.14166
1290124.07189,81.0,0.10309,1.03891,0.14547,1.04904,-7.97058
1290137.58588,81.0,0.08153,1.0554,0.16549,1.0683,-8.91152
1290154.68386,81.0,0.06443,1.0745,0.19096,1.09133,-10.07749
1290176.26985,81.0,0.05102,1.09503,0.21812,1.11654,-11.26512
1290203.51283,81.0,0.04042,1.12569,0.24473,1.15199,-12.26556
1290238.0088,81.0,0.03192,1.16896,0.28427,1.20303,-13.66816
1290281.55576,81.0,0.02528,1.21361,0.33938,1.26017,-15.62331
1290336.62072,81.0,0.01999,1.25376,0.40497,1.31754,-17.90077
1305599.50728,82.0,20004.453,0.38906,-0.01487,0.38934,2.18829
1305599.65028,82.0,15829.126,0.39797,-0.00193,0.39797,0.2785
1305599.79228,82.0,12516.703,0.4055,0.01064,0.40564,-1.50314
1305599.93428,82.0,9909.4424,0.41458,0.0205,0.41508,-2.83055
1305600.09828,82.0,7835.48,0.4224,0.02597,0.4232,-3.51837
1305600.29928,82.0,6217.2461,0.43049,0.03128,0.43163,-4.15623
1305600.53628,82.0,4905.291,0.43688,0.03623,0.43838,-4.74082
1305600.77428,82.0,3881.2737,0.44318,0.04015,0.445,-5.17597
1305601.01328,82.0,3070.9827,0.45143,0.04401,0.45357,-5.56785
1305601.25128,82.0,2430.7778,0.45947,0.04744,0.46191,-5.89466
1305601.48928,82.0,1923.1537,0.46857,0.05222,0.47147,-6.35961
1305601.72728,82.0,1522.4358,0.47623,0.05415,0.4793,-6.48744
1305601.96528,82.0,1203.8446,0.48454,0.05554,0.48771,-6.53909
1305602.20428,82.0,952.86591,0.49266,0.05838,0.49611,-6.75843
1305602.44228,82.0,754.27557,0.50198,0.06189,0.50578,-7.02817
1305602.67928,82.0,596.71857,0.51142,0.06347,0.51534,-7.07401
1305602.91728,82.0,471.96338,0.52013,0.06805,0.52457,-7.45402
1305603.15628,82.0,373.20856,0.53023,0.07076,0.53493,-7.60096
1305603.39428,82.0,295.47278,0.53916,0.07291,0.54406,-7.701
1305603.63328,82.0,233.87738,0.5508,0.07664,0.55611,-7.92142
1305603.87128,82.0,185.05922,0.56167,0.0814,0.56754,-8.24589
1305604.10728,82.0,146.35823,0.5733,0.08591,0.5797,-8.52271
1305604.34328,82.0,115.77804,0.58385,0.0925,0.59113,-9.00224
1305604.57828,82.0,91.6721,0.59602,0.09853,0.60411,-9.38723
1305604.82328,82.0,72.51701,0.60944,0.10393,0.61824,-9.67746
1305605.05228,82.0,57.36816,0.6232,0.11166,0.63312,-10.15834
1305605.28928,82.0,45.3629,0.64019,0.12255,0.65182,-10.83707
1305605.52128,82.0,35.93134,0.65854,0.13292,0.67182,-11.41148
1305605.77228,82.0,28.40909,0.67885,0.14398,0.69395,-11.97456
1305605.98628,82.0,22.48202,0.7041,0.15557,0.72108,-12.4593
1305606.25128,82.0,17.79613,0.73407,0.16394,0.75216,-12.58949
1305606.50328,82.0,14.06813,0.76564,0.1685,0.78396,-12.41134
1305606.71928,82.0,11.1448,0.79975,0.16899,0.81741,-11.93126
1305606.98728,82.0,8.81772,0.83336,0.16475,0.84949,-11.18265
1305607.16528,82.0,6.97545,0.86366,0.15696,0.87781,-10.3004
1305607.38328,82.0,5.5173,0.89193,0.14205,0.90317,-9.04895
1305607.65228,82.0,4.36941,0.91301,0.12805,0.92195,-7.98366
1305607.98727,82.0,3.45686,0.93036,0.11288,0.93718,-6.91775
1305608.40627,82.0,2.73547,0.94436,0.1006,0.94971,-6.08078
1305608.93127,82.0,2.16054,0.95421,0.08784,0.95824,-5.25973
1305609.59027,82.0,1.70952,0.963,0.07833,0.96618,-4.65019
1305610.41927,82.0,1.35352,0.971,0.07086,0.97358,-4.17384
1305611.46227,82.0,1.07079,0.97701,0.06737,0.97933,-3.94451
1305612.77627,82.0,0.84734,0.98145,0.06508,0.98361,-3.79387
1305614.43127,82.0,0.67072,0.98545,0.06476,0.98758,-3.7599
1305616.52027,82.0,0.53067,0.98924,0.06521,0.99139,-3.77164
1305619.15727,82.0,0.41976,0.99469,0.06866,0.99705,-3.94881
1305622.48826,82.0,0.33183,1.00017,0.07433,1.00293,-4.25006
1305626.69426,82.0,0.26261,1.00605,0.08194,1.00938,-4.65647
1305632.00226,82.0,0.20791,1.01482,0.09116,1.01891,-5.13288
1305638.70725,82.0,0.16452,1.02667,0.10525,1.03205,-5.85308
1305647.18324,82.0,0.13007,1.03952,0.12594,1.04712,-6.90784
1305657.87324,82.0,0.10309,1.04984,0.15071,1.06061,-8.16938
1305671.38723,82.0,0.08153,1.05942,0.17448,1.07369,-9.35209
1305688.48521,82.0,0.06443,1.07331,0.19957,1.0917,-10.53319
1305710.0712,82.0,0.05102,1.09536,0.2232,1.11787,-11.51745
1305737.31417,82.0,0.04042,1.12261,0.25375,1.15093,-12.73694
1305771.81015,82.0,0.03192,1.15298,0.28794,1.18839,-14.022
1305815.35711,82.0,0.02528,1.19229,0.32212,1.23503,-15.11867
1305870.42207,82.0,0.01999,1.24861,0.365,1.30087,-16.29482
1321119.55625,83.0,20004.453,0.39043,-0.01481,0.39071,2.1727
1321119.69925,83.0,15829.126,0.39698,0.00048,0.39698,-0.06896
1321119.84125,83.0,12516.703,0.40614,0.01062,0.40628,-1.4981
1321119.98325,83.0,9909.4424,0.41281,0.01784,0.4132,-2.47489
1321120.14725,83.0,7835.48,0.42103,0.0273,0.42191,-3.70973
1321120.34825,83.0,6217.2461,0.42883,0.03294,0.43009,-4.3929
1321120.58625,83.0,4905.291,0.43575,0.03724,0.43734,-4.8841
1321120.82425,83.0,3881.2737,0.4435,0.04058,0.44536,-5.22734
1321121.06225,83.0,3070.9827,0.45287,0.04441,0.45505,-5.60108
1321121.30025,83.0,2430.7778,0.45959,0.04746,0.46203,-5.89576
1321121.53825,83.0,1923.1537,0.46766,0.05186,0.47053,-6.32783
1321121.77625,83.0,1522.4358,0.47641,0.05507,0.47959,-6.59327
1321122.01425,83.0,1203.8446,0.48434,0.05656,0.48764,-6.66116
1321122.25325,83.0,952.86591,0.49272,0.06114,0.4965,-7.07348
1321122.49125,83.0,754.27557,0.50223,0.0624,0.5061,-7.08284
1321122.72825,83.0,596.71857,0.51274,0.06477,0.51682,-7.19938
1321122.96625,83.0,471.96338,0.52025,0.06768,0.52464,-7.41203
1321123.20525,83.0,373.20856,0.53152,0.07039,0.53616,-7.54433
1321123.44325,83.0,295.47278,0.53962,0.07434,0.54472,-7.84393
1321123.68225,83.0,233.87738,0.54989,0.07711,0.55527,-7.98216
1321123.92025,83.0,185.05922,0.56209,0.0805,0.56782,-8.15011
1321124.15625,83.0,146.35823,0.57258,0.08494,0.57885,-8.4383
1321124.39325,83.0,115.77804,0.58469,0.09101,0.59173,-8.84767
1321124.62725,83.0,91.6721,0.59567,0.09771,0.60363,-9.31555
1321124.87225,83.0,72.51701,0.60894,0.10457,0.61785,-9.74395
1321125.10125,83.0,57.36816,0.62403,0.11311,0.6342,-10.27374
1321125.33825,83.0,45.3629,0.63965,0.12289,0.65135,-10.87482
1321125.57025,83.0,35.93134,0.65791,0.13416,0.67145,-11.52578
1321125.82125,83.0,28.40909,0.67997,0.14496,0.69525,-12.03431
1321126.03525,83.0,22.48202,0.70657,0.15604,0.7236,-12.45315
1321126.30025,83.0,17.79613,0.73426,0.16559,0.7527,-12.70867
1321126.55225,83.0,14.06813,0.7689,0.1701,0.78749,-12.4746
1321126.76825,83.0,11.1448,0.8022,0.16977,0.81996,-11.94896
1321127.03625,83.0,8.81772,0.83482,0.1654,0.85105,-11.20669
1321127.21424,83.0,6.97545,0.86467,0.15696,0.8788,-10.28847
1321127.43224,83.0,5.5173,0.89139,0.14195,0.90262,-9.04832
1321127.70124,83.0,4.36941,0.91343,0.12862,0.92244,-8.0154
1321128.03624,83.0,3.45686,0.93147,0.11242,0.93823,-6.88177
1321128.45524,83.0,2.73547,0.94692,0.10012,0.95219,-6.0355
1321128.98024,83.0,2.16054,0.95725,0.08877,0.96136,-5.29807
1321129.64024,83.0,1.70952,0.9656,0.07992,0.9689,-4.73142
1321130.46824,83.0,1.35352,0.97153,0.07247,0.97423,-4.26583
1321131.51124,83.0,1.07079,0.97816,0.06707,0.98045,-3.92239
1321132.82524,83.0,0.84734,0.9827,0.06397,0.98478,-3.72435
1321134.48024,83.0,0.67072,0.98748,0.06349,0.98952,-3.67862
1321136.56924,83.0,0.53067,0.99259,0.06382,0.99464,-3.67858
1321139.20624,83.0,0.41976,0.99912,0.06753,1.0014,-3.86653
1321142.53723,83.0,0.33183,1.00564,0.07514,1.00844,-4.27297
1321146.74323,83.0,0.26261,1.01058,0.08531,1.01418,-4.82507
1321152.05123,83.0,0.20791,1.0152,0.09654,1.01978,-5.43198
1321158.75622,83.0,0.16452,1.02209,0.10822,1.02781,-6.04401
1321167.23221,83.0,0.13007,1.03286,0.12259,1.04011,-6.76869
1321177.92221,83.0,0.10309,1.0459,0.14136,1.05541,-7.69741
1321191.4362,83.0,0.08153,1.061,0.16292,1.07344,-8.72968
1321208.53418,83.0,0.06443,1.08149,0.18754,1.09763,-9.83772
1321230.12117,83.0,0.05102,1.10923,0.21377,1.12964,-10.90824
1321257.36314,83.0,0.04042,1.14502,0.25348,1.17274,-12.48273
1321291.85912,83.0,0.03192,1.17729,0.3045,1.21603,-14.50126
1321335.40608,83.0,0.02528,1.20183,0.35566,1.25335,-16.4853
1321390.47204,83.0,0.01999,1.22997,0.39761,1.29264,-17.91455
1336628.90464,84.0,20004.453,0.39001,-0.01358,0.39024,1.99467
1336629.04764,84.0,15829.126,0.39651,0.00032,0.39651,-0.04617
1336629.18964,84.0,12516.703,0.40554,0.01076,0.40568,-1.51996
1336629.33164,84.0,9909.4424,0.41266,0.01959,0.41312,-2.71746
1336629.49563,84.0,7835.48,0.42138,0.02736,0.42226,-3.71502
1336629.69663,84.0,6217.2461,0.42928,0.03351,0.43058,-4.46301
1336629.93463,84.0,4905.291,0.43645,0.03658,0.43798,-4.79109
1336630.17363,84.0,3881.2737,0.44369,0.04171,0.44564,-5.37067
1336630.41163,84.0,3070.9827,0.45145,0.04479,0.45367,-5.66622
1336630.64963,84.0,2430.7778,0.4606,0.04813,0.46311,-5.96528
1336630.88763,84.0,1923.1537,0.46789,0.05208,0.47077,-6.35105
1336631.12563,84.0,1522.4358,0.47554,0.05366,0.47855,-6.43813
1336631.36363,84.0,1203.8446,0.485,0.05695,0.48834,-6.69706
1336631.60263,84.0,952.86591,0.49275,0.05922,0.4963,-6.85321
1336631.84063,84.0,754.27557,0.50063,0.0615,0.5044,-7.00318
1336632.07763,84.0,596.71857,0.51218,0.06532,0.51632,-7.26776
1336632.31563,84.0,471.96338,0.52119,0.06791,0.52559,-7.42364
1336632.55463,84.0,373.20856,0.53068,0.06971,0.53524,-7.48344
1336632.79263,84.0,295.47278,0.54121,0.07384,0.54622,-7.76901
1336633.03163,84.0,233.87738,0.55168,0.07767,0.55712,-8.01361
1336633.26963,84.0,185.05922,0.5621,0.0812,0.56793,-8.22037
1336633.50563,84.0,146.35823,0.5732,0.08591,0.5796,-8.52419
1336633.74263,84.0,115.77804,0.58432,0.09131,0.59141,-8.88205
1336633.97663,84.0,91.6721,0.59677,0.09708,0.60462,-9.24
1336634.22163,84.0,72.51701,0.60914,0.10413,0.61798,-9.70094
1336634.45163,84.0,57.36816,0.62386,0.11354,0.6341,-10.31448
1336634.68763,84.0,45.3629,0.63983,0.12203,0.65137,-10.79774
1336634.91963,84.0,35.93134,0.65937,0.13369,0.67278,-11.46144
1336635.17063,84.0,28.40909,0.67956,0.14568,0.695,-12.09928
1336635.38463,84.0,22.48202,0.70486,0.15709,0.72215,-12.56363
1336635.64963,84.0,17.79613,0.73426,0.16482,0.75254,-12.65148
1336635.90163,84.0,14.06813,0.76573,0.17083,0.78455,-12.57656
1336636.11763,84.0,11.1448,0.8015,0.16962,0.81925,-11.9494
1336636.38563,84.0,8.81772,0.83382,0.16633,0.85025,-11.28136
1336636.56363,84.0,6.97545,0.86699,0.15637,0.88098,-10.22386
1336636.78163,84.0,5.5173,0.89125,0.14116,0.90236,-8.99988
1336637.05063,84.0,4.36941,0.91587,0.12947,0.92498,-8.04585
1336637.38563,84.0,3.45686,0.93165,0.11441,0.93865,-7.00115
1336637.80463,84.0,2.73547,0.94679,0.10121,0.95218,-6.10193
1336638.32963,84.0,2.16054,0.95786,0.08915,0.962,-5.31736
1336638.98963,84.0,1.70952,0.96545,0.07928,0.9687,-4.69421
1336639.81763,84.0,1.35352,0.97345,0.07179,0.97609,-4.21808
1336640.86063,84.0,1.07079,0.97932,0.06664,0.98158,-3.89284
1336642.17463,84.0,0.84734,0.98554,0.06447,0.98765,-3.74268
1336643.82962,84.0,0.67072,0.99021,0.06479,0.99233,-3.7434
1336645.91862,84.0,0.53067,0.99397,0.06686,0.99622,-3.84818
1336648.55562,84.0,0.41976,0.99756,0.07006,1.00001,-4.01746
1336651.88662,84.0,0.33183,1.00348,0.07493,1.00627,-4.27011
1336656.09261,84.0,0.26261,1.00993,0.08262,1.0133,-4.67682
1336661.40061,84.0,0.20791,1.01683,0.093,1.02107,-5.22598
1336668.1056,84.0,0.16452,1.0255,0.1047,1.03083,-5.82924
1336676.5816,84.0,0.13007,1.03935,0.12009,1.04627,-6.591
1336687.27159,84.0,0.10309,1.05586,0.14206,1.06537,-7.66303
1336700.78558,84.0,0.08153,1.07259,0.17155,1.08622,-9.08688
1336717.88357,84.0,0.06443,1.08837,0.20515,1.10753,-10.6747
1336739.47055,84.0,0.05102,1.10157,0.23415,1.12618,-12.00032
1336766.71253,84.0,0.04042,1.12336,0.26043,1.15315,-13.05237
1336801.2085,84.0,0.03192,1.15559,0.2931,1.19218,-14.23233
1336844.75547,84.0,0.02528,1.19106,0.33043,1.23605,-15.50545
1336899.82143,84.0,0.01999,1.23344,0.36906,1.28747,-16.65764
1352126.35664,85.0,20004.453,0.39008,-0.01525,0.39038,2.23922
1352126.49964,85.0,15829.126,0.39711,0.00018,0.39711,-0.02618
1352126.64164,85.0,12516.703,0.40606,0.01097,0.40621,-1.54801
1352126.78364,85.0,9909.4424,0.4129,0.02003,0.41339,-2.77792
1352126.94764,85.0,7835.48,0.42143,0.0269,0.42229,-3.65197
1352127.14864,85.0,6217.2461,0.42845,0.03351,0.42976,-4.47177
1352127.38664,85.0,4905.291,0.43723,0.03792,0.43887,-4.95735
1352127.62564,85.0,3881.2737,0.44511,0.04201,0.44709,-5.39131
1352127.86364,85.0,3070.9827,0.45235,0.04544,0.45463,-5.73571
1352128.10164,85.0,2430.7778,0.46046,0.04706,0.46286,-5.83545
1352128.33964,85.0,1923.1537,0.46803,0.05125,0.47083,-6.24923
1352128.57764,85.0,1522.4358,0.47523,0.0539,0.47827,-6.47089
1352128.81563,85.0,1203.8446,0.48416,0.05543,0.48732,-6.5311
1352129.05463,85.0,952.86591,0.49343,0.05837,0.49687,-6.74657
1352129.29263,85.0,754.27557,0.50118,0.06197,0.505,-7.04871
1352129.52963,85.0,596.71857,0.51242,0.06494,0.51652,-7.22237
1352129.76763,85.0,471.96338,0.52095,0.06701,0.52524,-7.32934
1352130.00663,85.0,373.20856,0.52915,0.07068,0.53385,-7.60825
1352130.24463,85.0,295.47278,0.5413,0.07427,0.54637,-7.81231
1352130.48363,85.0,233.87738,0.55179,0.07601,0.557,-7.84367
1352130.72163,85.0,185.05922,0.56037,0.07985,0.56603,-8.10963
1352130.95763,85.0,146.35823,0.57254,0.08574,0.57893,-8.51647
1352131.19363,85.0,115.77804,0.58481,0.09099,0.59185,-8.84392
1352131.42863,85.0,91.6721,0.59586,0.09671,0.60365,-9.21899
1352131.67363,85.0,72.51701,0.60814,0.10396,0.61696,-9.70089
1352131.90263,85.0,57.36816,0.62418,0.11341,0.6344,-10.29793
1352132.13963,85.0,45.3629,0.64037,0.12427,0.65232,-10.98243
1352132.37163,85.0,35.93134,0.6572,0.13437,0.67079,-11.55501
1352132.62263,85.0,28.40909,0.6794,0.1456,0.69482,-12.09567
1352132.83663,85.0,22.48202,0.70554,0.1555,0.72248,-12.42933
1352133.10163,85.0,17.79613,0.73327,0.16433,0.75146,-12.63161
1352133.35363,85.0,14.06813,0.76593,0.17001,0.78457,-12.51474
1352133.56963,85.0,11.1448,0.80094,0.1702,0.81882,-11.99723
1352133.83763,85.0,8.81772,0.83325,0.16598,0.84962,-11.2653
1352134.01563,85.0,6.97545,0.86515,0.15697,0.87928,-10.28362
1352134.23363,85.0,5.5173,0.89264,0.14243,0.90394,-9.06591
1352134.50263,85.0,4.36941,0.91367,0.12939,0.92278,-8.0603
1352134.83763,85.0,3.45686,0.93158,0.11397,0.93853,-6.97487
1352135.25663,85.0,2.73547,0.94683,0.09961,0.95206,-6.00535
1352135.78163,85.0,2.16054,0.95794,0.08973,0.96213,-5.35101
1352136.44063,85.0,1.70952,0.96441,0.07962,0.96769,-4.71974
1352137.26963,85.0,1.35352,0.97161,0.07178,0.97426,-4.22489
1352138.31263,85.0,1.07079,0.97704,0.06726,0.97935,-3.9383
1352139.62663,85.0,0.84734,0.98219,0.06419,0.98428,-3.73894
1352141.28163,85.0,0.67072,0.98734,0.06332,0.98937,-3.66916
1352143.37062,85.0,0.53067,0.9926,0.06428,0.99468,-3.70496
1352146.00762,85.0,0.41976,0.99976,0.06795,1.00207,-3.88815
1352149.33862,85.0,0.33183,1.00508,0.07603,1.00795,-4.32621
1352153.54462,85.0,0.26261,1.01015,0.08631,1.01383,-4.88392
1352158.85261,85.0,0.20791,1.0149,0.09677,1.01951,-5.44686
1352165.55761,85.0,0.16452,1.02269,0.1081,1.02839,-6.0341
1352174.0336,85.0,0.13007,1.0338,0.12299,1.04109,-6.78447
1352184.72359,85.0,0.10309,1.04592,0.14196,1.05551,-7.72939
1352198.23758,85.0,0.08153,1.06113,0.1635,1.07366,-8.75941
1352215.33557,85.0,0.06443,1.0819,0.18766,1.09805,-9.84024
1352236.92155,85.0,0.05102,1.11162,0.21504,1.13223,-10.94855
1352264.16453,85.0,0.04042,1.14637,0.25659,1.17474,-12.61649
1352298.6605,85.0,0.03192,1.17532,0.30799,1.215,-14.68428
1352342.20747,85.0,0.02528,1.19922,0.35732,1.25133,-16.59175
1352397.27343,85.0,0.01999,1.22859,0.3976,1.29132,-17.93264
1367624.24544,86.0,20004.453,0.38987,-0.01343,0.3901,1.97317
1367624.38844,86.0,15829.126,0.39911,-0.00113,0.39911,0.16152
1367624.53044,86.0,12516.703,0.40654,0.01165,0.40671,-1.64098
1367624.67244,86.0,9909.4424,0.41457,0.01997,0.41506,-2.75746
1367624.83644,86.0,7835.48,0.4223,0.02662,0.42314,-3.60741
1367625.03744,86.0,6217.2461,0.42875,0.03089,0.42986,-4.12097
1367625.27544,86.0,4905.291,0.43775,0.03676,0.43929,-4.7997
1367625.51444,86.0,3881.2737,0.44512,0.04046,0.44696,-5.19405
1367625.75244,86.0,3070.9827,0.4523,0.04327,0.45436,-5.46413
1367625.99044,86.0,2430.7778,0.46073,0.04823,0.46324,-5.97632
1367626.22844,86.0,1923.1537,0.46809,0.04989,0.47075,-6.0837
1367626.46644,86.0,1522.4358,0.47692,0.05305,0.47986,-6.34664
1367626.70444,86.0,1203.8446,0.4847,0.05563,0.48788,-6.54719
1367626.94344,86.0,952.86591,0.49364,0.05742,0.49697,-6.63448
1367627.18144,86.0,754.27557,0.50162,0.06159,0.50538,-7.00011
1367627.41844,86.0,596.71857,0.51121,0.06406,0.51521,-7.14223
1367627.65644,86.0,471.96338,0.52226,0.06702,0.52654,-7.31304
1367627.89544,86.0,373.20856,0.53013,0.06935,0.53465,-7.45282
1367628.13343,86.0,295.47278,0.54148,0.07323,0.54641,-7.70249
1367628.37243,86.0,233.87738,0.55099,0.07705,0.55636,-7.96079
1367628.61043,86.0,185.05922,0.56172,0.07964,0.56734,-8.06907
1367628.84643,86.0,146.35823,0.57226,0.08541,0.5786,-8.48868
1367629.08343,86.0,115.77804,0.58423,0.09119,0.5913,-8.87119
1367629.31743,86.0,91.6721,0.59611,0.09652,0.60387,-9.19709
1367629.56243,86.0,72.51701,0.61006,0.1039,0.61884,-9.66538
1367629.79143,86.0,57.36816,0.62317,0.11255,0.63326,-10.23792
1367630.02843,86.0,45.3629,0.63969,0.12395,0.65159,-10.96587
1367630.26043,86.0,35.93134,0.65812,0.13249,0.67132,-11.38223
1367630.51143,86.0,28.40909,0.67974,0.14534,0.69511,-12.06883
1367630.72543,86.0,22.48202,0.7041,0.15603,0.72118,-12.49489
1367630.99043,86.0,17.79613,0.73448,0.16556,0.75291,-12.70313
1367631.24243,86.0,14.06813,0.7664,0.1705,0.78514,-12.54256
1367631.45843,86.0,11.1448,0.80121,0.171,0.81926,-12.04755
1367631.72643,86.0,8.81772,0.8338,0.16616,0.8502,-11.27008
1367631.90443,86.0,6.97545,0.86618,0.15638,0.88018,-10.23414
1367632.12243,86.0,5.5173,0.89145,0.14278,0.90281,-9.09927
1367632.39143,86.0,4.36941,0.91488,0.12888,0.92391,-8.01849
1367632.72643,86.0,3.45686,0.93233,0.11541,0.93944,-7.05632
1367633.14543,86.0,2.73547,0.94661,0.10106,0.95198,-6.09355
1367633.67043,86.0,2.16054,0.95736,0.08868,0.96145,-5.29232
1367634.32943,86.0,1.70952,0.96522,0.07907,0.96845,-4.68344
1367635.15843,86.0,1.35352,0.9721,0.07195,0.97476,-4.23305
1367636.20143,86.0,1.07079,0.97851,0.06595,0.98073,-3.85582
1367637.51543,86.0,0.84734,0.98489,0.06357,0.98694,-3.69277
1367639.17043,86.0,0.67072,0.98986,0.06427,0.99194,-3.71483
1367641.25942,86.0,0.53067,0.99367,0.06663,0.99591,-3.83631
1367643.89642,86.0,0.41976,0.99768,0.06995,1.00013,-4.01055
1367647.22742,86.0,0.33183,1.00218,0.0754,1.00501,-4.30273
1367651.43342,86.0,0.26261,1.00866,0.0823,1.01201,-4.66468
1367656.74141,86.0,0.20791,1.01614,0.09348,1.02043,-5.25627
1367663.44641,86.0,0.16452,1.02392,0.10585,1.02938,-5.9022
1367671.9224,86.0,0.13007,1.03568,0.12008,1.04262,-6.61376
1367682.61239,86.0,0.10309,1.05286,0.13926,1.06203,-7.53487
1367696.12638,86.0,0.08153,1.0728,0.1667,1.08567,-8.83241
1367713.22437,86.0,0.06443,1.09174,0.2005,1.11,-10.40675
1367734.81035,86.0,0.05102,1.10528,0.23417,1.12982,-11.96185
1367762.05333,86.0,0.04042,1.12352,0.26414,1.15415,-13.22987
1367796.5493,86.0,0.03192,1.15233,0.29446,1.18936,-14.33415
1367840.09627,86.0,0.02528,1.1901,0.33075,1.23521,-15.53165
1367895.16223,86.0,0.01999,1.23182,0.3711,1.28651,-16.76557
1383113.17185,87.0,20004.453,0.39018,-0.01269,0.39038,1.86282
1383113.31485,87.0,15829.126,0.3978,-0.00069,0.39781,0.09876
1383113.45685,87.0,12516.703,0.40721,0.01146,0.40737,-1.61244
1383113.59885,87.0,9909.4424,0.41484,0.01939,0.41529,-2.67642
1383113.76285,87.0,7835.48,0.42331,0.02654,0.42414,-3.58724
1383113.96385,87.0,6217.2461,0.42864,0.03232,0.42986,-4.3118
1383114.20185,87.0,4905.291,0.43786,0.03787,0.4395,-4.94273
1383114.44085,87.0,3881.2737,0.44399,0.04088,0.44586,-5.26074
1383114.67885,87.0,3070.9827,0.45243,0.04299,0.45447,-5.42818
1383114.91685,87.0,2430.7778,0.46207,0.04734,0.46449,-5.84978
1383115.15485,87.0,1923.1537,0.469,0.05079,0.47174,-6.18091
1383115.39285,87.0,1522.4358,0.47695,0.05184,0.47976,-6.20374
1383115.63085,87.0,1203.8446,0.48555,0.05517,0.48867,-6.48276
1383115.86985,87.0,952.86591,0.49408,0.05926,0.49762,-6.83949
1383116.10785,87.0,754.27557,0.50388,0.06116,0.50758,-6.92086
1383116.34485,87.0,596.71857,0.51104,0.06239,0.51484,-6.96044
1383116.58285,87.0,471.96338,0.52235,0.06682,0.52661,-7.28926
1383116.82185,87.0,373.20856,0.5317,0.06905,0.53616,-7.39983
1383117.05985,87.0,295.47278,0.54133,0.07287,0.54622,-7.66613
1383117.29885,87.0,233.87738,0.55203,0.07767,0.55747,-8.00865
1383117.53685,87.0,185.05922,0.56202,0.08169,0.56792,-8.27056
1383117.77285,87.0,146.35823,0.57338,0.08708,0.57996,-8.63605
1383118.00985,87.0,115.77804,0.58591,0.09026,0.59282,-8.7579
1383118.24385,87.0,91.6721,0.59707,0.09675,0.60486,-9.20408
1383118.48885,87.0,72.51701,0.60968,0.10415,0.61852,-9.69364
1383118.71785,87.0,57.36816,0.62529,0.11376,0.63555,-10.31139
1383118.95485,87.0,45.3629,0.64086,0.12238,0.65244,-10.8111
1383119.18685,87.0,35.93134,0.65999,0.13399,0.67345,-11.4761
1383119.43785,87.0,28.40909,0.68112,0.14569,0.69652,-12.07392
1383119.65185,87.0,22.48202,0.70553,0.1565,0.72268,-12.50714
1383119.91685,87.0,17.79613,0.73551,0.16512,0.75382,-12.65284
1383120.16885,87.0,14.06813,0.76819,0.17061,0.7869,-12.52166
1383120.38485,87.0,11.1448,0.80272,0.17072,0.82067,-12.00673
1383120.65285,87.0,8.81772,0.83544,0.16531,0.85164,-11.19232
1383120.83085,87.0,6.97545,0.86523,0.15606,0.87919,-10.22408
1383121.04885,87.0,5.5173,0.89298,0.144,0.90451,-9.16047
1383121.31785,87.0,4.36941,0.91498,0.12864,0.92398,-8.00323
1383121.65285,87.0,3.45686,0.93401,0.11428,0.94098,-6.97587
1383122.07184,87.0,2.73547,0.94834,0.10105,0.95371,-6.08239
1383122.59584,87.0,2.16054,0.95954,0.08989,0.96374,-5.35199
1383123.25484,87.0,1.70952,0.96691,0.08064,0.97027,-4.76748
1383124.08384,87.0,1.35352,0.97364,0.07235,0.97633,-4.24965
1383125.12684,87.0,1.07079,0.98003,0.06732,0.98234,-3.92961
1383126.44084,87.0,0.84734,0.98457,0.06405,0.98665,-3.72183
1383128.09584,87.0,0.67072,0.99002,0.0634,0.99205,-3.66441
1383130.18484,87.0,0.53067,0.99543,0.0643,0.9975,-3.69564
1383132.82184,87.0,0.41976,1.00143,0.06853,1.00378,-3.91484
1383136.15283,87.0,0.33183,1.00729,0.077,1.01023,-4.37107
1383140.35883,87.0,0.26261,1.01164,0.08602,1.01529,-4.85997
1383145.66683,87.0,0.20791,1.01633,0.0961,1.02086,-5.40186
1383152.37182,87.0,0.16452,1.02485,0.10758,1.03048,-5.99228
1383160.84781,87.0,0.13007,1.03605,0.12285,1.04331,-6.76218
1383171.53781,87.0,0.10309,1.04855,0.14207,1.05813,-7.71612
1383185.0518,87.0,0.08153,1.06347,0.16194,1.07573,-8.65803
1383202.14978,87.0,0.06443,1.08579,0.18697,1.10177,-9.77036
1383223.73677,87.0,0.05102,1.11681,0.21691,1.13768,-10.99132
1383250.97874,87.0,0.04042,1.14828,0.26105,1.17758,-12.8079
1383285.47472,87.0,0.03192,1.17313,0.31086,1.21361,-14.84143
1383329.02168,87.0,0.02528,1.1959,0.3556,1.24765,-16.55966
1383384.08764,87.0,0.01999,1.22958,0.39159,1.29043,-17.6653
1398597.02507,88.0,20004.453,0.39143,-0.013,0.39164,1.90174
1398597.16807,88.0,15829.126,0.39878,0.00116,0.39878,-0.16693
1398597.31007,88.0,12516.703,0.4064,0.01092,0.40654,-1.53977
1398597.45207,88.0,9909.4424,0.41419,0.01961,0.41466,-2.70999
1398597.61607,88.0,7835.48,0.42245,0.02578,0.42324,-3.49268
1398597.81707,88.0,6217.2461,0.42918,0.03309,0.43046,-4.40905
1398598.05507,88.0,4905.291,0.43766,0.0353,0.43908,-4.61144
1398598.29407,88.0,3881.2737,0.44354,0.0416,0.44548,-5.35873
1398598.53207,88.0,3070.9827,0.45363,0.04345,0.45571,-5.47089
1398598.77007,88.0,2430.7778,0.46156,0.04865,0.46412,-6.01739
1398599.00807,88.0,1923.1537,0.47068,0.05023,0.47336,-6.09131
1398599.24607,88.0,1522.4358,0.47726,0.0537,0.48028,-6.41938
1398599.48407,88.0,1203.8446,0.48572,0.05544,0.48887,-6.51206
1398599.72307,88.0,952.86591,0.49462,0.05868,0.49809,-6.76626
1398599.96107,88.0,754.27557,0.50306,0.06166,0.50683,-6.98838
1398600.19807,88.0,596.71857,0.51255,0.06539,0.51671,-7.27022
1398600.43607,88.0,471.96338,0.52153,0.06804,0.52595,-7.43331
1398600.67507,88.0,373.20856,0.53153,0.07147,0.53632,-7.65851
1398600.91307,88.0,295.47278,0.5409,0.07425,0.54598,-7.81666
1398601.15207,88.0,233.87738,0.55013,0.07658,0.55543,-7.9246
1398601.39007,88.0,185.05922,0.56166,0.08052,0.5674,-8.15804
1398601.62607,88.0,146.35823,0.57349,0.08498,0.57975,-8.42861
1398601.86307,88.0,115.77804,0.58523,0.09146,0.59233,-8.88231
1398602.09707,88.0,91.6721,0.59799,0.097,0.60581,-9.21365
1398602.34207,88.0,72.51701,0.6103,0.1066,0.61954,-9.90775
1398602.57107,88.0,57.36816,0.62491,0.11388,0.6352,-10.32802
1398602.80807,88.0,45.3629,0.64144,0.12287,0.6531,-10.84409
1398603.04007,88.0,35.93134,0.66009,0.13516,0.67379,-11.5716
1398603.29107,88.0,28.40909,0.68218,0.14602,0.69763,-12.08144
1398603.50507,88.0,22.48202,0.70673,0.15646,0.72384,-12.48292
1398603.77007,88.0,17.79613,0.73656,0.16512,0.75484,-12.63534
1398604.02207,88.0,14.06813,0.76824,0.17136,0.78712,-12.57419
1398604.23807,88.0,11.1448,0.80283,0.172,0.82105,-12.09214
1398604.50607,88.0,8.81772,0.83872,0.16752,0.85529,-11.29505
1398604.68407,88.0,6.97545,0.86756,0.15815,0.88186,-10.3311
1398604.90207,88.0,5.5173,0.89766,0.14516,0.90932,-9.18595
1398605.17107,88.0,4.36941,0.91742,0.13039,0.92664,-8.08882
1398605.50607,88.0,3.45686,0.93713,0.11558,0.94423,-7.03111
1398605.92507,88.0,2.73547,0.95171,0.10238,0.9572,-6.13996
1398606.45007,88.0,2.16054,0.96269,0.09062,0.96694,-5.37777
1398607.10906,88.0,1.70952,0.97086,0.08073,0.97421,-4.75334
1398607.93806,88.0,1.35352,0.97719,0.07328,0.97993,-4.2884
1398608.98106,88.0,1.07079,0.98252,0.06768,0.98485,-3.9403
1398610.29506,88.0,0.84734,0.98763,0.06471,0.98975,-3.74885
1398611.95006,88.0,0.67072,0.9932,0.0638,0.99525,-3.67564
1398614.03906,88.0,0.53067,0.99906,0.06437,1.00113,-3.68651
1398616.67606,88.0,0.41976,1.00514,0.0693,1.00753,-3.94424
1398620.00705,88.0,0.33183,1.00944,0.07721,1.01239,-4.37393
1398624.21305,88.0,0.26261,1.0139,0.08573,1.01752,-4.83301
1398629.52105,88.0,0.20791,1.01983,0.09489,1.02424,-5.31576
1398636.22604,88.0,0.16452,1.02932,0.10646,1.03481,-5.90492
1398644.70204,88.0,0.13007,1.04044,0.1225,1.04763,-6.71525
1398655.39203,88.0,0.10309,1.05237,0.14072,1.06173,-7.61621
1398668.90602,88.0,0.08153,1.06894,0.16049,1.08092,-8.53848
1398686.004,88.0,0.06443,1.0912,0.18702,1.10711,-9.72526
1398707.58999,88.0,0.05102,1.12156,0.21873,1.14268,-11.0353
1398734.83297,88.0,0.04042,1.1492,0.26334,1.17899,-12.90656
1398769.32894,88.0,0.03192,1.17189,0.31027,1.21227,-14.82917
1398812.87591,88.0,0.02528,1.1966,0.34976,1.24666,-16.29325
1398867.94186,88.0,0.01999,1.23349,0.38405,1.2919,-17.29402
1414071.59691,89.0,20004.453,0.38963,-0.01366,0.38987,2.00797
1414071.73991,89.0,15829.126,0.39872,0.0006,0.39872,-0.08665
1414071.88191,89.0,12516.703,0.4067,0.01054,0.40684,-1.48458
1414072.02391,89.0,9909.4424,0.41428,0.02004,0.41477,-2.76935
1414072.18791,89.0,7835.48,0.42204,0.02786,0.42296,-3.7763
1414072.38891,89.0,6217.2461,0.43082,0.03208,0.43201,-4.25898
1414072.62691,89.0,4905.291,0.43746,0.03828,0.43913,-5.00157
1414072.86591,89.0,3881.2737,0.44644,0.04199,0.44841,-5.37329
1414073.10391,89.0,3070.9827,0.45292,0.04433,0.45508,-5.59015
1414073.34191,89.0,2430.7778,0.46154,0.04726,0.46396,-5.84661
1414073.57991,89.0,1923.1537,0.46836,0.05148,0.47118,-6.27231
1414073.81791,89.0,1522.4358,0.47636,0.05332,0.47934,-6.38711
1414074.05591,89.0,1203.8446,0.48548,0.05675,0.48879,-6.6678
1414074.2949,89.0,952.86591,0.49439,0.05882,0.49787,-6.78479
1414074.5329,89.0,754.27557,0.50263,0.06162,0.50639,-6.98939
1414074.7699,89.0,596.71857,0.51296,0.06468,0.51703,-7.1869
1414075.0079,89.0,471.96338,0.52207,0.06727,0.52639,-7.34218
1414075.2469,89.0,373.20856,0.53089,0.06961,0.53544,-7.47037
1414075.4849,89.0,295.47278,0.54226,0.07336,0.5472,-7.70485
1414075.7239,89.0,233.87738,0.55309,0.07771,0.55852,-7.99769
1414075.9619,89.0,185.05922,0.56189,0.08107,0.56771,-8.20982
1414076.1979,89.0,146.35823,0.57438,0.08477,0.5806,-8.395
1414076.4349,89.0,115.77804,0.58571,0.09263,0.59299,-8.98687
1414076.6689,89.0,91.6721,0.59805,0.09703,0.60587,-9.21541
1414076.9139,89.0,72.51701,0.61021,0.10488,0.61916,-9.7522
1414077.1439,89.0,57.36816,0.62537,0.11353,0.6356,-10.28907
1414077.3799,89.0,45.3629,0.64129,0.12395,0.65315,-10.93927
1414077.6119,89.0,35.93134,0.66013,0.13236,0.67327,-11.33752
1414077.8629,89.0,28.40909,0.68228,0.14576,0.69767,-12.05941
1414078.0769,89.0,22.48202,0.70756,0.15741,0.72486,-12.54248
1414078.3419,89.0,17.79613,0.73549,0.16655,0.75411,-12.75939
1414078.5939,89.0,14.06813,0.76956,0.17285,0.78874,-12.65927
1414078.8099,89.0,11.1448,0.80435,0.17271,0.82269,-12.11874
1414079.0779,89.0,8.81772,0.83822,0.16767,0.85482,-11.31167
1414079.2559,89.0,6.97545,0.8696,0.15925,0.88406,-10.3774
1414079.4739,89.0,5.5173,0.89675,0.14468,0.90835,-9.16508
1414079.7429,89.0,4.36941,0.91995,0.1318,0.92934,-8.15327
1414080.0779,89.0,3.45686,0.93825,0.11499,0.94527,-6.98723
1414080.4969,89.0,2.73547,0.95442,0.10312,0.95997,-6.1664
1414081.0219,89.0,2.16054,0.96502,0.09148,0.96934,-5.41504
1414081.6819,89.0,1.70952,0.97249,0.08102,0.97586,-4.76251
1414082.5099,89.0,1.35352,0.98004,0.07284,0.98274,-4.25051
1414083.5529,89.0,1.07079,0.98567,0.06781,0.988,-3.93555
1414084.8669,89.0,0.84734,0.99073,0.06517,0.99287,-3.76344
1414086.5219,89.0,0.67072,0.99563,0.06346,0.99765,-3.64715
1414088.61089,89.0,0.53067,1.00122,0.06443,1.00329,-3.68189
1414091.24789,89.0,0.41976,1.00774,0.06875,1.01008,-3.90288
1414094.57889,89.0,0.33183,1.01316,0.07663,1.01605,-4.32542
1414098.78489,89.0,0.26261,1.01772,0.08605,1.02135,-4.83267
1414104.09288,89.0,0.20791,1.02308,0.09567,1.02754,-5.34248
1414110.79788,89.0,0.16452,1.03159,0.10696,1.03712,-5.91953
1414119.27387,89.0,0.13007,1.04312,0.12292,1.05034,-6.72091
1414129.96386,89.0,0.10309,1.05484,0.14127,1.06426,-7.62822
1414143.47785,89.0,0.08153,1.07033,0.16181,1.08249,-8.59672
1414160.57584,89.0,0.06443,1.09122,0.18693,1.10712,-9.72069
1414182.16282,89.0,0.05102,1.12063,0.2149,1.14105,-10.8556
1414209.4048,89.0,0.04042,1.15233,0.25761,1.18078,-12.60179
1414243.90077,89.0,0.03192,1.17831,0.30683,1.2176,-14.59552
1414287.44774,89.0,0.02528,1.20239,0.35097,1.25257,-16.27204
1414342.5137,89.0,0.01999,1.23542,0.38756,1.29479,-17.4171
1429533.40596,90.0,20004.453,0.3921,-0.01312,0.39232,1.91649
1429533.54796,90.0,15829.126,0.39908,0.00073,0.39909,-0.10473
1429533.68996,90.0,12516.703,0.40698,0.01168,0.40715,-1.64381
1429533.83196,90.0,9909.4424,0.41464,0.01886,0.41507,-2.6045
1429533.99596,90.0,7835.48,0.423,0.02717,0.42387,-3.67485
1429534.19696,90.0,6217.2461,0.42906,0.033,0.43033,-4.39849
1429534.43496,90.0,4905.291,0.43886,0.03717,0.44043,-4.84102
1429534.67396,90.0,3881.2737,0.44567,0.04164,0.44761,-5.33817
1429534.91196,90.0,3070.9827,0.45313,0.0447,0.45533,-5.63336
1429535.14996,90.0,2430.7778,0.46076,0.04741,0.46319,-5.87518
1429535.38796,90.0,1923.1537,0.46833,0.05144,0.47114,-6.26862
1429535.62596,90.0,1522.4358,0.47664,0.05492,0.4798,-6.57231
1429535.86396,90.0,1203.8446,0.48509,0.05682,0.4884,-6.68134
1429536.10296,90.0,952.86591,0.49448,0.05986,0.49809,-6.903
1429536.34096,90.0,754.27557,0.5037,0.06291,0.50762,-7.11926
1429536.57796,90.0,596.71857,0.51289,0.06519,0.51701,-7.24414
1429536.81596,90.0,471.96338,0.52123,0.06811,0.52566,-7.44514
1429537.05496,90.0,373.20856,0.53163,0.07082,0.53633,-7.58833
1429537.29296,90.0,295.47278,0.54075,0.07453,0.54586,-7.84718
1429537.53196,90.0,233.87738,0.55393,0.07663,0.5592,-7.87638
1429537.76996,90.0,185.05922,0.56451,0.08077,0.57026,-8.14223
1429538.00596,90.0,146.35823,0.5748,0.08599,0.5812,-8.50795
1429538.24296,90.0,115.77804,0.58576,0.08911,0.5925,-8.6499
1429538.47696,90.0,91.6721,0.59895,0.0978,0.60688,-9.27367
