Repository: SebaVillagra00/ICM2985-SOH-IPRE

## Data University of Cambridge (EIS Cambridge)
Data publicada en "Identifying degradation patterns of lithium ion batteries from impedance spectroscopy using machine learning" (Zhang, Tang, Zhang, Wang, Stimming & Lee, 2020) https://www.nature.com/articles/s41467-020-15235-7.

Carpeta contiene:
* Paper de Nature Comunications (IF: 16.6).
* Data frames para IOS.
* Data frames para Windows.

Cada Data frame está contenido en un archivo .txt con las siguientes columnas:
* time/s: tiempo en que se mide la muestra.
* cycle number: ciclo de carga de la batería.
* freq/Hz: frecuencia de la señal de input.
* Re(Z)/Ohm: Parte resistiva de la impedancia.
* Im(Z)/Ohm: Parte reactiva de la impedancia.

File: EIS Cambridge/EIS data/EIS_state_IX_25C06.csv (part 9 of 20)
time/s,cycle number,freq/Hz,Re(Z)/Ohm,-Im(Z)/Ohm,|Z|/Ohm,Phase(Z)/deg
1296105.02253,89.0,0.04042,1.70027,0.25202,1.71885,-8.43119
1296139.51851,89.0,0.03192,1.72486,0.28644,1.74848,-9.42896
1296183.06547,89.0,0.02528,1.76326,0.32441,1.79285,-10.42495
1296238.13143,89.0,0.01999,1.81217,0.37413,1.85039,-11.66502
1310320.30328,90.0,20004.453,0.32071,-0.02057,0.32137,3.67053
1310320.44628,90.0,15829.126,0.32872,0.00075,0.32872,-0.13004
1310320.58828,90.0,12516.703,0.33512,0.01661,0.33553,-2.83738
1310320.73028,90.0,9909.4424,0.34362,0.03003,0.34493,-4.99484
1310320.89428,90.0,7835.48,0.35272,0.04189,0.3552,-6.77325
1310321.09528,90.0,6217.2461,0.36238,0.05226,0.36613,-8.20643
1310321.33328,90.0,4905.291,0.37401,0.06154,0.37904,-9.34308
1310321.57128,90.0,3881.2737,0.38423,0.07245,0.39101,-10.67807
1310321.80928,90.0,3070.9827,0.39672,0.0801,0.40473,-11.41527
1310322.04728,90.0,2430.7778,0.41041,0.08966,0.42008,-12.32322
1310322.28628,90.0,1923.1537,0.42453,0.09758,0.4356,-12.94541
1310322.52328,90.0,1522.4358,0.441,0.10572,0.4535,-13.48109
1310322.76228,90.0,1203.8446,0.4572,0.11419,0.47124,-14.02292
1310323.00028,90.0,952.86591,0.47637,0.12282,0.49195,-14.45737
1310323.23828,90.0,754.27557,0.49309,0.13043,0.51005,-14.81676
1310323.47628,90.0,596.71857,0.51402,0.13898,0.53248,-15.13024
1310323.71328,90.0,471.96338,0.53526,0.14897,0.55561,-15.55269
1310323.95228,90.0,373.20856,0.55894,0.15507,0.58006,-15.50628
1310324.19028,90.0,295.47278,0.58289,0.16413,0.60556,-15.7265
1310324.42927,90.0,233.87738,0.60596,0.17225,0.62997,-15.86824
1310324.66727,90.0,185.05922,0.63149,0.18123,0.65698,-16.01324
1310324.90327,90.0,146.35823,0.65929,0.18972,0.68605,-16.05368
1310325.13927,90.0,115.77804,0.69023,0.19705,0.71781,-15.93282
1310325.37427,90.0,91.6721,0.71896,0.2051,0.74764,-15.922
1310325.61927,90.0,72.51701,0.75099,0.21461,0.78105,-15.94821
1310325.84827,90.0,57.36816,0.78332,0.22255,0.81432,-15.86037
1310326.08527,90.0,45.3629,0.81642,0.22963,0.8481,-15.7095
1310326.31727,90.0,35.93134,0.84908,0.23738,0.88164,-15.61936
1310326.56827,90.0,28.40909,0.88284,0.24695,0.91673,-15.6278
1310326.78227,90.0,22.48202,0.91745,0.25918,0.95336,-15.77485
1310327.04727,90.0,17.79613,0.95656,0.27285,0.99471,-15.92012
1310327.29927,90.0,14.06813,0.99837,0.28954,1.0395,-16.17291
1310327.51527,90.0,11.1448,1.04462,0.30562,1.08841,-16.30796
1310327.78327,90.0,8.81772,1.10006,0.32034,1.14575,-16.23588
1310327.96127,90.0,6.97545,1.16156,0.32326,1.2057,-15.55182
1310328.17927,90.0,5.5173,1.21956,0.32901,1.26316,-15.09788
1310328.44827,90.0,4.36941,1.28849,0.31542,1.32653,-13.75521
1310328.78327,90.0,3.45686,1.34884,0.30552,1.38301,-12.76243
1310329.20227,90.0,2.73547,1.39948,0.27991,1.4272,-11.31057
1310329.72727,90.0,2.16054,1.44676,0.24967,1.46814,-9.7913
1310330.38627,90.0,1.70952,1.48314,0.22198,1.49966,-8.5122
1310331.21527,90.0,1.35352,1.51024,0.19348,1.52258,-7.30061
1310332.25827,90.0,1.07079,1.53175,0.16839,1.54098,-6.27363
1310333.57227,90.0,0.84734,1.54889,0.14697,1.55584,-5.4203
1310335.22727,90.0,0.67072,1.562,0.13036,1.56743,-4.77058
1310337.31626,90.0,0.53067,1.57269,0.11965,1.57724,-4.35064
1310339.95326,90.0,0.41976,1.58045,0.1116,1.58439,-4.03913
1310343.28426,90.0,0.33183,1.58738,0.10631,1.59094,-3.83161
1310347.49026,90.0,0.26261,1.59514,0.10449,1.59856,-3.74787
1310352.79825,90.0,0.20791,1.60366,0.10749,1.60726,-3.83451
1310359.50325,90.0,0.16452,1.61127,0.11477,1.61535,-4.07444
1310367.97924,90.0,0.13007,1.6194,0.12423,1.62416,-4.38686
1310378.66923,90.0,0.10309,1.63104,0.13673,1.63676,-4.79206
1310392.18322,90.0,0.08153,1.64718,0.15609,1.65455,-5.41346
1310409.28121,90.0,0.06443,1.66578,0.18333,1.67584,-6.28058
1310430.86719,90.0,0.05102,1.68285,0.21767,1.69687,-7.37022
1310458.11017,90.0,0.04042,1.69986,0.25103,1.71829,-8.40064
1310492.60514,90.0,0.03192,1.72766,0.28393,1.75084,-9.33278
1310536.15311,90.0,0.02528,1.76844,0.32422,1.79792,-10.38908
1310591.21807,90.0,0.01999,1.81514,0.37683,1.85384,-11.72826
1324671.27652,91.0,20004.453,0.32043,-0.01859,0.32097,3.32077
1324671.41952,91.0,15829.126,0.32667,-9e-05,0.32667,0.01629
1324671.56152,91.0,12516.703,0.33349,0.01605,0.33387,-2.75454
1324671.70352,91.0,9909.4424,0.34375,0.02935,0.345,-4.88083
1324671.86752,91.0,7835.48,0.35118,0.04189,0.35367,-6.8031
1324672.06852,91.0,6217.2461,0.36085,0.05204,0.36459,-8.20639
1324672.30652,91.0,4905.291,0.37268,0.06186,0.37778,-9.42507
1324672.54452,91.0,3881.2737,0.38486,0.073,0.39172,-10.74043
1324672.78252,91.0,3070.9827,0.39749,0.08177,0.40582,-11.62502
1324673.02052,91.0,2430.7778,0.41023,0.08769,0.4195,-12.06578
1324673.25952,91.0,1923.1537,0.42483,0.09735,0.43585,-12.90628
1324673.49652,91.0,1522.4358,0.44161,0.10542,0.45402,-13.4257
1324673.73552,91.0,1203.8446,0.45662,0.11308,0.47042,-13.90928
1324673.97352,91.0,952.86591,0.47427,0.1227,0.48989,-14.50519
1324674.21152,91.0,754.27557,0.49349,0.12997,0.51032,-14.75514
1324674.44952,91.0,596.71857,0.51283,0.13882,0.53129,-15.14709
1324674.68652,91.0,471.96338,0.53565,0.14567,0.5551,-15.21376
1324674.92552,91.0,373.20856,0.55588,0.15474,0.57701,-15.55513
1324675.16352,91.0,295.47278,0.58161,0.16333,0.6041,-15.68575
1324675.40252,91.0,233.87738,0.60647,0.17208,0.63041,-15.84061
1324675.64052,91.0,185.05922,0.63054,0.18095,0.65599,-16.01195
1324675.87652,91.0,146.35823,0.65937,0.18854,0.6858,-15.95708
1324676.11352,91.0,115.77804,0.68939,0.19729,0.71707,-15.96975
1324676.34752,91.0,91.6721,0.71924,0.20528,0.74796,-15.92971
1324676.59251,91.0,72.51701,0.74992,0.21439,0.77997,-15.95394
1324676.82251,91.0,57.36816,0.78286,0.22125,0.81353,-15.78123
1324677.05851,91.0,45.3629,0.81534,0.22907,0.84691,-15.69254
1324677.29051,91.0,35.93134,0.84788,0.23704,0.88039,-15.619
1324677.54151,91.0,28.40909,0.88277,0.24669,0.91659,-15.61286
1324677.75551,91.0,22.48202,0.91641,0.25861,0.95221,-15.75919
1324678.02051,91.0,17.79613,0.95435,0.27268,0.99254,-15.94562
1324678.27251,91.0,14.06813,0.99795,0.28907,1.03897,-16.15429
1324678.48851,91.0,11.1448,1.04732,0.30455,1.09071,-16.21377
1324678.75551,91.0,8.81772,1.09935,0.31656,1.14401,-16.06376
1324678.93351,91.0,6.97545,1.15754,0.33088,1.2039,-15.95254
1324679.15151,91.0,5.5173,1.22644,0.32302,1.26827,-14.75532
1324679.42151,91.0,4.36941,1.28434,0.3235,1.32445,-14.13763
1324679.75651,91.0,3.45686,1.34449,0.30098,1.37777,-12.61844
1324680.17551,91.0,2.73547,1.40238,0.28017,1.43009,-11.29773
1324680.70051,91.0,2.16054,1.44519,0.2522,1.46703,-9.89903
1324681.35951,91.0,1.70952,1.4816,0.2206,1.49793,-8.46876
1324682.18751,91.0,1.35352,1.51114,0.19248,1.52335,-7.25896
1324683.23051,91.0,1.07079,1.53302,0.1691,1.54231,-6.29465
1324684.54451,91.0,0.84734,1.5491,0.14936,1.55628,-5.50744
1324686.20051,91.0,0.67072,1.56109,0.13232,1.56668,-4.84486
1324688.28851,91.0,0.53067,1.57137,0.11915,1.57588,-4.3361
1324690.9255,91.0,0.41976,1.58042,0.11014,1.58425,-3.9866
1324694.2575,91.0,0.33183,1.58837,0.10601,1.59191,-3.81829
1324698.4625,91.0,0.26261,1.59517,0.10513,1.59863,-3.77063
1324703.77049,91.0,0.20791,1.60287,0.10684,1.60643,-3.81349
1324710.47549,91.0,0.16452,1.61287,0.11263,1.6168,-3.99457
1324718.95148,91.0,0.13007,1.62407,0.12459,1.62884,-4.38674
1324729.64147,91.0,0.10309,1.63499,0.14286,1.64122,-4.99354
1324743.15546,91.0,0.08153,1.64448,0.16347,1.65258,-5.67681
1324760.25345,91.0,0.06443,1.65734,0.18764,1.66793,-6.45946
1324781.83943,91.0,0.05102,1.67779,0.20958,1.69083,-7.12012
1324809.08241,91.0,0.04042,1.7053,0.24293,1.72252,-8.10758
1324843.57839,91.0,0.03192,1.73449,0.28472,1.75771,-9.32214
1324887.12535,91.0,0.02528,1.76778,0.32639,1.79766,-10.46086
1324942.19031,91.0,0.01999,1.81597,0.36858,1.853,-11.47307
1339011.68518,92.0,20004.453,0.31991,-0.018,0.32042,3.22013
1339011.82818,92.0,15829.126,0.32684,-0.00066,0.32684,0.11502
1339011.97018,92.0,12516.703,0.33376,0.0146,0.33408,-2.50533
1339012.11217,92.0,9909.4424,0.34398,0.03012,0.3453,-5.00457
1339012.27617,92.0,7835.48,0.35316,0.04187,0.35563,-6.76062
1339012.47717,92.0,6217.2461,0.3625,0.05164,0.36616,-8.10736
1339012.71517,92.0,4905.291,0.37278,0.062,0.3779,-9.44285
1339012.95317,92.0,3881.2737,0.38479,0.07034,0.39116,-10.35893
1339013.19117,92.0,3070.9827,0.39829,0.08115,0.40647,-11.51662
1339013.42917,92.0,2430.7778,0.41087,0.08998,0.42061,-12.35309
1339013.66817,92.0,1923.1537,0.4248,0.09709,0.43575,-12.87359
1339013.90517,92.0,1522.4358,0.43988,0.10552,0.45236,-13.48957
1339014.14417,92.0,1203.8446,0.45714,0.11262,0.47081,-13.83948
1339014.38217,92.0,952.86591,0.47442,0.12127,0.48968,-14.33878
1339014.62117,92.0,754.27557,0.49253,0.13011,0.50943,-14.79805
1339014.85817,92.0,596.71857,0.51262,0.13823,0.53093,-15.09114
1339015.09517,92.0,471.96338,0.53396,0.14763,0.554,-15.45547
1339015.33417,92.0,373.20856,0.55669,0.15409,0.57762,-15.47222
1339015.57217,92.0,295.47278,0.57957,0.16342,0.60217,-15.74673
1339015.81117,92.0,233.87738,0.60572,0.17143,0.62951,-15.80242
1339016.04917,92.0,185.05922,0.63157,0.18095,0.65698,-15.9874
1339016.28517,92.0,146.35823,0.65944,0.18963,0.68616,-16.04336
1339016.52217,92.0,115.77804,0.68849,0.19852,0.71654,-16.08476
1339016.75617,92.0,91.6721,0.71895,0.20676,0.74809,-16.04453
1339017.00217,92.0,72.51701,0.75048,0.21447,0.78053,-15.94903
1339017.23117,92.0,57.36816,0.7819,0.22379,0.81329,-15.97154
1339017.46717,92.0,45.3629,0.81446,0.23074,0.84651,-15.81777
1339017.70017,92.0,35.93134,0.84733,0.23732,0.87994,-15.6465
1339017.95017,92.0,28.40909,0.88119,0.24684,0.91511,-15.64887
1339018.16417,92.0,22.48202,0.91552,0.25929,0.95153,-15.81265
1339018.42917,92.0,17.79613,0.95413,0.27349,0.99255,-15.9942
1339018.68217,92.0,14.06813,0.99628,0.28935,1.03744,-16.19516
1339018.89817,92.0,11.1448,1.04353,0.30308,1.08665,-16.19536
1339019.16517,92.0,8.81772,1.09642,0.31918,1.14193,-16.23072
1339019.34317,92.0,6.97545,1.16369,0.32691,1.20873,-15.69124
1339019.56117,92.0,5.5173,1.21835,0.32367,1.26061,-14.8776
1339019.83117,92.0,4.36941,1.28882,0.32058,1.32809,-13.96815
1339020.16617,92.0,3.45686,1.34387,0.30514,1.37808,-12.79271
1339020.58417,92.0,2.73547,1.40081,0.27808,1.42814,-11.22803
1339021.10917,92.0,2.16054,1.4473,0.25174,1.46903,-9.86708
1339021.76917,92.0,1.70952,1.48215,0.22274,1.49879,-8.54649
1339022.59717,92.0,1.35352,1.50982,0.19321,1.52213,-7.29231
1339023.64017,92.0,1.07079,1.53244,0.16828,1.54165,-6.2666
1339024.95416,92.0,0.84734,1.54957,0.14862,1.55668,-5.47864
1339026.60916,92.0,0.67072,1.56285,0.13176,1.5684,-4.81914
1339028.69816,92.0,0.53067,1.57177,0.11976,1.57632,-4.35708
1339031.33416,92.0,0.41976,1.57995,0.11034,1.5838,-3.99507
1339034.66516,92.0,0.33183,1.58812,0.10563,1.59163,-3.80536
1339038.87115,92.0,0.26261,1.59622,0.10525,1.59969,-3.77259
1339044.17915,92.0,0.20791,1.60288,0.10826,1.60653,-3.86383
1339050.88414,92.0,0.16452,1.61057,0.11412,1.61461,-4.05307
1339059.36014,92.0,0.13007,1.62119,0.12292,1.62584,-4.33576
1339070.05013,92.0,0.10309,1.63483,0.13858,1.6407,-4.84508
1339083.56412,92.0,0.08153,1.64829,0.16143,1.65618,-5.59358
1339100.66211,92.0,0.06443,1.66233,0.18979,1.67312,-6.51343
1339122.24809,92.0,0.05102,1.67545,0.21524,1.68922,-7.32043
1339149.49107,92.0,0.04042,1.69929,0.24308,1.71659,-8.14084
1339183.98704,92.0,0.03192,1.73315,0.28142,1.75585,-9.22272
1339227.53401,92.0,0.02528,1.76894,0.32894,1.79927,-10.53415
1339282.59897,92.0,0.01999,1.80776,0.37673,1.8466,-11.77173
1353345.15984,93.0,20004.453,0.31926,-0.01862,0.3198,3.3384
1353345.30284,93.0,15829.126,0.32682,-0.0002,0.32682,0.03486
1353345.44484,93.0,12516.703,0.33493,0.01526,0.33528,-2.6094
1353345.58684,93.0,9909.4424,0.34287,0.0302,0.3442,-5.03289
1353345.75084,93.0,7835.48,0.3529,0.04219,0.35542,-6.81809
1353345.95184,93.0,6217.2461,0.36232,0.05321,0.3662,-8.35423
1353346.18984,93.0,4905.291,0.37288,0.06093,0.37782,-9.28111
1353346.42784,93.0,3881.2737,0.38561,0.07152,0.39219,-10.50767
1353346.66584,93.0,3070.9827,0.39861,0.08155,0.40687,-11.56189
1353346.90484,93.0,2430.7778,0.41032,0.08885,0.41983,-12.21767
1353347.14284,93.0,1923.1537,0.42589,0.09792,0.437,-12.94767
1353347.38084,93.0,1522.4358,0.44086,0.10537,0.45328,-13.44156
1353347.61884,93.0,1203.8446,0.45743,0.11336,0.47127,-13.91889
1353347.85784,93.0,952.86591,0.47477,0.12137,0.49004,-14.3399
1353348.09584,93.0,754.27557,0.49344,0.13059,0.51043,-14.82396
1353348.33284,93.0,596.71857,0.51351,0.13694,0.53145,-14.93161
1353348.57084,93.0,471.96338,0.53445,0.14642,0.55414,-15.32078
1353348.80984,93.0,373.20856,0.55688,0.15416,0.57782,-15.47354
1353349.04684,93.0,295.47278,0.57977,0.16347,0.60238,-15.74562
1353349.28684,93.0,233.87738,0.60459,0.17171,0.6285,-15.85486
1353349.52484,93.0,185.05922,0.63068,0.18183,0.65637,-16.0829
1353349.76084,93.0,146.35823,0.65834,0.18978,0.68514,-16.08067
1353349.99684,93.0,115.77804,0.68764,0.19611,0.71505,-15.91751
1353350.23184,93.0,91.6721,0.71832,0.20564,0.74718,-15.97541
1353350.47684,93.0,72.51701,0.74907,0.21556,0.77947,-16.05429
1353350.70584,93.0,57.36816,0.78223,0.22164,0.81303,-15.81957
1353350.94284,93.0,45.3629,0.81472,0.22951,0.84643,-15.73269
1353351.17484,93.0,35.93134,0.84778,0.23835,0.88065,-15.70342
1353351.42484,93.0,28.40909,0.88138,0.24555,0.91495,-15.56754
1353351.63984,93.0,22.48202,0.91587,0.25884,0.95175,-15.78115
1353351.90484,93.0,17.79613,0.95267,0.27308,0.99103,-15.99505
1353352.15684,93.0,14.06813,0.99493,0.28785,1.03573,-16.13581
1353352.37284,93.0,11.1448,1.04555,0.30381,1.0888,-16.20256
1353352.63984,93.0,8.81772,1.09682,0.31791,1.14196,-16.16392
1353352.81784,93.0,6.97545,1.15889,0.3319,1.20548,-15.98167
1353353.03684,93.0,5.5173,1.223,0.32245,1.2648,-14.77005
1353353.30583,93.0,4.36941,1.28361,0.32336,1.32372,-14.13956
1353353.64083,93.0,3.45686,1.34565,0.30219,1.37916,-12.65678
1353354.05983,93.0,2.73547,1.4024,0.28089,1.43025,-11.32619
1353354.58483,93.0,2.16054,1.44588,0.25386,1.46799,-9.95837
1353355.24383,93.0,1.70952,1.48174,0.22257,1.49836,-8.54243
1353356.07183,93.0,1.35352,1.5118,0.19447,1.52425,-7.32997
1353357.11483,93.0,1.07079,1.53416,0.16932,1.54348,-6.29788
1353358.42883,93.0,0.84734,1.55045,0.14939,1.55763,-5.50362
1353360.08483,93.0,0.67072,1.56269,0.13292,1.56833,-4.86183
1353362.17383,93.0,0.53067,1.5717,0.11944,1.57623,-4.34577
1353364.80983,93.0,0.41976,1.58124,0.11063,1.5851,-4.00203
1353368.14182,93.0,0.33183,1.58921,0.10634,1.59277,-3.82806
1353372.34682,93.0,0.26261,1.59649,0.10567,1.59998,-3.78668
1353377.65482,93.0,0.20791,1.60349,0.1074,1.60708,-3.832
1353384.35981,93.0,0.16452,1.61288,0.11305,1.61684,-4.00933
1353392.8358,93.0,0.13007,1.62473,0.1247,1.62951,-4.38894
1353403.5268,93.0,0.10309,1.63594,0.14239,1.64212,-4.97443
1353417.03979,93.0,0.08153,1.64539,0.16402,1.65355,-5.69274
1353434.13777,93.0,0.06443,1.65806,0.18897,1.66879,-6.5021
1353455.72476,93.0,0.05102,1.67692,0.21035,1.69006,-7.14958
1353482.96673,93.0,0.04042,1.70408,0.24254,1.72126,-8.10056
1353517.46271,93.0,0.03192,1.73435,0.28485,1.75759,-9.327
1353561.00967,93.0,0.02528,1.76707,0.32737,1.79714,-10.49581
1353616.07563,93.0,0.01999,1.81403,0.37004,1.85139,-11.52947
1367681.8679,94.0,20004.453,0.31935,-0.02035,0.32,3.64525
1367682.0109,94.0,15829.126,0.32605,-0.00057,0.32605,0.10065
1367682.1529,94.0,12516.703,0.33446,0.01587,0.33484,-2.71583
1367682.2949,94.0,9909.4424,0.34354,0.02948,0.3448,-4.90498
1367682.4589,94.0,7835.48,0.35187,0.04203,0.35437,-6.81155
1367682.6599,94.0,6217.2461,0.36261,0.05136,0.36623,-8.06182
1367682.8979,94.0,4905.291,0.37316,0.06267,0.37839,-9.53302
1367683.1369,94.0,3881.2737,0.38444,0.07262,0.39124,-10.69718
1367683.3749,94.0,3070.9827,0.39806,0.08034,0.40608,-11.4109
1367683.6129,94.0,2430.7778,0.40951,0.08725,0.41871,-12.02784
1367683.8509,94.0,1923.1537,0.4239,0.09754,0.43497,-12.95833
1367684.0889,94.0,1522.4358,0.44105,0.10546,0.45348,-13.44711
1367684.3269,94.0,1203.8446,0.45716,0.11335,0.471,-13.92534
1367684.5659,94.0,952.86591,0.47502,0.12247,0.49056,-14.457
1367684.8039,94.0,754.27557,0.49355,0.12965,0.5103,-14.71819
1367685.0409,94.0,596.71857,0.51372,0.13883,0.53215,-15.12305
1367685.2789,94.0,471.96338,0.53534,0.14736,0.55526,-15.39032
1367685.5179,94.0,373.20856,0.55752,0.15462,0.57856,-15.5009
1367685.7559,94.0,295.47278,0.58003,0.16328,0.60257,-15.72186
1367685.9949,94.0,233.87738,0.60376,0.17193,0.62777,-15.89543
1367686.2329,94.0,185.05922,0.62966,0.18077,0.65509,-16.01878
1367686.4689,94.0,146.35823,0.65715,0.18848,0.68365,-16.00335
1367686.7059,94.0,115.77804,0.68652,0.19705,0.71424,-16.01501
1367686.9399,94.0,91.6721,0.71801,0.2076,0.74742,-16.12631
1367687.1849,94.0,72.51701,0.74989,0.21304,0.77957,-15.85974
1367687.4139,94.0,57.36816,0.78081,0.22041,0.81132,-15.76346
1367687.6509,94.0,45.3629,0.81422,0.22885,0.84577,-15.69855
1367687.8829,94.0,35.93134,0.84817,0.23907,0.88122,-15.74118
1367688.1329,94.0,28.40909,0.88072,0.24599,0.91443,-15.60533
1367688.3479,94.0,22.48202,0.91683,0.25777,0.95238,-15.70337
1367688.6129,94.0,17.79613,0.95304,0.27201,0.9911,-15.9293
1367688.8649,94.0,14.06813,0.99713,0.2891,1.0382,-16.16868
1367689.0809,94.0,11.1448,1.04552,0.30431,1.08891,-16.22822
1367689.3479,94.0,8.81772,1.09846,0.31811,1.14359,-16.15074
1367689.5259,94.0,6.97545,1.15771,0.33065,1.204,-15.93954
1367689.7449,94.0,5.5173,1.22533,0.32512,1.26773,-14.86001
1367690.0139,94.0,4.36941,1.28407,0.32404,1.32433,-14.16292
1367690.3489,94.0,3.45686,1.34656,0.30128,1.37985,-12.61181
1367690.7679,94.0,2.73547,1.40264,0.28192,1.43069,-11.36473
1367691.2929,94.0,2.16054,1.44669,0.25397,1.46881,-9.95698
1367691.95189,94.0,1.70952,1.48252,0.22325,1.49924,-8.56362
1367692.77989,94.0,1.35352,1.5123,0.19417,1.52471,-7.31634
1367693.82289,94.0,1.07079,1.53286,0.17031,1.5423,-6.3399
1367695.13689,94.0,0.84734,1.54959,0.14926,1.55676,-5.50196
1367696.79289,94.0,0.67072,1.56267,0.13223,1.56825,-4.83671
1367698.88189,94.0,0.53067,1.57348,0.11864,1.57795,-4.31205
1367701.51789,94.0,0.41976,1.58316,0.11067,1.58703,-3.99874
1367704.84988,94.0,0.33183,1.59143,0.10703,1.59503,-3.84752
1367709.05488,94.0,0.26261,1.5978,0.10733,1.6014,-3.84311
1367714.36288,94.0,0.20791,1.60423,0.10965,1.60798,-3.91025
1367721.06787,94.0,0.16452,1.61218,0.11501,1.61627,-4.08047
1367729.54387,94.0,0.13007,1.62271,0.12491,1.62751,-4.40176
1367740.23486,94.0,0.10309,1.63313,0.14016,1.63914,-4.90541
1367753.74885,94.0,0.08153,1.64415,0.15892,1.65181,-5.52086
1367770.84583,94.0,0.06443,1.65975,0.18179,1.66968,-6.25075
1367792.43282,94.0,0.05102,1.68385,0.2069,1.69651,-7.00492
1367819.6748,94.0,0.04042,1.71396,0.24591,1.73151,-8.1649
1367854.17077,94.0,0.03192,1.74224,0.29422,1.76691,-9.58541
1367897.71874,94.0,0.02528,1.77014,0.34085,1.80265,-10.89911
1367952.78369,94.0,0.01999,1.80948,0.38165,1.84929,-11.91006
1382011.47937,95.0,20004.453,0.3208,-0.01833,0.32133,3.26955
1382011.62237,95.0,15829.126,0.32673,-0.00123,0.32673,0.21592
1382011.76437,95.0,12516.703,0.3364,0.01536,0.33675,-2.61367
1382011.90637,95.0,9909.4424,0.34439,0.02928,0.34564,-4.86026
1382012.07037,95.0,7835.48,0.35261,0.04153,0.35504,-6.71806
1382012.27137,95.0,6217.2461,0.3629,0.05352,0.36683,-8.3896
1382012.50937,95.0,4905.291,0.37408,0.06097,0.37901,-9.2574
1382012.74837,95.0,3881.2737,0.38453,0.07157,0.39113,-10.54307
1382012.98637,95.0,3070.9827,0.39787,0.08135,0.4061,-11.5552
1382013.22437,95.0,2430.7778,0.41052,0.08959,0.42019,-12.31143
1382013.46237,95.0,1923.1537,0.42543,0.09821,0.43662,-12.99881
1382013.70037,95.0,1522.4358,0.44059,0.10458,0.45283,-13.35286
1382013.93837,95.0,1203.8446,0.45599,0.115,0.47027,-14.15475
1382014.17737,95.0,952.86591,0.47414,0.12212,0.48961,-14.44273
1382014.41537,95.0,754.27557,0.4922,0.12956,0.50896,-14.74731
1382014.65237,95.0,596.71857,0.51244,0.13785,0.53066,-15.05682
1382014.89037,95.0,471.96338,0.53527,0.14683,0.55505,-15.33921
1382015.12937,95.0,373.20856,0.55695,0.15544,0.57824,-15.59392
1382015.36737,95.0,295.47278,0.58031,0.1631,0.6028,-15.69841
1382015.60637,95.0,233.87738,0.60255,0.17099,0.62634,-15.84254
1382015.84437,95.0,185.05922,0.62987,0.17926,0.65488,-15.8867
1382016.08037,95.0,146.35823,0.65797,0.18801,0.68431,-15.94664
1382016.31637,95.0,115.77804,0.68835,0.19701,0.71599,-15.97173
1382016.55137,95.0,91.6721,0.71639,0.20461,0.74504,-15.94001
1382016.79637,95.0,72.51701,0.74845,0.21319,0.77822,-15.89885
1382017.02537,95.0,57.36816,0.78027,0.22127,0.81104,-15.83259
1382017.26237,95.0,45.3629,0.81387,0.22814,0.84524,-15.65875
1382017.49437,95.0,35.93134,0.84636,0.23461,0.87827,-15.49327
1382017.74437,95.0,28.40909,0.87865,0.24739,0.91282,-15.72498
1382017.95937,95.0,22.48202,0.91396,0.25933,0.95004,-15.84069
1382018.22337,95.0,17.79613,0.9532,0.27192,0.99123,-15.92202
1382018.47637,95.0,14.06813,0.99408,0.2899,1.03549,-16.25812
1382018.69237,95.0,11.1448,1.04185,0.30547,1.08571,-16.34098
1382018.95937,95.0,8.81772,1.0973,0.31944,1.14286,-16.23117
1382019.13737,95.0,6.97545,1.15469,0.323,1.19901,-15.6278
1382019.35537,95.0,5.5173,1.21797,0.33055,1.26203,-15.18392
1382019.62537,95.0,4.36941,1.28111,0.31556,1.3194,-13.83758
1382019.96037,95.0,3.45686,1.34697,0.30379,1.3808,-12.7096
1382020.37837,95.0,2.73547,1.39635,0.28228,1.4246,-11.42865
1382020.90437,95.0,2.16054,1.44357,0.25013,1.46508,-9.8303
1382021.56337,95.0,1.70952,1.48138,0.22198,1.49792,-8.52214
1382022.39137,95.0,1.35352,1.50805,0.19409,1.52049,-7.33396
1382023.43437,95.0,1.07079,1.52948,0.16919,1.53881,-6.31235
1382024.74836,95.0,0.84734,1.546,0.14767,1.55303,-5.45604
1382026.40436,95.0,0.67072,1.55922,0.13068,1.56468,-4.79067
1382028.49236,95.0,0.53067,1.57051,0.11892,1.57501,-4.33016
1382031.12936,95.0,0.41976,1.57858,0.11172,1.58253,-4.04824
1382034.46136,95.0,0.33183,1.58556,0.10683,1.58916,-3.85458
1382038.66635,95.0,0.26261,1.59303,0.10508,1.59649,-3.77385
1382043.97535,95.0,0.20791,1.60094,0.10744,1.60454,-3.83932
1382050.67934,95.0,0.16452,1.60949,0.11466,1.61357,-4.07489
1382059.15534,95.0,0.13007,1.61765,0.12586,1.62253,-4.44876
1382069.84633,95.0,0.10309,1.62749,0.1384,1.63336,-4.86061
1382083.35932,95.0,0.08153,1.64278,0.15578,1.65015,-5.4169
1382100.45731,95.0,0.06443,1.66215,0.1817,1.67205,-6.2387
1382122.04429,95.0,0.05102,1.68294,0.21631,1.69678,-7.32397
1382149.28627,95.0,0.04042,1.70096,0.25372,1.71978,-8.48398
1382183.78224,95.0,0.03192,1.72502,0.28864,1.74901,-9.49893
1382227.32921,95.0,0.02528,1.76336,0.32649,1.79333,-10.48967
1382282.39516,95.0,0.01999,1.81299,0.37562,1.8515,-11.70517
1396337.42985,96.0,20004.453,0.32063,-0.01692,0.32108,3.02122
1396337.57285,96.0,15829.126,0.32647,0.0006,0.32647,-0.10549
1396337.71485,96.0,12516.703,0.33615,0.01675,0.33656,-2.85227
1396337.85685,96.0,9909.4424,0.34394,0.03154,0.34539,-5.23955
1396338.02085,96.0,7835.48,0.35222,0.04184,0.3547,-6.77363
1396338.22185,96.0,6217.2461,0.36305,0.05241,0.36681,-8.21419
1396338.45985,96.0,4905.291,0.37594,0.06266,0.38112,-9.4626
1396338.69785,96.0,3881.2737,0.38642,0.07176,0.39302,-10.52009
1396338.93585,96.0,3070.9827,0.39802,0.08015,0.40601,-11.38541
1396339.17385,96.0,2430.7778,0.41088,0.08843,0.42029,-12.14536
1396339.41285,96.0,1923.1537,0.42411,0.09809,0.43531,-13.02253
1396339.65085,96.0,1522.4358,0.44166,0.10601,0.45421,-13.49655
1396339.88885,96.0,1203.8446,0.45759,0.11313,0.47137,-13.88712
1396340.12685,96.0,952.86591,0.47533,0.1205,0.49036,-14.22553
1396340.36585,96.0,754.27557,0.49352,0.12909,0.51012,-14.6582
1396340.60285,96.0,596.71857,0.51348,0.13722,0.5315,-14.96215
1396340.84085,96.0,471.96338,0.53555,0.14523,0.55489,-15.17297
1396341.07985,96.0,373.20856,0.55627,0.15343,0.57704,-15.41939
1396341.31685,96.0,295.47278,0.57952,0.16402,0.60228,-15.80332
1396341.55685,96.0,233.87738,0.60549,0.17044,0.62902,-15.72141
1396341.79485,96.0,185.05922,0.6307,0.17918,0.65566,-15.86004
1396342.03085,96.0,146.35823,0.65781,0.18701,0.68388,-15.86996
1396342.26685,96.0,115.77804,0.68639,0.19731,0.71419,-16.03743
1396342.50185,96.0,91.6721,0.71813,0.20455,0.7467,-15.89895
1396342.74685,96.0,72.51701,0.74919,0.21412,0.77919,-15.95001
1396342.97585,96.0,57.36816,0.78032,0.22035,0.81083,-15.76873
1396343.21285,96.0,45.3629,0.81373,0.22846,0.84519,-15.68259
1396343.44485,96.0,35.93134,0.84738,0.23561,0.87952,-15.5382
1396343.69485,96.0,28.40909,0.88016,0.24812,0.91446,-15.74363
1396343.90985,96.0,22.48202,0.91465,0.25919,0.95067,-15.82165
1396344.17485,96.0,17.79613,0.95131,0.27138,0.98926,-15.92203
1396344.42685,96.0,14.06813,0.99337,0.28918,1.03461,-16.23062
1396344.64285,96.0,11.1448,1.03939,0.30457,1.08309,-16.33202
1396344.90985,96.0,8.81772,1.09577,0.32018,1.14159,-16.28814
1396345.08785,96.0,6.97545,1.15581,0.32277,1.20003,-15.60307
1396345.30685,96.0,5.5173,1.21665,0.33172,1.26106,-15.25092
1396345.57584,96.0,4.36941,1.28305,0.31583,1.32135,-13.82869
1396345.91084,96.0,3.45686,1.34596,0.3061,1.38033,-12.81249
1396346.32984,96.0,2.73547,1.39592,0.28211,1.42414,-11.42553
1396346.85484,96.0,2.16054,1.44371,0.25052,1.46528,-9.84419
1396347.51384,96.0,1.70952,1.48103,0.22218,1.4976,-8.53166
1396348.34184,96.0,1.35352,1.50853,0.19456,1.52103,-7.34912
1396349.38484,96.0,1.07079,1.52959,0.16866,1.53887,-6.29242
1396350.69884,96.0,0.84734,1.54662,0.14743,1.55363,-5.44504
1396352.35484,96.0,0.67072,1.56,0.13088,1.56548,-4.79586
1396354.44384,96.0,0.53067,1.5704,0.1194,1.57493,-4.34806
1396357.07984,96.0,0.41976,1.57866,0.11211,1.58263,-4.06221
1396360.41183,96.0,0.33183,1.58532,0.10667,1.5889,-3.84948
1396364.61683,96.0,0.26261,1.59308,0.10533,1.59656,-3.78284
1396369.92483,96.0,0.20791,1.60131,0.10784,1.60494,-3.85276
1396376.62982,96.0,0.16452,1.6094,0.11526,1.61352,-4.09633
1396385.10581,96.0,0.13007,1.61766,0.12513,1.62249,-4.42318
1396395.79581,96.0,0.10309,1.62856,0.13793,1.63439,-4.84106
1396409.3098,96.0,0.08153,1.64509,0.15638,1.6525,-5.4301
1396426.40778,96.0,0.06443,1.6647,0.18323,1.67475,-6.28114
1396447.99477,96.0,0.05102,1.68238,0.21859,1.69652,-7.40289
1396475.23674,96.0,0.04042,1.70012,0.25348,1.71891,-8.47995
1396509.73272,96.0,0.03192,1.72694,0.28623,1.7505,-9.41078
1396553.27968,96.0,0.02528,1.7672,0.32585,1.79699,-10.44714
1396608.34464,96.0,0.01999,1.81505,0.37756,1.85391,-11.7509
1410653.91714,97.0,20004.453,0.32044,-0.01922,0.32101,3.43197
1410654.06014,97.0,15829.126,0.32665,-0.00076,0.32665,0.13369
1410654.20214,97.0,12516.703,0.33484,0.01696,0.33527,-2.89955
1410654.34414,97.0,9909.4424,0.34326,0.03045,0.3446,-5.06919
1410654.50814,97.0,7835.48,0.35285,0.04238,0.35539,-6.84862
1410654.70914,97.0,6217.2461,0.36269,0.05138,0.36631,-8.06364
1410654.94714,97.0,4905.291,0.37337,0.06251,0.37857,-9.50503
1410655.18514,97.0,3881.2737,0.38638,0.0712,0.39289,-10.44143
1410655.42314,97.0,3070.9827,0.39817,0.0791,0.40595,-11.23627
1410655.66114,97.0,2430.7778,0.41202,0.08899,0.42152,-12.18831
1410655.90014,97.0,1923.1537,0.42565,0.09724,0.43662,-12.86814
1410656.13714,97.0,1522.4358,0.43991,0.10575,0.45244,-13.51627
1410656.37614,97.0,1203.8446,0.45679,0.11446,0.47092,-14.06702
1410656.61414,97.0,952.86591,0.47426,0.12246,0.48982,-14.47857
1410656.85314,97.0,754.27557,0.49303,0.12903,0.50964,-14.66552
1410657.09014,97.0,596.71857,0.51395,0.13798,0.53215,-15.02763
1410657.32714,97.0,471.96338,0.53478,0.14613,0.55438,-15.28368
1410657.56714,97.0,373.20856,0.55512,0.15454,0.57623,-15.55678
1410657.80414,97.0,295.47278,0.5806,0.16298,0.60304,-15.67985
1410658.04414,97.0,233.87738,0.60307,0.17116,0.62689,-15.84437
1410658.28214,97.0,185.05922,0.63045,0.17949,0.6555,-15.89186
1410658.51814,97.0,146.35823,0.65969,0.18807,0.68598,-15.91218
1410658.75414,97.0,115.77804,0.68877,0.19692,0.71637,-15.95495
1410658.98914,97.0,91.6721,0.71734,0.20534,0.74615,-15.9741
1410659.23414,97.0,72.51701,0.74866,0.21309,0.7784,-15.88809
1410659.46314,97.0,57.36816,0.7811,0.22068,0.81168,-15.7766
1410659.70014,97.0,45.3629,0.8134,0.22933,0.84511,-15.74512
1410659.93214,97.0,35.93134,0.84655,0.2363,0.87891,-15.59621
1410660.18214,97.0,28.40909,0.88014,0.24584,0.91383,-15.60589
1410660.39714,97.0,22.48202,0.91512,0.25878,0.951,-15.79001
1410660.66214,97.0,17.79613,0.95289,0.27162,0.99085,-15.90991
1410660.91414,97.0,14.06813,0.99358,0.28981,1.03499,-16.26118
1410661.13014,97.0,11.1448,1.04218,0.30743,1.08658,-16.43521
1410661.39714,97.0,8.81772,1.0975,0.32045,1.14333,-16.27681
1410661.57514,97.0,6.97545,1.15376,0.32453,1.19853,-15.71042
1410661.79314,97.0,5.5173,1.22021,0.33147,1.26443,-15.19777
1410662.06314,97.0,4.36941,1.28093,0.31693,1.31956,-13.8969
1410662.39813,97.0,3.45686,1.34718,0.30513,1.3813,-12.76211
1410662.81613,97.0,2.73547,1.39815,0.28297,1.42649,-11.44137
1410663.34213,97.0,2.16054,1.44363,0.25184,1.46543,-9.89574
1410664.00113,97.0,1.70952,1.48173,0.22328,1.49846,-8.56924
1410664.82913,97.0,1.35352,1.51027,0.19539,1.52286,-7.37166
1410665.87213,97.0,1.07079,1.53141,0.16915,1.54073,-6.30299
1410667.18613,97.0,0.84734,1.54783,0.14754,1.55485,-5.445
1410668.84213,97.0,0.67072,1.5614,0.13108,1.5669,-4.7989
1410670.93013,97.0,0.53067,1.57266,0.11965,1.5772,-4.35088
1410673.56713,97.0,0.41976,1.581,0.11173,1.58495,-4.04222
1410676.89912,97.0,0.33183,1.58782,0.10756,1.59146,-3.87534
1410681.10412,97.0,0.26261,1.5949,0.10595,1.59841,-3.80044
1410686.41212,97.0,0.20791,1.60283,0.10794,1.60647,-3.85266
1410693.11711,97.0,0.16452,1.61163,0.11523,1.61575,-4.08977
1410701.5931,97.0,0.13007,1.61991,0.12586,1.62479,-4.44268
1410712.2841,97.0,0.10309,1.62964,0.13958,1.63561,-4.89535
1410725.79709,97.0,0.08153,1.64396,0.15633,1.65138,-5.43202
1410742.89507,97.0,0.06443,1.66328,0.18129,1.67313,-6.22036
1410764.48206,97.0,0.05102,1.68545,0.21548,1.69917,-7.28553
1410791.72403,97.0,0.04042,1.705,0.25479,1.72393,-8.49938
1410826.22001,97.0,0.03192,1.72813,0.29153,1.75255,-9.5755
1410869.76697,97.0,0.02528,1.7643,0.32834,1.79459,-10.54242
1410924.83293,97.0,0.01999,1.81525,0.37589,1.85376,-11.69901
1424960.60165,98.0,20004.453,0.32038,-0.01857,0.32091,3.31806
1424960.74465,98.0,15829.126,0.32811,-0.00022,0.32811,0.03847
1424960.88665,98.0,12516.703,0.33517,0.01547,0.33553,-2.64221
1424961.02865,98.0,9909.4424,0.34403,0.02892,0.34524,-4.80597
1424961.19265,98.0,7835.48,0.3529,0.04253,0.35545,-6.87141
1424961.39365,98.0,6217.2461,0.36222,0.05258,0.36602,-8.25977
1424961.63164,98.0,4905.291,0.37467,0.06278,0.37989,-9.51219
1424961.86964,98.0,3881.2737,0.38401,0.07305,0.39089,-10.77038
1424962.10764,98.0,3070.9827,0.39789,0.08076,0.40601,-11.47372
1424962.34564,98.0,2430.7778,0.41055,0.08935,0.42016,-12.27783
1424962.58464,98.0,1923.1537,0.4248,0.09696,0.43573,-12.85704
1424962.82264,98.0,1522.4358,0.44026,0.10514,0.45264,-13.43143
1424963.06064,98.0,1203.8446,0.45814,0.11341,0.47196,-13.90381
1424963.29864,98.0,952.86591,0.47609,0.12119,0.49127,-14.28143
1424963.53764,98.0,754.27557,0.49435,0.12944,0.51102,-14.67326
1424963.77464,98.0,596.71857,0.51401,0.13987,0.5327,-15.2221
1424964.01164,98.0,471.96338,0.53403,0.14578,0.55358,-15.26882
1424964.25164,98.0,373.20856,0.55649,0.15354,0.57728,-15.42471
1424964.48864,98.0,295.47278,0.58171,0.16252,0.60398,-15.60983
1424964.72864,98.0,233.87738,0.60569,0.17109,0.62939,-15.77355
1424964.96664,98.0,185.05922,0.63121,0.1795,0.65623,-15.87429
1424965.20264,98.0,146.35823,0.6593,0.18934,0.68595,-16.02332
1424965.43864,98.0,115.77804,0.68739,0.19843,0.71545,-16.10201
1424965.67364,98.0,91.6721,0.71757,0.2051,0.74631,-15.95151
1424965.91864,98.0,72.51701,0.7478,0.21232,0.77736,-15.85038
1424966.14764,98.0,57.36816,0.7823,0.22119,0.81296,-15.78768
1424966.38464,98.0,45.3629,0.81438,0.22827,0.84577,-15.65783
1424966.61664,98.0,35.93134,0.84676,0.23614,0.87907,-15.58265
1424966.86664,98.0,28.40909,0.88052,0.24693,0.91449,-15.66563
1424967.08164,98.0,22.48202,0.91508,0.25783,0.95071,-15.73531
1424967.34664,98.0,17.79613,0.95184,0.27237,0.99005,-15.96866
1424967.59864,98.0,14.06813,0.9953,0.28798,1.03613,-16.13711
1424967.81464,98.0,11.1448,1.04518,0.30436,1.0886,-16.23585
1424968.08164,98.0,8.81772,1.09666,0.31871,1.14203,-16.20481
1424968.25864,98.0,6.97545,1.16062,0.33318,1.2075,-16.01731
1424968.47664,98.0,5.5173,1.22091,0.32371,1.26309,-14.84975
1424968.74664,98.0,4.36941,1.28599,0.32544,1.32653,-14.20153
1424969.08164,98.0,3.45686,1.344,0.30371,1.37789,-12.7334
1424969.49964,98.0,2.73547,1.40321,0.28093,1.43106,-11.32139
1424970.02564,98.0,2.16054,1.44939,0.25523,1.47169,-9.98712
1424970.68464,98.0,1.70952,1.48409,0.22482,1.50102,-8.6139
1424971.51264,98.0,1.35352,1.51293,0.19575,1.52554,-7.37218
1424972.55564,98.0,1.07079,1.53486,0.17082,1.54434,-6.35032
1424973.86964,98.0,0.84734,1.55188,0.1502,1.55913,-5.52817
1424975.52563,98.0,0.67072,1.56479,0.13271,1.57041,-4.84773
1424977.61363,98.0,0.53067,1.57475,0.11966,1.57929,-4.34554
1424980.25063,98.0,0.41976,1.58449,0.11035,1.58832,-3.98396
1424983.58163,98.0,0.33183,1.59316,0.10688,1.59674,-3.83791
1424987.78762,98.0,0.26261,1.60016,0.10767,1.60378,-3.84929
1424993.09562,98.0,0.20791,1.60648,0.11112,1.61032,-3.95691
1424999.80062,98.0,0.16452,1.61369,0.11583,1.61784,-4.10573
1425008.27661,98.0,0.13007,1.62351,0.12491,1.62831,-4.39954
1425018.9666,98.0,0.10309,1.6353,0.14012,1.64129,-4.89739
1425032.48059,98.0,0.08153,1.64675,0.16012,1.65451,-5.5537
1425049.57858,98.0,0.06443,1.6612,0.18398,1.67135,-6.31967
1425071.16456,98.0,0.05102,1.68229,0.20771,1.69507,-7.03853
1425098.40754,98.0,0.04042,1.71315,0.24284,1.73027,-8.06786
1425132.90251,98.0,0.03192,1.74652,0.29127,1.77064,-9.46815
1425176.45048,98.0,0.02528,1.77636,0.34309,1.80919,-10.93149
1425231.51544,98.0,0.01999,1.81163,0.38847,1.85281,-12.10258
1439262.80076,99.0,20004.453,0.3209,-0.01925,0.32147,3.43229
1439262.94276,99.0,15829.126,0.3273,0.0001,0.3273,-0.01696
1439263.08476,99.0,12516.703,0.33512,0.01547,0.33548,-2.6433
1439263.22676,99.0,9909.4424,0.34295,0.03003,0.34426,-5.00431
1439263.39076,99.0,7835.48,0.35316,0.04183,0.35563,-6.75545
1439263.59176,99.0,6217.2461,0.36153,0.05256,0.36533,-8.27155
1439263.82976,99.0,4905.291,0.37299,0.06257,0.3782,-9.52236
1439264.06876,99.0,3881.2737,0.38708,0.07252,0.39382,-10.61152
1439264.30676,99.0,3070.9827,0.39755,0.08093,0.4057,-11.50637
1439264.54476,99.0,2430.7778,0.41132,0.08811,0.42065,-12.09065
1439264.78276,99.0,1923.1537,0.425,0.09684,0.43589,-12.83583
1439265.02075,99.0,1522.4358,0.4399,0.10419,0.45207,-13.32477
1439265.25875,99.0,1203.8446,0.45776,0.11322,0.47155,-13.89203
1439265.49675,99.0,952.86591,0.47425,0.12093,0.48942,-14.30514
1439265.73575,99.0,754.27557,0.49427,0.12855,0.51071,-14.57883
1439265.97275,99.0,596.71857,0.51319,0.13796,0.53141,-15.04656
1439266.21075,99.0,471.96338,0.53423,0.14545,0.55367,-15.22993
1439266.44975,99.0,373.20856,0.55696,0.15398,0.57785,-15.45414
1439266.68675,99.0,295.47278,0.58027,0.16342,0.60284,-15.72883
1439266.92675,99.0,233.87738,0.60539,0.17133,0.62917,-15.80171
1439267.16475,99.0,185.05922,0.62865,0.17982,0.65387,-15.96307
1439267.40075,99.0,146.35823,0.65729,0.18924,0.68399,-16.06133
1439267.63675,99.0,115.77804,0.68648,0.19581,0.71386,-15.91983
1439267.87075,99.0,91.6721,0.71647,0.20501,0.74522,-15.96782
1439268.11675,99.0,72.51701,0.74831,0.21219,0.77781,-15.83096
1439268.34575,99.0,57.36816,0.77991,0.22018,0.81039,-15.7654
1439268.58275,99.0,45.3629,0.81319,0.22792,0.84453,-15.65723
1439268.81475,99.0,35.93134,0.84517,0.23566,0.87741,-15.58007
1439269.06475,99.0,28.40909,0.87858,0.24558,0.91226,-15.61643
1439269.27975,99.0,22.48202,0.91363,0.25718,0.94913,-15.7214
1439269.54475,99.0,17.79613,0.9513,0.27153,0.98929,-15.93038
1439269.79675,99.0,14.06813,0.9933,0.29034,1.03486,-16.29373
1439270.01275,99.0,11.1448,1.04237,0.30486,1.08603,-16.30235
1439270.27975,99.0,8.81772,1.09694,0.31908,1.1424,-16.21872
1439270.45775,99.0,6.97545,1.15189,0.32403,1.1966,-15.7113
1439270.67575,99.0,5.5173,1.22012,0.33063,1.26412,-15.16197
1439270.94575,99.0,4.36941,1.27931,0.31799,1.31824,-13.95891
1439271.28075,99.0,3.45686,1.34568,0.30319,1.37941,-12.69712
1439271.69975,99.0,2.73547,1.39653,0.28136,1.42459,-11.39083
1439272.22475,99.0,2.16054,1.44103,0.25023,1.46259,-9.85115
1439272.88375,99.0,1.70952,1.47995,0.22042,1.49627,-8.47132
1439273.71175,99.0,1.35352,1.50764,0.19399,1.52007,-7.33187
1439274.75475,99.0,1.07079,1.52884,0.16961,1.53822,-6.33044
1439276.06875,99.0,0.84734,1.54474,0.14808,1.55182,-5.47582
1439277.72474,99.0,0.67072,1.55699,0.13162,1.56254,-4.83211
1439279.81374,99.0,0.53067,1.56798,0.11868,1.57246,-4.32851
1439282.44974,99.0,0.41976,1.57648,0.1106,1.58035,-4.01305
1439285.78174,99.0,0.33183,1.58409,0.10573,1.58761,-3.81864
1439289.98674,99.0,0.26261,1.59168,0.10419,1.59509,-3.74511
1439295.29473,99.0,0.20791,1.60049,0.107,1.60407,-3.82473
1439301.99973,99.0,0.16452,1.61032,0.11519,1.61443,-4.09146
1439310.47572,99.0,0.13007,1.61934,0.12867,1.62444,-4.54321
1439321.16671,99.0,0.10309,1.62694,0.14409,1.63331,-5.06107
1439334.6797,99.0,0.08153,1.6374,0.16072,1.64527,-5.60593
1439351.77769,99.0,0.06443,1.65323,0.18296,1.66333,-6.3151
1439373.36467,99.0,0.05102,1.67588,0.21077,1.68908,-7.16833
1439400.60665,99.0,0.04042,1.69848,0.24621,1.71624,-8.24795
1439435.10262,99.0,0.03192,1.72532,0.28343,1.74845,-9.3291
1439478.65059,99.0,0.02528,1.76663,0.32121,1.7956,-10.30509
1439533.71555,99.0,0.01999,1.82305,0.3732,1.86086,-11.56937
1453558.18928,100.0,20004.453,0.32096,-0.01749,0.32144,3.11844
1453558.33228,100.0,15829.126,0.32889,-0.00101,0.32889,0.17575
1453558.47428,100.0,12516.703,0.33602,0.01475,0.33634,-2.51394
1453558.61628,100.0,9909.4424,0.345,0.02991,0.34629,-4.95524
1453558.78028,100.0,7835.48,0.35332,0.04135,0.35573,-6.67586
1453558.98128,100.0,6217.2461,0.36336,0.05192,0.36705,-8.1317
1453559.21928,100.0,4905.291,0.3742,0.06284,0.37944,-9.53336
1453559.45728,100.0,3881.2737,0.3842,0.07078,0.39067,-10.43896
1453559.69528,100.0,3070.9827,0.39738,0.07904,0.40517,-11.24978
1453559.93328,100.0,2430.7778,0.41071,0.08712,0.41984,-11.97645
1453560.17228,100.0,1923.1537,0.42437,0.09689,0.43529,-12.8615
1453560.41028,100.0,1522.4358,0.44089,0.10521,0.45327,-13.422
1453560.64828,100.0,1203.8446,0.45648,0.11179,0.46997,-13.76073
1453560.88628,100.0,952.86591,0.47449,0.12064,0.48958,-14.26531
1453561.12527,100.0,754.27557,0.49406,0.12919,0.51067,-14.65404
1453561.36227,100.0,596.71857,0.51352,0.13787,0.5317,-15.02811
1453561.60027,100.0,471.96338,0.53472,0.14624,0.55436,-15.29533
1453561.83927,100.0,373.20856,0.55646,0.15316,0.57715,-15.38952
1453562.07627,100.0,295.47278,0.57963,0.16331,0.6022,-15.73535
1453562.31627,100.0,233.87738,0.60472,0.17191,0.62868,-15.86901
1453562.55427,100.0,185.05922,0.63001,0.17894,0.65493,-15.85627
1453562.79027,100.0,146.35823,0.65739,0.18785,0.6837,-15.94766
1453563.02627,100.0,115.77804,0.68621,0.19663,0.71383,-15.98919
1453563.26127,100.0,91.6721,0.71678,0.20517,0.74557,-15.97335
1453563.50627,100.0,72.51701,0.74774,0.21245,0.77734,-15.86123
1453563.73527,100.0,57.36816,0.77977,0.21998,0.8102,-15.75438
1453563.97227,100.0,45.3629,0.81216,0.22744,0.84341,-15.64477
1453564.20427,100.0,35.93134,0.84473,0.23545,0.87693,-15.57476
1453564.45427,100.0,28.40909,0.87834,0.24568,0.91205,-15.62673
1453564.66927,100.0,22.48202,0.91304,0.25855,0.94894,-15.81068
1453564.93427,100.0,17.79613,0.95079,0.27165,0.98883,-15.94499
1453565.18627,100.0,14.06813,0.99137,0.28701,1.03208,-16.1462
1453565.40227,100.0,11.1448,1.03908,0.30268,1.08227,-16.24085
1453565.66927,100.0,8.81772,1.09377,0.31971,1.13954,-16.29365
1453565.84727,100.0,6.97545,1.15815,0.32374,1.20254,-15.61748
1453566.06627,100.0,5.5173,1.21382,0.32434,1.25641,-14.96007
1453566.33527,100.0,4.36941,1.28384,0.31724,1.32246,-13.87971
1453566.67027,100.0,3.45686,1.34155,0.30619,1.37604,-12.85687
1453567.08927,100.0,2.73547,1.39398,0.27875,1.42158,-11.30808
1453567.61427,100.0,2.16054,1.44281,0.25065,1.46442,-9.85511
1453568.27327,100.0,1.70952,1.47921,0.22229,1.49582,-8.5461
1453569.10227,100.0,1.35352,1.50556,0.19419,1.51803,-7.34944
1453570.14427,100.0,1.07079,1.5273,0.168,1.53652,-6.27721
1453571.45827,100.0,0.84734,1.54483,0.14705,1.55182,-5.43734
1453573.11427,100.0,0.67072,1.55781,0.13124,1.56333,-4.81572
1453575.20326,100.0,0.53067,1.56754,0.11968,1.5721,-4.36599
1453577.83926,100.0,0.41976,1.5755,0.11123,1.57943,-4.03821
1453581.17126,100.0,0.33183,1.58277,0.10601,1.58632,-3.83174
1453585.37626,100.0,0.26261,1.59137,0.1049,1.59482,-3.77123
1453590.68525,100.0,0.20791,1.59868,0.10839,1.60235,-3.87863
1453597.38925,100.0,0.16452,1.60614,0.11506,1.61026,-4.09756
1453605.86624,100.0,0.13007,1.61494,0.1244,1.61972,-4.40472
