Repository: SebaVillagra00/ICM2985-SOH-IPRE

## Data University of Cambridge (EIS Cambridge)
Data publicada en "Identifying degradation patterns of lithium ion batteries from impedance spectroscopy using machine learning" (Zhang, Tang, Zhang, Wang, Stimming & Lee, 2020) https://www.nature.com/articles/s41467-020-15235-7.

Carpeta contiene:
* Paper de Nature Comunications (IF: 16.6).
* Data frames para IOS.
* Data frames para Windows.

Cada Data frame está contenido en un archivo .txt con las siguientes columnas:
* time/s: tiempo en que se mide la muestra.
* cycle number: ciclo de carga de la batería.
* freq/Hz: frecuencia de la señal de input.
* Re(Z)/Ohm: Parte resistiva de la impedancia.
* Im(Z)/Ohm: Parte reactiva de la impedancia.

File: EIS Cambridge/EIS data/EIS_state_IX_35C02.csv (part 9 of 29)
time/s,cycle number,freq/Hz,Re(Z)/Ohm,-Im(Z)/Ohm,|Z|/Ohm,Phase(Z)/deg
1393618.66666,90.0,45.3629,0.7904,0.14623,0.80381,-10.48164
1393618.89866,90.0,35.93134,0.8135,0.15828,0.82876,-11.01021
1393619.14966,90.0,28.40909,0.83745,0.17096,0.85473,-11.53828
1393619.36366,90.0,22.48202,0.86648,0.18395,0.8858,-11.98578
1393619.62866,90.0,17.79613,0.89954,0.19557,0.92055,-12.26562
1393619.88066,90.0,14.06813,0.93504,0.20454,0.95715,-12.33932
1393620.09666,90.0,11.1448,0.97648,0.20737,0.99826,-11.98972
1393620.36466,90.0,8.81772,1.01712,0.20322,1.03722,-11.29882
1393620.54266,90.0,6.97545,1.05625,0.19172,1.07351,-10.28797
1393620.76066,90.0,5.5173,1.08911,0.1803,1.10394,-9.40016
1393621.02966,90.0,4.36941,1.12029,0.16309,1.1321,-8.28304
1393621.36466,90.0,3.45686,1.1465,0.14518,1.15565,-7.21699
1393621.78366,90.0,2.73547,1.16373,0.12897,1.17085,-6.32401
1393622.30866,90.0,2.16054,1.18114,0.11131,1.18637,-5.38376
1393622.96766,90.0,1.70952,1.19364,0.09862,1.19771,-4.72298
1393623.79666,90.0,1.35352,1.2021,0.08747,1.20528,-4.1618
1393624.83966,90.0,1.07079,1.20885,0.07921,1.21144,-3.74905
1393626.15366,90.0,0.84734,1.21453,0.0724,1.21669,-3.41153
1393627.80865,90.0,0.67072,1.21973,0.06884,1.22168,-3.23022
1393629.89765,90.0,0.53067,1.22478,0.06684,1.2266,-3.12354
1393632.53465,90.0,0.41976,1.22964,0.06831,1.23154,-3.17989
1393635.86565,90.0,0.33183,1.23468,0.07081,1.23671,-3.28231
1393640.07165,90.0,0.26261,1.24085,0.07549,1.24315,-3.48147
1393645.37964,90.0,0.20791,1.24943,0.08446,1.25228,-3.86718
1393652.08364,90.0,0.16452,1.25731,0.09776,1.2611,-4.44579
1393660.56063,90.0,0.13007,1.26456,0.11398,1.26968,-5.15053
1393671.25062,90.0,0.10309,1.27215,0.13011,1.27879,-5.83981
1393684.76461,90.0,0.08153,1.28482,0.14713,1.29322,-6.53279
1393701.8626,90.0,0.06443,1.30239,0.16954,1.31338,-7.41693
1393723.44858,90.0,0.05102,1.32429,0.19772,1.33896,-8.49162
1393750.69056,90.0,0.04042,1.34707,0.22672,1.36601,-9.55361
1393785.18653,90.0,0.03192,1.37901,0.25608,1.40259,-10.51976
1393828.7335,90.0,0.02528,1.42509,0.29232,1.45476,-11.59201
1393883.79846,90.0,0.01999,1.47853,0.34201,1.51757,-13.02455
1408715.81765,91.0,20004.453,0.48537,-0.01266,0.48554,1.49363
1408715.96065,91.0,15829.126,0.49424,0.00141,0.49424,-0.16397
1408716.10265,91.0,12516.703,0.50085,0.01413,0.50105,-1.61572
1408716.24465,91.0,9909.4424,0.50884,0.02334,0.50938,-2.62657
1408716.40865,91.0,7835.48,0.51694,0.03154,0.5179,-3.49195
1408716.60965,91.0,6217.2461,0.52459,0.03817,0.52598,-4.16114
1408716.84765,91.0,4905.291,0.53273,0.04356,0.53451,-4.67468
1408717.08565,91.0,3881.2737,0.54182,0.04993,0.54412,-5.2653
1408717.32365,91.0,3070.9827,0.54933,0.05323,0.5519,-5.53428
1408717.56165,91.0,2430.7778,0.55881,0.05856,0.56187,-5.9822
1408717.79965,91.0,1923.1537,0.56886,0.06179,0.5722,-6.19907
1408718.03765,91.0,1522.4358,0.57753,0.06711,0.58142,-6.628
1408718.27565,91.0,1203.8446,0.59009,0.07264,0.59454,-7.01781
1408718.51465,91.0,952.86591,0.60001,0.0751,0.60469,-7.13405
1408718.75265,91.0,754.27557,0.61079,0.07833,0.61579,-7.30838
1408718.98965,91.0,596.71857,0.62563,0.08248,0.63104,-7.5105
1408719.22765,91.0,471.96338,0.63741,0.08661,0.64327,-7.73789
1408719.46665,91.0,373.20856,0.65008,0.09122,0.65645,-7.98754
1408719.70465,91.0,295.47278,0.66294,0.09453,0.66965,-8.11528
1408719.94365,91.0,233.87738,0.67688,0.09864,0.68403,-8.29118
1408720.18165,91.0,185.05922,0.69095,0.10382,0.69871,-8.54502
1408720.41765,91.0,146.35823,0.70628,0.10799,0.71449,-8.69287
1408720.65365,91.0,115.77804,0.72071,0.1141,0.72968,-8.99625
1408720.88865,91.0,91.6721,0.73699,0.12191,0.747,-9.39277
1408721.13365,91.0,72.51701,0.75266,0.1275,0.76339,-9.61475
1408721.36265,91.0,57.36816,0.77083,0.13638,0.7828,-10.03358
1408721.59965,91.0,45.3629,0.78966,0.1475,0.80332,-10.58066
1408721.83165,91.0,35.93134,0.81066,0.159,0.8261,-11.09679
1408722.08265,91.0,28.40909,0.83484,0.17269,0.85252,-11.68729
1408722.29665,91.0,22.48202,0.86461,0.18511,0.8842,-12.08466
1408722.56165,91.0,17.79613,0.89832,0.19603,0.91946,-12.31034
1408722.81365,91.0,14.06813,0.9359,0.20269,0.9576,-12.21979
1408723.02965,91.0,11.1448,0.97496,0.20626,0.99654,-11.94496
1408723.29765,91.0,8.81772,1.0166,0.20397,1.03686,-11.34545
1408723.47565,91.0,6.97545,1.05782,0.19335,1.07534,-10.35851
1408723.69365,91.0,5.5173,1.08955,0.17922,1.10419,-9.34113
1408723.96265,91.0,4.36941,1.12314,0.16467,1.13514,-8.34125
1408724.29765,91.0,3.45686,1.14616,0.14775,1.15565,-7.34551
1408724.71665,91.0,2.73547,1.16594,0.12917,1.17307,-6.32196
1408725.24165,91.0,2.16054,1.18338,0.11302,1.18877,-5.45555
1408725.90065,91.0,1.70952,1.19477,0.09992,1.19894,-4.78057
1408726.72965,91.0,1.35352,1.20282,0.08844,1.20607,-4.20542
1408727.77265,91.0,1.07079,1.21033,0.07916,1.21292,-3.74207
1408729.08664,91.0,0.84734,1.21655,0.07295,1.21874,-3.43177
1408730.74164,91.0,0.67072,1.22192,0.06852,1.22384,-3.20953
1408732.83064,91.0,0.53067,1.22613,0.06726,1.22797,-3.13976
1408735.46764,91.0,0.41976,1.23119,0.06762,1.23305,-3.14368
1408738.79864,91.0,0.33183,1.23739,0.07029,1.23939,-3.25101
1408743.00463,91.0,0.26261,1.24463,0.07732,1.24703,-3.55486
1408748.31263,91.0,0.20791,1.25042,0.08732,1.25346,-3.99467
1408755.01662,91.0,0.16452,1.25591,0.09916,1.25982,-4.51438
1408763.49362,91.0,0.13007,1.26263,0.1116,1.26755,-5.0509
1408774.18361,91.0,0.10309,1.27415,0.12604,1.28037,-5.6492
1408787.6976,91.0,0.08153,1.28821,0.14646,1.29651,-6.48639
1408804.79559,91.0,0.06443,1.3057,0.17129,1.31689,-7.47365
1408826.38157,91.0,0.05102,1.32349,0.19522,1.33781,-8.39069
1408853.62355,91.0,0.04042,1.35267,0.22159,1.3707,-9.30317
1408888.11952,91.0,0.03192,1.39306,0.2586,1.41685,-10.51622
1408931.66649,91.0,0.02528,1.43329,0.30709,1.46581,-12.09296
1408986.73144,91.0,0.01999,1.46912,0.35944,1.51245,-13.74827
1423802.09687,92.0,20004.453,0.48232,-0.01307,0.48249,1.55187
1423802.23987,92.0,15829.126,0.49155,0.00074,0.49155,-0.08636
1423802.38187,92.0,12516.703,0.49918,0.01419,0.49938,-1.62852
1423802.52387,92.0,9909.4424,0.50624,0.0219,0.50671,-2.4774
1423802.68787,92.0,7835.48,0.51468,0.03171,0.51565,-3.52549
1423802.88887,92.0,6217.2461,0.52257,0.03931,0.52405,-4.30137
1423803.12687,92.0,4905.291,0.53035,0.04259,0.53206,-4.59091
1423803.36486,92.0,3881.2737,0.53835,0.05057,0.54072,-5.36601
1423803.60386,92.0,3070.9827,0.54857,0.05316,0.55114,-5.53528
1423803.84186,92.0,2430.7778,0.55812,0.05835,0.56116,-5.969
1423804.07986,92.0,1923.1537,0.5668,0.0626,0.57025,-6.30292
1423804.31786,92.0,1522.4358,0.57652,0.06588,0.58027,-6.51914
1423804.55586,92.0,1203.8446,0.5882,0.07104,0.59248,-6.88633
1423804.79486,92.0,952.86591,0.59821,0.07424,0.6028,-7.07448
1423805.03286,92.0,754.27557,0.60939,0.07909,0.6145,-7.39509
1423805.26986,92.0,596.71857,0.62127,0.08286,0.62677,-7.59655
1423805.50786,92.0,471.96338,0.63373,0.08619,0.63957,-7.74516
1423805.74686,92.0,373.20856,0.64707,0.09048,0.65337,-7.95963
1423805.98386,92.0,295.47278,0.66044,0.09699,0.66752,-8.35439
1423806.22386,92.0,233.87738,0.67385,0.09879,0.68105,-8.34052
1423806.46186,92.0,185.05922,0.68871,0.10388,0.6965,-8.57778
1423806.69786,92.0,146.35823,0.70387,0.1092,0.71229,-8.81845
1423806.93386,92.0,115.77804,0.71916,0.11495,0.72829,-9.08129
1423807.16886,92.0,91.6721,0.73471,0.11989,0.74443,-9.268
1423807.41386,92.0,72.51701,0.75006,0.12733,0.76079,-9.6344
1423807.64286,92.0,57.36816,0.76921,0.13703,0.78132,-10.10094
1423807.87986,92.0,45.3629,0.7869,0.14666,0.80045,-10.55763
1423808.11186,92.0,35.93134,0.80901,0.15772,0.82425,-11.03195
1423808.36186,92.0,28.40909,0.83324,0.17077,0.85056,-11.58248
1423808.57686,92.0,22.48202,0.86268,0.18545,0.88238,-12.1322
1423808.84186,92.0,17.79613,0.8963,0.19579,0.91743,-12.32216
1423809.09386,92.0,14.06813,0.93423,0.2054,0.95654,-12.4
1423809.30986,92.0,11.1448,0.9743,0.20791,0.99623,-12.04605
1423809.57686,92.0,8.81772,1.01696,0.20517,1.03745,-11.40604
1423809.75586,92.0,6.97545,1.05435,0.19479,1.0722,-10.46724
1423809.97386,92.0,5.5173,1.09091,0.18256,1.10608,-9.50031
1423810.24286,92.0,4.36941,1.11916,0.16504,1.13126,-8.38889
1423810.57786,92.0,3.45686,1.1469,0.14653,1.15622,-7.28063
1423810.99686,92.0,2.73547,1.16627,0.12967,1.17345,-6.3445
1423811.52186,92.0,2.16054,1.18179,0.1138,1.18726,-5.50027
1423812.18086,92.0,1.70952,1.19307,0.09972,1.19723,-4.77776
1423813.00986,92.0,1.35352,1.20297,0.08828,1.20621,-4.19697
1423814.05286,92.0,1.07079,1.20955,0.07866,1.2121,-3.7208
1423815.36586,92.0,0.84734,1.21571,0.07255,1.21787,-3.41529
1423817.02185,92.0,0.67072,1.22176,0.06828,1.22367,-3.19858
1423819.11085,92.0,0.53067,1.22767,0.06724,1.22951,-3.1352
1423821.74785,92.0,0.41976,1.23201,0.06972,1.23398,-3.23887
1423825.07885,92.0,0.33183,1.23624,0.07359,1.23843,-3.40655
1423829.28484,92.0,0.26261,1.24073,0.07828,1.2432,-3.60995
1423834.59284,92.0,0.20791,1.24769,0.08509,1.25059,-3.90131
1423841.29684,92.0,0.16452,1.25553,0.09594,1.25919,-4.36965
1423849.77383,92.0,0.13007,1.26408,0.10983,1.26885,-4.96578
1423860.46382,92.0,0.10309,1.2742,0.12558,1.28037,-5.62877
1423873.97781,92.0,0.08153,1.28968,0.14368,1.29766,-6.35714
1423891.0758,92.0,0.06443,1.31113,0.169,1.32198,-7.34485
1423912.66178,92.0,0.05102,1.33529,0.20278,1.35059,-8.63493
1423939.90376,92.0,0.04042,1.3551,0.24033,1.37625,-10.05704
1423974.39973,92.0,0.03192,1.37775,0.27389,1.40471,-11.24356
1424017.9467,92.0,0.02528,1.41095,0.3037,1.44326,-12.14724
1424073.01166,92.0,0.01999,1.45525,0.34041,1.49453,-13.16578
1438884.14408,93.0,20004.453,0.48616,-0.01287,0.48633,1.51613
1438884.28708,93.0,15829.126,0.49446,0.00249,0.49447,-0.28903
1438884.42908,93.0,12516.703,0.50174,0.01395,0.50194,-1.59277
1438884.57108,93.0,9909.4424,0.50949,0.02301,0.51,-2.58582
1438884.73508,93.0,7835.48,0.51651,0.03046,0.5174,-3.37504
1438884.93608,93.0,6217.2461,0.52591,0.03635,0.52716,-3.95438
1438885.17408,93.0,4905.291,0.5325,0.04265,0.5342,-4.57894
1438885.41208,93.0,3881.2737,0.5434,0.04695,0.54543,-4.93803
1438885.65108,93.0,3070.9827,0.55193,0.05235,0.5544,-5.41781
1438885.88908,93.0,2430.7778,0.55919,0.05754,0.56214,-5.87465
1438886.12708,93.0,1923.1537,0.57004,0.06122,0.57332,-6.13016
1438886.36508,93.0,1522.4358,0.58078,0.06596,0.58451,-6.47911
1438886.60308,93.0,1203.8446,0.5903,0.06965,0.59439,-6.72937
1438886.84108,93.0,952.86591,0.60044,0.07473,0.60508,-7.0942
1438887.08008,93.0,754.27557,0.61328,0.07903,0.61835,-7.34334
1438887.31708,93.0,596.71857,0.62505,0.08255,0.63048,-7.52318
1438887.55508,93.0,471.96338,0.63678,0.08678,0.64267,-7.76054
1438887.79408,93.0,373.20856,0.64865,0.08913,0.65475,-7.82412
1438888.03108,93.0,295.47278,0.6626,0.09479,0.66934,-8.14163
1438888.27108,93.0,233.87738,0.67576,0.09828,0.68287,-8.27526
1438888.50908,93.0,185.05922,0.69,0.1028,0.69761,-8.47404
1438888.74508,93.0,146.35823,0.70536,0.1081,0.71359,-8.71304
1438888.98108,93.0,115.77804,0.72054,0.11162,0.72914,-8.8061
1438889.21608,93.0,91.6721,0.73645,0.12058,0.74626,-9.29855
1438889.46108,93.0,72.51701,0.75074,0.12715,0.76143,-9.61264
1438889.69008,93.0,57.36816,0.76978,0.13527,0.78157,-9.96639
1438889.92708,93.0,45.3629,0.7897,0.14581,0.80305,-10.46145
1438890.15908,93.0,35.93134,0.81154,0.15743,0.82666,-10.97827
1438890.40908,93.0,28.40909,0.83484,0.17208,0.85239,-11.6469
1438890.62408,93.0,22.48202,0.86466,0.18404,0.88403,-12.01612
1438890.88908,93.0,17.79613,0.89582,0.19543,0.91688,-12.30659
1438891.14108,93.0,14.06813,0.93458,0.20405,0.95659,-12.31625
1438891.35708,93.0,11.1448,0.97396,0.20601,0.99551,-11.94325
1438891.62408,93.0,8.81772,1.01531,0.20412,1.03562,-11.36744
1438891.80308,93.0,6.97545,1.05325,0.19135,1.07049,-10.29701
1438892.02108,93.0,5.5173,1.08818,0.18238,1.10336,-9.51447
1438892.29008,93.0,4.36941,1.11905,0.16378,1.13097,-8.32663
1438892.62508,93.0,3.45686,1.14523,0.14762,1.1547,-7.34515
1438893.04408,93.0,2.73547,1.16357,0.12909,1.17071,-6.33089
1438893.56908,93.0,2.16054,1.17933,0.11228,1.18466,-5.43834
1438894.22808,93.0,1.70952,1.19133,0.09877,1.19542,-4.73936
1438895.05708,93.0,1.35352,1.20113,0.08885,1.20441,-4.23067
1438896.10007,93.0,1.07079,1.20804,0.0797,1.21067,-3.77459
1438897.41307,93.0,0.84734,1.21353,0.07274,1.21571,-3.43039
1438899.06907,93.0,0.67072,1.21823,0.06878,1.22017,-3.23141
1438901.15807,93.0,0.53067,1.22421,0.06722,1.22605,-3.14295
1438903.79507,93.0,0.41976,1.22858,0.06837,1.23048,-3.18542
1438907.12607,93.0,0.33183,1.23376,0.07124,1.23582,-3.30459
1438911.33206,93.0,0.26261,1.24027,0.07595,1.24259,-3.50445
1438916.64006,93.0,0.20791,1.24858,0.08534,1.2515,-3.91021
1438923.34405,93.0,0.16452,1.25674,0.09895,1.26063,-4.50213
1438931.82105,93.0,0.13007,1.26343,0.11428,1.26858,-5.16829
1438942.51104,93.0,0.10309,1.27167,0.12967,1.27827,-5.82244
1438956.02503,93.0,0.08153,1.28491,0.14687,1.29327,-6.52087
1438973.12301,93.0,0.06443,1.30324,0.17012,1.31429,-7.43703
1438994.709,93.0,0.05102,1.32365,0.1984,1.33844,-8.52432
1439021.95098,93.0,0.04042,1.34662,0.22689,1.3656,-9.56378
1439056.44695,93.0,0.03192,1.38033,0.25598,1.40387,-10.50617
1439099.99392,93.0,0.02528,1.42658,0.29326,1.45641,-11.61654
1439155.05887,93.0,0.01999,1.47766,0.34529,1.51746,-13.15236
1453995.14286,94.0,20004.453,0.48708,-0.01296,0.48725,1.52403
1453995.28586,94.0,15829.126,0.49527,0.00122,0.49528,-0.14085
1453995.42786,94.0,12516.703,0.50357,0.01281,0.50373,-1.45686
1453995.56986,94.0,9909.4424,0.51001,0.02398,0.51058,-2.69219
1453995.73386,94.0,7835.48,0.51942,0.03087,0.52034,-3.40152
1453995.93486,94.0,6217.2461,0.52679,0.03735,0.52811,-4.05579
1453996.17286,94.0,4905.291,0.53536,0.04255,0.53705,-4.54471
1453996.41186,94.0,3881.2737,0.54285,0.04785,0.54495,-5.03733
1453996.64986,94.0,3070.9827,0.55307,0.05325,0.55562,-5.5
1453996.88786,94.0,2430.7778,0.56118,0.05741,0.56411,-5.84126
1453997.12586,94.0,1923.1537,0.571,0.061,0.57425,-6.09771
1453997.36386,94.0,1522.4358,0.5811,0.06545,0.58478,-6.42622
1453997.60186,94.0,1203.8446,0.59187,0.07016,0.59601,-6.76066
1453997.84086,94.0,952.86591,0.60128,0.07492,0.60593,-7.1026
1453998.07886,94.0,754.27557,0.61344,0.07961,0.61858,-7.39391
1453998.31586,94.0,596.71857,0.62489,0.08209,0.63025,-7.48408
1453998.55386,94.0,471.96338,0.6377,0.08661,0.64356,-7.73436
1453998.79286,94.0,373.20856,0.64974,0.09026,0.65598,-7.90849
1453999.03086,94.0,295.47278,0.66586,0.09322,0.67235,-7.96942
1453999.26986,94.0,233.87738,0.67713,0.09777,0.68415,-8.21598
1453999.50786,94.0,185.05922,0.69201,0.10193,0.69948,-8.37907
1453999.74386,94.0,146.35823,0.7061,0.10805,0.71432,-8.7004
1453999.97986,94.0,115.77804,0.72165,0.11347,0.73052,-8.93622
1454000.21486,94.0,91.6721,0.73672,0.11903,0.74628,-9.17811
1454000.45986,94.0,72.51701,0.7545,0.12681,0.76508,-9.54055
1454000.68886,94.0,57.36816,0.77089,0.13612,0.78281,-10.0139
1454000.92586,94.0,45.3629,0.79162,0.14618,0.805,-10.46227
1454001.15786,94.0,35.93134,0.81147,0.15908,0.82691,-11.09175
1454001.40886,94.0,28.40909,0.836,0.17077,0.85326,-11.54479
1454001.62286,94.0,22.48202,0.86572,0.18378,0.88501,-11.98528
1454001.88785,94.0,17.79613,0.89691,0.19602,0.91808,-12.32801
1454002.13985,94.0,14.06813,0.93703,0.20276,0.95871,-12.2098
1454002.35585,94.0,11.1448,0.97646,0.20499,0.99774,-11.8561
1454002.62385,94.0,8.81772,1.01682,0.20386,1.03705,-11.33681
1454002.80185,94.0,6.97545,1.05633,0.19701,1.07454,-10.56445
1454003.01985,94.0,5.5173,1.09031,0.18064,1.10518,-9.4073
1454003.28885,94.0,4.36941,1.11973,0.16445,1.13174,-8.3551
1454003.62385,94.0,3.45686,1.14473,0.14572,1.15397,-7.25471
1454004.04285,94.0,2.73547,1.16636,0.12851,1.17342,-6.28744
1454004.56785,94.0,2.16054,1.18152,0.1141,1.18702,-5.51574
1454005.22685,94.0,1.70952,1.19284,0.09915,1.19696,-4.75149
1454006.05585,94.0,1.35352,1.20207,0.08793,1.20528,-4.18389
1454007.09885,94.0,1.07079,1.20945,0.07902,1.21202,-3.73801
1454008.41285,94.0,0.84734,1.21497,0.0728,1.21715,-3.42886
1454010.06785,94.0,0.67072,1.22029,0.069,1.22224,-3.23648
1454012.15685,94.0,0.53067,1.22553,0.06657,1.22733,-3.10909
1454014.79384,94.0,0.41976,1.23195,0.06765,1.2338,-3.14301
1454018.12484,94.0,0.33183,1.23796,0.07196,1.24005,-3.32673
1454022.33084,94.0,0.26261,1.24261,0.07977,1.24517,-3.67321
1454027.63883,94.0,0.20791,1.24686,0.08758,1.24994,-4.01778
1454034.34283,94.0,0.16452,1.25425,0.09675,1.25797,-4.41116
1454042.81982,94.0,0.13007,1.2638,0.10969,1.26855,-4.96027
1454053.50981,94.0,0.10309,1.27499,0.12727,1.28133,-5.7005
1454067.0238,94.0,0.08153,1.28722,0.14689,1.29557,-6.51028
1454084.12179,94.0,0.06443,1.30425,0.16981,1.31526,-7.41784
1454105.70777,94.0,0.05102,1.33005,0.19338,1.34403,-8.27264
1454132.94975,94.0,0.04042,1.36225,0.22965,1.38147,-9.56885
1454167.44573,94.0,0.03192,1.3919,0.27419,1.41865,-11.14418
1454210.99269,94.0,0.02528,1.41796,0.31573,1.45268,-12.55299
1454266.05765,94.0,0.01999,1.45217,0.35194,1.4942,-13.62319
1469097.53945,95.0,20004.453,0.48841,-0.01381,0.48861,1.62015
1469097.68245,95.0,15829.126,0.49595,0.0019,0.49595,-0.21955
1469097.82445,95.0,12516.703,0.50462,0.01275,0.50479,-1.4479
1469097.96645,95.0,9909.4424,0.5125,0.02368,0.51305,-2.64581
1469098.13045,95.0,7835.48,0.51961,0.03061,0.52051,-3.37191
1469098.33145,95.0,6217.2461,0.52908,0.03754,0.53041,-4.05859
1469098.56945,95.0,4905.291,0.53652,0.04454,0.53836,-4.74558
1469098.80845,95.0,3881.2737,0.54377,0.04857,0.54594,-5.10368
1469099.04645,95.0,3070.9827,0.55407,0.05388,0.55668,-5.55462
1469099.28445,95.0,2430.7778,0.56174,0.05759,0.56468,-5.85371
1469099.52245,95.0,1923.1537,0.57316,0.06368,0.57669,-6.33995
1469099.76045,95.0,1522.4358,0.58318,0.06568,0.58686,-6.4254
1469099.99845,95.0,1203.8446,0.59299,0.06944,0.59704,-6.67943
1469100.23745,95.0,952.86591,0.60428,0.07348,0.60873,-6.93347
1469100.47545,95.0,754.27557,0.61537,0.07864,0.62037,-7.28263
1469100.71245,95.0,596.71857,0.62713,0.08214,0.63249,-7.4621
1469100.95045,95.0,471.96338,0.63966,0.08748,0.64562,-7.78706
1469101.18945,95.0,373.20856,0.65261,0.09084,0.6589,-7.92479
1469101.42745,95.0,295.47278,0.66712,0.0925,0.6735,-7.89444
1469101.66645,95.0,233.87738,0.68119,0.09783,0.68818,-8.17287
1469101.90445,95.0,185.05922,0.69548,0.10254,0.70299,-8.38747
1469102.14045,95.0,146.35823,0.70797,0.10802,0.71617,-8.67501
1469102.37644,95.0,115.77804,0.7233,0.11319,0.73211,-8.89435
1469102.61144,95.0,91.6721,0.73863,0.12034,0.74837,-9.25372
1469102.85644,95.0,72.51701,0.754,0.12747,0.7647,-9.5953
1469103.08544,95.0,57.36816,0.77249,0.13522,0.78424,-9.92837
1469103.32244,95.0,45.3629,0.79093,0.14629,0.80434,-10.47878
1469103.55444,95.0,35.93134,0.81243,0.15724,0.8275,-10.95381
1469103.80544,95.0,28.40909,0.83665,0.17234,0.85422,-11.63961
1469104.01944,95.0,22.48202,0.86642,0.18387,0.88572,-11.9816
1469104.28444,95.0,17.79613,0.89817,0.19493,0.91908,-12.24473
1469104.53644,95.0,14.06813,0.93858,0.20325,0.96034,-12.21895
1469104.75244,95.0,11.1448,0.97634,0.20502,0.99763,-11.85918
1469105.02044,95.0,8.81772,1.01759,0.20396,1.03783,-11.33384
1469105.19844,95.0,6.97545,1.05777,0.19635,1.07584,-10.51601
1469105.41644,95.0,5.5173,1.09031,0.17918,1.10494,-9.33254
1469105.68544,95.0,4.36941,1.12262,0.16602,1.13483,-8.41212
1469106.02044,95.0,3.45686,1.14636,0.14613,1.15564,-7.26429
1469106.43944,95.0,2.73547,1.16686,0.12917,1.17399,-6.3167
1469106.96444,95.0,2.16054,1.18333,0.11326,1.18874,-5.46713
1469107.62344,95.0,1.70952,1.19352,0.09959,1.19767,-4.77005
1469108.45244,95.0,1.35352,1.2029,0.08822,1.20613,-4.19454
1469109.49544,95.0,1.07079,1.21078,0.07903,1.21336,-3.73437
1469110.80944,95.0,0.84734,1.21658,0.07319,1.21878,-3.44303
1469112.46444,95.0,0.67072,1.22206,0.06916,1.22402,-3.23912
1469114.55344,95.0,0.53067,1.22685,0.06698,1.22867,-3.12496
1469117.19043,95.0,0.41976,1.2323,0.06744,1.23414,-3.13233
1469120.52043,95.0,0.33183,1.23926,0.0715,1.24132,-3.30197
1469124.72643,95.0,0.26261,1.24446,0.07913,1.24697,-3.63852
1469130.03442,95.0,0.20791,1.24954,0.08826,1.25265,-4.04012
1469136.73842,95.0,0.16452,1.25487,0.09819,1.2587,-4.474
1469145.21541,95.0,0.13007,1.26403,0.10987,1.26879,-4.96788
1469155.9054,95.0,0.10309,1.27587,0.12662,1.28214,-5.66742
1469169.41939,95.0,0.08153,1.28934,0.14731,1.29773,-6.51805
1469186.51738,95.0,0.06443,1.30587,0.17159,1.31709,-7.48581
1469208.10336,95.0,0.05102,1.32685,0.19371,1.34092,-8.30589
1469235.34534,95.0,0.04042,1.36005,0.22438,1.37844,-9.36813
1469269.84132,95.0,0.03192,1.39634,0.26794,1.42182,-10.86213
1469313.38828,95.0,0.02528,1.42767,0.31541,1.46209,-12.4582
1469368.45324,95.0,0.01999,1.45917,0.35819,1.50249,-13.79201
1484183.82226,96.0,20004.453,0.48396,-0.01213,0.48411,1.43612
1484183.96526,96.0,15829.126,0.49043,0.00194,0.49043,-0.22669
1484184.10726,96.0,12516.703,0.5007,0.01482,0.50092,-1.69504
1484184.24926,96.0,9909.4424,0.50689,0.02339,0.50743,-2.64229
1484184.41326,96.0,7835.48,0.51519,0.03071,0.5161,-3.41143
1484184.61426,96.0,6217.2461,0.52569,0.03789,0.52705,-4.1226
1484184.85226,96.0,4905.291,0.53414,0.04409,0.53595,-4.71889
1484185.09126,96.0,3881.2737,0.54049,0.05045,0.54284,-5.33205
1484185.32926,96.0,3070.9827,0.54993,0.05252,0.55243,-5.45583
1484185.56726,96.0,2430.7778,0.55873,0.05651,0.56158,-5.77549
1484185.80526,96.0,1923.1537,0.56821,0.06296,0.57169,-6.32292
1484186.04326,96.0,1522.4358,0.57761,0.06738,0.58153,-6.65387
1484186.28126,96.0,1203.8446,0.58892,0.07056,0.59313,-6.83215
1484186.52026,96.0,952.86591,0.59876,0.07502,0.60344,-7.14113
1484186.75826,96.0,754.27557,0.61309,0.07935,0.6182,-7.37457
1484186.99526,96.0,596.71857,0.62324,0.08058,0.62843,-7.36742
1484187.23326,96.0,471.96338,0.63517,0.08832,0.64128,-7.91619
1484187.47226,96.0,373.20856,0.64938,0.09147,0.6558,-8.01767
1484187.71026,96.0,295.47278,0.66258,0.09616,0.66952,-8.25765
1484187.94926,96.0,233.87738,0.67638,0.09913,0.6836,-8.33806
1484188.18726,96.0,185.05922,0.69089,0.10359,0.69862,-8.52696
1484188.42326,96.0,146.35823,0.70464,0.10999,0.71318,-8.87188
1484188.66026,96.0,115.77804,0.71977,0.11448,0.72881,-9.03737
1484188.89426,96.0,91.6721,0.73409,0.12071,0.74395,-9.33787
1484189.13926,96.0,72.51701,0.7523,0.12848,0.76319,-9.69169
1484189.36826,96.0,57.36816,0.76947,0.13548,0.78131,-9.98593
1484189.60526,96.0,45.3629,0.78931,0.14714,0.80291,-10.55969
1484189.83726,96.0,35.93134,0.81043,0.16026,0.82612,-11.18609
1484190.08826,96.0,28.40909,0.83508,0.17182,0.85257,-11.62623
1484190.30226,96.0,22.48202,0.86504,0.1841,0.88441,-12.01446
1484190.56726,96.0,17.79613,0.89794,0.19644,0.91917,-12.34018
1484190.81925,96.0,14.06813,0.93463,0.20542,0.95694,-12.396
1484191.03525,96.0,11.1448,0.97713,0.20915,0.99927,-12.08146
1484191.30325,96.0,8.81772,1.01812,0.20508,1.03857,-11.389
1484191.48125,96.0,6.97545,1.05876,0.19933,1.07736,-10.66189
1484191.69925,96.0,5.5173,1.09336,0.18274,1.10852,-9.48862
1484191.96825,96.0,4.36941,1.12359,0.16821,1.13611,-8.51419
1484192.30325,96.0,3.45686,1.14887,0.14789,1.15835,-7.33489
1484192.72225,96.0,2.73547,1.1696,0.13117,1.17694,-6.399
1484193.24725,96.0,2.16054,1.1864,0.11556,1.19201,-5.56313
1484193.90725,96.0,1.70952,1.19778,0.10072,1.20201,-4.80649
1484194.73525,96.0,1.35352,1.20662,0.08893,1.20989,-4.21525
1484195.77825,96.0,1.07079,1.21413,0.08049,1.2168,-3.79275
1484197.09225,96.0,0.84734,1.22068,0.07381,1.22291,-3.46004
1484198.74725,96.0,0.67072,1.22586,0.06969,1.22783,-3.25359
1484200.83625,96.0,0.53067,1.2308,0.06771,1.23266,-3.14875
1484203.47325,96.0,0.41976,1.23676,0.06843,1.23865,-3.16711
1484206.80424,96.0,0.33183,1.24242,0.07271,1.24455,-3.34924
1484211.01024,96.0,0.26261,1.24786,0.07991,1.25042,-3.664
1484216.31824,96.0,0.20791,1.2524,0.08794,1.25548,-4.01666
1484223.02323,96.0,0.16452,1.25872,0.09721,1.26247,-4.41631
1484231.49922,96.0,0.13007,1.26858,0.10987,1.27333,-4.95013
1484242.18922,96.0,0.10309,1.2806,0.12721,1.2869,-5.67294
1484255.7032,96.0,0.08153,1.29229,0.14719,1.30065,-6.49771
1484272.80119,96.0,0.06443,1.30935,0.17082,1.32045,-7.43298
1484294.38717,96.0,0.05102,1.33481,0.1937,1.3488,-8.25673
1484321.63015,96.0,0.04042,1.36756,0.22904,1.38661,-9.50753
1484356.12513,96.0,0.03192,1.39823,0.2737,1.42476,-11.07552
1484399.67209,96.0,0.02528,1.42583,0.31786,1.46083,-12.56728
1484454.73705,96.0,0.01999,1.45964,0.35466,1.50211,-13.65694
1499232.59232,97.0,20004.453,0.48313,-0.01336,0.48332,1.58452
1499232.73532,97.0,15829.126,0.49134,0.00108,0.49134,-0.12634
1499232.87732,97.0,12516.703,0.49991,0.01332,0.50008,-1.52625
1499233.01932,97.0,9909.4424,0.50664,0.02273,0.50715,-2.56905
1499233.18332,97.0,7835.48,0.5164,0.03195,0.51739,-3.54042
1499233.38432,97.0,6217.2461,0.52346,0.0371,0.52477,-4.05396
1499233.62232,97.0,4905.291,0.53248,0.04379,0.53428,-4.70147
1499233.86132,97.0,3881.2737,0.54083,0.04952,0.54309,-5.23118
1499234.09932,97.0,3070.9827,0.54744,0.05322,0.55002,-5.55287
1499234.33732,97.0,2430.7778,0.55767,0.0581,0.56069,-5.94825
1499234.57532,97.0,1923.1537,0.56672,0.06288,0.5702,-6.3311
1499234.81332,97.0,1522.4358,0.57722,0.06645,0.58103,-6.56659
1499235.05132,97.0,1203.8446,0.58696,0.07089,0.59122,-6.88627
1499235.29032,97.0,952.86591,0.59713,0.07486,0.6018,-7.14582
1499235.52832,97.0,754.27557,0.60962,0.07895,0.61471,-7.37888
1499235.76532,97.0,596.71857,0.62202,0.08278,0.6275,-7.58075
1499236.00332,97.0,471.96338,0.63463,0.08667,0.64052,-7.777
1499236.24232,97.0,373.20856,0.64822,0.09014,0.65446,-7.91651
1499236.48032,97.0,295.47278,0.6617,0.09415,0.66837,-8.09823
1499236.71932,97.0,233.87738,0.67459,0.09912,0.68183,-8.35854
1499236.95732,97.0,185.05922,0.68858,0.10438,0.69645,-8.61952
1499237.19332,97.0,146.35823,0.70393,0.10925,0.71235,-8.82233
1499237.43032,97.0,115.77804,0.71953,0.11375,0.72847,-8.98349
1499237.66432,97.0,91.6721,0.73436,0.12063,0.7442,-9.32869
1499237.90932,97.0,72.51701,0.75244,0.12973,0.76355,-9.78219
1499238.13832,97.0,57.36816,0.76895,0.13664,0.781,-10.07626
1499238.37532,97.0,45.3629,0.78769,0.14699,0.80128,-10.5702
1499238.60732,97.0,35.93134,0.80865,0.15942,0.82421,-11.15275
1499238.85832,97.0,28.40909,0.83209,0.1717,0.84962,-11.65953
1499239.07232,97.0,22.48202,0.86173,0.184,0.88115,-12.05293
1499239.33732,97.0,17.79613,0.89519,0.1965,0.9165,-12.38043
1499239.58932,97.0,14.06813,0.93531,0.20655,0.95784,-12.45303
1499239.80532,97.0,11.1448,0.97507,0.20877,0.99717,-12.08483
1499240.07332,97.0,8.81772,1.0158,0.20707,1.03669,-11.52164
1499240.25131,97.0,6.97545,1.05583,0.20074,1.07474,-10.76516
1499240.46931,97.0,5.5173,1.09365,0.18576,1.10931,-9.63973
1499240.73831,97.0,4.36941,1.12153,0.16883,1.13416,-8.56101
1499241.07331,97.0,3.45686,1.14814,0.14917,1.15779,-7.40272
1499241.49231,97.0,2.73547,1.16941,0.13168,1.1768,-6.42464
1499242.01731,97.0,2.16054,1.18629,0.1161,1.19195,-5.58969
1499242.67631,97.0,1.70952,1.19753,0.10105,1.20178,-4.82336
1499243.50531,97.0,1.35352,1.20659,0.08965,1.20991,-4.24938
1499244.54831,97.0,1.07079,1.21497,0.08043,1.21763,-3.78742
1499245.86231,97.0,0.84734,1.22027,0.07384,1.2225,-3.46262
1499247.51731,97.0,0.67072,1.22646,0.0698,1.22844,-3.25709
1499249.60631,97.0,0.53067,1.23167,0.06731,1.2335,-3.12805
1499252.24331,97.0,0.41976,1.23743,0.06846,1.23932,-3.16654
1499255.5743,97.0,0.33183,1.24313,0.07298,1.24527,-3.35984
1499259.7803,97.0,0.26261,1.24746,0.07995,1.25002,-3.66686
1499265.0883,97.0,0.20791,1.25209,0.08749,1.25515,-3.99685
1499271.79329,97.0,0.16452,1.25973,0.09655,1.26342,-4.38296
1499280.26928,97.0,0.13007,1.26902,0.10985,1.27376,-4.94717
1499290.95928,97.0,0.10309,1.27969,0.12733,1.28601,-5.68246
1499304.47327,97.0,0.08153,1.29197,0.14659,1.30026,-6.47328
1499321.57125,97.0,0.06443,1.30978,0.16929,1.32067,-7.36479
1499343.15724,97.0,0.05102,1.33671,0.19467,1.35081,-8.28592
1499370.40021,97.0,0.04042,1.36735,0.23248,1.38698,-9.64945
1499404.89519,97.0,0.03192,1.39519,0.27692,1.42241,-11.22639
1499448.44215,97.0,0.02528,1.42091,0.31638,1.4557,-12.5529
1499503.50711,97.0,0.01999,1.4566,0.34978,1.49801,-13.50318
1514267.6772,98.0,20004.453,0.48039,-0.01207,0.48054,1.43935
1514267.8202,98.0,15829.126,0.48856,0.0019,0.48856,-0.22275
1514267.9622,98.0,12516.703,0.49641,0.01575,0.49666,-1.81714
1514268.1042,98.0,9909.4424,0.50456,0.0228,0.50508,-2.58742
1514268.2682,98.0,7835.48,0.51191,0.03109,0.51285,-3.47586
1514268.4692,98.0,6217.2461,0.52042,0.03799,0.5218,-4.17509
1514268.7072,98.0,4905.291,0.52856,0.0433,0.53033,-4.68301
1514268.9462,98.0,3881.2737,0.53718,0.04942,0.53945,-5.25661
1514269.1842,98.0,3070.9827,0.54571,0.05442,0.54842,-5.69519
1514269.4222,98.0,2430.7778,0.55519,0.05906,0.55832,-6.07266
1514269.6602,98.0,1923.1537,0.56657,0.06323,0.57009,-6.36752
1514269.8982,98.0,1522.4358,0.57488,0.06659,0.57872,-6.60729
1514270.1362,98.0,1203.8446,0.58636,0.07184,0.59075,-6.98457
1514270.3752,98.0,952.86591,0.59782,0.07413,0.6024,-7.06908
1514270.6132,98.0,754.27557,0.60885,0.07908,0.61397,-7.39996
1514270.8502,98.0,596.71857,0.62097,0.08276,0.62646,-7.59096
1514271.0882,98.0,471.96338,0.63292,0.08786,0.63899,-7.90285
1514271.3272,98.0,373.20856,0.64543,0.09058,0.65176,-7.98864
1514271.5652,98.0,295.47278,0.65818,0.09635,0.6652,-8.3286
1514271.8042,98.0,233.87738,0.67368,0.09976,0.68103,-8.42309
1514272.0422,98.0,185.05922,0.68778,0.10369,0.69555,-8.57332
1514272.2782,98.0,146.35823,0.70048,0.10871,0.70887,-8.82143
1514272.5142,98.0,115.77804,0.71807,0.11461,0.72716,-9.06878
1514272.7492,98.0,91.6721,0.73215,0.12209,0.74226,-9.46747
1514272.9942,98.0,72.51701,0.74905,0.12748,0.75982,-9.6586
1514273.2232,98.0,57.36816,0.76637,0.13815,0.77872,-10.21856
1514273.4602,98.0,45.3629,0.78591,0.14771,0.79967,-10.64428
1514273.6922,98.0,35.93134,0.808,0.16013,0.82372,-11.20952
1514273.9432,98.0,28.40909,0.8325,0.17243,0.85017,-11.70188
1514274.1572,98.0,22.48202,0.85949,0.18576,0.87934,-12.19543
1514274.4222,98.0,17.79613,0.89382,0.19882,0.91567,-12.54053
1514274.6742,98.0,14.06813,0.93269,0.20732,0.95545,-12.53187
1514274.8902,98.0,11.1448,0.97459,0.20876,0.9967,-12.09036
1514275.1582,98.0,8.81772,1.01574,0.20798,1.03681,-11.5716
1514275.3362,98.0,6.97545,1.05569,0.20162,1.07477,-10.81225
1514275.55419,98.0,5.5173,1.09202,0.18476,1.10753,-9.60281
1514275.82319,98.0,4.36941,1.12251,0.17067,1.13541,-8.64517
1514276.15819,98.0,3.45686,1.14746,0.1494,1.15714,-7.41846
1514276.57719,98.0,2.73547,1.17,0.13385,1.17763,-6.52633
1514277.10219,98.0,2.16054,1.18706,0.11665,1.19278,-5.61218
1514277.76119,98.0,1.70952,1.19801,0.10223,1.20236,-4.87763
1514278.59019,98.0,1.35352,1.20734,0.08984,1.21067,-4.25569
1514279.63319,98.0,1.07079,1.2147,0.08131,1.21742,-3.82944
1514280.94719,98.0,0.84734,1.22068,0.07425,1.22294,-3.48092
1514282.60219,98.0,0.67072,1.22656,0.07047,1.22858,-3.28829
1514284.69119,98.0,0.53067,1.23137,0.06751,1.23322,-3.13831
1514287.32819,98.0,0.41976,1.23755,0.0682,1.23942,-3.15413
1514290.65918,98.0,0.33183,1.24337,0.07275,1.2455,-3.34848
1514294.86518,98.0,0.26261,1.24794,0.08013,1.25051,-3.6738
1514300.17318,98.0,0.20791,1.2528,0.08794,1.25588,-4.01533
1514306.87817,98.0,0.16452,1.25884,0.09736,1.2626,-4.42275
1514315.35416,98.0,0.13007,1.26874,0.10945,1.27345,-4.9305
1514326.04416,98.0,0.10309,1.28022,0.12712,1.28652,-5.67077
1514339.55815,98.0,0.08153,1.29251,0.14766,1.30092,-6.51726
1514356.65613,98.0,0.06443,1.30937,0.17028,1.3204,-7.40953
1514378.24212,98.0,0.05102,1.33429,0.19387,1.3483,-8.26699
1514405.48509,98.0,0.04042,1.36684,0.22898,1.38589,-9.51023
1514439.98007,98.0,0.03192,1.39834,0.27422,1.42498,-11.09527
1514483.52703,98.0,0.02528,1.42556,0.31845,1.4607,-12.5923
1514538.59199,98.0,0.01999,1.45843,0.3552,1.50106,-13.68786
1529310.77287,99.0,20004.453,0.48449,-0.01281,0.48466,1.51481
1529310.91587,99.0,15829.126,0.48985,0.00135,0.48986,-0.15816
1529311.05787,99.0,12516.703,0.49948,0.01323,0.49965,-1.51784
1529311.19987,99.0,9909.4424,0.50657,0.02452,0.50716,-2.77156
1529311.36387,99.0,7835.48,0.51541,0.0318,0.51639,-3.53063
1529311.56487,99.0,6217.2461,0.52298,0.03719,0.5243,-4.06758
1529311.80287,99.0,4905.291,0.53193,0.04536,0.53386,-4.87395
1529312.04087,99.0,3881.2737,0.53926,0.04798,0.54139,-5.08396
1529312.27987,99.0,3070.9827,0.5476,0.05367,0.55023,-5.59748
1529312.51787,99.0,2430.7778,0.55797,0.05774,0.56095,-5.90813
1529312.75587,99.0,1923.1537,0.56667,0.06223,0.57008,-6.26688
1529312.99387,99.0,1522.4358,0.57781,0.06734,0.58172,-6.64716
1529313.23187,99.0,1203.8446,0.58796,0.071,0.59223,-6.88574
1529313.47087,99.0,952.86591,0.59704,0.07465,0.60169,-7.12663
1529313.70887,99.0,754.27557,0.61059,0.07809,0.61557,-7.28851
1529313.94587,99.0,596.71857,0.62178,0.08261,0.62725,-7.56844
1529314.18387,99.0,471.96338,0.63572,0.08527,0.64141,-7.63946
1529314.42287,99.0,373.20856,0.64728,0.09111,0.65367,-8.01242
1529314.66087,99.0,295.47278,0.66036,0.09494,0.66715,-8.1816
1529314.89987,99.0,233.87738,0.67362,0.09736,0.68062,-8.22446
1529315.13787,99.0,185.05922,0.68797,0.10328,0.69568,-8.53737
1529315.37387,99.0,146.35823,0.70217,0.10826,0.71047,-8.76451
1529315.60987,99.0,115.77804,0.71879,0.11409,0.72778,-9.0192
1529315.84487,99.0,91.6721,0.73296,0.12123,0.74291,-9.3914
1529316.08987,99.0,72.51701,0.75013,0.12781,0.76094,-9.66961
1529316.31887,99.0,57.36816,0.76759,0.13627,0.77959,-10.06703
1529316.55587,99.0,45.3629,0.78626,0.14846,0.80015,-10.69235
1529316.78787,99.0,35.93134,0.80776,0.1586,0.82319,-11.10808
1529317.03887,99.0,28.40909,0.83267,0.17201,0.85025,-11.67164
1529317.25287,99.0,22.48202,0.85998,0.18702,0.88008,-12.26918
1529317.51787,99.0,17.79613,0.8955,0.19634,0.91677,-12.36659
1529317.76987,99.0,14.06813,0.93063,0.20538,0.95303,-12.44498
1529317.98587,99.0,11.1448,0.97341,0.20872,0.99554,-12.10189
1529318.25387,99.0,8.81772,1.01495,0.20752,1.03594,-11.55546
1529318.43187,99.0,6.97545,1.0547,0.19593,1.07274,-10.52384
1529318.64987,99.0,5.5173,1.08906,0.18618,1.10486,-9.70133
1529318.91887,99.0,4.36941,1.1211,0.16665,1.13341,-8.45495
1529319.25387,99.0,3.45686,1.14663,0.14993,1.15639,-7.44948
1529319.67287,99.0,2.73547,1.16671,0.13274,1.17424,-6.49091
1529320.19787,99.0,2.16054,1.18303,0.11434,1.18854,-5.52049
1529320.85687,99.0,1.70952,1.19585,0.1006,1.20007,-4.80887
1529321.68587,99.0,1.35352,1.20518,0.08994,1.20853,-4.26788
1529322.72887,99.0,1.07079,1.21186,0.08075,1.21454,-3.81234
1529324.04286,99.0,0.84734,1.21756,0.07334,1.21976,-3.44729
1529325.69786,99.0,0.67072,1.22315,0.06962,1.22513,-3.25786
1529327.78686,99.0,0.53067,1.22856,0.06822,1.23045,-3.17838
1529330.42386,99.0,0.41976,1.23309,0.06875,1.235,-3.1914
1529333.75486,99.0,0.33183,1.2385,0.07121,1.24055,-3.29069
1529337.96085,99.0,0.26261,1.24532,0.07656,1.24767,-3.51789
1529343.26885,99.0,0.20791,1.25313,0.08585,1.25607,-3.91893
1529349.97384,99.0,0.16452,1.25985,0.09929,1.26376,-4.5063
1529358.44984,99.0,0.13007,1.26613,0.11473,1.27132,-5.17748
1529369.13983,99.0,0.10309,1.27525,0.12934,1.28179,-5.79111
1529382.65382,99.0,0.08153,1.28922,0.14701,1.29758,-6.50524
1529399.75181,99.0,0.06443,1.30788,0.17086,1.31899,-7.44299
1529421.33779,99.0,0.05102,1.32725,0.19905,1.34209,-8.52911
1529448.58077,99.0,0.04042,1.3507,0.22643,1.36955,-9.51639
1529483.07574,99.0,0.03192,1.38724,0.25662,1.41078,-10.48051
1529526.62271,99.0,0.02528,1.43378,0.29766,1.46435,-11.72841
1529581.68766,99.0,0.01999,1.48098,0.35159,1.52214,-13.35488
1544357.45654,100.0,20004.453,0.48473,-0.01237,0.48489,1.4621
1544357.59954,100.0,15829.126,0.49215,0.00148,0.49215,-0.172
1544357.74154,100.0,12516.703,0.5007,0.01455,0.50091,-1.66449
1544357.88354,100.0,9909.4424,0.50778,0.02285,0.50829,-2.57683
1544358.04754,100.0,7835.48,0.51363,0.0312,0.51458,-3.47573
1544358.24854,100.0,6217.2461,0.52391,0.03744,0.52525,-4.08774
1544358.48654,100.0,4905.291,0.53139,0.04492,0.53328,-4.83196
1544358.72454,100.0,3881.2737,0.54037,0.04793,0.54249,-5.06899
1544358.96254,100.0,3070.9827,0.54867,0.05436,0.55135,-5.65768
1544359.20054,100.0,2430.7778,0.55861,0.05859,0.56168,-5.98767
1544359.43854,100.0,1923.1537,0.56807,0.06273,0.57152,-6.3019
1544359.67654,100.0,1522.4358,0.5776,0.06677,0.58144,-6.59442
1544359.91454,100.0,1203.8446,0.58806,0.06864,0.59206,-6.65743
1544360.15354,100.0,952.86591,0.59798,0.07329,0.60245,-6.98713
1544360.39154,100.0,754.27557,0.60934,0.07915,0.61446,-7.40114
1544360.62854,100.0,596.71857,0.62221,0.08086,0.62744,-7.40411
1544360.86654,100.0,471.96338,0.63549,0.08711,0.64143,-7.80551
1544361.10554,100.0,373.20856,0.64749,0.0905,0.65378,-7.95631
1544361.34354,100.0,295.47278,0.66226,0.09518,0.66906,-8.17846
1544361.58253,100.0,233.87738,0.67577,0.0973,0.68274,-8.19359
1544361.82053,100.0,185.05922,0.68841,0.1004,0.6957,-8.29749
1544362.05653,100.0,146.35823,0.70366,0.10836,0.71196,-8.75418
1544362.29353,100.0,115.77804,0.71853,0.114,0.72752,-9.01512
1544362.52753,100.0,91.6721,0.73424,0.12143,0.74422,-9.39063
1544362.77253,100.0,72.51701,0.75004,0.12856,0.76098,-9.72627
1544363.00153,100.0,57.36816,0.76788,0.13667,0.77995,-10.09199
1544363.23853,100.0,45.3629,0.78818,0.1476,0.80189,-10.60704
1544363.47053,100.0,35.93134,0.80819,0.159,0.82368,-11.13012
1544363.72153,100.0,28.40909,0.83273,0.17226,0.85036,-11.68756
1544363.93553,100.0,22.48202,0.86123,0.18551,0.88098,-12.15561
1544364.20053,100.0,17.79613,0.89446,0.1975,0.916,-12.45112
1544364.45253,100.0,14.06813,0.93435,0.20534,0.95664,-12.39452
1544364.66853,100.0,11.1448,0.9732,0.2089,0.99537,-12.11477
1544364.93653,100.0,8.81772,1.01364,0.20535,1.03423,-11.4522
1544365.11453,100.0,6.97545,1.05298,0.19872,1.07156,-10.68709
1544365.33253,100.0,5.5173,1.0897,0.184,1.10512,-9.58402
1544365.60153,100.0,4.36941,1.1202,0.16957,1.13296,-8.608
1544365.93653,100.0,3.45686,1.14508,0.14849,1.15467,-7.38893
1544366.35553,100.0,2.73547,1.16833,0.13179,1.17574,-6.43592
1544366.88053,100.0,2.16054,1.18341,0.11605,1.18908,-5.60066
1544367.53953,100.0,1.70952,1.195,0.10099,1.19926,-4.83063
1544368.36853,100.0,1.35352,1.20469,0.08985,1.20804,-4.26527
1544369.41153,100.0,1.07079,1.21123,0.07974,1.21385,-3.76673
1544370.72553,100.0,0.84734,1.21739,0.07415,1.21965,-3.48548
1544372.38053,100.0,0.67072,1.22305,0.07018,1.22506,-3.28405
1544374.46952,100.0,0.53067,1.22796,0.06767,1.22983,-3.15415
1544377.10652,100.0,0.41976,1.23379,0.06839,1.23569,-3.17268
1544380.43752,100.0,0.33183,1.24025,0.07222,1.24235,-3.33237
1544384.64352,100.0,0.26261,1.24548,0.08037,1.24807,-3.69206
1544389.95151,100.0,0.20791,1.24968,0.08819,1.25278,-4.0367
1544396.65551,100.0,0.16452,1.25639,0.09758,1.26017,-4.44094
1544405.1325,100.0,0.13007,1.26548,0.10989,1.27025,-4.9629
1544415.82249,100.0,0.10309,1.27722,0.12726,1.28354,-5.6903
1544429.33648,100.0,0.08153,1.28996,0.14804,1.29843,-6.5469
1544446.43447,100.0,0.06443,1.30659,0.17171,1.31783,-7.48692
1544468.02045,100.0,0.05102,1.33058,0.19439,1.34471,-8.31182
1544495.26243,100.0,0.04042,1.36364,0.22792,1.38255,-9.48894
1544529.7584,100.0,0.03192,1.3967,0.27262,1.42306,-11.04474
1544573.30537,100.0,0.02528,1.42597,0.31809,1.46101,-12.57506
1544628.37033,100.0,0.01999,1.4574,0.35629,1.50032,-13.73761
1559408.6004,101.0,20004.453,0.48031,-0.01264,0.48048,1.50803
1559408.7434,101.0,15829.126,0.48929,0.00205,0.4893,-0.2396
1559408.8854,101.0,12516.703,0.4977,0.01461,0.49792,-1.68107
1559409.02739,101.0,9909.4424,0.50435,0.02258,0.50486,-2.56329
1559409.19139,101.0,7835.48,0.51288,0.03178,0.51386,-3.54546
1559409.39239,101.0,6217.2461,0.5213,0.03821,0.5227,-4.19219
1559409.63039,101.0,4905.291,0.53085,0.04425,0.53269,-4.76527
1559409.86839,101.0,3881.2737,0.53961,0.04813,0.54175,-5.09719
1559410.10639,101.0,3070.9827,0.54751,0.05349,0.55012,-5.58008
1559410.34539,101.0,2430.7778,0.55689,0.05894,0.56,-6.04155
1559410.58339,101.0,1923.1537,0.56538,0.06151,0.56872,-6.20909
1559410.82139,101.0,1522.4358,0.57533,0.06588,0.57909,-6.53266
1559411.05939,101.0,1203.8446,0.58542,0.07084,0.58969,-6.89988
1559411.29839,101.0,952.86591,0.59681,0.07454,0.60145,-7.11907
1559411.53639,101.0,754.27557,0.60835,0.07695,0.6132,-7.20861
1559411.77339,101.0,596.71857,0.61941,0.08239,0.62487,-7.57626
1559412.01139,101.0,471.96338,0.63359,0.08703,0.63954,-7.82117
1559412.25039,101.0,373.20856,0.64583,0.09035,0.65212,-7.96415
1559412.48739,101.0,295.47278,0.65913,0.09466,0.66589,-8.17223
1559412.72739,101.0,233.87738,0.67252,0.09739,0.67953,-8.23958
1559412.96539,101.0,185.05922,0.68756,0.10242,0.69515,-8.47252
1559413.20139,101.0,146.35823,0.70158,0.10685,0.70967,-8.65981
1559413.43739,101.0,115.77804,0.71534,0.11421,0.7244,-9.07109
1559413.67239,101.0,91.6721,0.73351,0.12023,0.7433,-9.30867
1559413.91739,101.0,72.51701,0.74809,0.12753,0.75888,-9.67435
