Repository: SebaVillagra00/ICM2985-SOH-IPRE

## Data University of Cambridge (EIS Cambridge)
Data publicada en "Identifying degradation patterns of lithium ion batteries from impedance spectroscopy using machine learning" (Zhang, Tang, Zhang, Wang, Stimming & Lee, 2020) https://www.nature.com/articles/s41467-020-15235-7.

Carpeta contiene:
* Paper de Nature Comunications (IF: 16.6).
* Data frames para IOS.
* Data frames para Windows.

Cada Data frame está contenido en un archivo .txt con las siguientes columnas:
* time/s: tiempo en que se mide la muestra.
* cycle number: ciclo de carga de la batería.
* freq/Hz: frecuencia de la señal de input.
* Re(Z)/Ohm: Parte resistiva de la impedancia.
* Im(Z)/Ohm: Parte reactiva de la impedancia.

File: EIS Cambridge/EIS data/EIS_state_IX_25C06.csv (part 10 of 20)
time/s,cycle number,freq/Hz,Re(Z)/Ohm,-Im(Z)/Ohm,|Z|/Ohm,Phase(Z)/deg
1453616.55623,100.0,0.10309,1.62788,0.13782,1.6337,-4.83928
1453630.07022,100.0,0.08153,1.64423,0.1588,1.65188,-5.51656
1453647.16721,100.0,0.06443,1.66134,0.18791,1.67193,-6.45326
1453668.75419,100.0,0.05102,1.67506,0.2196,1.6894,-7.46888
1453695.99617,100.0,0.04042,1.69402,0.24903,1.71223,-8.36279
1453730.49214,100.0,0.03192,1.72587,0.28293,1.74891,-9.31011
1453774.03911,100.0,0.02528,1.76624,0.32753,1.79635,-10.50561
1453829.10507,100.0,0.01999,1.8093,0.38042,1.84887,-11.87406
1467849.0316,101.0,20004.453,0.32112,-0.01805,0.32163,3.21646
1467849.1746,101.0,15829.126,0.32747,-5e-05,0.32747,0.00898
1467849.3166,101.0,12516.703,0.33748,0.01411,0.33777,-2.39406
1467849.4586,101.0,9909.4424,0.34301,0.03036,0.34435,-5.05772
1467849.6226,101.0,7835.48,0.3546,0.03956,0.3568,-6.36579
1467849.8236,101.0,6217.2461,0.36349,0.05256,0.36727,-8.22834
1467850.0616,101.0,4905.291,0.37398,0.06141,0.37898,-9.32544
1467850.3006,101.0,3881.2737,0.38507,0.07196,0.39174,-10.58563
1467850.5386,101.0,3070.9827,0.39731,0.07964,0.40521,-11.33498
1467850.7766,101.0,2430.7778,0.40977,0.08991,0.41952,-12.37536
1467851.0146,101.0,1923.1537,0.42513,0.09559,0.43574,-12.67189
1467851.2526,101.0,1522.4358,0.43945,0.10442,0.45169,-13.36618
1467851.4906,101.0,1203.8446,0.45695,0.11312,0.47074,-13.90387
1467851.7296,101.0,952.86591,0.47524,0.1214,0.4905,-14.32968
1467851.9676,101.0,754.27557,0.49301,0.12964,0.50977,-14.73208
1467852.2046,101.0,596.71857,0.51451,0.13707,0.53245,-14.91767
1467852.4426,101.0,471.96338,0.53541,0.14518,0.55475,-15.17071
1467852.6816,101.0,373.20856,0.55639,0.1536,0.57721,-15.43295
1467852.9196,101.0,295.47278,0.57906,0.16096,0.60101,-15.53435
1467853.1586,101.0,233.87738,0.60436,0.17055,0.62797,-15.75916
1467853.3966,101.0,185.05922,0.6306,0.17829,0.65532,-15.78757
1467853.6326,101.0,146.35823,0.65757,0.1865,0.6835,-15.83451
1467853.8696,101.0,115.77804,0.68537,0.19615,0.71288,-15.97059
1467854.1036,101.0,91.6721,0.71757,0.2043,0.74609,-15.89228
1467854.3486,101.0,72.51701,0.74766,0.21194,0.77712,-15.82633
1467854.5776,101.0,57.36816,0.7797,0.21885,0.80983,-15.67867
1467854.8146,101.0,45.3629,0.81147,0.2264,0.84246,-15.589
1467855.0466,101.0,35.93134,0.84659,0.23444,0.87845,-15.47837
1467855.2976,101.0,28.40909,0.87818,0.24605,0.912,-15.65182
1467855.5116,101.0,22.48202,0.91066,0.25672,0.94616,-15.74307
1467855.7766,101.0,17.79613,0.95113,0.27119,0.98904,-15.91404
1467856.0286,101.0,14.06813,0.98941,0.28712,1.03023,-16.1823
1467856.2446,101.0,11.1448,1.03796,0.30414,1.08161,-16.33127
1467856.5126,101.0,8.81772,1.09439,0.31995,1.1402,-16.29647
1467856.6906,101.0,6.97545,1.15697,0.32154,1.20082,-15.5316
1467856.9086,101.0,5.5173,1.21279,0.3289,1.2566,-15.17347
1467857.1776,101.0,4.36941,1.28101,0.31534,1.31925,-13.82918
1467857.5126,101.0,3.45686,1.34243,0.3058,1.37682,-12.83298
1467857.9316,101.0,2.73547,1.39344,0.27925,1.42115,-11.33221
1467858.4566,101.0,2.16054,1.44185,0.24977,1.46332,-9.82776
1467859.1156,101.0,1.70952,1.4787,0.22169,1.49523,-8.52643
1467859.9436,101.0,1.35352,1.50488,0.19459,1.5174,-7.36777
1467860.98659,101.0,1.07079,1.52617,0.16838,1.53543,-6.29576
1467862.30059,101.0,0.84734,1.54364,0.14663,1.55059,-5.42629
1467863.95659,101.0,0.67072,1.55683,0.13091,1.56232,-4.8066
1467866.04459,101.0,0.53067,1.56739,0.11991,1.57197,-4.37472
1467868.68159,101.0,0.41976,1.57553,0.1118,1.57949,-4.05883
1467872.01259,101.0,0.33183,1.58225,0.1065,1.58583,-3.85075
1467876.21858,101.0,0.26261,1.58989,0.10528,1.59337,-3.78867
1467881.52658,101.0,0.20791,1.59819,0.10799,1.60184,-3.86565
1467888.23157,101.0,0.16452,1.60597,0.11541,1.61011,-4.11037
1467896.70757,101.0,0.13007,1.61431,0.12514,1.61916,-4.43261
1467907.39756,101.0,0.10309,1.62581,0.13803,1.63165,-4.85264
1467920.91155,101.0,0.08153,1.64265,0.15713,1.65015,-5.46419
1467938.00954,101.0,0.06443,1.66122,0.18541,1.67153,-6.36833
1467959.59552,101.0,0.05102,1.67794,0.21966,1.69226,-7.45817
1467986.8385,101.0,0.04042,1.69538,0.25256,1.71409,-8.47301
1468021.33447,101.0,0.03192,1.72376,0.28553,1.74725,-9.40533
1468064.88144,101.0,0.02528,1.76509,0.32665,1.79506,-10.48457
1468119.94739,101.0,0.01999,1.81123,0.37948,1.85056,-11.83326
1482133.60414,102.0,20004.453,0.32174,-0.01854,0.32227,3.29737
1482133.74714,102.0,15829.126,0.32955,-0.0006,0.32955,0.10443
1482133.88914,102.0,12516.703,0.33603,0.01465,0.33634,-2.49558
1482134.03114,102.0,9909.4424,0.3441,0.02922,0.34534,-4.85293
1482134.19514,102.0,7835.48,0.35436,0.04145,0.35678,-6.67131
1482134.39614,102.0,6217.2461,0.36435,0.05148,0.36797,-8.04294
1482134.63414,102.0,4905.291,0.37495,0.06177,0.38,-9.3547
1482134.87314,102.0,3881.2737,0.3863,0.07106,0.39278,-10.42281
1482135.11114,102.0,3070.9827,0.39788,0.08012,0.40587,-11.3858
1482135.34914,102.0,2430.7778,0.41159,0.08956,0.42122,-12.27553
1482135.58714,102.0,1923.1537,0.42547,0.09699,0.43639,-12.8419
1482135.82414,102.0,1522.4358,0.44154,0.1068,0.45427,-13.59733
1482136.06314,102.0,1203.8446,0.45749,0.11311,0.47127,-13.88784
1482136.30114,102.0,952.86591,0.47373,0.12059,0.48884,-14.28111
1482136.54014,102.0,754.27557,0.49371,0.12874,0.51022,-14.61524
1482136.77714,102.0,596.71857,0.51278,0.13715,0.5308,-14.97411
1482137.01414,102.0,471.96338,0.53366,0.14624,0.55333,-15.32427
1482137.25314,102.0,373.20856,0.55624,0.15445,0.57729,-15.51867
1482137.49114,102.0,295.47278,0.57968,0.16108,0.60165,-15.52955
1482137.73114,102.0,233.87738,0.6032,0.17099,0.62697,-15.82672
1482137.96914,102.0,185.05922,0.63046,0.1788,0.65532,-15.83357
1482138.20514,102.0,146.35823,0.65793,0.18778,0.6842,-15.92922
1482138.44114,102.0,115.77804,0.6874,0.1962,0.71486,-15.92997
1482138.67514,102.0,91.6721,0.71753,0.20463,0.74614,-15.91728
1482138.92114,102.0,72.51701,0.74847,0.21375,0.7784,-15.9384
1482139.15014,102.0,57.36816,0.78145,0.22036,0.81193,-15.7477
1482139.38714,102.0,45.3629,0.81286,0.2278,0.84417,-15.65542
1482139.61914,102.0,35.93134,0.84397,0.23569,0.87626,-15.60337
1482139.86914,102.0,28.40909,0.87752,0.24553,0.91122,-15.63139
1482140.08414,102.0,22.48202,0.91353,0.25647,0.94885,-15.6819
1482140.34913,102.0,17.79613,0.95034,0.27209,0.98852,-15.97668
1482140.60113,102.0,14.06813,0.99432,0.28615,1.03467,-16.05517
1482140.81713,102.0,11.1448,1.04001,0.30172,1.08289,-16.17812
1482141.08413,102.0,8.81772,1.09253,0.31825,1.13794,-16.24077
1482141.26213,102.0,6.97545,1.15766,0.33057,1.20394,-15.93647
1482141.48013,102.0,5.5173,1.21513,0.32147,1.25693,-14.81854
1482141.75013,102.0,4.36941,1.28517,0.32189,1.32487,-14.06147
1482142.08513,102.0,3.45686,1.33897,0.30367,1.37297,-12.77831
1482142.50313,102.0,2.73547,1.396,0.27797,1.42341,-11.26131
1482143.02913,102.0,2.16054,1.44301,0.2519,1.46484,-9.90221
1482143.68813,102.0,1.70952,1.47717,0.22261,1.49385,-8.57005
1482144.51613,102.0,1.35352,1.50574,0.19347,1.51812,-7.32166
1482145.55913,102.0,1.07079,1.52882,0.16792,1.53801,-6.26789
1482146.87313,102.0,0.84734,1.54478,0.14846,1.5519,-5.48959
1482148.52913,102.0,0.67072,1.55792,0.13235,1.56353,-4.85592
1482150.61713,102.0,0.53067,1.56719,0.11978,1.57176,-4.37056
1482153.25412,102.0,0.41976,1.57551,0.11096,1.57941,-4.02847
1482156.58512,102.0,0.33183,1.58381,0.10591,1.58735,-3.8257
1482160.79112,102.0,0.26261,1.59186,0.10582,1.59538,-3.8033
1482166.09911,102.0,0.20791,1.59846,0.10842,1.60213,-3.88045
1482172.80311,102.0,0.16452,1.60652,0.11434,1.61058,-4.07102
1482181.2801,102.0,0.13007,1.61773,0.12379,1.62246,-4.37571
1482191.97009,102.0,0.10309,1.63078,0.14014,1.63679,-4.91167
1482205.48408,102.0,0.08153,1.64375,0.16348,1.65186,-5.67957
1482222.58207,102.0,0.06443,1.65699,0.19115,1.66798,-6.58068
1482244.16805,102.0,0.05102,1.67046,0.21588,1.68436,-7.36375
1482271.41103,102.0,0.04042,1.6954,0.24401,1.71287,-8.19013
1482305.90701,102.0,0.03192,1.72905,0.28366,1.75216,-9.31664
1482349.45397,102.0,0.02528,1.76454,0.33092,1.7953,-10.6219
1482404.51893,102.0,0.01999,1.80635,0.37732,1.84533,-11.79856
1496412.51448,103.0,20004.453,0.32159,-0.01856,0.32213,3.30391
1496412.65748,103.0,15829.126,0.32864,-1e-05,0.32864,0.00257
1496412.79948,103.0,12516.703,0.33689,0.01543,0.33724,-2.62226
1496412.94148,103.0,9909.4424,0.34487,0.03035,0.3462,-5.02944
1496413.10548,103.0,7835.48,0.35384,0.04082,0.35619,-6.5814
1496413.30648,103.0,6217.2461,0.36467,0.05113,0.36824,-7.98138
1496413.54448,103.0,4905.291,0.37586,0.06121,0.38081,-9.24959
1496413.78248,103.0,3881.2737,0.38681,0.0709,0.39325,-10.38713
1496414.02048,103.0,3070.9827,0.39812,0.07928,0.40594,-11.26218
1496414.25848,103.0,2430.7778,0.411,0.08862,0.42044,-12.16831
1496414.49748,103.0,1923.1537,0.42673,0.09574,0.43734,-12.64561
1496414.73448,103.0,1522.4358,0.44138,0.10602,0.45393,-13.50658
1496414.97348,103.0,1203.8446,0.45647,0.11306,0.47027,-13.9116
1496415.21148,103.0,952.86591,0.47388,0.12042,0.48894,-14.25777
1496415.45048,103.0,754.27557,0.49477,0.12849,0.51118,-14.55749
1496415.68748,103.0,596.71857,0.51394,0.13694,0.53187,-14.91944
1496415.92448,103.0,471.96338,0.53527,0.14628,0.55489,-15.28513
1496416.16448,103.0,373.20856,0.55643,0.15337,0.57718,-15.40998
1496416.40148,103.0,295.47278,0.5805,0.16226,0.60275,-15.61711
1496416.64148,103.0,233.87738,0.60504,0.17019,0.62852,-15.711
1496416.87948,103.0,185.05922,0.62945,0.17845,0.65426,-15.82801
1496417.11548,103.0,146.35823,0.65671,0.18801,0.6831,-15.97589
1496417.35148,103.0,115.77804,0.6865,0.19582,0.71388,-15.92028
1496417.58648,103.0,91.6721,0.71605,0.20551,0.74496,-16.01338
1496417.83148,103.0,72.51701,0.74767,0.21194,0.77713,-15.82641
1496418.06048,103.0,57.36816,0.78057,0.21898,0.81071,-15.67115
1496418.29748,103.0,45.3629,0.81228,0.22809,0.8437,-15.68493
1496418.52948,103.0,35.93134,0.84516,0.23389,0.87693,-15.46891
1496418.77948,103.0,28.40909,0.8782,0.24582,0.91196,-15.63734
1496418.99448,103.0,22.48202,0.91387,0.25791,0.94957,-15.7602
1496419.25948,103.0,17.79613,0.95,0.2707,0.98782,-15.90459
1496419.51148,103.0,14.06813,0.99338,0.28785,1.03424,-16.15976
1496419.72748,103.0,11.1448,1.04104,0.30441,1.08463,-16.2992
1496419.99448,103.0,8.81772,1.09517,0.31675,1.14006,-16.13121
1496420.17348,103.0,6.97545,1.15249,0.32961,1.1987,-15.96061
1496420.39148,103.0,5.5173,1.22225,0.32517,1.26476,-14.89804
1496420.66048,103.0,4.36941,1.27749,0.3228,1.31765,-14.18081
1496420.99548,103.0,3.45686,1.34187,0.3012,1.37526,-12.65093
1496421.41448,103.0,2.73547,1.39857,0.28146,1.42661,-11.37852
1496421.93948,103.0,2.16054,1.44193,0.25293,1.46394,-9.94922
1496422.59848,103.0,1.70952,1.4784,0.22236,1.49503,-8.55344
1496423.42748,103.0,1.35352,1.50708,0.19466,1.5196,-7.35974
1496424.47048,103.0,1.07079,1.52905,0.16948,1.53842,-6.32475
1496425.78347,103.0,0.84734,1.54472,0.14862,1.55185,-5.49546
1496427.43947,103.0,0.67072,1.55753,0.13175,1.56309,-4.83499
1496429.52847,103.0,0.53067,1.56861,0.11867,1.57309,-4.32649
1496432.16447,103.0,0.41976,1.57784,0.11037,1.5817,-4.00126
1496435.49647,103.0,0.33183,1.58602,0.1074,1.58965,-3.87407
1496439.70146,103.0,0.26261,1.59263,0.10736,1.59624,-3.85644
1496445.01046,103.0,0.20791,1.59876,0.10926,1.60249,-3.90948
1496451.71445,103.0,0.16452,1.60764,0.11465,1.61172,-4.07926
1496460.19045,103.0,0.13007,1.61794,0.12564,1.62281,-4.44018
1496470.88144,103.0,0.10309,1.62813,0.14112,1.63423,-4.95393
1496484.39543,103.0,0.08153,1.63928,0.1593,1.647,-5.55034
1496501.49242,103.0,0.06443,1.65565,0.1819,1.66562,-6.26974
1496523.0794,103.0,0.05102,1.68088,0.20914,1.69384,-7.09235
1496550.32138,103.0,0.04042,1.70924,0.2494,1.72734,-8.30169
1496584.81735,103.0,0.03192,1.73504,0.29675,1.76024,-9.70555
1496628.36432,103.0,0.02528,1.76276,0.34031,1.7953,-10.92694
1496683.43027,103.0,0.01999,1.80558,0.38078,1.84529,-11.90858
1510686.63164,104.0,20004.453,0.32166,-0.01905,0.32223,3.3899
1510686.77464,104.0,15829.126,0.32834,-0.00151,0.32835,0.26304
1510686.91664,104.0,12516.703,0.33648,0.01547,0.33683,-2.63319
1510687.05863,104.0,9909.4424,0.3455,0.02818,0.34664,-4.66293
1510687.22263,104.0,7835.48,0.35371,0.04102,0.35608,-6.61467
1510687.42363,104.0,6217.2461,0.36301,0.05229,0.36675,-8.19641
1510687.66163,104.0,4905.291,0.37372,0.06317,0.37902,-9.59419
1510687.89963,104.0,3881.2737,0.38456,0.07016,0.3909,-10.33896
1510688.13763,104.0,3070.9827,0.39829,0.07839,0.40593,-11.13414
1510688.37663,104.0,2430.7778,0.4119,0.08772,0.42113,-12.02285
1510688.61463,104.0,1923.1537,0.42522,0.09734,0.43622,-12.89434
1510688.85263,104.0,1522.4358,0.44123,0.10504,0.45356,-13.39106
1510689.09063,104.0,1203.8446,0.45767,0.11306,0.47143,-13.87617
1510689.32863,104.0,952.86591,0.47529,0.12126,0.49052,-14.31232
1510689.56763,104.0,754.27557,0.49307,0.12975,0.50985,-14.74365
1510689.80463,104.0,596.71857,0.51253,0.13624,0.53033,-14.88639
1510690.04163,104.0,471.96338,0.53445,0.14532,0.55386,-15.21162
1510690.28163,104.0,373.20856,0.55662,0.15412,0.57756,-15.47654
1510690.51863,104.0,295.47278,0.58074,0.16102,0.60265,-15.49706
1510690.75763,104.0,233.87738,0.60434,0.16926,0.6276,-15.6463
1510690.99563,104.0,185.05922,0.63046,0.1789,0.65535,-15.84223
1510691.23263,104.0,146.35823,0.656,0.18775,0.68234,-15.97164
1510691.46863,104.0,115.77804,0.68624,0.19636,0.71378,-15.96783
1510691.70263,104.0,91.6721,0.71722,0.20393,0.74565,-15.87272
1510691.94863,104.0,72.51701,0.7472,0.2119,0.77667,-15.83295
1510692.17763,104.0,57.36816,0.77957,0.22069,0.81021,-15.80649
1510692.41463,104.0,45.3629,0.81111,0.22682,0.84223,-15.62288
1510692.64663,104.0,35.93134,0.84421,0.23563,0.87648,-15.59534
1510692.89663,104.0,28.40909,0.87733,0.24542,0.91101,-15.62828
1510693.11163,104.0,22.48202,0.91199,0.2572,0.94756,-15.74957
1510693.37663,104.0,17.79613,0.94903,0.27119,0.98702,-15.9476
1510693.62863,104.0,14.06813,0.99116,0.28832,1.03224,-16.21943
1510693.84463,104.0,11.1448,1.04088,0.30549,1.08478,-16.35636
1510694.11163,104.0,8.81772,1.09448,0.31647,1.13932,-16.1271
1510694.28963,104.0,6.97545,1.15005,0.32762,1.19581,-15.90079
1510694.50763,104.0,5.5173,1.21912,0.32703,1.26222,-15.01598
1510694.77763,104.0,4.36941,1.27639,0.32058,1.31603,-14.09885
1510695.11263,104.0,3.45686,1.34252,0.30071,1.37578,-12.62526
1510695.53163,104.0,2.73547,1.39636,0.28209,1.42457,-11.42094
1510696.05663,104.0,2.16054,1.43951,0.25218,1.46143,-9.93672
1510696.71563,104.0,1.70952,1.47667,0.22106,1.49313,-8.51402
1510697.54363,104.0,1.35352,1.50569,0.19411,1.51815,-7.34587
1510698.58663,104.0,1.07079,1.52679,0.16952,1.53618,-6.33561
1510699.90063,104.0,0.84734,1.54276,0.14788,1.54983,-5.47515
1510701.55662,104.0,0.67072,1.55579,0.13114,1.5613,-4.81822
1510703.64562,104.0,0.53067,1.56676,0.11822,1.57121,-4.31507
1510706.28162,104.0,0.41976,1.57584,0.11086,1.57973,-4.02427
1510709.61362,104.0,0.33183,1.58364,0.10781,1.5873,-3.89439
1510713.81961,104.0,0.26261,1.58964,0.10676,1.59322,-3.84217
1510719.12761,104.0,0.20791,1.59695,0.1089,1.60066,-3.90126
1510725.8316,104.0,0.16452,1.6062,0.11468,1.61029,-4.08379
1510734.3086,104.0,0.13007,1.61607,0.12588,1.62096,-4.45399
1510744.99859,104.0,0.10309,1.62533,0.1411,1.63144,-4.96148
1510758.51258,104.0,0.08153,1.63745,0.15817,1.64508,-5.51739
1510775.60957,104.0,0.06443,1.65552,0.18113,1.6654,-6.24396
1510797.19655,104.0,0.05102,1.68104,0.21126,1.69427,-7.16306
1510824.43853,104.0,0.04042,1.70623,0.2526,1.72482,-8.42115
1510858.9345,104.0,0.03192,1.72953,0.29679,1.75481,-9.73724
1510902.48147,104.0,0.02528,1.759,0.33652,1.7909,-10.8306
1510957.54743,104.0,0.01999,1.80591,0.37768,1.84498,-11.81229
1524942.74341,105.0,20004.453,0.32231,-0.01821,0.32282,3.23389
1524942.88641,105.0,15829.126,0.32663,0.00016,0.32663,-0.02845
1524943.02841,105.0,12516.703,0.33468,0.01443,0.335,-2.46887
1524943.17041,105.0,9909.4424,0.34279,0.02887,0.344,-4.81464
1524943.33441,105.0,7835.48,0.35254,0.04167,0.355,-6.74154
1524943.53541,105.0,6217.2461,0.36419,0.05131,0.36779,-8.01995
1524943.77341,105.0,4905.291,0.37508,0.06179,0.38014,-9.35524
1524944.01141,105.0,3881.2737,0.38731,0.07013,0.39361,-10.26362
1524944.25041,105.0,3070.9827,0.39834,0.07894,0.40609,-11.20902
1524944.48841,105.0,2430.7778,0.41235,0.08787,0.42161,-12.02908
1524944.72641,105.0,1923.1537,0.42453,0.09711,0.4355,-12.88494
1524944.96441,105.0,1522.4358,0.44141,0.10508,0.45375,-13.39019
1524945.20241,105.0,1203.8446,0.45777,0.11268,0.47144,-13.82779
1524945.44141,105.0,952.86591,0.47523,0.12041,0.49025,-14.21795
1524945.67941,105.0,754.27557,0.49378,0.1273,0.50993,-14.45682
1524945.91641,105.0,596.71857,0.51265,0.13701,0.53065,-14.96281
1524946.15441,105.0,471.96338,0.53368,0.14391,0.55275,-15.09147
1524946.39341,105.0,373.20856,0.55625,0.1524,0.57675,-15.3219
1524946.63141,105.0,295.47278,0.58029,0.16087,0.60217,-15.49487
1524946.87041,105.0,233.87738,0.60477,0.17,0.62821,-15.70079
1524947.10841,105.0,185.05922,0.6296,0.17655,0.65389,-15.66443
1524947.34441,105.0,146.35823,0.65692,0.18852,0.68343,-16.01269
1524947.58041,105.0,115.77804,0.6849,0.19621,0.71245,-15.98579
1524947.81541,105.0,91.6721,0.71602,0.20378,0.74445,-15.88612
1524948.06041,105.0,72.51701,0.74826,0.21168,0.77762,-15.79583
1524948.28941,105.0,57.36816,0.77813,0.21975,0.80856,-15.77008
1524948.52641,105.0,45.3629,0.81197,0.22614,0.84287,-15.56296
1524948.75841,105.0,35.93134,0.84303,0.23411,0.87493,-15.52032
1524949.00941,105.0,28.40909,0.87716,0.24326,0.91027,-15.50016
1524949.22341,105.0,22.48202,0.91183,0.25721,0.94741,-15.75254
1524949.48841,105.0,17.79613,0.94996,0.27112,0.98789,-15.929
1524949.74041,105.0,14.06813,0.99015,0.28684,1.03087,-16.15607
1524949.95641,105.0,11.1448,1.03741,0.30416,1.08108,-16.34055
1524950.22441,105.0,8.81772,1.09195,0.31914,1.13764,-16.29196
1524950.40241,105.0,6.97545,1.15571,0.32248,1.19986,-15.59086
1524950.62041,105.0,5.5173,1.21036,0.32799,1.25401,-15.16227
1524950.88941,105.0,4.36941,1.28154,0.31582,1.31988,-13.84416
1524951.22441,105.0,3.45686,1.341,0.30489,1.37522,-12.80919
1524951.64341,105.0,2.73547,1.3927,0.27827,1.42023,-11.29919
1524952.1684,105.0,2.16054,1.44195,0.24976,1.46342,-9.82681
1524952.8274,105.0,1.70952,1.47844,0.2228,1.49514,-8.56976
1524953.6564,105.0,1.35352,1.50566,0.19494,1.51822,-7.3771
1524954.6994,105.0,1.07079,1.52648,0.1693,1.53584,-6.32859
1524956.0124,105.0,0.84734,1.54234,0.14756,1.54938,-5.46502
1524957.6684,105.0,0.67072,1.55537,0.13137,1.56091,-4.8278
1524959.7574,105.0,0.53067,1.56547,0.11913,1.56999,-4.35188
1524962.3934,105.0,0.41976,1.57431,0.11042,1.57818,-4.01224
1524965.72539,105.0,0.33183,1.58228,0.10547,1.5858,-3.81365
1524969.93039,105.0,0.26261,1.59126,0.10451,1.59469,-3.75778
1524975.23939,105.0,0.20791,1.59957,0.10928,1.6033,-3.90833
1524981.94338,105.0,0.16452,1.60698,0.11795,1.6113,-4.19804
1524990.41938,105.0,0.13007,1.61384,0.12862,1.61896,-4.5566
1525001.11037,105.0,0.10309,1.62376,0.14115,1.62988,-4.96813
1525014.62436,105.0,0.08153,1.638,0.15842,1.64565,-5.52418
1525031.72134,105.0,0.06443,1.65554,0.18337,1.66567,-6.32042
1525053.30833,105.0,0.05102,1.67253,0.21335,1.68608,-7.26958
1525080.55031,105.0,0.04042,1.69487,0.244,1.71235,-8.19208
1525115.04628,105.0,0.03192,1.73095,0.27892,1.75328,-9.1537
1525158.59324,105.0,0.02528,1.77685,0.32815,1.8069,-10.46349
1525213.6592,105.0,0.01999,1.82286,0.39079,1.86428,-12.09993
1539201.68438,106.0,20004.453,0.32139,-0.01857,0.32193,3.30667
1539201.82738,106.0,15829.126,0.32956,-0.00093,0.32956,0.16202
1539201.96938,106.0,12516.703,0.33506,0.01554,0.33542,-2.65514
1539202.11138,106.0,9909.4424,0.34481,0.0293,0.34605,-4.8569
1539202.27538,106.0,7835.48,0.35374,0.04107,0.35611,-6.62257
1539202.47638,106.0,6217.2461,0.36443,0.0516,0.36807,-8.05851
1539202.71438,106.0,4905.291,0.37397,0.06281,0.37921,-9.53479
1539202.95338,106.0,3881.2737,0.38585,0.07224,0.39255,-10.60385
1539203.19138,106.0,3070.9827,0.39724,0.08004,0.40522,-11.39169
1539203.42938,106.0,2430.7778,0.41172,0.08927,0.42129,-12.23303
1539203.66738,106.0,1923.1537,0.42523,0.09672,0.43609,-12.81438
1539203.90538,106.0,1522.4358,0.44161,0.10453,0.45381,-13.31665
1539204.14338,106.0,1203.8446,0.4579,0.11242,0.4715,-13.79383
1539204.38238,106.0,952.86591,0.47333,0.12002,0.48831,-14.22828
1539204.62038,106.0,754.27557,0.49337,0.12858,0.50984,-14.60729
1539204.85738,106.0,596.71857,0.51268,0.13756,0.53081,-15.01939
1539205.09538,106.0,471.96338,0.53485,0.14533,0.55424,-15.20155
1539205.33438,106.0,373.20856,0.55512,0.15289,0.57579,-15.39872
1539205.57138,106.0,295.47278,0.58072,0.16115,0.60267,-15.50915
1539205.81138,106.0,233.87738,0.60242,0.16994,0.62593,-15.75357
1539206.04938,106.0,185.05922,0.62885,0.1795,0.65397,-15.93051
1539206.28538,106.0,146.35823,0.65779,0.18543,0.68343,-15.74324
1539206.52138,106.0,115.77804,0.68632,0.19478,0.71342,-15.84382
1539206.75538,106.0,91.6721,0.71556,0.2026,0.74369,-15.80828
1539207.00138,106.0,72.51701,0.74723,0.21262,0.77689,-15.88335
1539207.23038,106.0,57.36816,0.77869,0.21906,0.80892,-15.71256
1539207.46738,106.0,45.3629,0.80996,0.22767,0.84135,-15.70001
1539207.69938,106.0,35.93134,0.84357,0.23417,0.87547,-15.51423
1539207.94938,106.0,28.40909,0.87599,0.24409,0.90936,-15.57011
1539208.16438,106.0,22.48202,0.91014,0.25644,0.94557,-15.73598
1539208.42938,106.0,17.79613,0.94764,0.27073,0.98556,-15.94417
1539208.68138,106.0,14.06813,0.98801,0.28594,1.02856,-16.14097
1539208.89738,106.0,11.1448,1.03511,0.30118,1.07803,-16.22319
1539209.16338,106.0,8.81772,1.0906,0.31848,1.13615,-16.27887
1539209.34138,106.0,6.97545,1.15518,0.32113,1.19899,-15.53549
1539209.55938,106.0,5.5173,1.21029,0.32556,1.25331,-15.05576
1539209.82938,106.0,4.36941,1.28146,0.31631,1.31992,-13.86568
1539210.16438,106.0,3.45686,1.33718,0.3058,1.3717,-12.88144
1539210.58238,106.0,2.73547,1.39094,0.27622,1.4181,-11.23176
1539211.10838,106.0,2.16054,1.43957,0.24867,1.46089,-9.80061
1539211.76738,106.0,1.70952,1.47585,0.22166,1.4924,-8.54144
1539212.59538,106.0,1.35352,1.50192,0.19359,1.51435,-7.34451
1539213.63838,106.0,1.07079,1.52292,0.16804,1.53216,-6.2966
1539214.95237,106.0,0.84734,1.54009,0.14749,1.54713,-5.47047
1539216.60837,106.0,0.67072,1.55256,0.13111,1.55809,-4.82717
1539218.69637,106.0,0.53067,1.56215,0.11875,1.56665,-4.34693
1539221.33337,106.0,0.41976,1.57049,0.10983,1.57433,-4.00041
1539224.66437,106.0,0.33183,1.57888,0.1051,1.58238,-3.80851
1539228.87036,106.0,0.26261,1.588,0.10466,1.59145,-3.7707
1539234.17836,106.0,0.20791,1.59615,0.10962,1.59991,-3.92891
1539240.88335,106.0,0.16452,1.60293,0.11805,1.60727,-4.21202
1539249.35935,106.0,0.13007,1.61027,0.12802,1.61535,-4.5455
1539260.04934,106.0,0.10309,1.6208,0.14027,1.62686,-4.94631
1539273.56333,106.0,0.08153,1.63571,0.15859,1.64338,-5.53795
1539290.66132,106.0,0.06443,1.65235,0.18385,1.66255,-6.34878
1539312.2473,106.0,0.05102,1.66865,0.21276,1.68216,-7.26642
1539339.49028,106.0,0.04042,1.693,0.24204,1.71022,-8.13612
1539373.98525,106.0,0.03192,1.73133,0.27979,1.75379,-9.1799
1539417.53322,106.0,0.02528,1.77644,0.33173,1.80715,-10.57761
1539472.59817,106.0,0.01999,1.81874,0.39365,1.86085,-12.21267
1553461.76136,107.0,20004.453,0.32292,-0.0184,0.32345,3.26111
1553461.90436,107.0,15829.126,0.33009,-7e-05,0.33009,0.01237
1553462.04636,107.0,12516.703,0.33729,0.01594,0.33766,-2.70632
1553462.18836,107.0,9909.4424,0.34674,0.02821,0.34789,-4.65076
1553462.35236,107.0,7835.48,0.35501,0.04049,0.35732,-6.50632
1553462.55336,107.0,6217.2461,0.36204,0.05147,0.36568,-8.09164
1553462.79136,107.0,4905.291,0.37506,0.06201,0.38015,-9.38755
1553463.03035,107.0,3881.2737,0.38674,0.07105,0.39321,-10.41047
1553463.26835,107.0,3070.9827,0.39878,0.07979,0.40669,-11.315
1553463.50635,107.0,2430.7778,0.41226,0.08737,0.42142,-11.96595
1553463.74435,107.0,1923.1537,0.42642,0.0955,0.43698,-12.62375
1553463.98235,107.0,1522.4358,0.44186,0.10328,0.45377,-13.15577
1553464.22035,107.0,1203.8446,0.45856,0.11267,0.4722,-13.80413
1553464.45935,107.0,952.86591,0.47497,0.11992,0.48987,-14.16954
1553464.69735,107.0,754.27557,0.49432,0.12887,0.51084,-14.61197
1553464.93435,107.0,596.71857,0.51375,0.13853,0.5321,-15.09073
1553465.17235,107.0,471.96338,0.53545,0.14511,0.55476,-15.16286
1553465.41135,107.0,373.20856,0.55741,0.15326,0.5781,-15.37357
1553465.64935,107.0,295.47278,0.57899,0.15992,0.60067,-15.44002
1553465.88835,107.0,233.87738,0.6048,0.16918,0.62802,-15.62782
1553466.12635,107.0,185.05922,0.63089,0.17814,0.65556,-15.76732
1553466.36235,107.0,146.35823,0.6587,0.18721,0.68479,-15.86562
1553466.59935,107.0,115.77804,0.68603,0.19483,0.71316,-15.85406
1553466.83335,107.0,91.6721,0.71769,0.20291,0.74583,-15.78713
1553467.07835,107.0,72.51701,0.748,0.20988,0.77689,-15.67361
1553467.30735,107.0,57.36816,0.77794,0.21848,0.80804,-15.68709
1553467.54435,107.0,45.3629,0.81123,0.22641,0.84223,-15.59397
1553467.77635,107.0,35.93134,0.84361,0.235,0.87573,-15.56564
1553468.02735,107.0,28.40909,0.87688,0.24399,0.9102,-15.54897
1553468.24135,107.0,22.48202,0.91054,0.25608,0.94586,-15.70793
1553468.50635,107.0,17.79613,0.94866,0.27066,0.98652,-15.92384
1553468.75835,107.0,14.06813,0.98903,0.28561,1.02945,-16.10728
1553468.97435,107.0,11.1448,1.03584,0.30229,1.07904,-16.26868
1553469.24235,107.0,8.81772,1.09058,0.31976,1.13649,-16.34101
1553469.42035,107.0,6.97545,1.15383,0.32211,1.19795,-15.59815
1553469.63835,107.0,5.5173,1.20926,0.32718,1.25274,-15.13964
1553469.90735,107.0,4.36941,1.27897,0.31505,1.3172,-13.83825
1553470.24235,107.0,3.45686,1.33923,0.30364,1.37322,-12.77454
1553470.66135,107.0,2.73547,1.38987,0.27798,1.41739,-11.31018
1553471.18635,107.0,2.16054,1.43839,0.24854,1.45971,-9.80326
1553471.84535,107.0,1.70952,1.47426,0.22088,1.49071,-8.52076
1553472.67435,107.0,1.35352,1.50083,0.19289,1.51318,-7.32347
1553473.71735,107.0,1.07079,1.52173,0.16726,1.5309,-6.27244
1553475.03035,107.0,0.84734,1.53908,0.14612,1.546,-5.42348
1553476.68634,107.0,0.67072,1.55243,0.13044,1.5579,-4.80271
1553478.77534,107.0,0.53067,1.56214,0.11902,1.56667,-4.35682
1553481.41134,107.0,0.41976,1.56966,0.11144,1.57362,-4.06109
1553484.74334,107.0,0.33183,1.57722,0.1065,1.58081,-3.86291
1553488.94833,107.0,0.26261,1.58492,0.10511,1.5884,-3.7944
1553494.25733,107.0,0.20791,1.59311,0.10861,1.59681,-3.89994
1553500.96133,107.0,0.16452,1.60083,0.11553,1.60499,-4.12785
1553509.43832,107.0,0.13007,1.60898,0.12532,1.61385,-4.45382
1553520.12831,107.0,0.10309,1.62056,0.13824,1.62644,-4.8756
1553533.6423,107.0,0.08153,1.6374,0.15779,1.64498,-5.50423
1553550.73929,107.0,0.06443,1.65573,0.18599,1.66615,-6.40935
1553572.32627,107.0,0.05102,1.67245,0.22026,1.68689,-7.50272
1553599.56825,107.0,0.04042,1.68992,0.25307,1.70877,-8.51686
1553634.06422,107.0,0.03192,1.71933,0.28606,1.74297,-9.44619
1553677.61219,107.0,0.02528,1.76024,0.32769,1.79048,-10.54552
1553732.67715,107.0,0.01999,1.80692,0.38053,1.84656,-11.8926
1567708.13935,108.0,20004.453,0.32402,-0.0196,0.32461,3.46123
1567708.28235,108.0,15829.126,0.32971,0.00075,0.32971,-0.12952
1567708.42435,108.0,12516.703,0.33825,0.01532,0.3386,-2.59352
1567708.56635,108.0,9909.4424,0.34627,0.02934,0.34751,-4.84287
1567708.73035,108.0,7835.48,0.35639,0.04089,0.35873,-6.54573
1567708.93135,108.0,6217.2461,0.36647,0.05245,0.3702,-8.14478
1567709.16935,108.0,4905.291,0.3764,0.06123,0.38135,-9.23887
1567709.40735,108.0,3881.2737,0.38703,0.07005,0.39331,-10.25936
1567709.64535,108.0,3070.9827,0.39867,0.07976,0.40657,-11.31349
1567709.88335,108.0,2430.7778,0.41348,0.0863,0.42239,-11.78906
1567710.12234,108.0,1923.1537,0.42607,0.09742,0.43707,-12.87858
1567710.35934,108.0,1522.4358,0.44198,0.10349,0.45393,-13.17817
1567710.59834,108.0,1203.8446,0.45857,0.11175,0.47199,-13.69622
1567710.83634,108.0,952.86591,0.47709,0.12004,0.49196,-14.12257
1567711.07534,108.0,754.27557,0.49439,0.12769,0.51062,-14.48222
1567711.31234,108.0,596.71857,0.51494,0.13557,0.53249,-14.74947
1567711.54934,108.0,471.96338,0.53505,0.14433,0.55418,-15.09574
1567711.78934,108.0,373.20856,0.55843,0.15245,0.57887,-15.26933
1567712.02634,108.0,295.47278,0.58119,0.16132,0.60317,-15.51323
1567712.26534,108.0,233.87738,0.60605,0.1701,0.62946,-15.67773
1567712.50334,108.0,185.05922,0.6316,0.1782,0.65626,-15.75581
1567712.73934,108.0,146.35823,0.65861,0.18568,0.68428,-15.74501
1567712.97634,108.0,115.77804,0.68573,0.19352,0.71251,-15.75971
1567713.21034,108.0,91.6721,0.71715,0.20258,0.74521,-15.77372
1567713.45634,108.0,72.51701,0.74788,0.21079,0.77702,-15.74066
1567713.68534,108.0,57.36816,0.7809,0.21717,0.81054,-15.54107
1567713.92134,108.0,45.3629,0.81198,0.22524,0.84264,-15.50357
1567714.15434,108.0,35.93134,0.84494,0.23393,0.87672,-15.47524
1567714.40434,108.0,28.40909,0.87813,0.2439,0.91137,-15.52284
1567714.61834,108.0,22.48202,0.91096,0.25637,0.94635,-15.71835
1567714.88234,108.0,17.79613,0.9492,0.27231,0.98748,-16.00731
1567715.13534,108.0,14.06813,0.98998,0.28599,1.03046,-16.11344
1567715.35134,108.0,11.1448,1.03703,0.30206,1.08012,-16.23938
1567715.61834,108.0,8.81772,1.09171,0.31782,1.13704,-16.2314
1567715.79634,108.0,6.97545,1.1567,0.32235,1.20078,-15.57211
1567716.01434,108.0,5.5173,1.21119,0.32633,1.25438,-15.07931
1567716.28434,108.0,4.36941,1.28165,0.31568,1.31995,-13.8368
1567716.61934,108.0,3.45686,1.3387,0.30456,1.37291,-12.81692
1567717.03734,108.0,2.73547,1.39161,0.27686,1.41889,-11.2522
1567717.56334,108.0,2.16054,1.44051,0.24824,1.46175,-9.77753
1567718.22234,108.0,1.70952,1.47578,0.22118,1.49226,-8.5235
1567719.05034,108.0,1.35352,1.50266,0.19349,1.51507,-7.33747
1567720.09334,108.0,1.07079,1.52387,0.16822,1.53312,-6.29952
1567721.40734,108.0,0.84734,1.54021,0.1472,1.54723,-5.45926
1567723.06333,108.0,0.67072,1.55319,0.13047,1.55866,-4.80153
1567725.15133,108.0,0.53067,1.56319,0.11862,1.56768,-4.33931
1567727.78833,108.0,0.41976,1.57161,0.11036,1.57548,-4.01673
1567731.11933,108.0,0.33183,1.5799,0.10491,1.58338,-3.79918
1567735.32533,108.0,0.26261,1.58864,0.10489,1.5921,-3.7774
1567740.63332,108.0,0.20791,1.5973,0.10955,1.60105,-3.9236
1567747.33832,108.0,0.16452,1.60376,0.11794,1.60809,-4.2058
1567755.81431,108.0,0.13007,1.61082,0.12829,1.61592,-4.55353
1567766.5043,108.0,0.10309,1.62099,0.14065,1.62708,-4.959
1567780.01829,108.0,0.08153,1.63548,0.15878,1.64317,-5.54512
1567797.11628,108.0,0.06443,1.6524,0.18404,1.66262,-6.35518
1567818.70226,108.0,0.05102,1.66868,0.2131,1.68224,-7.27759
1567845.94524,108.0,0.04042,1.6921,0.24301,1.70946,-8.17278
1567880.44021,108.0,0.03192,1.72955,0.27935,1.75197,-9.17507
1567923.98818,108.0,0.02528,1.77455,0.331,1.80515,-10.56587
1567979.05314,108.0,0.01999,1.81759,0.39265,1.85952,-12.19024
1581941.71536,109.0,20004.453,0.32326,-0.01801,0.32376,3.18876
1581941.85836,109.0,15829.126,0.33064,-0.00072,0.33064,0.12468
1581942.00036,109.0,12516.703,0.33711,0.01443,0.33742,-2.45105
1581942.14236,109.0,9909.4424,0.34714,0.02922,0.34837,-4.81147
1581942.30635,109.0,7835.48,0.35624,0.04151,0.35865,-6.64707
1581942.50735,109.0,6217.2461,0.36436,0.05186,0.36803,-8.10029
1581942.74535,109.0,4905.291,0.37557,0.06211,0.38067,-9.39023
1581942.98335,109.0,3881.2737,0.38762,0.07041,0.39396,-10.29508
1581943.22235,109.0,3070.9827,0.39953,0.07926,0.40731,-11.22089
1581943.45935,109.0,2430.7778,0.41356,0.08584,0.42238,-11.72609
1581943.69835,109.0,1923.1537,0.42673,0.09592,0.43738,-12.66794
1581943.93535,109.0,1522.4358,0.44284,0.10388,0.45486,-13.20194
1581944.17435,109.0,1203.8446,0.45916,0.11203,0.47262,-13.71148
1581944.41235,109.0,952.86591,0.47644,0.11951,0.4912,-14.08203
1581944.65135,109.0,754.27557,0.49516,0.12777,0.51138,-14.46896
1581944.88835,109.0,596.71857,0.51418,0.13676,0.53205,-14.89462
1581945.12535,109.0,471.96338,0.53549,0.1438,0.55446,-15.03148
1581945.36435,109.0,373.20856,0.55791,0.1531,0.57854,-15.34543
1581945.60235,109.0,295.47278,0.58045,0.16098,0.60236,-15.50072
1581945.84135,109.0,233.87738,0.60549,0.17078,0.62911,-15.75137
1581946.07935,109.0,185.05922,0.63022,0.17762,0.65477,-15.7396
1581946.31535,109.0,146.35823,0.65771,0.18719,0.68383,-15.88721
1581946.55235,109.0,115.77804,0.68554,0.19546,0.71286,-15.91371
1581946.78635,109.0,91.6721,0.71665,0.20299,0.74485,-15.81445
1581947.03235,109.0,72.51701,0.74628,0.21051,0.7754,-15.75299
1581947.26135,109.0,57.36816,0.77938,0.21888,0.80953,-15.68679
1581947.49735,109.0,45.3629,0.8119,0.22565,0.84268,-15.5318
1581947.73035,109.0,35.93134,0.84446,0.23407,0.8763,-15.49239
1581947.98035,109.0,28.40909,0.87645,0.24271,0.90943,-15.47855
1581948.19435,109.0,22.48202,0.91233,0.2558,0.94751,-15.66257
1581948.45935,109.0,17.79613,0.94801,0.26946,0.98557,-15.86729
1581948.71235,109.0,14.06813,0.99091,0.28645,1.03148,-16.12317
1581948.92835,109.0,11.1448,1.04012,0.30002,1.08252,-16.08997
1581949.19535,109.0,8.81772,1.09223,0.31568,1.13694,-16.12072
1581949.37335,109.0,6.97545,1.15179,0.32865,1.19776,-15.92543
1581949.59135,109.0,5.5173,1.21851,0.32045,1.25994,-14.73455
1581949.86035,109.0,4.36941,1.2759,0.31954,1.3153,-14.06029
1581950.19635,109.0,3.45686,1.33767,0.29661,1.37016,-12.50229
1581950.61435,109.0,2.73547,1.39362,0.27706,1.4209,-11.24429
1581951.13935,109.0,2.16054,1.43573,0.24915,1.45718,-9.84498
1581951.79935,109.0,1.70952,1.47174,0.21869,1.4879,-8.45189
1581952.62735,109.0,1.35352,1.5006,0.19153,1.51277,-7.27376
1581953.67035,109.0,1.07079,1.52085,0.16683,1.52997,-6.26003
1581954.98435,109.0,0.84734,1.53723,0.14712,1.54425,-5.46677
1581956.64034,109.0,0.67072,1.5492,0.12963,1.55462,-4.7832
1581958.72834,109.0,0.53067,1.55988,0.11697,1.56426,-4.28837
1581961.36534,109.0,0.41976,1.56952,0.10969,1.57335,-3.99781
1581964.69634,109.0,0.33183,1.57799,0.10641,1.58157,-3.85772
1581968.90233,109.0,0.26261,1.58392,0.10689,1.58752,-3.8606
1581974.21033,109.0,0.20791,1.59041,0.10915,1.59416,-3.92604
1581980.91533,109.0,0.16452,1.59918,0.11499,1.60331,-4.11274
1581989.39132,109.0,0.13007,1.60954,0.1255,1.61443,-4.45851
1582000.08131,109.0,0.10309,1.61989,0.14098,1.62601,-4.974
1582013.5953,109.0,0.08153,1.63119,0.15927,1.63894,-5.57661
1582030.69329,109.0,0.06443,1.64786,0.18207,1.65789,-6.30513
1582052.28027,109.0,0.05102,1.67241,0.20897,1.68542,-7.1221
1582079.52225,109.0,0.04042,1.70208,0.2489,1.72018,-8.31942
1582114.01822,109.0,0.03192,1.72894,0.29708,1.75428,-9.74985
1582157.56519,109.0,0.02528,1.75655,0.34197,1.78953,-11.01657
1582212.63015,109.0,0.01999,1.79779,0.38292,1.83811,-12.02402
1596170.60497,110.0,20004.453,0.32423,-0.01864,0.32477,3.29102
1596170.74797,110.0,15829.126,0.33038,-0.00049,0.33038,0.08558
1596170.88997,110.0,12516.703,0.33738,0.01639,0.33778,-2.78146
1596171.03197,110.0,9909.4424,0.3461,0.02865,0.34729,-4.73222
1596171.19597,110.0,7835.48,0.35556,0.04144,0.35796,-6.64816
1596171.39697,110.0,6217.2461,0.36498,0.05252,0.36874,-8.18876
1596171.63497,110.0,4905.291,0.37716,0.06278,0.38235,-9.45046
1596171.87197,110.0,3881.2737,0.38748,0.07238,0.39418,-10.58086
1596172.10997,110.0,3070.9827,0.40066,0.07978,0.40852,-11.26206
1596172.34797,110.0,2430.7778,0.41239,0.08805,0.42169,-12.05288
1596172.58697,110.0,1923.1537,0.42685,0.09699,0.43773,-12.80139
1596172.82497,110.0,1522.4358,0.44278,0.10344,0.45471,-13.14932
1596173.06297,110.0,1203.8446,0.45878,0.11248,0.47237,-13.77606
1596173.30097,110.0,952.86591,0.47504,0.11975,0.4899,-14.14901
1596173.53997,110.0,754.27557,0.49406,0.12965,0.51078,-14.70371
1596173.77697,110.0,596.71857,0.51465,0.13541,0.53217,-14.7409
1596174.01397,110.0,471.96338,0.53506,0.1458,0.55457,-15.24231
1596174.25397,110.0,373.20856,0.55819,0.15391,0.57902,-15.41525
1596174.49097,110.0,295.47278,0.58118,0.16044,0.60292,-15.43275
1596174.72997,110.0,233.87738,0.60456,0.1702,0.62806,-15.72282
1596174.96897,110.0,185.05922,0.63136,0.1795,0.65638,-15.87065
1596175.20497,110.0,146.35823,0.65851,0.18651,0.68442,-15.81353
1596175.44097,110.0,115.77804,0.68764,0.19615,0.71507,-15.92067
1596175.67597,110.0,91.6721,0.717,0.20382,0.7454,-15.86867
1596175.92097,110.0,72.51701,0.74919,0.21175,0.77854,-15.78242
1596176.14997,110.0,57.36816,0.77925,0.21761,0.80906,-15.6028
1596176.38697,110.0,45.3629,0.81139,0.22616,0.84232,-15.57497
1596176.61897,110.0,35.93134,0.84443,0.23446,0.87638,-15.5172
1596176.86897,110.0,28.40909,0.87729,0.24252,0.91019,-15.45312
1596177.08397,110.0,22.48202,0.91143,0.25576,0.94664,-15.67458
1596177.34897,110.0,17.79613,0.94894,0.27041,0.98672,-15.90561
1596177.60097,110.0,14.06813,0.99132,0.286,1.03175,-16.09329
1596177.81697,110.0,11.1448,1.03971,0.29908,1.08187,-16.04807
1596178.08397,110.0,8.81772,1.09146,0.3149,1.13598,-16.09353
1596178.26197,110.0,6.97545,1.15498,0.32783,1.2006,-15.8461
1596178.48096,110.0,5.5173,1.21775,0.31822,1.25864,-14.64485
1596178.74996,110.0,4.36941,1.27832,0.32022,1.31782,-14.06324
1596179.08496,110.0,3.45686,1.33623,0.29945,1.36938,-12.63134
1596179.50396,110.0,2.73547,1.39442,0.27629,1.42153,-11.20727
1596180.02896,110.0,2.16054,1.43751,0.25024,1.45913,-9.87485
1596180.68796,110.0,1.70952,1.47201,0.21904,1.48822,-8.46369
1596181.51596,110.0,1.35352,1.50147,0.19084,1.51355,-7.24366
1596182.55896,110.0,1.07079,1.52382,0.16691,1.53294,-6.25089
1596183.87296,110.0,0.84734,1.53917,0.14727,1.5462,-5.46564
1596185.52896,110.0,0.67072,1.55109,0.13174,1.55668,-4.85459
1596187.61796,110.0,0.53067,1.56066,0.1183,1.56513,-4.33469
1596190.25396,110.0,0.41976,1.56933,0.11007,1.57318,-4.01221
1596193.58595,110.0,0.33183,1.5777,0.10579,1.58124,-3.83624
1596197.79095,110.0,0.26261,1.58481,0.10537,1.58831,-3.80397
1596203.09895,110.0,0.20791,1.59167,0.108,1.59533,-3.88172
1596209.80394,110.0,0.16452,1.60114,0.1133,1.60514,-4.04757
1596218.27993,110.0,0.13007,1.61278,0.12467,1.6176,-4.42009
1596228.96993,110.0,0.10309,1.62483,0.14261,1.63108,-5.01588
1596242.48392,110.0,0.08153,1.63553,0.16531,1.64387,-5.77152
1596259.5819,110.0,0.06443,1.6484,0.19139,1.65947,-6.62266
1596281.16789,110.0,0.05102,1.66572,0.21322,1.67931,-7.29454
1596308.41086,110.0,0.04042,1.69352,0.24459,1.71109,-8.21822
1596342.90584,110.0,0.03192,1.72415,0.28694,1.74786,-9.44889
1596386.4538,110.0,0.02528,1.75712,0.33127,1.78807,-10.67652
1596441.51876,110.0,0.01999,1.80207,0.37465,1.84061,-11.74461
1610391.4186,111.0,20004.453,0.32201,-0.0188,0.32256,3.34153
1610391.5616,111.0,15829.126,0.33006,0.00038,0.33006,-0.06555
1610391.7036,111.0,12516.703,0.33713,0.01593,0.3375,-2.70613
1610391.8456,111.0,9909.4424,0.34542,0.02969,0.34669,-4.91296
1610392.0096,111.0,7835.48,0.35507,0.04139,0.35748,-6.64922
1610392.2106,111.0,6217.2461,0.36505,0.05177,0.3687,-8.07189
1610392.4486,111.0,4905.291,0.3754,0.06217,0.38052,-9.40316
1610392.6866,111.0,3881.2737,0.38667,0.07141,0.39321,-10.46298
1610392.9246,111.0,3070.9827,0.4004,0.07901,0.40812,-11.1629
1610393.1636,111.0,2430.7778,0.41207,0.0885,0.42146,-12.12119
1610393.4016,111.0,1923.1537,0.42817,0.09619,0.43884,-12.66166
1610393.6396,111.0,1522.4358,0.44148,0.10386,0.45354,-13.23856
1610393.8776,111.0,1203.8446,0.45796,0.1133,0.47177,-13.89652
1610394.1166,111.0,952.86591,0.47527,0.12093,0.49041,-14.27539
1610394.3546,111.0,754.27557,0.49438,0.12906,0.51095,-14.63114
1610394.5916,111.0,596.71857,0.51458,0.13666,0.53242,-14.87352
1610394.8296,111.0,471.96338,0.53454,0.14375,0.55353,-15.05195
1610395.0686,111.0,373.20856,0.55859,0.15296,0.57916,-15.31362
1610395.3056,111.0,295.47278,0.58022,0.16176,0.60235,-15.57765
1610395.5456,111.0,233.87738,0.60508,0.16971,0.62843,-15.66728
1610395.78359,111.0,185.05922,0.62928,0.17776,0.65391,-15.77379
1610396.01959,111.0,146.35823,0.65759,0.18661,0.68355,-15.84303
1610396.25559,111.0,115.77804,0.68661,0.19412,0.71352,-15.78653
1610396.49059,111.0,91.6721,0.71641,0.20365,0.74479,-15.86891
1610396.73559,111.0,72.51701,0.74642,0.21094,0.77565,-15.78045
1610396.96459,111.0,57.36816,0.78022,0.21903,0.81039,-15.68104
1610397.20159,111.0,45.3629,0.81028,0.22539,0.84104,-15.54472
1610397.43359,111.0,35.93134,0.84462,0.23326,0.87624,-15.43876
1610397.68359,111.0,28.40909,0.87794,0.2434,0.91106,-15.49531
1610397.89859,111.0,22.48202,0.91076,0.25678,0.94627,-15.74556
1610398.16359,111.0,17.79613,0.94808,0.2694,0.98561,-15.86251
1610398.41559,111.0,14.06813,0.99065,0.28545,1.03095,-16.07395
1610398.63159,111.0,11.1448,1.04035,0.30144,1.08314,-16.15907
1610398.89859,111.0,8.81772,1.09182,0.31462,1.13624,-16.07498
1610399.07759,111.0,6.97545,1.15148,0.32836,1.19738,-15.91644
1610399.29559,111.0,5.5173,1.21651,0.32182,1.25836,-14.81798
1610399.56459,111.0,4.36941,1.27628,0.32048,1.31591,-14.09585
1610399.89959,111.0,3.45686,1.33589,0.29807,1.36874,-12.57814
