Repository: SebaVillagra00/ICM2985-SOH-IPRE

## Data University of Cambridge (EIS Cambridge)
Data publicada en "Identifying degradation patterns of lithium ion batteries from impedance spectroscopy using machine learning" (Zhang, Tang, Zhang, Wang, Stimming & Lee, 2020) https://www.nature.com/articles/s41467-020-15235-7.

Carpeta contiene:
* Paper de Nature Comunications (IF: 16.6).
* Data frames para IOS.
* Data frames para Windows.

Cada Data frame está contenido en un archivo .txt con las siguientes columnas:
* time/s: tiempo en que se mide la muestra.
* cycle number: ciclo de carga de la batería.
* freq/Hz: frecuencia de la señal de input.
* Re(Z)/Ohm: Parte resistiva de la impedancia.
* Im(Z)/Ohm: Parte reactiva de la impedancia.

File: EIS Cambridge/EIS data/EIS_state_IX_35C02.csv (part 10 of 29)
time/s,cycle number,freq/Hz,Re(Z)/Ohm,-Im(Z)/Ohm,|Z|/Ohm,Phase(Z)/deg
1559414.14639,101.0,57.36816,0.76609,0.13617,0.7781,-10.07908
1559414.38339,101.0,45.3629,0.78291,0.14674,0.79654,-10.61609
1559414.61539,101.0,35.93134,0.80521,0.15777,0.82052,-11.08595
1559414.86539,101.0,28.40909,0.83018,0.17159,0.84773,-11.67822
1559415.08039,101.0,22.48202,0.86027,0.1846,0.87985,-12.11095
1559415.34539,101.0,17.79613,0.89209,0.19658,0.91349,-12.42731
1559415.59739,101.0,14.06813,0.93057,0.20454,0.95278,-12.39642
1559415.81339,101.0,11.1448,0.97168,0.20897,0.9939,-12.13741
1559416.08039,101.0,8.81772,1.01343,0.20497,1.03395,-11.43394
1559416.25939,101.0,6.97545,1.05054,0.19913,1.06924,-10.73313
1559416.47739,101.0,5.5173,1.08891,0.18566,1.10462,-9.67616
1559416.74639,101.0,4.36941,1.11796,0.16937,1.13072,-8.61463
1559417.08139,101.0,3.45686,1.145,0.14903,1.15466,-7.41588
1559417.50039,101.0,2.73547,1.16618,0.13269,1.17371,-6.49111
1559418.02539,101.0,2.16054,1.18194,0.11572,1.18759,-5.59196
1559418.68439,101.0,1.70952,1.19405,0.10185,1.19839,-4.87518
1559419.51339,101.0,1.35352,1.20371,0.08972,1.20705,-4.26294
1559420.55639,101.0,1.07079,1.21158,0.08085,1.21427,-3.81756
1559421.86939,101.0,0.84734,1.21746,0.0735,1.21968,-3.45492
1559423.52538,101.0,0.67072,1.22282,0.0704,1.22484,-3.29487
1559425.61438,101.0,0.53067,1.22809,0.06743,1.22994,-3.1428
1559428.25138,101.0,0.41976,1.23444,0.06865,1.23634,-3.1832
1559431.58238,101.0,0.33183,1.23941,0.07369,1.2416,-3.40245
1559435.78837,101.0,0.26261,1.24383,0.08031,1.24642,-3.69408
1559441.09637,101.0,0.20791,1.24853,0.08765,1.2516,-4.0155
1559447.80036,101.0,0.16452,1.2559,0.09694,1.25963,-4.41387
1559456.27736,101.0,0.13007,1.26635,0.11023,1.27114,-4.97479
1559466.96735,101.0,0.10309,1.27697,0.1277,1.28334,-5.7108
1559480.48134,101.0,0.08153,1.28906,0.14682,1.29739,-6.49796
1559497.57933,101.0,0.06443,1.30668,0.17028,1.31772,-7.42472
1559519.16531,101.0,0.05102,1.33334,0.19523,1.34756,-8.33024
1559546.40729,101.0,0.04042,1.364,0.23214,1.38361,-9.6585
1559580.90326,101.0,0.03192,1.39207,0.27709,1.41938,-11.25771
1559624.45023,101.0,0.02528,1.41838,0.31688,1.45334,-12.59349
1559679.51519,101.0,0.01999,1.45394,0.34998,1.49547,-13.5341
1574425.3245,102.0,20004.453,0.47861,-0.01144,0.47875,1.36945
1574425.4675,102.0,15829.126,0.48645,0.00289,0.48645,-0.34033
1574425.6095,102.0,12516.703,0.49424,0.01415,0.49444,-1.64021
1574425.7515,102.0,9909.4424,0.50325,0.02306,0.50378,-2.62331
1574425.9155,102.0,7835.48,0.51092,0.03071,0.51184,-3.43977
1574426.1165,102.0,6217.2461,0.51828,0.03753,0.51964,-4.14199
1574426.3545,102.0,4905.291,0.5273,0.04369,0.52911,-4.73599
1574426.5925,102.0,3881.2737,0.53733,0.04834,0.5395,-5.14072
1574426.8315,102.0,3070.9827,0.54368,0.05409,0.54637,-5.68126
1574427.0695,102.0,2430.7778,0.5534,0.05816,0.55645,-5.99979
1574427.3075,102.0,1923.1537,0.56274,0.06271,0.56622,-6.35903
1574427.5455,102.0,1522.4358,0.57346,0.06597,0.57724,-6.56198
1574427.7835,102.0,1203.8446,0.584,0.07005,0.58819,-6.83955
1574428.0225,102.0,952.86591,0.59403,0.07421,0.59864,-7.12078
1574428.2605,102.0,754.27557,0.60509,0.07773,0.61006,-7.31995
1574428.4975,102.0,596.71857,0.61852,0.08197,0.62393,-7.54955
1574428.7355,102.0,471.96338,0.63063,0.0871,0.63661,-7.86412
1574428.9745,102.0,373.20856,0.64557,0.09119,0.65197,-8.04046
1574429.2125,102.0,295.47278,0.65767,0.09392,0.66434,-8.12759
1574429.4515,102.0,233.87738,0.67207,0.09915,0.67934,-8.39268
1574429.6895,102.0,185.05922,0.68649,0.10278,0.69414,-8.51497
1574429.9255,102.0,146.35823,0.69812,0.10923,0.70661,-8.89286
1574430.1615,102.0,115.77804,0.71388,0.11524,0.72312,-9.17019
1574430.3965,102.0,91.6721,0.72931,0.12084,0.73925,-9.408
1574430.6415,102.0,72.51701,0.74737,0.1281,0.75827,-9.72601
1574430.8705,102.0,57.36816,0.76452,0.13744,0.77677,-10.19117
1574431.1075,102.0,45.3629,0.78273,0.14743,0.79649,-10.66683
1574431.3395,102.0,35.93134,0.8054,0.15838,0.82083,-11.12515
1574431.5905,102.0,28.40909,0.8303,0.17301,0.84813,-11.7701
1574431.8045,102.0,22.48202,0.85861,0.18862,0.87908,-12.38979
1574432.0695,102.0,17.79613,0.89269,0.19916,0.91464,-12.57657
1574432.3215,102.0,14.06813,0.92893,0.20689,0.95169,-12.55563
1574432.5375,102.0,11.1448,0.96948,0.21172,0.99233,-12.31909
1574432.8055,102.0,8.81772,1.0124,0.20946,1.03384,-11.68929
1574432.9835,102.0,6.97545,1.0539,0.1976,1.07227,-10.61913
1574433.2015,102.0,5.5173,1.0885,0.18899,1.10479,-9.84992
1574433.4705,102.0,4.36941,1.12152,0.16952,1.13426,-8.59546
1574433.8055,102.0,3.45686,1.14761,0.15324,1.15779,-7.6059
1574434.22449,102.0,2.73547,1.16814,0.13392,1.1758,-6.53993
1574434.74949,102.0,2.16054,1.18563,0.11629,1.19132,-5.60173
1574435.40849,102.0,1.70952,1.19854,0.10252,1.20291,-4.88912
1574436.23749,102.0,1.35352,1.2078,0.09154,1.21126,-4.33399
1574437.28049,102.0,1.07079,1.21396,0.08173,1.2167,-3.85167
1574438.59449,102.0,0.84734,1.22039,0.07488,1.22269,-3.51093
1574440.24949,102.0,0.67072,1.22568,0.07084,1.22773,-3.30773
1574442.33849,102.0,0.53067,1.23083,0.06858,1.23274,-3.18917
1574444.97549,102.0,0.41976,1.23593,0.06938,1.23788,-3.2128
1574448.30648,102.0,0.33183,1.241,0.07164,1.24306,-3.30379
1574452.51248,102.0,0.26261,1.2483,0.07675,1.25065,-3.51828
1574457.82048,102.0,0.20791,1.25577,0.08673,1.25876,-3.9507
1574464.52547,102.0,0.16452,1.26261,0.10057,1.2666,-4.55397
1574473.00146,102.0,0.13007,1.26858,0.11447,1.27374,-5.15619
1574483.69146,102.0,0.10309,1.2776,0.12959,1.28416,-5.79199
1574497.20545,102.0,0.08153,1.2925,0.14732,1.30087,-6.50248
1574514.30343,102.0,0.06443,1.31021,0.17121,1.32135,-7.44502
1574535.88942,102.0,0.05102,1.32951,0.19965,1.34441,-8.54038
1574563.13239,102.0,0.04042,1.35397,0.226,1.3727,-9.47612
1574597.62737,102.0,0.03192,1.39133,0.25658,1.41479,-10.4487
1574641.17433,102.0,0.02528,1.438,0.29931,1.46882,-11.75793
1574696.23929,102.0,0.01999,1.48491,0.35476,1.5267,-13.43659
1589416.66444,103.0,20004.453,0.47485,-0.01078,0.47497,1.3006
1589416.80744,103.0,15829.126,0.48208,0.00284,0.48208,-0.33753
1589416.94944,103.0,12516.703,0.49297,0.01386,0.49317,-1.60992
1589417.09144,103.0,9909.4424,0.49868,0.0224,0.49918,-2.57234
1589417.25544,103.0,7835.48,0.50567,0.03034,0.50658,-3.43328
1589417.45644,103.0,6217.2461,0.51498,0.038,0.51638,-4.21975
1589417.69444,103.0,4905.291,0.52359,0.04401,0.52543,-4.80446
1589417.93244,103.0,3881.2737,0.53314,0.04853,0.53535,-5.20157
1589418.17044,103.0,3070.9827,0.54101,0.05281,0.54358,-5.5749
1589418.40944,103.0,2430.7778,0.55136,0.059,0.55451,-6.10801
1589418.64744,103.0,1923.1537,0.56068,0.06367,0.56428,-6.47887
1589418.88544,103.0,1522.4358,0.5702,0.06779,0.57421,-6.77986
1589419.12344,103.0,1203.8446,0.5795,0.06964,0.58367,-6.85277
1589419.36244,103.0,952.86591,0.5911,0.07452,0.59578,-7.18565
1589419.60044,103.0,754.27557,0.60296,0.07788,0.60796,-7.35948
1589419.83744,103.0,596.71857,0.6144,0.08268,0.61993,-7.66405
1589420.07544,103.0,471.96338,0.62652,0.08571,0.63236,-7.79016
1589420.31444,103.0,373.20856,0.63999,0.09044,0.64635,-8.04384
1589420.55144,103.0,295.47278,0.65332,0.09448,0.66012,-8.22872
1589420.79144,103.0,233.87738,0.66761,0.09894,0.6749,-8.42956
1589421.02944,103.0,185.05922,0.68393,0.1054,0.692,-8.7613
1589421.26544,103.0,146.35823,0.69753,0.10871,0.70595,-8.85841
1589421.50144,103.0,115.77804,0.71177,0.11367,0.72079,-9.07366
1589421.73644,103.0,91.6721,0.72936,0.12206,0.7395,-9.50075
1589421.98144,103.0,72.51701,0.7445,0.12791,0.75541,-9.74853
1589422.21044,103.0,57.36816,0.76268,0.13654,0.77481,-10.14967
1589422.44744,103.0,45.3629,0.78161,0.148,0.7955,-10.72201
1589422.67944,103.0,35.93134,0.80172,0.15905,0.81735,-11.22078
1589422.92944,103.0,28.40909,0.82728,0.17189,0.84495,-11.73771
1589423.14444,103.0,22.48202,0.85624,0.18803,0.87664,-12.38555
1589423.40944,103.0,17.79613,0.89008,0.19864,0.91197,-12.5807
1589423.66144,103.0,14.06813,0.92839,0.20959,0.95175,-12.72137
1589423.87744,103.0,11.1448,0.96807,0.21302,0.99123,-12.41006
1589424.14444,103.0,8.81772,1.01122,0.21028,1.03285,-11.74713
1589424.32344,103.0,6.97545,1.05017,0.2014,1.06931,-10.85616
1589424.54144,103.0,5.5173,1.08828,0.18853,1.10449,-9.82835
1589424.81044,103.0,4.36941,1.11761,0.17066,1.13056,-8.68205
1589425.14544,103.0,3.45686,1.14586,0.15228,1.15593,-7.57011
1589425.56444,103.0,2.73547,1.16751,0.13509,1.1753,-6.60006
1589426.08944,103.0,2.16054,1.18329,0.11825,1.18918,-5.70698
1589426.74844,103.0,1.70952,1.19612,0.10331,1.20058,-4.93632
1589427.57744,103.0,1.35352,1.20546,0.09076,1.20887,-4.30584
1589428.62044,103.0,1.07079,1.21314,0.0823,1.21593,-3.88101
1589429.93343,103.0,0.84734,1.21894,0.07474,1.22123,-3.5086
1589431.58943,103.0,0.67072,1.22471,0.06989,1.2267,-3.26598
1589433.67843,103.0,0.53067,1.23121,0.0685,1.23312,-3.18436
1589436.31543,103.0,0.41976,1.23643,0.06978,1.2384,-3.23014
1589439.64643,103.0,0.33183,1.24065,0.0744,1.24288,-3.43201
1589443.85242,103.0,0.26261,1.24454,0.08002,1.24711,-3.67903
1589449.16042,103.0,0.20791,1.25043,0.08628,1.25341,-3.94693
1589455.86441,103.0,0.16452,1.25912,0.09649,1.26281,-4.38209
1589464.34141,103.0,0.13007,1.26837,0.11087,1.2732,-4.99568
1589475.0314,103.0,0.10309,1.27817,0.12734,1.2845,-5.68939
1589488.54539,103.0,0.08153,1.29228,0.14532,1.30042,-6.41594
1589505.64338,103.0,0.06443,1.31278,0.16897,1.32361,-7.33437
1589527.22936,103.0,0.05102,1.33935,0.20022,1.35423,-8.50204
1589554.47134,103.0,0.04042,1.36429,0.24011,1.38526,-9.98146
1589588.96731,103.0,0.03192,1.38598,0.27829,1.41365,-11.35343
1589632.51428,103.0,0.02528,1.41556,0.31203,1.44954,-12.43086
1589687.57923,103.0,0.01999,1.45804,0.34489,1.49827,-13.30835
1604389.22241,104.0,20004.453,0.47394,-0.01174,0.47409,1.41853
1604389.36541,104.0,15829.126,0.48075,0.00263,0.48076,-0.31309
1604389.50741,104.0,12516.703,0.4891,0.01416,0.48931,-1.65885
1604389.64941,104.0,9909.4424,0.49718,0.02329,0.49773,-2.68187
1604389.81341,104.0,7835.48,0.50467,0.03208,0.50569,-3.63762
1604390.01441,104.0,6217.2461,0.51302,0.0385,0.51446,-4.29129
1604390.25141,104.0,4905.291,0.5219,0.04338,0.5237,-4.75148
1604390.48941,104.0,3881.2737,0.53121,0.04928,0.53349,-5.30006
1604390.72841,104.0,3070.9827,0.54,0.05406,0.5427,-5.71695
1604390.96641,104.0,2430.7778,0.54713,0.05856,0.55026,-6.10901
1604391.20441,104.0,1923.1537,0.55882,0.0628,0.56233,-6.41246
1604391.44241,104.0,1522.4358,0.56619,0.06618,0.57005,-6.66696
1604391.68041,104.0,1203.8446,0.57791,0.07091,0.58224,-6.99567
1604391.91941,104.0,952.86591,0.58896,0.07436,0.59364,-7.19597
1604392.15741,104.0,754.27557,0.60131,0.08033,0.60666,-7.60919
1604392.39441,104.0,596.71857,0.61178,0.08282,0.61736,-7.70952
1604392.63241,104.0,471.96338,0.62585,0.08915,0.63217,-8.10744
1604392.87141,104.0,373.20856,0.63941,0.09159,0.64593,-8.15151
1604393.10941,104.0,295.47278,0.65113,0.09477,0.658,-8.28099
1604393.34841,104.0,233.87738,0.66694,0.09886,0.67423,-8.43125
1604393.58641,104.0,185.05922,0.68032,0.10398,0.68822,-8.68982
1604393.82241,104.0,146.35823,0.69598,0.10765,0.70426,-8.79261
1604394.05841,104.0,115.77804,0.71034,0.11375,0.71939,-9.09796
1604394.29341,104.0,91.6721,0.72719,0.12051,0.73711,-9.40982
1604394.53841,104.0,72.51701,0.74328,0.12694,0.75404,-9.69147
1604394.76741,104.0,57.36816,0.76034,0.1378,0.77273,-10.27219
1604395.00441,104.0,45.3629,0.7789,0.14668,0.79259,-10.66469
1604395.23641,104.0,35.93134,0.80037,0.15983,0.81618,-11.2929
1604395.48741,104.0,28.40909,0.82682,0.17267,0.84466,-11.79605
1604395.70141,104.0,22.48202,0.85468,0.1873,0.87496,-12.36101
1604395.96641,104.0,17.79613,0.88854,0.19935,0.91063,-12.645
1604396.21841,104.0,14.06813,0.92392,0.20861,0.94718,-12.72342
1604396.43441,104.0,11.1448,0.96732,0.2136,0.99062,-12.45231
1604396.70241,104.0,8.81772,1.01009,0.21115,1.03192,-11.80693
1604396.88041,104.0,6.97545,1.04918,0.19892,1.06787,-10.73538
1604397.09841,104.0,5.5173,1.08653,0.18953,1.10294,-9.89503
1604397.36741,104.0,4.36941,1.11855,0.17096,1.13154,-8.68995
1604397.70241,104.0,3.45686,1.14606,0.15373,1.15632,-7.63985
1604398.12141,104.0,2.73547,1.16556,0.13572,1.17343,-6.64165
1604398.64641,104.0,2.16054,1.18249,0.11713,1.18828,-5.65688
1604399.30541,104.0,1.70952,1.19605,0.10347,1.20051,-4.9445
1604400.13441,104.0,1.35352,1.20531,0.09167,1.20879,-4.34908
1604401.1774,104.0,1.07079,1.21279,0.08199,1.21556,-3.86777
1604402.4914,104.0,0.84734,1.21821,0.07584,1.22057,-3.56217
1604404.1464,104.0,0.67072,1.22395,0.07113,1.22602,-3.32583
1604406.2354,104.0,0.53067,1.22894,0.06917,1.23088,-3.22155
1604408.8724,104.0,0.41976,1.23363,0.06986,1.23561,-3.24138
1604412.2034,104.0,0.33183,1.23852,0.07244,1.24064,-3.34732
1604416.40939,104.0,0.26261,1.24499,0.07726,1.24738,-3.55107
1604421.71739,104.0,0.20791,1.25345,0.08531,1.25635,-3.89336
1604428.42238,104.0,0.16452,1.26163,0.09856,1.26547,-4.46677
1604436.89838,104.0,0.13007,1.26936,0.11541,1.2746,-5.19495
1604447.58837,104.0,0.10309,1.27615,0.13184,1.28294,-5.89815
1604461.10236,104.0,0.08153,1.28878,0.14908,1.29738,-6.5984
1604478.20035,104.0,0.06443,1.30661,0.17181,1.31786,-7.4911
1604499.78633,104.0,0.05102,1.32933,0.19966,1.34424,-8.54168
1604527.02931,104.0,0.04042,1.35213,0.22905,1.3714,-9.6147
1604561.52428,104.0,0.03192,1.38345,0.25891,1.40747,-10.60022
1604605.07125,104.0,0.02528,1.4286,0.29406,1.45855,-11.63135
1604660.1362,104.0,0.01999,1.48248,0.34338,1.52173,-13.04132
1619376.18916,105.0,20004.453,0.47818,-0.01172,0.47832,1.40359
1619376.33216,105.0,15829.126,0.4846,0.00372,0.48461,-0.43949
1619376.47416,105.0,12516.703,0.49362,0.01405,0.49382,-1.63024
1619376.61616,105.0,9909.4424,0.50182,0.02201,0.50231,-2.51153
1619376.78016,105.0,7835.48,0.5106,0.03135,0.51157,-3.51322
1619376.98116,105.0,6217.2461,0.51859,0.03796,0.51998,-4.18645
1619377.21916,105.0,4905.291,0.52616,0.04461,0.52805,-4.84629
1619377.45716,105.0,3881.2737,0.53468,0.04834,0.53687,-5.16643
1619377.69516,105.0,3070.9827,0.54404,0.05363,0.54668,-5.63018
1619377.93316,105.0,2430.7778,0.55236,0.05822,0.55542,-6.01641
1619378.17116,105.0,1923.1537,0.56112,0.06144,0.56447,-6.24851
1619378.40916,105.0,1522.4358,0.57154,0.06578,0.57531,-6.56506
1619378.64716,105.0,1203.8446,0.5809,0.07033,0.58515,-6.90344
1619378.88616,105.0,952.86591,0.5929,0.07431,0.59754,-7.14336
1619379.12416,105.0,754.27557,0.60369,0.07792,0.6087,-7.35453
1619379.36116,105.0,596.71857,0.61467,0.0838,0.62035,-7.76324
1619379.59916,105.0,471.96338,0.62639,0.08565,0.63222,-7.78621
1619379.83816,105.0,373.20856,0.64247,0.09015,0.64876,-7.98738
1619380.07616,105.0,295.47278,0.65396,0.09393,0.66067,-8.1739
1619380.31516,105.0,233.87738,0.66825,0.09805,0.6754,-8.34703
1619380.55316,105.0,185.05922,0.68213,0.10341,0.68992,-8.62005
1619380.78916,105.0,146.35823,0.69542,0.10804,0.70376,-8.8305
1619381.02516,105.0,115.77804,0.71128,0.11385,0.72034,-9.09378
1619381.26016,105.0,91.6721,0.72768,0.12128,0.73772,-9.46247
1619381.50516,105.0,72.51701,0.74312,0.12815,0.75409,-9.78426
1619381.73416,105.0,57.36816,0.75951,0.13653,0.77168,-10.19089
1619381.97116,105.0,45.3629,0.77967,0.14629,0.79327,-10.62685
1619382.20316,105.0,35.93134,0.80083,0.1612,0.8169,-11.38123
1619382.45316,105.0,28.40909,0.82637,0.1725,0.84419,-11.7911
1619382.66816,105.0,22.48202,0.8532,0.18626,0.87329,-12.31478
1619382.93316,105.0,17.79613,0.88733,0.19747,0.90904,-12.54608
1619383.18516,105.0,14.06813,0.92444,0.20653,0.94723,-12.59363
1619383.40116,105.0,11.1448,0.96649,0.21063,0.98917,-12.29415
1619383.66816,105.0,8.81772,1.00883,0.20811,1.03007,-11.65587
1619383.84716,105.0,6.97545,1.04988,0.20008,1.06877,-10.78951
1619384.06516,105.0,5.5173,1.08359,0.18536,1.09933,-9.70738
1619384.33416,105.0,4.36941,1.11692,0.17057,1.12987,-8.68304
1619384.66916,105.0,3.45686,1.14187,0.15252,1.15201,-7.6078
1619385.08816,105.0,2.73547,1.16414,0.13325,1.17174,-6.52996
1619385.61316,105.0,2.16054,1.1812,0.11747,1.18703,-5.67932
1619386.27216,105.0,1.70952,1.19332,0.10266,1.19772,-4.91686
1619387.10115,105.0,1.35352,1.2019,0.09056,1.2053,-4.30909
1619388.14415,105.0,1.07079,1.20978,0.08186,1.21255,-3.87106
1619389.45715,105.0,0.84734,1.217,0.07487,1.21931,-3.52017
1619391.11315,105.0,0.67072,1.22213,0.0709,1.22418,-3.32021
1619393.20215,105.0,0.53067,1.22655,0.06842,1.22846,-3.19266
1619395.83915,105.0,0.41976,1.23253,0.06821,1.23442,-3.16755
1619399.17015,105.0,0.33183,1.23879,0.07216,1.24089,-3.33354
1619403.37614,105.0,0.26261,1.24478,0.07943,1.24731,-3.65133
1619408.68414,105.0,0.20791,1.25011,0.08921,1.25329,-4.08176
1619415.38813,105.0,0.16452,1.25527,0.09951,1.25921,-4.53268
1619423.86513,105.0,0.13007,1.26357,0.11123,1.26846,-5.03046
1619434.55512,105.0,0.10309,1.27604,0.1276,1.2824,-5.71049
1619448.06911,105.0,0.08153,1.28972,0.1484,1.29823,-6.56363
1619465.16709,105.0,0.06443,1.30603,0.17277,1.31741,-7.53561
1619486.75308,105.0,0.05102,1.32625,0.19575,1.34062,-8.3959
1619513.99506,105.0,0.04042,1.35892,0.22475,1.37738,-9.39128
1619548.49103,105.0,0.03192,1.39794,0.2668,1.42318,-10.80519
1619592.038,105.0,0.02528,1.43385,0.31655,1.46838,-12.4495
1619647.10295,105.0,0.01999,1.46408,0.36286,1.50838,-13.91999
1634370.6477,106.0,20004.453,0.47812,-0.01376,0.47832,1.64826
1634370.7907,106.0,15829.126,0.48599,0.00344,0.486,-0.40585
1634370.9327,106.0,12516.703,0.49382,0.01436,0.49403,-1.66622
1634371.0747,106.0,9909.4424,0.50314,0.02249,0.50364,-2.55978
1634371.2387,106.0,7835.48,0.5107,0.02979,0.51157,-3.33803
1634371.4397,106.0,6217.2461,0.51713,0.03835,0.51855,-4.24162
1634371.6777,106.0,4905.291,0.52591,0.0437,0.52772,-4.75032
1634371.9157,106.0,3881.2737,0.53552,0.04871,0.53774,-5.19703
1634372.1537,106.0,3070.9827,0.54362,0.05266,0.54616,-5.53316
1634372.3917,106.0,2430.7778,0.55197,0.05897,0.55511,-6.09772
1634372.6307,106.0,1923.1537,0.56316,0.06249,0.56662,-6.33169
1634372.8687,106.0,1522.4358,0.57097,0.06537,0.5747,-6.53136
1634373.1067,106.0,1203.8446,0.58311,0.07103,0.58742,-6.94531
1634373.3447,106.0,952.86591,0.59298,0.07418,0.5976,-7.13096
1634373.5837,106.0,754.27557,0.60434,0.07849,0.60942,-7.39981
1634373.8207,106.0,596.71857,0.61647,0.08155,0.62184,-7.53599
1634374.0577,106.0,471.96338,0.62779,0.08656,0.63373,-7.85072
1634374.2977,106.0,373.20856,0.64125,0.09015,0.64756,-8.00273
1634374.5347,106.0,295.47278,0.65514,0.09463,0.66194,-8.21879
1634374.7737,106.0,233.87738,0.66852,0.09787,0.67564,-8.32848
1634375.0117,106.0,185.05922,0.68215,0.10331,0.68993,-8.61157
1634375.2487,106.0,146.35823,0.69575,0.10773,0.70405,-8.80144
1634375.4847,106.0,115.77804,0.71243,0.11438,0.72156,-9.12116
1634375.7187,106.0,91.6721,0.72807,0.11911,0.73775,-9.29124
1634375.9647,106.0,72.51701,0.7437,0.12582,0.75427,-9.60247
1634376.1937,106.0,57.36816,0.76035,0.13466,0.77218,-10.04311
1634376.4307,106.0,45.3629,0.77962,0.1459,0.79315,-10.60007
1634376.6627,106.0,35.93134,0.80183,0.15905,0.81745,-11.21945
1634376.9127,106.0,28.40909,0.8253,0.17139,0.84291,-11.73205
1634377.1277,106.0,22.48202,0.85367,0.18541,0.87358,-12.25398
1634377.3927,106.0,17.79613,0.88657,0.19645,0.90807,-12.49423
1634377.6447,106.0,14.06813,0.92595,0.20638,0.94868,-12.56498
1634377.8607,106.0,11.1448,0.96792,0.20986,0.99041,-12.23345
1634378.1277,106.0,8.81772,1.00794,0.20821,1.02922,-11.67123
1634378.3057,106.0,6.97545,1.04744,0.20085,1.06653,-10.85485
1634378.5247,106.0,5.5173,1.08699,0.1857,1.10273,-9.695
1634378.79369,106.0,4.36941,1.1167,0.17146,1.12979,-8.72897
1634379.12869,106.0,3.45686,1.14307,0.15109,1.15301,-7.52963
1634379.54769,106.0,2.73547,1.16522,0.13421,1.17293,-6.57025
1634380.07269,106.0,2.16054,1.18117,0.11781,1.18704,-5.69597
1634380.73169,106.0,1.70952,1.19324,0.10162,1.19755,-4.86762
1634381.56069,106.0,1.35352,1.20347,0.09045,1.20687,-4.29819
1634382.60269,106.0,1.07079,1.2118,0.08174,1.21456,-3.8587
1634383.91669,106.0,0.84734,1.21756,0.07581,1.21991,-3.56287
1634385.57269,106.0,0.67072,1.22316,0.07153,1.22525,-3.34674
1634387.66169,106.0,0.53067,1.22728,0.06907,1.22922,-3.22113
1634390.29869,106.0,0.41976,1.23268,0.06941,1.23464,-3.22304
1634393.62968,106.0,0.33183,1.23761,0.07305,1.23977,-3.37817
1634397.83568,106.0,0.26261,1.24291,0.07819,1.24537,-3.59984
1634403.14368,106.0,0.20791,1.24955,0.08554,1.25248,-3.91598
1634409.84767,106.0,0.16452,1.25894,0.09603,1.2626,-4.362
1634418.32466,106.0,0.13007,1.27025,0.11146,1.27513,-5.01477
1634429.01466,106.0,0.10309,1.28093,0.13294,1.28782,-5.92537
1634442.52865,106.0,0.08153,1.29048,0.15501,1.29975,-6.84944
1634459.62563,106.0,0.06443,1.30425,0.17882,1.31645,-7.80696
1634481.21262,106.0,0.05102,1.32579,0.19965,1.34074,-8.56365
1634508.45459,106.0,0.04042,1.35283,0.23012,1.37226,-9.65396
1634542.95057,106.0,0.03192,1.38237,0.26492,1.40753,-10.84876
1634586.49753,106.0,0.02528,1.41688,0.29822,1.44793,-11.88587
1634641.56249,106.0,0.01999,1.46744,0.33298,1.50475,-12.78454
1649370.02063,107.0,20004.453,0.47649,-0.01068,0.47661,1.28353
1649370.16363,107.0,15829.126,0.48612,0.00386,0.48614,-0.45492
1649370.30563,107.0,12516.703,0.49277,0.01545,0.49301,-1.79636
1649370.44763,107.0,9909.4424,0.50077,0.02345,0.50132,-2.68146
1649370.61163,107.0,7835.48,0.51001,0.0312,0.51097,-3.50118
1649370.81263,107.0,6217.2461,0.5167,0.03843,0.51813,-4.2535
1649371.05063,107.0,4905.291,0.52641,0.04279,0.52815,-4.64685
1649371.28963,107.0,3881.2737,0.53332,0.05005,0.53567,-5.3615
1649371.52763,107.0,3070.9827,0.54243,0.05428,0.54514,-5.71424
1649371.76563,107.0,2430.7778,0.5514,0.05621,0.55425,-5.82046
1649372.00363,107.0,1923.1537,0.56097,0.06305,0.5645,-6.41277
1649372.24163,107.0,1522.4358,0.57044,0.06599,0.57424,-6.59876
1649372.47963,107.0,1203.8446,0.58209,0.07236,0.58657,-7.08649
1649372.71863,107.0,952.86591,0.58994,0.07368,0.59452,-7.11911
1649372.95663,107.0,754.27557,0.60405,0.07803,0.60907,-7.36041
1649373.19363,107.0,596.71857,0.61596,0.08147,0.62132,-7.53424
1649373.43163,107.0,471.96338,0.62856,0.0863,0.63445,-7.81739
1649373.67063,107.0,373.20856,0.64143,0.09138,0.64791,-8.1083
1649373.90863,107.0,295.47278,0.65418,0.09403,0.6609,-8.17934
1649374.14763,107.0,233.87738,0.66666,0.09873,0.67393,-8.42366
1649374.38563,107.0,185.05922,0.68301,0.10294,0.69073,-8.57091
1649374.62163,107.0,146.35823,0.69738,0.10752,0.70562,-8.7648
1649374.85763,107.0,115.77804,0.71047,0.11458,0.71965,-9.16164
1649375.09263,107.0,91.6721,0.72633,0.12088,0.73632,-9.44868
1649375.33763,107.0,72.51701,0.74268,0.12647,0.75337,-9.66382
1649375.56663,107.0,57.36816,0.75998,0.13561,0.77199,-10.11736
1649375.80363,107.0,45.3629,0.77943,0.14723,0.79322,-10.6966
1649376.03563,107.0,35.93134,0.80132,0.15877,0.8169,-11.20691
1649376.28663,107.0,28.40909,0.82471,0.1722,0.8425,-11.79427
1649376.50063,107.0,22.48202,0.8539,0.18703,0.87414,-12.3542
1649376.76563,107.0,17.79613,0.88648,0.1987,0.90847,-12.63369
1649377.01763,107.0,14.06813,0.92579,0.20842,0.94896,-12.68718
1649377.23363,107.0,11.1448,0.96635,0.21003,0.98891,-12.2623
1649377.50163,107.0,8.81772,1.00677,0.20875,1.02819,-11.71378
1649377.67963,107.0,6.97545,1.0512,0.20272,1.07057,-10.91525
1649377.89763,107.0,5.5173,1.08663,0.187,1.10261,-9.76428
1649378.16663,107.0,4.36941,1.11766,0.17327,1.13101,-8.81222
1649378.50163,107.0,3.45686,1.14464,0.15343,1.15488,-7.63456
1649378.92063,107.0,2.73547,1.16668,0.13519,1.17449,-6.60983
1649379.44563,107.0,2.16054,1.18223,0.11892,1.1882,-5.74422
1649380.10462,107.0,1.70952,1.19559,0.1044,1.20014,-4.99056
1649380.93362,107.0,1.35352,1.20428,0.09186,1.20778,-4.36212
1649381.97662,107.0,1.07079,1.21257,0.0818,1.21533,-3.85946
1649383.29062,107.0,0.84734,1.21912,0.07516,1.22143,-3.52778
1649384.94562,107.0,0.67072,1.22426,0.07107,1.22632,-3.3223
1649387.03462,107.0,0.53067,1.22935,0.06894,1.23128,-3.20966
1649389.67162,107.0,0.41976,1.23547,0.06921,1.23741,-3.2064
1649393.00261,107.0,0.33183,1.24171,0.07361,1.24388,-3.39248
1649397.20861,107.0,0.26261,1.24637,0.08073,1.24898,-3.70591
1649402.51661,107.0,0.20791,1.25104,0.08967,1.25425,-4.09998
1649409.2216,107.0,0.16452,1.25732,0.09845,1.26116,-4.47732
1649417.6976,107.0,0.13007,1.26722,0.11026,1.27201,-4.97258
1649428.38759,107.0,0.10309,1.27862,0.12836,1.28505,-5.73256
1649441.90158,107.0,0.08153,1.29173,0.14908,1.3003,-6.58361
1649458.99956,107.0,0.06443,1.30846,0.17239,1.31976,-7.5055
1649480.58555,107.0,0.05102,1.33211,0.19501,1.34631,-8.32847
1649507.82853,107.0,0.04042,1.36573,0.22875,1.38476,-9.50829
1649542.3235,107.0,0.03192,1.39979,0.27343,1.42625,-11.05284
1649585.87047,107.0,0.02528,1.42839,0.32007,1.46382,-12.63008
1649640.93542,107.0,0.01999,1.46089,0.35947,1.50447,-13.82384
1664338.57241,108.0,20004.453,0.47459,-0.01205,0.47475,1.45439
1664338.71541,108.0,15829.126,0.48309,0.00311,0.4831,-0.36919
1664338.85741,108.0,12516.703,0.49042,0.01413,0.49062,-1.64989
1664338.99941,108.0,9909.4424,0.49805,0.02285,0.49858,-2.62686
1664339.16341,108.0,7835.48,0.50638,0.03036,0.50729,-3.43056
1664339.36441,108.0,6217.2461,0.51315,0.03955,0.51467,-4.40753
1664339.60241,108.0,4905.291,0.52342,0.04331,0.52521,-4.73051
1664339.84141,108.0,3881.2737,0.53083,0.04923,0.53311,-5.29881
1664340.07941,108.0,3070.9827,0.54084,0.05392,0.54352,-5.69369
1664340.31741,108.0,2430.7778,0.55033,0.05898,0.55348,-6.11695
1664340.55541,108.0,1923.1537,0.5585,0.06117,0.56184,-6.25091
1664340.79341,108.0,1522.4358,0.57037,0.06603,0.57418,-6.60391
1664341.03141,108.0,1203.8446,0.57852,0.07053,0.5828,-6.95066
1664341.27041,108.0,952.86591,0.58945,0.07533,0.59425,-7.28309
1664341.50841,108.0,754.27557,0.60163,0.07836,0.60671,-7.42073
1664341.74541,108.0,596.71857,0.61402,0.08326,0.61964,-7.72178
1664341.98341,108.0,471.96338,0.62586,0.08625,0.63177,-7.84629
1664342.22241,108.0,373.20856,0.63943,0.09148,0.64594,-8.14171
1664342.4604,108.0,295.47278,0.65344,0.09392,0.66015,-8.17883
1664342.6994,108.0,233.87738,0.66795,0.09844,0.67516,-8.38339
1664342.9374,108.0,185.05922,0.68123,0.10357,0.68906,-8.64447
1664343.1734,108.0,146.35823,0.69476,0.10929,0.7033,-8.9395
1664343.4094,108.0,115.77804,0.71067,0.11351,0.71967,-9.07464
1664343.6444,108.0,91.6721,0.72579,0.1208,0.73578,-9.44933
1664343.8894,108.0,72.51701,0.74088,0.12927,0.75208,-9.89737
1664344.1184,108.0,57.36816,0.7593,0.13913,0.77194,-10.38369
1664344.3554,108.0,45.3629,0.77797,0.1474,0.79181,-10.72824
1664344.5874,108.0,35.93134,0.80032,0.15972,0.8161,-11.28643
1664344.8384,108.0,28.40909,0.82495,0.17213,0.84272,-11.78592
1664345.0524,108.0,22.48202,0.85475,0.1854,0.87462,-12.2383
1664345.3174,108.0,17.79613,0.88664,0.19947,0.9088,-12.67878
1664345.5694,108.0,14.06813,0.92612,0.20614,0.94878,-12.54857
1664345.7854,108.0,11.1448,0.96655,0.21288,0.98972,-12.42068
1664346.0534,108.0,8.81772,1.0093,0.20988,1.03089,-11.74717
1664346.2314,108.0,6.97545,1.05139,0.2051,1.07121,-11.03819
1664346.4494,108.0,5.5173,1.08728,0.18619,1.1031,-9.71727
1664346.7184,108.0,4.36941,1.11935,0.17347,1.13271,-8.80942
1664347.0534,108.0,3.45686,1.14592,0.15448,1.15628,-7.67763
1664347.4724,108.0,2.73547,1.16852,0.13444,1.17623,-6.56288
1664347.9974,108.0,2.16054,1.18621,0.12001,1.19226,-5.77682
1664348.6564,108.0,1.70952,1.19773,0.10555,1.20237,-5.03619
1664349.4854,108.0,1.35352,1.20669,0.09217,1.21021,-4.36775
1664350.5284,108.0,1.07079,1.21506,0.08292,1.21789,-3.90403
1664351.8424,108.0,0.84734,1.22148,0.07541,1.2238,-3.53258
1664353.4974,108.0,0.67072,1.22621,0.07085,1.22826,-3.30677
1664355.58639,108.0,0.53067,1.23154,0.06875,1.23346,-3.19519
1664358.22339,108.0,0.41976,1.23747,0.0694,1.23941,-3.21007
1664361.55439,108.0,0.33183,1.24367,0.0734,1.24584,-3.37758
1664365.76039,108.0,0.26261,1.24887,0.08082,1.25148,-3.70274
1664371.06838,108.0,0.20791,1.2532,0.08887,1.25635,-4.05615
1664377.77338,108.0,0.16452,1.25948,0.09828,1.26331,-4.46183
1664386.24937,108.0,0.13007,1.2692,0.11065,1.27401,-4.9826
1664396.93936,108.0,0.10309,1.28092,0.12798,1.2873,-5.70568
1664410.45335,108.0,0.08153,1.29313,0.14852,1.30163,-6.55172
1664427.55134,108.0,0.06443,1.31002,0.17248,1.32133,-7.50058
1664449.13732,108.0,0.05102,1.33415,0.19488,1.3483,-8.31056
1664476.3803,108.0,0.04042,1.36747,0.22918,1.38654,-9.51415
1664510.87527,108.0,0.03192,1.40073,0.27397,1.42727,-11.0667
1664554.42224,108.0,0.02528,1.43009,0.32036,1.46553,-12.62675
1664609.4872,108.0,0.01999,1.46084,0.35904,1.50431,-13.80832
1679282.17202,109.0,20004.453,0.47276,-0.01225,0.47292,1.48443
1679282.31502,109.0,15829.126,0.48186,0.00354,0.48187,-0.42044
1679282.45702,109.0,12516.703,0.4874,0.01467,0.48762,-1.72436
1679282.59902,109.0,9909.4424,0.49674,0.02344,0.4973,-2.70112
1679282.76302,109.0,7835.48,0.50414,0.03121,0.5051,-3.54228
1679282.96402,109.0,6217.2461,0.51252,0.03738,0.51389,-4.17157
1679283.20202,109.0,4905.291,0.52146,0.0445,0.52335,-4.87805
1679283.44002,109.0,3881.2737,0.53021,0.04855,0.53242,-5.23228
1679283.67902,109.0,3070.9827,0.53869,0.05484,0.54148,-5.81241
1679283.91702,109.0,2430.7778,0.54819,0.0594,0.5514,-6.18465
1679284.15502,109.0,1923.1537,0.55802,0.06203,0.56145,-6.34281
1679284.39302,109.0,1522.4358,0.56709,0.06526,0.57083,-6.5649
1679284.63102,109.0,1203.8446,0.57792,0.07081,0.58224,-6.98495
1679284.87002,109.0,952.86591,0.58865,0.07507,0.59342,-7.26732
1679285.10802,109.0,754.27557,0.60037,0.07816,0.60544,-7.41703
1679285.34502,109.0,596.71857,0.61179,0.08253,0.61733,-7.68249
1679285.58302,109.0,471.96338,0.62471,0.08571,0.63057,-7.81218
1679285.82202,109.0,373.20856,0.63891,0.09112,0.64538,-8.11643
1679286.06002,109.0,295.47278,0.65165,0.09551,0.65861,-8.3379
1679286.29902,109.0,233.87738,0.6637,0.09908,0.67106,-8.49068
1679286.53702,109.0,185.05922,0.67975,0.10249,0.68743,-8.57397
1679286.77302,109.0,146.35823,0.69479,0.10775,0.70309,-8.81506
1679287.00902,109.0,115.77804,0.70861,0.11576,0.71801,-9.27804
1679287.24401,109.0,91.6721,0.72509,0.12121,0.73515,-9.49025
1679287.48901,109.0,72.51701,0.74178,0.1285,0.75282,-9.82811
1679287.71801,109.0,57.36816,0.7593,0.13778,0.7717,-10.28478
1679287.95501,109.0,45.3629,0.77692,0.14786,0.79086,-10.77522
1679288.18701,109.0,35.93134,0.79932,0.15937,0.81505,-11.27572
1679288.43801,109.0,28.40909,0.82316,0.17405,0.84136,-11.9387
1679288.65201,109.0,22.48202,0.85264,0.18802,0.87312,-12.43583
1679288.91701,109.0,17.79613,0.88623,0.20103,0.90874,-12.78084
1679289.16901,109.0,14.06813,0.92359,0.20943,0.94704,-12.77609
1679289.38501,109.0,11.1448,0.96429,0.21267,0.98746,-12.43742
1679289.65301,109.0,8.81772,1.00683,0.21267,1.02904,-11.92708
1679289.83101,109.0,6.97545,1.0522,0.20287,1.07157,-10.91281
1679290.04901,109.0,5.5173,1.08588,0.19033,1.10243,-9.94178
1679290.31801,109.0,4.36941,1.11928,0.17279,1.13254,-8.77591
1679290.65301,109.0,3.45686,1.14674,0.15634,1.15735,-7.76364
1679291.07201,109.0,2.73547,1.16767,0.13697,1.17568,-6.69053
1679291.59701,109.0,2.16054,1.18577,0.11911,1.19174,-5.73586
1679292.25601,109.0,1.70952,1.19903,0.1046,1.20358,-4.9859
1679293.08501,109.0,1.35352,1.2074,0.09305,1.21098,-4.40691
1679294.12801,109.0,1.07079,1.21529,0.08269,1.21809,-3.89246
1679295.44201,109.0,0.84734,1.22147,0.07593,1.22382,-3.55701
1679297.09701,109.0,0.67072,1.22681,0.07151,1.22889,-3.33578
1679299.18601,109.0,0.53067,1.23186,0.06939,1.23381,-3.2239
1679301.823,109.0,0.41976,1.23721,0.06989,1.23918,-3.23301
1679305.154,109.0,0.33183,1.24286,0.07189,1.24493,-3.31039
1679309.36,109.0,0.26261,1.24999,0.07837,1.25245,-3.58769
1679314.66799,109.0,0.20791,1.25721,0.08878,1.26034,-4.03921
1679321.37299,109.0,0.16452,1.26221,0.10096,1.26624,-4.57318
1679329.84898,109.0,0.13007,1.26876,0.11395,1.27386,-5.13201
1679340.53897,109.0,0.10309,1.27975,0.12855,1.28619,-5.73595
1679354.05296,109.0,0.08153,1.29487,0.14801,1.3033,-6.52097
1679371.15095,109.0,0.06443,1.31196,0.17341,1.32337,-7.5293
1679392.73693,109.0,0.05102,1.33033,0.19851,1.34506,-8.48696
1679419.97991,109.0,0.04042,1.35872,0.22506,1.37724,-9.40521
1679454.47489,109.0,0.03192,1.39954,0.26046,1.42357,-10.54239
1679498.02185,109.0,0.02528,1.44183,0.30909,1.47459,-12.09935
1679553.08681,109.0,0.01999,1.47918,0.3632,1.52312,-13.79561
1694207.49405,110.0,20004.453,0.47233,-0.01054,0.47244,1.27839
1694207.63705,110.0,15829.126,0.48077,0.0026,0.48078,-0.30976
1694207.77905,110.0,12516.703,0.48638,0.01399,0.48658,-1.64811
1694207.92105,110.0,9909.4424,0.49584,0.02497,0.49647,-2.88251
1694208.08505,110.0,7835.48,0.50342,0.02933,0.50428,-3.3348
1694208.28605,110.0,6217.2461,0.51288,0.03826,0.51431,-4.2663
1694208.52405,110.0,4905.291,0.51965,0.04499,0.5216,-4.94788
1694208.76305,110.0,3881.2737,0.52764,0.04836,0.52986,-5.23709
1694209.00105,110.0,3070.9827,0.53691,0.05444,0.53967,-5.78975
1694209.23905,110.0,2430.7778,0.54664,0.05796,0.5497,-6.05203
1694209.47705,110.0,1923.1537,0.55605,0.0623,0.55953,-6.39298
1694209.71505,110.0,1522.4358,0.56657,0.06696,0.57051,-6.74051
1694209.95305,110.0,1203.8446,0.57606,0.0699,0.58029,-6.91889
1694210.19205,110.0,952.86591,0.58821,0.07584,0.59307,-7.34654
1694210.43005,110.0,754.27557,0.59917,0.07875,0.60432,-7.4873
1694210.66705,110.0,596.71857,0.61057,0.08355,0.61626,-7.79165
1694210.90505,110.0,471.96338,0.62447,0.08684,0.63048,-7.91688
1694211.14405,110.0,373.20856,0.63734,0.09023,0.6437,-8.0583
1694211.38205,110.0,295.47278,0.65146,0.09508,0.65836,-8.30399
1694211.62105,110.0,233.87738,0.66479,0.09977,0.67223,-8.53505
1694211.85905,110.0,185.05922,0.67809,0.10365,0.68597,-8.69109
1694212.09505,110.0,146.35823,0.69388,0.10748,0.70215,-8.80491
1694212.33105,110.0,115.77804,0.70785,0.11389,0.71695,-9.14023
1694212.56605,110.0,91.6721,0.72422,0.12088,0.73424,-9.47555
1694212.81105,110.0,72.51701,0.7387,0.12998,0.75005,-9.97951
1694213.04005,110.0,57.36816,0.75735,0.13691,0.76963,-10.24728
1694213.27705,110.0,45.3629,0.77545,0.14826,0.7895,-10.82357
1694213.50905,110.0,35.93134,0.79729,0.16034,0.81325,-11.37122
1694213.76005,110.0,28.40909,0.82155,0.17266,0.83949,-11.86908
1694213.97405,110.0,22.48202,0.85072,0.18832,0.87131,-12.4818
1694214.23905,110.0,17.79613,0.88431,0.19941,0.90651,-12.70739
1694214.49105,110.0,14.06813,0.92351,0.2089,0.94684,-12.74578
1694214.70705,110.0,11.1448,0.96341,0.21207,0.98648,-12.41429
1694214.97505,110.0,8.81772,1.00624,0.2119,1.02831,-11.89192
1694215.15305,110.0,6.97545,1.05097,0.20553,1.07088,-11.065
1694215.37105,110.0,5.5173,1.08415,0.18875,1.10046,-9.87613
1694215.64005,110.0,4.36941,1.11873,0.17515,1.13235,-8.89813
1694215.97505,110.0,3.45686,1.14493,0.15564,1.15546,-7.7415
1694216.39405,110.0,2.73547,1.16859,0.13641,1.17652,-6.65797
1694216.91905,110.0,2.16054,1.18469,0.1209,1.19084,-5.82692
1694217.57804,110.0,1.70952,1.19698,0.10614,1.20167,-5.06741
1694218.40704,110.0,1.35352,1.20693,0.09284,1.21049,-4.39876
1694219.45004,110.0,1.07079,1.21469,0.08291,1.21752,-3.90491
1694220.76304,110.0,0.84734,1.2213,0.07658,1.2237,-3.58777
1694222.41804,110.0,0.67072,1.22615,0.07226,1.22828,-3.37277
1694224.50704,110.0,0.53067,1.23085,0.06964,1.23282,-3.23814
1694227.14404,110.0,0.41976,1.23748,0.06891,1.2394,-3.18739
1694230.47503,110.0,0.33183,1.24352,0.07352,1.24569,-3.38333
1694234.68103,110.0,0.26261,1.24914,0.08039,1.25172,-3.68228
1694239.98903,110.0,0.20791,1.2538,0.08945,1.25699,-4.08086
1694246.69402,110.0,0.16452,1.25897,0.09921,1.26288,-4.50593
1694255.17002,110.0,0.13007,1.26857,0.11133,1.27345,-5.01522
1694265.86001,110.0,0.10309,1.28066,0.12815,1.28706,-5.71442
1694279.374,110.0,0.08153,1.29333,0.14923,1.30191,-6.58208
1694296.47198,110.0,0.06443,1.31056,0.17268,1.32189,-7.50603
1694318.05797,110.0,0.05102,1.33298,0.19587,1.3473,-8.35916
1694345.30095,110.0,0.04042,1.36682,0.22729,1.38559,-9.44127
1694379.79592,110.0,0.03192,1.40328,0.27188,1.42938,-10.96487
1694423.34289,110.0,0.02528,1.43324,0.32033,1.46861,-12.59871
1694478.40784,110.0,0.01999,1.46415,0.36214,1.50827,-13.89272
1709125.3261,111.0,20004.453,0.47265,-0.01283,0.47282,1.5545
1709125.4691,111.0,15829.126,0.47879,0.00257,0.4788,-0.30714
1709125.6111,111.0,12516.703,0.48624,0.01591,0.4865,-1.87446
1709125.7531,111.0,9909.4424,0.49586,0.02423,0.49645,-2.7973
1709125.9171,111.0,7835.48,0.5044,0.03195,0.50541,-3.62478
1709126.1181,111.0,6217.2461,0.5118,0.03813,0.51322,-4.26082
1709126.3561,111.0,4905.291,0.51952,0.04412,0.52139,-4.85395
1709126.5951,111.0,3881.2737,0.52934,0.04871,0.53157,-5.25774
1709126.8331,111.0,3070.9827,0.53813,0.05401,0.54084,-5.73151
1709127.0711,111.0,2430.7778,0.54491,0.05817,0.54801,-6.0929
1709127.3091,111.0,1923.1537,0.55662,0.063,0.56017,-6.45735
1709127.54709,111.0,1522.4358,0.56516,0.06669,0.56908,-6.73029
1709127.78509,111.0,1203.8446,0.57783,0.07082,0.58215,-6.98745
1709128.02409,111.0,952.86591,0.58744,0.07535,0.59225,-7.30935
1709128.26209,111.0,754.27557,0.5985,0.07718,0.60346,-7.34754
1709128.49909,111.0,596.71857,0.61077,0.08325,0.61642,-7.76184
1709128.73709,111.0,471.96338,0.6219,0.08668,0.62792,-7.935
1709128.97609,111.0,373.20856,0.63717,0.09078,0.6436,-8.1084
1709129.21309,111.0,295.47278,0.64965,0.09526,0.65659,-8.34197
1709129.45309,111.0,233.87738,0.66283,0.09953,0.67026,-8.53931
1709129.69109,111.0,185.05922,0.67702,0.10266,0.68476,-8.62225
1709129.92709,111.0,146.35823,0.69286,0.1085,0.7013,-8.9002
1709130.16309,111.0,115.77804,0.7084,0.11443,0.71759,-9.17609
1709130.39809,111.0,91.6721,0.723,0.12087,0.73304,-9.49111
1709130.64309,111.0,72.51701,0.7402,0.12828,0.75124,-9.83231
1709130.87209,111.0,57.36816,0.75682,0.13773,0.76925,-10.31389
1709131.10909,111.0,45.3629,0.7766,0.14737,0.79045,-10.74456
1709131.34109,111.0,35.93134,0.7969,0.15985,0.81277,-11.34272
1709131.59209,111.0,28.40909,0.82082,0.17358,0.83897,-11.94027
1709131.80609,111.0,22.48202,0.85021,0.18611,0.87034,-12.34748
1709132.07109,111.0,17.79613,0.88243,0.20114,0.90506,-12.84052
1709132.32309,111.0,14.06813,0.9229,0.20962,0.94641,-12.7967
1709132.53909,111.0,11.1448,0.96342,0.2147,0.98705,-12.56304
1709132.80709,111.0,8.81772,1.00599,0.21288,1.02827,-11.94846
1709132.98509,111.0,6.97545,1.04763,0.20755,1.06799,-11.20614
1709133.20309,111.0,5.5173,1.08718,0.19023,1.1037,-9.92501
1709133.47209,111.0,4.36941,1.11771,0.17543,1.13139,-8.92011
1709133.80709,111.0,3.45686,1.1449,0.15519,1.15537,-7.71913
1709134.22609,111.0,2.73547,1.16785,0.13787,1.17596,-6.7331
1709134.75109,111.0,2.16054,1.18392,0.12142,1.19013,-5.85561
1709135.41009,111.0,1.70952,1.19636,0.10539,1.20099,-5.03412
1709136.23909,111.0,1.35352,1.20649,0.09234,1.21002,-4.37642
1709137.28209,111.0,1.07079,1.21461,0.08283,1.21743,-3.90111
1709138.59609,111.0,0.84734,1.22036,0.07604,1.22272,-3.56529
1709140.25109,111.0,0.67072,1.22615,0.07184,1.22825,-3.35301
1709142.34008,111.0,0.53067,1.23177,0.06888,1.2337,-3.20051
1709144.97708,111.0,0.41976,1.23795,0.06961,1.23991,-3.21827
1709148.30808,111.0,0.33183,1.24341,0.07362,1.24559,-3.38848
1709152.51408,111.0,0.26261,1.24846,0.08085,1.25108,-3.70539
1709157.82207,111.0,0.20791,1.2526,0.08916,1.25577,-4.07151
1709164.52707,111.0,0.16452,1.25948,0.09803,1.26329,-4.45055
1709173.00306,111.0,0.13007,1.26944,0.11089,1.27427,-4.99238
1709183.69305,111.0,0.10309,1.28069,0.1285,1.28712,-5.72953
1709197.20704,111.0,0.08153,1.29309,0.14841,1.30158,-6.5474
1709214.30503,111.0,0.06443,1.31026,0.17114,1.32139,-7.44173
1709235.89101,111.0,0.05102,1.33615,0.19617,1.35047,-8.35258
1709263.13399,111.0,0.04042,1.3687,0.23259,1.38832,-9.6443
1709297.62896,111.0,0.03192,1.39824,0.27839,1.42568,-11.26022
1709341.17593,111.0,0.02528,1.42456,0.32052,1.46017,-12.68012
1709396.24089,111.0,0.01999,1.45818,0.35618,1.50105,-13.72659
1724033.48035,112.0,20004.453,0.47027,-0.01037,0.47039,1.26332
1724033.62335,112.0,15829.126,0.47926,0.00298,0.47927,-0.35573
1724033.76535,112.0,12516.703,0.48732,0.0143,0.48753,-1.68072
1724033.90735,112.0,9909.4424,0.49615,0.02448,0.49675,-2.82438
1724034.07135,112.0,7835.48,0.50279,0.03334,0.50389,-3.7934
1724034.27235,112.0,6217.2461,0.50958,0.03774,0.51097,-4.23522
1724034.51035,112.0,4905.291,0.51964,0.04285,0.5214,-4.71437
1724034.74935,112.0,3881.2737,0.52656,0.04843,0.52878,-5.25461
1724034.98735,112.0,3070.9827,0.53755,0.05369,0.54022,-5.7039
1724035.22535,112.0,2430.7778,0.545,0.0606,0.54836,-6.34498
1724035.46335,112.0,1923.1537,0.55553,0.06342,0.55914,-6.51256
1724035.70135,112.0,1522.4358,0.56478,0.06586,0.56861,-6.65149
1724035.93935,112.0,1203.8446,0.57656,0.07024,0.58082,-6.94555
1724036.17835,112.0,952.86591,0.58487,0.07467,0.58962,-7.27559
1724036.41635,112.0,754.27557,0.5965,0.07946,0.60177,-7.588
1724036.65335,112.0,596.71857,0.60925,0.0829,0.61487,-7.74884
