Repository: SebaVillagra00/ICM2985-SOH-IPRE

## Data University of Cambridge (EIS Cambridge)
Data publicada en "Identifying degradation patterns of lithium ion batteries from impedance spectroscopy using machine learning" (Zhang, Tang, Zhang, Wang, Stimming & Lee, 2020) https://www.nature.com/articles/s41467-020-15235-7.

Carpeta contiene:
* Paper de Nature Comunications (IF: 16.6).
* Data frames para IOS.
* Data frames para Windows.

Cada Data frame está contenido en un archivo .txt con las siguientes columnas:
* time/s: tiempo en que se mide la muestra.
* cycle number: ciclo de carga de la batería.
* freq/Hz: frecuencia de la señal de input.
* Re(Z)/Ohm: Parte resistiva de la impedancia.
* Im(Z)/Ohm: Parte reactiva de la impedancia.

File: EIS Cambridge/EIS data/EIS_state_IX_25C06.csv (part 11 of 20)
time/s,cycle number,freq/Hz,Re(Z)/Ohm,-Im(Z)/Ohm,|Z|/Ohm,Phase(Z)/deg
1610400.31859,111.0,2.73547,1.39449,0.27744,1.42182,-11.25242
1610400.84359,111.0,2.16054,1.43725,0.25056,1.45892,-9.88902
1610401.50259,111.0,1.70952,1.47208,0.21948,1.48835,-8.48018
1610402.33059,111.0,1.35352,1.50077,0.19167,1.51296,-7.2781
1610403.37359,111.0,1.07079,1.5217,0.16791,1.53093,-6.29671
1610404.68759,111.0,0.84734,1.5373,0.14713,1.54432,-5.46686
1610406.34359,111.0,0.67072,1.5502,0.13073,1.5557,-4.82043
1610408.43259,111.0,0.53067,1.56114,0.11753,1.56555,-4.30554
1610411.06858,111.0,0.41976,1.57083,0.10966,1.57465,-3.9933
1610414.39958,111.0,0.33183,1.57884,0.10672,1.58244,-3.86703
1610418.60558,111.0,0.26261,1.58538,0.10723,1.589,-3.86932
1610423.91357,111.0,0.20791,1.59162,0.11005,1.59542,-3.95537
1610430.61857,111.0,0.16452,1.59968,0.11525,1.60382,-4.12075
1610439.09456,111.0,0.13007,1.61049,0.12542,1.61537,-4.45285
1610449.78455,111.0,0.10309,1.62091,0.14105,1.62704,-4.97336
1610463.29854,111.0,0.08153,1.63236,0.16033,1.64021,-5.60952
1610480.39653,111.0,0.06443,1.64832,0.18361,1.65852,-6.35608
1610501.98251,111.0,0.05102,1.67237,0.20909,1.68538,-7.12647
1610529.22549,111.0,0.04042,1.70334,0.24736,1.72121,-8.26288
1610563.72046,111.0,0.03192,1.73285,0.29676,1.75808,-9.71806
1610607.26843,111.0,0.02528,1.7605,0.34446,1.79388,-11.07059
1610662.33339,111.0,0.01999,1.79955,0.38684,1.84066,-12.1319
1624606.13103,112.0,20004.453,0.32334,-0.01902,0.3239,3.36614
1624606.27403,112.0,15829.126,0.33134,-0.00228,0.33135,0.39444
1624606.41603,112.0,12516.703,0.33651,0.01544,0.33686,-2.62644
1624606.55803,112.0,9909.4424,0.34454,0.02848,0.34572,-4.72517
1624606.72203,112.0,7835.48,0.35597,0.04205,0.35844,-6.73748
1624606.92303,112.0,6217.2461,0.36458,0.0513,0.36818,-8.00988
1624607.16103,112.0,4905.291,0.37558,0.06231,0.38071,-9.41986
1624607.39903,112.0,3881.2737,0.38742,0.0714,0.39394,-10.4421
1624607.63703,112.0,3070.9827,0.39881,0.0792,0.4066,-11.23249
1624607.87503,112.0,2430.7778,0.41337,0.08691,0.4224,-11.87293
1624608.11403,112.0,1923.1537,0.42603,0.09633,0.43679,-12.74067
1624608.35203,112.0,1522.4358,0.44243,0.10324,0.45432,-13.13534
1624608.59003,112.0,1203.8446,0.45844,0.111,0.47169,-13.61048
1624608.82903,112.0,952.86591,0.47445,0.11904,0.48916,-14.08425
1624609.06703,112.0,754.27557,0.49433,0.12801,0.51064,-14.51846
1624609.30403,112.0,596.71857,0.51416,0.13619,0.53189,-14.83551
1624609.54203,112.0,471.96338,0.53412,0.14361,0.55309,-15.04889
1624609.78103,112.0,373.20856,0.55623,0.15209,0.57665,-15.29209
1624610.01803,112.0,295.47278,0.57879,0.15984,0.60045,-15.43854
1624610.25803,112.0,233.87738,0.60445,0.16925,0.6277,-15.643
1624610.49603,112.0,185.05922,0.62956,0.17577,0.65363,-15.59967
1624610.73203,112.0,146.35823,0.65775,0.18649,0.68368,-15.82949
1624610.96803,112.0,115.77804,0.68592,0.19445,0.71295,-15.82752
1624611.20303,112.0,91.6721,0.71576,0.20134,0.74354,-15.71131
1624611.44803,112.0,72.51701,0.74653,0.2097,0.77543,-15.69003
1624611.67703,112.0,57.36816,0.77805,0.21825,0.80808,-15.6692
1624611.91403,112.0,45.3629,0.80983,0.22496,0.8405,-15.52465
1624612.14603,112.0,35.93134,0.84332,0.2328,0.87487,-15.43231
1624612.39603,112.0,28.40909,0.87545,0.24206,0.9083,-15.45622
1624612.61103,112.0,22.48202,0.91003,0.25419,0.94487,-15.60602
1624612.87603,112.0,17.79613,0.94556,0.26919,0.98313,-15.89109
1624613.12803,112.0,14.06813,0.98789,0.28492,1.02816,-16.08818
1624613.34403,112.0,11.1448,1.03659,0.30063,1.0793,-16.1729
1624613.61103,112.0,8.81772,1.08856,0.31481,1.13317,-16.13001
1624613.78903,112.0,6.97545,1.15184,0.32723,1.19742,-15.85969
1624614.00703,112.0,5.5173,1.20945,0.31699,1.2503,-14.68647
1624614.27703,112.0,4.36941,1.27802,0.31979,1.31742,-14.04817
1624614.61203,112.0,3.45686,1.33342,0.29888,1.36651,-12.63391
1624615.03103,112.0,2.73547,1.3902,0.27438,1.41702,-11.16472
1624615.55603,112.0,2.16054,1.43447,0.24819,1.45579,-9.81589
1624616.21503,112.0,1.70952,1.46826,0.21869,1.48445,-8.47156
1624617.04303,112.0,1.35352,1.49608,0.18968,1.50805,-7.22588
1624618.08603,112.0,1.07079,1.51807,0.1657,1.52709,-6.22929
1624619.40002,112.0,0.84734,1.5342,0.1463,1.54116,-5.44703
1624621.05602,112.0,0.67072,1.5464,0.13072,1.55191,-4.83194
1624623.14502,112.0,0.53067,1.55568,0.11853,1.56019,-4.35698
1624625.78102,112.0,0.41976,1.56403,0.10965,1.56787,-4.01015
1624629.11302,112.0,0.33183,1.57263,0.10525,1.57615,-3.82883
1624633.31801,112.0,0.26261,1.57959,0.10539,1.5831,-3.81719
1624638.62701,112.0,0.20791,1.58641,0.10861,1.59012,-3.91646
1624645.331,112.0,0.16452,1.59509,0.11354,1.59913,-4.07139
1624653.807,112.0,0.13007,1.60643,0.12422,1.61122,-4.42154
1624664.49799,112.0,0.10309,1.61989,0.14141,1.62605,-4.98897
1624678.01098,112.0,0.08153,1.63219,0.16482,1.64049,-5.76611
1624695.10897,112.0,0.06443,1.64493,0.19199,1.6561,-6.65708
1624716.69595,112.0,0.05102,1.66043,0.21583,1.6744,-7.40591
1624743.93793,112.0,0.04042,1.6867,0.24493,1.70439,-8.26223
1624778.4339,112.0,0.03192,1.71999,0.28581,1.74357,-9.43462
1624821.98087,112.0,0.02528,1.75444,0.33234,1.78564,-10.72627
1624877.04582,112.0,0.01999,1.79586,0.37749,1.8351,-11.87082
1638826.90166,113.0,20004.453,0.32321,-0.02047,0.32386,3.62405
1638827.04466,113.0,15829.126,0.32961,-0.00063,0.32961,0.10899
1638827.18666,113.0,12516.703,0.33731,0.01584,0.33768,-2.68908
1638827.32866,113.0,9909.4424,0.34737,0.02809,0.34851,-4.62381
1638827.49266,113.0,7835.48,0.35625,0.0415,0.35866,-6.64431
1638827.69366,113.0,6217.2461,0.3639,0.05267,0.3677,-8.23611
1638827.93166,113.0,4905.291,0.37614,0.06158,0.38115,-9.29809
1638828.16966,113.0,3881.2737,0.38687,0.07259,0.39362,-10.62742
1638828.40766,113.0,3070.9827,0.39998,0.08006,0.40791,-11.31916
1638828.64566,113.0,2430.7778,0.41389,0.08782,0.4231,-11.97917
1638828.88466,113.0,1923.1537,0.42815,0.09546,0.43867,-12.56882
1638829.12166,113.0,1522.4358,0.4425,0.10282,0.45429,-13.08149
1638829.36066,113.0,1203.8446,0.45798,0.11056,0.47114,-13.57174
1638829.59866,113.0,952.86591,0.47481,0.12077,0.48992,-14.27089
1638829.83766,113.0,754.27557,0.49428,0.12674,0.51027,-14.3813
1638830.07466,113.0,596.71857,0.51439,0.13709,0.53235,-14.92276
1638830.31166,113.0,471.96338,0.53384,0.14436,0.55301,-15.13222
1638830.55066,113.0,373.20856,0.55535,0.15205,0.57579,-15.31231
1638830.78866,113.0,295.47278,0.5808,0.16054,0.60258,-15.4514
1638831.02766,113.0,233.87738,0.60445,0.16918,0.62768,-15.63656
1638831.26566,113.0,185.05922,0.62951,0.17632,0.65374,-15.64743
1638831.50166,113.0,146.35823,0.65659,0.18617,0.68247,-15.83024
1638831.73866,113.0,115.77804,0.68543,0.19281,0.71203,-15.71129
1638831.97266,113.0,91.6721,0.7147,0.20271,0.74289,-15.83517
1638832.21866,113.0,72.51701,0.74568,0.20883,0.77437,-15.64517
1638832.44766,113.0,57.36816,0.77835,0.21754,0.80818,-15.6153
1638832.68366,113.0,45.3629,0.80929,0.22386,0.83968,-15.46234
1638832.91666,113.0,35.93134,0.84254,0.23398,0.87442,-15.52054
1638833.16666,113.0,28.40909,0.8751,0.24268,0.90812,-15.49939
1638833.38066,113.0,22.48202,0.90756,0.25463,0.9426,-15.67206
1638833.64566,113.0,17.79613,0.94698,0.26926,0.98451,-15.87235
1638833.89866,113.0,14.06813,0.98612,0.2851,1.02651,-16.1253
1638834.11466,113.0,11.1448,1.0342,0.299,1.07656,-16.1252
1638834.38166,113.0,8.81772,1.08745,0.31627,1.13251,-16.21641
1638834.55966,113.0,6.97545,1.15237,0.31981,1.19592,-15.51057
1638834.77766,113.0,5.5173,1.20604,0.32396,1.2488,-15.03558
1638835.04766,113.0,4.36941,1.27607,0.31315,1.31393,-13.78799
1638835.38266,113.0,3.45686,1.33305,0.30229,1.36689,-12.77671
1638835.80065,113.0,2.73547,1.38514,0.27403,1.41199,-11.19062
1638836.32665,113.0,2.16054,1.43299,0.24504,1.45379,-9.70382
1638836.98565,113.0,1.70952,1.46779,0.21945,1.4841,-8.50338
1638837.81365,113.0,1.35352,1.49392,0.19078,1.50605,-7.27754
1638838.85665,113.0,1.07079,1.51536,0.16601,1.52442,-6.25201
1638840.17065,113.0,0.84734,1.53089,0.14543,1.53778,-5.42661
1638841.82665,113.0,0.67072,1.54355,0.12922,1.54895,-4.78559
1638843.91465,113.0,0.53067,1.55331,0.11751,1.55775,-4.32621
1638846.55165,113.0,0.41976,1.5617,0.10894,1.5655,-3.99018
1638849.88264,113.0,0.33183,1.57021,0.10418,1.57366,-3.79596
1638854.08864,113.0,0.26261,1.5792,0.10459,1.58266,-3.7892
1638859.39664,113.0,0.20791,1.58713,0.10956,1.59091,-3.9487
1638866.10163,113.0,0.16452,1.59405,0.11823,1.59843,-4.24185
1638874.57762,113.0,0.13007,1.60113,0.12806,1.60624,-4.57267
1638885.26762,113.0,0.10309,1.61211,0.1405,1.61823,-4.98105
1638898.78161,113.0,0.08153,1.62664,0.15919,1.63441,-5.58948
1638915.87959,113.0,0.06443,1.64362,0.18456,1.65395,-6.40677
1638937.46658,113.0,0.05102,1.66021,0.2132,1.67385,-7.31784
1638964.70855,113.0,0.04042,1.68517,0.24255,1.70253,-8.19045
1638999.20453,113.0,0.03192,1.72409,0.28047,1.74676,-9.23964
1639042.75149,113.0,0.02528,1.76844,0.33268,1.79946,-10.65389
1639097.81645,113.0,0.01999,1.81056,0.39462,1.85306,-12.29561
1653029.66391,114.0,20004.453,0.32368,-0.0206,0.32434,3.64212
1653029.80691,114.0,15829.126,0.33067,0.00089,0.33067,-0.15358
1653029.94891,114.0,12516.703,0.33752,0.01563,0.33788,-2.65091
1653030.09091,114.0,9909.4424,0.34641,0.02879,0.34761,-4.7515
1653030.25491,114.0,7835.48,0.35556,0.04166,0.358,-6.68271
1653030.45591,114.0,6217.2461,0.36418,0.05197,0.36787,-8.12164
1653030.69391,114.0,4905.291,0.37528,0.06111,0.38023,-9.24816
1653030.93291,114.0,3881.2737,0.3876,0.0706,0.39397,-10.32331
1653031.17091,114.0,3070.9827,0.40046,0.07916,0.40821,-11.18148
1653031.40891,114.0,2430.7778,0.41389,0.08869,0.42328,-12.0948
1653031.64691,114.0,1923.1537,0.42758,0.096,0.43822,-12.65374
1653031.88491,114.0,1522.4358,0.44158,0.10458,0.4538,-13.32444
1653032.12291,114.0,1203.8446,0.45965,0.11155,0.47299,-13.64051
1653032.36191,114.0,952.86591,0.476,0.11964,0.49081,-14.10896
1653032.59991,114.0,754.27557,0.49507,0.12785,0.51131,-14.48007
1653032.83691,114.0,596.71857,0.51425,0.13518,0.53172,-14.72825
1653033.07491,114.0,471.96338,0.53396,0.14509,0.55332,-15.20201
1653033.31391,114.0,373.20856,0.55584,0.15311,0.57654,-15.40034
1653033.55191,114.0,295.47278,0.57975,0.15979,0.60137,-15.4094
1653033.79091,114.0,233.87738,0.60497,0.16886,0.6281,-15.5952
1653034.02891,114.0,185.05922,0.62884,0.17808,0.65357,-15.81148
1653034.26491,114.0,146.35823,0.65816,0.18575,0.68387,-15.76042
1653034.50091,114.0,115.77804,0.68515,0.1931,0.71184,-15.73963
1653034.73591,114.0,91.6721,0.71595,0.20203,0.74391,-15.75843
1653034.98091,114.0,72.51701,0.7478,0.2098,0.77668,-15.67209
1653035.20991,114.0,57.36816,0.7773,0.21634,0.80684,-15.55285
1653035.44691,114.0,45.3629,0.81009,0.22201,0.83996,-15.32597
1653035.67891,114.0,35.93134,0.84142,0.23305,0.8731,-15.48114
1653035.92891,114.0,28.40909,0.87452,0.24135,0.90722,-15.42837
1653036.14391,114.0,22.48202,0.90966,0.25429,0.94454,-15.61766
1653036.40891,114.0,17.79613,0.94553,0.26825,0.98285,-15.83868
1653036.66091,114.0,14.06813,0.98776,0.28454,1.02793,-16.06992
1653036.87691,114.0,11.1448,1.03476,0.29788,1.07679,-16.05946
1653037.14391,114.0,8.81772,1.08654,0.31245,1.13057,-16.04351
1653037.32291,114.0,6.97545,1.15211,0.3231,1.19656,-15.66597
1653037.54091,114.0,5.5173,1.2093,0.31627,1.24998,-14.6565
1653037.80991,114.0,4.36941,1.2757,0.31585,1.31422,-13.90627
1653038.14491,114.0,3.45686,1.32955,0.29661,1.36223,-12.57636
1653038.56391,114.0,2.73547,1.38725,0.27187,1.41364,-11.08812
1653039.08891,114.0,2.16054,1.43085,0.24662,1.45195,-9.77956
1653039.74791,114.0,1.70952,1.46451,0.21793,1.48064,-8.46402
1653040.57691,114.0,1.35352,1.49166,0.18914,1.5036,-7.2266
1653041.61991,114.0,1.07079,1.51301,0.16518,1.522,-6.23064
1653042.9329,114.0,0.84734,1.52848,0.14506,1.53535,-5.42129
1653044.5889,114.0,0.67072,1.54087,0.12887,1.54625,-4.78085
1653046.6779,114.0,0.53067,1.55082,0.11615,1.55516,-4.28321
1653049.3149,114.0,0.41976,1.55968,0.10796,1.56341,-3.95952
1653052.6459,114.0,0.33183,1.56861,0.10486,1.57211,-3.82461
1653056.85189,114.0,0.26261,1.57636,0.10567,1.5799,-3.8352
1653062.15989,114.0,0.20791,1.58243,0.11009,1.58625,-3.97952
1653068.86388,114.0,0.16452,1.58918,0.11628,1.59343,-4.18474
1653077.34088,114.0,0.13007,1.59849,0.12533,1.6034,-4.48302
1653088.03087,114.0,0.10309,1.6104,0.13982,1.61646,-4.96217
1653101.54486,114.0,0.08153,1.62322,0.16029,1.63111,-5.63943
1653118.64185,114.0,0.06443,1.63863,0.1856,1.64911,-6.46217
1653140.22883,114.0,0.05102,1.65802,0.20887,1.67112,-7.1799
1653167.47081,114.0,0.04042,1.68989,0.24206,1.70714,-8.1516
1653201.96678,114.0,0.03192,1.72606,0.28969,1.7502,-9.52724
1653245.51375,114.0,0.02528,1.75862,0.34405,1.79196,-11.06941
1653300.5797,114.0,0.01999,1.79347,0.39425,1.83629,-12.39801
1667239.88476,115.0,20004.453,0.32296,-0.01922,0.32353,3.40536
1667240.02776,115.0,15829.126,0.33064,-0.00083,0.33064,0.14366
1667240.16976,115.0,12516.703,0.33739,0.01464,0.33771,-2.48479
1667240.31176,115.0,9909.4424,0.34733,0.02869,0.34851,-4.7216
1667240.47576,115.0,7835.48,0.35643,0.04197,0.3589,-6.71565
1667240.67676,115.0,6217.2461,0.36558,0.05222,0.36929,-8.12918
1667240.91376,115.0,4905.291,0.37666,0.06201,0.38173,-9.34938
1667241.15176,115.0,3881.2737,0.3874,0.0697,0.39362,-10.19919
1667241.39076,115.0,3070.9827,0.4013,0.07774,0.40876,-10.96285
1667241.62876,115.0,2430.7778,0.41358,0.08773,0.42278,-11.97597
1667241.86676,115.0,1923.1537,0.42786,0.09688,0.43869,-12.75866
1667242.10476,115.0,1522.4358,0.44222,0.10341,0.45415,-13.16131
1667242.34276,115.0,1203.8446,0.45878,0.11199,0.47225,-13.71776
1667242.58175,115.0,952.86591,0.47583,0.12038,0.49082,-14.19753
1667242.81975,115.0,754.27557,0.49455,0.1285,0.51097,-14.56467
1667243.05675,115.0,596.71857,0.5137,0.13594,0.53138,-14.82246
1667243.29475,115.0,471.96338,0.53572,0.14335,0.55456,-14.98026
1667243.53375,115.0,373.20856,0.55664,0.15246,0.57714,-15.31677
1667243.77175,115.0,295.47278,0.58024,0.16031,0.60198,-15.44485
1667244.01075,115.0,233.87738,0.60461,0.16806,0.62754,-15.534
1667244.24875,115.0,185.05922,0.63032,0.17671,0.65462,-15.66083
1667244.48475,115.0,146.35823,0.65752,0.18442,0.68289,-15.66753
1667244.72075,115.0,115.77804,0.68498,0.19391,0.7119,-15.80588
1667244.95575,115.0,91.6721,0.71637,0.2015,0.74416,-15.70992
1667245.20075,115.0,72.51701,0.74693,0.20984,0.77585,-15.69221
1667245.42975,115.0,57.36816,0.77597,0.21614,0.80551,-15.56446
1667245.66675,115.0,45.3629,0.80951,0.22438,0.84003,-15.4926
1667245.89875,115.0,35.93134,0.84201,0.23266,0.87357,-15.44648
1667246.14875,115.0,28.40909,0.87537,0.24234,0.90829,-15.47451
1667246.36375,115.0,22.48202,0.90899,0.25413,0.94384,-15.61937
1667246.62875,115.0,17.79613,0.94595,0.26799,0.98318,-15.81754
1667246.88075,115.0,14.06813,0.98879,0.285,1.02904,-16.07869
1667247.09675,115.0,11.1448,1.03612,0.29872,1.07832,-16.08235
1667247.36375,115.0,8.81772,1.08876,0.31288,1.13283,-16.0333
1667247.54175,115.0,6.97545,1.15099,0.32503,1.196,-15.76908
1667247.76075,115.0,5.5173,1.2135,0.31617,1.25401,-14.60337
1667248.02975,115.0,4.36941,1.27224,0.31739,1.31124,-14.00799
1667248.36475,115.0,3.45686,1.33128,0.29583,1.36376,-12.52822
1667248.78375,115.0,2.73547,1.38889,0.27247,1.41537,-11.09937
1667249.30875,115.0,2.16054,1.43093,0.24644,1.452,-9.77164
1667249.96775,115.0,1.70952,1.46483,0.21666,1.48077,-8.41362
1667250.79575,115.0,1.35352,1.49266,0.18912,1.50459,-7.221
1667251.83875,115.0,1.07079,1.51425,0.16501,1.52322,-6.21904
1667253.15275,115.0,0.84734,1.52944,0.14579,1.53637,-5.44511
1667254.80875,115.0,0.67072,1.54182,0.12922,1.54723,-4.79071
1667256.89774,115.0,0.53067,1.55138,0.1164,1.55574,-4.29096
1667259.53374,115.0,0.41976,1.56156,0.10817,1.5653,-3.96253
1667262.86574,115.0,0.33183,1.56938,0.10532,1.57291,-3.83937
1667267.07174,115.0,0.26261,1.57682,0.1067,1.58042,-3.87116
1667272.37973,115.0,0.20791,1.58271,0.10984,1.58652,-3.97001
1667279.08373,115.0,0.16452,1.59021,0.11525,1.59438,-4.14522
1667287.55972,115.0,0.13007,1.60026,0.12503,1.60514,-4.46763
1667298.25071,115.0,0.10309,1.61156,0.14078,1.61769,-4.99247
1667311.7637,115.0,0.08153,1.62319,0.16049,1.6311,-5.64658
1667328.86169,115.0,0.06443,1.63861,0.18386,1.6489,-6.40197
1667350.44867,115.0,0.05102,1.66137,0.20874,1.67443,-7.16135
1667377.69065,115.0,0.04042,1.69312,0.24528,1.71079,-8.24288
1667412.18662,115.0,0.03192,1.72507,0.29455,1.75004,-9.68971
1667455.73359,115.0,0.02528,1.75386,0.34486,1.78744,-11.12417
1667510.79855,115.0,0.01999,1.78965,0.38934,1.83151,-12.27343
1681432.82482,116.0,20004.453,0.32344,-0.01784,0.32393,3.15688
1681432.96782,116.0,15829.126,0.32994,0.00064,0.32994,-0.11096
1681433.10982,116.0,12516.703,0.33837,0.01572,0.33874,-2.66002
1681433.25182,116.0,9909.4424,0.34548,0.02833,0.34664,-4.68858
1681433.41582,116.0,7835.48,0.35514,0.04037,0.35742,-6.48553
1681433.61682,116.0,6217.2461,0.36411,0.05114,0.36768,-7.99519
1681433.85382,116.0,4905.291,0.37654,0.062,0.38162,-9.35048
1681434.09182,116.0,3881.2737,0.38716,0.07135,0.39368,-10.4418
1681434.33082,116.0,3070.9827,0.40069,0.07889,0.40838,-11.13868
1681434.56882,116.0,2430.7778,0.41126,0.08693,0.42035,-11.93531
1681434.80682,116.0,1923.1537,0.42807,0.0955,0.4386,-12.57613
1681435.04482,116.0,1522.4358,0.44323,0.10464,0.45542,-13.28328
1681435.28282,116.0,1203.8446,0.4583,0.11178,0.47173,-13.70754
1681435.52082,116.0,952.86591,0.47597,0.11779,0.49033,-13.89982
1681435.75982,116.0,754.27557,0.49354,0.12795,0.50986,-14.53417
1681435.99682,116.0,596.71857,0.5145,0.13461,0.53182,-14.66219
1681436.23482,116.0,471.96338,0.53642,0.14432,0.5555,-15.05817
1681436.47382,116.0,373.20856,0.55645,0.15068,0.57649,-15.15147
1681436.71082,116.0,295.47278,0.57928,0.15976,0.60091,-15.41835
1681436.94982,116.0,233.87738,0.60476,0.16845,0.62778,-15.56476
1681437.18882,116.0,185.05922,0.63083,0.17536,0.65475,-15.53473
1681437.42482,116.0,146.35823,0.65707,0.18351,0.68222,-15.60389
1681437.66082,116.0,115.77804,0.68664,0.19337,0.71334,-15.72801
1681437.89582,116.0,91.6721,0.71522,0.20236,0.7433,-15.798
1681438.14082,116.0,72.51701,0.74703,0.20938,0.77582,-15.65747
1681438.36982,116.0,57.36816,0.77575,0.21746,0.80565,-15.65968
1681438.60682,116.0,45.3629,0.80992,0.22488,0.84056,-15.51793
1681438.83782,116.0,35.93134,0.84305,0.23194,0.87437,-15.38246
1681439.08782,116.0,28.40909,0.87431,0.24244,0.9073,-15.49863
1681439.30282,116.0,22.48202,0.90869,0.25508,0.94381,-15.67985
1681439.56782,116.0,17.79613,0.946,0.26831,0.98332,-15.83478
1681439.81982,116.0,14.06813,0.98685,0.28479,1.02712,-16.09762
1681440.03582,116.0,11.1448,1.03444,0.30174,1.07755,-16.26163
1681440.30282,116.0,8.81772,1.08855,0.31307,1.13268,-16.04533
1681440.48082,116.0,6.97545,1.14727,0.31654,1.19013,-15.42462
1681440.69882,116.0,5.5173,1.2102,0.32443,1.25293,-15.00675
1681440.96882,116.0,4.36941,1.27068,0.31002,1.30795,-13.71094
1681441.30382,116.0,3.45686,1.33355,0.2969,1.3662,-12.55146
1681441.72182,116.0,2.73547,1.3828,0.27324,1.40954,-11.17736
1681442.24782,116.0,2.16054,1.42791,0.24247,1.44835,-9.63715
1681442.90682,116.0,1.70952,1.4647,0.21527,1.48043,-8.36089
1681443.73482,116.0,1.35352,1.4914,0.1892,1.50335,-7.22993
1681444.77781,116.0,1.07079,1.51095,0.16548,1.51998,-6.25021
1681446.09181,116.0,0.84734,1.52677,0.14433,1.53358,-5.40027
1681447.74781,116.0,0.67072,1.53861,0.1283,1.54395,-4.76656
1681449.83581,116.0,0.53067,1.54934,0.11674,1.55373,-4.30911
1681452.47281,116.0,0.41976,1.55703,0.10924,1.56086,-4.0133
1681455.80381,116.0,0.33183,1.56473,0.10435,1.56821,-3.81539
1681460.0088,116.0,0.26261,1.57329,0.10349,1.57669,-3.76331
1681465.3168,116.0,0.20791,1.58273,0.1074,1.58637,-3.88199
1681472.02179,116.0,0.16452,1.59129,0.11652,1.59555,-4.18809
1681480.49779,116.0,0.13007,1.59882,0.12953,1.60406,-4.63171
1681491.18878,116.0,0.10309,1.60718,0.14341,1.61356,-5.09909
1681504.70177,116.0,0.08153,1.61987,0.15975,1.62773,-5.6322
1681521.79976,116.0,0.06443,1.63677,0.18319,1.64699,-6.38601
1681543.38574,116.0,0.05102,1.65813,0.21349,1.67182,-7.33653
1681570.62772,116.0,0.04042,1.6794,0.247,1.69746,-8.36688
1681605.12369,116.0,0.03192,1.71053,0.28135,1.73352,-9.34037
1681648.67066,116.0,0.02528,1.75681,0.32378,1.7864,-10.44244
1681703.73661,116.0,0.01999,1.81109,0.38251,1.85104,-11.9258
1695625.89629,117.0,20004.453,0.32196,-0.01882,0.32251,3.3461
1695626.03929,117.0,15829.126,0.33074,0.00018,0.33074,-0.03095
1695626.18129,117.0,12516.703,0.33759,0.01483,0.33792,-2.51563
1695626.32329,117.0,9909.4424,0.34568,0.02869,0.34687,-4.74455
1695626.48729,117.0,7835.48,0.35707,0.04236,0.35957,-6.76525
1695626.68829,117.0,6217.2461,0.36613,0.05109,0.36968,-7.94307
1695626.92629,117.0,4905.291,0.3751,0.06078,0.37999,-9.2035
1695627.16429,117.0,3881.2737,0.38988,0.07022,0.39615,-10.21001
1695627.40229,117.0,3070.9827,0.40018,0.07995,0.40809,-11.29784
1695627.64129,117.0,2430.7778,0.41259,0.08657,0.42157,-11.85022
1695627.87929,117.0,1923.1537,0.42703,0.09639,0.43778,-12.71923
1695628.11729,117.0,1522.4358,0.44265,0.1014,0.45411,-12.90243
1695628.35529,117.0,1203.8446,0.45878,0.11141,0.47211,-13.64966
1695628.59429,117.0,952.86591,0.47565,0.11874,0.49025,-14.01728
1695628.83229,117.0,754.27557,0.49495,0.12676,0.51093,-14.36452
1695629.06929,117.0,596.71857,0.5131,0.1356,0.53072,-14.80365
1695629.30729,117.0,471.96338,0.53437,0.1431,0.5532,-14.99167
1695629.54629,117.0,373.20856,0.5564,0.15019,0.57632,-15.10536
1695629.78329,117.0,295.47278,0.57842,0.15941,0.59999,-15.40815
1695630.02329,117.0,233.87738,0.60298,0.16839,0.62606,-15.60318
1695630.26129,117.0,185.05922,0.62897,0.17604,0.65314,-15.63616
1695630.49729,117.0,146.35823,0.65743,0.18634,0.68332,-15.82446
1695630.73329,117.0,115.77804,0.68614,0.19309,0.71279,-15.71698
1695630.96829,117.0,91.6721,0.71431,0.20193,0.74231,-15.78536
1695631.21329,117.0,72.51701,0.74575,0.20928,0.77456,-15.67617
1695631.44229,117.0,57.36816,0.77682,0.21645,0.80641,-15.56953
1695631.67929,117.0,45.3629,0.8078,0.22388,0.83825,-15.4905
1695631.91129,117.0,35.93134,0.84054,0.23317,0.87228,-15.50453
1695632.16129,117.0,28.40909,0.87358,0.24098,0.9062,-15.42204
1695632.37629,117.0,22.48202,0.90705,0.2532,0.94173,-15.59711
1695632.64129,117.0,17.79613,0.94423,0.2682,0.98158,-15.85663
1695632.89329,117.0,14.06813,0.98494,0.28284,1.02474,-16.02231
1695633.10929,117.0,11.1448,1.03206,0.29857,1.07437,-16.13485
1695633.37629,117.0,8.81772,1.08584,0.31403,1.13034,-16.1302
1695633.55429,117.0,6.97545,1.14991,0.32025,1.19368,-15.56227
1695633.77329,117.0,5.5173,1.20332,0.31804,1.24464,-14.80492
1695634.04228,117.0,4.36941,1.27435,0.31269,1.31215,-13.7865
1695634.37728,117.0,3.45686,1.32799,0.29838,1.3611,-12.66325
1695634.79628,117.0,2.73547,1.38176,0.2707,1.40803,-11.08426
1695635.32128,117.0,2.16054,1.42809,0.2442,1.44882,-9.70366
1695635.98028,117.0,1.70952,1.46111,0.2166,1.47708,-8.43251
1695636.80928,117.0,1.35352,1.4875,0.18829,1.49937,-7.21417
1695637.85228,117.0,1.07079,1.50994,0.16375,1.5188,-6.18955
1695639.16528,117.0,0.84734,1.52617,0.14374,1.53292,-5.38046
1695640.82128,117.0,0.67072,1.53815,0.12897,1.54355,-4.79297
1695642.91028,117.0,0.53067,1.54717,0.11771,1.55164,-4.35061
1695645.54728,117.0,0.41976,1.55563,0.1092,1.55946,-4.01539
1695648.87827,117.0,0.33183,1.56364,0.10469,1.56714,-3.83042
1695653.08427,117.0,0.26261,1.57133,0.10444,1.5748,-3.8025
1695658.39227,117.0,0.20791,1.57893,0.10823,1.58263,-3.92125
1695665.09626,117.0,0.16452,1.58632,0.11478,1.59047,-4.13831
1695673.57325,117.0,0.13007,1.59632,0.1241,1.60114,-4.44547
1695684.26325,117.0,0.10309,1.61,0.13927,1.61602,-4.94405
1695697.77724,117.0,0.08153,1.62572,0.16209,1.63378,-5.69371
1695714.87522,117.0,0.06443,1.64109,0.19146,1.65222,-6.65434
1695736.46121,117.0,0.05102,1.65397,0.2205,1.6686,-7.59378
1695763.70418,117.0,0.04042,1.6759,0.2482,1.69418,-8.42422
1695798.19916,117.0,0.03192,1.70992,0.2846,1.73344,-9.44983
1695841.74712,117.0,0.02528,1.74863,0.33159,1.7798,-10.73737
1695896.81208,117.0,0.01999,1.78983,0.38216,1.83017,-12.05254
1709816.16896,118.0,20004.453,0.32397,-0.01936,0.32454,3.42009
1709816.31196,118.0,15829.126,0.33028,-0.00084,0.33028,0.14649
1709816.45396,118.0,12516.703,0.33771,0.01486,0.33804,-2.51888
1709816.59596,118.0,9909.4424,0.34589,0.02929,0.34713,-4.83975
1709816.75996,118.0,7835.48,0.35549,0.04003,0.35773,-6.42465
1709816.96096,118.0,6217.2461,0.36519,0.05174,0.36884,-8.06421
1709817.19896,118.0,4905.291,0.37467,0.06181,0.37974,-9.36784
1709817.43696,118.0,3881.2737,0.38708,0.06989,0.39334,-10.23465
1709817.67596,118.0,3070.9827,0.39824,0.07917,0.40603,-11.24377
1709817.91396,118.0,2430.7778,0.41215,0.08792,0.42143,-12.04198
1709818.15196,118.0,1923.1537,0.42685,0.09506,0.43731,-12.55528
1709818.38996,118.0,1522.4358,0.4419,0.10411,0.454,-13.25717
1709818.62796,118.0,1203.8446,0.45951,0.11059,0.47263,-13.53217
1709818.86596,118.0,952.86591,0.47636,0.12105,0.4915,-14.25842
1709819.10496,118.0,754.27557,0.49342,0.12819,0.5098,-14.5629
1709819.34196,118.0,596.71857,0.51372,0.1357,0.53134,-14.79636
1709819.57996,118.0,471.96338,0.5346,0.14242,0.55324,-14.9173
1709819.81896,118.0,373.20856,0.5558,0.15117,0.57599,-15.21569
1709820.05596,118.0,295.47278,0.5791,0.16009,0.60082,-15.45367
1709820.29596,118.0,233.87738,0.60382,0.16737,0.62659,-15.49257
1709820.53396,118.0,185.05922,0.62969,0.17761,0.65426,-15.75158
1709820.76996,118.0,146.35823,0.65604,0.18531,0.68171,-15.77331
1709821.00596,118.0,115.77804,0.68384,0.19327,0.71062,-15.78142
1709821.23996,118.0,91.6721,0.71462,0.1998,0.74202,-15.62053
1709821.48596,118.0,72.51701,0.74519,0.20917,0.77399,-15.67872
1709821.71496,118.0,57.36816,0.77519,0.21643,0.80484,-15.59918
1709821.95196,118.0,45.3629,0.80691,0.22338,0.83726,-15.47401
1709822.18396,118.0,35.93134,0.83954,0.2327,0.8712,-15.49183
1709822.43396,118.0,28.40909,0.87255,0.24032,0.90503,-15.39857
1709822.64896,118.0,22.48202,0.90647,0.25314,0.94115,-15.60258
1709822.91396,118.0,17.79613,0.94492,0.26857,0.98235,-15.8665
1709823.16596,118.0,14.06813,0.98462,0.28345,1.02461,-16.05972
1709823.38196,118.0,11.1448,1.03081,0.29929,1.07338,-16.19046
1709823.64896,118.0,8.81772,1.08532,0.31425,1.1299,-16.14793
1709823.82696,118.0,6.97545,1.14939,0.31627,1.19211,-15.38494
1709824.04596,118.0,5.5173,1.205,0.32301,1.24754,-15.00563
1709824.31496,118.0,4.36941,1.27122,0.30871,1.30817,-13.64981
1709824.64996,118.0,3.45686,1.32998,0.29765,1.36288,-12.6148
1709825.06896,118.0,2.73547,1.37923,0.27151,1.4057,-11.13677
1709825.59395,118.0,2.16054,1.42614,0.24221,1.44656,-9.63877
1709826.25295,118.0,1.70952,1.46147,0.21511,1.47722,-8.37311
1709827.08095,118.0,1.35352,1.48755,0.18876,1.49948,-7.23176
1709828.12395,118.0,1.07079,1.50794,0.16434,1.51687,-6.21958
1709829.43795,118.0,0.84734,1.52357,0.14436,1.53039,-5.41256
1709831.09395,118.0,0.67072,1.53581,0.12813,1.54115,-4.76917
1709833.18295,118.0,0.53067,1.54599,0.11675,1.55039,-4.31865
1709835.81895,118.0,0.41976,1.5546,0.10846,1.55837,-3.99099
1709839.15094,118.0,0.33183,1.56255,0.10379,1.566,-3.80019
1709843.35594,118.0,0.26261,1.57171,0.10372,1.57513,-3.77556
1709848.66494,118.0,0.20791,1.58088,0.10888,1.58462,-3.93975
1709855.36893,118.0,0.16452,1.58782,0.11789,1.59219,-4.2464
1709863.84493,118.0,0.13007,1.59512,0.12884,1.60031,-4.61785
1709874.53592,118.0,0.10309,1.60473,0.14152,1.61095,-5.0399
1709888.04991,118.0,0.08153,1.61954,0.15931,1.62735,-5.61785
1709905.14689,118.0,0.06443,1.6371,0.18388,1.64739,-6.40851
1709926.73388,118.0,0.05102,1.65462,0.2136,1.66835,-7.35595
1709953.97586,118.0,0.04042,1.6782,0.24396,1.69584,-8.27104
1709988.47183,118.0,0.03192,1.7151,0.27994,1.7378,-9.27024
1710032.01879,118.0,0.02528,1.76163,0.32912,1.79211,-10.58241
1710087.08475,118.0,0.01999,1.80819,0.39235,1.85026,-12.2425
1724002.62244,119.0,20004.453,0.32351,-0.01892,0.32406,3.34698
1724002.76544,119.0,15829.126,0.33089,-0.00137,0.3309,0.23701
1724002.90744,119.0,12516.703,0.33825,0.01532,0.3386,-2.59286
1724003.04944,119.0,9909.4424,0.34627,0.02965,0.34753,-4.89441
1724003.21344,119.0,7835.48,0.35646,0.04082,0.35879,-6.53204
1724003.41444,119.0,6217.2461,0.36339,0.05142,0.36701,-8.05445
1724003.65244,119.0,4905.291,0.37491,0.06029,0.37973,-9.13633
1724003.89044,119.0,3881.2737,0.38929,0.06951,0.39545,-10.12318
1724004.12844,119.0,3070.9827,0.40088,0.07967,0.40872,-11.23988
1724004.36744,119.0,2430.7778,0.41317,0.08782,0.4224,-12.00039
1724004.60544,119.0,1923.1537,0.4267,0.09482,0.4371,-12.52873
1724004.84344,119.0,1522.4358,0.44152,0.10339,0.45346,-13.17951
1724005.08144,119.0,1203.8446,0.45835,0.11236,0.47192,-13.77407
1724005.31944,119.0,952.86591,0.47549,0.12052,0.49053,-14.22355
1724005.55844,119.0,754.27557,0.49458,0.12616,0.51042,-14.3102
1724005.79544,119.0,596.71857,0.51493,0.13572,0.53251,-14.76586
1724006.03244,119.0,471.96338,0.53454,0.14231,0.55316,-14.90815
1724006.27244,119.0,373.20856,0.55655,0.15027,0.57648,-15.10955
1724006.50944,119.0,295.47278,0.57872,0.16015,0.60047,-15.46838
1724006.74844,119.0,233.87738,0.60458,0.16828,0.62757,-15.55419
1724006.98644,119.0,185.05922,0.62834,0.17534,0.65235,-15.59189
1724007.22343,119.0,146.35823,0.65636,0.18381,0.68161,-15.64491
1724007.45943,119.0,115.77804,0.68524,0.19287,0.71187,-15.72012
1724007.69343,119.0,91.6721,0.71373,0.19983,0.74118,-15.6408
1724007.93943,119.0,72.51701,0.74394,0.20689,0.77217,-15.54135
1724008.16843,119.0,57.36816,0.77688,0.21523,0.80614,-15.48486
1724008.40443,119.0,45.3629,0.80706,0.22342,0.83742,-15.47399
1724008.63743,119.0,35.93134,0.83909,0.23034,0.87013,-15.35051
1724008.88743,119.0,28.40909,0.87037,0.24041,0.90296,-15.44101
1724009.10243,119.0,22.48202,0.90599,0.2506,0.94001,-15.46169
1724009.36743,119.0,17.79613,0.94279,0.26503,0.97933,-15.70113
1724009.61943,119.0,14.06813,0.98408,0.28312,1.024,-16.05061
1724009.83543,119.0,11.1448,1.0328,0.29937,1.07531,-16.16507
1724010.10243,119.0,8.81772,1.08651,0.31129,1.13023,-15.98701
1724010.28043,119.0,6.97545,1.14219,0.32223,1.18677,-15.75482
1724010.49843,119.0,5.5173,1.20928,0.31958,1.25079,-14.80349
1724010.76843,119.0,4.36941,1.26399,0.31189,1.3019,-13.86093
1724011.10343,119.0,3.45686,1.32922,0.29198,1.36092,-12.38901
1724011.52143,119.0,2.73547,1.37982,0.27341,1.40665,-11.20805
1724012.04743,119.0,2.16054,1.42137,0.24363,1.4421,-9.72614
1724012.70643,119.0,1.70952,1.45683,0.21352,1.47239,-8.33833
1724013.53443,119.0,1.35352,1.48443,0.18692,1.49616,-7.17698
1724014.57743,119.0,1.07079,1.50437,0.16351,1.51323,-6.2031
1724015.89143,119.0,0.84734,1.51996,0.14369,1.52674,-5.4004
1724017.54743,119.0,0.67072,1.53267,0.1271,1.53793,-4.74067
1724019.63543,119.0,0.53067,1.54349,0.11564,1.54782,-4.28481
1724022.27242,119.0,0.41976,1.55261,0.10881,1.55642,-4.00886
1724025.60342,119.0,0.33183,1.55984,0.10627,1.56345,-3.89734
1724029.80942,119.0,0.26261,1.56643,0.10584,1.57,-3.86548
1724035.11741,119.0,0.20791,1.57305,0.10844,1.57679,-3.9436
1724041.82241,119.0,0.16452,1.58203,0.1143,1.58616,-4.13242
1724050.2984,119.0,0.13007,1.59212,0.12602,1.5971,-4.52578
1724060.98839,119.0,0.10309,1.60179,0.14118,1.608,-5.03686
1724074.50238,119.0,0.08153,1.61391,0.15869,1.6217,-5.61569
1724091.60037,119.0,0.06443,1.63161,0.18153,1.64168,-6.34851
1724113.18635,119.0,0.05102,1.65741,0.21128,1.67082,-7.26464
1724140.42933,119.0,0.04042,1.68376,0.25316,1.70268,-8.55059
1724174.92431,119.0,0.03192,1.70739,0.2986,1.73331,-9.92002
1724218.47227,119.0,0.02528,1.73615,0.3388,1.7689,-11.04221
1724273.53723,119.0,0.01999,1.7811,0.38036,1.82126,-12.0545
1738196.1283,120.0,20004.453,0.32348,-0.01897,0.32404,3.35693
1738196.2713,120.0,15829.126,0.33115,0.00065,0.33115,-0.11193
1738196.4133,120.0,12516.703,0.33962,0.01647,0.34002,-2.7768
1738196.5553,120.0,9909.4424,0.34813,0.02768,0.34923,-4.54627
1738196.7193,120.0,7835.48,0.35639,0.04087,0.35872,-6.54126
1738196.9203,120.0,6217.2461,0.36493,0.05136,0.36852,-8.01155
1738197.1583,120.0,4905.291,0.37767,0.06189,0.38271,-9.30625
1738197.3963,120.0,3881.2737,0.38841,0.06924,0.39453,-10.10746
1738197.6343,120.0,3070.9827,0.40018,0.0776,0.40763,-10.97458
1738197.8723,120.0,2430.7778,0.41269,0.08596,0.42155,-11.76563
1738198.1113,120.0,1923.1537,0.42656,0.0942,0.43684,-12.45277
1738198.3483,120.0,1522.4358,0.44244,0.10282,0.45423,-13.08309
1738198.5873,120.0,1203.8446,0.45792,0.11125,0.47124,-13.65511
1738198.8253,120.0,952.86591,0.47523,0.11883,0.48986,-14.0387
1738199.0643,120.0,754.27557,0.49547,0.12776,0.51167,-14.4592
1738199.3013,120.0,596.71857,0.51443,0.13365,0.53151,-14.56336
1738199.5383,120.0,471.96338,0.53445,0.1433,0.55333,-15.00979
1738199.7773,120.0,373.20856,0.55629,0.15044,0.57627,-15.1325
1738200.0153,120.0,295.47278,0.57989,0.15981,0.60151,-15.40781
1738200.2543,120.0,233.87738,0.60312,0.16743,0.62593,-15.51535
1738200.4923,120.0,185.05922,0.62974,0.1764,0.65398,-15.64871
1738200.7283,120.0,146.35823,0.65521,0.18399,0.68056,-15.68539
1738200.9653,120.0,115.77804,0.68513,0.19163,0.71142,-15.6265
1738201.1993,120.0,91.6721,0.71363,0.19904,0.74087,-15.58432
1738201.4443,120.0,72.51701,0.74359,0.20737,0.77197,-15.58275
1738201.6743,120.0,57.36816,0.77613,0.21563,0.80553,-15.52666
1738201.9103,120.0,45.3629,0.80729,0.22122,0.83705,-15.32437
1738202.1423,120.0,35.93134,0.83883,0.2306,0.86995,-15.37111
1738202.3933,120.0,28.40909,0.87035,0.23843,0.90242,-15.31988
1738202.6073,120.0,22.48202,0.90586,0.25325,0.9406,-15.61934
1738202.8723,120.0,17.79613,0.94295,0.26592,0.97973,-15.74866
1738203.1243,120.0,14.06813,0.98343,0.28393,1.0236,-16.10409
1738203.3403,120.0,11.1448,1.03099,0.29714,1.07295,-16.07742
1738203.6073,120.0,8.81772,1.08532,0.31239,1.12939,-16.05754
1738203.7853,120.0,6.97545,1.14337,0.31702,1.1865,-15.49722
1738204.0033,120.0,5.5173,1.20565,0.3221,1.24793,-14.95781
1738204.2733,120.0,4.36941,1.26525,0.30713,1.30199,-13.644
1738204.6083,120.0,3.45686,1.32767,0.29311,1.35964,-12.4496
1738205.0263,120.0,2.73547,1.37694,0.27191,1.40353,-11.17081
1738205.5523,120.0,2.16054,1.42058,0.24052,1.4408,-9.60987
1738206.2113,120.0,1.70952,1.45668,0.21252,1.4721,-8.30065
1738207.0393,120.0,1.35352,1.48379,0.18759,1.49561,-7.20534
1738208.0823,120.0,1.07079,1.50375,0.16375,1.51264,-6.21458
1738209.39629,120.0,0.84734,1.51874,0.14377,1.52553,-5.40779
1738211.05229,120.0,0.67072,1.53083,0.12756,1.53613,-4.76317
1738213.14029,120.0,0.53067,1.54108,0.11628,1.54546,-4.3151
1738215.77729,120.0,0.41976,1.54971,0.10841,1.5535,-4.00159
1738219.10829,120.0,0.33183,1.55683,0.10412,1.56031,-3.82604
1738223.31428,120.0,0.26261,1.56491,0.10312,1.5683,-3.7702
1738228.62228,120.0,0.20791,1.57452,0.10705,1.57815,-3.88938
1738235.32727,120.0,0.16452,1.58393,0.11611,1.58818,-4.19259
1738243.80327,120.0,0.13007,1.59196,0.12963,1.59722,-4.65528
1738254.49326,120.0,0.10309,1.5999,0.14458,1.60641,-5.16362
1738268.00725,120.0,0.08153,1.6124,0.16071,1.62039,-5.69196
1738285.10524,120.0,0.06443,1.62917,0.18378,1.6395,-6.43622
1738306.69122,120.0,0.05102,1.65114,0.21326,1.66486,-7.35953
1738333.9342,120.0,0.04042,1.67277,0.24781,1.69103,-8.42686
1738368.43017,120.0,0.03192,1.70251,0.28292,1.72586,-9.43526
1738411.97714,120.0,0.02528,1.74669,0.32393,1.77648,-10.50647
1738467.04209,120.0,0.01999,1.80223,0.38024,1.8419,-11.91359
1752378.04179,121.0,20004.453,0.32315,-0.0195,0.32373,3.45414
1752378.18479,121.0,15829.126,0.33207,-0.0006,0.33207,0.10328
1752378.32679,121.0,12516.703,0.34032,0.01507,0.34065,-2.53554
1752378.46879,121.0,9909.4424,0.34803,0.02755,0.34912,-4.52691
1752378.63279,121.0,7835.48,0.35572,0.04123,0.35811,-6.6119
1752378.83379,121.0,6217.2461,0.36556,0.05023,0.36899,-7.82398
1752379.07179,121.0,4905.291,0.37769,0.06146,0.38266,-9.24205
1752379.31079,121.0,3881.2737,0.38783,0.07025,0.39414,-10.26727
1752379.54779,121.0,3070.9827,0.39977,0.07884,0.40748,-11.15659
1752379.78579,121.0,2430.7778,0.41195,0.08695,0.42103,-11.91802
1752380.02479,121.0,1923.1537,0.42643,0.09465,0.43681,-12.51475
1752380.26179,121.0,1522.4358,0.44248,0.10255,0.45421,-13.04899
1752380.50079,121.0,1203.8446,0.45918,0.11118,0.47245,-13.6111
1752380.73879,121.0,952.86591,0.4753,0.11909,0.49,-14.06575
1752380.97779,121.0,754.27557,0.49456,0.12763,0.51076,-14.47071
1752381.21479,121.0,596.71857,0.51398,0.13624,0.53173,-14.84558
1752381.45179,121.0,471.96338,0.53348,0.14244,0.55217,-14.94912
1752381.69078,121.0,373.20856,0.55655,0.15132,0.57676,-15.20991
1752381.92878,121.0,295.47278,0.57872,0.15768,0.59981,-15.24093
1752382.16778,121.0,233.87738,0.60389,0.16686,0.62652,-15.44555
1752382.40578,121.0,185.05922,0.62784,0.17679,0.65226,-15.7268
1752382.64178,121.0,146.35823,0.65569,0.18497,0.68128,-15.75395
1752382.87878,121.0,115.77804,0.68358,0.19201,0.71004,-15.68908
1752383.11278,121.0,91.6721,0.71262,0.19953,0.74003,-15.64232
1752383.35878,121.0,72.51701,0.74517,0.20668,0.7733,-15.5015
1752383.58778,121.0,57.36816,0.77563,0.21483,0.80483,-15.48129
1752383.82378,121.0,45.3629,0.80704,0.22203,0.83703,-15.38258
1752384.05678,121.0,35.93134,0.83847,0.22966,0.86935,-15.31773
1752384.30678,121.0,28.40909,0.87185,0.24027,0.90435,-15.40734
1752384.52078,121.0,22.48202,0.90564,0.25251,0.94018,-15.57942
1752384.78578,121.0,17.79613,0.94192,0.26602,0.97876,-15.77093
1752385.03778,121.0,14.06813,0.98428,0.2822,1.02394,-15.99792
1752385.25478,121.0,11.1448,1.03035,0.3001,1.07316,-16.23871
1752385.52178,121.0,8.81772,1.08637,0.31259,1.13045,-16.05241
1752385.69978,121.0,6.97545,1.14205,0.31699,1.18523,-15.51261
1752385.91778,121.0,5.5173,1.20611,0.32262,1.24851,-14.97541
1752386.18678,121.0,4.36941,1.26625,0.30821,1.30322,-13.68009
1752386.52178,121.0,3.45686,1.32895,0.29345,1.36097,-12.45178
1752386.94078,121.0,2.73547,1.37719,0.27226,1.40384,-11.18273
1752387.46578,121.0,2.16054,1.42144,0.2421,1.44191,-9.66575
1752388.12578,121.0,1.70952,1.4577,0.21376,1.47329,-8.34237
1752388.95378,121.0,1.35352,1.48393,0.1871,1.49568,-7.18637
1752389.99678,121.0,1.07079,1.50408,0.16336,1.51292,-6.19857
1752391.31078,121.0,0.84734,1.5193,0.14306,1.52602,-5.37917
1752392.96578,121.0,0.67072,1.53181,0.1272,1.53708,-4.74681
1752395.05477,121.0,0.53067,1.54299,0.11606,1.54735,-4.30149
1752397.69177,121.0,0.41976,1.55112,0.10919,1.55495,-4.02659
1752401.02277,121.0,0.33183,1.55787,0.10585,1.56146,-3.88686
1752405.22877,121.0,0.26261,1.56469,0.10525,1.56822,-3.84838
1752410.53676,121.0,0.20791,1.57313,0.10748,1.5768,-3.90838
1752417.24076,121.0,0.16452,1.5818,0.11494,1.58597,-4.15612
1752425.71775,121.0,0.13007,1.59009,0.12637,1.5951,-4.54398
1752436.40774,121.0,0.10309,1.59996,0.13999,1.60607,-5.00031
1752449.92173,121.0,0.08153,1.61482,0.15764,1.6225,-5.5757
1752467.01972,121.0,0.06443,1.63445,0.18263,1.64462,-6.3758
1752488.6057,121.0,0.05102,1.65728,0.21721,1.67145,-7.46697
1752515.84868,121.0,0.04042,1.67724,0.25756,1.6969,-8.73037
1752550.34365,121.0,0.03192,1.70038,0.29539,1.72585,-9.85509
1752593.89162,121.0,0.02528,1.73615,0.33238,1.76768,-10.83791
1752648.95658,121.0,0.01999,1.78648,0.37898,1.82623,-11.97712
1766548.50769,122.0,20004.453,0.32418,-0.01737,0.32464,3.06701
1766548.65069,122.0,15829.126,0.33198,-0.00085,0.33198,0.14652
1766548.79269,122.0,12516.703,0.33786,0.01505,0.33819,-2.55096
1766548.93469,122.0,9909.4424,0.34667,0.02969,0.34794,-4.89447
1766549.09869,122.0,7835.48,0.35576,0.04099,0.35811,-6.57196
1766549.29969,122.0,6217.2461,0.36633,0.05085,0.36984,-7.90283
1766549.53769,122.0,4905.291,0.37806,0.05997,0.38279,-9.0132
1766549.77569,122.0,3881.2737,0.38717,0.07082,0.39359,-10.36523
1766550.01469,122.0,3070.9827,0.4008,0.08001,0.40871,-11.28932
1766550.25269,122.0,2430.7778,0.41298,0.0876,0.42217,-11.97597
1766550.49069,122.0,1923.1537,0.42706,0.09448,0.43739,-12.47462
1766550.72869,122.0,1522.4358,0.443,0.10365,0.45496,-13.16949
1766550.96669,122.0,1203.8446,0.46023,0.1112,0.47348,-13.58345
1766551.20568,122.0,952.86591,0.47547,0.11829,0.48997,-13.97099
1766551.44368,122.0,754.27557,0.49344,0.12648,0.50939,-14.37728
1766551.68068,122.0,596.71857,0.5134,0.13519,0.5309,-14.75261
1766551.91868,122.0,471.96338,0.53394,0.14252,0.55263,-14.94544
1766552.15768,122.0,373.20856,0.55631,0.15035,0.57626,-15.1239
1766552.39568,122.0,295.47278,0.58105,0.15715,0.60193,-15.13375
1766552.63468,122.0,233.87738,0.60259,0.16641,0.62515,-15.43753
1766552.87268,122.0,185.05922,0.62865,0.17664,0.65299,-15.69482
1766553.10868,122.0,146.35823,0.65544,0.18378,0.68071,-15.66332
1766553.34468,122.0,115.77804,0.68248,0.19125,0.70877,-15.65454
1766553.57968,122.0,91.6721,0.71223,0.19954,0.73966,-15.65089
1766553.82468,122.0,72.51701,0.74281,0.20605,0.77086,-15.50333
