Repository: SebaVillagra00/ICM2985-SOH-IPRE

## Data University of Cambridge (EIS Cambridge)
Data publicada en "Identifying degradation patterns of lithium ion batteries from impedance spectroscopy using machine learning" (Zhang, Tang, Zhang, Wang, Stimming & Lee, 2020) https://www.nature.com/articles/s41467-020-15235-7.

Carpeta contiene:
* Paper de Nature Comunications (IF: 16.6).
* Data frames para IOS.
* Data frames para Windows.

Cada Data frame está contenido en un archivo .txt con las siguientes columnas:
* time/s: tiempo en que se mide la muestra.
* cycle number: ciclo de carga de la batería.
* freq/Hz: frecuencia de la señal de input.
* Re(Z)/Ohm: Parte resistiva de la impedancia.
* Im(Z)/Ohm: Parte reactiva de la impedancia.

File: EIS Cambridge/EIS data/EIS_state_IX_35C02.csv (part 11 of 29)
time/s,cycle number,freq/Hz,Re(Z)/Ohm,-Im(Z)/Ohm,|Z|/Ohm,Phase(Z)/deg
1724036.89135,112.0,471.96338,0.62237,0.08731,0.62846,-7.98573
1724037.13035,112.0,373.20856,0.63626,0.09023,0.64263,-8.07122
1724037.36835,112.0,295.47278,0.64977,0.09485,0.65665,-8.30544
1724037.60735,112.0,233.87738,0.6622,0.09812,0.66943,-8.42874
1724037.84535,112.0,185.05922,0.67752,0.10324,0.68534,-8.66419
1724038.08135,112.0,146.35823,0.69154,0.10934,0.70013,-8.98493
1724038.31735,112.0,115.77804,0.70681,0.11377,0.71591,-9.14415
1724038.55235,112.0,91.6721,0.72152,0.11983,0.7314,-9.42957
1724038.79735,112.0,72.51701,0.73798,0.12865,0.74911,-9.88915
1724039.02635,112.0,57.36816,0.7552,0.13747,0.76761,-10.31686
1724039.26335,112.0,45.3629,0.77479,0.14678,0.78857,-10.72689
1724039.49535,112.0,35.93134,0.7973,0.16031,0.81326,-11.36889
1724039.74635,112.0,28.40909,0.8202,0.17335,0.83831,-11.93401
1724039.96035,112.0,22.48202,0.85023,0.18929,0.87105,-12.55092
1724040.22535,112.0,17.79613,0.88246,0.20104,0.90507,-12.83392
1724040.47735,112.0,14.06813,0.92228,0.21105,0.94612,-12.88911
1724040.69335,112.0,11.1448,0.96166,0.21613,0.98565,-12.66678
1724040.96135,112.0,8.81772,1.00717,0.21425,1.0297,-12.00947
1724041.13935,112.0,6.97545,1.04697,0.20502,1.06686,-11.07984
1724041.35735,112.0,5.5173,1.08402,0.19329,1.10112,-10.10991
1724041.62635,112.0,4.36941,1.11797,0.17392,1.13142,-8.84245
1724041.96135,112.0,3.45686,1.14674,0.15696,1.15743,-7.79411
1724042.38035,112.0,2.73547,1.16723,0.13936,1.17552,-6.80847
1724042.90535,112.0,2.16054,1.18384,0.12014,1.18992,-5.79487
1724043.56435,112.0,1.70952,1.19731,0.10595,1.20199,-5.05674
1724044.39335,112.0,1.35352,1.20714,0.09342,1.21075,-4.42542
1724045.43635,112.0,1.07079,1.21501,0.08331,1.21787,-3.92246
1724046.75034,112.0,0.84734,1.22083,0.07577,1.22318,-3.55147
1724048.40534,112.0,0.67072,1.22765,0.07142,1.22973,-3.32951
1724050.49434,112.0,0.53067,1.23389,0.07083,1.23593,-3.28556
1724053.13134,112.0,0.41976,1.2381,0.07202,1.2402,-3.32928
1724056.46234,112.0,0.33183,1.24181,0.07519,1.24409,-3.465
1724060.66833,112.0,0.26261,1.24695,0.0794,1.24947,-3.64334
1724065.97633,112.0,0.20791,1.25383,0.08691,1.25684,-3.96534
1724072.68132,112.0,0.16452,1.26152,0.0977,1.26529,-4.42867
1724081.15732,112.0,0.13007,1.26944,0.11135,1.27432,-5.01301
1724091.84731,112.0,0.10309,1.28049,0.12647,1.28673,-5.64073
1724105.3613,112.0,0.08153,1.29779,0.14568,1.30594,-6.40494
1724122.45929,112.0,0.06443,1.31924,0.17272,1.3305,-7.45879
1724144.04527,112.0,0.05102,1.34113,0.20851,1.35724,-8.83731
1724171.28825,112.0,0.04042,1.35939,0.24385,1.38109,-10.1696
1724205.78322,112.0,0.03192,1.38309,0.2741,1.40999,-11.20971
1724249.33019,112.0,0.02528,1.41895,0.3055,1.45147,-12.15019
1724304.39514,112.0,0.01999,1.46351,0.34443,1.50349,-13.24342
1738936.83642,113.0,20004.453,0.47081,-0.01063,0.47093,1.2938
1738936.97942,113.0,15829.126,0.47886,0.00366,0.47888,-0.4376
1738937.12142,113.0,12516.703,0.48724,0.0149,0.48747,-1.75177
1738937.26342,113.0,9909.4424,0.49473,0.02366,0.4953,-2.73814
1738937.42742,113.0,7835.48,0.50312,0.03163,0.50411,-3.59772
1738937.62842,113.0,6217.2461,0.50905,0.03804,0.51047,-4.27354
1738937.86642,113.0,4905.291,0.51823,0.04292,0.52001,-4.73417
1738938.10542,113.0,3881.2737,0.52761,0.05046,0.53001,-5.46267
1738938.34342,113.0,3070.9827,0.53557,0.05405,0.5383,-5.76305
1738938.58142,113.0,2430.7778,0.5453,0.05723,0.5483,-5.99099
1738938.81942,113.0,1923.1537,0.55322,0.06276,0.55677,-6.47273
1738939.05742,113.0,1522.4358,0.56542,0.06807,0.5695,-6.86465
1738939.29542,113.0,1203.8446,0.57561,0.07116,0.57999,-7.04764
1738939.53442,113.0,952.86591,0.58727,0.0745,0.59197,-7.23013
1738939.77242,113.0,754.27557,0.59702,0.07942,0.60228,-7.57735
1738940.00942,113.0,596.71857,0.60993,0.08309,0.61557,-7.75722
1738940.24742,113.0,471.96338,0.62201,0.08696,0.62806,-7.95835
1738940.48642,113.0,373.20856,0.63473,0.091,0.64122,-8.15912
1738940.72442,113.0,295.47278,0.6497,0.0937,0.65642,-8.20643
1738940.96342,113.0,233.87738,0.66313,0.10053,0.6707,-8.62072
1738941.20142,113.0,185.05922,0.67825,0.10304,0.68603,-8.63805
1738941.43742,113.0,146.35823,0.69153,0.10809,0.69992,-8.88383
1738941.67342,113.0,115.77804,0.70638,0.11314,0.71538,-9.09968
1738941.90842,113.0,91.6721,0.72116,0.12164,0.73135,-9.57417
1738942.15342,113.0,72.51701,0.73767,0.12866,0.74881,-9.8937
1738942.38242,113.0,57.36816,0.75523,0.13613,0.7674,-10.21808
1738942.61942,113.0,45.3629,0.77483,0.14799,0.78884,-10.81275
1738942.85141,113.0,35.93134,0.79588,0.16097,0.81199,-11.43412
1738943.10141,113.0,28.40909,0.82094,0.17329,0.83903,-11.91927
1738943.31641,113.0,22.48202,0.8493,0.18796,0.86985,-12.47885
1738943.58141,113.0,17.79613,0.88205,0.20054,0.90456,-12.80895
1738943.83341,113.0,14.06813,0.92136,0.20909,0.94478,-12.78589
1738944.04841,113.0,11.1448,0.96398,0.21657,0.98801,-12.66168
1738944.31541,113.0,8.81772,1.00649,0.21412,1.02901,-12.00983
1738944.49441,113.0,6.97545,1.04733,0.20797,1.06778,-11.23134
1738944.71241,113.0,5.5173,1.08617,0.19214,1.10303,-10.03158
1738944.98141,113.0,4.36941,1.11654,0.17723,1.13052,-9.01932
1738945.31641,113.0,3.45686,1.14638,0.15564,1.1569,-7.73175
1738945.73541,113.0,2.73547,1.16888,0.13798,1.17699,-6.73236
1738946.26041,113.0,2.16054,1.18407,0.12242,1.19038,-5.90281
1738946.91941,113.0,1.70952,1.19767,0.10673,1.20242,-5.09253
1738947.74841,113.0,1.35352,1.20705,0.09329,1.21065,-4.41956
1738948.79141,113.0,1.07079,1.21523,0.08344,1.21809,-3.92805
1738950.10541,113.0,0.84734,1.22127,0.07604,1.22364,-3.56303
1738951.76041,113.0,0.67072,1.22695,0.07219,1.22907,-3.36714
1738953.84941,113.0,0.53067,1.23248,0.06896,1.23441,-3.20238
1738956.4864,113.0,0.41976,1.23866,0.07044,1.24066,-3.25493
1738959.8174,113.0,0.33183,1.24416,0.07458,1.2464,-3.43022
1738964.0234,113.0,0.26261,1.24849,0.08116,1.25112,-3.7192
1738969.33139,113.0,0.20791,1.253,0.08868,1.25613,-4.0481
1738976.03539,113.0,0.16452,1.26069,0.09761,1.26447,-4.42716
1738984.51238,113.0,0.13007,1.27012,0.11097,1.27496,-4.99315
1738995.20237,113.0,0.10309,1.28163,0.12901,1.28811,-5.74825
1739008.71636,113.0,0.08153,1.29361,0.14772,1.30202,-6.51441
1739025.81435,113.0,0.06443,1.31143,0.1715,1.32259,-7.45044
1739047.40033,113.0,0.05102,1.33871,0.19691,1.35311,-8.36747
1739074.64331,113.0,0.04042,1.3698,0.23555,1.3899,-9.75726
1739109.13829,113.0,0.03192,1.39664,0.28041,1.42451,-11.35263
1739152.68525,113.0,0.02528,1.42231,0.31988,1.45784,-12.67482
1739207.75021,113.0,0.01999,1.45929,0.35404,1.50162,-13.63718
1753836.39169,114.0,20004.453,0.47183,-0.01226,0.47199,1.48888
1753836.53469,114.0,15829.126,0.47828,0.00368,0.4783,-0.44096
1753836.67669,114.0,12516.703,0.48709,0.01495,0.48732,-1.75779
1753836.81869,114.0,9909.4424,0.49418,0.02318,0.49472,-2.68513
1753836.98269,114.0,7835.48,0.50243,0.03158,0.50342,-3.59651
1753837.18369,114.0,6217.2461,0.5113,0.03981,0.51285,-4.45174
1753837.42169,114.0,4905.291,0.52032,0.04367,0.52215,-4.79801
1753837.66069,114.0,3881.2737,0.52787,0.0477,0.53002,-5.16392
1753837.89869,114.0,3070.9827,0.5364,0.05464,0.53917,-5.81623
1753838.13669,114.0,2430.7778,0.54696,0.05747,0.54997,-5.99792
1753838.37469,114.0,1923.1537,0.55607,0.06203,0.55952,-6.365
1753838.61269,114.0,1522.4358,0.56522,0.06656,0.56913,-6.71579
1753838.85069,114.0,1203.8446,0.57655,0.07104,0.58091,-7.0241
1753839.08969,114.0,952.86591,0.58582,0.07575,0.59069,-7.36792
1753839.32769,114.0,754.27557,0.59893,0.07922,0.60414,-7.53452
1753839.56469,114.0,596.71857,0.61092,0.08362,0.61662,-7.79361
1753839.80269,114.0,471.96338,0.62206,0.08603,0.62798,-7.87421
1753840.04169,114.0,373.20856,0.63703,0.09023,0.64339,-8.06202
1753840.27969,114.0,295.47278,0.64852,0.09569,0.65554,-8.39343
1753840.51869,114.0,233.87738,0.6636,0.09835,0.67085,-8.43054
1753840.75669,114.0,185.05922,0.67787,0.10383,0.68578,-8.70831
1753840.99269,114.0,146.35823,0.69157,0.10859,0.70004,-8.92389
1753841.22969,114.0,115.77804,0.70804,0.11655,0.71756,-9.34731
1753841.46369,114.0,91.6721,0.7222,0.12073,0.73222,-9.49033
1753841.70869,114.0,72.51701,0.73713,0.12822,0.7482,-9.8674
1753841.93769,114.0,57.36816,0.75646,0.13643,0.76867,-10.22336
1753842.17469,114.0,45.3629,0.77487,0.14863,0.78899,-10.85801
1753842.40669,114.0,35.93134,0.7976,0.15962,0.81341,-11.3171
1753842.65668,114.0,28.40909,0.82108,0.17429,0.83937,-11.98439
1753842.87168,114.0,22.48202,0.85087,0.18903,0.87162,-12.52518
1753843.13668,114.0,17.79613,0.88374,0.20044,0.90618,-12.77924
1753843.38868,114.0,14.06813,0.92286,0.21232,0.94696,-12.95632
1753843.60468,114.0,11.1448,0.96515,0.21608,0.98904,-12.61919
1753843.87168,114.0,8.81772,1.00679,0.2145,1.02939,-12.02697
1753844.05068,114.0,6.97545,1.04644,0.20822,1.06695,-11.25352
1753844.26868,114.0,5.5173,1.08775,0.19288,1.10472,-10.05515
1753844.53768,114.0,4.36941,1.12075,0.17743,1.13471,-8.99623
1753844.87268,114.0,3.45686,1.14757,0.15735,1.1583,-7.80759
1753845.29168,114.0,2.73547,1.17058,0.14,1.17892,-6.82014
1753845.81668,114.0,2.16054,1.18746,0.12286,1.1938,-5.90685
1753846.47568,114.0,1.70952,1.19984,0.10729,1.20463,-5.10969
1753847.30468,114.0,1.35352,1.20992,0.09407,1.21357,-4.44563
1753848.34768,114.0,1.07079,1.21814,0.08389,1.22102,-3.93961
1753849.66168,114.0,0.84734,1.22444,0.0777,1.2269,-3.63079
1753851.31668,114.0,0.67072,1.22987,0.07236,1.232,-3.36693
1753853.40568,114.0,0.53067,1.236,0.06947,1.23795,-3.21687
1753856.04267,114.0,0.41976,1.24201,0.07063,1.24402,-3.25478
1753859.37367,114.0,0.33183,1.24715,0.07535,1.24943,-3.45744
1753863.57967,114.0,0.26261,1.25123,0.08154,1.25388,-3.72851
1753868.88766,114.0,0.20791,1.2567,0.08834,1.2598,-4.02105
1753875.59166,114.0,0.16452,1.26394,0.09791,1.26772,-4.42972
1753884.06865,114.0,0.13007,1.27367,0.11159,1.27854,-5.00703
1753894.75864,114.0,0.10309,1.28407,0.12897,1.29053,-5.73539
1753908.27263,114.0,0.08153,1.29633,0.14771,1.30472,-6.50062
1753925.37062,114.0,0.06443,1.31474,0.17134,1.32585,-7.42528
1753946.9566,114.0,0.05102,1.34281,0.19745,1.35725,-8.3651
1753974.19958,114.0,0.04042,1.37287,0.2364,1.39307,-9.77025
1754008.69456,114.0,0.03192,1.39928,0.2807,1.42716,-11.34321
1754052.24152,114.0,0.02528,1.42604,0.31983,1.46147,-12.64082
1754107.30648,114.0,0.01999,1.46236,0.35312,1.50439,-13.57555
1768712.43919,115.0,20004.453,0.47013,-0.01265,0.4703,1.54162
1768712.58219,115.0,15829.126,0.47738,0.00374,0.4774,-0.44927
1768712.72419,115.0,12516.703,0.48596,0.01541,0.4862,-1.81614
1768712.86619,115.0,9909.4424,0.493,0.02485,0.49362,-2.88516
1768713.03019,115.0,7835.48,0.50268,0.03125,0.50365,-3.55698
1768713.23119,115.0,6217.2461,0.50998,0.03801,0.5114,-4.26257
1768713.46919,115.0,4905.291,0.51981,0.04287,0.52157,-4.71463
1768713.70819,115.0,3881.2737,0.52766,0.05035,0.53006,-5.45066
1768713.94619,115.0,3070.9827,0.53638,0.0528,0.53897,-5.62151
1768714.18419,115.0,2430.7778,0.54585,0.05917,0.54905,-6.18628
1768714.42219,115.0,1923.1537,0.55523,0.06274,0.55877,-6.4469
1768714.66019,115.0,1522.4358,0.5645,0.06732,0.56849,-6.80054
1768714.89819,115.0,1203.8446,0.57564,0.06987,0.57987,-6.92093
1768715.13719,115.0,952.86591,0.58581,0.07455,0.59053,-7.2526
1768715.37519,115.0,754.27557,0.59674,0.07711,0.6017,-7.36263
1768715.61219,115.0,596.71857,0.60925,0.08232,0.61478,-7.69551
1768715.85019,115.0,471.96338,0.62114,0.08729,0.62725,-7.99939
1768716.08919,115.0,373.20856,0.63541,0.09037,0.6418,-8.09418
1768716.32719,115.0,295.47278,0.64894,0.09494,0.65585,-8.32308
1768716.56619,115.0,233.87738,0.66156,0.10079,0.66919,-8.66208
1768716.80419,115.0,185.05922,0.67748,0.10397,0.68541,-8.72446
1768717.04019,115.0,146.35823,0.69186,0.10959,0.70048,-9.00084
1768717.27719,115.0,115.77804,0.70626,0.11481,0.71553,-9.23323
1768717.51119,115.0,91.6721,0.72248,0.12041,0.73245,-9.46205
1768717.75619,115.0,72.51701,0.73904,0.12975,0.75035,-9.95749
1768717.98519,115.0,57.36816,0.75645,0.13726,0.7688,-10.28429
1768718.22219,115.0,45.3629,0.7739,0.14867,0.78805,-10.8746
1768718.45419,115.0,35.93134,0.79698,0.16013,0.81291,-11.36043
1768718.70419,115.0,28.40909,0.82078,0.17422,0.83907,-11.98402
1768718.91919,115.0,22.48202,0.84756,0.18843,0.86825,-12.53405
1768719.18419,115.0,17.79613,0.88278,0.20133,0.90545,-12.84748
1768719.43619,115.0,14.06813,0.92123,0.21072,0.94502,-12.88421
1768719.65219,115.0,11.1448,0.96297,0.21505,0.98669,-12.58843
1768719.91919,115.0,8.81772,1.0042,0.21419,1.02679,-12.04051
1768720.09819,115.0,6.97545,1.04705,0.2082,1.06755,-11.24611
1768720.31619,115.0,5.5173,1.08376,0.19248,1.10072,-10.07069
1768720.58519,115.0,4.36941,1.11967,0.17728,1.13362,-8.99731
1768720.92019,115.0,3.45686,1.14615,0.16027,1.1573,-7.9601
1768721.33919,115.0,2.73547,1.1687,0.1395,1.177,-6.80659
1768721.86419,115.0,2.16054,1.18553,0.12244,1.19184,-5.89637
1768722.52319,115.0,1.70952,1.19828,0.10672,1.20303,-5.08941
1768723.35219,115.0,1.35352,1.20872,0.0933,1.21231,-4.41393
1768724.39518,115.0,1.07079,1.21721,0.08346,1.22007,-3.92237
1768725.70818,115.0,0.84734,1.22418,0.07712,1.2266,-3.60476
1768727.36418,115.0,0.67072,1.22964,0.07299,1.2318,-3.39694
1768729.45318,115.0,0.53067,1.23309,0.07169,1.23517,-3.32753
1768732.09018,115.0,0.41976,1.23817,0.07195,1.24026,-3.32549
1768735.42118,115.0,0.33183,1.24328,0.07342,1.24545,-3.3797
1768739.62717,115.0,0.26261,1.2491,0.07906,1.2516,-3.62184
1768744.93517,115.0,0.20791,1.25544,0.08722,1.25847,-3.97403
1768751.63916,115.0,0.16452,1.26225,0.09667,1.26595,-4.37958
1768760.11616,115.0,0.13007,1.27347,0.10911,1.27814,-4.89712
1768770.80615,115.0,0.10309,1.28722,0.12806,1.29357,-5.68147
1768784.32014,115.0,0.08153,1.30181,0.15369,1.31085,-6.73332
1768801.41812,115.0,0.06443,1.31726,0.18395,1.33004,-7.94955
1768823.00411,115.0,0.05102,1.33051,0.20755,1.3466,-8.86623
1768850.24609,115.0,0.04042,1.35474,0.23424,1.37484,-9.80969
1768884.74206,115.0,0.03192,1.38788,0.26634,1.41321,-10.86321
1768928.28903,115.0,0.02528,1.42325,0.30409,1.45537,-12.06048
1768983.35398,115.0,0.01999,1.46435,0.34019,1.50335,-13.07865
1783579.28111,116.0,20004.453,0.47007,-0.01129,0.4702,1.37582
1783579.42411,116.0,15829.126,0.47728,0.00416,0.4773,-0.49978
1783579.56611,116.0,12516.703,0.4858,0.01302,0.48598,-1.53549
1783579.70811,116.0,9909.4424,0.49456,0.02377,0.49513,-2.75168
1783579.87211,116.0,7835.48,0.50015,0.03141,0.50114,-3.59334
1783580.07311,116.0,6217.2461,0.51021,0.03975,0.51176,-4.45444
1783580.31111,116.0,4905.291,0.51843,0.04394,0.52029,-4.84483
1783580.55011,116.0,3881.2737,0.5262,0.04985,0.52856,-5.41205
1783580.78811,116.0,3070.9827,0.53685,0.05552,0.53971,-5.90456
1783581.02611,116.0,2430.7778,0.54364,0.05881,0.54681,-6.1744
1783581.26411,116.0,1923.1537,0.55434,0.063,0.55791,-6.48375
1783581.50211,116.0,1522.4358,0.56507,0.06693,0.56902,-6.75465
1783581.74011,116.0,1203.8446,0.57384,0.07118,0.57824,-7.07085
1783581.97911,116.0,952.86591,0.58599,0.07567,0.59086,-7.35842
1783582.21711,116.0,754.27557,0.59928,0.079,0.60446,-7.51009
1783582.45411,116.0,596.71857,0.60852,0.08245,0.61408,-7.716
1783582.69211,116.0,471.96338,0.62151,0.08601,0.62743,-7.87892
1783582.93111,116.0,373.20856,0.63417,0.09161,0.64076,-8.22022
1783583.16911,116.0,295.47278,0.64886,0.09481,0.65575,-8.31343
1783583.40811,116.0,233.87738,0.66224,0.09846,0.66952,-8.45637
1783583.64611,116.0,185.05922,0.6761,0.10333,0.68395,-8.68985
1783583.88211,116.0,146.35823,0.69088,0.10851,0.69935,-8.92623
1783584.11911,116.0,115.77804,0.70591,0.11443,0.71512,-9.20778
1783584.35311,116.0,91.6721,0.72322,0.12322,0.73364,-9.66935
1783584.59811,116.0,72.51701,0.7386,0.12866,0.74972,-9.88157
1783584.82711,116.0,57.36816,0.75569,0.13826,0.76824,-10.36776
1783585.06411,116.0,45.3629,0.77452,0.14827,0.78859,-10.83705
1783585.29611,116.0,35.93134,0.79611,0.16025,0.81208,-11.38084
1783585.54711,116.0,28.40909,0.81909,0.17392,0.83735,-11.98799
1783585.76111,116.0,22.48202,0.84917,0.18813,0.86976,-12.49216
1783586.02611,116.0,17.79613,0.88243,0.20241,0.90535,-12.91867
1783586.27811,116.0,14.06813,0.92183,0.21292,0.9461,-13.0058
1783586.49411,116.0,11.1448,0.96327,0.21633,0.98727,-12.65758
1783586.76211,116.0,8.81772,1.00574,0.21486,1.02844,-12.05907
1783586.9401,116.0,6.97545,1.04763,0.21059,1.06859,-11.36565
1783587.1581,116.0,5.5173,1.08588,0.19312,1.10292,-10.08443
1783587.4271,116.0,4.36941,1.11943,0.17964,1.13375,-9.11699
1783587.7621,116.0,3.45686,1.14673,0.15742,1.15748,-7.81637
1783588.1811,116.0,2.73547,1.17023,0.14014,1.17859,-6.82903
1783588.7061,116.0,2.16054,1.18689,0.12273,1.19322,-5.90348
1783589.3651,116.0,1.70952,1.19889,0.10734,1.20369,-5.11632
1783590.1941,116.0,1.35352,1.20927,0.09379,1.2129,-4.43494
1783591.2371,116.0,1.07079,1.21692,0.08437,1.21984,-3.96593
1783592.5511,116.0,0.84734,1.22365,0.07681,1.22605,-3.59177
1783594.2061,116.0,0.67072,1.22872,0.07233,1.23085,-3.36867
1783596.2951,116.0,0.53067,1.23476,0.06927,1.2367,-3.21075
1783598.9321,116.0,0.41976,1.24065,0.0706,1.24266,-3.25688
1783602.26309,116.0,0.33183,1.24581,0.07458,1.24804,-3.42573
1783606.46909,116.0,0.26261,1.25056,0.08137,1.2532,-3.72266
1783611.77709,116.0,0.20791,1.25519,0.08942,1.25837,-4.0747
1783618.48108,116.0,0.16452,1.26241,0.0984,1.26624,-4.45691
1783626.95807,116.0,0.13007,1.2723,0.11163,1.27719,-5.01436
1783637.64807,116.0,0.10309,1.28285,0.12903,1.28933,-5.74372
1783651.16206,116.0,0.08153,1.29534,0.14871,1.30385,-6.54921
1783668.26004,116.0,0.06443,1.31365,0.17112,1.32475,-7.42173
1783689.84603,116.0,0.05102,1.34049,0.1968,1.35486,-8.35224
1783717.089,116.0,0.04042,1.37219,0.23459,1.3921,-9.70133
1783751.58398,116.0,0.03192,1.40149,0.28027,1.42924,-11.30882
1783795.13094,116.0,0.02528,1.42749,0.32214,1.46339,-12.71668
1783850.1959,116.0,0.01999,1.46272,0.35587,1.50539,-13.67383
1798446.99363,117.0,20004.453,0.4708,-0.01079,0.47093,1.31247
1798447.13663,117.0,15829.126,0.47882,0.00173,0.47883,-0.20717
1798447.27863,117.0,12516.703,0.48879,0.01433,0.489,-1.67881
1798447.42063,117.0,9909.4424,0.49596,0.02417,0.49654,-2.79013
1798447.58463,117.0,7835.48,0.502,0.03282,0.50307,-3.74085
1798447.78563,117.0,6217.2461,0.51169,0.03868,0.51315,-4.32299
1798448.02363,117.0,4905.291,0.51998,0.04398,0.52184,-4.83491
1798448.26263,117.0,3881.2737,0.52817,0.05032,0.53057,-5.44278
1798448.50063,117.0,3070.9827,0.53727,0.05436,0.54001,-5.77698
1798448.73863,117.0,2430.7778,0.54597,0.05837,0.54908,-6.10209
1798448.97663,117.0,1923.1537,0.55562,0.06193,0.55906,-6.35962
1798449.21462,117.0,1522.4358,0.56562,0.0664,0.56951,-6.69515
1798449.45262,117.0,1203.8446,0.57584,0.0704,0.58013,-6.97061
1798449.69162,117.0,952.86591,0.58717,0.07579,0.59204,-7.3552
1798449.92962,117.0,754.27557,0.59856,0.07777,0.6036,-7.40273
1798450.16662,117.0,596.71857,0.60953,0.08229,0.61505,-7.68836
1798450.40462,117.0,471.96338,0.62251,0.08525,0.62832,-7.79789
1798450.64362,117.0,373.20856,0.63525,0.08985,0.64157,-8.0502
1798450.88162,117.0,295.47278,0.6495,0.0938,0.65624,-8.21815
1798451.12062,117.0,233.87738,0.66261,0.09836,0.66987,-8.4434
1798451.35862,117.0,185.05922,0.67762,0.10383,0.68553,-8.71181
1798451.59462,117.0,146.35823,0.69074,0.10723,0.69901,-8.82435
1798451.83062,117.0,115.77804,0.70636,0.11548,0.71574,-9.28499
1798452.06562,117.0,91.6721,0.72059,0.11971,0.73047,-9.43236
1798452.31062,117.0,72.51701,0.7384,0.12863,0.74952,-9.88184
1798452.53962,117.0,57.36816,0.75622,0.13716,0.76856,-10.28057
1798452.77662,117.0,45.3629,0.77365,0.14602,0.78731,-10.68851
1798453.00862,117.0,35.93134,0.79481,0.15986,0.81072,-11.37223
1798453.25962,117.0,28.40909,0.81918,0.17252,0.83715,-11.89303
1798453.47362,117.0,22.48202,0.84891,0.18686,0.86923,-12.41395
1798453.73862,117.0,17.79613,0.88178,0.20075,0.90434,-12.8253
1798453.99062,117.0,14.06813,0.91968,0.21009,0.94338,-12.86754
1798454.20662,117.0,11.1448,0.96279,0.21506,0.98651,-12.59148
1798454.47462,117.0,8.81772,1.00564,0.21451,1.02827,-12.04083
1798454.65262,117.0,6.97545,1.04867,0.20964,1.06942,-11.30496
1798454.87062,117.0,5.5173,1.08561,0.19181,1.10243,-10.01985
1798455.13962,117.0,4.36941,1.11831,0.17902,1.13255,-9.09475
1798455.47462,117.0,3.45686,1.14612,0.15718,1.15685,-7.80879
1798455.89362,117.0,2.73547,1.16922,0.13915,1.17747,-6.78675
1798456.41862,117.0,2.16054,1.18647,0.12219,1.19274,-5.87986
1798457.07762,117.0,1.70952,1.19923,0.10688,1.20399,-5.09276
1798457.90662,117.0,1.35352,1.20841,0.0947,1.21212,-4.48095
1798458.94962,117.0,1.07079,1.21686,0.08392,1.21975,-3.94523
1798460.26362,117.0,0.84734,1.22286,0.07698,1.22528,-3.60184
1798461.91862,117.0,0.67072,1.22867,0.07261,1.23081,-3.38194
1798464.00761,117.0,0.53067,1.23369,0.06968,1.23565,-3.23284
1798466.64461,117.0,0.41976,1.2398,0.0701,1.24178,-3.23598
1798469.97561,117.0,0.33183,1.24591,0.07366,1.24808,-3.38358
1798474.18161,117.0,0.26261,1.25129,0.08106,1.25391,-3.70646
1798479.4896,117.0,0.20791,1.25572,0.08986,1.25894,-4.09299
1798486.1936,117.0,0.16452,1.26139,0.09962,1.26532,-4.51571
1798494.67059,117.0,0.13007,1.27118,0.11156,1.27607,-5.01541
1798505.36058,117.0,0.10309,1.28353,0.12875,1.28997,-5.72804
1798518.87457,117.0,0.08153,1.29569,0.15017,1.30436,-6.61126
1798535.97256,117.0,0.06443,1.31235,0.17316,1.32373,-7.51641
1798557.55854,117.0,0.05102,1.33553,0.19613,1.34985,-8.35438
1798584.80152,117.0,0.04042,1.36924,0.22923,1.38829,-9.50391
1798619.29649,117.0,0.03192,1.40456,0.27483,1.43119,-11.07115
1798662.84346,117.0,0.02528,1.43421,0.32288,1.4701,-12.68722
1798717.90842,117.0,0.01999,1.4657,0.36302,1.50999,-13.91085
1813318.39654,118.0,20004.453,0.47118,-0.01075,0.47131,1.30689
1813318.53954,118.0,15829.126,0.47921,0.00274,0.47922,-0.32726
1813318.68154,118.0,12516.703,0.48699,0.01394,0.48719,-1.63931
1813318.82354,118.0,9909.4424,0.49415,0.02414,0.49474,-2.79625
1813318.98754,118.0,7835.48,0.50376,0.03232,0.5048,-3.67121
1813319.18854,118.0,6217.2461,0.51088,0.03929,0.51239,-4.39749
1813319.42654,118.0,4905.291,0.51878,0.04476,0.52071,-4.93149
1813319.66554,118.0,3881.2737,0.52774,0.05001,0.5301,-5.41369
1813319.90354,118.0,3070.9827,0.53656,0.05348,0.53922,-5.69145
1813320.14154,118.0,2430.7778,0.54708,0.05845,0.5502,-6.09793
1813320.37954,118.0,1923.1537,0.55433,0.063,0.55789,-6.48357
1813320.61754,118.0,1522.4358,0.56554,0.06614,0.5694,-6.67057
1813320.85554,118.0,1203.8446,0.5749,0.06921,0.57905,-6.86427
1813321.09454,118.0,952.86591,0.58734,0.07494,0.5921,-7.27154
1813321.33253,118.0,754.27557,0.59854,0.07985,0.60384,-7.59872
1813321.56953,118.0,596.71857,0.61058,0.08181,0.61604,-7.63122
1813321.80753,118.0,471.96338,0.62267,0.08728,0.62876,-7.97882
1813322.04653,118.0,373.20856,0.63561,0.09117,0.64211,-8.16223
1813322.28353,118.0,295.47278,0.64821,0.09368,0.65495,-8.22344
1813322.52353,118.0,233.87738,0.66178,0.09807,0.66901,-8.42898
1813322.76153,118.0,185.05922,0.67519,0.10453,0.68323,-8.80052
1813322.99753,118.0,146.35823,0.69162,0.10796,0.69999,-8.87254
1813323.23353,118.0,115.77804,0.70668,0.11496,0.71597,-9.23945
1813323.46853,118.0,91.6721,0.71997,0.12068,0.73001,-9.51515
1813323.71353,118.0,72.51701,0.738,0.1287,0.74914,-9.89205
1813323.94253,118.0,57.36816,0.75468,0.13707,0.76703,-10.29395
1813324.17953,118.0,45.3629,0.77486,0.14809,0.78889,-10.81971
1813324.41153,118.0,35.93134,0.79628,0.16239,0.81267,-11.5269
1813324.66153,118.0,28.40909,0.81779,0.17228,0.83574,-11.89645
1813324.87653,118.0,22.48202,0.84779,0.18757,0.86829,-12.47548
1813325.14153,118.0,17.79613,0.8822,0.20138,0.90489,-12.85881
1813325.39353,118.0,14.06813,0.91969,0.21053,0.94348,-12.89372
1813325.60953,118.0,11.1448,0.96136,0.21482,0.98507,-12.59624
1813325.87653,118.0,8.81772,1.00342,0.21489,1.02617,-12.0879
1813326.05453,118.0,6.97545,1.04968,0.20669,1.06984,-11.13941
1813326.27353,118.0,5.5173,1.08496,0.19364,1.1021,-10.11928
1813326.54253,118.0,4.36941,1.1206,0.17751,1.13458,-9.00132
1813326.87753,118.0,3.45686,1.14572,0.15908,1.15671,-7.90464
1813327.29653,118.0,2.73547,1.16943,0.14009,1.1778,-6.83131
1813327.82153,118.0,2.16054,1.18762,0.12233,1.19391,-5.8811
1813328.48053,118.0,1.70952,1.20099,0.10728,1.20577,-5.10456
1813329.30953,118.0,1.35352,1.20952,0.09533,1.21327,-4.50654
1813330.35153,118.0,1.07079,1.21761,0.0849,1.22057,-3.98839
1813331.66553,118.0,0.84734,1.22444,0.07746,1.22689,-3.61965
1813333.32153,118.0,0.67072,1.23043,0.07262,1.23257,-3.37763
1813335.41052,118.0,0.53067,1.23485,0.07068,1.23687,-3.27611
1813338.04652,118.0,0.41976,1.24004,0.07017,1.24202,-3.23875
1813341.37852,118.0,0.33183,1.24594,0.07286,1.24807,-3.3469
1813345.58452,118.0,0.26261,1.25303,0.07964,1.25556,-3.63691
1813350.89251,118.0,0.20791,1.25888,0.08972,1.26208,-4.07644
1813357.59651,118.0,0.16452,1.26409,0.10186,1.26819,-4.60698
1813366.0735,118.0,0.13007,1.27137,0.11408,1.27648,-5.12753
1813376.76349,118.0,0.10309,1.28263,0.12906,1.28911,-5.74579
1813390.27748,118.0,0.08153,1.29741,0.1493,1.30597,-6.56451
1813407.37447,118.0,0.06443,1.31461,0.17494,1.3262,-7.58
1813428.96145,118.0,0.05102,1.33303,0.19953,1.34788,-8.51286
1813456.20343,118.0,0.04042,1.36286,0.22559,1.3814,-9.39865
1813490.6994,118.0,0.03192,1.4044,0.26375,1.42895,-10.63633
1813534.24637,118.0,0.02528,1.44529,0.31444,1.4791,-12.27407
1813589.31133,118.0,0.01999,1.4799,0.36646,1.5246,-13.90809
1828178.26486,119.0,20004.453,0.46883,-0.01125,0.46897,1.37438
1828178.40786,119.0,15829.126,0.47756,0.00311,0.47757,-0.37316
1828178.54986,119.0,12516.703,0.48582,0.01451,0.48603,-1.71066
1828178.69186,119.0,9909.4424,0.4946,0.02462,0.49522,-2.85018
1828178.85586,119.0,7835.48,0.50302,0.0313,0.50399,-3.56049
1828179.05686,119.0,6217.2461,0.51173,0.03939,0.51324,-4.40203
1828179.29486,119.0,4905.291,0.51792,0.04302,0.5197,-4.74863
1828179.53386,119.0,3881.2737,0.52832,0.04928,0.53061,-5.32926
1828179.77186,119.0,3070.9827,0.53652,0.05316,0.53914,-5.65894
1828180.00986,119.0,2430.7778,0.54574,0.05873,0.54889,-6.14195
1828180.24786,119.0,1923.1537,0.55421,0.06149,0.55761,-6.33135
1828180.48586,119.0,1522.4358,0.56619,0.06586,0.57001,-6.63492
1828180.72386,119.0,1203.8446,0.57455,0.07081,0.5789,-7.0258
1828180.96286,119.0,952.86591,0.58617,0.07454,0.59089,-7.24731
1828181.20086,119.0,754.27557,0.59742,0.07905,0.60263,-7.53783
1828181.43786,119.0,596.71857,0.61002,0.08205,0.61552,-7.66043
1828181.67586,119.0,471.96338,0.62268,0.08834,0.62891,-8.07506
1828181.91486,119.0,373.20856,0.63488,0.08907,0.64109,-7.986
1828182.15286,119.0,295.47278,0.64955,0.09506,0.65647,-8.3258
1828182.39186,119.0,233.87738,0.66378,0.09951,0.6712,-8.52568
1828182.62986,119.0,185.05922,0.67749,0.10411,0.68545,-8.73619
1828182.86586,119.0,146.35823,0.69117,0.1083,0.69961,-8.90499
1828183.10186,119.0,115.77804,0.7071,0.11592,0.71654,-9.31036
1828183.33686,119.0,91.6721,0.72339,0.12144,0.73351,-9.53005
1828183.58186,119.0,72.51701,0.73819,0.12899,0.74938,-9.91195
1828183.81086,119.0,57.36816,0.75503,0.1368,0.76733,-10.26956
1828184.04786,119.0,45.3629,0.77481,0.14935,0.78907,-10.91024
1828184.27986,119.0,35.93134,0.79662,0.16035,0.81259,-11.38094
1828184.52986,119.0,28.40909,0.81913,0.17423,0.83746,-12.00782
1828184.74486,119.0,22.48202,0.8464,0.1881,0.86705,-12.5292
1828185.00986,119.0,17.79613,0.88218,0.20231,0.90508,-12.9161
1828185.26186,119.0,14.06813,0.9207,0.21267,0.94494,-13.00659
1828185.47786,119.0,11.1448,0.96137,0.21784,0.98574,-12.76721
1828185.74486,119.0,8.81772,1.00551,0.21559,1.02837,-12.10125
1828185.92386,119.0,6.97545,1.04867,0.20647,1.0688,-11.13832
1828186.14186,119.0,5.5173,1.08391,0.19544,1.10139,-10.22137
1828186.41086,119.0,4.36941,1.11921,0.1769,1.1331,-8.98156
1828186.74586,119.0,3.45686,1.14733,0.15957,1.15837,-7.91766
1828187.16486,119.0,2.73547,1.16827,0.13954,1.17658,-6.8111
1828187.68986,119.0,2.16054,1.18629,0.12153,1.1925,-5.84949
1828188.34886,119.0,1.70952,1.19972,0.10716,1.20449,-5.1043
1828189.17786,119.0,1.35352,1.2096,0.09501,1.21333,-4.49094
1828190.22086,119.0,1.07079,1.21696,0.08489,1.21991,-3.99013
1828191.53385,119.0,0.84734,1.22278,0.07769,1.22524,-3.63567
1828193.18985,119.0,0.67072,1.22892,0.07282,1.23108,-3.39105
1828195.27885,119.0,0.53067,1.23413,0.07085,1.23616,-3.2856
1828197.91585,119.0,0.41976,1.23875,0.07074,1.24077,-3.26824
1828201.24685,119.0,0.33183,1.24405,0.07296,1.24619,-3.35621
1828205.45284,119.0,0.26261,1.251,0.0781,1.25343,-3.57231
1828210.76084,119.0,0.20791,1.25929,0.08777,1.26234,-3.98677
1828217.46483,119.0,0.16452,1.26685,0.10141,1.27091,-4.57675
1828225.94183,119.0,0.13007,1.27235,0.11621,1.27764,-5.21859
1828236.63182,119.0,0.10309,1.28094,0.13158,1.28768,-5.86501
1828250.14581,119.0,0.08153,1.29538,0.14937,1.30396,-6.57764
1828267.2438,119.0,0.06443,1.3138,0.17351,1.32521,-7.52318
1828288.82978,119.0,0.05102,1.33356,0.20164,1.34872,-8.59836
1828316.07176,119.0,0.04042,1.35786,0.22886,1.37701,-9.56678
1828350.56773,119.0,0.03192,1.39573,0.25957,1.41966,-10.53529
1828394.1147,119.0,0.02528,1.44294,0.30164,1.47414,-11.80753
1828449.17965,119.0,0.01999,1.49095,0.35704,1.5331,-13.46715
1843019.62762,120.0,20004.453,0.46943,-0.01231,0.46959,1.50186
1843019.77062,120.0,15829.126,0.47782,0.00377,0.47783,-0.45171
1843019.91262,120.0,12516.703,0.48579,0.01354,0.48598,-1.59638
1843020.05462,120.0,9909.4424,0.49469,0.02504,0.49532,-2.89784
1843020.21862,120.0,7835.48,0.5026,0.03285,0.50367,-3.73968
1843020.41962,120.0,6217.2461,0.51044,0.03893,0.51193,-4.36129
1843020.65762,120.0,4905.291,0.52003,0.04236,0.52175,-4.65674
1843020.89662,120.0,3881.2737,0.52952,0.04843,0.53173,-5.22593
1843021.13462,120.0,3070.9827,0.53754,0.05441,0.54029,-5.7802
1843021.37262,120.0,2430.7778,0.54565,0.05747,0.54867,-6.01253
1843021.61062,120.0,1923.1537,0.55511,0.06104,0.55846,-6.27501
1843021.84862,120.0,1522.4358,0.56521,0.06713,0.56919,-6.77276
1843022.08662,120.0,1203.8446,0.57546,0.07143,0.57988,-7.07559
1843022.32562,120.0,952.86591,0.58779,0.07394,0.59242,-7.16951
1843022.56362,120.0,754.27557,0.59871,0.07861,0.60385,-7.48053
1843022.80062,120.0,596.71857,0.60992,0.0813,0.61531,-7.59223
1843023.03862,120.0,471.96338,0.62285,0.08733,0.62895,-7.9816
1843023.27762,120.0,373.20856,0.63539,0.08953,0.64167,-8.02026
1843023.51561,120.0,295.47278,0.64811,0.09506,0.65504,-8.34469
1843023.75461,120.0,233.87738,0.66235,0.09992,0.66985,-8.57867
1843023.99261,120.0,185.05922,0.67669,0.10501,0.68479,-8.82047
1843024.22861,120.0,146.35823,0.69283,0.10998,0.7015,-9.01961
1843024.46461,120.0,115.77804,0.70832,0.11386,0.71742,-9.13207
1843024.69961,120.0,91.6721,0.7215,0.12222,0.73178,-9.61454
1843024.94461,120.0,72.51701,0.73914,0.12922,0.75035,-9.91675
1843025.17361,120.0,57.36816,0.75623,0.13869,0.76884,-10.39246
1843025.41061,120.0,45.3629,0.77477,0.14853,0.78888,-10.8524
1843025.64261,120.0,35.93134,0.79637,0.16007,0.8123,-11.36505
1843025.89361,120.0,28.40909,0.82011,0.17562,0.8387,-12.08685
1843026.10761,120.0,22.48202,0.84891,0.18915,0.86973,-12.56125
1843026.37261,120.0,17.79613,0.88303,0.20172,0.90578,-12.86816
1843026.62461,120.0,14.06813,0.92057,0.2115,0.94455,-12.93934
1843026.84061,120.0,11.1448,0.96301,0.21853,0.98749,-12.78513
1843027.10861,120.0,8.81772,1.00671,0.21622,1.02967,-12.12184
1843027.28661,120.0,6.97545,1.046,0.20987,1.06685,-11.34502
1843027.50461,120.0,5.5173,1.08423,0.19653,1.10189,-10.27394
1843027.77361,120.0,4.36941,1.1196,0.17809,1.13367,-9.03786
1843028.10861,120.0,3.45686,1.15029,0.15943,1.16129,-7.89095
1843028.52761,120.0,2.73547,1.17092,0.142,1.1795,-6.91469
1843029.05261,120.0,2.16054,1.18711,0.12393,1.19356,-5.95988
1843029.71161,120.0,1.70952,1.20119,0.10771,1.20601,-5.12386
1843030.54061,120.0,1.35352,1.2114,0.0948,1.2151,-4.47456
1843031.58361,120.0,1.07079,1.21984,0.08507,1.2228,-3.98917
1843032.89761,120.0,0.84734,1.22582,0.07708,1.22824,-3.59797
1843034.55261,120.0,0.67072,1.23237,0.07258,1.2345,-3.37057
1843036.6416,120.0,0.53067,1.23827,0.07052,1.24028,-3.25966
1843039.2786,120.0,0.41976,1.2437,0.07212,1.24579,-3.31864
1843042.6096,120.0,0.33183,1.24766,0.07552,1.24994,-3.46376
1843046.8156,120.0,0.26261,1.25203,0.08067,1.25462,-3.68669
1843052.12359,120.0,0.20791,1.25815,0.08749,1.26118,-3.97781
1843058.82859,120.0,0.16452,1.26609,0.09806,1.26988,-4.42889
1843067.30458,120.0,0.13007,1.27504,0.11222,1.27996,-5.0298
1843077.99457,120.0,0.10309,1.28543,0.12855,1.29184,-5.71083
1843091.50856,120.0,0.08153,1.29989,0.14655,1.30813,-6.43232
1843108.60655,120.0,0.06443,1.32184,0.1711,1.33287,-7.37537
1843130.19253,120.0,0.05102,1.34743,0.20477,1.3629,-8.64116
1843157.43551,120.0,0.04042,1.37047,0.24491,1.39219,-10.13219
1843191.93048,120.0,0.03192,1.3923,0.28088,1.42035,-11.40575
1843235.47745,120.0,0.02528,1.42333,0.31211,1.45715,-12.36826
1843290.54341,120.0,0.01999,1.46761,0.34806,1.50832,-13.34174
1857847.38799,121.0,20004.453,0.46902,-0.01116,0.46915,1.36347
1857847.53099,121.0,15829.126,0.47603,0.00248,0.47603,-0.29836
1857847.67299,121.0,12516.703,0.48551,0.01624,0.48578,-1.91613
1857847.81499,121.0,9909.4424,0.49311,0.02423,0.4937,-2.81305
1857847.97899,121.0,7835.48,0.50091,0.03238,0.50196,-3.69859
1857848.17999,121.0,6217.2461,0.50924,0.04097,0.51089,-4.60023
1857848.41799,121.0,4905.291,0.51778,0.04494,0.51972,-4.96081
1857848.65599,121.0,3881.2737,0.52741,0.04962,0.52974,-5.37414
1857848.89399,121.0,3070.9827,0.53545,0.05325,0.53809,-5.67889
1857849.13299,121.0,2430.7778,0.54433,0.059,0.54751,-6.18586
1857849.37099,121.0,1923.1537,0.55246,0.06239,0.55597,-6.44302
1857849.60899,121.0,1522.4358,0.56436,0.06593,0.5682,-6.66273
1857849.84699,121.0,1203.8446,0.57514,0.07185,0.57961,-7.12131
1857850.08599,121.0,952.86591,0.58496,0.07494,0.58974,-7.30073
1857850.32399,121.0,754.27557,0.59611,0.07815,0.60121,-7.4693
1857850.56099,121.0,596.71857,0.60933,0.08232,0.61486,-7.69374
1857850.79899,121.0,471.96338,0.62091,0.08694,0.62697,-7.97059
1857851.03799,121.0,373.20856,0.63548,0.09043,0.64188,-8.09914
1857851.27499,121.0,295.47278,0.64894,0.09509,0.65587,-8.33618
1857851.51499,121.0,233.87738,0.66141,0.10001,0.66893,-8.59842
1857851.75299,121.0,185.05922,0.67694,0.1038,0.68485,-8.71745
1857851.98899,121.0,146.35823,0.68978,0.10921,0.69837,-8.99644
1857852.22499,121.0,115.77804,0.70554,0.11513,0.71487,-9.26783
1857852.45999,121.0,91.6721,0.72135,0.12069,0.73138,-9.49842
1857852.70499,121.0,72.51701,0.7384,0.12888,0.74957,-9.90058
1857852.93399,121.0,57.36816,0.75508,0.13774,0.76754,-10.33826
1857853.17099,121.0,45.3629,0.77357,0.14881,0.78775,-10.88859
1857853.40299,121.0,35.93134,0.79513,0.16155,0.81138,-11.48466
1857853.65299,121.0,28.40909,0.81909,0.17459,0.83749,-12.03288
1857853.86799,121.0,22.48202,0.84703,0.18896,0.86785,-12.57583
1857854.13299,121.0,17.79613,0.88027,0.20194,0.90314,-12.9204
1857854.38499,121.0,14.06813,0.92046,0.21283,0.94474,-13.01941
1857854.60099,121.0,11.1448,0.96262,0.21832,0.98706,-12.77869
1857854.86799,121.0,8.81772,1.00425,0.21661,1.02735,-12.17195
1857855.04698,121.0,6.97545,1.04565,0.20939,1.06641,-11.32366
1857855.26498,121.0,5.5173,1.08677,0.1965,1.10439,-10.24921
1857855.53398,121.0,4.36941,1.11909,0.17897,1.13331,-9.08624
1857855.86898,121.0,3.45686,1.1489,0.16083,1.1601,-7.96877
1857856.28798,121.0,2.73547,1.17022,0.14148,1.17874,-6.89385
1857856.81298,121.0,2.16054,1.1884,0.12454,1.19491,-5.98249
1857857.47198,121.0,1.70952,1.20049,0.10879,1.20541,-5.17793
1857858.30098,121.0,1.35352,1.21171,0.0951,1.21543,-4.48761
1857859.34398,121.0,1.07079,1.21891,0.08567,1.22191,-4.0206
1857860.65798,121.0,0.84734,1.22509,0.07786,1.22756,-3.63666
1857862.31298,121.0,0.67072,1.23127,0.07254,1.23341,-3.37152
1857864.40198,121.0,0.53067,1.23674,0.07006,1.23872,-3.24215
1857867.03898,121.0,0.41976,1.24279,0.07186,1.24487,-3.30929
1857870.36997,121.0,0.33183,1.2475,0.07586,1.24981,-3.48007
1857874.57597,121.0,0.26261,1.25152,0.08159,1.25418,-3.72985
1857879.88397,121.0,0.20791,1.25738,0.08818,1.26047,-4.01152
1857886.58896,121.0,0.16452,1.26485,0.09786,1.26863,-4.42421
1857895.06495,121.0,0.13007,1.2751,0.11217,1.28002,-5.02721
1857905.75495,121.0,0.10309,1.2845,0.12905,1.29096,-5.73706
1857919.26894,121.0,0.08153,1.29841,0.14799,1.30682,-6.50237
1857936.36692,121.0,0.06443,1.31798,0.17122,1.32905,-7.40187
1857957.95291,121.0,0.05102,1.34636,0.20066,1.36123,-8.4771
1857985.19588,121.0,0.04042,1.37276,0.24095,1.39375,-9.95525
1858019.69086,121.0,0.03192,1.39679,0.28269,1.42511,-11.44137
1858063.23782,121.0,0.02528,1.42404,0.31784,1.45908,-12.58209
1858118.30378,121.0,0.01999,1.46434,0.35115,1.50585,-13.48501
1872693.76614,122.0,20004.453,0.47346,-0.01144,0.4736,1.38393
1872693.90914,122.0,15829.126,0.48206,0.00259,0.48207,-0.30785
1872694.05114,122.0,12516.703,0.48919,0.01482,0.48942,-1.73481
1872694.19314,122.0,9909.4424,0.49744,0.02393,0.49802,-2.75436
1872694.35714,122.0,7835.48,0.50612,0.0313,0.50708,-3.53914
1872694.55814,122.0,6217.2461,0.51466,0.03933,0.51616,-4.36963
1872694.79614,122.0,4905.291,0.52249,0.04434,0.52437,-4.85096
1872695.03514,122.0,3881.2737,0.53122,0.04911,0.53348,-5.28213
1872695.27314,122.0,3070.9827,0.54001,0.05378,0.54268,-5.68716
1872695.51114,122.0,2430.7778,0.5487,0.05841,0.5518,-6.07591
1872695.74914,122.0,1923.1537,0.55789,0.06113,0.56123,-6.2527
1872695.98714,122.0,1522.4358,0.56841,0.06597,0.57223,-6.62038
1872696.22514,122.0,1203.8446,0.57866,0.07016,0.5829,-6.91358
1872696.46414,122.0,952.86591,0.58911,0.07308,0.59363,-7.07162
1872696.70214,122.0,754.27557,0.60082,0.07852,0.60592,-7.4459
1872696.93913,122.0,596.71857,0.61275,0.08259,0.61829,-7.67645
1872697.17713,122.0,471.96338,0.62512,0.0868,0.63112,-7.90545
1872697.41613,122.0,373.20856,0.63957,0.09156,0.64609,-8.1475
1872697.65413,122.0,295.47278,0.65146,0.09228,0.65796,-8.06216
1872697.89313,122.0,233.87738,0.66493,0.09905,0.67227,-8.47239
1872698.13113,122.0,185.05922,0.67872,0.10147,0.68626,-8.50266
1872698.36713,122.0,146.35823,0.69255,0.10937,0.70113,-8.97391
1872698.60313,122.0,115.77804,0.70609,0.11435,0.71529,-9.19898
1872698.83813,122.0,91.6721,0.72298,0.11932,0.73276,-9.37128
1872699.08313,122.0,72.51701,0.7409,0.12859,0.75198,-9.84586
1872699.31213,122.0,57.36816,0.75747,0.13753,0.76986,-10.29056
1872699.54913,122.0,45.3629,0.77644,0.14752,0.79033,-10.75753
1872699.78113,122.0,35.93134,0.79678,0.16038,0.81276,-11.38084
1872700.03113,122.0,28.40909,0.82196,0.17386,0.84015,-11.9429
1872700.24613,122.0,22.48202,0.84897,0.18665,0.86925,-12.39968
1872700.51113,122.0,17.79613,0.88333,0.20085,0.90587,-12.81024
1872700.76313,122.0,14.06813,0.92263,0.21021,0.94628,-12.83505
1872700.97913,122.0,11.1448,0.96398,0.2152,0.98771,-12.58434
1872701.24613,122.0,8.81772,1.00505,0.21511,1.02781,-12.08079
1872701.42413,122.0,6.97545,1.05019,0.20925,1.07084,-11.26842
1872701.64213,122.0,5.5173,1.08636,0.19115,1.10305,-9.97953
1872701.91213,122.0,4.36941,1.11949,0.17896,1.1337,-9.08221
1872702.24713,122.0,3.45686,1.14701,0.15711,1.15772,-7.79928
1872702.66613,122.0,2.73547,1.17025,0.13875,1.17845,-6.76172
1872703.19113,122.0,2.16054,1.18762,0.12248,1.19392,-5.88827
1872703.85013,122.0,1.70952,1.20082,0.10754,1.20563,-5.11751
1872704.67913,122.0,1.35352,1.20997,0.09498,1.21369,-4.48834
1872705.72113,122.0,1.07079,1.21803,0.08439,1.22095,-3.96329
1872707.03513,122.0,0.84734,1.22502,0.07713,1.22744,-3.60263
1872708.69113,122.0,0.67072,1.23036,0.07289,1.23252,-3.39027
1872710.78012,122.0,0.53067,1.23507,0.0702,1.23706,-3.25315
1872713.41612,122.0,0.41976,1.24112,0.0702,1.24311,-3.23718
1872716.74812,122.0,0.33183,1.2477,0.07347,1.24986,-3.36979
1872720.95412,122.0,0.26261,1.25299,0.08155,1.25564,-3.72385
1872726.26211,122.0,0.20791,1.25801,0.09002,1.26123,-4.09291
1872732.96611,122.0,0.16452,1.26325,0.10014,1.26721,-4.53269
1872741.4431,122.0,0.13007,1.27238,0.11238,1.27734,-5.0473
1872752.13309,122.0,0.10309,1.28536,0.12909,1.29183,-5.73493
1872765.64708,122.0,0.08153,1.2976,0.15002,1.30624,-6.59487
1872782.74407,122.0,0.06443,1.31442,0.17473,1.32598,-7.5722
1872804.33105,122.0,0.05102,1.33664,0.19679,1.35104,-8.37519
1872831.57303,122.0,0.04042,1.37082,0.22878,1.38978,-9.47478
1872866.069,122.0,0.03192,1.40761,0.27272,1.43379,-10.96514
1872909.61597,122.0,0.02528,1.43902,0.32223,1.47466,-12.62168
1872964.68093,122.0,0.01999,1.47017,0.36499,1.5148,-13.94263
1887553.55606,123.0,20004.453,0.47556,-0.01192,0.47571,1.43571
1887553.69906,123.0,15829.126,0.48472,0.00284,0.48472,-0.33555
1887553.84106,123.0,12516.703,0.49222,0.01568,0.49247,-1.82513
1887553.98306,123.0,9909.4424,0.50086,0.02563,0.50152,-2.92928
1887554.14706,123.0,7835.48,0.50868,0.03108,0.50963,-3.49693
