Repository: SebaVillagra00/ICM2985-SOH-IPRE

## Data University of Cambridge (EIS Cambridge)
Data publicada en "Identifying degradation patterns of lithium ion batteries from impedance spectroscopy using machine learning" (Zhang, Tang, Zhang, Wang, Stimming & Lee, 2020) https://www.nature.com/articles/s41467-020-15235-7.

Carpeta contiene:
* Paper de Nature Comunications (IF: 16.6).
* Data frames para IOS.
* Data frames para Windows.

Cada Data frame está contenido en un archivo .txt con las siguientes columnas:
* time/s: tiempo en que se mide la muestra.
* cycle number: ciclo de carga de la batería.
* freq/Hz: frecuencia de la señal de input.
* Re(Z)/Ohm: Parte resistiva de la impedancia.
* Im(Z)/Ohm: Parte reactiva de la impedancia.

File: EIS Cambridge/EIS data/EIS_state_IX_45C02.csv (part 11 of 29)
time/s,cycle number,freq/Hz,Re(Z)/Ohm,-Im(Z)/Ohm,|Z|/Ohm,Phase(Z)/deg
1767703.08796,112.0,1203.8446,0.49092,0.05768,0.49429,-6.7008
1767703.32696,112.0,952.86591,0.50001,0.05961,0.50355,-6.79801
1767703.56496,112.0,754.27557,0.50953,0.06321,0.51344,-7.07153
1767703.80196,112.0,596.71857,0.51725,0.06464,0.52127,-7.12292
1767704.03996,112.0,471.96338,0.52917,0.0689,0.53363,-7.41854
1767704.27896,112.0,373.20856,0.53711,0.07176,0.54188,-7.60994
1767704.51696,112.0,295.47278,0.54757,0.07241,0.55234,-7.53319
1767704.75596,112.0,233.87738,0.55826,0.07747,0.56361,-7.90056
1767704.99396,112.0,185.05922,0.5683,0.08274,0.57429,-8.28353
1767705.22996,112.0,146.35823,0.57916,0.08582,0.58549,-8.42909
1767705.46596,112.0,115.77804,0.59111,0.09299,0.59838,-8.94036
1767705.70096,112.0,91.6721,0.60367,0.09784,0.61155,-9.20653
1767705.94596,112.0,72.51701,0.61541,0.10688,0.62462,-9.85264
1767706.17496,112.0,57.36816,0.63075,0.11608,0.64135,-10.42802
1767706.41196,112.0,45.3629,0.64802,0.12539,0.66004,-10.95167
1767706.64396,112.0,35.93134,0.66528,0.13607,0.67905,-11.55891
1767706.89496,112.0,28.40909,0.68571,0.14822,0.70155,-12.19741
1767707.10896,112.0,22.48202,0.71047,0.16128,0.72854,-12.78982
1767707.37396,112.0,17.79613,0.74227,0.17262,0.76207,-13.09178
1767707.62596,112.0,14.06813,0.77546,0.1792,0.79589,-13.01171
1767707.84196,112.0,11.1448,0.8108,0.18224,0.83103,-12.66791
1767708.10996,112.0,8.81772,0.84719,0.17831,0.86576,-11.88546
1767708.28796,112.0,6.97545,0.8818,0.16949,0.89794,-10.8799
1767708.50595,112.0,5.5173,0.91053,0.15698,0.92396,-9.78208
1767708.77495,112.0,4.36941,0.93678,0.14094,0.94732,-8.55622
1767709.10995,112.0,3.45686,0.95762,0.1262,0.9659,-7.50746
1767709.52895,112.0,2.73547,0.97357,0.11157,0.97994,-6.53739
1767710.05395,112.0,2.16054,0.98733,0.0972,0.9921,-5.62241
1767710.71295,112.0,1.70952,0.99691,0.08643,1.00065,-4.9553
1767711.54195,112.0,1.35352,1.00429,0.07886,1.00738,-4.49004
1767712.58495,112.0,1.07079,1.01012,0.07282,1.01274,-4.1231
1767713.89795,112.0,0.84734,1.01497,0.06788,1.01724,-3.82595
1767715.55395,112.0,0.67072,1.02057,0.06695,1.02277,-3.75335
1767717.64295,112.0,0.53067,1.02576,0.06732,1.02796,-3.75466
1767720.27995,112.0,0.41976,1.03049,0.06995,1.03286,-3.88326
1767723.61094,112.0,0.33183,1.03657,0.07447,1.03924,-4.10921
1767727.81694,112.0,0.26261,1.04437,0.08151,1.04755,-4.46288
1767733.12494,112.0,0.20791,1.05318,0.09384,1.05735,-5.09149
1767739.82993,112.0,0.16452,1.06083,0.10934,1.06645,-5.88454
1767748.30592,112.0,0.13007,1.06805,0.12571,1.07543,-6.7126
1767758.99592,112.0,0.10309,1.07904,0.14108,1.08822,-7.44897
1767772.50991,112.0,0.08153,1.0959,0.16073,1.10763,-8.3436
1767789.60789,112.0,0.06443,1.11551,0.18583,1.13088,-9.45784
1767811.19388,112.0,0.05102,1.13614,0.21493,1.1563,-10.71238
1767838.43685,112.0,0.04042,1.16104,0.24262,1.18612,-11.8031
1767872.93283,112.0,0.03192,1.1988,0.27412,1.22974,-12.87989
1767916.47979,112.0,0.02528,1.24483,0.3193,1.28512,-14.38617
1767971.54475,112.0,0.01999,1.28945,0.37433,1.34268,-16.18812
1782972.66788,113.0,20004.453,0.39422,-0.01126,0.39438,1.63586
1782972.81088,113.0,15829.126,0.40136,0.00315,0.40137,-0.44949
1782972.95288,113.0,12516.703,0.41062,0.01461,0.41088,-2.03804
1782973.09488,113.0,9909.4424,0.41781,0.02426,0.41851,-3.32338
1782973.25888,113.0,7835.48,0.42608,0.02909,0.42707,-3.90536
1782973.45988,113.0,6217.2461,0.43495,0.03377,0.43626,-4.43984
1782973.69788,113.0,4905.291,0.44154,0.03882,0.44324,-5.02423
1782973.93688,113.0,3881.2737,0.45132,0.04151,0.45322,-5.25463
1782974.17488,113.0,3070.9827,0.45763,0.04561,0.4599,-5.69197
1782974.41288,113.0,2430.7778,0.46549,0.04982,0.46814,-6.10863
1782974.65088,113.0,1923.1537,0.47455,0.05202,0.47739,-6.25542
1782974.88888,113.0,1522.4358,0.48293,0.05549,0.48611,-6.55448
1782975.12688,113.0,1203.8446,0.49118,0.05723,0.4945,-6.64554
1782975.36588,113.0,952.86591,0.49919,0.05886,0.50264,-6.72447
1782975.60388,113.0,754.27557,0.50993,0.06336,0.51385,-7.08297
1782975.84088,113.0,596.71857,0.51801,0.06431,0.52198,-7.07728
1782976.07888,113.0,471.96338,0.5271,0.06736,0.53138,-7.28285
1782976.31788,113.0,373.20856,0.53666,0.07058,0.54128,-7.49287
1782976.55588,113.0,295.47278,0.54815,0.07385,0.5531,-7.67273
1782976.79488,113.0,233.87738,0.5567,0.07747,0.56207,-7.92229
1782977.03288,113.0,185.05922,0.57002,0.08291,0.57602,-8.27555
1782977.26888,113.0,146.35823,0.57912,0.08554,0.58541,-8.40173
1782977.50488,113.0,115.77804,0.59166,0.09291,0.59891,-8.92485
1782977.73988,113.0,91.6721,0.60387,0.09807,0.61178,-9.22487
1782977.98488,113.0,72.51701,0.61591,0.10554,0.62489,-9.72354
1782978.21388,113.0,57.36816,0.63055,0.11359,0.6407,-10.21237
1782978.45088,113.0,45.3629,0.64619,0.1249,0.65815,-10.9393
1782978.68288,113.0,35.93134,0.66416,0.1362,0.67798,-11.58868
1782978.93388,113.0,28.40909,0.68709,0.14852,0.70296,-12.19728
1782979.14788,113.0,22.48202,0.7131,0.16301,0.73149,-12.87588
1782979.41288,113.0,17.79613,0.74268,0.17154,0.76224,-13.00562
1782979.66488,113.0,14.06813,0.77467,0.1804,0.7954,-13.1092
1782979.88088,113.0,11.1448,0.81128,0.18429,0.83195,-12.79787
1782980.14888,113.0,8.81772,0.84758,0.17875,0.86623,-11.90878
1782980.32688,113.0,6.97545,0.88253,0.16881,0.89853,-10.82876
1782980.54488,113.0,5.5173,0.91298,0.15866,0.92667,-9.85839
1782980.81388,113.0,4.36941,0.93712,0.14264,0.94792,-8.65463
1782981.14888,113.0,3.45686,0.95857,0.1271,0.96696,-7.55316
1782981.56788,113.0,2.73547,0.97422,0.11181,0.98061,-6.54727
1782982.09288,113.0,2.16054,0.98722,0.09787,0.99206,-5.66175
1782982.75188,113.0,1.70952,0.998,0.08664,1.00176,-4.96143
1782983.58088,113.0,1.35352,1.00546,0.07889,1.00855,-4.48656
1782984.62388,113.0,1.07079,1.01138,0.07319,1.01403,-4.13923
1782985.93787,113.0,0.84734,1.01679,0.06926,1.01915,-3.8967
1782987.59287,113.0,0.67072,1.02131,0.06742,1.02354,-3.77689
1782989.68187,113.0,0.53067,1.027,0.06718,1.0292,-3.74232
1782992.31887,113.0,0.41976,1.0321,0.07041,1.0345,-3.90284
1782995.64987,113.0,0.33183,1.03733,0.07518,1.04005,-4.14497
1782999.85586,113.0,0.26261,1.04406,0.08151,1.04724,-4.46419
1783005.16386,113.0,0.20791,1.05297,0.09173,1.05696,-4.97872
1783011.86885,113.0,0.16452,1.06313,0.10674,1.06848,-5.7336
1783020.34485,113.0,0.13007,1.07276,0.1259,1.08012,-6.69389
1783031.03484,113.0,0.10309,1.08151,0.14463,1.09114,-7.6167
1783044.54883,113.0,0.08153,1.09486,0.164,1.10708,-8.51895
1783061.64682,113.0,0.06443,1.11326,0.18701,1.12886,-9.53569
1783083.2328,113.0,0.05102,1.13791,0.21388,1.15784,-10.64518
1783110.47578,113.0,0.04042,1.16327,0.24614,1.18903,-11.94707
1783144.97175,113.0,0.03192,1.19373,0.27626,1.22528,-13.03052
1783188.51872,113.0,0.02528,1.23744,0.31227,1.27623,-14.16277
1783243.58467,113.0,0.01999,1.29095,0.36015,1.34025,-15.58787
1798234.70562,114.0,20004.453,0.39356,-0.01032,0.3937,1.50199
1798234.84862,114.0,15829.126,0.40099,0.0025,0.401,-0.35713
1798234.99062,114.0,12516.703,0.4093,0.01435,0.40955,-2.0086
1798235.13262,114.0,9909.4424,0.41852,0.02228,0.41911,-3.04714
1798235.29662,114.0,7835.48,0.42741,0.02922,0.4284,-3.91129
1798235.49762,114.0,6217.2461,0.43528,0.03464,0.43665,-4.5498
1798235.73562,114.0,4905.291,0.44314,0.0391,0.44487,-5.04178
1798235.97462,114.0,3881.2737,0.44955,0.04238,0.45154,-5.38583
1798236.21262,114.0,3070.9827,0.45857,0.04746,0.46102,-5.90919
1798236.45062,114.0,2430.7778,0.46706,0.04974,0.46971,-6.07907
1798236.68862,114.0,1923.1537,0.47565,0.05289,0.47859,-6.34469
1798236.92662,114.0,1522.4358,0.48409,0.05465,0.48716,-6.44129
1798237.16462,114.0,1203.8446,0.48963,0.05705,0.49295,-6.64556
1798237.40362,114.0,952.86591,0.49948,0.05889,0.50294,-6.72391
1798237.64162,114.0,754.27557,0.50905,0.06274,0.5129,-7.02605
1798237.87862,114.0,596.71857,0.51838,0.06531,0.52248,-7.18068
1798238.11662,114.0,471.96338,0.52731,0.06723,0.53158,-7.26606
1798238.35562,114.0,373.20856,0.53768,0.07042,0.54227,-7.46119
1798238.59362,114.0,295.47278,0.54717,0.07557,0.55237,-7.86378
1798238.83262,114.0,233.87738,0.55741,0.07832,0.56288,-7.99783
1798239.07062,114.0,185.05922,0.56842,0.08175,0.57427,-8.18426
1798239.30662,114.0,146.35823,0.5794,0.08668,0.58585,-8.50866
1798239.54362,114.0,115.77804,0.59161,0.09198,0.59871,-8.83715
1798239.77762,114.0,91.6721,0.60398,0.09933,0.61209,-9.33923
1798240.02262,114.0,72.51701,0.6164,0.10541,0.62535,-9.70427
1798240.25162,114.0,57.36816,0.63143,0.11419,0.64167,-10.25058
1798240.48862,114.0,45.3629,0.64653,0.12481,0.65846,-10.92598
1798240.72062,114.0,35.93134,0.66579,0.13588,0.67951,-11.53537
1798240.97162,114.0,28.40909,0.68806,0.14945,0.7041,-12.25471
1798241.18562,114.0,22.48202,0.71206,0.16114,0.73006,-12.75138
1798241.45062,114.0,17.79613,0.74229,0.17201,0.76196,-13.04697
1798241.70262,114.0,14.06813,0.77483,0.17854,0.79513,-12.97562
1798241.91862,114.0,11.1448,0.81155,0.18217,0.83175,-12.65136
1798242.18662,114.0,8.81772,0.84793,0.17764,0.86634,-11.83215
1798242.36462,114.0,6.97545,0.88216,0.17052,0.89849,-10.94024
1798242.58262,114.0,5.5173,0.91412,0.15509,0.92719,-9.62922
1798242.85162,114.0,4.36941,0.93656,0.14322,0.94745,-8.69432
1798243.18662,114.0,3.45686,0.95822,0.12501,0.96634,-7.43263
1798243.60562,114.0,2.73547,0.97586,0.11135,0.98219,-6.50942
1798244.13062,114.0,2.16054,0.98778,0.09804,0.99264,-5.66793
1798244.78961,114.0,1.70952,0.99695,0.0881,1.00084,-5.04984
1798245.61861,114.0,1.35352,1.00435,0.07869,1.00743,-4.47968
1798246.66161,114.0,1.07079,1.01118,0.07171,1.01372,-4.05657
1798247.97561,114.0,0.84734,1.01659,0.06796,1.01886,-3.82434
1798249.63061,114.0,0.67072,1.02148,0.06684,1.02366,-3.74356
1798251.71961,114.0,0.53067,1.02733,0.06675,1.02949,-3.71745
1798254.35661,114.0,0.41976,1.03305,0.06968,1.03539,-3.85857
1798257.6876,114.0,0.33183,1.03947,0.07662,1.04229,-4.21593
1798261.8936,114.0,0.26261,1.04418,0.08571,1.04769,-4.69233
1798267.2016,114.0,0.20791,1.04994,0.09489,1.05421,-5.16439
1798273.90659,114.0,0.16452,1.05888,0.10534,1.06411,-5.68109
1798282.38259,114.0,0.13007,1.07005,0.12073,1.07684,-6.43748
1798293.07258,114.0,0.10309,1.08242,0.14004,1.09144,-7.37181
1798306.58657,114.0,0.08153,1.0963,0.1608,1.10803,-8.34419
1798323.68455,114.0,0.06443,1.11538,0.18495,1.13061,-9.41513
1798345.27054,114.0,0.05102,1.14444,0.21069,1.16368,-10.43144
1798372.51352,114.0,0.04042,1.17623,0.24906,1.20231,-11.9553
1798407.00949,114.0,0.03192,1.20566,0.2954,1.24133,-13.76687
1798450.55646,114.0,0.02528,1.23198,0.33598,1.27697,-15.25459
1798505.62141,114.0,0.01999,1.26817,0.37061,1.32121,-16.29031
1813494.43856,115.0,20004.453,0.39319,-0.01102,0.39334,1.60555
1813494.58156,115.0,15829.126,0.40249,0.00258,0.4025,-0.36713
1813494.72356,115.0,12516.703,0.41031,0.01396,0.41055,-1.94871
1813494.86556,115.0,9909.4424,0.41845,0.0217,0.41901,-2.96919
1813495.02956,115.0,7835.48,0.42727,0.02937,0.42828,-3.93215
1813495.23056,115.0,6217.2461,0.43409,0.03424,0.43544,-4.51045
1813495.46856,115.0,4905.291,0.44106,0.03786,0.44268,-4.90584
1813495.70756,115.0,3881.2737,0.45036,0.04267,0.45238,-5.41267
1813495.94456,115.0,3070.9827,0.45966,0.04575,0.46193,-5.68329
1813496.18256,115.0,2430.7778,0.46544,0.04919,0.46804,-6.03295
1813496.42056,115.0,1923.1537,0.47462,0.05233,0.47749,-6.2915
1813496.65856,115.0,1522.4358,0.48368,0.05514,0.48681,-6.50362
1813496.89656,115.0,1203.8446,0.49095,0.05669,0.49421,-6.58716
1813497.13556,115.0,952.86591,0.50034,0.05987,0.50391,-6.82301
1813497.37356,115.0,754.27557,0.50905,0.06361,0.51301,-7.12299
1813497.61056,115.0,596.71857,0.5182,0.06595,0.52238,-7.25271
1813497.84856,115.0,471.96338,0.52802,0.06797,0.53238,-7.33464
1813498.08756,115.0,373.20856,0.53747,0.07078,0.54211,-7.50237
1813498.32556,115.0,295.47278,0.54769,0.07379,0.55264,-7.67291
1813498.56456,115.0,233.87738,0.55898,0.07809,0.56441,-7.95321
1813498.80256,115.0,185.05922,0.56904,0.08237,0.57497,-8.2364
1813499.03856,115.0,146.35823,0.57979,0.0874,0.58634,-8.5723
1813499.27456,115.0,115.77804,0.5907,0.09127,0.59771,-8.78305
1813499.50956,115.0,91.6721,0.60362,0.09768,0.61148,-9.19186
1813499.75456,115.0,72.51701,0.61522,0.10646,0.62436,-9.81768
1813499.98356,115.0,57.36816,0.63146,0.11521,0.64188,-10.34015
1813500.22056,115.0,45.3629,0.64633,0.1254,0.65839,-10.9803
1813500.45256,115.0,35.93134,0.66464,0.13716,0.67864,-11.66039
1813500.70356,115.0,28.40909,0.68719,0.14821,0.70299,-12.1705
1813500.91756,115.0,22.48202,0.71256,0.16224,0.7308,-12.82639
1813501.18256,115.0,17.79613,0.74318,0.17361,0.76319,-13.14858
1813501.43456,115.0,14.06813,0.77533,0.17978,0.7959,-13.0548
1813501.65056,115.0,11.1448,0.81114,0.18167,0.83123,-12.62385
1813501.91856,115.0,8.81772,0.84738,0.18024,0.86633,-12.00777
1813502.09656,115.0,6.97545,0.88405,0.17099,0.90044,-10.947
1813502.31456,115.0,5.5173,0.91161,0.15811,0.92522,-9.83933
1813502.58356,115.0,4.36941,0.93882,0.14241,0.94956,-8.62573
1813502.91856,115.0,3.45686,0.95951,0.12681,0.96786,-7.52885
1813503.33756,115.0,2.73547,0.97561,0.11169,0.98198,-6.53094
1813503.86256,115.0,2.16054,0.98895,0.09764,0.99376,-5.63843
1813504.52156,115.0,1.70952,0.99947,0.08726,1.00327,-4.98969
1813505.35056,115.0,1.35352,1.00645,0.07961,1.00959,-4.52291
1813506.39355,115.0,1.07079,1.01208,0.07272,1.01469,-4.10994
1813507.70655,115.0,0.84734,1.01764,0.06825,1.01993,-3.83668
1813509.36255,115.0,0.67072,1.02321,0.06689,1.02539,-3.74052
1813511.45155,115.0,0.53067,1.02831,0.06744,1.03052,-3.75237
1813514.08855,115.0,0.41976,1.03309,0.06994,1.03546,-3.87319
1813517.41955,115.0,0.33183,1.03883,0.07431,1.04149,-4.09173
1813521.62554,115.0,0.26261,1.04687,0.08217,1.05009,-4.48825
1813526.93354,115.0,0.20791,1.05552,0.09458,1.05975,-5.12037
1813533.63853,115.0,0.16452,1.06214,0.10963,1.06779,-5.89292
1813542.11453,115.0,0.13007,1.06962,0.12481,1.07688,-6.65569
1813552.80452,115.0,0.10309,1.08182,0.1402,1.09086,-7.38409
1813566.31851,115.0,0.08153,1.09857,0.16032,1.1102,-8.30292
1813583.41649,115.0,0.06443,1.11911,0.18638,1.13453,-9.45515
1813605.00248,115.0,0.05102,1.13737,0.21438,1.15739,-10.67418
1813632.24546,115.0,0.04042,1.16412,0.24108,1.18882,-11.69988
1813666.74143,115.0,0.03192,1.20395,0.27479,1.23491,-12.85714
1813710.2884,115.0,0.02528,1.24864,0.32138,1.28934,-14.43381
1813765.35335,115.0,0.01999,1.28986,0.37571,1.34346,-16.23965
1828747.57011,116.0,20004.453,0.39343,-0.01035,0.39356,1.50746
1828747.71311,116.0,15829.126,0.40208,0.00172,0.40208,-0.24455
1828747.85511,116.0,12516.703,0.41002,0.01458,0.41028,-2.03607
1828747.99711,116.0,9909.4424,0.41995,0.02192,0.42052,-2.98743
1828748.16111,116.0,7835.48,0.42758,0.02943,0.4286,-3.93675
1828748.36211,116.0,6217.2461,0.43474,0.03503,0.43615,-4.60618
1828748.60011,116.0,4905.291,0.44374,0.03946,0.44549,-5.08142
1828748.83911,116.0,3881.2737,0.45269,0.04211,0.45464,-5.31504
1828749.07711,116.0,3070.9827,0.45975,0.04696,0.46214,-5.83205
1828749.31511,116.0,2430.7778,0.46642,0.04915,0.469,-6.01546
1828749.55311,116.0,1923.1537,0.47532,0.05223,0.47818,-6.2708
1828749.79111,116.0,1522.4358,0.48377,0.05468,0.48685,-6.44896
1828750.02911,116.0,1203.8446,0.4922,0.05707,0.4955,-6.61394
1828750.26811,116.0,952.86591,0.49982,0.05883,0.50327,-6.71288
1828750.50611,116.0,754.27557,0.5102,0.06205,0.51396,-6.93426
1828750.74311,116.0,596.71857,0.51884,0.0653,0.52293,-7.17353
1828750.98111,116.0,471.96338,0.52727,0.0677,0.5316,-7.31661
1828751.22011,116.0,373.20856,0.5379,0.07078,0.54254,-7.49593
1828751.45811,116.0,295.47278,0.54792,0.07323,0.5528,-7.6124
1828751.69711,116.0,233.87738,0.55678,0.07631,0.56198,-7.80377
1828751.93511,116.0,185.05922,0.56753,0.08113,0.5733,-8.13583
1828752.17111,116.0,146.35823,0.58004,0.0881,0.58669,-8.63615
1828752.40811,116.0,115.77804,0.59185,0.09302,0.59911,-8.93174
1828752.64211,116.0,91.6721,0.6042,0.09931,0.6123,-9.33376
1828752.88711,116.0,72.51701,0.61615,0.10623,0.62524,-9.78215
1828753.11611,116.0,57.36816,0.63226,0.11476,0.64259,-10.28768
1828753.35311,116.0,45.3629,0.6482,0.12655,0.66044,-11.0471
1828753.58511,116.0,35.93134,0.66417,0.13749,0.67825,-11.69526
1828753.83611,116.0,28.40909,0.68845,0.14944,0.70448,-12.24742
1828754.05011,116.0,22.48202,0.71177,0.16315,0.73023,-12.91049
1828754.31511,116.0,17.79613,0.74277,0.17284,0.76262,-13.09904
1828754.56711,116.0,14.06813,0.77838,0.18025,0.79898,-13.038
1828754.78311,116.0,11.1448,0.81193,0.18316,0.83233,-12.71207
1828755.05111,116.0,8.81772,0.84963,0.1803,0.86855,-11.98111
1828755.22911,116.0,6.97545,0.88287,0.17094,0.89927,-10.95774
1828755.44711,116.0,5.5173,0.91551,0.15903,0.92922,-9.85449
1828755.71611,116.0,4.36941,0.9386,0.14417,0.9496,-8.73274
1828756.05111,116.0,3.45686,0.9611,0.12638,0.96938,-7.49105
1828756.47011,116.0,2.73547,0.97854,0.11242,0.98498,-6.5539
1828756.99511,116.0,2.16054,0.99044,0.09972,0.99545,-5.74914
1828757.65411,116.0,1.70952,0.99999,0.08752,1.00381,-5.00182
1828758.48311,116.0,1.35352,1.00811,0.07897,1.01119,-4.47933
1828759.52611,116.0,1.07079,1.01482,0.07299,1.01744,-4.11379
1828760.8401,116.0,0.84734,1.01984,0.06846,1.02214,-3.84048
1828762.4951,116.0,0.67072,1.02513,0.06691,1.02731,-3.73421
1828764.5841,116.0,0.53067,1.03112,0.0671,1.0333,-3.7232
1828767.2211,116.0,0.41976,1.03706,0.07076,1.03947,-3.90313
1828770.5521,116.0,0.33183,1.04218,0.07724,1.04504,-4.23849
1828774.75809,116.0,0.26261,1.04704,0.08512,1.05049,-4.64774
1828780.06609,116.0,0.20791,1.05318,0.0937,1.05734,-5.08425
1828786.77108,116.0,0.16452,1.0623,0.1052,1.0675,-5.65541
1828795.24708,116.0,0.13007,1.07336,0.1207,1.08012,-6.41618
1828805.93707,116.0,0.10309,1.08533,0.13988,1.09431,-7.34401
1828819.45106,116.0,0.08153,1.09923,0.16032,1.11086,-8.29791
1828836.54905,116.0,0.06443,1.11957,0.18422,1.13463,-9.34388
1828858.13503,116.0,0.05102,1.14843,0.21202,1.16784,-10.46016
1828885.37801,116.0,0.04042,1.17853,0.25182,1.20514,-12.06114
1828919.87398,116.0,0.03192,1.20522,0.29543,1.2409,-13.77311
1828963.42095,116.0,0.02528,1.23251,0.33215,1.27648,-15.08248
1829018.4859,116.0,0.01999,1.27163,0.36455,1.32286,-15.99641
1843991.97788,117.0,20004.453,0.39434,-0.01143,0.39451,1.65979
1843992.12088,117.0,15829.126,0.40154,0.00384,0.40156,-0.54855
1843992.26288,117.0,12516.703,0.41181,0.01465,0.41207,-2.03767
1843992.40488,117.0,9909.4424,0.41857,0.02381,0.41925,-3.25548
1843992.56888,117.0,7835.48,0.42906,0.03013,0.43012,-4.01662
1843992.76988,117.0,6217.2461,0.43553,0.03448,0.4369,-4.52654
1843993.00788,117.0,4905.291,0.44205,0.03926,0.44379,-5.07469
1843993.24688,117.0,3881.2737,0.45205,0.0448,0.45427,-5.66011
1843993.48488,117.0,3070.9827,0.45886,0.04586,0.46114,-5.70686
1843993.72288,117.0,2430.7778,0.46752,0.04963,0.47014,-6.05946
1843993.96088,117.0,1923.1537,0.47429,0.0516,0.47709,-6.20885
1843994.19888,117.0,1522.4358,0.48345,0.05415,0.48648,-6.39094
1843994.43688,117.0,1203.8446,0.49185,0.05815,0.49527,-6.74212
1843994.67588,117.0,952.86591,0.5008,0.06035,0.50443,-6.8717
1843994.91388,117.0,754.27557,0.50994,0.06139,0.51362,-6.86463
1843995.15088,117.0,596.71857,0.51782,0.0658,0.52199,-7.24197
1843995.38887,117.0,471.96338,0.52724,0.06734,0.53153,-7.27882
1843995.62787,117.0,373.20856,0.53825,0.0716,0.54299,-7.57673
1843995.86587,117.0,295.47278,0.54903,0.07421,0.55403,-7.69817
1843996.10487,117.0,233.87738,0.55793,0.07841,0.56341,-7.99986
1843996.34287,117.0,185.05922,0.56905,0.08045,0.57471,-8.04716
1843996.57887,117.0,146.35823,0.57991,0.08749,0.58647,-8.57929
1843996.81587,117.0,115.77804,0.59151,0.09253,0.5987,-8.89118
1843997.04987,117.0,91.6721,0.604,0.09946,0.61214,-9.3509
1843997.29487,117.0,72.51701,0.61675,0.1067,0.62591,-9.81498
1843997.52387,117.0,57.36816,0.63351,0.11571,0.64399,-10.35064
1843997.76087,117.0,45.3629,0.6472,0.12526,0.65921,-10.95352
1843997.99287,117.0,35.93134,0.66641,0.13833,0.68062,-11.72621
1843998.24387,117.0,28.40909,0.68807,0.1498,0.70419,-12.28252
1843998.45787,117.0,22.48202,0.71461,0.16209,0.73276,-12.77967
1843998.72287,117.0,17.79613,0.74326,0.174,0.76335,-13.17561
1843998.97487,117.0,14.06813,0.77637,0.18081,0.79715,-13.10969
1843999.19087,117.0,11.1448,0.81286,0.18263,0.83312,-12.66274
1843999.45887,117.0,8.81772,0.84844,0.17989,0.8673,-11.97113
1843999.63687,117.0,6.97545,0.88442,0.1721,0.90101,-11.01183
1843999.85487,117.0,5.5173,0.91414,0.15816,0.92773,-9.81574
1844000.12387,117.0,4.36941,0.94085,0.14453,0.95188,-8.73309
1844000.45887,117.0,3.45686,0.96123,0.12794,0.96971,-7.58125
1844000.87787,117.0,2.73547,0.97884,0.1124,0.98527,-6.55055
1844001.40287,117.0,2.16054,0.99168,0.09953,0.99666,-5.7312
1844002.06087,117.0,1.70952,1.00155,0.08858,1.00546,-5.05426
1844002.88987,117.0,1.35352,1.00942,0.0798,1.01257,-4.5202
1844003.93287,117.0,1.07079,1.01534,0.07291,1.01796,-4.1075
1844005.24687,117.0,0.84734,1.02074,0.06887,1.02306,-3.85984
1844006.90187,117.0,0.67072,1.02598,0.06778,1.02821,-3.7796
1844008.99086,117.0,0.53067,1.03053,0.06746,1.03273,-3.74541
1844011.62786,117.0,0.41976,1.03698,0.06978,1.03932,-3.8496
1844014.95886,117.0,0.33183,1.04394,0.07556,1.04667,-4.13978
1844019.16486,117.0,0.26261,1.04998,0.08536,1.05344,-4.64762
1844024.47285,117.0,0.20791,1.05517,0.09621,1.05955,-5.20964
1844031.17785,117.0,0.16452,1.06222,0.10705,1.0676,-5.7547
1844039.65384,117.0,0.13007,1.07302,0.12093,1.07981,-6.42992
1844050.34383,117.0,0.10309,1.0868,0.1395,1.09572,-7.31463
1844063.85782,117.0,0.08153,1.10133,0.16183,1.11315,-8.35904
1844080.95581,117.0,0.06443,1.11962,0.18714,1.13515,-9.4893
1844102.54279,117.0,0.05102,1.14313,0.20977,1.16221,-10.39837
1844129.78477,117.0,0.04042,1.17754,0.24288,1.20233,-11.65422
1844164.28074,117.0,0.03192,1.21258,0.28781,1.24627,-13.35228
1844207.82771,117.0,0.02528,1.2442,0.33654,1.28891,-15.13562
1844262.89367,117.0,0.01999,1.27522,0.37771,1.32998,-16.49892
1859227.76225,118.0,20004.453,0.39315,-0.01081,0.3933,1.5749
1859227.90525,118.0,15829.126,0.40252,0.0025,0.40252,-0.35634
1859228.04725,118.0,12516.703,0.41102,0.01529,0.4113,-2.13081
1859228.18925,118.0,9909.4424,0.42011,0.02197,0.42068,-2.99385
1859228.35325,118.0,7835.48,0.42703,0.02926,0.42803,-3.92017
1859228.55425,118.0,6217.2461,0.43606,0.03478,0.43744,-4.55964
1859228.79225,118.0,4905.291,0.44355,0.0384,0.44521,-4.94792
1859229.03125,118.0,3881.2737,0.45093,0.04218,0.4529,-5.34424
1859229.26925,118.0,3070.9827,0.4594,0.04625,0.46172,-5.74871
1859229.50725,118.0,2430.7778,0.46754,0.05014,0.47022,-6.12096
1859229.74525,118.0,1923.1537,0.47456,0.05108,0.4773,-6.14296
1859229.98325,118.0,1522.4358,0.48265,0.05442,0.48571,-6.43269
1859230.22125,118.0,1203.8446,0.49201,0.05633,0.49522,-6.53168
1859230.46025,118.0,952.86591,0.50155,0.05953,0.50507,-6.76874
1859230.69825,118.0,754.27557,0.51,0.06251,0.51382,-6.98824
1859230.93525,118.0,596.71857,0.51865,0.06566,0.52279,-7.21553
1859231.17325,118.0,471.96338,0.53028,0.06619,0.53439,-7.11474
1859231.41225,118.0,373.20856,0.5375,0.07107,0.54218,-7.53195
1859231.65025,118.0,295.47278,0.54813,0.07534,0.55328,-7.82623
1859231.88925,118.0,233.87738,0.55888,0.07755,0.56423,-7.89969
1859232.12725,118.0,185.05922,0.57006,0.08134,0.57583,-8.12064
1859232.36325,118.0,146.35823,0.58148,0.08693,0.58794,-8.50254
1859232.59925,118.0,115.77804,0.59152,0.0929,0.59877,-8.92596
1859232.83425,118.0,91.6721,0.60423,0.1,0.61245,-9.39754
1859233.07925,118.0,72.51701,0.61754,0.10721,0.62677,-9.84898
1859233.30825,118.0,57.36816,0.63259,0.11565,0.64308,-10.36011
1859233.54525,118.0,45.3629,0.64882,0.12541,0.66083,-10.93941
1859233.77725,118.0,35.93134,0.66617,0.13648,0.68,-11.57775
1859234.02825,118.0,28.40909,0.68742,0.14896,0.70338,-12.22629
1859234.24225,118.0,22.48202,0.71335,0.16228,0.73157,-12.81645
1859234.50725,118.0,17.79613,0.74351,0.17312,0.76339,-13.10752
1859234.75925,118.0,14.06813,0.77728,0.18179,0.79826,-13.16397
1859234.97525,118.0,11.1448,0.81459,0.18584,0.83552,-12.85153
1859235.24325,118.0,8.81772,0.85017,0.18148,0.86933,-12.04953
1859235.42125,118.0,6.97545,0.88438,0.17295,0.90113,-11.06494
1859235.63925,118.0,5.5173,0.91538,0.15993,0.92924,-9.91024
1859235.90825,118.0,4.36941,0.93997,0.14391,0.95092,-8.70441
1859236.24325,118.0,3.45686,0.96354,0.12793,0.97199,-7.56272
1859236.66225,118.0,2.73547,0.97977,0.11427,0.98641,-6.65222
1859237.18725,118.0,2.16054,0.99241,0.09982,0.99742,-5.74344
1859237.84625,118.0,1.70952,1.00164,0.08895,1.00558,-5.07455
1859238.67524,118.0,1.35352,1.00996,0.07945,1.01308,-4.4978
1859239.71824,118.0,1.07079,1.01597,0.07318,1.0186,-4.12005
1859241.03124,118.0,0.84734,1.02138,0.06808,1.02365,-3.81351
1859242.68724,118.0,0.67072,1.02737,0.06735,1.02957,-3.75069
1859244.77624,118.0,0.53067,1.03364,0.0679,1.03587,-3.7585
1859247.41324,118.0,0.41976,1.03851,0.0716,1.04098,-3.94377
1859250.74424,118.0,0.33183,1.04277,0.07799,1.04568,-4.27749
1859254.95023,118.0,0.26261,1.04802,0.0843,1.05141,-4.59896
1859260.25823,118.0,0.20791,1.0558,0.09221,1.05982,-4.99154
1859266.96322,118.0,0.16452,1.0651,0.10536,1.07029,-5.64913
1859275.43922,118.0,0.13007,1.07541,0.12198,1.0823,-6.47142
1859286.12921,118.0,0.10309,1.08646,0.13898,1.09531,-7.28993
1859299.6432,118.0,0.08153,1.10362,0.15845,1.11494,-8.17042
1859316.74118,118.0,0.06443,1.12644,0.18468,1.14148,-9.31071
1859338.32717,118.0,0.05102,1.15391,0.21865,1.17445,-10.72959
1859365.57015,118.0,0.04042,1.17576,0.25826,1.20379,-12.38843
1859400.06612,118.0,0.03192,1.1993,0.29284,1.23454,-13.72171
1859443.61309,118.0,0.02528,1.23237,0.32346,1.27411,-14.70665
1859498.67804,118.0,0.01999,1.27896,0.35776,1.32805,-15.62774
1874455.30584,119.0,20004.453,0.39382,-0.01104,0.39398,1.60584
1874455.44784,119.0,15829.126,0.40274,0.00223,0.40275,-0.31692
1874455.58984,119.0,12516.703,0.41158,0.01427,0.41183,-1.98619
1874455.73184,119.0,9909.4424,0.41982,0.02221,0.4204,-3.02817
1874455.89584,119.0,7835.48,0.42958,0.02886,0.43055,-3.84348
1874456.09684,119.0,6217.2461,0.43491,0.03495,0.43631,-4.59391
1874456.33484,119.0,4905.291,0.44337,0.03829,0.44502,-4.93533
1874456.57384,119.0,3881.2737,0.45069,0.04297,0.45273,-5.4458
1874456.81084,119.0,3070.9827,0.45841,0.04766,0.46088,-5.9352
1874457.04984,119.0,2430.7778,0.46598,0.04999,0.46865,-6.12333
1874457.28784,119.0,1923.1537,0.4749,0.05162,0.4777,-6.20392
1874457.52584,119.0,1522.4358,0.48399,0.0543,0.48703,-6.40108
1874457.76384,119.0,1203.8446,0.49351,0.05643,0.49673,-6.52358
1874458.00284,119.0,952.86591,0.5,0.05945,0.50352,-6.78094
1874458.24084,119.0,754.27557,0.51015,0.06112,0.5138,-6.83154
1874458.47784,119.0,596.71857,0.51945,0.06519,0.52353,-7.15323
1874458.71584,119.0,471.96338,0.52975,0.06762,0.53405,-7.2741
1874458.95484,119.0,373.20856,0.53844,0.07201,0.54323,-7.61727
1874459.19284,119.0,295.47278,0.54719,0.07392,0.55216,-7.69304
1874459.43184,119.0,233.87738,0.55983,0.07838,0.56529,-7.97028
1874459.66984,119.0,185.05922,0.56924,0.08259,0.5752,-8.2555
1874459.90584,119.0,146.35823,0.58006,0.08643,0.58646,-8.47457
1874460.14184,119.0,115.77804,0.59287,0.09182,0.59994,-8.80391
1874460.37684,119.0,91.6721,0.60478,0.09811,0.61268,-9.2147
1874460.62184,119.0,72.51701,0.6164,0.10658,0.62555,-9.80988
1874460.85084,119.0,57.36816,0.63398,0.11439,0.64422,-10.22803
1874461.08784,119.0,45.3629,0.64686,0.12328,0.6585,-10.79056
1874461.31984,119.0,35.93134,0.66592,0.13693,0.67985,-11.61947
1874461.57084,119.0,28.40909,0.68641,0.14919,0.70243,-12.26229
1874461.78484,119.0,22.48202,0.71401,0.16223,0.73221,-12.80102
1874462.04984,119.0,17.79613,0.74237,0.17247,0.76214,-13.07902
1874462.30183,119.0,14.06813,0.77556,0.1801,0.7962,-13.07335
1874462.51783,119.0,11.1448,0.81143,0.18302,0.83182,-12.71044
1874462.78483,119.0,8.81772,0.84803,0.17984,0.86689,-11.97318
1874462.96283,119.0,6.97545,0.88512,0.17096,0.90148,-10.93189
1874463.18083,119.0,5.5173,0.91289,0.15761,0.9264,-9.79577
1874463.44983,119.0,4.36941,0.9411,0.14425,0.95209,-8.71454
1874463.78483,119.0,3.45686,0.96049,0.12827,0.96901,-7.60675
1874464.20383,119.0,2.73547,0.97875,0.11197,0.98513,-6.5265
1874464.72883,119.0,2.16054,0.99236,0.09883,0.99727,-5.68709
1874465.38783,119.0,1.70952,1.00159,0.0892,1.00555,-5.08916
1874466.21683,119.0,1.35352,1.00863,0.07966,1.01177,-4.51599
1874467.25983,119.0,1.07079,1.01571,0.07293,1.01833,-4.10716
1874468.57383,119.0,0.84734,1.02119,0.06947,1.02355,-3.89188
1874470.22883,119.0,0.67072,1.02652,0.06742,1.02873,-3.75789
1874472.31783,119.0,0.53067,1.03107,0.06805,1.03332,-3.77597
1874474.95483,119.0,0.41976,1.0366,0.0701,1.03897,-3.86881
1874478.28582,119.0,0.33183,1.0435,0.07476,1.04617,-4.09789
1874482.49182,119.0,0.26261,1.05104,0.08421,1.05441,-4.58099
1874487.79982,119.0,0.20791,1.05725,0.09689,1.06168,-5.236
1874494.50481,119.0,0.16452,1.06335,0.11015,1.06904,-5.91391
1874502.9808,119.0,0.13007,1.07275,0.12261,1.07973,-6.52043
1874513.6708,119.0,0.10309,1.08662,0.13975,1.09557,-7.32837
1874527.18478,119.0,0.08153,1.10319,0.16215,1.11504,-8.36139
1874544.28277,119.0,0.06443,1.12121,0.18813,1.13689,-9.52487
1874565.86975,119.0,0.05102,1.14146,0.21213,1.161,-10.5277
1874593.11173,119.0,0.04042,1.17312,0.241,1.19762,-11.60907
1874627.60771,119.0,0.03192,1.21282,0.28185,1.24514,-13.08297
1874671.15467,119.0,0.02528,1.25184,0.33229,1.29519,-14.86577
1874726.22063,119.0,0.01999,1.28488,0.3826,1.34063,-16.58211
1889680.42163,120.0,20004.453,0.39312,-0.01024,0.39325,1.49222
1889680.56463,120.0,15829.126,0.40236,0.00228,0.40237,-0.32445
1889680.70663,120.0,12516.703,0.41139,0.01436,0.41164,-1.99941
1889680.84863,120.0,9909.4424,0.42049,0.02289,0.42112,-3.11627
1889681.01263,120.0,7835.48,0.42749,0.02988,0.42853,-3.99875
1889681.21363,120.0,6217.2461,0.43609,0.0345,0.43745,-4.52307
1889681.45163,120.0,4905.291,0.44323,0.03918,0.44496,-5.05202
1889681.69063,120.0,3881.2737,0.45084,0.04402,0.45298,-5.57712
1889681.92863,120.0,3070.9827,0.45985,0.04621,0.46217,-5.73895
1889682.16663,120.0,2430.7778,0.46777,0.05085,0.47053,-6.20447
1889682.40463,120.0,1923.1537,0.47576,0.05219,0.47861,-6.26059
1889682.64263,120.0,1522.4358,0.48435,0.05508,0.48747,-6.48823
1889682.88063,120.0,1203.8446,0.49249,0.0569,0.49576,-6.58996
1889683.11963,120.0,952.86591,0.502,0.06072,0.50565,-6.89721
1889683.35763,120.0,754.27557,0.5088,0.06227,0.5126,-6.97765
1889683.59463,120.0,596.71857,0.51907,0.06593,0.52324,-7.23871
1889683.83263,120.0,471.96338,0.52939,0.06683,0.53359,-7.19509
1889684.07163,120.0,373.20856,0.53662,0.07036,0.54121,-7.46993
1889684.30963,120.0,295.47278,0.54807,0.07313,0.55292,-7.59976
1889684.54863,120.0,233.87738,0.55904,0.07658,0.56427,-7.80045
1889684.78663,120.0,185.05922,0.56949,0.08284,0.57548,-8.27599
1889685.02263,120.0,146.35823,0.58078,0.08701,0.58726,-8.52082
1889685.25963,120.0,115.77804,0.59137,0.09175,0.59844,-8.81911
1889685.49363,120.0,91.6721,0.6035,0.099,0.61157,-9.31589
1889685.73863,120.0,72.51701,0.61646,0.10693,0.62567,-9.84004
1889685.96763,120.0,57.36816,0.63176,0.11452,0.64205,-10.27419
1889686.20463,120.0,45.3629,0.64702,0.12382,0.65876,-10.83338
1889686.43663,120.0,35.93134,0.66611,0.13825,0.6803,-11.7251
1889686.68763,120.0,28.40909,0.68674,0.1502,0.70298,-12.33721
1889686.90163,120.0,22.48202,0.71167,0.1611,0.72967,-12.75533
1889687.16663,120.0,17.79613,0.74293,0.17376,0.76298,-13.16414
1889687.41863,120.0,14.06813,0.77716,0.18026,0.79779,-13.05893
1889687.63463,120.0,11.1448,0.81229,0.18323,0.8327,-12.7115
1889687.90263,120.0,8.81772,0.84901,0.18005,0.86789,-11.97335
1889688.08063,120.0,6.97545,0.88487,0.17302,0.90163,-11.06341
1889688.29863,120.0,5.5173,0.9138,0.15786,0.92733,-9.80094
1889688.56762,120.0,4.36941,0.94029,0.14514,0.95143,-8.77487
1889688.90262,120.0,3.45686,0.96078,0.12872,0.96936,-7.63055
1889689.32162,120.0,2.73547,0.97923,0.11183,0.98559,-6.5148
1889689.84662,120.0,2.16054,0.99302,0.10012,0.99805,-5.7571
1889690.50562,120.0,1.70952,1.00189,0.08954,1.00588,-5.10686
1889691.33462,120.0,1.35352,1.00932,0.0803,1.01251,-4.54872
1889692.37762,120.0,1.07079,1.01543,0.07339,1.01808,-4.13371
1889693.69162,120.0,0.84734,1.02155,0.06982,1.02393,-3.90985
1889695.34662,120.0,0.67072,1.02702,0.06782,1.02926,-3.77832
1889697.43562,120.0,0.53067,1.03107,0.06803,1.03331,-3.77471
1889700.07262,120.0,0.41976,1.03679,0.07012,1.03916,-3.86936
1889703.40361,120.0,0.33183,1.04423,0.07573,1.04697,-4.14803
1889707.60961,120.0,0.26261,1.0514,0.08532,1.05485,-4.63953
1889712.91761,120.0,0.20791,1.05711,0.09737,1.06158,-5.26266
1889719.6226,120.0,0.16452,1.06361,0.10934,1.06921,-5.86923
1889728.09859,120.0,0.13007,1.07333,0.12299,1.08035,-6.53672
1889738.78859,120.0,0.10309,1.08797,0.14002,1.09694,-7.33335
1889752.30258,120.0,0.08153,1.10339,0.16313,1.11539,-8.4098
1889769.40056,120.0,0.06443,1.12169,0.18854,1.13742,-9.54128
1889790.98755,120.0,0.05102,1.14236,0.21242,1.16194,-10.5338
1889818.22952,120.0,0.04042,1.17633,0.24255,1.20108,-11.65083
1889852.7255,120.0,0.03192,1.21451,0.285,1.2475,-13.20621
1889896.27246,120.0,0.02528,1.25105,0.3359,1.29536,-15.02931
1889951.33842,120.0,0.01999,1.28308,0.38333,1.33911,-16.63388
1904897.85383,121.0,20004.453,0.3961,-0.0104,0.39623,1.50439
1904897.99683,121.0,15829.126,0.40326,0.00306,0.40327,-0.43514
1904898.13883,121.0,12516.703,0.41133,0.01498,0.4116,-2.08554
1904898.28083,121.0,9909.4424,0.41933,0.02396,0.42002,-3.27042
1904898.44483,121.0,7835.48,0.42793,0.03002,0.42898,-4.01307
1904898.64583,121.0,6217.2461,0.43566,0.03442,0.43702,-4.51752
1904898.88383,121.0,4905.291,0.44325,0.03948,0.44501,-5.08999
1904899.12283,121.0,3881.2737,0.44997,0.04305,0.45203,-5.46546
1904899.36083,121.0,3070.9827,0.45926,0.04679,0.46164,-5.81721
1904899.59883,121.0,2430.7778,0.46861,0.05007,0.47127,-6.09875
1904899.83683,121.0,1923.1537,0.47514,0.05153,0.47792,-6.18925
1904900.07483,121.0,1522.4358,0.48423,0.0554,0.48739,-6.52639
1904900.31283,121.0,1203.8446,0.49223,0.05794,0.49563,-6.71296
1904900.55183,121.0,952.86591,0.50146,0.05995,0.50503,-6.81772
1904900.78983,121.0,754.27557,0.51034,0.06184,0.51407,-6.90963
1904901.02683,121.0,596.71857,0.5195,0.06474,0.52351,-7.10351
1904901.26483,121.0,471.96338,0.52984,0.06764,0.53414,-7.27461
1904901.50383,121.0,373.20856,0.53915,0.07061,0.54376,-7.46168
1904901.74183,121.0,295.47278,0.54832,0.07507,0.55344,-7.79571
1904901.98083,121.0,233.87738,0.55929,0.07819,0.56473,-7.95826
1904902.21883,121.0,185.05922,0.56839,0.08188,0.57425,-8.19734
1904902.45483,121.0,146.35823,0.58146,0.08645,0.58785,-8.45621
1904902.69183,121.0,115.77804,0.59238,0.09269,0.59959,-8.89262
1904902.92583,121.0,91.6721,0.60447,0.09853,0.61245,-9.25759
1904903.17083,121.0,72.51701,0.61933,0.1066,0.62843,-9.7658
1904903.39983,121.0,57.36816,0.63245,0.11487,0.6428,-10.29458
1904903.63683,121.0,45.3629,0.64774,0.12614,0.65991,-11.01975
1904903.86883,121.0,35.93134,0.6648,0.13591,0.67855,-11.55425
1904904.11983,121.0,28.40909,0.68796,0.14868,0.70384,-12.19494
1904904.33383,121.0,22.48202,0.71336,0.16211,0.73155,-12.80266
1904904.59883,121.0,17.79613,0.74236,0.17322,0.7623,-13.13407
1904904.85083,121.0,14.06813,0.77494,0.18215,0.79606,-13.2273
1904905.06683,121.0,11.1448,0.81188,0.18343,0.83234,-12.7311
1904905.33483,121.0,8.81772,0.84961,0.18107,0.86869,-12.0311
1904905.51283,121.0,6.97545,0.88242,0.17236,0.8991,-11.05197
1904905.73083,121.0,5.5173,0.91414,0.15995,0.92803,-9.92459
1904905.99983,121.0,4.36941,0.94041,0.14426,0.95142,-8.72115
1904906.33483,121.0,3.45686,0.96271,0.12772,0.97114,-7.55742
1904906.75383,121.0,2.73547,0.97973,0.11396,0.98633,-6.63484
1904907.27883,121.0,2.16054,0.99225,0.10024,0.9973,-5.76864
1904907.93782,121.0,1.70952,1.00215,0.08872,1.00607,-5.05933
1904908.76682,121.0,1.35352,1.01027,0.07978,1.01342,-4.51514
1904909.80982,121.0,1.07079,1.01656,0.07364,1.01922,-4.1431
1904911.12382,121.0,0.84734,1.02233,0.06897,1.02466,-3.8595
1904912.77882,121.0,0.67072,1.02772,0.06747,1.02993,-3.75605
1904914.86782,121.0,0.53067,1.03353,0.06819,1.03577,-3.77495
1904917.50482,121.0,0.41976,1.039,0.07206,1.0415,-3.96763
1904920.83581,121.0,0.33183,1.0437,0.07871,1.04666,-4.31261
1904925.04181,121.0,0.26261,1.04873,0.08518,1.05218,-4.64326
1904930.34981,121.0,0.20791,1.05615,0.09351,1.06028,-5.05955
1904937.0548,121.0,0.16452,1.06594,0.10642,1.07124,-5.70121
1904945.5308,121.0,0.13007,1.07583,0.12262,1.08279,-6.50213
1904956.22079,121.0,0.10309,1.08736,0.14078,1.09644,-7.37678
1904969.73478,121.0,0.08153,1.10446,0.16002,1.11599,-8.24374
1904986.83276,121.0,0.06443,1.12678,0.18599,1.14203,-9.37285
1905008.41975,121.0,0.05102,1.15483,0.21959,1.17552,-10.76601
1905035.66173,121.0,0.04042,1.17818,0.26017,1.20656,-12.45232
1905070.1577,121.0,0.03192,1.2011,0.29697,1.23727,-13.88761
1905113.70467,121.0,0.02528,1.23313,0.32711,1.27578,-14.85637
1905168.77062,121.0,0.01999,1.27924,0.36222,1.32953,-15.80944
1920112.01984,122.0,20004.453,0.39386,-0.01021,0.39399,1.48479
1920112.16284,122.0,15829.126,0.40454,0.00333,0.40456,-0.47107
1920112.30484,122.0,12516.703,0.41236,0.01481,0.41262,-2.05755
1920112.44684,122.0,9909.4424,0.42059,0.02352,0.42124,-3.20102
1920112.61084,122.0,7835.48,0.42851,0.02925,0.42951,-3.90515
1920112.81184,122.0,6217.2461,0.43656,0.03555,0.438,-4.65588
1920113.04984,122.0,4905.291,0.44526,0.0391,0.44698,-5.01799
1920113.28884,122.0,3881.2737,0.4528,0.04284,0.45482,-5.40424
1920113.52684,122.0,3070.9827,0.45933,0.04636,0.46167,-5.76298
1920113.76484,122.0,2430.7778,0.46837,0.05018,0.47105,-6.11542
1920114.00284,122.0,1923.1537,0.47559,0.05088,0.4783,-6.10677
1920114.24084,122.0,1522.4358,0.48513,0.05498,0.48823,-6.46599
1920114.47884,122.0,1203.8446,0.49265,0.05707,0.49595,-6.60788
1920114.71784,122.0,952.86591,0.50162,0.05992,0.50519,-6.81221
1920114.95584,122.0,754.27557,0.50946,0.06207,0.51323,-6.94644
1920115.19284,122.0,596.71857,0.52073,0.06524,0.5248,-7.14078
1920115.43084,122.0,471.96338,0.52998,0.06813,0.53434,-7.32542
1920115.66984,122.0,373.20856,0.53876,0.07071,0.54338,-7.47736
1920115.90784,122.0,295.47278,0.54882,0.07526,0.55396,-7.80831
1920116.14684,122.0,233.87738,0.559,0.07859,0.5645,-8.00273
1920116.38484,122.0,185.05922,0.57018,0.08197,0.57604,-8.18088
1920116.62084,122.0,146.35823,0.58148,0.08753,0.58803,-8.56072
1920116.85784,122.0,115.77804,0.59223,0.09138,0.59924,-8.77195
1920117.09184,122.0,91.6721,0.60525,0.09883,0.61327,-9.27361
1920117.33684,122.0,72.51701,0.61878,0.10572,0.62774,-9.69572
1920117.56584,122.0,57.36816,0.63134,0.11496,0.64172,-10.32013
1920117.80283,122.0,45.3629,0.64785,0.12443,0.65969,-10.87223
1920118.03483,122.0,35.93134,0.66668,0.13703,0.68062,-11.61454
1920118.28583,122.0,28.40909,0.68866,0.14933,0.70466,-12.23477
1920118.49983,122.0,22.48202,0.71309,0.16308,0.7315,-12.88201
1920118.76483,122.0,17.79613,0.74304,0.17352,0.76304,-13.14464
1920119.01683,122.0,14.06813,0.77698,0.18176,0.79795,-13.16647
1920119.23283,122.0,11.1448,0.81456,0.18424,0.83513,-12.7447
1920119.50083,122.0,8.81772,0.85058,0.18149,0.86973,-12.04468
1920119.67883,122.0,6.97545,0.88387,0.17467,0.90096,-11.17899
1920119.89683,122.0,5.5173,0.91692,0.16156,0.93104,-9.99313
1920120.16583,122.0,4.36941,0.94058,0.14657,0.95193,-8.85743
1920120.50083,122.0,3.45686,0.9654,0.12987,0.9741,-7.66177
1920120.91983,122.0,2.73547,0.98389,0.11547,0.99064,-6.69356
1920121.44483,122.0,2.16054,0.99535,0.1014,1.0005,-5.81683
1920122.10483,122.0,1.70952,1.00449,0.08973,1.00849,-5.10452
1920122.93283,122.0,1.35352,1.01351,0.08055,1.0167,-4.54389
1920123.97583,122.0,1.07079,1.02017,0.07413,1.02286,-4.15582
1920125.28983,122.0,0.84734,1.02544,0.07014,1.02783,-3.91283
1920126.94583,122.0,0.67072,1.03041,0.06836,1.03267,-3.79554
1920129.03383,122.0,0.53067,1.03608,0.06783,1.0383,-3.74574
1920131.67082,122.0,0.41976,1.04297,0.07161,1.04543,-3.92795
1920135.00182,122.0,0.33183,1.04824,0.07833,1.05116,-4.2733
1920139.20782,122.0,0.26261,1.05325,0.08621,1.05678,-4.67909
1920144.51581,122.0,0.20791,1.05871,0.09514,1.06298,-5.13518
1920151.22081,122.0,0.16452,1.0679,0.1061,1.07315,-5.67409
1920159.6968,122.0,0.13007,1.08019,0.12179,1.08703,-6.43312
1920170.38679,122.0,0.10309,1.09095,0.14067,1.09998,-7.34726
1920183.90078,122.0,0.08153,1.10579,0.16112,1.11747,-8.29013
1920200.99877,122.0,0.06443,1.12603,0.18576,1.14125,-9.36781
1920222.58575,122.0,0.05102,1.1556,0.21382,1.17521,-10.48266
1920249.82773,122.0,0.04042,1.18642,0.25323,1.21315,-12.04842
1920284.32371,122.0,0.03192,1.21344,0.29823,1.24955,-13.80812
1920327.87067,122.0,0.02528,1.23967,0.33676,1.28459,-15.19783
1920382.93663,122.0,0.01999,1.27943,0.36807,1.33132,-16.04942
1935319.12526,123.0,20004.453,0.39457,-0.01049,0.39471,1.52282
