Repository: SebaVillagra00/ICM2985-SOH-IPRE

## Data University of Cambridge (EIS Cambridge)
Data publicada en "Identifying degradation patterns of lithium ion batteries from impedance spectroscopy using machine learning" (Zhang, Tang, Zhang, Wang, Stimming & Lee, 2020) https://www.nature.com/articles/s41467-020-15235-7.

Carpeta contiene:
* Paper de Nature Comunications (IF: 16.6).
* Data frames para IOS.
* Data frames para Windows.

Cada Data frame está contenido en un archivo .txt con las siguientes columnas:
* time/s: tiempo en que se mide la muestra.
* cycle number: ciclo de carga de la batería.
* freq/Hz: frecuencia de la señal de input.
* Re(Z)/Ohm: Parte resistiva de la impedancia.
* Im(Z)/Ohm: Parte reactiva de la impedancia.

File: EIS Cambridge/EIS data/EIS_state_IX_25C06.csv (part 12 of 20)
time/s,cycle number,freq/Hz,Re(Z)/Ohm,-Im(Z)/Ohm,|Z|/Ohm,Phase(Z)/deg
1766554.05368,122.0,57.36816,0.77523,0.21503,0.8045,-15.50296
1766554.29068,122.0,45.3629,0.80636,0.22333,0.83672,-15.48028
1766554.52268,122.0,35.93134,0.83765,0.22881,0.86834,-15.27781
1766554.77268,122.0,28.40909,0.87161,0.23982,0.90401,-15.38416
1766554.98768,122.0,22.48202,0.90481,0.25306,0.93954,-15.6256
1766555.25268,122.0,17.79613,0.94222,0.26587,0.97901,-15.75798
1766555.50468,122.0,14.06813,0.98191,0.28239,1.02171,-16.04456
1766555.72068,122.0,11.1448,1.02938,0.29935,1.07203,-16.21479
1766555.98768,122.0,8.81772,1.08446,0.31231,1.12853,-16.06585
1766556.16568,122.0,6.97545,1.13981,0.31522,1.1826,-15.45916
1766556.38368,122.0,5.5173,1.20501,0.32132,1.24711,-14.93074
1766556.65368,122.0,4.36941,1.26404,0.30856,1.30116,-13.71788
1766556.98868,122.0,3.45686,1.32755,0.2939,1.35969,-12.48302
1766557.40668,122.0,2.73547,1.37631,0.27248,1.40302,-11.19866
1766557.93268,122.0,2.16054,1.42016,0.24092,1.44045,-9.62834
1766558.59168,122.0,1.70952,1.45684,0.2134,1.47239,-8.33368
1766559.41968,122.0,1.35352,1.4833,0.18765,1.49513,-7.20992
1766560.46268,122.0,1.07079,1.502,0.16406,1.51094,-6.23365
1766561.77668,122.0,0.84734,1.51755,0.14387,1.52435,-5.41565
1766563.43268,122.0,0.67072,1.52998,0.12812,1.53534,-4.7866
1766565.52167,122.0,0.53067,1.54085,0.1161,1.54521,-4.30916
1766568.15767,122.0,0.41976,1.5487,0.10853,1.5525,-4.00868
1766571.48967,122.0,0.33183,1.55564,0.10414,1.55912,-3.82969
1766575.69467,122.0,0.26261,1.56418,0.10333,1.56759,-3.77933
1766581.00266,122.0,0.20791,1.57356,0.10708,1.5772,-3.89278
1766587.70766,122.0,0.16452,1.58334,0.11612,1.58759,-4.19449
1766596.18365,122.0,0.13007,1.59123,0.12977,1.59652,-4.66249
1766606.87364,122.0,0.10309,1.59907,0.14461,1.6056,-5.1674
1766620.38663,122.0,0.08153,1.6106,0.16127,1.61865,-5.71809
1766637.48462,122.0,0.06443,1.62809,0.18383,1.63844,-6.44205
1766659.0716,122.0,0.05102,1.65023,0.21343,1.66397,-7.36945
1766686.31358,122.0,0.04042,1.67222,0.24831,1.69056,-8.4463
1766720.80955,122.0,0.03192,1.70124,0.28358,1.72472,-9.46351
1766764.35752,122.0,0.02528,1.74613,0.32401,1.77594,-10.51227
1766819.42248,122.0,0.01999,1.80121,0.38026,1.84092,-11.921
1780704.60701,123.0,20004.453,0.32555,-0.02146,0.32626,3.77134
1780704.75001,123.0,15829.126,0.33082,7e-05,0.33082,-0.01239
1780704.89201,123.0,12516.703,0.33828,0.01369,0.33855,-2.31802
1780705.03401,123.0,9909.4424,0.34844,0.02826,0.34958,-4.63669
1780705.19801,123.0,7835.48,0.35507,0.04086,0.35741,-6.56498
1780705.39901,123.0,6217.2461,0.3651,0.0513,0.36869,-7.99818
1780705.63701,123.0,4905.291,0.37697,0.06097,0.38187,-9.18706
1780705.87501,123.0,3881.2737,0.3879,0.07089,0.39433,-10.35638
1780706.11301,123.0,3070.9827,0.39922,0.07802,0.40677,-11.05831
1780706.35101,123.0,2430.7778,0.4122,0.08711,0.42131,-11.93319
1780706.59001,123.0,1923.1537,0.42774,0.09446,0.43805,-12.45249
1780706.82801,123.0,1522.4358,0.44121,0.10135,0.4527,-12.93666
1780707.066,123.0,1203.8446,0.45915,0.11044,0.47225,-13.52489
1780707.304,123.0,952.86591,0.4753,0.11845,0.48984,-13.99318
1780707.543,123.0,754.27557,0.49455,0.12616,0.51039,-14.31123
1780707.78,123.0,596.71857,0.51387,0.13392,0.53103,-14.60739
1780708.017,123.0,471.96338,0.53428,0.14266,0.553,-14.94956
1780708.256,123.0,373.20856,0.55509,0.1493,0.57482,-15.05436
1780708.494,123.0,295.47278,0.57866,0.15803,0.59985,-15.27498
1780708.733,123.0,233.87738,0.60285,0.16765,0.62573,-15.54114
1780708.971,123.0,185.05922,0.62859,0.17363,0.65213,-15.44116
1780709.207,123.0,146.35823,0.65478,0.18256,0.67975,-15.57909
1780709.444,123.0,115.77804,0.68392,0.1915,0.71022,-15.64216
1780709.678,123.0,91.6721,0.71189,0.1994,0.73929,-15.64795
1780709.924,123.0,72.51701,0.74276,0.20727,0.77114,-15.5917
1780710.153,123.0,57.36816,0.77442,0.21437,0.80354,-15.47305
1780710.389,123.0,45.3629,0.80565,0.22056,0.83529,-15.31022
1780710.622,123.0,35.93134,0.83722,0.22898,0.86797,-15.29606
1780710.872,123.0,28.40909,0.86961,0.24012,0.90215,-15.43603
1780711.086,123.0,22.48202,0.90367,0.25118,0.93793,-15.53362
1780711.351,123.0,17.79613,0.94012,0.26517,0.9768,-15.75157
1780711.604,123.0,14.06813,0.98103,0.28207,1.02078,-16.04122
1780711.82,123.0,11.1448,1.02873,0.29916,1.07135,-16.21489
1780712.087,123.0,8.81772,1.08183,0.31291,1.12617,-16.13204
1780712.265,123.0,6.97545,1.13987,0.31382,1.18228,-15.39271
1780712.483,123.0,5.5173,1.20109,0.32022,1.24304,-14.92814
1780712.752,123.0,4.36941,1.26309,0.30674,1.2998,-13.65
1780713.087,123.0,3.45686,1.32553,0.2938,1.3577,-12.49726
1780713.506,123.0,2.73547,1.37391,0.27003,1.40019,-11.11921
1780714.031,123.0,2.16054,1.41774,0.24089,1.43806,-9.64295
1780714.691,123.0,1.70952,1.45371,0.21317,1.46925,-8.34235
1780715.519,123.0,1.35352,1.47932,0.18662,1.49105,-7.18985
1780716.562,123.0,1.07079,1.50004,0.16241,1.50881,-6.17947
1780717.876,123.0,0.84734,1.51569,0.14181,1.52231,-5.34516
1780719.532,123.0,0.67072,1.52874,0.12671,1.53399,-4.73803
1780721.61999,123.0,0.53067,1.53907,0.1161,1.54345,-4.31378
1780724.25699,123.0,0.41976,1.54706,0.11005,1.55097,-4.06892
1780727.58799,123.0,0.33183,1.55382,0.10578,1.55742,-3.89438
1780731.79399,123.0,0.26261,1.56099,0.10468,1.5645,-3.83639
1780737.10198,123.0,0.20791,1.56944,0.10761,1.57313,-3.92234
1780743.80698,123.0,0.16452,1.57801,0.11525,1.58222,-4.17718
1780752.28297,123.0,0.13007,1.58613,0.12639,1.59115,-4.55589
1780762.97296,123.0,0.10309,1.59673,0.13975,1.60284,-5.00208
1780776.48695,123.0,0.08153,1.61305,0.15777,1.62075,-5.58638
1780793.58494,123.0,0.06443,1.63304,0.18425,1.6434,-6.43728
1780815.17092,123.0,0.05102,1.65411,0.21985,1.66866,-7.57075
1780842.4139,123.0,0.04042,1.67168,0.25751,1.6914,-8.75708
1780876.90887,123.0,0.03192,1.69687,0.29248,1.7219,-9.77977
1780920.45684,123.0,0.02528,1.73587,0.33077,1.7671,-10.78831
1780975.5218,123.0,0.01999,1.78548,0.38092,1.82566,-12.04318
1794863.76892,124.0,20004.453,0.32407,-0.01809,0.32457,3.19552
1794863.91192,124.0,15829.126,0.3312,-0.00059,0.3312,0.10193
1794864.05392,124.0,12516.703,0.3384,0.01453,0.33872,-2.45864
1794864.19592,124.0,9909.4424,0.34915,0.02969,0.35041,-4.85988
1794864.35992,124.0,7835.48,0.35611,0.03961,0.35831,-6.34682
1794864.56092,124.0,6217.2461,0.36582,0.05016,0.36925,-7.80703
1794864.79892,124.0,4905.291,0.37692,0.06036,0.38172,-9.0984
1794865.03692,124.0,3881.2737,0.38885,0.07083,0.39525,-10.32364
1794865.27492,124.0,3070.9827,0.39922,0.07697,0.40657,-10.91283
1794865.51292,124.0,2430.7778,0.41216,0.08693,0.42122,-11.90937
1794865.75092,124.0,1923.1537,0.42807,0.09406,0.43828,-12.39224
1794865.98892,124.0,1522.4358,0.44298,0.10309,0.45481,-13.10033
1794866.22692,124.0,1203.8446,0.45812,0.1094,0.471,-13.4311
1794866.46592,124.0,952.86591,0.47692,0.11868,0.49146,-13.97373
1794866.70392,124.0,754.27557,0.49416,0.12613,0.51001,-14.31814
1794866.94092,124.0,596.71857,0.51437,0.13561,0.53194,-14.76985
1794867.17892,124.0,471.96338,0.53293,0.14274,0.55172,-14.99381
1794867.41792,124.0,373.20856,0.55591,0.15051,0.57593,-15.14969
1794867.65492,124.0,295.47278,0.57861,0.15824,0.59986,-15.29594
1794867.89492,124.0,233.87738,0.60292,0.16611,0.62539,-15.403
1794868.13292,124.0,185.05922,0.62894,0.17627,0.65317,-15.65603
1794868.36892,124.0,146.35823,0.65617,0.18345,0.68133,-15.61976
1794868.60492,124.0,115.77804,0.6835,0.19079,0.70963,-15.59612
1794868.83992,124.0,91.6721,0.71231,0.19751,0.73918,-15.4974
1794869.08492,124.0,72.51701,0.74388,0.20692,0.77213,-15.5447
1794869.31392,124.0,57.36816,0.77379,0.21415,0.80287,-15.47001
1794869.55092,124.0,45.3629,0.80597,0.22182,0.83594,-15.3877
1794869.78292,124.0,35.93134,0.83662,0.22776,0.86707,-15.22927
1794870.03292,124.0,28.40909,0.86992,0.23987,0.90239,-15.41535
1794870.24792,124.0,22.48202,0.90381,0.25125,0.93808,-15.53525
1794870.51292,124.0,17.79613,0.94024,0.2657,0.97706,-15.7797
1794870.76492,124.0,14.06813,0.98038,0.28126,1.01993,-16.00759
1794870.98092,124.0,11.1448,1.02664,0.29678,1.06867,-16.12365
1794871.24792,124.0,8.81772,1.08106,0.31236,1.12529,-16.11605
1794871.42592,124.0,6.97545,1.14329,0.31425,1.18569,-15.36927
1794871.64492,124.0,5.5173,1.198,0.32006,1.24002,-14.95772
1794871.91392,124.0,4.36941,1.26525,0.30645,1.30184,-13.61531
1794872.24892,124.0,3.45686,1.32241,0.29602,1.35514,-12.6174
1794872.66692,124.0,2.73547,1.37204,0.26865,1.39809,-11.0787
1794873.19292,124.0,2.16054,1.41982,0.24016,1.43999,-9.60066
1794873.85191,124.0,1.70952,1.45378,0.21405,1.46945,-8.37578
1794874.67991,124.0,1.35352,1.47965,0.1873,1.49146,-7.21447
1794875.72291,124.0,1.07079,1.49969,0.1629,1.50852,-6.19939
1794877.03691,124.0,0.84734,1.51514,0.14271,1.52184,-5.38065
1794878.69291,124.0,0.67072,1.52829,0.12711,1.53357,-4.75439
1794880.78091,124.0,0.53067,1.53774,0.11622,1.54213,-4.32221
1794883.41791,124.0,0.41976,1.54565,0.10768,1.5494,-3.985
1794886.7489,124.0,0.33183,1.55419,0.10367,1.55765,-3.81634
1794890.9549,124.0,0.26261,1.56301,0.10394,1.56646,-3.80458
1794896.2629,124.0,0.20791,1.57171,0.10887,1.57547,-3.96245
1794902.96789,124.0,0.16452,1.5789,0.11807,1.58331,-4.27655
1794911.44389,124.0,0.13007,1.58592,0.12865,1.59113,-4.6377
1794922.13388,124.0,0.10309,1.59622,0.14147,1.60248,-5.06493
1794935.64787,124.0,0.08153,1.61081,0.15968,1.61871,-5.66113
1794952.74585,124.0,0.06443,1.62799,0.18481,1.63844,-6.47636
1794974.33184,124.0,0.05102,1.64523,0.21444,1.65915,-7.42598
1795001.57482,124.0,0.04042,1.66827,0.24478,1.68614,-8.34718
1795036.06979,124.0,0.03192,1.7057,0.28115,1.72871,-9.36
1795079.61776,124.0,0.02528,1.75124,0.33148,1.78234,-10.71825
1795134.68271,124.0,0.01999,1.79664,0.39443,1.83943,-12.38225
1809019.65944,125.0,20004.453,0.32443,-0.01844,0.32495,3.2531
1809019.80244,125.0,15829.126,0.33258,-0.00146,0.33258,0.25177
1809019.94444,125.0,12516.703,0.33953,0.01558,0.33989,-2.62658
1809020.08644,125.0,9909.4424,0.34826,0.02825,0.34941,-4.63734
1809020.25044,125.0,7835.48,0.35585,0.04045,0.35814,-6.48579
1809020.45144,125.0,6217.2461,0.36548,0.05056,0.36896,-7.87676
1809020.68944,125.0,4905.291,0.37695,0.06089,0.38183,-9.17639
1809020.92844,125.0,3881.2737,0.38841,0.07122,0.39489,-10.39079
1809021.16644,125.0,3070.9827,0.40063,0.07877,0.4083,-11.12391
1809021.40444,125.0,2430.7778,0.41326,0.08485,0.42188,-11.60322
1809021.64244,125.0,1923.1537,0.42781,0.09407,0.43803,-12.40182
1809021.88044,125.0,1522.4358,0.44209,0.10295,0.45392,-13.10922
1809022.11844,125.0,1203.8446,0.45981,0.11186,0.47322,-13.6733
1809022.35644,125.0,952.86591,0.47601,0.11825,0.49047,-13.95121
1809022.59544,125.0,754.27557,0.49446,0.12657,0.5104,-14.35772
1809022.83244,125.0,596.71857,0.51384,0.1331,0.53079,-14.52192
1809023.06944,125.0,471.96338,0.53485,0.14266,0.55355,-14.93517
1809023.30944,125.0,373.20856,0.5569,0.14895,0.57647,-14.97365
1809023.54644,125.0,295.47278,0.57837,0.15795,0.59955,-15.27526
1809023.78544,125.0,233.87738,0.60316,0.16626,0.62565,-15.41072
1809024.02344,125.0,185.05922,0.62834,0.17354,0.65186,-15.44
1809024.26044,125.0,146.35823,0.65544,0.18183,0.6802,-15.50489
1809024.49644,125.0,115.77804,0.68329,0.19148,0.70961,-15.65435
1809024.73044,125.0,91.6721,0.71321,0.19833,0.74028,-15.54048
1809024.97644,125.0,72.51701,0.74259,0.206,0.77063,-15.50474
1809025.20544,125.0,57.36816,0.77516,0.21298,0.80388,-15.36365
1809025.44144,125.0,45.3629,0.80466,0.22,0.8342,-15.2912
1809025.67444,125.0,35.93134,0.83584,0.22789,0.86635,-15.2508
1809025.92444,125.0,28.40909,0.86763,0.23873,0.89987,-15.38455
1809026.13844,125.0,22.48202,0.90128,0.25153,0.93572,-15.59327
1809026.40344,125.0,17.79613,0.93984,0.26564,0.97666,-15.78262
1809026.65644,125.0,14.06813,0.9786,0.28181,1.01837,-16.06466
1809026.87244,125.0,11.1448,1.02569,0.2962,1.0676,-16.1076
1809027.13944,125.0,8.81772,1.07937,0.31242,1.12368,-16.14305
1809027.31744,125.0,6.97545,1.14137,0.31395,1.18376,-15.37981
1809027.53544,125.0,5.5173,1.19706,0.32018,1.23914,-14.9747
1809027.80544,125.0,4.36941,1.2657,0.30731,1.30248,-13.64699
1809028.14044,125.0,3.45686,1.32227,0.29684,1.35518,-12.65288
1809028.55844,125.0,2.73547,1.37201,0.27008,1.39834,-11.13645
1809029.08344,125.0,2.16054,1.41925,0.24146,1.43964,-9.65541
1809029.74343,125.0,1.70952,1.45427,0.21491,1.47006,-8.40616
1809030.57143,125.0,1.35352,1.47997,0.1884,1.49191,-7.2546
1809031.61443,125.0,1.07079,1.49983,0.16378,1.50874,-6.23214
1809032.92843,125.0,0.84734,1.51564,0.14374,1.52244,-5.41763
1809034.58343,125.0,0.67072,1.52868,0.12793,1.53403,-4.78369
1809036.67243,125.0,0.53067,1.53833,0.11659,1.54275,-4.33433
1809039.30943,125.0,0.41976,1.54625,0.10863,1.55006,-4.01873
1809042.64042,125.0,0.33183,1.55454,0.10347,1.55798,-3.80812
1809046.84642,125.0,0.26261,1.56338,0.10373,1.56682,-3.79602
1809052.15442,125.0,0.20791,1.57199,0.10896,1.57576,-3.96511
1809058.85841,125.0,0.16452,1.57957,0.11795,1.58397,-4.27037
1809067.33541,125.0,0.13007,1.58639,0.12932,1.59165,-4.66041
1809078.0254,125.0,0.10309,1.59633,0.14207,1.60264,-5.08586
1809091.53939,125.0,0.08153,1.61058,0.15987,1.61849,-5.66859
1809108.63737,125.0,0.06443,1.62799,0.18495,1.63846,-6.48156
1809130.22336,125.0,0.05102,1.64535,0.2151,1.65935,-7.44802
1809157.46634,125.0,0.04042,1.6678,0.24556,1.68578,-8.37571
1809191.96131,125.0,0.03192,1.70401,0.28153,1.72711,-9.38157
1809235.50928,125.0,0.02528,1.75064,0.33077,1.78161,-10.69944
1809290.57423,125.0,0.01999,1.79762,0.39406,1.8403,-12.36421
1823173.41937,126.0,20004.453,0.32597,-0.01874,0.32651,3.2896
1823173.56237,126.0,15829.126,0.33212,-0.00131,0.33213,0.2253
1823173.70437,126.0,12516.703,0.33935,0.01388,0.33963,-2.34291
1823173.84637,126.0,9909.4424,0.34756,0.02856,0.34874,-4.6972
1823174.01037,126.0,7835.48,0.35794,0.04113,0.3603,-6.55436
1823174.21137,126.0,6217.2461,0.36715,0.0501,0.37056,-7.77048
1823174.44936,126.0,4905.291,0.3759,0.06095,0.38081,-9.21058
1823174.68736,126.0,3881.2737,0.38887,0.07006,0.39513,-10.21287
1823174.92536,126.0,3070.9827,0.4006,0.07805,0.40813,-11.02545
1823175.16436,126.0,2430.7778,0.41465,0.08549,0.42337,-11.64927
1823175.40236,126.0,1923.1537,0.42965,0.09451,0.43992,-12.40566
1823175.64036,126.0,1522.4358,0.44384,0.10117,0.45522,-12.84062
1823175.87836,126.0,1203.8446,0.459,0.1106,0.47214,-13.54769
1823176.11636,126.0,952.86591,0.47681,0.11871,0.49136,-13.98005
1823176.35536,126.0,754.27557,0.49567,0.1263,0.51151,-14.29528
1823176.59236,126.0,596.71857,0.51371,0.13377,0.53084,-14.59621
1823176.82936,126.0,471.96338,0.53416,0.1412,0.55251,-14.80643
1823177.06836,126.0,373.20856,0.55528,0.14935,0.57502,-15.05418
1823177.30636,126.0,295.47278,0.57846,0.15827,0.59972,-15.30203
1823177.54536,126.0,233.87738,0.60351,0.16556,0.62581,-15.34077
1823177.78336,126.0,185.05922,0.62859,0.1737,0.65215,-15.44715
1823178.01936,126.0,146.35823,0.65587,0.18194,0.68063,-15.50398
1823178.25636,126.0,115.77804,0.6837,0.18829,0.70915,-15.39765
1823178.49036,126.0,91.6721,0.71104,0.19787,0.73806,-15.55084
1823178.73636,126.0,72.51701,0.74351,0.20535,0.77134,-15.43965
1823178.96536,126.0,57.36816,0.77299,0.21265,0.80171,-15.38163
1823179.20136,126.0,45.3629,0.80503,0.22105,0.83482,-15.35418
1823179.43436,126.0,35.93134,0.83691,0.22856,0.86756,-15.27486
1823179.68436,126.0,28.40909,0.86723,0.23738,0.89914,-15.30824
1823179.89836,126.0,22.48202,0.9019,0.25146,0.9363,-15.57885
1823180.16336,126.0,17.79613,0.93764,0.26345,0.97395,-15.69358
1823180.41536,126.0,14.06813,0.98017,0.28019,1.01943,-15.9528
1823180.63136,126.0,11.1448,1.02752,0.29718,1.06963,-16.1312
1823180.89936,126.0,8.81772,1.08124,0.31008,1.12483,-16.00203
1823181.07736,126.0,6.97545,1.13588,0.32007,1.18011,-15.73695
1823181.29536,126.0,5.5173,1.20344,0.32039,1.24536,-14.90819
1823181.56436,126.0,4.36941,1.25762,0.30933,1.2951,-13.81846
1823181.89936,126.0,3.45686,1.32316,0.29099,1.35477,-12.40295
1823182.31836,126.0,2.73547,1.3735,0.27165,1.40011,-11.18756
1823182.84336,126.0,2.16054,1.41555,0.24245,1.43617,-9.71889
1823183.50236,126.0,1.70952,1.45113,0.21371,1.46679,-8.37776
1823184.33136,126.0,1.35352,1.47872,0.1875,1.49056,-7.22637
1823185.37436,126.0,1.07079,1.49854,0.16308,1.50739,-6.21067
1823186.68736,126.0,0.84734,1.51376,0.14364,1.52056,-5.42037
1823188.34335,126.0,0.67072,1.52629,0.12709,1.53157,-4.75993
1823190.43235,126.0,0.53067,1.53698,0.11582,1.54134,-4.30923
1823193.06935,126.0,0.41976,1.54629,0.10889,1.55012,-4.02812
1823196.40035,126.0,0.33183,1.55347,0.10645,1.55711,-3.92008
1823200.60634,126.0,0.26261,1.55964,0.10607,1.56324,-3.8905
1823205.91434,126.0,0.20791,1.56722,0.10833,1.57096,-3.95418
1823212.61934,126.0,0.16452,1.57631,0.1148,1.58049,-4.16554
1823221.09533,126.0,0.13007,1.5858,0.12686,1.59087,-4.57378
1823231.78532,126.0,0.10309,1.59539,0.14217,1.60171,-5.09246
1823245.29931,126.0,0.08153,1.60776,0.15937,1.61564,-5.66099
1823262.3973,126.0,0.06443,1.626,0.18321,1.63629,-6.42871
1823283.98328,126.0,0.05102,1.65219,0.21338,1.66591,-7.35909
1823311.22626,126.0,0.04042,1.6776,0.25569,1.69697,-8.66596
1823345.72223,126.0,0.03192,1.70101,0.3,1.72726,-10.00224
1823389.2692,126.0,0.02528,1.73136,0.3393,1.76429,-11.08781
1823444.33416,126.0,0.01999,1.77843,0.38149,1.81889,-12.10691
1837319.9081,127.0,20004.453,0.32687,-0.01918,0.32743,3.35847
1837320.0511,127.0,15829.126,0.33355,-0.00137,0.33356,0.23535
1837320.1931,127.0,12516.703,0.34016,0.01472,0.34047,-2.47844
1837320.3351,127.0,9909.4424,0.34813,0.02827,0.34928,-4.64177
1837320.4991,127.0,7835.48,0.35724,0.03989,0.35946,-6.37202
1837320.7001,127.0,6217.2461,0.36806,0.04987,0.37142,-7.71647
1837320.9381,127.0,4905.291,0.37751,0.06168,0.38252,-9.27909
1837321.1761,127.0,3881.2737,0.3893,0.06987,0.39552,-10.17484
1837321.4151,127.0,3070.9827,0.40261,0.07896,0.41028,-11.09604
1837321.6531,127.0,2430.7778,0.41371,0.08591,0.42253,-11.73096
1837321.8911,127.0,1923.1537,0.42783,0.09447,0.43813,-12.45134
1837322.1291,127.0,1522.4358,0.44353,0.10181,0.45507,-12.9279
1837322.3671,127.0,1203.8446,0.45981,0.11106,0.47303,-13.57897
1837322.6061,127.0,952.86591,0.47591,0.1175,0.49021,-13.86903
1837322.8441,127.0,754.27557,0.49471,0.12577,0.51045,-14.26454
1837323.0811,127.0,596.71857,0.51502,0.13438,0.53226,-14.62419
1837323.3191,127.0,471.96338,0.53462,0.14219,0.55321,-14.89343
1837323.5581,127.0,373.20856,0.55627,0.14997,0.57613,-15.08856
1837323.7961,127.0,295.47278,0.57921,0.15764,0.60027,-15.22485
1837324.0351,127.0,233.87738,0.60439,0.16654,0.62691,-15.40531
1837324.2731,127.0,185.05922,0.62819,0.17217,0.65136,-15.32681
1837324.5091,127.0,146.35823,0.65562,0.18193,0.68039,-15.50887
1837324.7451,127.0,115.77804,0.68331,0.19027,0.70931,-15.55959
1837324.9801,127.0,91.6721,0.71217,0.19873,0.73938,-15.59141
1837325.2251,127.0,72.51701,0.74258,0.20518,0.77041,-15.44578
1837325.45409,127.0,57.36816,0.77319,0.213,0.80199,-15.40168
1837325.69109,127.0,45.3629,0.80533,0.21925,0.83464,-15.22953
1837325.92309,127.0,35.93134,0.83548,0.22689,0.86574,-15.19353
1837326.17309,127.0,28.40909,0.86754,0.23772,0.89952,-15.32411
1837326.38809,127.0,22.48202,0.90074,0.25105,0.93507,-15.5738
1837326.65309,127.0,17.79613,0.93788,0.26403,0.97434,-15.72297
1837326.90509,127.0,14.06813,0.97746,0.28047,1.01691,-16.00992
1837327.12109,127.0,11.1448,1.02493,0.29794,1.06735,-16.20855
1837327.38809,127.0,8.81772,1.07945,0.312,1.12363,-16.12128
1837327.56609,127.0,6.97545,1.13602,0.31367,1.17853,-15.43564
1837327.78409,127.0,5.5173,1.19891,0.32121,1.24119,-14.99835
1837328.05409,127.0,4.36941,1.25952,0.30613,1.29619,-13.66109
1837328.38909,127.0,3.45686,1.32175,0.29467,1.3542,-12.56816
1837328.80809,127.0,2.73547,1.37017,0.27136,1.39679,-11.20244
1837329.33309,127.0,2.16054,1.41518,0.24023,1.43542,-9.63412
1837329.99209,127.0,1.70952,1.45223,0.21331,1.46781,-8.35596
1837330.82009,127.0,1.35352,1.47821,0.18779,1.49009,-7.2401
1837331.86309,127.0,1.07079,1.49807,0.16401,1.50702,-6.24782
1837333.17709,127.0,0.84734,1.51333,0.14296,1.52007,-5.39672
1837334.83309,127.0,0.67072,1.52594,0.12779,1.53128,-4.78697
1837336.92209,127.0,0.53067,1.53597,0.11615,1.54036,-4.32451
1837339.55808,127.0,0.41976,1.54453,0.10882,1.54835,-4.03013
1837342.89008,127.0,0.33183,1.55186,0.10481,1.55539,-3.86379
1837347.09608,127.0,0.26261,1.56052,0.10343,1.56395,-3.79209
1837352.40407,127.0,0.20791,1.56971,0.10791,1.57341,-3.93266
1837359.10807,127.0,0.16452,1.57889,0.11698,1.58321,-4.23731
1837367.58506,127.0,0.13007,1.58659,0.13022,1.59192,-4.69192
1837378.27505,127.0,0.10309,1.59487,0.14452,1.60141,-5.17779
1837391.78904,127.0,0.08153,1.60756,0.16139,1.61564,-5.73284
1837408.88603,127.0,0.06443,1.62533,0.18443,1.63576,-6.47386
1837430.47301,127.0,0.05102,1.64599,0.21506,1.65998,-7.44388
1837457.71499,127.0,0.04042,1.66769,0.24904,1.68618,-8.49333
1837492.21097,127.0,0.03192,1.69914,0.28375,1.72267,-9.48058
1837535.75893,127.0,0.02528,1.7438,0.32635,1.77408,-10.60033
1837590.82389,127.0,0.01999,1.79865,0.38533,1.83946,-12.09184
1851455.59785,128.0,20004.453,0.32499,-0.01886,0.32553,3.32064
1851455.74085,128.0,15829.126,0.33198,-0.00095,0.33198,0.16414
1851455.88285,128.0,12516.703,0.34064,0.01479,0.34096,-2.48579
1851456.02485,128.0,9909.4424,0.34919,0.02848,0.35035,-4.66203
1851456.18885,128.0,7835.48,0.35766,0.0413,0.36004,-6.58762
1851456.38985,128.0,6217.2461,0.36604,0.05235,0.36976,-8.13918
1851456.62785,128.0,4905.291,0.37717,0.06069,0.38202,-9.14101
1851456.86685,128.0,3881.2737,0.38959,0.06986,0.3958,-10.16676
1851457.10485,128.0,3070.9827,0.39936,0.07887,0.40708,-11.17224
1851457.34285,128.0,2430.7778,0.41468,0.08591,0.42348,-11.7039
1851457.58085,128.0,1923.1537,0.42718,0.09381,0.43736,-12.38534
1851457.81885,128.0,1522.4358,0.44223,0.102,0.45384,-12.98842
1851458.05685,128.0,1203.8446,0.4594,0.11075,0.47256,-13.55379
1851458.29585,128.0,952.86591,0.47552,0.11696,0.48969,-13.81809
1851458.53385,128.0,754.27557,0.49522,0.12542,0.51086,-14.21201
1851458.77085,128.0,596.71857,0.51409,0.13326,0.53108,-14.53226
1851459.00885,128.0,471.96338,0.53426,0.14256,0.55295,-14.94017
1851459.24785,128.0,373.20856,0.55645,0.15032,0.57639,-15.11666
1851459.48585,128.0,295.47278,0.57838,0.1567,0.59923,-15.15897
1851459.72485,128.0,233.87738,0.60309,0.16503,0.62526,-15.30372
1851459.96284,128.0,185.05922,0.62875,0.17309,0.65214,-15.39177
1851460.19884,128.0,146.35823,0.65444,0.18246,0.6794,-15.57868
1851460.43484,128.0,115.77804,0.68311,0.1891,0.7088,-15.47315
1851460.66984,128.0,91.6721,0.71186,0.19732,0.73871,-15.49256
1851460.91484,128.0,72.51701,0.74139,0.20525,0.76928,-15.47462
1851461.14384,128.0,57.36816,0.77179,0.21143,0.80022,-15.31993
1851461.38084,128.0,45.3629,0.80294,0.21869,0.83219,-15.2356
1851461.61284,128.0,35.93134,0.83438,0.22546,0.86431,-15.1211
1851461.86384,128.0,28.40909,0.86574,0.23699,0.89759,-15.30891
1851462.07784,128.0,22.48202,0.90059,0.24989,0.93462,-15.50797
1851462.34284,128.0,17.79613,0.93675,0.2626,0.97286,-15.65997
1851462.59484,128.0,14.06813,0.97873,0.28139,1.01837,-16.04047
1851462.81084,128.0,11.1448,1.02638,0.29662,1.06839,-16.11923
1851463.07784,128.0,8.81772,1.07906,0.30902,1.12244,-15.98069
1851463.25584,128.0,6.97545,1.13281,0.3182,1.17666,-15.68983
1851463.47484,128.0,5.5173,1.20154,0.31772,1.24283,-14.81148
1851463.74384,128.0,4.36941,1.25599,0.31104,1.29393,-13.90899
1851464.07884,128.0,3.45686,1.31957,0.29073,1.35122,-12.42497
1851464.49784,128.0,2.73547,1.37155,0.27112,1.39809,-11.18189
1851465.02284,128.0,2.16054,1.41237,0.24179,1.43292,-9.71447
1851465.68184,128.0,1.70952,1.44894,0.21182,1.46434,-8.31707
1851466.50984,128.0,1.35352,1.47646,0.18566,1.48809,-7.16715
1851467.55284,128.0,1.07079,1.49619,0.16273,1.50502,-6.20736
1851468.86684,128.0,0.84734,1.5114,0.14308,1.51815,-5.40805
1851470.52284,128.0,0.67072,1.52377,0.1283,1.52916,-4.81275
1851472.61084,128.0,0.53067,1.53317,0.11583,1.53754,-4.32055
1851475.24783,128.0,0.41976,1.54215,0.10838,1.54595,-4.02015
1851478.57983,128.0,0.33183,1.5498,0.1051,1.55336,-3.87948
1851482.78483,128.0,0.26261,1.55673,0.10435,1.56023,-3.83477
1851488.09382,128.0,0.20791,1.565,0.10703,1.56865,-3.91224
1851494.79782,128.0,0.16452,1.57544,0.11451,1.57959,-4.15734
1851503.27381,128.0,0.13007,1.58634,0.12821,1.59151,-4.62068
1851513.9638,128.0,0.10309,1.59529,0.14608,1.60197,-5.23208
1851527.47779,128.0,0.08153,1.60494,0.16541,1.61344,-5.8842
1851544.57578,128.0,0.06443,1.61873,0.18877,1.6297,-6.65167
1851566.16276,128.0,0.05102,1.64214,0.21295,1.65589,-7.38895
1851593.40474,128.0,0.04042,1.66757,0.24879,1.68602,-8.48553
1851627.90071,128.0,0.03192,1.69485,0.2897,1.71944,-9.69991
1851671.44768,128.0,0.02528,1.731,0.32874,1.76194,-10.75312
1851726.51364,128.0,0.01999,1.78551,0.37501,1.82447,-11.86146
1865594.55599,129.0,20004.453,0.32491,-0.0189,0.32546,3.32852
1865594.69899,129.0,15829.126,0.33295,-0.00076,0.33295,0.13
1865594.84099,129.0,12516.703,0.34032,0.01427,0.34062,-2.40158
1865594.98299,129.0,9909.4424,0.34783,0.02904,0.34904,-4.77164
1865595.14699,129.0,7835.48,0.35716,0.03969,0.35936,-6.34095
1865595.34799,129.0,6217.2461,0.36688,0.05166,0.3705,-8.01533
1865595.58599,129.0,4905.291,0.37643,0.06117,0.38137,-9.22985
1865595.82399,129.0,3881.2737,0.38888,0.06961,0.39506,-10.14858
1865596.06199,129.0,3070.9827,0.40062,0.07757,0.40806,-10.95854
1865596.29999,129.0,2430.7778,0.41476,0.08746,0.42388,-11.9079
1865596.53899,129.0,1923.1537,0.42689,0.09335,0.43698,-12.33474
1865596.77699,129.0,1522.4358,0.44322,0.10266,0.45495,-13.04062
1865597.01499,129.0,1203.8446,0.45918,0.10936,0.47202,-13.39656
1865597.25299,129.0,952.86591,0.47671,0.11647,0.49073,-13.73005
1865597.49199,129.0,754.27557,0.49375,0.12576,0.50951,-14.28951
1865597.72899,129.0,596.71857,0.51307,0.13355,0.53016,-14.59028
1865597.96599,129.0,471.96338,0.53449,0.14159,0.55293,-14.83738
1865598.20599,129.0,373.20856,0.55587,0.14977,0.5757,-15.07881
1865598.44299,129.0,295.47278,0.57757,0.15818,0.59884,-15.31659
1865598.68199,129.0,233.87738,0.60232,0.1661,0.6248,-15.41754
1865598.91999,129.0,185.05922,0.62767,0.17315,0.65111,-15.42193
1865599.15599,129.0,146.35823,0.6529,0.18098,0.67752,-15.49286
1865599.39299,129.0,115.77804,0.68233,0.19074,0.70849,-15.61799
1865599.62699,129.0,91.6721,0.71095,0.19658,0.73762,-15.45639
1865599.87299,129.0,72.51701,0.74272,0.20338,0.77006,-15.31435
1865600.10199,129.0,57.36816,0.77167,0.21197,0.80025,-15.35959
1865600.33799,129.0,45.3629,0.80381,0.21929,0.83319,-15.25994
1865600.57099,129.0,35.93134,0.83471,0.22684,0.86498,-15.20336
1865600.82099,129.0,28.40909,0.86572,0.23534,0.89714,-15.2078
1865601.03499,129.0,22.48202,0.89929,0.24874,0.93305,-15.46113
1865601.29999,129.0,17.79613,0.93543,0.26388,0.97193,-15.75324
1865601.55299,129.0,14.06813,0.97599,0.27869,1.015,-15.93646
1865601.76899,129.0,11.1448,1.02301,0.29492,1.06467,-16.08153
1865602.03599,129.0,8.81772,1.07575,0.30948,1.11938,-16.04989
1865602.21299,129.0,6.97545,1.13994,0.31731,1.18327,-15.55491
1865602.43099,129.0,5.5173,1.19187,0.31377,1.23248,-14.74883
1865602.70099,129.0,4.36941,1.26222,0.31046,1.29984,-13.81847
1865603.03599,129.0,3.45686,1.31592,0.29482,1.34854,-12.6279
1865603.45399,129.0,2.73547,1.36819,0.26694,1.39399,-11.03986
1865603.97999,129.0,2.16054,1.41506,0.24198,1.4356,-9.70383
1865604.63898,129.0,1.70952,1.4482,0.21443,1.46399,-8.42259
1865605.46698,129.0,1.35352,1.47385,0.18677,1.48563,-7.22211
1865606.50998,129.0,1.07079,1.495,0.1627,1.50383,-6.2112
1865607.82398,129.0,0.84734,1.51042,0.1433,1.51721,-5.41984
1865609.47998,129.0,0.67072,1.52303,0.12788,1.52839,-4.79966
1865611.56798,129.0,0.53067,1.53257,0.11526,1.53689,-4.30092
1865614.20498,129.0,0.41976,1.54083,0.10794,1.5446,-4.00729
1865617.53597,129.0,0.33183,1.54991,0.10393,1.55339,-3.83629
1865621.74197,129.0,0.26261,1.55883,0.10526,1.56238,-3.86313
1865627.04997,129.0,0.20791,1.56579,0.1107,1.5697,-4.04404
1865633.75496,129.0,0.16452,1.57248,0.11824,1.57692,-4.3
1865642.23096,129.0,0.13007,1.58081,0.12769,1.58596,-4.61819
1865652.92095,129.0,0.10309,1.59214,0.14137,1.5984,-5.07403
1865666.43494,129.0,0.08153,1.60726,0.16121,1.61533,-5.72769
1865683.53292,129.0,0.06443,1.62325,0.18713,1.634,-6.57611
1865705.11891,129.0,0.05102,1.63987,0.21414,1.65379,-7.43977
1865732.36189,129.0,0.04042,1.66845,0.24348,1.68612,-8.30254
1865766.85786,129.0,0.03192,1.708,0.28583,1.73175,-9.50041
1865810.40483,129.0,0.02528,1.74817,0.34166,1.78124,-11.05851
1865865.46978,129.0,0.01999,1.78509,0.4005,1.82947,-12.64526
1879730.39854,130.0,20004.453,0.3259,-0.01937,0.32648,3.40089
1879730.54054,130.0,15829.126,0.33263,-0.00066,0.33263,0.11355
1879730.68254,130.0,12516.703,0.33907,0.01463,0.33939,-2.47043
1879730.82454,130.0,9909.4424,0.34858,0.0292,0.3498,-4.78816
1879730.98854,130.0,7835.48,0.35729,0.04074,0.35961,-6.5043
1879731.18954,130.0,6217.2461,0.36638,0.04992,0.36977,-7.75912
1879731.42754,130.0,4905.291,0.37566,0.06045,0.3805,-9.14074
1879731.66554,130.0,3881.2737,0.38885,0.07022,0.39514,-10.23713
1879731.90354,130.0,3070.9827,0.40027,0.07878,0.40795,-11.13472
1879732.14254,130.0,2430.7778,0.41324,0.08589,0.42207,-11.74172
1879732.38054,130.0,1923.1537,0.42663,0.09425,0.43691,-12.45819
1879732.61854,130.0,1522.4358,0.4425,0.10208,0.45412,-12.98999
1879732.85654,130.0,1203.8446,0.45678,0.11001,0.46984,-13.54079
1879733.09454,130.0,952.86591,0.47506,0.11818,0.48954,-13.97033
1879733.33354,130.0,754.27557,0.49381,0.12437,0.50923,-14.13685
1879733.57054,130.0,596.71857,0.51326,0.13347,0.53033,-14.57669
1879733.80754,130.0,471.96338,0.53429,0.14101,0.55258,-14.78433
1879734.04654,130.0,373.20856,0.55627,0.14864,0.57579,-14.95998
1879734.28454,130.0,295.47278,0.57752,0.15637,0.59832,-15.14971
1879734.52354,130.0,233.87738,0.60157,0.16591,0.62403,-15.4188
1879734.76154,130.0,185.05922,0.62743,0.17435,0.65121,-15.52992
1879734.99854,130.0,146.35823,0.65432,0.18188,0.67913,-15.53382
1879735.23454,130.0,115.77804,0.68172,0.18957,0.70759,-15.53996
1879735.46854,130.0,91.6721,0.71118,0.19775,0.73816,-15.53904
1879735.71454,130.0,72.51701,0.741,0.20331,0.76838,-15.34301
1879735.94354,130.0,57.36816,0.76915,0.21139,0.79767,-15.36708
1879736.17954,130.0,45.3629,0.80171,0.21875,0.83102,-15.26171
1879736.41254,130.0,35.93134,0.833,0.22694,0.86336,-15.23937
1879736.66254,130.0,28.40909,0.86494,0.23757,0.89697,-15.35817
1879736.87754,130.0,22.48202,0.89703,0.24944,0.93107,-15.53949
1879737.14154,130.0,17.79613,0.9351,0.26187,0.97107,-15.64443
1879737.39454,130.0,14.06813,0.97487,0.27947,1.01414,-15.99615
1879737.61054,130.0,11.1448,1.02268,0.29683,1.06489,-16.18515
1879737.87754,130.0,8.81772,1.07702,0.30995,1.12073,-16.05493
1879738.05554,130.0,6.97545,1.13174,0.31554,1.17491,-15.57906
1879738.27354,130.0,5.5173,1.19622,0.31949,1.23815,-14.95389
1879738.54354,130.0,4.36941,1.25383,0.30583,1.29059,-13.7076
1879738.87853,130.0,3.45686,1.31804,0.29129,1.34985,-12.46222
1879739.29753,130.0,2.73547,1.3661,0.2701,1.39255,-11.18391
1879739.82253,130.0,2.16054,1.40949,0.23933,1.42966,-9.63701
1879740.48153,130.0,1.70952,1.44622,0.21149,1.4616,-8.31979
1879741.30953,130.0,1.35352,1.4729,0.18618,1.48462,-7.20423
1879742.35253,130.0,1.07079,1.49254,0.16331,1.50145,-6.24416
1879743.66653,130.0,0.84734,1.50716,0.14347,1.51397,-5.43765
1879745.32253,130.0,0.67072,1.51925,0.12729,1.52457,-4.78943
1879747.41153,130.0,0.53067,1.53046,0.11634,1.53488,-4.34718
1879750.04753,130.0,0.41976,1.53862,0.10878,1.54246,-4.04425
1879753.37952,130.0,0.33183,1.54555,0.10458,1.54909,-3.87109
1879757.58452,130.0,0.26261,1.55363,0.1037,1.55708,-3.81861
1879762.89252,130.0,0.20791,1.56301,0.10711,1.56668,-3.92015
1879769.59751,130.0,0.16452,1.57261,0.11627,1.5769,-4.22845
1879778.0735,130.0,0.13007,1.58092,0.13047,1.58629,-4.71791
1879788.7645,130.0,0.10309,1.58888,0.14535,1.59551,-5.22676
1879802.27749,130.0,0.08153,1.60065,0.16226,1.60886,-5.78824
1879819.37547,130.0,0.06443,1.61762,0.18507,1.62817,-6.52663
1879840.96246,130.0,0.05102,1.6399,0.21459,1.65388,-7.45509
1879868.20443,130.0,0.04042,1.66223,0.25006,1.68094,-8.55516
1879902.70041,130.0,0.03192,1.6909,0.28564,1.71485,-9.58844
1879946.24737,130.0,0.02528,1.73486,0.32612,1.76525,-10.6462
1880001.31333,130.0,0.01999,1.792,0.38141,1.83214,-12.01557
1893862.6637,131.0,20004.453,0.32542,-0.0186,0.32595,3.27101
1893862.8057,131.0,15829.126,0.33211,-0.0018,0.33212,0.31079
1893862.9477,131.0,12516.703,0.34009,0.01489,0.34042,-2.50735
1893863.0897,131.0,9909.4424,0.34951,0.0273,0.35057,-4.46647
1893863.25369,131.0,7835.48,0.35708,0.03969,0.35928,-6.34267
1893863.45469,131.0,6217.2461,0.36729,0.05028,0.37071,-7.79458
1893863.69269,131.0,4905.291,0.37829,0.06057,0.38311,-9.09668
1893863.93169,131.0,3881.2737,0.38759,0.07121,0.39408,-10.41034
1893864.16969,131.0,3070.9827,0.3991,0.07732,0.40653,-10.96492
1893864.40769,131.0,2430.7778,0.41453,0.08549,0.42325,-11.65275
1893864.64569,131.0,1923.1537,0.42719,0.09402,0.43741,-12.41276
1893864.88369,131.0,1522.4358,0.4433,0.10273,0.45505,-13.0469
1893865.12169,131.0,1203.8446,0.45806,0.1101,0.4711,-13.51534
1893865.36069,131.0,952.86591,0.47716,0.1169,0.49127,-13.76624
1893865.59869,131.0,754.27557,0.49446,0.12428,0.50984,-14.10843
1893865.83569,131.0,596.71857,0.51354,0.13262,0.53039,-14.48012
1893866.07369,131.0,471.96338,0.53357,0.13985,0.55159,-14.68666
1893866.31269,131.0,373.20856,0.55534,0.14807,0.57474,-14.92933
1893866.54969,131.0,295.47278,0.57841,0.15537,0.59891,-15.03569
1893866.78969,131.0,233.87738,0.6004,0.16457,0.62255,-15.32817
1893867.02769,131.0,185.05922,0.62567,0.1717,0.6488,-15.34565
1893867.26369,131.0,146.35823,0.65339,0.18042,0.67784,-15.43645
1893867.49969,131.0,115.77804,0.6795,0.1881,0.70506,-15.47349
1893867.73469,131.0,91.6721,0.70861,0.19565,0.73513,-15.43514
1893867.97969,131.0,72.51701,0.73911,0.204,0.76675,-15.42971
1893868.20869,131.0,57.36816,0.77031,0.20991,0.7984,-15.24314
1893868.44569,131.0,45.3629,0.80137,0.21742,0.83034,-15.17936
1893868.67769,131.0,35.93134,0.83175,0.22487,0.86162,-15.12887
1893868.92769,131.0,28.40909,0.86124,0.23553,0.89287,-15.29527
1893869.14269,131.0,22.48202,0.89592,0.24826,0.92968,-15.48808
1893869.40669,131.0,17.79613,0.93309,0.26116,0.96895,-15.63641
1893869.65969,131.0,14.06813,0.97451,0.27973,1.01386,-16.01614
1893869.87569,131.0,11.1448,1.02027,0.29651,1.06248,-16.20473
1893870.14269,131.0,8.81772,1.07419,0.3088,1.1177,-16.03846
1893870.32069,131.0,6.97545,1.12876,0.31387,1.17159,-15.53948
1893870.53869,131.0,5.5173,1.19575,0.31712,1.23709,-14.85331
1893870.80869,131.0,4.36941,1.2514,0.30837,1.28883,-13.84307
1893871.14369,131.0,3.45686,1.31488,0.28993,1.34646,-12.43464
1893871.56169,131.0,2.73547,1.36406,0.26927,1.39038,-11.16683
1893872.08769,131.0,2.16054,1.40614,0.24037,1.42653,-9.70054
1893872.74669,131.0,1.70952,1.44253,0.21159,1.45796,-8.34452
1893873.57469,131.0,1.35352,1.47003,0.18589,1.48173,-7.20684
1893874.61769,131.0,1.07079,1.48936,0.16308,1.49827,-6.24891
1893875.93169,131.0,0.84734,1.50435,0.14315,1.51114,-5.43585
1893877.58768,131.0,0.67072,1.51603,0.12778,1.5214,-4.81794
1893879.67568,131.0,0.53067,1.52648,0.11556,1.53085,-4.32935
1893882.31268,131.0,0.41976,1.53525,0.1084,1.53907,-4.03886
1893885.64368,131.0,0.33183,1.54265,0.10497,1.54622,-3.89282
1893889.84967,131.0,0.26261,1.55004,0.10391,1.55351,-3.83504
1893895.15767,131.0,0.20791,1.55946,0.10698,1.56312,-3.92431
1893901.86266,131.0,0.16452,1.56944,0.11546,1.57368,-4.2074
1893910.33866,131.0,0.13007,1.57893,0.12975,1.58426,-4.69766
1893921.02865,131.0,0.10309,1.5869,0.1462,1.59362,-5.26367
1893934.54264,131.0,0.08153,1.59759,0.16369,1.60596,-5.84999
1893951.64063,131.0,0.06443,1.61373,0.18607,1.62443,-6.57746
1893973.22661,131.0,0.05102,1.63715,0.21396,1.65107,-7.44588
1894000.46959,131.0,0.04042,1.66048,0.25,1.6792,-8.56203
1894034.96556,131.0,0.03192,1.68827,0.28753,1.71259,-9.6654
1894078.51253,131.0,0.02528,1.72956,0.32684,1.76017,-10.70113
1894133.57749,131.0,0.01999,1.78694,0.37869,1.82662,-11.96519
1907990.29646,132.0,20004.453,0.32695,-0.01972,0.32754,3.45191
1907990.43846,132.0,15829.126,0.3332,-0.00124,0.33321,0.21305
1907990.58146,132.0,12516.703,0.34019,0.01541,0.34054,-2.59335
1907990.72346,132.0,9909.4424,0.34821,0.02834,0.34936,-4.65312
1907990.88746,132.0,7835.48,0.35861,0.04016,0.36085,-6.3893
1907991.08846,132.0,6217.2461,0.36781,0.05005,0.3712,-7.74957
1907991.32646,132.0,4905.291,0.37771,0.0609,0.38259,-9.15972
1907991.56445,132.0,3881.2737,0.38899,0.06924,0.3951,-10.09327
1907991.80245,132.0,3070.9827,0.40192,0.07777,0.40938,-10.95072
1907992.04045,132.0,2430.7778,0.41453,0.08513,0.42318,-11.60467
1907992.27945,132.0,1923.1537,0.42797,0.09382,0.43813,-12.36543
1907992.51745,132.0,1522.4358,0.4427,0.10157,0.4542,-12.9219
1907992.75545,132.0,1203.8446,0.45917,0.10796,0.47169,-13.23141
1907992.99345,132.0,952.86591,0.4761,0.11733,0.49034,-13.84454
1907993.23245,132.0,754.27557,0.49415,0.12406,0.50949,-14.09306
1907993.46945,132.0,596.71857,0.5128,0.13242,0.52962,-14.47967
1907993.70745,132.0,471.96338,0.53441,0.14126,0.55276,-14.80603
1907993.94645,132.0,373.20856,0.55536,0.14846,0.57486,-14.9668
1907994.18345,132.0,295.47278,0.57762,0.15644,0.59843,-15.15465
1907994.42345,132.0,233.87738,0.60159,0.16524,0.62387,-15.35851
1907994.66145,132.0,185.05922,0.62659,0.17176,0.6497,-15.32964
1907994.89745,132.0,146.35823,0.65379,0.17987,0.67808,-15.38228
1907995.13345,132.0,115.77804,0.68017,0.18792,0.70566,-15.44497
1907995.36745,132.0,91.6721,0.71011,0.19618,0.73671,-15.44331
1907995.61345,132.0,72.51701,0.73933,0.20323,0.76675,-15.37013
1907995.84245,132.0,57.36816,0.77005,0.20966,0.79809,-15.2308
1907996.07845,132.0,45.3629,0.8013,0.21669,0.83009,-15.13228
1907996.31145,132.0,35.93134,0.83242,0.22558,0.86244,-15.1626
1907996.56145,132.0,28.40909,0.86197,0.23462,0.89333,-15.2266
1907996.77645,132.0,22.48202,0.89608,0.24767,0.92968,-15.45038
1907997.04045,132.0,17.79613,0.93241,0.26351,0.96893,-15.78107
1907997.29345,132.0,14.06813,0.97132,0.27806,1.01034,-15.97511
1907997.50945,132.0,11.1448,1.01877,0.29481,1.06057,-16.1392
1907997.77645,132.0,8.81772,1.07223,0.30968,1.11605,-16.1096
1907997.95445,132.0,6.97545,1.13106,0.31172,1.17322,-15.40802
1907998.17245,132.0,5.5173,1.18911,0.31906,1.23117,-15.0198
1907998.44145,132.0,4.36941,1.25543,0.30388,1.29168,-13.60701
1907998.77745,132.0,3.45686,1.31485,0.29367,1.34725,-12.59017
1907999.19545,132.0,2.73547,1.36286,0.26935,1.38922,-11.1795
1907999.72045,132.0,2.16054,1.40785,0.23953,1.42808,-9.65563
1908000.38045,132.0,1.70952,1.44358,0.21282,1.45918,-8.38648
1908001.20845,132.0,1.35352,1.46856,0.18605,1.4803,-7.22031
1908002.25145,132.0,1.07079,1.48847,0.16185,1.49724,-6.20567
1908003.56545,132.0,0.84734,1.505,0.14199,1.51168,-5.38969
1908005.22144,132.0,0.67072,1.51782,0.12666,1.5231,-4.77005
1908007.30944,132.0,0.53067,1.52856,0.1166,1.53301,-4.36204
1908009.94644,132.0,0.41976,1.53569,0.10964,1.5396,-4.08378
1908013.27744,132.0,0.33183,1.54269,0.10542,1.54629,-3.90936
1908017.48343,132.0,0.26261,1.55046,0.1047,1.554,-3.86323
1908022.79143,132.0,0.20791,1.55866,0.10802,1.5624,-3.96433
1908029.49643,132.0,0.16452,1.56701,0.11615,1.57131,-4.23927
1908037.97242,132.0,0.13007,1.57519,0.12682,1.58029,-4.60304
1908048.66241,132.0,0.10309,1.58696,0.13997,1.59312,-5.04059
1908062.1764,132.0,0.08153,1.60365,0.15915,1.61153,-5.66763
1908079.27439,132.0,0.06443,1.62296,0.18692,1.63368,-6.56982
1908100.86037,132.0,0.05102,1.64184,0.22287,1.65689,-7.73027
1908128.10335,132.0,0.04042,1.65944,0.258,1.67938,-8.8373
1908162.59832,132.0,0.03192,1.68625,0.29146,1.71125,-9.80643
1908206.14629,132.0,0.02528,1.72653,0.33177,1.75812,-10.87741
1908261.21125,132.0,0.01999,1.77508,0.38432,1.8162,-12.21636
1922126.4878,133.0,20004.453,0.32583,-0.01922,0.3264,3.37637
1922126.6308,133.0,15829.126,0.33326,0.00011,0.33326,-0.01916
1922126.7728,133.0,12516.703,0.34035,0.01453,0.34066,-2.44537
1922126.9148,133.0,9909.4424,0.34897,0.02792,0.35009,-4.5739
1922127.0788,133.0,7835.48,0.35862,0.04085,0.36094,-6.4977
1922127.2798,133.0,6217.2461,0.36672,0.05128,0.37029,-7.96088
1922127.5178,133.0,4905.291,0.37848,0.05978,0.38317,-8.97617
1922127.7568,133.0,3881.2737,0.38917,0.0692,0.39528,-10.08216
1922127.9948,133.0,3070.9827,0.40198,0.07859,0.4096,-11.06255
1922128.2328,133.0,2430.7778,0.41355,0.0846,0.42212,-11.56179
1922128.4708,133.0,1923.1537,0.42908,0.09308,0.43906,-12.23975
1922128.7088,133.0,1522.4358,0.44255,0.10223,0.4542,-13.00682
1922128.9468,133.0,1203.8446,0.45981,0.10808,0.47234,-13.22779
