Repository: SebaVillagra00/ICM2985-SOH-IPRE

## Data University of Cambridge (EIS Cambridge)
Data publicada en "Identifying degradation patterns of lithium ion batteries from impedance spectroscopy using machine learning" (Zhang, Tang, Zhang, Wang, Stimming & Lee, 2020) https://www.nature.com/articles/s41467-020-15235-7.

Carpeta contiene:
* Paper de Nature Comunications (IF: 16.6).
* Data frames para IOS.
* Data frames para Windows.

Cada Data frame está contenido en un archivo .txt con las siguientes columnas:
* time/s: tiempo en que se mide la muestra.
* cycle number: ciclo de carga de la batería.
* freq/Hz: frecuencia de la señal de input.
* Re(Z)/Ohm: Parte resistiva de la impedancia.
* Im(Z)/Ohm: Parte reactiva de la impedancia.

File: EIS Cambridge/EIS data/EIS_state_IX_45C02.csv (part 12 of 29)
time/s,cycle number,freq/Hz,Re(Z)/Ohm,-Im(Z)/Ohm,|Z|/Ohm,Phase(Z)/deg
1935319.26826,123.0,15829.126,0.40262,0.00334,0.40264,-0.4759
1935319.41026,123.0,12516.703,0.4122,0.01215,0.41238,-1.68805
1935319.55226,123.0,9909.4424,0.42025,0.02299,0.42088,-3.13142
1935319.71626,123.0,7835.48,0.42733,0.03003,0.42839,-4.01913
1935319.91726,123.0,6217.2461,0.43567,0.03422,0.43701,-4.49088
1935320.15526,123.0,4905.291,0.44328,0.0396,0.44505,-5.10526
1935320.39425,123.0,3881.2737,0.45078,0.04353,0.45288,-5.51527
1935320.63225,123.0,3070.9827,0.45799,0.04609,0.46031,-5.74667
1935320.87025,123.0,2430.7778,0.46763,0.05002,0.47029,-6.10581
1935321.10825,123.0,1923.1537,0.47548,0.05181,0.47829,-6.21817
1935321.34625,123.0,1522.4358,0.48375,0.05449,0.48681,-6.42644
1935321.58425,123.0,1203.8446,0.49333,0.05798,0.49672,-6.70281
1935321.82325,123.0,952.86591,0.50183,0.06024,0.50543,-6.84474
1935322.06125,123.0,754.27557,0.50902,0.06286,0.51288,-7.03978
1935322.29825,123.0,596.71857,0.51922,0.06474,0.52324,-7.10752
1935322.53625,123.0,471.96338,0.52924,0.06804,0.5336,-7.3263
1935322.77525,123.0,373.20856,0.53923,0.07126,0.54392,-7.52849
1935323.01325,123.0,295.47278,0.54869,0.07292,0.55352,-7.57003
1935323.25225,123.0,233.87738,0.55839,0.07773,0.56378,-7.92466
1935323.49025,123.0,185.05922,0.56855,0.08144,0.57436,-8.15195
1935323.72625,123.0,146.35823,0.5801,0.08638,0.5865,-8.46894
1935323.96225,123.0,115.77804,0.59215,0.09199,0.59925,-8.82988
1935324.19725,123.0,91.6721,0.6038,0.09983,0.612,-9.38806
1935324.44225,123.0,72.51701,0.61799,0.1058,0.62698,-9.71499
1935324.67125,123.0,57.36816,0.63175,0.11407,0.64197,-10.23526
1935324.90825,123.0,45.3629,0.64995,0.12393,0.66166,-10.79502
1935325.14025,123.0,35.93134,0.6653,0.13702,0.67926,-11.63774
1935325.39125,123.0,28.40909,0.68705,0.14911,0.70304,-12.2451
1935325.60525,123.0,22.48202,0.71413,0.16333,0.73257,-12.88277
1935325.87025,123.0,17.79613,0.74295,0.17439,0.76314,-13.20954
1935326.12225,123.0,14.06813,0.77812,0.18174,0.79906,-13.14677
1935326.33825,123.0,11.1448,0.81266,0.18532,0.83352,-12.84643
1935326.60625,123.0,8.81772,0.85016,0.18047,0.8691,-11.98461
1935326.78425,123.0,6.97545,0.88551,0.17496,0.90263,-11.17683
1935327.00225,123.0,5.5173,0.91679,0.16043,0.93072,-9.92554
1935327.27125,123.0,4.36941,0.94217,0.14686,0.95355,-8.85974
1935327.60625,123.0,3.45686,0.96387,0.13009,0.97261,-7.68649
1935328.02525,123.0,2.73547,0.982,0.11415,0.98862,-6.63013
1935328.55025,123.0,2.16054,0.99492,0.10151,1.00008,-5.82545
1935329.20925,123.0,1.70952,1.00439,0.09038,1.00845,-5.14198
1935330.03825,123.0,1.35352,1.0131,0.07997,1.01625,-4.51341
1935331.08125,123.0,1.07079,1.01951,0.07365,1.02217,-4.13213
1935332.39525,123.0,0.84734,1.02481,0.07034,1.02722,-3.9267
1935334.05024,123.0,0.67072,1.03002,0.06833,1.03229,-3.79537
1935336.13924,123.0,0.53067,1.03487,0.06815,1.03711,-3.76779
1935338.77624,123.0,0.41976,1.04112,0.0705,1.0435,-3.87366
1935342.10724,123.0,0.33183,1.04823,0.0767,1.05104,-4.18465
1935346.31323,123.0,0.26261,1.05415,0.08614,1.05766,-4.67136
1935351.62123,123.0,0.20791,1.05904,0.09654,1.06343,-5.20862
1935358.32623,123.0,0.16452,1.06662,0.10763,1.07203,-5.7619
1935366.80222,123.0,0.13007,1.07795,0.12144,1.08477,-6.42795
1935377.49221,123.0,0.10309,1.09178,0.1406,1.1008,-7.3384
1935391.0062,123.0,0.08153,1.1058,0.16326,1.11779,-8.39853
1935408.10419,123.0,0.06443,1.12433,0.1878,1.13991,-9.48287
1935429.69117,123.0,0.05102,1.14921,0.21198,1.1686,-10.45116
1935456.93315,123.0,0.04042,1.1838,0.24553,1.20899,-11.71767
1935491.42912,123.0,0.03192,1.21872,0.29179,1.25317,-13.46467
1935534.97609,123.0,0.02528,1.24839,0.34015,1.2939,-15.24145
1935590.04205,123.0,0.01999,1.28005,0.37777,1.33463,-16.4424
1950515.94389,124.0,20004.453,0.39427,-0.01161,0.39444,1.68719
1950516.08689,124.0,15829.126,0.40408,0.00306,0.40409,-0.43341
1950516.22889,124.0,12516.703,0.41151,0.0154,0.4118,-2.14303
1950516.37089,124.0,9909.4424,0.42061,0.02315,0.42124,-3.15097
1950516.53489,124.0,7835.48,0.42786,0.02987,0.4289,-3.99383
1950516.73589,124.0,6217.2461,0.4371,0.0349,0.43849,-4.56492
1950516.97389,124.0,4905.291,0.44263,0.03841,0.44429,-4.95922
1950517.21289,124.0,3881.2737,0.45196,0.04287,0.45399,-5.41904
1950517.45089,124.0,3070.9827,0.45916,0.04676,0.46154,-5.81502
1950517.68889,124.0,2430.7778,0.46848,0.04889,0.47103,-5.95772
1950517.92689,124.0,1923.1537,0.47508,0.05206,0.47792,-6.25404
1950518.16489,124.0,1522.4358,0.48411,0.05526,0.48726,-6.51207
1950518.40289,124.0,1203.8446,0.49256,0.05695,0.49584,-6.59486
1950518.64189,124.0,952.86591,0.50062,0.05985,0.50418,-6.81764
1950518.87988,124.0,754.27557,0.51027,0.06372,0.51423,-7.11841
1950519.11688,124.0,596.71857,0.51887,0.06527,0.52296,-7.17001
1950519.35488,124.0,471.96338,0.52845,0.06806,0.53282,-7.33843
1950519.59388,124.0,373.20856,0.5393,0.06992,0.54381,-7.38672
1950519.83188,124.0,295.47278,0.54861,0.07455,0.55365,-7.73864
1950520.07088,124.0,233.87738,0.55932,0.07844,0.56479,-7.98366
1950520.30888,124.0,185.05922,0.57021,0.08236,0.57613,-8.21921
1950520.54488,124.0,146.35823,0.58087,0.08721,0.58738,-8.5383
1950520.78088,124.0,115.77804,0.59221,0.09212,0.59933,-8.84213
1950521.01588,124.0,91.6721,0.60413,0.09846,0.6121,-9.25625
1950521.26088,124.0,72.51701,0.61776,0.10562,0.62673,-9.70247
1950521.48988,124.0,57.36816,0.63146,0.11379,0.64163,-10.21507
1950521.72688,124.0,45.3629,0.64707,0.12516,0.65906,-10.94695
1950521.95888,124.0,35.93134,0.66487,0.13575,0.67859,-11.54011
1950522.20988,124.0,28.40909,0.68811,0.14824,0.7039,-12.15766
1950522.42388,124.0,22.48202,0.71336,0.16292,0.73172,-12.86512
1950522.68888,124.0,17.79613,0.74201,0.17371,0.76208,-13.17589
1950522.94088,124.0,14.06813,0.77669,0.18121,0.79755,-13.13301
1950523.15688,124.0,11.1448,0.81251,0.18478,0.83326,-12.81237
1950523.42388,124.0,8.81772,0.84887,0.18062,0.86787,-12.01223
1950523.60288,124.0,6.97545,0.88547,0.17512,0.90262,-11.1869
1950523.82088,124.0,5.5173,0.91569,0.15931,0.92945,-9.86942
1950524.08988,124.0,4.36941,0.94245,0.14735,0.9539,-8.88615
1950524.42488,124.0,3.45686,0.96334,0.12936,0.97199,-7.64831
1950524.84388,124.0,2.73547,0.98152,0.11451,0.98817,-6.65421
1950525.36888,124.0,2.16054,0.99469,0.10098,0.9998,-5.79689
1950526.02788,124.0,1.70952,1.00469,0.09019,1.00873,-5.12947
1950526.85688,124.0,1.35352,1.01211,0.08067,1.01532,-4.55729
1950527.89988,124.0,1.07079,1.01939,0.07418,1.02209,-4.16218
1950529.21288,124.0,0.84734,1.02491,0.06965,1.02727,-3.88779
1950530.86888,124.0,0.67072,1.02929,0.06822,1.03155,-3.79169
1950532.95787,124.0,0.53067,1.03422,0.06802,1.03645,-3.76276
1950535.59487,124.0,0.41976,1.0411,0.0704,1.04347,-3.86876
1950538.92587,124.0,0.33183,1.04815,0.07693,1.05097,-4.19798
1950543.13187,124.0,0.26261,1.05363,0.08641,1.05717,-4.68859
1950548.43986,124.0,0.20791,1.05897,0.09706,1.06341,-5.23673
1950555.14386,124.0,0.16452,1.06616,0.10783,1.0716,-5.77529
1950563.62085,124.0,0.13007,1.07788,0.12158,1.08472,-6.43542
1950574.31084,124.0,0.10309,1.09142,0.14027,1.1004,-7.32338
1950587.82483,124.0,0.08153,1.10583,0.16317,1.11781,-8.39347
1950604.92282,124.0,0.06443,1.12336,0.18785,1.13896,-9.49336
1950626.5088,124.0,0.05102,1.14877,0.21108,1.168,-10.41138
1950653.75178,124.0,0.04042,1.18383,0.2454,1.209,-11.71113
1950688.24675,124.0,0.03192,1.21736,0.29165,1.25181,-13.47299
1950731.79472,124.0,0.02528,1.24774,0.33877,1.29291,-15.18987
1950786.85968,124.0,0.01999,1.27979,0.37632,1.33397,-16.38603
1965713.36132,125.0,20004.453,0.3928,-0.01076,0.39295,1.5697
1965713.50432,125.0,15829.126,0.40321,0.00403,0.40323,-0.572
1965713.64632,125.0,12516.703,0.41003,0.01396,0.41027,-1.94938
1965713.78832,125.0,9909.4424,0.41889,0.02383,0.41957,-3.25612
1965713.95232,125.0,7835.48,0.42631,0.02938,0.42732,-3.94244
1965714.15332,125.0,6217.2461,0.4339,0.03499,0.43531,-4.61063
1965714.39132,125.0,4905.291,0.4432,0.03969,0.44497,-5.11736
1965714.63032,125.0,3881.2737,0.44845,0.04267,0.45048,-5.43473
1965714.86832,125.0,3070.9827,0.45729,0.0472,0.45972,-5.89334
1965715.10632,125.0,2430.7778,0.46544,0.0476,0.46787,-5.83914
1965715.34432,125.0,1923.1537,0.47374,0.05011,0.47638,-6.03747
1965715.58232,125.0,1522.4358,0.48127,0.05278,0.48415,-6.25813
1965715.82032,125.0,1203.8446,0.4907,0.05666,0.49396,-6.5865
1965716.05932,125.0,952.86591,0.49873,0.05911,0.50222,-6.75952
1965716.29732,125.0,754.27557,0.50726,0.06062,0.51087,-6.81496
1965716.53432,125.0,596.71857,0.51607,0.06517,0.52017,-7.19704
1965716.77232,125.0,471.96338,0.52594,0.06774,0.53028,-7.33945
1965717.01131,125.0,373.20856,0.53552,0.07009,0.54009,-7.4565
1965717.24831,125.0,295.47278,0.54564,0.07329,0.55054,-7.65024
1965717.48731,125.0,233.87738,0.55643,0.07822,0.5619,-8.002
1965717.72531,125.0,185.05922,0.56603,0.08258,0.57202,-8.30083
1965717.96131,125.0,146.35823,0.57831,0.08634,0.58472,-8.49127
1965718.19831,125.0,115.77804,0.59072,0.09177,0.59781,-8.83018
1965718.43231,125.0,91.6721,0.60122,0.09823,0.60919,-9.27956
1965718.67631,125.0,72.51701,0.61526,0.10717,0.62453,-9.88103
1965718.90531,125.0,57.36816,0.62907,0.11584,0.63965,-10.43389
1965719.14231,125.0,45.3629,0.6467,0.12495,0.65866,-10.93575
1965719.37431,125.0,35.93134,0.66315,0.13707,0.67716,-11.67868
1965719.62531,125.0,28.40909,0.68497,0.14929,0.70105,-12.29575
1965719.83931,125.0,22.48202,0.71003,0.16111,0.72808,-12.78417
1965720.10431,125.0,17.79613,0.74043,0.17291,0.76035,-13.14457
1965720.35631,125.0,14.06813,0.77481,0.18078,0.79562,-13.13363
1965720.57231,125.0,11.1448,0.81066,0.18534,0.83158,-12.87831
1965720.84031,125.0,8.81772,0.84718,0.18095,0.86629,-12.05677
1965721.01831,125.0,6.97545,0.88174,0.17449,0.89884,-11.19362
1965721.23631,125.0,5.5173,0.9149,0.16086,0.92893,-9.97202
1965721.50531,125.0,4.36941,0.94063,0.14738,0.95211,-8.90481
1965721.84031,125.0,3.45686,0.96229,0.13019,0.97106,-7.7048
1965722.25931,125.0,2.73547,0.98052,0.11518,0.98726,-6.69947
1965722.78431,125.0,2.16054,0.99336,0.10202,0.99859,-5.86389
1965723.44331,125.0,1.70952,1.00251,0.0897,1.00651,-5.11272
1965724.27231,125.0,1.35352,1.01105,0.08107,1.01429,-4.5845
1965725.31531,125.0,1.07079,1.01787,0.075,1.02063,-4.21393
1965726.62931,125.0,0.84734,1.02311,0.07038,1.02553,-3.9353
1965728.28431,125.0,0.67072,1.02787,0.06861,1.03016,-3.81885
1965730.3733,125.0,0.53067,1.03319,0.06876,1.03548,-3.80734
1965733.0103,125.0,0.41976,1.03987,0.07159,1.04233,-3.9384
1965736.3413,125.0,0.33183,1.04644,0.07832,1.04937,-4.28009
1965740.5473,125.0,0.26261,1.05181,0.08835,1.05552,-4.80123
1965745.85529,125.0,0.20791,1.05718,0.09815,1.06172,-5.30431
1965752.56029,125.0,0.16452,1.06522,0.10969,1.07085,-5.87905
1965761.03628,125.0,0.13007,1.0767,0.12449,1.08388,-6.59534
1965771.72627,125.0,0.10309,1.09006,0.14383,1.09951,-7.51635
1965785.24026,125.0,0.08153,1.10431,0.16566,1.11667,-8.5315
1965802.33825,125.0,0.06443,1.12463,0.19021,1.1406,-9.59955
1965823.92523,125.0,0.05102,1.1519,0.21569,1.17192,-10.60548
1965851.16721,125.0,0.04042,1.187,0.25402,1.21388,-12.07912
1965885.66318,125.0,0.03192,1.21854,0.30262,1.25556,-13.94717
1965929.21015,125.0,0.02528,1.24559,0.34908,1.29358,-15.65571
1965984.27611,125.0,0.01999,1.27705,0.38856,1.33485,-16.92297
1980905.80976,126.0,20004.453,0.39313,-0.01012,0.39327,1.47474
1980905.95176,126.0,15829.126,0.40196,0.0039,0.40198,-0.55601
1980906.09476,126.0,12516.703,0.41177,0.0139,0.41201,-1.93299
1980906.23676,126.0,9909.4424,0.4187,0.02305,0.41934,-3.15106
1980906.40075,126.0,7835.48,0.42761,0.02803,0.42852,-3.75065
1980906.60175,126.0,6217.2461,0.43466,0.03412,0.43599,-4.48842
1980906.83975,126.0,4905.291,0.4429,0.03933,0.44464,-5.0741
1980907.07775,126.0,3881.2737,0.45118,0.04286,0.45321,-5.42602
1980907.31675,126.0,3070.9827,0.46092,0.04616,0.46322,-5.71878
1980907.55475,126.0,2430.7778,0.46718,0.05041,0.46989,-6.15878
1980907.79275,126.0,1923.1537,0.47649,0.05101,0.47922,-6.11002
1980908.03075,126.0,1522.4358,0.48382,0.05457,0.48689,-6.43553
1980908.26875,126.0,1203.8446,0.49212,0.05604,0.4953,-6.49712
1980908.50775,126.0,952.86591,0.5012,0.0594,0.50471,-6.75857
1980908.74575,126.0,754.27557,0.50971,0.06202,0.51347,-6.93707
1980908.98275,126.0,596.71857,0.51899,0.06565,0.52312,-7.20954
1980909.22075,126.0,471.96338,0.5299,0.06923,0.53441,-7.4436
1980909.45975,126.0,373.20856,0.53746,0.07019,0.54203,-7.44097
1980909.69775,126.0,295.47278,0.54876,0.07424,0.55376,-7.70504
1980909.93675,126.0,233.87738,0.55844,0.07873,0.56396,-8.02513
1980910.17475,126.0,185.05922,0.56864,0.08223,0.57456,-8.22813
1980910.41075,126.0,146.35823,0.58009,0.08639,0.58649,-8.47092
1980910.64675,126.0,115.77804,0.5914,0.09301,0.59867,-8.93784
1980910.88175,126.0,91.6721,0.60386,0.09752,0.61168,-9.17383
1980911.12675,126.0,72.51701,0.61692,0.10591,0.62595,-9.74152
1980911.35575,126.0,57.36816,0.62881,0.11533,0.6393,-10.39314
1980911.59275,126.0,45.3629,0.64601,0.12509,0.65801,-10.95888
1980911.82475,126.0,35.93134,0.66458,0.13543,0.67824,-11.51789
1980912.07575,126.0,28.40909,0.68521,0.1498,0.70139,-12.33175
1980912.28975,126.0,22.48202,0.71169,0.16311,0.73014,-12.90868
1980912.55475,126.0,17.79613,0.74088,0.17383,0.761,-13.204
1980912.80675,126.0,14.06813,0.77546,0.1811,0.79633,-13.14546
1980913.02275,126.0,11.1448,0.81151,0.18483,0.83229,-12.83108
1980913.29075,126.0,8.81772,0.84845,0.18346,0.86806,-12.20117
1980913.46875,126.0,6.97545,0.88286,0.17414,0.89987,-11.15812
1980913.68675,126.0,5.5173,0.91399,0.16302,0.92842,-10.11291
1980913.95575,126.0,4.36941,0.94039,0.14679,0.95178,-8.87223
1980914.29075,126.0,3.45686,0.96384,0.12934,0.97248,-7.64307
1980914.70975,126.0,2.73547,0.98064,0.11521,0.98738,-6.70089
1980915.23475,126.0,2.16054,0.99412,0.10223,0.99936,-5.87163
1980915.89375,126.0,1.70952,1.00357,0.09023,1.00762,-5.13738
1980916.72275,126.0,1.35352,1.01202,0.0807,1.01523,-4.55893
1980917.76575,126.0,1.07079,1.01861,0.07479,1.02136,-4.1994
1980919.07975,126.0,0.84734,1.02361,0.07044,1.02604,-3.93655
1980920.73474,126.0,0.67072,1.02916,0.06765,1.03138,-3.76076
1980922.82374,126.0,0.53067,1.03583,0.06869,1.0381,-3.79422
1980925.46074,126.0,0.41976,1.04176,0.07282,1.0443,-3.99869
1980928.79174,126.0,0.33183,1.04601,0.07959,1.04904,-4.35138
1980932.99773,126.0,0.26261,1.05121,0.0864,1.05475,-4.69879
1980938.30573,126.0,0.20791,1.05831,0.09518,1.06259,-5.13902
1980945.01073,126.0,0.16452,1.06815,0.10739,1.07354,-5.74132
1980953.48672,126.0,0.13007,1.07926,0.12364,1.08632,-6.53555
1980964.17671,126.0,0.10309,1.09023,0.14199,1.09944,-7.42023
1980977.6907,126.0,0.08153,1.10722,0.16149,1.11893,-8.29838
1980994.78869,126.0,0.06443,1.12987,0.18721,1.14528,-9.40771
1981016.37567,126.0,0.05102,1.15909,0.22083,1.17994,-10.78676
1981043.61765,126.0,0.04042,1.18305,0.26223,1.21177,-12.49783
1981078.11362,126.0,0.03192,1.2061,0.30134,1.24318,-14.02784
1981121.66059,126.0,0.02528,1.23593,0.33436,1.28035,-15.13789
1981176.72655,126.0,0.01999,1.27975,0.36887,1.33185,-16.07902
1996097.20319,127.0,20004.453,0.39342,-0.01059,0.39356,1.54243
1996097.34619,127.0,15829.126,0.40191,0.0038,0.40193,-0.54112
1996097.48819,127.0,12516.703,0.41222,0.01384,0.41245,-1.92357
1996097.63019,127.0,9909.4424,0.41947,0.02332,0.42012,-3.18261
1996097.79419,127.0,7835.48,0.42773,0.02905,0.42872,-3.88589
1996097.99519,127.0,6217.2461,0.43506,0.03533,0.4365,-4.64292
1996098.23319,127.0,4905.291,0.4428,0.03936,0.44455,-5.07935
1996098.47219,127.0,3881.2737,0.45211,0.04342,0.45419,-5.48565
1996098.71019,127.0,3070.9827,0.46012,0.0461,0.46243,-5.72175
1996098.94819,127.0,2430.7778,0.46662,0.04915,0.4692,-6.01324
1996099.18619,127.0,1923.1537,0.47526,0.05375,0.47829,-6.45268
1996099.42419,127.0,1522.4358,0.48336,0.05422,0.4864,-6.40017
1996099.66219,127.0,1203.8446,0.49295,0.05688,0.49622,-6.582
1996099.90119,127.0,952.86591,0.50134,0.05858,0.50475,-6.66483
1996100.13919,127.0,754.27557,0.50983,0.06345,0.51376,-7.09447
1996100.37619,127.0,596.71857,0.51985,0.06536,0.52394,-7.16662
1996100.61419,127.0,471.96338,0.52841,0.06711,0.53266,-7.23827
1996100.85319,127.0,373.20856,0.53807,0.07006,0.54261,-7.41898
1996101.09119,127.0,295.47278,0.54844,0.07369,0.55336,-7.6524
1996101.33019,127.0,233.87738,0.56024,0.07723,0.56554,-7.84914
1996101.56819,127.0,185.05922,0.56873,0.08168,0.57457,-8.17317
1996101.80419,127.0,146.35823,0.5806,0.08694,0.58707,-8.51647
1996102.04119,127.0,115.77804,0.59177,0.09126,0.59877,-8.76648
1996102.27519,127.0,91.6721,0.60388,0.09834,0.61183,-9.24944
1996102.52019,127.0,72.51701,0.61755,0.10578,0.62655,-9.71959
1996102.74919,127.0,57.36816,0.63072,0.11423,0.64098,-10.26588
1996102.98619,127.0,45.3629,0.64563,0.12534,0.65768,-10.98685
1996103.21819,127.0,35.93134,0.66563,0.13578,0.67933,-11.52909
1996103.46919,127.0,28.40909,0.68646,0.14975,0.7026,-12.30586
1996103.68319,127.0,22.48202,0.71284,0.16163,0.73093,-12.7752
1996103.94819,127.0,17.79613,0.74231,0.17265,0.76212,-13.09328
1996104.20019,127.0,14.06813,0.77562,0.18335,0.797,-13.30028
1996104.41619,127.0,11.1448,0.81299,0.18666,0.83415,-12.93113
1996104.68419,127.0,8.81772,0.85062,0.18398,0.87029,-12.20467
1996104.86219,127.0,6.97545,0.88249,0.17559,0.89979,-11.25337
1996105.08019,127.0,5.5173,0.91599,0.16409,0.93057,-10.15599
1996105.34919,127.0,4.36941,0.94118,0.14834,0.95279,-8.95677
1996105.68419,127.0,3.45686,0.96605,0.13113,0.97491,-7.72972
1996106.10319,127.0,2.73547,0.98275,0.11668,0.98965,-6.77079
1996106.62819,127.0,2.16054,0.99614,0.1026,1.00141,-5.88067
1996107.28719,127.0,1.70952,1.00551,0.09054,1.00957,-5.14526
1996108.11619,127.0,1.35352,1.01437,0.08127,1.01762,-4.58041
1996109.15919,127.0,1.07079,1.02045,0.07436,1.02316,-4.1679
1996110.47318,127.0,0.84734,1.02634,0.07059,1.02876,-3.93462
1996112.12818,127.0,0.67072,1.03137,0.06869,1.03366,-3.8102
1996114.21718,127.0,0.53067,1.03744,0.06829,1.03969,-3.76635
1996116.85418,127.0,0.41976,1.04375,0.07251,1.04627,-3.97371
1996120.18518,127.0,0.33183,1.04871,0.07903,1.05169,-4.3097
1996124.39117,127.0,0.26261,1.0535,0.08661,1.05705,-4.69995
1996129.69917,127.0,0.20791,1.06012,0.09507,1.06438,-5.12446
1996136.40416,127.0,0.16452,1.06976,0.10639,1.07504,-5.67971
1996144.88016,127.0,0.13007,1.08044,0.12255,1.08737,-6.47114
1996155.56915,127.0,0.10309,1.09218,0.14166,1.10133,-7.39002
1996169.08314,127.0,0.08153,1.10732,0.16139,1.11902,-8.29244
1996186.18113,127.0,0.06443,1.12926,0.18572,1.14443,-9.33951
1996207.76811,127.0,0.05102,1.15849,0.217,1.17864,-10.60937
1996235.01009,127.0,0.04042,1.18613,0.25791,1.21385,-12.26729
1996269.50606,127.0,0.03192,1.2108,0.30016,1.24745,-13.923
1996313.05303,127.0,0.02528,1.23866,0.33519,1.28321,-15.14202
1996368.11898,127.0,0.01999,1.28126,0.3679,1.33303,-16.02092
2011268.11906,128.0,20004.453,0.39293,-0.00932,0.39304,1.35904
2011268.26206,128.0,15829.126,0.4025,0.00431,0.40253,-0.61349
2011268.40406,128.0,12516.703,0.4113,0.01477,0.41157,-2.05653
2011268.54606,128.0,9909.4424,0.41872,0.02228,0.41931,-3.04628
2011268.71006,128.0,7835.48,0.42806,0.0293,0.42907,-3.91591
2011268.91106,128.0,6217.2461,0.43524,0.0363,0.43675,-4.76723
2011269.14906,128.0,4905.291,0.44378,0.0394,0.44553,-5.07346
2011269.38706,128.0,3881.2737,0.45036,0.04344,0.45245,-5.50961
2011269.62606,128.0,3070.9827,0.4589,0.04533,0.46113,-5.64156
2011269.86406,128.0,2430.7778,0.46745,0.04838,0.46995,-5.90945
2011270.10206,128.0,1923.1537,0.47652,0.05305,0.47946,-6.35253
2011270.34006,128.0,1522.4358,0.48501,0.05517,0.48813,-6.48998
2011270.57806,128.0,1203.8446,0.49231,0.05761,0.49567,-6.6749
2011270.81706,128.0,952.86591,0.50228,0.05836,0.50566,-6.62714
2011271.05506,128.0,754.27557,0.5106,0.06117,0.51425,-6.83109
2011271.29206,128.0,596.71857,0.52131,0.06627,0.52551,-7.24439
2011271.53006,128.0,471.96338,0.53029,0.0675,0.53457,-7.25428
2011271.76906,128.0,373.20856,0.53896,0.07023,0.54352,-7.42428
2011272.00706,128.0,295.47278,0.54888,0.07485,0.55396,-7.76589
2011272.24606,128.0,233.87738,0.56019,0.07752,0.56553,-7.87914
2011272.48406,128.0,185.05922,0.56884,0.08135,0.57463,-8.13917
2011272.72006,128.0,146.35823,0.58122,0.08689,0.58768,-8.50234
2011272.95606,128.0,115.77804,0.59192,0.09278,0.59915,-8.90783
2011273.19106,128.0,91.6721,0.60373,0.09864,0.61174,-9.27885
2011273.43606,128.0,72.51701,0.6173,0.10667,0.62645,-9.80377
2011273.66506,128.0,57.36816,0.63322,0.11605,0.64377,-10.38508
2011273.90206,128.0,45.3629,0.64761,0.1255,0.65966,-10.96773
2011274.13406,128.0,35.93134,0.66429,0.13699,0.67827,-11.65188
2011274.38506,128.0,28.40909,0.68669,0.14937,0.70275,-12.27189
2011274.59906,128.0,22.48202,0.7132,0.16369,0.73174,-12.9262
2011274.86406,128.0,17.79613,0.74129,0.17461,0.76157,-13.2544
2011275.11606,128.0,14.06813,0.77624,0.18309,0.79754,-13.27136
2011275.33206,128.0,11.1448,0.81127,0.18523,0.83214,-12.86138
2011275.60006,128.0,8.81772,0.84809,0.18395,0.86781,-12.2376
2011275.77806,128.0,6.97545,0.88616,0.17669,0.90361,-11.27625
2011275.99606,128.0,5.5173,0.91621,0.16347,0.93068,-10.11606
2011276.26506,128.0,4.36941,0.94517,0.14849,0.95676,-8.92855
2011276.60006,128.0,3.45686,0.96607,0.13345,0.97525,-7.86468
2011277.01906,128.0,2.73547,0.98415,0.11719,0.9911,-6.79087
2011277.54406,128.0,2.16054,0.99871,0.10331,1.00404,-5.90596
2011278.20306,128.0,1.70952,1.00912,0.09164,1.01328,-5.18909
2011279.03205,128.0,1.35352,1.0161,0.08267,1.01946,-4.65131
2011280.07505,128.0,1.07079,1.02325,0.07576,1.02605,-4.23413
2011281.38905,128.0,0.84734,1.02897,0.07108,1.03142,-3.95154
2011283.04405,128.0,0.67072,1.03481,0.06923,1.03713,-3.82735
2011285.13305,128.0,0.53067,1.03918,0.06946,1.0415,-3.82422
2011287.77005,128.0,0.41976,1.04452,0.07171,1.04698,-3.92719
2011291.10105,128.0,0.33183,1.05192,0.07637,1.05469,-4.15242
2011295.30704,128.0,0.26261,1.05963,0.08532,1.06305,-4.60325
2011300.61504,128.0,0.20791,1.06645,0.09793,1.07093,-5.24664
2011307.32003,128.0,0.16452,1.07233,0.11163,1.07812,-5.94318
2011315.79603,128.0,0.13007,1.08157,0.12528,1.0888,-6.60745
2011326.48602,128.0,0.10309,1.09553,0.14198,1.10469,-7.38432
2011340.00001,128.0,0.08153,1.11214,0.16427,1.1242,-8.40199
2011357.09799,128.0,0.06443,1.13096,0.1902,1.14684,-9.54626
2011378.68398,128.0,0.05102,1.1509,0.21551,1.1709,-10.60581
2011405.92696,128.0,0.04042,1.18233,0.24388,1.20722,-11.65512
2011440.42293,128.0,0.03192,1.22408,0.28401,1.2566,-13.06275
2011483.9699,128.0,0.02528,1.26349,0.33587,1.30737,-14.88634
2011539.03485,128.0,0.01999,1.29876,0.38933,1.35586,-16.68733
2026432.76334,129.0,20004.453,0.39409,-0.01076,0.39424,1.56409
2026432.90634,129.0,15829.126,0.40282,0.00366,0.40284,-0.52041
2026433.04834,129.0,12516.703,0.41125,0.01472,0.41151,-2.0502
2026433.19034,129.0,9909.4424,0.42097,0.02488,0.42171,-3.38292
2026433.35434,129.0,7835.48,0.42807,0.03097,0.42919,-4.13793
2026433.55534,129.0,6217.2461,0.43583,0.03561,0.43728,-4.67045
2026433.79334,129.0,4905.291,0.44522,0.0394,0.44696,-5.05672
2026434.03234,129.0,3881.2737,0.4529,0.04307,0.45494,-5.43291
2026434.27034,129.0,3070.9827,0.45922,0.04657,0.46157,-5.79079
2026434.50834,129.0,2430.7778,0.46671,0.05055,0.46944,-6.18225
2026434.74634,129.0,1923.1537,0.47632,0.05184,0.47914,-6.21147
2026434.98434,129.0,1522.4358,0.48435,0.05384,0.48733,-6.34239
2026435.22234,129.0,1203.8446,0.49231,0.05808,0.49573,-6.72826
2026435.46134,129.0,952.86591,0.50223,0.06105,0.50593,-6.93113
2026435.69934,129.0,754.27557,0.5111,0.06204,0.51486,-6.92125
2026435.93634,129.0,596.71857,0.51963,0.06599,0.5238,-7.23711
2026436.17434,129.0,471.96338,0.53108,0.06869,0.53551,-7.36947
2026436.41334,129.0,373.20856,0.53698,0.07219,0.54181,-7.65676
2026436.65134,129.0,295.47278,0.54961,0.07439,0.55462,-7.70839
2026436.89034,129.0,233.87738,0.55836,0.07773,0.56375,-7.92575
2026437.12834,129.0,185.05922,0.5686,0.08374,0.57473,-8.37805
2026437.36434,129.0,146.35823,0.58142,0.086,0.58774,-8.41401
2026437.60134,129.0,115.77804,0.59349,0.09259,0.60066,-8.86702
2026437.83534,129.0,91.6721,0.6041,0.09769,0.61194,-9.186
2026438.08034,129.0,72.51701,0.6176,0.10687,0.62678,-9.81735
2026438.30934,129.0,57.36816,0.63224,0.11419,0.64247,-10.23774
2026438.54634,129.0,45.3629,0.64824,0.12426,0.66004,-10.85092
2026438.77834,129.0,35.93134,0.66627,0.13839,0.68049,-11.73429
2026439.02834,129.0,28.40909,0.68685,0.14942,0.70291,-12.27328
2026439.24334,129.0,22.48202,0.7129,0.16272,0.73124,-12.85788
2026439.50834,129.0,17.79613,0.74276,0.17604,0.76333,-13.33367
2026439.76034,129.0,14.06813,0.77498,0.18234,0.79614,-13.23965
2026439.97634,129.0,11.1448,0.81144,0.18562,0.8324,-12.88489
2026440.24334,129.0,8.81772,0.84947,0.18493,0.86936,-12.28145
2026440.42233,129.0,6.97545,0.88775,0.17782,0.90539,-11.32649
2026440.64033,129.0,5.5173,0.91782,0.16357,0.93228,-10.10498
2026440.90933,129.0,4.36941,0.94521,0.15044,0.95711,-9.04325
2026441.24433,129.0,3.45686,0.96679,0.1322,0.97579,-7.78637
2026441.66333,129.0,2.73547,0.98517,0.11775,0.99218,-6.8158
2026442.18833,129.0,2.16054,1.00019,0.10339,1.00552,-5.90144
2026442.84733,129.0,1.70952,1.00991,0.09188,1.01408,-5.19826
2026443.67633,129.0,1.35352,1.01763,0.0832,1.02102,-4.67398
2026444.71933,129.0,1.07079,1.02433,0.07614,1.02715,-4.25099
2026446.03233,129.0,0.84734,1.02991,0.07152,1.03239,-3.97232
2026447.68833,129.0,0.67072,1.03587,0.06924,1.03819,-3.82401
2026449.77733,129.0,0.53067,1.0399,0.06927,1.0422,-3.81089
2026452.41433,129.0,0.41976,1.04559,0.0709,1.04799,-3.87902
2026455.74532,129.0,0.33183,1.05264,0.07611,1.05538,-4.13537
2026459.95132,129.0,0.26261,1.06019,0.08506,1.0636,-4.58679
2026465.25932,129.0,0.20791,1.06719,0.09757,1.07164,-5.22396
2026471.96331,129.0,0.16452,1.07318,0.11069,1.07887,-5.8887
2026480.4403,129.0,0.13007,1.08213,0.12436,1.08925,-6.55564
2026491.1303,129.0,0.10309,1.09579,0.14073,1.1048,-7.31849
2026504.64429,129.0,0.08153,1.1125,0.16293,1.12437,-8.33221
2026521.74227,129.0,0.06443,1.13157,0.1895,1.14732,-9.50671
2026543.32826,129.0,0.05102,1.15127,0.21506,1.17119,-10.58097
2026570.57123,129.0,0.04042,1.1824,0.24288,1.20708,-11.60786
2026605.06621,129.0,0.03192,1.22356,0.2823,1.2557,-12.99206
2026648.61417,129.0,0.02528,1.26258,0.333,1.30575,-14.775
2026703.67913,129.0,0.01999,1.29653,0.38497,1.35247,-16.53732
2041593.73682,130.0,20004.453,0.39234,-0.00956,0.39246,1.39639
2041593.87982,130.0,15829.126,0.40151,0.00385,0.40153,-0.54883
2041594.02182,130.0,12516.703,0.41134,0.01419,0.41159,-1.97528
2041594.16382,130.0,9909.4424,0.42114,0.02294,0.42177,-3.11849
2041594.32782,130.0,7835.48,0.428,0.03004,0.42905,-4.01442
2041594.52882,130.0,6217.2461,0.4352,0.03498,0.4366,-4.59489
2041594.76682,130.0,4905.291,0.44289,0.03975,0.44467,-5.12856
2041595.00482,130.0,3881.2737,0.45193,0.04256,0.45393,-5.37982
2041595.24282,130.0,3070.9827,0.459,0.04655,0.46135,-5.79044
2041595.48182,130.0,2430.7778,0.468,0.04906,0.47057,-5.98437
2041595.71982,130.0,1923.1537,0.47639,0.0526,0.47929,-6.30057
2041595.95782,130.0,1522.4358,0.484,0.05397,0.487,-6.36287
2041596.19582,130.0,1203.8446,0.49286,0.05612,0.49605,-6.4957
2041596.43482,130.0,952.86591,0.50173,0.06011,0.50532,-6.83163
2041596.67282,130.0,754.27557,0.51012,0.06152,0.51381,-6.8763
2041596.90982,130.0,596.71857,0.5187,0.06635,0.52293,-7.28972
2041597.14782,130.0,471.96338,0.52891,0.06765,0.53322,-7.28851
2041597.38682,130.0,373.20856,0.53847,0.06989,0.54298,-7.39565
2041597.62382,130.0,295.47278,0.54872,0.07369,0.55365,-7.64829
2041597.86382,130.0,233.87738,0.55936,0.07753,0.5647,-7.89082
2041598.10182,130.0,185.05922,0.56944,0.08013,0.57505,-8.00977
2041598.33782,130.0,146.35823,0.58078,0.08668,0.58721,-8.48907
2041598.57382,130.0,115.77804,0.5937,0.0912,0.60067,-8.73346
2041598.80882,130.0,91.6721,0.60482,0.09901,0.61287,-9.29726
2041599.05382,130.0,72.51701,0.61613,0.10453,0.62494,-9.62864
2041599.28282,130.0,57.36816,0.63252,0.1145,0.6428,-10.26062
2041599.51982,130.0,45.3629,0.64727,0.12521,0.65927,-10.94792
2041599.75182,130.0,35.93134,0.66445,0.137,0.67843,-11.65046
2041600.00182,130.0,28.40909,0.68592,0.14982,0.7021,-12.3211
2041600.21682,130.0,22.48202,0.71148,0.16221,0.72974,-12.84321
2041600.48182,130.0,17.79613,0.74063,0.17374,0.76073,-13.20173
2041600.73382,130.0,14.06813,0.77463,0.18131,0.79557,-13.17357
2041600.94982,130.0,11.1448,0.81134,0.18485,0.83213,-12.83479
2041601.21682,130.0,8.81772,0.84841,0.18409,0.86815,-12.24227
2041601.39582,130.0,6.97545,0.88348,0.17644,0.90093,-11.29417
2041601.61382,130.0,5.5173,0.91702,0.1634,0.93146,-10.10331
2041601.88282,130.0,4.36941,0.94381,0.14972,0.95561,-9.01381
2041602.21782,130.0,3.45686,0.96626,0.13281,0.97534,-7.82583
2041602.63682,130.0,2.73547,0.98376,0.11812,0.99083,-6.8466
2041603.16182,130.0,2.16054,0.99713,0.10249,1.00239,-5.86877
2041603.82082,130.0,1.70952,1.00734,0.09034,1.01138,-5.12496
2041604.64982,130.0,1.35352,1.01604,0.08209,1.01935,-4.61928
2041605.69281,130.0,1.07079,1.02327,0.07577,1.02607,-4.23501
2041607.00681,130.0,0.84734,1.02827,0.07266,1.03084,-4.04199
2041608.66181,130.0,0.67072,1.03327,0.07049,1.03567,-3.90262
2041610.75081,130.0,0.53067,1.03792,0.07007,1.04028,-3.8622
2041613.38781,130.0,0.41976,1.04391,0.07247,1.04642,-3.97126
2041616.71881,130.0,0.33183,1.04981,0.07796,1.0527,-4.24684
2041620.9248,130.0,0.26261,1.05535,0.08501,1.05877,-4.60556
2041626.2328,130.0,0.20791,1.06331,0.09381,1.06744,-5.04171
2041632.93779,130.0,0.16452,1.07512,0.10714,1.08045,-5.6908
2041641.41379,130.0,0.13007,1.08806,0.12599,1.09533,-6.60531
2041652.10378,130.0,0.10309,1.0991,0.14931,1.10919,-7.7362
2041665.61777,130.0,0.08153,1.11031,0.17217,1.12357,-8.81439
2041682.71575,130.0,0.06443,1.12639,0.19655,1.14341,-9.89837
2041704.30174,130.0,0.05102,1.15034,0.21943,1.17108,-10.79956
2041731.54472,130.0,0.04042,1.17837,0.2508,1.20477,-12.01548
2041766.04069,130.0,0.03192,1.20747,0.2858,1.24084,-13.31646
2041809.58766,130.0,0.02528,1.24439,0.3203,1.28495,-14.4345
2041864.65261,130.0,0.01999,1.29821,0.35957,1.34708,-15.48139
2056750.70631,131.0,20004.453,0.39449,-0.00952,0.3946,1.38272
2056750.84931,131.0,15829.126,0.40381,0.00447,0.40384,-0.63381
2056750.99131,131.0,12516.703,0.41099,0.01426,0.41124,-1.98722
2056751.13331,131.0,9909.4424,0.42033,0.0233,0.42097,-3.17219
2056751.29731,131.0,7835.48,0.4262,0.02977,0.42724,-3.99507
2056751.49831,131.0,6217.2461,0.43618,0.0349,0.43757,-4.57413
2056751.73631,131.0,4905.291,0.44476,0.03952,0.44652,-5.07812
2056751.97531,131.0,3881.2737,0.4526,0.04287,0.45462,-5.41087
2056752.21331,131.0,3070.9827,0.45884,0.04557,0.4611,-5.67166
2056752.45131,131.0,2430.7778,0.46807,0.04784,0.4705,-5.83614
2056752.68931,131.0,1923.1537,0.47646,0.05048,0.47913,-6.04793
2056752.92731,131.0,1522.4358,0.48483,0.05345,0.48776,-6.29122
2056753.16531,131.0,1203.8446,0.493,0.05602,0.49617,-6.48229
2056753.40431,131.0,952.86591,0.50231,0.05977,0.50585,-6.78546
2056753.64231,131.0,754.27557,0.51056,0.06277,0.51441,-7.00864
2056753.87931,131.0,596.71857,0.51938,0.06521,0.52345,-7.15619
2056754.11731,131.0,471.96338,0.53015,0.06727,0.53441,-7.23181
2056754.35631,131.0,373.20856,0.53808,0.07116,0.54276,-7.53374
2056754.59431,131.0,295.47278,0.54684,0.07366,0.55178,-7.6715
2056754.83331,131.0,233.87738,0.55865,0.07801,0.56407,-7.94965
2056755.07131,131.0,185.05922,0.57048,0.08266,0.57644,-8.24489
2056755.30731,131.0,146.35823,0.58021,0.08585,0.58652,-8.41624
2056755.54431,131.0,115.77804,0.59183,0.09181,0.59891,-8.81753
2056755.77831,131.0,91.6721,0.60451,0.09781,0.61237,-9.19037
2056756.02331,131.0,72.51701,0.61663,0.10569,0.62563,-9.72595
2056756.25231,131.0,57.36816,0.63074,0.11449,0.64104,-10.28808
2056756.48931,131.0,45.3629,0.64794,0.12567,0.66002,-10.97662
2056756.72131,131.0,35.93134,0.66427,0.13628,0.6781,-11.59351
2056756.97231,131.0,28.40909,0.68635,0.14892,0.70232,-12.24193
2056757.18631,131.0,22.48202,0.71047,0.16066,0.72841,-12.74244
2056757.45131,131.0,17.79613,0.7407,0.17361,0.76078,-13.19152
2056757.70331,131.0,14.06813,0.77463,0.18314,0.79598,-13.30185
2056757.91931,131.0,11.1448,0.81299,0.1857,0.83393,-12.86659
2056758.18731,131.0,8.81772,0.84922,0.18309,0.86873,-12.16677
2056758.36531,131.0,6.97545,0.8828,0.17569,0.90011,-11.25542
2056758.58331,131.0,5.5173,0.91546,0.16285,0.92983,-10.08665
2056758.85231,131.0,4.36941,0.9418,0.14964,0.95362,-9.02781
2056759.18731,131.0,3.45686,0.96429,0.13141,0.97321,-7.76006
2056759.60631,131.0,2.73547,0.98281,0.11594,0.98963,-6.72787
2056760.1313,131.0,2.16054,0.99614,0.10351,1.0015,-5.93248
2056760.7903,131.0,1.70952,1.00574,0.09144,1.00989,-5.19502
2056761.6193,131.0,1.35352,1.01389,0.08165,1.01717,-4.60394
2056762.6623,131.0,1.07079,1.02027,0.07478,1.02301,-4.19168
2056763.9763,131.0,0.84734,1.02629,0.07107,1.02875,-3.96153
2056765.6313,131.0,0.67072,1.03161,0.06881,1.0339,-3.81588
2056767.7203,131.0,0.53067,1.03702,0.06826,1.03926,-3.76576
2056770.3573,131.0,0.41976,1.04409,0.07144,1.04653,-3.9142
2056773.68829,131.0,0.33183,1.04987,0.07863,1.05281,-4.28306
2056777.89429,131.0,0.26261,1.05495,0.08771,1.05859,-4.75301
2056783.20229,131.0,0.20791,1.06031,0.09657,1.0647,-5.20395
2056789.90728,131.0,0.16452,1.06933,0.10775,1.07474,-5.75385
2056798.38328,131.0,0.13007,1.08108,0.12275,1.08803,-6.47782
2056809.07327,131.0,0.10309,1.09394,0.14208,1.10313,-7.40029
2056822.58726,131.0,0.08153,1.10759,0.1626,1.11947,-8.35188
2056839.68524,131.0,0.06443,1.12748,0.18741,1.14295,-9.43756
2056861.27223,131.0,0.05102,1.15647,0.21359,1.17603,-10.46427
2056888.51421,131.0,0.04042,1.18898,0.25188,1.21536,-11.96108
2056923.01018,131.0,0.03192,1.21881,0.29901,1.25495,-13.78398
2056966.55714,131.0,0.02528,1.24481,0.34099,1.29067,-15.31906
2057021.6231,131.0,0.01999,1.28082,0.37411,1.33433,-16.28239
2071900.20881,132.0,20004.453,0.39432,-0.01076,0.39447,1.56288
2071900.35181,132.0,15829.126,0.40144,0.00386,0.40146,-0.55092
2071900.49381,132.0,12516.703,0.4122,0.01488,0.41247,-2.06723
2071900.63581,132.0,9909.4424,0.42042,0.02237,0.42101,-3.04583
2071900.79981,132.0,7835.48,0.42854,0.03255,0.42977,-4.34359
2071901.00081,132.0,6217.2461,0.43583,0.03563,0.43729,-4.67368
2071901.23881,132.0,4905.291,0.44424,0.03906,0.44595,-5.0243
2071901.47781,132.0,3881.2737,0.45396,0.04252,0.45594,-5.35096
2071901.71581,132.0,3070.9827,0.46052,0.04709,0.46292,-5.83819
2071901.95381,132.0,2430.7778,0.46786,0.04932,0.47045,-6.01789
2071902.19181,132.0,1923.1537,0.47758,0.05223,0.48043,-6.24085
2071902.42981,132.0,1522.4358,0.48554,0.0536,0.48849,-6.29957
2071902.66781,132.0,1203.8446,0.49315,0.05651,0.49637,-6.53689
2071902.90681,132.0,952.86591,0.50174,0.05934,0.50524,-6.74447
2071903.14481,132.0,754.27557,0.51039,0.0621,0.51415,-6.93748
2071903.38181,132.0,596.71857,0.51996,0.06399,0.52388,-7.01646
2071903.61981,132.0,471.96338,0.52863,0.06765,0.53294,-7.29216
2071903.85881,132.0,373.20856,0.53834,0.06958,0.54282,-7.36425
2071904.09681,132.0,295.47278,0.54768,0.0744,0.55271,-7.73587
2071904.33581,132.0,233.87738,0.55998,0.07886,0.56551,-8.01631
2071904.57381,132.0,185.05922,0.56981,0.08228,0.57572,-8.21664
2071904.80981,132.0,146.35823,0.58191,0.0883,0.58858,-8.62874
2071905.04681,132.0,115.77804,0.59249,0.09146,0.59951,-8.77511
2071905.28081,132.0,91.6721,0.60411,0.09803,0.61201,-9.21688
2071905.52581,132.0,72.51701,0.61852,0.10568,0.62749,-9.69615
2071905.75481,132.0,57.36816,0.63268,0.11555,0.64314,-10.35028
2071905.99181,132.0,45.3629,0.64857,0.12611,0.66072,-11.00367
2071906.22381,132.0,35.93134,0.66539,0.13689,0.67932,-11.62514
2071906.47481,132.0,28.40909,0.68661,0.1495,0.7027,-12.2835
2071906.68881,132.0,22.48202,0.71096,0.16268,0.72933,-12.88838
2071906.95381,132.0,17.79613,0.74133,0.17434,0.76156,-13.23361
2071907.20581,132.0,14.06813,0.77438,0.18224,0.79553,-13.24301
2071907.42181,132.0,11.1448,0.81246,0.18736,0.83379,-12.98554
2071907.68981,132.0,8.81772,0.84886,0.18426,0.86863,-12.24675
2071907.86781,132.0,6.97545,0.88295,0.17701,0.90052,-11.3359
2071908.08581,132.0,5.5173,0.9164,0.16417,0.93099,-10.15681
2071908.3548,132.0,4.36941,0.94343,0.14865,0.95507,-8.95434
2071908.6898,132.0,3.45686,0.96676,0.13198,0.97573,-7.77386
2071909.1088,132.0,2.73547,0.98457,0.11753,0.99156,-6.80738
2071909.6338,132.0,2.16054,0.99725,0.10353,1.00261,-5.92722
2071910.2928,132.0,1.70952,1.00765,0.09167,1.01181,-5.19812
2071911.1218,132.0,1.35352,1.01645,0.08199,1.01975,-4.61168
2071912.1648,132.0,1.07079,1.02259,0.07548,1.02537,-4.22128
2071913.4788,132.0,0.84734,1.02796,0.07132,1.03043,-3.9686
2071915.1338,132.0,0.67072,1.03379,0.06921,1.03611,-3.82985
2071917.2228,132.0,0.53067,1.03967,0.06911,1.04196,-3.80278
2071919.8598,132.0,0.41976,1.04656,0.07299,1.0491,-3.98933
2071923.19079,132.0,0.33183,1.05159,0.08,1.05463,-4.3506
2071927.39679,132.0,0.26261,1.05623,0.08764,1.05986,-4.74316
2071932.70479,132.0,0.20791,1.06292,0.09614,1.06726,-5.16829
2071939.40978,132.0,0.16452,1.07265,0.10768,1.07804,-5.7328
2071947.88577,132.0,0.13007,1.08389,0.12407,1.09097,-6.5302
2071958.57577,132.0,0.10309,1.09579,0.14291,1.10507,-7.43065
2071972.08976,132.0,0.08153,1.11127,0.16199,1.12302,-8.29367
2071989.18774,132.0,0.06443,1.13283,0.18734,1.14822,-9.39034
2072010.77473,132.0,0.05102,1.16259,0.21811,1.18287,-10.62553
2072038.0167,132.0,0.04042,1.19115,0.26039,1.21928,-12.33117
2072072.51268,132.0,0.03192,1.2146,0.30246,1.25169,-13.98359
2072116.05964,132.0,0.02528,1.24261,0.33805,1.28777,-15.21873
2072171.1256,132.0,0.01999,1.28514,0.37178,1.33784,-16.13481
2087046.64611,133.0,20004.453,0.39517,-0.00855,0.39526,1.23876
2087046.78911,133.0,15829.126,0.40399,0.00382,0.40401,-0.54212
2087046.93111,133.0,12516.703,0.41199,0.01455,0.41225,-2.02232
2087047.07311,133.0,9909.4424,0.41984,0.02378,0.42051,-3.24176
2087047.23711,133.0,7835.48,0.43019,0.0308,0.43129,-4.09539
2087047.43811,133.0,6217.2461,0.43644,0.03486,0.43783,-4.56694
2087047.67611,133.0,4905.291,0.44584,0.03973,0.44761,-5.09223
2087047.91511,133.0,3881.2737,0.45292,0.04445,0.45509,-5.60571
2087048.15311,133.0,3070.9827,0.46112,0.04616,0.46343,-5.71674
2087048.39111,133.0,2430.7778,0.46892,0.04863,0.47143,-5.92066
2087048.62911,133.0,1923.1537,0.47601,0.05247,0.4789,-6.28998
2087048.86711,133.0,1522.4358,0.48598,0.05415,0.48899,-6.3574
2087049.10511,133.0,1203.8446,0.49216,0.05664,0.49541,-6.56495
2087049.34411,133.0,952.86591,0.50078,0.05857,0.50419,-6.67101
2087049.58211,133.0,754.27557,0.51278,0.06352,0.5167,-7.06124
2087049.81911,133.0,596.71857,0.51878,0.06513,0.52285,-7.15523
2087050.05711,133.0,471.96338,0.5291,0.06938,0.53363,-7.47085
2087050.29611,133.0,373.20856,0.53889,0.07172,0.54364,-7.58061
2087050.53411,133.0,295.47278,0.55022,0.07456,0.55525,-7.71715
2087050.77311,133.0,233.87738,0.55888,0.07839,0.56435,-7.98478
2087051.01111,133.0,185.05922,0.57051,0.08241,0.57643,-8.21945
2087051.24711,133.0,146.35823,0.58146,0.08655,0.58786,-8.46621
2087051.48411,133.0,115.77804,0.59325,0.09224,0.60038,-8.83795
2087051.71811,133.0,91.6721,0.60567,0.09841,0.61362,-9.22885
2087051.96311,133.0,72.51701,0.61787,0.10508,0.62674,-9.65205
2087052.19211,133.0,57.36816,0.63247,0.11414,0.64268,-10.23004
2087052.42911,133.0,45.3629,0.64893,0.12375,0.66062,-10.79656
2087052.66111,133.0,35.93134,0.66616,0.13827,0.68036,-11.72598
2087052.91111,133.0,28.40909,0.68779,0.15088,0.70414,-12.37285
2087053.12611,133.0,22.48202,0.71333,0.16351,0.73182,-12.91009
2087053.39111,133.0,17.79613,0.74271,0.17509,0.76307,-13.2652
2087053.64311,133.0,14.06813,0.77734,0.18343,0.79869,-13.27754
2087053.85911,133.0,11.1448,0.81368,0.1877,0.83505,-12.99008
2087054.12611,133.0,8.81772,0.84942,0.1854,0.86942,-12.31238
2087054.30411,133.0,6.97545,0.88824,0.17729,0.90576,-11.28799
2087054.52311,133.0,5.5173,0.91797,0.16489,0.93266,-10.183
2087054.79211,133.0,4.36941,0.94661,0.15156,0.95867,-9.09658
2087055.12711,133.0,3.45686,0.96839,0.13471,0.97771,-7.91944
2087055.54611,133.0,2.73547,0.98783,0.11812,0.99487,-6.81852
2087056.07111,133.0,2.16054,1.00195,0.10447,1.00738,-5.95281
2087056.73011,133.0,1.70952,1.01234,0.093,1.0166,-5.2487
2087057.55911,133.0,1.35352,1.01924,0.08318,1.02263,-4.66529
2087058.60111,133.0,1.07079,1.02671,0.07599,1.02952,-4.23299
2087059.9151,133.0,0.84734,1.03248,0.0715,1.03496,-3.96154
2087061.5711,133.0,0.67072,1.03784,0.06952,1.04016,-3.83247
2087063.6601,133.0,0.53067,1.04284,0.07,1.04519,-3.84008
2087066.2971,133.0,0.41976,1.04808,0.07128,1.0505,-3.89078
2087069.6281,133.0,0.33183,1.05518,0.0764,1.05794,-4.14141
2087073.83409,133.0,0.26261,1.06268,0.08533,1.0661,-4.59068
2087079.14209,133.0,0.20791,1.06919,0.09752,1.07362,-5.21136
