Repository: SebaVillagra00/ICM2985-SOH-IPRE

## Data University of Cambridge (EIS Cambridge)
Data publicada en "Identifying degradation patterns of lithium ion batteries from impedance spectroscopy using machine learning" (Zhang, Tang, Zhang, Wang, Stimming & Lee, 2020) https://www.nature.com/articles/s41467-020-15235-7.

Carpeta contiene:
* Paper de Nature Comunications (IF: 16.6).
* Data frames para IOS.
* Data frames para Windows.

Cada Data frame está contenido en un archivo .txt con las siguientes columnas:
* time/s: tiempo en que se mide la muestra.
* cycle number: ciclo de carga de la batería.
* freq/Hz: frecuencia de la señal de input.
* Re(Z)/Ohm: Parte resistiva de la impedancia.
* Im(Z)/Ohm: Parte reactiva de la impedancia.

File: EIS Cambridge/EIS data/EIS_state_IX_25C06.csv (part 13 of 20)
time/s,cycle number,freq/Hz,Re(Z)/Ohm,-Im(Z)/Ohm,|Z|/Ohm,Phase(Z)/deg
1922129.1858,133.0,952.86591,0.47495,0.11599,0.48891,-13.7234
1922129.4238,133.0,754.27557,0.49522,0.1227,0.51019,-13.91578
1922129.6608,133.0,596.71857,0.51191,0.13162,0.52856,-14.41897
1922129.8988,133.0,471.96338,0.53314,0.13869,0.55089,-14.58102
1922130.1378,133.0,373.20856,0.55697,0.14644,0.5759,-14.73055
1922130.3758,133.0,295.47278,0.57753,0.15586,0.5982,-15.10312
1922130.6148,133.0,233.87738,0.60125,0.16266,0.62286,-15.13815
1922130.8528,133.0,185.05922,0.62601,0.17154,0.64908,-15.32403
1922131.0888,133.0,146.35823,0.65277,0.17856,0.67675,-15.29892
1922131.3258,133.0,115.77804,0.67877,0.18654,0.70394,-15.36687
1922131.5598,133.0,91.6721,0.70796,0.19341,0.7339,-15.28004
1922131.8048,133.0,72.51701,0.73692,0.19978,0.76352,-15.16849
1922132.0338,133.0,57.36816,0.76781,0.20731,0.7953,-15.10975
1922132.2708,133.0,45.3629,0.79783,0.21493,0.82627,-15.07701
1922132.5028,133.0,35.93134,0.82774,0.22263,0.85715,-15.05411
1922132.7538,133.0,28.40909,0.85965,0.23178,0.89035,-15.08957
1922132.9678,133.0,22.48202,0.89227,0.2456,0.92545,-15.38996
1922133.2328,133.0,17.79613,0.92806,0.25931,0.9636,-15.61096
1922133.4848,133.0,14.06813,0.96911,0.27614,1.00768,-15.90428
1922133.7008,133.0,11.1448,1.01579,0.29281,1.05715,-16.08032
1922133.9688,133.0,8.81772,1.06888,0.30478,1.11149,-15.91502
1922134.1468,133.0,6.97545,1.12357,0.314,1.16662,-15.614
1922134.3648,133.0,5.5173,1.18954,0.31149,1.22965,-14.6739
1922134.6338,133.0,4.36941,1.24311,0.30399,1.27974,-13.74146
1922134.9688,133.0,3.45686,1.30472,0.28368,1.33521,-12.26685
1922135.3878,133.0,2.73547,1.35691,0.26546,1.38263,-11.0693
1922135.9128,133.0,2.16054,1.39668,0.23663,1.41658,-9.61607
1922136.5718,133.0,1.70952,1.43056,0.20751,1.44553,-8.25343
1922137.4008,133.0,1.35352,1.45712,0.18167,1.4684,-7.10689
1922138.44379,133.0,1.07079,1.47642,0.15945,1.485,-6.16398
1922139.75679,133.0,0.84734,1.49183,0.13972,1.49836,-5.35058
1922141.41279,133.0,0.67072,1.50335,0.12458,1.5085,-4.73717
1922143.50179,133.0,0.53067,1.51429,0.11304,1.51851,-4.26911
1922146.13879,133.0,0.41976,1.52342,0.10754,1.52721,-4.03799
1922149.46979,133.0,0.33183,1.53061,0.10503,1.53421,-3.92562
1922153.67578,133.0,0.26261,1.53722,0.10561,1.54085,-3.93004
1922158.98378,133.0,0.20791,1.54422,0.10825,1.54801,-4.00996
1922165.68777,133.0,0.16452,1.55325,0.11476,1.55748,-4.22537
1922174.16477,133.0,0.13007,1.56418,0.12652,1.56929,-4.62441
1922184.85476,133.0,0.10309,1.57451,0.1419,1.58089,-5.14982
1922198.36875,133.0,0.08153,1.58776,0.15961,1.59576,-5.74026
1922215.46674,133.0,0.06443,1.60729,0.18322,1.6177,-6.50334
1922237.05272,133.0,0.05102,1.6355,0.2132,1.64934,-7.42707
1922264.2957,133.0,0.04042,1.66448,0.25616,1.68408,-8.74891
1922298.79067,133.0,0.03192,1.69071,0.30176,1.71742,-10.11982
1922342.33864,133.0,0.02528,1.72243,0.34426,1.7565,-11.30282
1922397.40359,133.0,0.01999,1.77148,0.38636,1.81312,-12.30368
1936246.91057,134.0,20004.453,0.32678,-0.01886,0.32732,3.30232
1936247.05357,134.0,15829.126,0.33312,-0.00207,0.33313,0.35548
1936247.19557,134.0,12516.703,0.34197,0.01597,0.34235,-2.6745
1936247.33757,134.0,9909.4424,0.34895,0.02788,0.35006,-4.56844
1936247.50157,134.0,7835.48,0.35754,0.03971,0.35974,-6.33798
1936247.70257,134.0,6217.2461,0.36723,0.05083,0.37073,-7.8798
1936247.94057,134.0,4905.291,0.37724,0.0619,0.38228,-9.31795
1936248.17957,134.0,3881.2737,0.3895,0.06863,0.3955,-9.99266
1936248.41757,134.0,3070.9827,0.40212,0.07657,0.40935,-10.78074
1936248.65557,134.0,2430.7778,0.41621,0.08576,0.42496,-11.64221
1936248.89357,134.0,1923.1537,0.42857,0.09401,0.43876,-12.37235
1936249.13157,134.0,1522.4358,0.44333,0.10112,0.45472,-12.8493
1936249.36957,134.0,1203.8446,0.45967,0.10969,0.47258,-13.42093
1936249.60757,134.0,952.86591,0.47644,0.11806,0.49085,-13.91699
1936249.84657,134.0,754.27557,0.49434,0.12536,0.50998,-14.22947
1936250.08357,134.0,596.71857,0.51494,0.13215,0.53163,-14.39378
1936250.32157,134.0,471.96338,0.53495,0.14199,0.55347,-14.86474
1936250.56057,134.0,373.20856,0.5551,0.14903,0.57475,-15.02817
1936250.79757,134.0,295.47278,0.57834,0.15665,0.59918,-15.15558
1936251.03657,134.0,233.87738,0.60355,0.16524,0.62576,-15.31093
1936251.27457,134.0,185.05922,0.628,0.17195,0.65111,-15.31226
1936251.51057,134.0,146.35823,0.65422,0.17969,0.67845,-15.35825
1936251.74757,134.0,115.77804,0.68184,0.18836,0.70738,-15.4428
1936251.98157,134.0,91.6721,0.71147,0.19669,0.73816,-15.45347
1936252.22757,134.0,72.51701,0.73981,0.20347,0.76728,-15.37764
1936252.45657,134.0,57.36816,0.77174,0.21054,0.79994,-15.25936
1936252.69257,134.0,45.3629,0.80135,0.21777,0.83041,-15.2035
1936252.92557,134.0,35.93134,0.83201,0.22632,0.86224,-15.21718
1936253.17557,134.0,28.40909,0.86323,0.23552,0.89478,-15.26083
1936253.38957,134.0,22.48202,0.89784,0.24775,0.9314,-15.42611
1936253.65457,134.0,17.79613,0.93254,0.26224,0.96871,-15.70642
1936253.90757,134.0,14.06813,0.97456,0.27888,1.01368,-15.96897
1936254.12357,134.0,11.1448,1.02024,0.29297,1.06147,-16.02198
1936254.39057,134.0,8.81772,1.07235,0.30927,1.11606,-16.08766
1936254.56857,134.0,6.97545,1.13503,0.31927,1.17908,-15.71066
1936254.78657,134.0,5.5173,1.19241,0.31116,1.23234,-14.62501
1936255.05657,134.0,4.36941,1.25864,0.31351,1.29709,-13.98688
1936255.39157,134.0,3.45686,1.3125,0.29439,1.34511,-12.64222
1936255.80957,134.0,2.73547,1.36915,0.26981,1.39548,-11.14797
1936256.33557,134.0,2.16054,1.41218,0.24446,1.43318,-9.82091
1936256.99457,134.0,1.70952,1.44615,0.21512,1.46206,-8.46093
1936257.82257,134.0,1.35352,1.47423,0.18732,1.48608,-7.24136
1936258.86557,134.0,1.07079,1.49563,0.16369,1.50456,-6.24597
1936260.17956,134.0,0.84734,1.51186,0.14494,1.51879,-5.47619
1936261.83556,134.0,0.67072,1.5241,0.13025,1.52966,-4.88463
1936263.92456,134.0,0.53067,1.53307,0.118,1.53761,-4.40144
1936266.56056,134.0,0.41976,1.54164,0.1098,1.54555,-4.07396
1936269.89256,134.0,0.33183,1.54974,0.1056,1.55333,-3.89801
1936274.09755,134.0,0.26261,1.55759,0.10572,1.56118,-3.88285
1936279.40655,134.0,0.20791,1.56453,0.10911,1.56833,-3.98932
1936286.11054,134.0,0.16452,1.57317,0.11533,1.5774,-4.19291
1936294.58754,134.0,0.13007,1.5847,0.1258,1.58968,-4.53902
1936305.27753,134.0,0.10309,1.59828,0.14299,1.60466,-5.11223
1936318.79152,134.0,0.08153,1.61169,0.16719,1.62034,-5.92239
1936335.88851,134.0,0.06443,1.62543,0.19559,1.63716,-6.86155
1936357.47549,134.0,0.05102,1.64053,0.21972,1.65518,-7.62838
1936384.71747,134.0,0.04042,1.66694,0.24893,1.68543,-8.49325
1936419.21344,134.0,0.03192,1.70121,0.28973,1.7257,-9.66537
1936462.76041,134.0,0.02528,1.7361,0.33739,1.76858,-10.99767
1936517.82637,134.0,0.01999,1.77826,0.38344,1.81913,-12.16818
1950364.27375,135.0,20004.453,0.32715,-0.01956,0.32773,3.42082
1950364.41675,135.0,15829.126,0.33257,-0.00043,0.33257,0.07478
1950364.55875,135.0,12516.703,0.33971,0.01435,0.34001,-2.41931
1950364.70075,135.0,9909.4424,0.3496,0.0288,0.35078,-4.7087
1950364.86475,135.0,7835.48,0.3566,0.04041,0.35888,-6.46531
1950365.06575,135.0,6217.2461,0.36773,0.05074,0.37122,-7.85653
1950365.30375,135.0,4905.291,0.37721,0.0605,0.38203,-9.11262
1950365.54275,135.0,3881.2737,0.38997,0.06951,0.39612,-10.1062
1950365.78075,135.0,3070.9827,0.40003,0.07823,0.40761,-11.06528
1950366.01875,135.0,2430.7778,0.41574,0.08668,0.42468,-11.77669
1950366.25675,135.0,1923.1537,0.42767,0.09297,0.43765,-12.26493
1950366.49475,135.0,1522.4358,0.44278,0.10123,0.4542,-12.87852
1950366.73275,135.0,1203.8446,0.46001,0.10944,0.47285,-13.38208
1950366.97175,135.0,952.86591,0.47752,0.11725,0.49171,-13.79543
1950367.20975,135.0,754.27557,0.49456,0.12542,0.51021,-14.23033
1950367.44675,135.0,596.71857,0.51346,0.13369,0.53058,-14.5943
1950367.68475,135.0,471.96338,0.53413,0.14086,0.55239,-14.77366
1950367.92375,135.0,373.20856,0.55574,0.14849,0.57524,-14.95985
1950368.16075,135.0,295.47278,0.57934,0.1557,0.5999,-15.0425
1950368.40075,135.0,233.87738,0.60211,0.16383,0.624,-15.22169
1950368.63875,135.0,185.05922,0.62821,0.17067,0.65098,-15.19888
1950368.87475,135.0,146.35823,0.65331,0.18004,0.67767,-15.40739
1950369.11075,135.0,115.77804,0.68037,0.18727,0.70567,-15.38922
1950369.34475,135.0,91.6721,0.7114,0.19518,0.73769,-15.3425
1950369.59075,135.0,72.51701,0.73981,0.20406,0.76744,-15.42038
1950369.81975,135.0,57.36816,0.76963,0.21047,0.79789,-15.29484
1950370.05575,135.0,45.3629,0.8011,0.21717,0.83001,-15.16778
1950370.28875,135.0,35.93134,0.8317,0.22631,0.86194,-15.22166
1950370.53875,135.0,28.40909,0.86227,0.23487,0.89369,-15.23664
1950370.75275,135.0,22.48202,0.89705,0.24727,0.9305,-15.41092
1950371.01774,135.0,17.79613,0.93152,0.26185,0.96762,-15.70086
1950371.27074,135.0,14.06813,0.97606,0.27917,1.0152,-15.96159
1950371.48674,135.0,11.1448,1.02155,0.2936,1.06291,-16.03521
1950371.75374,135.0,8.81772,1.07214,0.30929,1.11586,-16.09193
1950371.93174,135.0,6.97545,1.13569,0.32188,1.18043,-15.82375
1950372.14974,135.0,5.5173,1.19514,0.31269,1.23537,-14.66208
1950372.41974,135.0,4.36941,1.25653,0.31396,1.29516,-14.0288
1950372.75474,135.0,3.45686,1.31297,0.29352,1.34538,-12.6016
1950373.17274,135.0,2.73547,1.36956,0.27083,1.39608,-11.18588
1950373.69774,135.0,2.16054,1.41253,0.24637,1.43385,-9.89382
1950374.35774,135.0,1.70952,1.44651,0.2161,1.46256,-8.49665
1950375.18574,135.0,1.35352,1.47403,0.18838,1.48602,-7.28297
1950376.22874,135.0,1.07079,1.49557,0.16482,1.50463,-6.2891
1950377.54274,135.0,0.84734,1.51092,0.14525,1.51788,-5.49133
1950379.19774,135.0,0.67072,1.52334,0.12914,1.5288,-4.84565
1950381.28674,135.0,0.53067,1.53242,0.11755,1.53693,-4.38645
1950383.92373,135.0,0.41976,1.54333,0.10915,1.54719,-4.04554
1950387.25473,135.0,0.33183,1.5521,0.10633,1.55574,-3.91905
1950391.46073,135.0,0.26261,1.55916,0.10765,1.56287,-3.94957
1950396.76873,135.0,0.20791,1.56518,0.11153,1.56915,-4.07598
1950403.47272,135.0,0.16452,1.57256,0.11742,1.57694,-4.27008
1950411.94971,135.0,0.13007,1.58339,0.1272,1.5885,-4.59289
1950422.6397,135.0,0.10309,1.59507,0.14261,1.60143,-5.10901
1950436.15369,135.0,0.08153,1.60725,0.16354,1.61555,-5.80991
1950453.25168,135.0,0.06443,1.62298,0.18789,1.63382,-6.60362
1950474.83766,135.0,0.05102,1.64493,0.2121,1.65855,-7.34716
1950502.08064,135.0,0.04042,1.6767,0.24845,1.69501,-8.42856
1950536.57562,135.0,0.03192,1.71142,0.29804,1.73718,-9.87896
1950580.12358,135.0,0.02528,1.74106,0.35034,1.77596,-11.37735
1950635.18854,135.0,0.01999,1.77726,0.3968,1.82102,-12.58563
1964478.60393,136.0,20004.453,0.32603,-0.01866,0.32656,3.27569
1964478.74593,136.0,15829.126,0.33343,-0.00063,0.33343,0.10863
1964478.88793,136.0,12516.703,0.33915,0.01529,0.3395,-2.58208
1964479.02993,136.0,9909.4424,0.34776,0.02897,0.34897,-4.76222
1964479.19393,136.0,7835.48,0.3577,0.04081,0.36002,-6.50848
1964479.39493,136.0,6217.2461,0.3669,0.05039,0.37034,-7.82033
1964479.63293,136.0,4905.291,0.37674,0.06077,0.38161,-9.16271
1964479.87193,136.0,3881.2737,0.38877,0.06924,0.39489,-10.09882
1964480.10993,136.0,3070.9827,0.40131,0.07746,0.40872,-10.92496
1964480.34793,136.0,2430.7778,0.41442,0.08548,0.42314,-11.6544
1964480.58593,136.0,1923.1537,0.42861,0.09382,0.43876,-12.34713
1964480.82393,136.0,1522.4358,0.44222,0.10109,0.45362,-12.87639
1964481.06193,136.0,1203.8446,0.45825,0.10791,0.47078,-13.25058
1964481.30093,136.0,952.86591,0.47619,0.11575,0.49005,-13.66214
1964481.53893,136.0,754.27557,0.49441,0.12574,0.51015,-14.26958
1964481.77593,136.0,596.71857,0.51337,0.13257,0.53021,-14.47926
1964482.01393,136.0,471.96338,0.53399,0.14094,0.55228,-14.78543
1964482.25293,136.0,373.20856,0.55498,0.14918,0.57468,-15.04571
1964482.48993,136.0,295.47278,0.57857,0.15529,0.59904,-15.024
1964482.72993,136.0,233.87738,0.60238,0.16314,0.62408,-15.15381
1964482.96793,136.0,185.05922,0.62677,0.17216,0.64999,-15.3591
1964483.20393,136.0,146.35823,0.65351,0.18194,0.67836,-15.55711
1964483.43993,136.0,115.77804,0.68137,0.18702,0.70657,-15.34833
1964483.67393,136.0,91.6721,0.70845,0.19527,0.73487,-15.40967
1964483.91993,136.0,72.51701,0.73928,0.20248,0.7665,-15.31689
1964484.14893,136.0,57.36816,0.76908,0.20933,0.79706,-15.22589
1964484.38493,136.0,45.3629,0.8001,0.21684,0.82896,-15.16373
1964484.61793,136.0,35.93134,0.83113,0.22416,0.86083,-15.09355
1964484.86792,136.0,28.40909,0.86274,0.23425,0.89398,-15.1904
1964485.08192,136.0,22.48202,0.89383,0.24843,0.92771,-15.53272
1964485.34692,136.0,17.79613,0.93224,0.26314,0.96867,-15.76273
1964485.59992,136.0,14.06813,0.97093,0.27868,1.01013,-16.01468
1964485.81592,136.0,11.1448,1.01684,0.29399,1.05848,-16.1255
1964486.08292,136.0,8.81772,1.07012,0.30986,1.11408,-16.14888
1964486.26092,136.0,6.97545,1.13531,0.31566,1.17838,-15.53815
1964486.47892,136.0,5.5173,1.18563,0.31495,1.22675,-14.87651
1964486.74792,136.0,4.36941,1.25622,0.30962,1.29382,-13.84574
1964487.08392,136.0,3.45686,1.31062,0.29719,1.3439,-12.77599
1964487.50192,136.0,2.73547,1.36383,0.26964,1.39023,-11.18374
1964488.02692,136.0,2.16054,1.41053,0.24346,1.43139,-9.79267
1964488.68692,136.0,1.70952,1.4443,0.21623,1.4604,-8.51486
1964489.51492,136.0,1.35352,1.47082,0.18892,1.4829,-7.31919
1964490.55792,136.0,1.07079,1.49184,0.16394,1.50082,-6.2711
1964491.87192,136.0,0.84734,1.50817,0.14455,1.51508,-5.47484
1964493.52792,136.0,0.67072,1.52101,0.12916,1.52649,-4.85356
1964495.61592,136.0,0.53067,1.53048,0.11657,1.53491,-4.35566
1964498.25291,136.0,0.41976,1.53886,0.109,1.54271,-4.0515
1964501.58391,136.0,0.33183,1.54785,0.10502,1.55141,-3.88147
1964505.78991,136.0,0.26261,1.5569,0.1058,1.56049,-3.8875
1964511.0979,136.0,0.20791,1.56457,0.11133,1.56852,-4.07023
1964517.8029,136.0,0.16452,1.57123,0.11975,1.57579,-4.35848
1964526.27889,136.0,0.13007,1.57915,0.12926,1.58443,-4.67964
1964536.96888,136.0,0.10309,1.59087,0.14244,1.59723,-5.11626
1964550.48287,136.0,0.08153,1.60568,0.16203,1.61383,-5.76236
1964567.58086,136.0,0.06443,1.6227,0.1883,1.63359,-6.61919
1964589.16684,136.0,0.05102,1.63936,0.21643,1.65359,-7.52074
1964616.40982,136.0,0.04042,1.66646,0.24613,1.68453,-8.40174
1964650.9048,136.0,0.03192,1.70641,0.28676,1.73034,-9.53925
1964694.45276,136.0,0.02528,1.74926,0.34157,1.78229,-11.04873
1964749.51772,136.0,0.01999,1.78912,0.403,1.83395,-12.69412
1978595.29771,137.0,20004.453,0.32572,-0.01927,0.32629,3.38663
1978595.44071,137.0,15829.126,0.33284,-0.00026,0.33284,0.04433
1978595.58271,137.0,12516.703,0.34005,0.01641,0.34045,-2.76266
1978595.72471,137.0,9909.4424,0.34851,0.02816,0.34965,-4.61913
1978595.88871,137.0,7835.48,0.35822,0.04098,0.36055,-6.52592
1978596.08971,137.0,6217.2461,0.36744,0.04923,0.37073,-7.6314
1978596.32771,137.0,4905.291,0.37727,0.06025,0.38205,-9.0738
1978596.5657,137.0,3881.2737,0.38915,0.06845,0.39513,-9.97543
1978596.8037,137.0,3070.9827,0.40089,0.07786,0.40839,-10.9904
1978597.0417,137.0,2430.7778,0.41452,0.08654,0.42346,-11.79286
1978597.2807,137.0,1923.1537,0.4282,0.09436,0.43847,-12.42746
1978597.5177,137.0,1522.4358,0.44395,0.10141,0.45538,-12.86659
1978597.7567,137.0,1203.8446,0.45866,0.10788,0.47118,-13.23568
1978597.9947,137.0,952.86591,0.476,0.11588,0.4899,-13.68231
1978598.2327,137.0,754.27557,0.49464,0.12486,0.51016,-14.16686
1978598.4707,137.0,596.71857,0.51298,0.1326,0.52984,-14.49271
1978598.7077,137.0,471.96338,0.53356,0.13795,0.55111,-14.49635
1978598.9467,137.0,373.20856,0.55534,0.14682,0.57442,-14.80917
1978599.1847,137.0,295.47278,0.57693,0.15451,0.59726,-14.99325
1978599.4237,137.0,233.87738,0.60128,0.16293,0.62297,-15.16136
1978599.6617,137.0,185.05922,0.62479,0.17059,0.64766,-15.27175
1978599.8977,137.0,146.35823,0.65351,0.1792,0.67763,-15.33389
1978600.1347,137.0,115.77804,0.68021,0.18595,0.70516,-15.28952
1978600.3687,137.0,91.6721,0.70778,0.19389,0.73386,-15.31956
1978600.6147,137.0,72.51701,0.73776,0.20061,0.76455,-15.21161
1978600.8437,137.0,57.36816,0.76816,0.20837,0.79592,-15.17693
1978601.0797,137.0,45.3629,0.79984,0.21663,0.82866,-15.15461
1978601.3127,137.0,35.93134,0.82927,0.22562,0.85941,-15.21992
1978601.5627,137.0,28.40909,0.85963,0.23445,0.89102,-15.25532
1978601.7767,137.0,22.48202,0.89392,0.24661,0.92731,-15.42299
1978602.0417,137.0,17.79613,0.92981,0.2617,0.96594,-15.71979
1978602.2947,137.0,14.06813,0.96973,0.27756,1.00866,-15.97231
1978602.5107,137.0,11.1448,1.01479,0.29356,1.0564,-16.13408
1978602.7777,137.0,8.81772,1.06857,0.31076,1.11284,-16.2154
1978602.9557,137.0,6.97545,1.13198,0.31383,1.17468,-15.49534
1978603.1737,137.0,5.5173,1.18479,0.31789,1.2267,-15.0194
1978603.4437,137.0,4.36941,1.25554,0.30852,1.29289,-13.80539
1978603.7787,137.0,3.45686,1.30987,0.29702,1.34312,-12.77615
1978604.1967,137.0,2.73547,1.36186,0.27111,1.38858,-11.25886
1978604.7217,137.0,2.16054,1.4091,0.24286,1.42988,-9.77908
1978605.3817,137.0,1.70952,1.4431,0.21666,1.45928,-8.53834
1978606.2097,137.0,1.35352,1.46925,0.1886,1.48131,-7.31458
1978607.2527,137.0,1.07079,1.49067,0.1644,1.49971,-6.2936
1978608.5667,137.0,0.84734,1.50782,0.14407,1.51469,-5.4578
1978610.22169,137.0,0.67072,1.52074,0.12874,1.52618,-4.83907
1978612.31069,137.0,0.53067,1.5304,0.11915,1.53503,-4.45166
1978614.94769,137.0,0.41976,1.53796,0.11075,1.54194,-4.11895
1978618.27869,137.0,0.33183,1.54576,0.1063,1.54941,-3.93382
1978622.48468,137.0,0.26261,1.55409,0.10573,1.55768,-3.8922
1978627.79268,137.0,0.20791,1.56199,0.10953,1.56582,-4.01121
1978634.49768,137.0,0.16452,1.56948,0.11738,1.57386,-4.27702
1978642.97367,137.0,0.13007,1.57914,0.12671,1.58422,-4.58771
1978653.66366,137.0,0.10309,1.59265,0.14081,1.59886,-5.05249
1978667.17765,137.0,0.08153,1.60961,0.16279,1.61782,-5.77499
1978684.27564,137.0,0.06443,1.62763,0.19252,1.63897,-6.74559
1978705.86162,137.0,0.05102,1.64221,0.22539,1.6576,-7.81481
1978733.1046,137.0,0.04042,1.66176,0.25615,1.68139,-8.76284
1978767.59957,137.0,0.03192,1.69447,0.28995,1.7191,-9.71016
1978811.14754,137.0,0.02528,1.73579,0.33527,1.76787,-10.93199
1978866.2125,137.0,0.01999,1.78008,0.38937,1.82217,-12.33826
1992716.07168,138.0,20004.453,0.32567,-0.01925,0.32624,3.38344
1992716.21468,138.0,15829.126,0.33249,-0.00028,0.33249,0.04813
1992716.35668,138.0,12516.703,0.33993,0.01551,0.34028,-2.61301
1992716.49868,138.0,9909.4424,0.34868,0.02796,0.3498,-4.58507
1992716.66268,138.0,7835.48,0.35857,0.03952,0.36074,-6.28988
1992716.86368,138.0,6217.2461,0.3686,0.04862,0.37179,-7.51456
1992717.10168,138.0,4905.291,0.37806,0.06088,0.38293,-9.14777
1992717.34068,138.0,3881.2737,0.38975,0.06893,0.39579,-10.02997
1992717.57768,138.0,3070.9827,0.40143,0.07803,0.40894,-11.0002
1992717.81567,138.0,2430.7778,0.41558,0.08447,0.42408,-11.48861
1992718.05367,138.0,1923.1537,0.43074,0.09293,0.44065,-12.17463
1992718.29167,138.0,1522.4358,0.44336,0.10092,0.4547,-12.82373
1992718.52967,138.0,1203.8446,0.45978,0.10856,0.47242,-13.28518
1992718.76867,138.0,952.86591,0.47617,0.11808,0.49059,-13.92665
1992719.00667,138.0,754.27557,0.49381,0.12544,0.50949,-14.25277
1992719.24367,138.0,596.71857,0.51319,0.13263,0.53006,-14.4907
1992719.48167,138.0,471.96338,0.53403,0.13971,0.552,-14.66111
1992719.72067,138.0,373.20856,0.55478,0.14765,0.57409,-14.90283
1992719.95767,138.0,295.47278,0.57786,0.15451,0.59816,-14.97022
1992720.19767,138.0,233.87738,0.60177,0.16349,0.62358,-15.19973
1992720.43567,138.0,185.05922,0.62726,0.17203,0.65042,-15.33643
1992720.67167,138.0,146.35823,0.6518,0.17967,0.67611,-15.41124
1992720.90767,138.0,115.77804,0.67988,0.18579,0.70481,-15.28434
1992721.14267,138.0,91.6721,0.70759,0.19352,0.73357,-15.29567
1992721.38767,138.0,72.51701,0.73761,0.2021,0.7648,-15.32249
1992721.61667,138.0,57.36816,0.76743,0.20764,0.79502,-15.13979
1992721.85367,138.0,45.3629,0.79792,0.2155,0.82651,-15.11343
1992722.08567,138.0,35.93134,0.82831,0.22373,0.85799,-15.11526
1992722.33567,138.0,28.40909,0.85972,0.23431,0.89108,-15.24558
1992722.55067,138.0,22.48202,0.89267,0.24589,0.92592,-15.4006
1992722.81567,138.0,17.79613,0.9294,0.25944,0.96493,-15.59713
1992723.06767,138.0,14.06813,0.96956,0.27921,1.00896,-16.06501
1992723.28367,138.0,11.1448,1.01663,0.29547,1.05869,-16.2059
1992723.55067,138.0,8.81772,1.07012,0.30826,1.11363,-16.06973
1992723.72867,138.0,6.97545,1.12356,0.31432,1.16669,-15.62901
1992723.94767,138.0,5.5173,1.19249,0.31934,1.23451,-14.99144
1992724.21667,138.0,4.36941,1.2461,0.30896,1.28383,-13.92539
1992724.55167,138.0,3.45686,1.31087,0.29277,1.34317,-12.58973
1992724.97067,138.0,2.73547,1.3613,0.27278,1.38836,-11.33109
1992725.49567,138.0,2.16054,1.40486,0.24297,1.42572,-9.81202
1992726.15467,138.0,1.70952,1.44088,0.21406,1.45669,-8.44999
1992726.98367,138.0,1.35352,1.46943,0.18848,1.48147,-7.30935
1992728.02567,138.0,1.07079,1.48918,0.16526,1.49832,-6.33233
1992729.33967,138.0,0.84734,1.50461,0.14511,1.51159,-5.50882
1992730.99566,138.0,0.67072,1.5166,0.12925,1.5221,-4.87135
1992733.08466,138.0,0.53067,1.5275,0.11716,1.53198,-4.38606
1992735.72066,138.0,0.41976,1.53596,0.1097,1.53987,-4.08528
1992739.05266,138.0,0.33183,1.54332,0.10625,1.54698,-3.93833
1992743.25766,138.0,0.26261,1.55122,0.10524,1.55478,-3.88103
1992748.56665,138.0,0.20791,1.55979,0.10841,1.56355,-3.97597
1992755.27065,138.0,0.16452,1.57068,0.11686,1.57502,-4.25515
1992763.74664,138.0,0.13007,1.57998,0.13123,1.58542,-4.74784
1992774.43763,138.0,0.10309,1.58838,0.14763,1.59523,-5.30998
1992787.95062,138.0,0.08153,1.59922,0.16507,1.60772,-5.89309
1992805.04861,138.0,0.06443,1.61554,0.18795,1.62644,-6.63604
1992826.63559,138.0,0.05102,1.63911,0.21617,1.6533,-7.51302
1992853.87757,138.0,0.04042,1.66331,0.2529,1.68243,-8.64543
1992888.37354,138.0,0.03192,1.69107,0.29056,1.71585,-9.7493
1992931.92051,138.0,0.02528,1.7325,0.32965,1.76359,-10.77325
1992986.98647,138.0,0.01999,1.78993,0.38196,1.83023,-12.04581
2006830.91446,139.0,20004.453,0.32606,-0.01917,0.32662,3.36511
2006831.05746,139.0,15829.126,0.33306,-0.00124,0.33306,0.21366
2006831.19945,139.0,12516.703,0.34166,0.01484,0.34199,-2.48695
2006831.34145,139.0,9909.4424,0.35034,0.0278,0.35145,-4.53753
2006831.50545,139.0,7835.48,0.35855,0.04001,0.36078,-6.36681
2006831.70645,139.0,6217.2461,0.3666,0.05161,0.37022,-8.01264
2006831.94445,139.0,4905.291,0.37784,0.06019,0.38261,-9.05062
2006832.18345,139.0,3881.2737,0.38939,0.07019,0.39567,-10.21828
2006832.42145,139.0,3070.9827,0.40233,0.07698,0.40963,-10.83151
2006832.65945,139.0,2430.7778,0.41388,0.08506,0.42253,-11.61311
2006832.89745,139.0,1923.1537,0.42747,0.09242,0.43735,-12.19946
2006833.13545,139.0,1522.4358,0.44307,0.10279,0.45484,-13.06178
2006833.37345,139.0,1203.8446,0.45979,0.10904,0.47254,-13.34176
2006833.61245,139.0,952.86591,0.47631,0.11587,0.4902,-13.67283
2006833.85045,139.0,754.27557,0.49334,0.1249,0.5089,-14.20739
2006834.08745,139.0,596.71857,0.5143,0.13336,0.53131,-14.53696
2006834.32545,139.0,471.96338,0.53373,0.13991,0.55176,-14.68899
2006834.56445,139.0,373.20856,0.55433,0.14774,0.57368,-14.92318
2006834.80145,139.0,295.47278,0.57831,0.15422,0.59852,-14.93226
2006835.04145,139.0,233.87738,0.60119,0.1638,0.6231,-15.24084
2006835.27945,139.0,185.05922,0.62772,0.17088,0.65056,-15.22806
2006835.51545,139.0,146.35823,0.65259,0.17824,0.67649,-15.27637
2006835.75145,139.0,115.77804,0.68084,0.18701,0.70605,-15.35922
2006835.98645,139.0,91.6721,0.70795,0.19496,0.73431,-15.39676
2006836.23145,139.0,72.51701,0.73765,0.20155,0.76469,-15.2817
2006836.46045,139.0,57.36816,0.76792,0.20799,0.79559,-15.15518
2006836.69745,139.0,45.3629,0.79833,0.21593,0.82701,-15.13486
2006836.92945,139.0,35.93134,0.82783,0.22165,0.85699,-14.98925
2006837.17945,139.0,28.40909,0.85896,0.2333,0.89008,-15.19539
2006837.39445,139.0,22.48202,0.89072,0.24752,0.92448,-15.5299
2006837.65945,139.0,17.79613,0.92833,0.26011,0.96408,-15.6526
2006837.91145,139.0,14.06813,0.96811,0.27993,1.00777,-16.12701
2006838.12745,139.0,11.1448,1.01446,0.29779,1.05727,-16.35909
2006838.39445,139.0,8.81772,1.06893,0.31061,1.11314,-16.20287
2006838.57245,139.0,6.97545,1.12563,0.31246,1.1682,-15.51393
2006838.79145,139.0,5.5173,1.18867,0.32223,1.23157,-15.1677
2006839.06045,139.0,4.36941,1.24787,0.30674,1.28501,-13.81019
2006839.39545,139.0,3.45686,1.31094,0.29506,1.34373,-12.68464
2006839.81445,139.0,2.73547,1.36026,0.27369,1.38752,-11.37626
2006840.33945,139.0,2.16054,1.40529,0.24295,1.42614,-9.80832
2006840.99845,139.0,1.70952,1.4429,0.21534,1.45888,-8.48808
2006841.82645,139.0,1.35352,1.47041,0.18949,1.48257,-7.34298
2006842.86945,139.0,1.07079,1.49009,0.1653,1.49923,-6.33024
2006844.18344,139.0,0.84734,1.50577,0.14548,1.51278,-5.51853
2006845.83944,139.0,0.67072,1.51868,0.12927,1.52417,-4.86514
2006847.92844,139.0,0.53067,1.52927,0.1179,1.53381,-4.40838
2006850.56444,139.0,0.41976,1.538,0.11037,1.54196,-4.10465
2006853.89644,139.0,0.33183,1.54496,0.10577,1.54858,-3.91639
2006858.10143,139.0,0.26261,1.55332,0.10505,1.55687,-3.86896
2006863.41043,139.0,0.20791,1.56294,0.109,1.56673,-3.98942
2006870.11442,139.0,0.16452,1.57242,0.11834,1.57687,-4.30392
2006878.59042,139.0,0.13007,1.58064,0.13183,1.58613,-4.76751
2006889.28141,139.0,0.10309,1.58864,0.14683,1.59542,-5.28051
2006902.7944,139.0,0.08153,1.60155,0.16376,1.6099,-5.83809
2006919.89239,139.0,0.06443,1.61915,0.18713,1.62993,-6.59264
2006941.47937,139.0,0.05102,1.64113,0.2177,1.65551,-7.55623
2006968.72135,139.0,0.04042,1.66293,0.25268,1.68202,-8.64
2007003.21732,139.0,0.03192,1.6932,0.28849,1.7176,-9.66917
2007046.76429,139.0,0.02528,1.73939,0.33005,1.77043,-10.74425
2007101.83025,139.0,0.01999,1.79566,0.38821,1.83714,-12.19935
2020928.72206,140.0,20004.453,0.32733,-0.01869,0.32786,3.26764
2020928.86506,140.0,15829.126,0.33334,-0.00016,0.33334,0.02717
2020929.00706,140.0,12516.703,0.34081,0.01443,0.34111,-2.42447
2020929.14906,140.0,9909.4424,0.34942,0.02899,0.35062,-4.74207
2020929.31306,140.0,7835.48,0.35824,0.03948,0.36041,-6.28956
2020929.51406,140.0,6217.2461,0.36806,0.05089,0.37156,-7.87167
2020929.75206,140.0,4905.291,0.37822,0.06057,0.38304,-9.09803
2020929.99106,140.0,3881.2737,0.38965,0.07008,0.3959,-10.19656
2020930.22906,140.0,3070.9827,0.40153,0.07753,0.40894,-10.92827
2020930.46706,140.0,2430.7778,0.41493,0.08574,0.42369,-11.67532
2020930.70506,140.0,1923.1537,0.42874,0.09135,0.43836,-12.02779
2020930.94306,140.0,1522.4358,0.44381,0.10039,0.45502,-12.74591
2020931.18106,140.0,1203.8446,0.45819,0.10812,0.47077,-13.277
2020931.42006,140.0,952.86591,0.47652,0.11691,0.49066,-13.78443
2020931.65806,140.0,754.27557,0.49494,0.12512,0.51051,-14.18689
2020931.89506,140.0,596.71857,0.5138,0.13179,0.53043,-14.38617
2020932.13306,140.0,471.96338,0.53394,0.14123,0.5523,-14.81525
2020932.37206,140.0,373.20856,0.55519,0.14717,0.57437,-14.84668
2020932.61006,140.0,295.47278,0.57848,0.15608,0.59916,-15.09915
2020932.84906,140.0,233.87738,0.60148,0.16321,0.62323,-15.1812
2020933.08705,140.0,185.05922,0.6275,0.16979,0.65006,-15.14047
2020933.32305,140.0,146.35823,0.65284,0.17857,0.67682,-15.29803
2020933.56005,140.0,115.77804,0.67995,0.18624,0.705,-15.31799
2020933.79405,140.0,91.6721,0.70862,0.19415,0.73473,-15.32197
2020934.03905,140.0,72.51701,0.73829,0.20213,0.76546,-15.31108
2020934.26805,140.0,57.36816,0.76822,0.20896,0.79613,-15.21676
2020934.50505,140.0,45.3629,0.79963,0.2155,0.82816,-15.0829
2020934.73705,140.0,35.93134,0.82882,0.22242,0.85815,-15.02177
2020934.98705,140.0,28.40909,0.85925,0.23352,0.89042,-15.20389
2020935.20205,140.0,22.48202,0.89157,0.24576,0.92482,-15.41065
2020935.46705,140.0,17.79613,0.92795,0.25943,0.96353,-15.61953
2020935.71905,140.0,14.06813,0.96703,0.27834,1.00629,-16.05739
2020935.93505,140.0,11.1448,1.01325,0.29521,1.05537,-16.24359
2020936.20205,140.0,8.81772,1.06749,0.31056,1.11175,-16.22129
2020936.38005,140.0,6.97545,1.1275,0.31297,1.17013,-15.51373
2020936.59905,140.0,5.5173,1.18531,0.32123,1.22806,-15.1637
2020936.86805,140.0,4.36941,1.25128,0.30738,1.28848,-13.80176
2020937.20305,140.0,3.45686,1.31174,0.29756,1.34507,-12.78083
2020937.62205,140.0,2.73547,1.36149,0.27306,1.38861,-11.34069
2020938.14705,140.0,2.16054,1.40754,0.24373,1.42849,-9.82381
2020938.80605,140.0,1.70952,1.44362,0.21702,1.45984,-8.5494
2020939.63405,140.0,1.35352,1.46954,0.18995,1.48176,-7.36517
2020940.67705,140.0,1.07079,1.49051,0.16503,1.49962,-6.3179
2020941.99105,140.0,0.84734,1.50745,0.14479,1.51439,-5.48652
2020943.64705,140.0,0.67072,1.52099,0.12932,1.52647,-4.85993
2020945.73605,140.0,0.53067,1.53144,0.11928,1.53608,-4.45354
2020948.37204,140.0,0.41976,1.53948,0.11158,1.54352,-4.14564
2020951.70404,140.0,0.33183,1.5464,0.10707,1.5501,-3.96087
2020955.90904,140.0,0.26261,1.55427,0.1063,1.5579,-3.91265
2020961.21803,140.0,0.20791,1.56275,0.10965,1.5666,-4.01347
2020967.92203,140.0,0.16452,1.57099,0.11764,1.57538,-4.28232
2020976.39802,140.0,0.13007,1.57978,0.12886,1.58503,-4.66336
2020987.08901,140.0,0.10309,1.59156,0.1416,1.59784,-5.08409
2021000.602,140.0,0.08153,1.6084,0.16153,1.61649,-5.73478
2021017.69999,140.0,0.06443,1.62851,0.18952,1.6395,-6.6381
2021039.28697,140.0,0.05102,1.6472,0.22568,1.66259,-7.80126
2021066.52895,140.0,0.04042,1.6653,0.26098,1.68562,-8.90662
2021101.02492,140.0,0.03192,1.69343,0.29484,1.7189,-9.87664
2021144.57189,140.0,0.02528,1.73495,0.33606,1.7672,-10.96255
2021199.63785,140.0,0.01999,1.78455,0.38948,1.82656,-12.31173
2035027.43346,141.0,20004.453,0.3268,-0.01823,0.32731,3.19246
2035027.57646,141.0,15829.126,0.33191,-0.00092,0.33191,0.15907
2035027.71846,141.0,12516.703,0.34107,0.01355,0.34134,-2.27494
2035027.86046,141.0,9909.4424,0.34806,0.02887,0.34926,-4.74127
2035028.02446,141.0,7835.48,0.35834,0.04026,0.3606,-6.41099
2035028.22546,141.0,6217.2461,0.36742,0.05081,0.37091,-7.87342
2035028.46346,141.0,4905.291,0.37771,0.06004,0.38245,-9.03246
2035028.70246,141.0,3881.2737,0.39045,0.06805,0.39633,-9.88636
2035028.94046,141.0,3070.9827,0.40211,0.07759,0.40953,-10.92179
2035029.17846,141.0,2430.7778,0.41441,0.08636,0.42331,-11.77145
2035029.41646,141.0,1923.1537,0.42907,0.09329,0.4391,-12.26652
2035029.65446,141.0,1522.4358,0.44265,0.10019,0.45384,-12.7542
2035029.89246,141.0,1203.8446,0.45862,0.10829,0.47123,-13.28592
2035030.13146,141.0,952.86591,0.47538,0.11741,0.48966,-13.87327
2035030.36946,141.0,754.27557,0.49397,0.12437,0.50939,-14.13206
2035030.60646,141.0,596.71857,0.51295,0.13159,0.52956,-14.38865
2035030.84446,141.0,471.96338,0.5335,0.13633,0.55065,-14.3349
2035031.08346,141.0,373.20856,0.55414,0.14719,0.57336,-14.87509
2035031.32146,141.0,295.47278,0.57734,0.15368,0.59744,-14.90556
2035031.56046,141.0,233.87738,0.60128,0.16237,0.62282,-15.11176
2035031.79846,141.0,185.05922,0.62567,0.17137,0.64871,-15.31776
2035032.03446,141.0,146.35823,0.65342,0.17676,0.67691,-15.13722
2035032.27146,141.0,115.77804,0.67951,0.18593,0.70449,-15.30319
2035032.50546,141.0,91.6721,0.70811,0.19298,0.73394,-15.24411
2035032.75046,141.0,72.51701,0.73747,0.19978,0.76405,-15.15776
2035032.97946,141.0,57.36816,0.76777,0.20804,0.79546,-15.16088
2035033.21646,141.0,45.3629,0.79747,0.21494,0.82593,-15.08441
2035033.44846,141.0,35.93134,0.82758,0.22256,0.85698,-15.05247
2035033.69946,141.0,28.40909,0.85983,0.23304,0.89085,-15.16455
2035033.91346,141.0,22.48202,0.89174,0.24503,0.9248,-15.36464
2035034.17845,141.0,17.79613,0.92738,0.26077,0.96334,-15.70544
2035034.43045,141.0,14.06813,0.96722,0.27733,1.00619,-15.99916
2035034.64645,141.0,11.1448,1.01421,0.29442,1.05608,-16.18761
2035034.91445,141.0,8.81772,1.06747,0.30726,1.11081,-16.05769
2035035.09245,141.0,6.97545,1.12223,0.31831,1.16649,-15.83535
2035035.31045,141.0,5.5173,1.19115,0.31888,1.23309,-14.98719
2035035.57945,141.0,4.36941,1.24449,0.31216,1.28304,-14.08122
2035035.91445,141.0,3.45686,1.30977,0.29363,1.34228,-12.63612
2035036.33345,141.0,2.73547,1.3617,0.274,1.38899,-11.37722
2035036.85845,141.0,2.16054,1.40404,0.24474,1.42521,-9.88805
2035037.51745,141.0,1.70952,1.44094,0.21539,1.45695,-8.5017
2035038.34645,141.0,1.35352,1.46884,0.1897,1.48104,-7.35891
2035039.38945,141.0,1.07079,1.48969,0.16607,1.49892,-6.36089
2035040.70345,141.0,0.84734,1.5045,0.14628,1.5116,-5.55325
2035042.35845,141.0,0.67072,1.51702,0.13084,1.52265,-4.92958
2035044.44745,141.0,0.53067,1.52755,0.11816,1.53211,-4.42306
2035047.08444,141.0,0.41976,1.53645,0.11048,1.54042,-4.11279
2035050.41544,141.0,0.33183,1.5443,0.10694,1.548,-3.96119
2035054.62144,141.0,0.26261,1.55154,0.10591,1.55515,-3.90504
2035059.92944,141.0,0.20791,1.56054,0.10875,1.56433,-3.9865
2035066.63443,141.0,0.16452,1.57151,0.11662,1.57583,-4.24399
2035075.11042,141.0,0.13007,1.5814,0.13093,1.58681,-4.73275
2035085.80041,141.0,0.10309,1.59095,0.1486,1.59787,-5.33611
2035099.3144,141.0,0.08153,1.60111,0.16725,1.60982,-5.9636
2035116.41239,141.0,0.06443,1.61581,0.19037,1.62698,-6.7196
2035137.99837,141.0,0.05102,1.63994,0.21658,1.65418,-7.52319
2035165.24135,141.0,0.04042,1.66544,0.25353,1.68463,-8.65571
2035199.73633,141.0,0.03192,1.69312,0.29385,1.71843,-9.84602
2035243.28429,141.0,0.02528,1.73179,0.33335,1.76358,-10.89543
2035298.34925,141.0,0.01999,1.78861,0.38143,1.82883,-12.0384
2049129.00786,142.0,20004.453,0.32594,-0.01891,0.32649,3.32067
2049129.15086,142.0,15829.126,0.33236,-0.00051,0.33236,0.08878
2049129.29286,142.0,12516.703,0.34075,0.01528,0.34109,-2.5683
2049129.43486,142.0,9909.4424,0.35009,0.02776,0.35119,-4.53446
2049129.59886,142.0,7835.48,0.35849,0.04008,0.36072,-6.37875
2049129.79986,142.0,6217.2461,0.36811,0.05121,0.37165,-7.92075
2049130.03786,142.0,4905.291,0.37902,0.06009,0.38375,-9.00833
2049130.27686,142.0,3881.2737,0.38983,0.07012,0.39609,-10.19661
2049130.51486,142.0,3070.9827,0.40206,0.07773,0.40951,-10.94224
2049130.75286,142.0,2430.7778,0.41485,0.08545,0.42356,-11.63844
2049130.99086,142.0,1923.1537,0.42976,0.09413,0.43995,-12.35475
2049131.22886,142.0,1522.4358,0.44309,0.10095,0.45445,-12.83489
2049131.46686,142.0,1203.8446,0.46017,0.10789,0.47265,-13.19558
2049131.70586,142.0,952.86591,0.47684,0.11642,0.49084,-13.72017
2049131.94386,142.0,754.27557,0.49419,0.12406,0.50952,-14.09206
2049132.18086,142.0,596.71857,0.51278,0.13262,0.52965,-14.5011
2049132.41886,142.0,471.96338,0.53379,0.14044,0.55195,-14.74033
2049132.65786,142.0,373.20856,0.55627,0.14651,0.57524,-14.75565
2049132.89586,142.0,295.47278,0.57765,0.15424,0.59789,-14.9496
2049133.13485,142.0,233.87738,0.60108,0.162,0.62253,-15.08409
2049133.37285,142.0,185.05922,0.62597,0.17039,0.64874,-15.22676
2049133.60885,142.0,146.35823,0.65284,0.17934,0.67702,-15.36087
2049133.84485,142.0,115.77804,0.67788,0.18573,0.70287,-15.32224
2049134.07985,142.0,91.6721,0.7059,0.19171,0.73147,-15.19384
2049134.32485,142.0,72.51701,0.73646,0.19975,0.76307,-15.1753
2049134.55385,142.0,57.36816,0.76642,0.20942,0.79451,-15.28247
2049134.79085,142.0,45.3629,0.79672,0.21482,0.82518,-15.09001
2049135.02285,142.0,35.93134,0.82518,0.2225,0.85465,-15.09026
2049135.27385,142.0,28.40909,0.85743,0.23191,0.88824,-15.13467
2049135.48785,142.0,22.48202,0.88926,0.24533,0.92248,-15.42296
2049135.75285,142.0,17.79613,0.92688,0.26049,0.96279,-15.69717
2049136.00485,142.0,14.06813,0.96562,0.27693,1.00454,-16.00224
2049136.22085,142.0,11.1448,1.01126,0.29334,1.05295,-16.17604
2049136.48885,142.0,8.81772,1.06582,0.31021,1.11005,-16.22758
2049136.66685,142.0,6.97545,1.12595,0.31253,1.16852,-15.51322
2049136.88485,142.0,5.5173,1.18191,0.31955,1.22435,-15.12934
2049137.15385,142.0,4.36941,1.25015,0.30719,1.28734,-13.80523
2049137.48885,142.0,3.45686,1.30912,0.29834,1.34269,-12.8379
2049137.90785,142.0,2.73547,1.3584,0.27099,1.38517,-11.28208
2049138.43285,142.0,2.16054,1.40516,0.24333,1.42608,-9.82423
2049139.09185,142.0,1.70952,1.44141,0.21781,1.45778,-8.59287
2049139.92085,142.0,1.35352,1.4676,0.19018,1.47987,-7.38361
2049140.96385,142.0,1.07079,1.48848,0.16515,1.49762,-6.33131
2049142.27785,142.0,0.84734,1.50542,0.1453,1.51241,-5.51306
2049143.93285,142.0,0.67072,1.51869,0.12964,1.52421,-4.8793
2049146.02184,142.0,0.53067,1.52876,0.11899,1.53338,-4.4506
2049148.65884,142.0,0.41976,1.53634,0.11156,1.54039,-4.15303
2049151.98984,142.0,0.33183,1.54367,0.10693,1.54737,-3.96261
2049156.19584,142.0,0.26261,1.55201,0.10633,1.55565,-3.91909
2049161.50383,142.0,0.20791,1.56061,0.11031,1.5645,-4.04327
2049168.20783,142.0,0.16452,1.56816,0.1183,1.57262,-4.31411
2049176.68482,142.0,0.13007,1.57712,0.128,1.58231,-4.64002
2049187.37481,142.0,0.10309,1.58989,0.14189,1.59621,-5.09973
2049200.8888,142.0,0.08153,1.6074,0.16272,1.61561,-5.78033
2049217.98679,142.0,0.06443,1.62661,0.1922,1.63793,-6.73879
2049239.57277,142.0,0.05102,1.64275,0.22658,1.6583,-7.85304
2049266.81575,142.0,0.04042,1.66149,0.25883,1.68153,-8.85459
2049301.31072,142.0,0.03192,1.69265,0.29322,1.71786,-9.82792
2049344.85869,142.0,0.02528,1.73448,0.3367,1.76686,-10.98571
2049399.92365,142.0,0.01999,1.78114,0.39137,1.82363,-12.39277
2063221.00767,143.0,20004.453,0.32669,-0.01968,0.32728,3.44819
2063221.15067,143.0,15829.126,0.33314,5e-05,0.33314,-0.00871
2063221.29267,143.0,12516.703,0.3409,0.01497,0.34123,-2.51505
2063221.43467,143.0,9909.4424,0.3498,0.02889,0.35099,-4.72193
2063221.59867,143.0,7835.48,0.35863,0.04002,0.36085,-6.36752
2063221.79967,143.0,6217.2461,0.36903,0.05027,0.37243,-7.75775
2063222.03767,143.0,4905.291,0.3792,0.06066,0.38402,-9.08866
2063222.27567,143.0,3881.2737,0.39022,0.06816,0.39612,-9.90741
2063222.51467,143.0,3070.9827,0.40134,0.07727,0.40871,-10.89842
2063222.75267,143.0,2430.7778,0.41484,0.08489,0.42344,-11.56428
2063222.99067,143.0,1923.1537,0.4288,0.09374,0.43893,-12.33144
2063223.22867,143.0,1522.4358,0.44395,0.10065,0.45522,-12.77373
2063223.46667,143.0,1203.8446,0.45956,0.10737,0.47193,-13.15066
2063223.70567,143.0,952.86591,0.47765,0.11622,0.49158,-13.67522
2063223.94367,143.0,754.27557,0.49443,0.12254,0.50939,-13.91943
2063224.18067,143.0,596.71857,0.51445,0.13161,0.53102,-14.34942
2063224.41867,143.0,471.96338,0.53396,0.13876,0.5517,-14.56737
2063224.65767,143.0,373.20856,0.55482,0.14765,0.57413,-14.90241
2063224.89567,143.0,295.47278,0.57741,0.1541,0.59762,-14.94295
2063225.13467,143.0,233.87738,0.60221,0.16213,0.62366,-15.06807
2063225.37267,143.0,185.05922,0.62667,0.17046,0.64944,-15.21695
2063225.60867,143.0,146.35823,0.653,0.17722,0.67662,-15.18406
2063225.84467,143.0,115.77804,0.67846,0.18459,0.70312,-15.2203
2063226.07967,143.0,91.6721,0.7082,0.19242,0.73388,-15.2004
2063226.32467,143.0,72.51701,0.73656,0.20016,0.76328,-15.20316
2063226.55367,143.0,57.36816,0.76536,0.20696,0.79285,-15.13158
2063226.79067,143.0,45.3629,0.79608,0.214,0.82434,-15.04625
2063227.02266,143.0,35.93134,0.82746,0.22225,0.85679,-15.03466
2063227.27266,143.0,28.40909,0.85711,0.23236,0.88804,-15.1679
2063227.48766,143.0,22.48202,0.89053,0.24603,0.92389,-15.44396
2063227.75266,143.0,17.79613,0.92527,0.26021,0.96116,-15.70722
2063228.00466,143.0,14.06813,0.9661,0.27778,1.00524,-16.04147
2063228.22066,143.0,11.1448,1.01197,0.29676,1.05458,-16.3437
2063228.48766,143.0,8.81772,1.06523,0.30953,1.10929,-16.20229
2063228.66566,143.0,6.97545,1.12142,0.31437,1.16465,-15.65968
2063228.88466,143.0,5.5173,1.18554,0.32091,1.22821,-15.14623
2063229.15366,143.0,4.36941,1.24327,0.30962,1.28124,-13.98448
2063229.48866,143.0,3.45686,1.30804,0.29555,1.34101,-12.7321
2063229.90766,143.0,2.73547,1.35858,0.27504,1.38614,-11.44449
2063230.43266,143.0,2.16054,1.40298,0.24416,1.42406,-9.87231
2063231.09166,143.0,1.70952,1.44075,0.21643,1.45692,-8.5431
2063231.91966,143.0,1.35352,1.46899,0.19118,1.48138,-7.41507
2063232.96266,143.0,1.07079,1.48848,0.16679,1.49779,-6.39357
2063234.27666,143.0,0.84734,1.50463,0.1465,1.51174,-5.5613
2063235.93266,143.0,0.67072,1.51703,0.13027,1.52262,-4.90806
2063238.02166,143.0,0.53067,1.52774,0.11837,1.53232,-4.43059
2063240.65765,143.0,0.41976,1.5366,0.11112,1.54062,-4.13599
2063243.98965,143.0,0.33183,1.54385,0.10668,1.54753,-3.9529
2063248.19565,143.0,0.26261,1.55198,0.10596,1.55559,-3.90566
2063253.50364,143.0,0.20791,1.56175,0.10949,1.56558,-4.01022
2063260.20764,143.0,0.16452,1.5716,0.11845,1.57606,-4.31033
2063268.68363,143.0,0.13007,1.57996,0.13271,1.58553,-4.80149
2063279.37462,143.0,0.10309,1.5883,0.14813,1.59519,-5.32834
2063292.88861,143.0,0.08153,1.60058,0.165,1.60907,-5.88581
2063309.9856,143.0,0.06443,1.61856,0.18828,1.62947,-6.63508
2063331.57258,143.0,0.05102,1.64136,0.2188,1.65588,-7.59313
2063358.81456,143.0,0.04042,1.66382,0.25444,1.68316,-8.69447
2063393.31054,143.0,0.03192,1.69354,0.2914,1.71842,-9.76289
2063436.8575,143.0,0.02528,1.73827,0.33236,1.76976,-10.82425
2063491.92346,143.0,0.01999,1.79563,0.38836,1.83715,-12.20405
