Repository: SebaVillagra00/ICM2985-SOH-IPRE

## Data University of Cambridge (EIS Cambridge)
Data publicada en "Identifying degradation patterns of lithium ion batteries from impedance spectroscopy using machine learning" (Zhang, Tang, Zhang, Wang, Stimming & Lee, 2020) https://www.nature.com/articles/s41467-020-15235-7.

Carpeta contiene:
* Paper de Nature Comunications (IF: 16.6).
* Data frames para IOS.
* Data frames para Windows.

Cada Data frame está contenido en un archivo .txt con las siguientes columnas:
* time/s: tiempo en que se mide la muestra.
* cycle number: ciclo de carga de la batería.
* freq/Hz: frecuencia de la señal de input.
* Re(Z)/Ohm: Parte resistiva de la impedancia.
* Im(Z)/Ohm: Parte reactiva de la impedancia.

File: EIS Cambridge/EIS data/EIS_state_IX_35C02.csv (part 13 of 29)
time/s,cycle number,freq/Hz,Re(Z)/Ohm,-Im(Z)/Ohm,|Z|/Ohm,Phase(Z)/deg
2035860.66761,133.0,0.04042,1.37257,0.23501,1.39255,-9.71606
2035895.16258,133.0,0.03192,1.4052,0.27003,1.43091,-10.87741
2035938.70955,133.0,0.02528,1.4402,0.30729,1.47262,-12.04441
2035993.77551,133.0,0.01999,1.4832,0.34208,1.52213,-12.98729
2050503.82156,134.0,20004.453,0.47563,-0.01125,0.47576,1.35536
2050503.96456,134.0,15829.126,0.48392,0.00303,0.48393,-0.35834
2050504.10656,134.0,12516.703,0.49257,0.01475,0.49279,-1.71505
2050504.24856,134.0,9909.4424,0.50072,0.02289,0.50124,-2.61688
2050504.41256,134.0,7835.48,0.5094,0.03165,0.51038,-3.55505
2050504.61355,134.0,6217.2461,0.51738,0.03836,0.5188,-4.24038
2050504.85155,134.0,4905.291,0.52496,0.04418,0.52681,-4.81027
2050505.09055,134.0,3881.2737,0.53298,0.04909,0.53523,-5.26263
2050505.32855,134.0,3070.9827,0.54357,0.05205,0.54605,-5.47002
2050505.56655,134.0,2430.7778,0.55239,0.05758,0.55538,-5.95066
2050505.80455,134.0,1923.1537,0.56098,0.06124,0.56431,-6.22964
2050506.04255,134.0,1522.4358,0.57139,0.06539,0.57512,-6.52881
2050506.28055,134.0,1203.8446,0.58028,0.06965,0.58444,-6.84456
2050506.51955,134.0,952.86591,0.59182,0.07372,0.5964,-7.10073
2050506.75755,134.0,754.27557,0.60402,0.07887,0.60914,-7.43932
2050506.99455,134.0,596.71857,0.61452,0.08186,0.61995,-7.58811
2050507.23255,134.0,471.96338,0.62848,0.08514,0.63422,-7.71476
2050507.47155,134.0,373.20856,0.63982,0.08886,0.64596,-7.90666
2050507.70955,134.0,295.47278,0.65484,0.09217,0.6613,-8.01221
2050507.94855,134.0,233.87738,0.66682,0.09778,0.67395,-8.3422
2050508.18655,134.0,185.05922,0.68211,0.10205,0.6897,-8.50867
2050508.42255,134.0,146.35823,0.69582,0.10655,0.70393,-8.70643
2050508.65855,134.0,115.77804,0.70959,0.11254,0.71846,-9.01165
2050508.89355,134.0,91.6721,0.72488,0.12095,0.7349,-9.47246
2050509.13855,134.0,72.51701,0.74152,0.12768,0.75243,-9.76991
2050509.36755,134.0,57.36816,0.7595,0.13685,0.77173,-10.21447
2050509.60455,134.0,45.3629,0.77709,0.14645,0.79077,-10.67265
2050509.83655,134.0,35.93134,0.79923,0.16052,0.81519,-11.35656
2050510.08755,134.0,28.40909,0.82268,0.17517,0.84112,-12.02035
2050510.30155,134.0,22.48202,0.85098,0.18914,0.87175,-12.53105
2050510.56655,134.0,17.79613,0.88476,0.20253,0.90765,-12.89335
2050510.81855,134.0,14.06813,0.92243,0.2135,0.94681,-13.03211
2050511.03455,134.0,11.1448,0.96592,0.21836,0.9903,-12.7383
2050511.30255,134.0,8.81772,1.00801,0.21648,1.031,-12.1209
2050511.48055,134.0,6.97545,1.05039,0.21137,1.07145,-11.3775
2050511.69855,134.0,5.5173,1.09099,0.19657,1.10856,-10.21365
2050511.96755,134.0,4.36941,1.12346,0.18324,1.13831,-9.2635
2050512.30255,134.0,3.45686,1.15265,0.16201,1.16398,-8.00098
2050512.72155,134.0,2.73547,1.17639,0.14248,1.18498,-6.90571
2050513.24655,134.0,2.16054,1.19425,0.12606,1.20089,-6.02546
2050513.90555,134.0,1.70952,1.20712,0.1098,1.2121,-5.19729
2050514.73455,134.0,1.35352,1.21796,0.09649,1.22178,-4.52974
2050515.77755,134.0,1.07079,1.22552,0.08596,1.22853,-4.01227
2050517.09055,134.0,0.84734,1.23213,0.07864,1.23463,-3.65211
2050518.74654,134.0,0.67072,1.23807,0.0741,1.24029,-3.42521
2050520.83554,134.0,0.53067,1.24383,0.07084,1.24585,-3.25955
2050523.47254,134.0,0.41976,1.24996,0.07123,1.25198,-3.26152
2050526.80354,134.0,0.33183,1.25524,0.07611,1.25755,-3.46999
2050531.00953,134.0,0.26261,1.26021,0.08304,1.26294,-3.76997
2050536.31753,134.0,0.20791,1.26448,0.09021,1.26769,-4.08058
2050543.02153,134.0,0.16452,1.27183,0.09974,1.27573,-4.48394
2050551.49852,134.0,0.13007,1.28216,0.11283,1.28712,-5.02915
2050562.18851,134.0,0.10309,1.29323,0.13082,1.29983,-5.77637
2050575.7025,134.0,0.08153,1.3058,0.15117,1.31452,-6.60348
2050592.80049,134.0,0.06443,1.32351,0.17444,1.33496,-7.5084
2050614.38647,134.0,0.05102,1.34989,0.1988,1.36445,-8.37774
2050641.62845,134.0,0.04042,1.3827,0.23585,1.40267,-9.6798
2050676.12442,134.0,0.03192,1.41378,0.2817,1.44157,-11.2689
2050719.67139,134.0,0.02528,1.44107,0.32523,1.47732,-12.71796
2050774.73635,134.0,0.01999,1.47583,0.36053,1.51923,-13.72794
2065300.18917,135.0,20004.453,0.47981,-0.01128,0.47994,1.3471
2065300.33217,135.0,15829.126,0.48785,0.0038,0.48787,-0.44582
2065300.47417,135.0,12516.703,0.4954,0.01336,0.49558,-1.54452
2065300.61617,135.0,9909.4424,0.50316,0.02406,0.50374,-2.73795
2065300.78017,135.0,7835.48,0.5123,0.03112,0.51324,-3.4767
2065300.98117,135.0,6217.2461,0.521,0.03788,0.52237,-4.15795
2065301.21917,135.0,4905.291,0.52773,0.0442,0.52957,-4.78749
2065301.45717,135.0,3881.2737,0.53682,0.04784,0.53895,-5.09235
2065301.69617,135.0,3070.9827,0.54645,0.05347,0.54906,-5.58803
2065301.93417,135.0,2430.7778,0.55316,0.05771,0.55617,-5.95577
2065302.17217,135.0,1923.1537,0.56294,0.0628,0.56643,-6.36585
2065302.41017,135.0,1522.4358,0.57389,0.06684,0.57777,-6.64273
2065302.64817,135.0,1203.8446,0.585,0.07045,0.58922,-6.86657
2065302.88717,135.0,952.86591,0.59602,0.07337,0.60051,-7.01812
2065303.12517,135.0,754.27557,0.60652,0.07788,0.6115,-7.31714
2065303.36217,135.0,596.71857,0.61759,0.08202,0.62301,-7.56451
2065303.60017,135.0,471.96338,0.62991,0.08396,0.63548,-7.59204
2065303.83917,135.0,373.20856,0.64152,0.08795,0.64752,-7.80619
2065304.07717,135.0,295.47278,0.65548,0.09251,0.66197,-8.03307
2065304.31617,135.0,233.87738,0.6686,0.09808,0.67576,-8.34505
2065304.55417,135.0,185.05922,0.68205,0.10115,0.68951,-8.43556
2065304.79017,135.0,146.35823,0.69651,0.10813,0.70485,-8.82428
2065305.02617,135.0,115.77804,0.71067,0.11176,0.7194,-8.93748
2065305.26117,135.0,91.6721,0.72814,0.12003,0.73797,-9.36084
2065305.50617,135.0,72.51701,0.74269,0.12697,0.75347,-9.70167
2065305.73517,135.0,57.36816,0.76048,0.13695,0.77271,-10.20871
2065305.97217,135.0,45.3629,0.7786,0.14689,0.79233,-10.68364
2065306.20417,135.0,35.93134,0.79701,0.1605,0.81301,-11.38572
2065306.45417,135.0,28.40909,0.82333,0.17331,0.84137,-11.8873
2065306.66917,135.0,22.48202,0.85134,0.187,0.87163,-12.38837
2065306.93417,135.0,17.79613,0.88547,0.20156,0.90813,-12.82379
2065307.18617,135.0,14.06813,0.92273,0.21312,0.94702,-13.00556
2065307.40216,135.0,11.1448,0.96526,0.21802,0.98957,-12.72748
2065307.66916,135.0,8.81772,1.01009,0.21964,1.0337,-12.26786
2065307.84816,135.0,6.97545,1.05329,0.20914,1.07386,-11.23069
2065308.06616,135.0,5.5173,1.08927,0.19925,1.10734,-10.36583
2065308.33516,135.0,4.36941,1.12646,0.18153,1.14099,-9.1546
2065308.67016,135.0,3.45686,1.15631,0.16316,1.16776,-8.03144
2065309.08916,135.0,2.73547,1.17718,0.14326,1.18587,-6.93885
2065309.61416,135.0,2.16054,1.19753,0.12556,1.20409,-5.98555
2065310.27316,135.0,1.70952,1.21063,0.11003,1.21562,-5.19317
2065311.10216,135.0,1.35352,1.22111,0.0976,1.22501,-4.57
2065312.14516,135.0,1.07079,1.2283,0.08723,1.23139,-4.06238
2065313.45816,135.0,0.84734,1.23464,0.07918,1.23717,-3.66926
2065315.11416,135.0,0.67072,1.2402,0.07397,1.24241,-3.41349
2065317.20316,135.0,0.53067,1.24585,0.07226,1.24794,-3.31935
2065319.84016,135.0,0.41976,1.25075,0.07213,1.25283,-3.30059
2065323.17115,135.0,0.33183,1.25617,0.07398,1.25835,-3.37025
2065327.37715,135.0,0.26261,1.26367,0.07896,1.26613,-3.57557
2065332.68515,135.0,0.20791,1.2715,0.08939,1.27464,-4.02147
2065339.38914,135.0,0.16452,1.27819,0.1025,1.28229,-4.58473
2065347.86613,135.0,0.13007,1.2847,0.11792,1.2901,-5.24458
2065358.55613,135.0,0.10309,1.29321,0.13307,1.30004,-5.87482
2065372.07011,135.0,0.08153,1.30795,0.15118,1.31666,-6.59348
2065389.1671,135.0,0.06443,1.32729,0.17577,1.33888,-7.54364
2065410.75408,135.0,0.05102,1.34604,0.20345,1.36133,-8.59513
2065437.99606,135.0,0.04042,1.3714,0.23086,1.39069,-9.55538
2065472.49204,135.0,0.03192,1.41,0.26174,1.43409,-10.51602
2065516.039,135.0,0.02528,1.45844,0.30467,1.48992,-11.79942
2065571.10396,135.0,0.01999,1.50462,0.36004,1.5471,-13.45724
2080106.83897,136.0,20004.453,0.47879,-0.012,0.47894,1.43617
2080106.98197,136.0,15829.126,0.48887,0.00381,0.48888,-0.44617
2080107.12397,136.0,12516.703,0.49394,0.01587,0.4942,-1.83968
2080107.26597,136.0,9909.4424,0.50392,0.02387,0.50448,-2.71219
2080107.42997,136.0,7835.48,0.51111,0.03178,0.5121,-3.55817
2080107.63097,136.0,6217.2461,0.51963,0.03849,0.52105,-4.23645
2080107.86897,136.0,4905.291,0.52778,0.0443,0.52963,-4.79776
2080108.10797,136.0,3881.2737,0.53788,0.0489,0.5401,-5.19436
2080108.34597,136.0,3070.9827,0.54612,0.05309,0.54869,-5.55289
2080108.58397,136.0,2430.7778,0.5561,0.0561,0.55892,-5.76072
2080108.82197,136.0,1923.1537,0.56426,0.06125,0.56757,-6.1948
2080109.05997,136.0,1522.4358,0.57341,0.0664,0.57724,-6.60501
2080109.29797,136.0,1203.8446,0.58473,0.07039,0.58896,-6.86399
2080109.53697,136.0,952.86591,0.59574,0.07424,0.60035,-7.10329
2080109.77497,136.0,754.27557,0.6071,0.07874,0.61219,-7.39009
2080110.01197,136.0,596.71857,0.61838,0.0818,0.62377,-7.53543
2080110.24997,136.0,471.96338,0.62992,0.08432,0.63553,-7.62409
2080110.48897,136.0,373.20856,0.64281,0.08938,0.649,-7.91586
2080110.72697,136.0,295.47278,0.65565,0.09229,0.66212,-8.01204
2080110.96597,136.0,233.87738,0.66891,0.09727,0.67594,-8.27404
2080111.20397,136.0,185.05922,0.68341,0.10296,0.69112,-8.56729
2080111.43997,136.0,146.35823,0.69778,0.10748,0.70601,-8.75617
2080111.67597,136.0,115.77804,0.71114,0.11341,0.72012,-9.06128
2080111.91097,136.0,91.6721,0.72826,0.11972,0.73804,-9.33506
2080112.15597,136.0,72.51701,0.74459,0.12725,0.75538,-9.69835
2080112.38497,136.0,57.36816,0.76194,0.13612,0.774,-10.12862
2080112.62197,136.0,45.3629,0.7802,0.14608,0.79376,-10.60486
2080112.85397,136.0,35.93134,0.80019,0.1591,0.81586,-11.24543
2080113.10497,136.0,28.40909,0.82476,0.17389,0.84289,-11.90604
2080113.31897,136.0,22.48202,0.85197,0.18657,0.87215,-12.3518
2080113.58397,136.0,17.79613,0.88636,0.20303,0.90931,-12.9017
2080113.83597,136.0,14.06813,0.9244,0.21333,0.9487,-12.99473
2080114.05197,136.0,11.1448,0.96511,0.21729,0.98927,-12.6886
2080114.31997,136.0,8.81772,1.01031,0.21979,1.03395,-12.27349
2080114.49796,136.0,6.97545,1.05569,0.21089,1.07655,-11.29715
2080114.71596,136.0,5.5173,1.09036,0.19897,1.10837,-10.34151
2080114.98496,136.0,4.36941,1.12866,0.18005,1.14293,-9.0639
2080115.31996,136.0,3.45686,1.15599,0.16514,1.16772,-8.12995
2080115.73896,136.0,2.73547,1.17857,0.14508,1.18746,-7.01777
2080116.26396,136.0,2.16054,1.19691,0.12587,1.20351,-6.00309
2080116.92296,136.0,1.70952,1.21013,0.11075,1.21519,-5.22894
2080117.75196,136.0,1.35352,1.22074,0.09713,1.2246,-4.54936
2080118.79496,136.0,1.07079,1.2292,0.08675,1.23226,-4.03681
2080120.10896,136.0,0.84734,1.23616,0.07817,1.23863,-3.61845
2080121.76396,136.0,0.67072,1.24285,0.07425,1.24506,-3.41883
2080123.85296,136.0,0.53067,1.24834,0.07298,1.25048,-3.34563
2080126.48996,136.0,0.41976,1.25208,0.07355,1.25424,-3.36184
2080129.82095,136.0,0.33183,1.25649,0.07597,1.25878,-3.45993
2080134.02695,136.0,0.26261,1.26203,0.08023,1.26458,-3.63747
2080139.33495,136.0,0.20791,1.26967,0.08875,1.27277,-3.99853
2080146.03994,136.0,0.16452,1.27671,0.09978,1.2806,-4.46896
2080154.51593,136.0,0.13007,1.28501,0.11238,1.28991,-4.99808
2080165.20593,136.0,0.10309,1.29828,0.12783,1.30456,-5.62328
2080178.71992,136.0,0.08153,1.31702,0.15027,1.32556,-6.50911
2080195.8179,136.0,0.06443,1.33689,0.18068,1.34904,-7.69707
2080217.40389,136.0,0.05102,1.35287,0.21447,1.36977,-9.00818
2080244.64686,136.0,0.04042,1.37191,0.2442,1.39347,-10.09301
2080279.14184,136.0,0.03192,1.40101,0.27247,1.42726,-11.00568
2080322.6888,136.0,0.02528,1.44016,0.30766,1.47265,-12.05873
2080377.75376,136.0,0.01999,1.48368,0.34878,1.52412,-13.22893
2094874.20042,137.0,20004.453,0.47797,-0.01195,0.47812,1.43263
2094874.34342,137.0,15829.126,0.48466,0.00601,0.4847,-0.71038
2094874.48542,137.0,12516.703,0.49221,0.01447,0.49243,-1.68408
2094874.62742,137.0,9909.4424,0.50213,0.02409,0.5027,-2.74667
2094874.79142,137.0,7835.48,0.50754,0.03129,0.50851,-3.52778
2094874.99242,137.0,6217.2461,0.51626,0.03859,0.5177,-4.2754
2094875.23042,137.0,4905.291,0.52428,0.04447,0.52616,-4.84832
2094875.46942,137.0,3881.2737,0.53349,0.04872,0.5357,-5.21783
2094875.70742,137.0,3070.9827,0.54246,0.05406,0.54515,-5.69119
2094875.94542,137.0,2430.7778,0.55196,0.05831,0.55503,-6.03089
2094876.18342,137.0,1923.1537,0.56054,0.06266,0.56403,-6.37815
2094876.42142,137.0,1522.4358,0.57099,0.06566,0.57476,-6.55968
2094876.65942,137.0,1203.8446,0.58198,0.07019,0.5862,-6.87728
2094876.89842,137.0,952.86591,0.59103,0.07363,0.5956,-7.10134
2094877.13642,137.0,754.27557,0.60243,0.07799,0.60746,-7.37598
2094877.37342,137.0,596.71857,0.61474,0.08294,0.62031,-7.68355
2094877.61142,137.0,471.96338,0.62725,0.0856,0.63307,-7.77085
2094877.85042,137.0,373.20856,0.64022,0.08903,0.64638,-7.91641
2094878.08742,137.0,295.47278,0.65415,0.09308,0.66074,-8.09854
2094878.32742,137.0,233.87738,0.66839,0.09955,0.67576,-8.47132
2094878.56542,137.0,185.05922,0.68008,0.10322,0.68787,-8.63011
2094878.80142,137.0,146.35823,0.69653,0.10906,0.70501,-8.89871
2094879.03742,137.0,115.77804,0.70979,0.11272,0.71868,-9.02348
2094879.27242,137.0,91.6721,0.72563,0.12011,0.7355,-9.39852
2094879.51742,137.0,72.51701,0.74123,0.12867,0.75232,-9.84793
2094879.74642,137.0,57.36816,0.75937,0.1375,0.77172,-10.26325
2094879.98342,137.0,45.3629,0.77831,0.14823,0.7923,-10.78317
2094880.21542,137.0,35.93134,0.79744,0.15977,0.81329,-11.32939
2094880.46642,137.0,28.40909,0.82215,0.17369,0.8403,-11.92873
2094880.68042,137.0,22.48202,0.85099,0.18873,0.87166,-12.50449
2094880.94542,137.0,17.79613,0.88495,0.20311,0.90796,-12.92614
2094881.19742,137.0,14.06813,0.92357,0.21485,0.94823,-13.0958
2094881.41342,137.0,11.1448,0.96531,0.21859,0.98975,-12.75941
2094881.68142,137.0,8.81772,1.01035,0.21976,1.03398,-12.27107
2094881.85942,137.0,6.97545,1.05443,0.21581,1.07629,-11.56717
2094882.07742,137.0,5.5173,1.09396,0.19941,1.11199,-10.33084
2094882.34642,137.0,4.36941,1.12817,0.18608,1.14341,-9.36605
2094882.68142,137.0,3.45686,1.1577,0.16513,1.16942,-8.11777
2094883.10042,137.0,2.73547,1.18271,0.1454,1.19161,-7.00862
2094883.62542,137.0,2.16054,1.19983,0.12789,1.20663,-6.0842
2094884.28442,137.0,1.70952,1.2131,0.11179,1.21824,-5.26488
2094885.11342,137.0,1.35352,1.22453,0.09762,1.22842,-4.55787
2094886.15642,137.0,1.07079,1.2322,0.08744,1.2353,-4.05907
2094887.47041,137.0,0.84734,1.23861,0.07996,1.24119,-3.69365
2094889.12541,137.0,0.67072,1.24435,0.07446,1.24657,-3.42463
2094891.21441,137.0,0.53067,1.25002,0.07141,1.25205,-3.26972
2094893.85141,137.0,0.41976,1.25539,0.07188,1.25745,-3.27692
2094897.18241,137.0,0.33183,1.26255,0.07553,1.26481,-3.42358
2094901.3884,137.0,0.26261,1.26778,0.08289,1.27049,-3.74099
2094906.6964,137.0,0.20791,1.27173,0.09158,1.27502,-4.11893
2094913.40039,137.0,0.16452,1.27825,0.10046,1.28219,-4.49377
2094921.87739,137.0,0.13007,1.28799,0.11342,1.29297,-5.03237
2094932.56738,137.0,0.10309,1.30067,0.13056,1.30721,-5.73196
2094946.08137,137.0,0.08153,1.31287,0.15178,1.32162,-6.5946
2094963.17936,137.0,0.06443,1.32977,0.17539,1.34128,-7.51347
2094984.76534,137.0,0.05102,1.35436,0.19791,1.36874,-8.31376
2095012.00732,137.0,0.04042,1.38839,0.23327,1.40785,-9.5374
2095046.50329,137.0,0.03192,1.42292,0.28003,1.45022,-11.13346
2095090.05026,137.0,0.02528,1.4508,0.32683,1.48716,-12.69524
2095145.11522,137.0,0.01999,1.48318,0.36568,1.5276,-13.84996
2109615.82334,138.0,20004.453,0.47571,-0.01055,0.47583,1.27065
2109615.96634,138.0,15829.126,0.48385,0.00461,0.48387,-0.54598
2109616.10834,138.0,12516.703,0.49151,0.01496,0.49174,-1.74335
2109616.25034,138.0,9909.4424,0.50133,0.02446,0.50193,-2.79327
2109616.41434,138.0,7835.48,0.50823,0.03194,0.50923,-3.5959
2109616.61534,138.0,6217.2461,0.51676,0.03727,0.51811,-4.12534
2109616.85334,138.0,4905.291,0.52406,0.04491,0.52598,-4.89848
2109617.09234,138.0,3881.2737,0.53403,0.04864,0.53624,-5.2046
2109617.33034,138.0,3070.9827,0.54227,0.05474,0.54503,-5.76404
2109617.56834,138.0,2430.7778,0.55137,0.05913,0.55453,-6.1216
2109617.80634,138.0,1923.1537,0.56142,0.06171,0.56481,-6.27252
2109618.04434,138.0,1522.4358,0.57056,0.06562,0.57432,-6.56066
2109618.28234,138.0,1203.8446,0.58027,0.06935,0.58439,-6.81546
2109618.52134,138.0,952.86591,0.59215,0.07344,0.59669,-7.06992
2109618.75934,138.0,754.27557,0.60363,0.07872,0.60874,-7.42998
2109618.99634,138.0,596.71857,0.61447,0.08176,0.61988,-7.57947
2109619.23434,138.0,471.96338,0.6257,0.08616,0.6316,-7.84026
2109619.47334,138.0,373.20856,0.64006,0.08868,0.64618,-7.88763
2109619.71134,138.0,295.47278,0.65354,0.09468,0.66036,-8.24341
2109619.95034,138.0,233.87738,0.66883,0.09824,0.67601,-8.35592
2109620.18835,138.0,185.05922,0.68063,0.10268,0.68833,-8.5788
2109620.42435,138.0,146.35823,0.69457,0.10768,0.70287,-8.81249
2109620.66035,138.0,115.77804,0.71223,0.113,0.72114,-9.01546
2109620.89535,138.0,91.6721,0.72456,0.12065,0.73454,-9.45401
2109621.14035,138.0,72.51701,0.74379,0.128,0.75472,-9.76434
2109621.36935,138.0,57.36816,0.75975,0.13802,0.77219,-10.29637
2109621.60635,138.0,45.3629,0.77903,0.14746,0.79287,-10.71823
2109621.83835,138.0,35.93134,0.79817,0.162,0.81444,-11.47307
2109622.08935,138.0,28.40909,0.82348,0.17626,0.84213,-12.08123
2109622.30335,138.0,22.48202,0.85239,0.19126,0.87358,-12.64651
2109622.56835,138.0,17.79613,0.88507,0.20349,0.90816,-12.94787
2109622.82035,138.0,14.06813,0.9245,0.21584,0.94936,-13.14137
2109623.03635,138.0,11.1448,0.96687,0.22303,0.99226,-12.98913
2109623.30435,138.0,8.81772,1.01145,0.222,1.03553,-12.37923
2109623.48235,138.0,6.97545,1.05191,0.2148,1.07362,-11.54091
2109623.70035,138.0,5.5173,1.09549,0.20409,1.11434,-10.55349
2109623.96935,138.0,4.36941,1.12899,0.18594,1.1442,-9.35257
2109624.30435,138.0,3.45686,1.16076,0.16607,1.17258,-8.14189
2109624.72335,138.0,2.73547,1.18384,0.14783,1.19303,-7.11773
2109625.24835,138.0,2.16054,1.20252,0.129,1.20942,-6.1229
2109625.90735,138.0,1.70952,1.21606,0.11263,1.22127,-5.29156
2109626.73635,138.0,1.35352,1.22735,0.09846,1.23129,-4.5864
2109627.77935,138.0,1.07079,1.23516,0.08822,1.23831,-4.08543
2109629.09335,138.0,0.84734,1.24162,0.08058,1.24423,-3.71337
2109630.74835,138.0,0.67072,1.24823,0.07468,1.25046,-3.42405
2109632.83735,138.0,0.53067,1.25444,0.07235,1.25652,-3.30077
2109635.47435,138.0,0.41976,1.25954,0.07372,1.2617,-3.34979
2109638.80536,138.0,0.33183,1.26464,0.07754,1.26702,-3.50843
2109643.01136,138.0,0.26261,1.26925,0.08241,1.27193,-3.71488
2109648.31936,138.0,0.20791,1.2748,0.08972,1.27795,-4.02586
2109655.02437,138.0,0.16452,1.28296,0.09935,1.28681,-4.42813
2109663.50037,138.0,0.13007,1.29259,0.11387,1.2976,-5.03427
2109674.19038,138.0,0.10309,1.30222,0.13051,1.30874,-5.72328
2109687.70439,138.0,0.08153,1.31632,0.149,1.32473,-6.45823
2109704.8024,138.0,0.06443,1.33631,0.17301,1.34746,-7.37709
2109726.38841,138.0,0.05102,1.36498,0.20378,1.38011,-8.49087
2109753.63142,138.0,0.04042,1.39014,0.24495,1.41156,-9.99317
2109788.12645,138.0,0.03192,1.41357,0.2858,1.44217,-11.43017
2109831.67347,138.0,0.02528,1.44242,0.32055,1.47761,-12.52925
2109886.7385,138.0,0.01999,1.48514,0.35339,1.52661,-13.38459
2124342.28342,139.0,20004.453,0.47333,-0.01086,0.47345,1.31404
2124342.42642,139.0,15829.126,0.48263,0.00221,0.48264,-0.26263
2124342.56842,139.0,12516.703,0.48954,0.01344,0.48973,-1.57314
2124342.71042,139.0,9909.4424,0.49689,0.02441,0.49749,-2.81252
2124342.87442,139.0,7835.48,0.5059,0.0322,0.50693,-3.64234
2124343.07542,139.0,6217.2461,0.51516,0.03812,0.51657,-4.23219
2124343.31342,139.0,4905.291,0.52278,0.04404,0.52463,-4.81491
2124343.55242,139.0,3881.2737,0.5309,0.04897,0.53315,-5.27034
2124343.79042,139.0,3070.9827,0.54275,0.05475,0.54551,-5.76061
2124344.02842,139.0,2430.7778,0.54971,0.05638,0.5526,-5.85564
2124344.26642,139.0,1923.1537,0.55896,0.0616,0.56234,-6.28879
2124344.50442,139.0,1522.4358,0.56871,0.06433,0.57234,-6.45404
2124344.74242,139.0,1203.8446,0.57871,0.06936,0.58285,-6.8346
2124344.98142,139.0,952.86591,0.59117,0.07407,0.5958,-7.14177
2124345.21942,139.0,754.27557,0.60044,0.07847,0.60554,-7.4461
2124345.45642,139.0,596.71857,0.61324,0.08176,0.61866,-7.5944
2124345.69442,139.0,471.96338,0.6249,0.08547,0.63072,-7.7881
2124345.93342,139.0,373.20856,0.6385,0.08946,0.64473,-7.9757
2124346.17142,139.0,295.47278,0.65212,0.09272,0.65867,-8.09198
2124346.41042,139.0,233.87738,0.66309,0.09801,0.6703,-8.4081
2124346.64842,139.0,185.05922,0.67887,0.10241,0.68655,-8.57853
2124346.88442,139.0,146.35823,0.693,0.10647,0.70113,-8.7348
2124347.12042,139.0,115.77804,0.70765,0.11338,0.71668,-9.10293
2124347.35542,139.0,91.6721,0.7221,0.11879,0.73181,-9.34182
2124347.60042,139.0,72.51701,0.73879,0.12845,0.74987,-9.86355
2124347.82942,139.0,57.36816,0.75639,0.13688,0.76868,-10.25748
2124348.06642,139.0,45.3629,0.77298,0.14657,0.78675,-10.73703
2124348.29842,139.0,35.93134,0.7955,0.15911,0.81125,-11.31048
2124348.54942,139.0,28.40909,0.81942,0.17452,0.8378,-12.02299
2124348.76342,139.0,22.48202,0.84891,0.18884,0.86966,-12.54129
2124349.02842,139.0,17.79613,0.88149,0.20329,0.90463,-12.98675
2124349.28042,139.0,14.06813,0.91998,0.21249,0.9442,-13.00533
2124349.49642,139.0,11.1448,0.96334,0.21981,0.9881,-12.85355
2124349.76442,139.0,8.81772,1.00681,0.22036,1.03064,-12.34575
2124349.94242,139.0,6.97545,1.05404,0.21375,1.0755,-11.46348
2124350.16042,139.0,5.5173,1.0896,0.19882,1.10759,-10.34088
2124350.42942,139.0,4.36941,1.12677,0.18364,1.14164,-9.25681
2124350.76442,139.0,3.45686,1.15299,0.16405,1.1646,-8.09773
2124351.18342,139.0,2.73547,1.17794,0.14411,1.18673,-6.97515
2124351.70842,139.0,2.16054,1.19654,0.12714,1.20327,-6.06531
2124352.36742,139.0,1.70952,1.21035,0.11174,1.21549,-5.27457
2124353.19642,139.0,1.35352,1.21999,0.09833,1.22395,-4.60789
2124354.23942,139.0,1.07079,1.22854,0.08694,1.23161,-4.04784
2124355.55342,139.0,0.84734,1.23495,0.07923,1.23749,-3.67104
2124357.20842,139.0,0.67072,1.24094,0.07443,1.24317,-3.43235
2124359.29743,139.0,0.53067,1.24588,0.07203,1.24796,-3.30881
2124361.93443,139.0,0.41976,1.25117,0.07119,1.25319,-3.25649
2124365.26543,139.0,0.33183,1.25776,0.07419,1.25995,-3.37584
2124369.47143,139.0,0.26261,1.2647,0.08139,1.26732,-3.68231
2124374.77943,139.0,0.20791,1.27059,0.09148,1.27388,-4.1182
2124381.48444,139.0,0.16452,1.27511,0.10203,1.27919,-4.57469
2124389.96044,139.0,0.13007,1.28261,0.11471,1.28773,-5.11062
2124400.65045,139.0,0.10309,1.2949,0.12994,1.3014,-5.73031
2124414.16446,139.0,0.08153,1.30858,0.15123,1.31729,-6.59251
2124431.26247,139.0,0.06443,1.32578,0.17666,1.3375,-7.58994
2124452.84848,139.0,0.05102,1.34533,0.19979,1.36009,-8.44709
2124480.0915,139.0,0.04042,1.37689,0.22794,1.39563,-9.39982
2124514.58652,139.0,0.03192,1.41804,0.26847,1.44323,-10.72053
2124558.13354,139.0,0.02528,1.45604,0.32011,1.49081,-12.39929
2124613.19858,139.0,0.01999,1.48859,0.37016,1.53392,-13.96422
2139089.97505,140.0,20004.453,0.47934,-0.01057,0.47946,1.2637
2139090.11805,140.0,15829.126,0.48838,0.00496,0.48841,-0.58142
2139090.26005,140.0,12516.703,0.49682,0.01575,0.49707,-1.81594
2139090.40205,140.0,9909.4424,0.50484,0.02415,0.50542,-2.7391
2139090.56605,140.0,7835.48,0.51153,0.03102,0.51247,-3.46984
2139090.76705,140.0,6217.2461,0.52068,0.03752,0.52203,-4.12192
2139091.00505,140.0,4905.291,0.52993,0.0439,0.53175,-4.73563
2139091.24405,140.0,3881.2737,0.53869,0.04843,0.54086,-5.13677
2139091.48205,140.0,3070.9827,0.54708,0.0537,0.54971,-5.60595
2139091.72005,140.0,2430.7778,0.55543,0.0574,0.55839,-5.89977
2139091.95805,140.0,1923.1537,0.56468,0.06149,0.56802,-6.2146
2139092.19605,140.0,1522.4358,0.57537,0.06545,0.57908,-6.48919
2139092.43405,140.0,1203.8446,0.58567,0.06914,0.58974,-6.73242
2139092.67305,140.0,952.86591,0.59538,0.07352,0.5999,-7.03996
2139092.91105,140.0,754.27557,0.607,0.07704,0.61187,-7.23342
2139093.14805,140.0,596.71857,0.61914,0.08168,0.62451,-7.51516
2139093.38605,140.0,471.96338,0.63139,0.08512,0.6371,-7.67761
2139093.62505,140.0,373.20856,0.64277,0.08919,0.64893,-7.90003
2139093.86305,140.0,295.47278,0.65707,0.09367,0.66372,-8.11302
2139094.10205,140.0,233.87738,0.66856,0.09694,0.67555,-8.25059
2139094.34005,140.0,185.05922,0.68406,0.10167,0.69157,-8.45386
2139094.57605,140.0,146.35823,0.69746,0.10655,0.70556,-8.68571
2139094.81205,140.0,115.77804,0.71308,0.11241,0.72188,-8.95878
2139095.04705,140.0,91.6721,0.72801,0.11962,0.73777,-9.33096
2139095.29205,140.0,72.51701,0.74403,0.12765,0.7549,-9.73541
2139095.52105,140.0,57.36816,0.76034,0.13787,0.77273,-10.27733
2139095.75805,140.0,45.3629,0.77933,0.14642,0.79297,-10.64042
2139095.99005,140.0,35.93134,0.79961,0.15975,0.81541,-11.29827
2139096.24105,140.0,28.40909,0.82422,0.17362,0.84231,-11.89508
2139096.45505,140.0,22.48202,0.85254,0.18813,0.87305,-12.44394
2139096.72005,140.0,17.79613,0.88606,0.20225,0.90885,-12.85781
2139096.97206,140.0,14.06813,0.92446,0.21482,0.94909,-13.08172
2139097.18806,140.0,11.1448,0.96559,0.2202,0.99038,-12.84619
2139097.45606,140.0,8.81772,1.01071,0.22188,1.03478,-12.38176
2139097.63406,140.0,6.97545,1.05347,0.21091,1.07438,-11.32141
2139097.85206,140.0,5.5173,1.09287,0.20286,1.11154,-10.51574
2139098.12106,140.0,4.36941,1.12822,0.18262,1.14291,-9.1944
2139098.45606,140.0,3.45686,1.15891,0.16491,1.17058,-8.09868
2139098.87506,140.0,2.73547,1.18091,0.14547,1.18983,-7.02249
2139099.40006,140.0,2.16054,1.19927,0.12695,1.20597,-6.04249
2139100.05906,140.0,1.70952,1.21368,0.11027,1.21868,-5.19154
2139100.88806,140.0,1.35352,1.2237,0.09791,1.22761,-4.57456
2139101.93106,140.0,1.07079,1.23153,0.08714,1.23461,-4.04735
2139103.24506,140.0,0.84734,1.23883,0.07897,1.24134,-3.64751
2139104.90006,140.0,0.67072,1.24529,0.07365,1.24747,-3.38485
2139106.98906,140.0,0.53067,1.25092,0.07294,1.25304,-3.33718
2139109.62606,140.0,0.41976,1.25514,0.07404,1.25732,-3.37589
2139112.95706,140.0,0.33183,1.25918,0.07619,1.26148,-3.46276
2139117.16307,140.0,0.26261,1.26463,0.08122,1.26724,-3.67476
2139122.47107,140.0,0.20791,1.27198,0.0887,1.27507,-3.98906
2139129.17607,140.0,0.16452,1.27945,0.09975,1.28333,-4.45809
2139137.65208,140.0,0.13007,1.28747,0.11312,1.29243,-5.02106
2139148.34209,140.0,0.10309,1.29984,0.12829,1.30616,-5.63669
2139161.85609,140.0,0.08153,1.31846,0.14883,1.32684,-6.44041
2139178.9541,140.0,0.06443,1.33854,0.17745,1.35025,-7.55151
2139200.54012,140.0,0.05102,1.35933,0.21371,1.37602,-8.93489
2139227.78313,140.0,0.04042,1.37743,0.24656,1.39932,-10.14847
2139262.27815,140.0,0.03192,1.40324,0.27661,1.43024,-11.15136
2139305.82518,140.0,0.02528,1.44117,0.30928,1.47398,-12.11206
2139360.89021,140.0,0.01999,1.48593,0.3495,1.52648,-13.23563
2154196.05584,141.0,20004.453,0.48092,-0.01015,0.48102,1.20945
2154196.19884,141.0,15829.126,0.48892,0.00276,0.48893,-0.32321
2154196.34084,141.0,12516.703,0.49655,0.01531,0.49678,-1.76614
2154196.48284,141.0,9909.4424,0.50565,0.02372,0.50621,-2.68567
2154196.64684,141.0,7835.48,0.5144,0.03225,0.51541,-3.58743
2154196.84784,141.0,6217.2461,0.52137,0.03803,0.52276,-4.17171
2154197.08584,141.0,4905.291,0.53079,0.04306,0.53254,-4.63817
2154197.32484,141.0,3881.2737,0.53914,0.04862,0.54133,-5.15289
2154197.56284,141.0,3070.9827,0.54751,0.05353,0.55012,-5.58392
2154197.80084,141.0,2430.7778,0.55601,0.05754,0.55898,-5.90792
2154198.03884,141.0,1923.1537,0.56553,0.0618,0.5689,-6.23593
2154198.27684,141.0,1522.4358,0.5753,0.06486,0.57894,-6.43294
2154198.51484,141.0,1203.8446,0.58702,0.0706,0.59125,-6.8578
2154198.75384,141.0,952.86591,0.59689,0.0709,0.60109,-6.7741
2154198.99185,141.0,754.27557,0.60695,0.0767,0.61178,-7.20218
2154199.22885,141.0,596.71857,0.6201,0.08077,0.62534,-7.42134
2154199.46685,141.0,471.96338,0.63204,0.08394,0.63759,-7.56548
2154199.70585,141.0,373.20856,0.64449,0.0881,0.65048,-7.78354
2154199.94385,141.0,295.47278,0.6563,0.09364,0.66294,-8.12015
2154200.18285,141.0,233.87738,0.67106,0.09645,0.67796,-8.17929
2154200.42085,141.0,185.05922,0.68385,0.10175,0.69138,-8.46251
2154200.65685,141.0,146.35823,0.69946,0.1072,0.70763,-8.71305
2154200.89385,141.0,115.77804,0.71426,0.11267,0.72309,-8.96396
2154201.12785,141.0,91.6721,0.73005,0.11875,0.73964,-9.23924
2154201.37285,141.0,72.51701,0.74488,0.12711,0.75564,-9.68381
2154201.60185,141.0,57.36816,0.76218,0.13648,0.7743,-10.15183
2154201.83885,141.0,45.3629,0.78094,0.14622,0.79451,-10.60487
2154202.07085,141.0,35.93134,0.80026,0.16055,0.81621,-11.34424
2154202.32185,141.0,28.40909,0.82543,0.17267,0.8433,-11.81487
2154202.53585,141.0,22.48202,0.85315,0.18917,0.87387,-12.5018
2154202.80085,141.0,17.79613,0.88634,0.20362,0.90943,-12.93842
2154203.05285,141.0,14.06813,0.92616,0.21337,0.95042,-12.97343
2154203.26885,141.0,11.1448,0.96786,0.21925,0.99238,-12.76383
2154203.53685,141.0,8.81772,1.01167,0.22064,1.03545,-12.30328
2154203.71485,141.0,6.97545,1.05597,0.21458,1.07755,-11.48672
2154203.93285,141.0,5.5173,1.09285,0.20011,1.11102,-10.37642
2154204.20185,141.0,4.36941,1.13058,0.18588,1.14575,-9.33634
2154204.53685,141.0,3.45686,1.15762,0.16485,1.1693,-8.10462
2154204.95585,141.0,2.73547,1.18277,0.1447,1.19159,-6.97509
2154205.48085,141.0,2.16054,1.20198,0.12755,1.20873,-6.05711
2154206.13985,141.0,1.70952,1.2155,0.11249,1.2207,-5.2876
2154206.96885,141.0,1.35352,1.22534,0.09867,1.2293,-4.60358
2154208.01185,141.0,1.07079,1.23297,0.08758,1.23608,-4.06293
2154209.32585,141.0,0.84734,1.24032,0.07986,1.24289,-3.68407
2154210.98085,141.0,0.67072,1.24652,0.0751,1.24878,-3.44797
2154213.06985,141.0,0.53067,1.25109,0.07204,1.25316,-3.29548
2154215.70686,141.0,0.41976,1.25649,0.07233,1.25857,-3.29483
2154219.03786,141.0,0.33183,1.26344,0.07503,1.26566,-3.39871
2154223.24386,141.0,0.26261,1.27017,0.08206,1.27282,-3.69668
2154228.55186,141.0,0.20791,1.27564,0.09207,1.27895,-4.12814
2154235.25687,141.0,0.16452,1.28112,0.10306,1.28526,-4.59941
2154243.73287,141.0,0.13007,1.28922,0.11482,1.29433,-5.08961
2154254.42288,141.0,0.10309,1.30154,0.13068,1.30808,-5.73365
2154267.93689,141.0,0.08153,1.31605,0.15266,1.32488,-6.61679
2154285.0349,141.0,0.06443,1.33292,0.17798,1.34475,-7.60528
2154306.62091,141.0,0.05102,1.35304,0.20066,1.36784,-8.43575
2154333.86293,141.0,0.04042,1.38666,0.22888,1.40543,-9.37267
2154368.35895,141.0,0.03192,1.42726,0.27139,1.45284,-10.7661
2154411.90597,141.0,0.02528,1.46349,0.32262,1.49863,-12.43183
2154466.971,141.0,0.01999,1.49639,0.37155,1.54183,-13.94454
2168968.28247,142.0,20004.453,0.48026,-0.01046,0.48037,1.24783
2168968.42547,142.0,15829.126,0.48872,0.00394,0.48873,-0.46196
2168968.56747,142.0,12516.703,0.49741,0.01575,0.49766,-1.81375
2168968.70947,142.0,9909.4424,0.50485,0.024,0.50542,-2.72222
2168968.87347,142.0,7835.48,0.51291,0.03239,0.51393,-3.61312
2168969.07447,142.0,6217.2461,0.52159,0.03824,0.52299,-4.19314
2168969.31247,142.0,4905.291,0.52958,0.04544,0.53152,-4.90435
2168969.55147,142.0,3881.2737,0.53938,0.04823,0.54153,-5.10915
2168969.78947,142.0,3070.9827,0.54717,0.05406,0.54983,-5.64275
2168970.02747,142.0,2430.7778,0.557,0.05842,0.56006,-5.98725
2168970.26547,142.0,1923.1537,0.56565,0.0614,0.56898,-6.19472
2168970.50347,142.0,1522.4358,0.57563,0.06528,0.57932,-6.47016
2168970.74147,142.0,1203.8446,0.5847,0.06853,0.5887,-6.68531
2168970.98047,142.0,952.86591,0.59689,0.07373,0.60143,-7.04168
2168971.21847,142.0,754.27557,0.60854,0.07646,0.61333,-7.161
2168971.45547,142.0,596.71857,0.61979,0.07934,0.62485,-7.29488
2168971.69347,142.0,471.96338,0.63232,0.08436,0.63792,-7.59907
2168971.93247,142.0,373.20856,0.64366,0.08888,0.64976,-7.86182
2168972.16947,142.0,295.47278,0.65889,0.09282,0.6654,-8.01867
2168972.40947,142.0,233.87738,0.67163,0.09808,0.67875,-8.30875
2168972.64747,142.0,185.05922,0.68481,0.1012,0.69225,-8.40593
2168972.88347,142.0,146.35823,0.69856,0.1077,0.70682,-8.76436
2168973.11947,142.0,115.77804,0.71408,0.11398,0.72312,-9.06922
2168973.35447,142.0,91.6721,0.72933,0.11932,0.73902,-9.29184
2168973.59947,142.0,72.51701,0.74554,0.12744,0.75635,-9.70041
2168973.82847,142.0,57.36816,0.76316,0.13687,0.77534,-10.16784
2168974.06547,142.0,45.3629,0.78078,0.14761,0.79461,-10.70574
2168974.29747,142.0,35.93134,0.80232,0.15928,0.81798,-11.22878
2168974.54747,142.0,28.40909,0.82533,0.17366,0.8434,-11.88275
2168974.76247,142.0,22.48202,0.85278,0.18959,0.8736,-12.53399
2168975.02747,142.0,17.79613,0.88843,0.20385,0.91152,-12.92302
2168975.27947,142.0,14.06813,0.92577,0.21495,0.95039,-13.0714
2168975.49547,142.0,11.1448,0.96752,0.22264,0.9928,-12.95925
2168975.76247,142.0,8.81772,1.01226,0.22294,1.03652,-12.4205
2168975.94147,142.0,6.97545,1.05598,0.21436,1.07751,-11.47515
2168976.15947,142.0,5.5173,1.09582,0.20477,1.11479,-10.58472
2168976.42847,142.0,4.36941,1.13235,0.18497,1.14735,-9.27744
2168976.76347,142.0,3.45686,1.16156,0.16847,1.17371,-8.25236
2168977.18247,142.0,2.73547,1.18481,0.14771,1.19398,-7.10627
2168977.70747,142.0,2.16054,1.2045,0.12861,1.21134,-6.09449
2168978.36647,142.0,1.70952,1.219,0.1126,1.22419,-5.27735
2168979.19547,142.0,1.35352,1.22977,0.09966,1.23381,-4.63297
2168980.23848,142.0,1.07079,1.23732,0.08938,1.24055,-4.13149
2168981.55148,142.0,0.84734,1.24465,0.08058,1.24726,-3.70435
2168983.20748,142.0,0.67072,1.24985,0.07563,1.25213,-3.46274
2168985.29648,142.0,0.53067,1.25548,0.07328,1.25761,-3.34055
2168987.93348,142.0,0.41976,1.26,0.0731,1.26212,-3.32053
2168991.26448,142.0,0.33183,1.2652,0.07548,1.26744,-3.41422
2168995.47048,142.0,0.26261,1.27279,0.07974,1.27528,-3.58485
2169000.77849,142.0,0.20791,1.28085,0.08905,1.28394,-3.9771
2169007.48249,142.0,0.16452,1.28878,0.1027,1.29287,-4.55615
2169015.9595,142.0,0.13007,1.29529,0.11909,1.30075,-5.25303
2169026.6495,142.0,0.10309,1.30333,0.13467,1.31027,-5.89925
2169040.16351,142.0,0.08153,1.3171,0.15243,1.32589,-6.60153
2169057.26152,142.0,0.06443,1.33563,0.17595,1.34717,-7.50469
2169078.84753,142.0,0.05102,1.35723,0.20504,1.37263,-8.59063
2169106.08955,142.0,0.04042,1.38065,0.23375,1.40029,-9.6095
2169140.58557,142.0,0.03192,1.41654,0.26355,1.44085,-10.53954
2169184.1326,142.0,0.02528,1.46495,0.30309,1.49598,-11.68934
2169239.19763,142.0,0.01999,1.5168,0.35694,1.55824,-13.24232
2183702.34722,143.0,20004.453,0.47799,-0.01059,0.4781,1.26975
2183702.48922,143.0,15829.126,0.48667,0.00386,0.48669,-0.4541
2183702.63122,143.0,12516.703,0.49508,0.01517,0.49531,-1.75464
2183702.77322,143.0,9909.4424,0.50232,0.02433,0.50291,-2.77304
2183702.93722,143.0,7835.48,0.51082,0.03169,0.5118,-3.54998
2183703.13822,143.0,6217.2461,0.51841,0.03804,0.5198,-4.19713
2183703.37622,143.0,4905.291,0.52772,0.04435,0.52958,-4.80405
2183703.61422,143.0,3881.2737,0.53525,0.04995,0.53758,-5.3316
2183703.85322,143.0,3070.9827,0.54378,0.05242,0.5463,-5.50638
2183704.09122,143.0,2430.7778,0.55327,0.05726,0.55622,-5.90883
2183704.32922,143.0,1923.1537,0.5628,0.06176,0.56618,-6.26281
2183704.56722,143.0,1522.4358,0.57262,0.06623,0.57644,-6.59739
2183704.80522,143.0,1203.8446,0.58335,0.06876,0.58739,-6.72227
2183705.04422,143.0,952.86591,0.59339,0.07431,0.59803,-7.13824
2183705.28222,143.0,754.27557,0.60448,0.07702,0.60937,-7.26165
2183705.51922,143.0,596.71857,0.61688,0.08208,0.62232,-7.57902
2183705.75722,143.0,471.96338,0.62865,0.08474,0.63434,-7.67722
2183705.99622,143.0,373.20856,0.64175,0.08811,0.64777,-7.81721
2183706.23322,143.0,295.47278,0.65388,0.09324,0.6605,-8.11573
2183706.47322,143.0,233.87738,0.66808,0.09848,0.6753,-8.38564
2183706.71122,143.0,185.05922,0.6828,0.10238,0.69044,-8.52764
2183706.94722,143.0,146.35823,0.69743,0.10806,0.70575,-8.80764
2183707.18322,143.0,115.77804,0.71128,0.11315,0.72023,-9.03912
2183707.41822,143.0,91.6721,0.72637,0.11862,0.73599,-9.27456
2183707.66322,143.0,72.51701,0.74343,0.12762,0.75431,-9.74026
2183707.89222,143.0,57.36816,0.76076,0.13766,0.77312,-10.25702
2183708.12922,143.0,45.3629,0.77943,0.14701,0.79317,-10.68161
2183708.36122,143.0,35.93134,0.80027,0.15999,0.8161,-11.3052
2183708.61122,143.0,28.40909,0.82409,0.17378,0.84221,-11.90768
2183708.82622,143.0,22.48202,0.85221,0.19025,0.87319,-12.58479
2183709.09122,143.0,17.79613,0.88515,0.20537,0.90866,-13.06247
2183709.34322,143.0,14.06813,0.92367,0.21418,0.94817,-13.05483
2183709.55922,143.0,11.1448,0.96568,0.2205,0.99054,-12.86241
2183709.82622,143.0,8.81772,1.01071,0.22347,1.03512,-12.46784
2183710.00422,143.0,6.97545,1.05726,0.21778,1.07946,-11.6391
2183710.22322,143.0,5.5173,1.09464,0.2019,1.1131,-10.45026
2183710.49222,143.0,4.36941,1.13319,0.18861,1.14878,-9.44967
2183710.82722,143.0,3.45686,1.16092,0.16825,1.17305,-8.24629
2183711.24623,143.0,2.73547,1.18556,0.14767,1.19472,-7.09984
2183711.77123,143.0,2.16054,1.20377,0.12938,1.2107,-6.13444
2183712.43023,143.0,1.70952,1.2183,0.11298,1.22352,-5.29845
2183713.25923,143.0,1.35352,1.22895,0.09904,1.23293,-4.60761
2183714.30223,143.0,1.07079,1.23813,0.08818,1.24127,-4.07389
2183715.61523,143.0,0.84734,1.24529,0.0805,1.24789,-3.69854
2183717.27123,143.0,0.67072,1.25108,0.07639,1.25341,-3.49428
2183719.36023,143.0,0.53067,1.25542,0.0743,1.25762,-3.38695
2183721.99723,143.0,0.41976,1.25982,0.07344,1.26195,-3.33643
2183725.32823,143.0,0.33183,1.26526,0.07583,1.26753,-3.42984
2183729.53424,143.0,0.26261,1.27165,0.08129,1.27425,-3.65784
2183734.84224,143.0,0.20791,1.27728,0.08918,1.28039,-3.99379
2183741.54624,143.0,0.16452,1.28551,0.0982,1.28925,-4.36827
2183750.02325,143.0,0.13007,1.29698,0.1121,1.30182,-4.93974
2183760.71325,143.0,0.10309,1.31139,0.132,1.31802,-5.74793
2183774.22726,143.0,0.08153,1.32441,0.15837,1.33384,-6.81887
2183791.32527,143.0,0.06443,1.33794,0.18691,1.35093,-7.95295
2183812.91129,143.0,0.05102,1.35303,0.2096,1.36917,-8.8059
2183840.1533,143.0,0.04042,1.37926,0.23687,1.39945,-9.74475
2183874.64932,143.0,0.03192,1.41238,0.27101,1.43815,-10.86214
2183918.19635,143.0,0.02528,1.44757,0.30849,1.48007,-12.03042
2183973.26138,143.0,0.01999,1.4909,0.34298,1.52984,-12.95557
2198410.64657,144.0,20004.453,0.47834,-0.0087,0.47842,1.04208
2198410.78957,144.0,15829.126,0.48521,0.00402,0.48523,-0.47506
2198410.93157,144.0,12516.703,0.49418,0.01476,0.4944,-1.71061
2198411.07357,144.0,9909.4424,0.50106,0.02387,0.50163,-2.72742
2198411.23757,144.0,7835.48,0.50899,0.03229,0.51001,-3.62957
2198411.43857,144.0,6217.2461,0.5185,0.03931,0.51999,-4.33509
2198411.67657,144.0,4905.291,0.52674,0.04478,0.52864,-4.85923
2198411.91557,144.0,3881.2737,0.53608,0.04985,0.53839,-5.31239
2198412.15357,144.0,3070.9827,0.54358,0.05343,0.5462,-5.61338
2198412.39157,144.0,2430.7778,0.55443,0.05849,0.55751,-6.02224
2198412.62957,144.0,1923.1537,0.56246,0.06222,0.56589,-6.31218
2198412.86757,144.0,1522.4358,0.57241,0.06528,0.57612,-6.5066
2198413.10557,144.0,1203.8446,0.58305,0.06997,0.58723,-6.8428
2198413.34458,144.0,952.86591,0.59399,0.07342,0.59851,-7.04639
2198413.58258,144.0,754.27557,0.6025,0.07787,0.60751,-7.36412
2198413.81958,144.0,596.71857,0.61667,0.08121,0.62199,-7.50213
2198414.05758,144.0,471.96338,0.63042,0.08619,0.63629,-7.78526
2198414.29658,144.0,373.20856,0.64375,0.08949,0.64994,-7.91454
2198414.53358,144.0,295.47278,0.6546,0.09395,0.6613,-8.1677
2198414.77358,144.0,233.87738,0.66899,0.09637,0.6759,-8.19713
2198415.01158,144.0,185.05922,0.68154,0.10492,0.68957,-8.75197
2198415.24758,144.0,146.35823,0.69663,0.10735,0.70485,-8.76039
2198415.48358,144.0,115.77804,0.71173,0.11341,0.72071,-9.05368
2198415.71858,144.0,91.6721,0.72707,0.12025,0.73694,-9.39099
2198415.96358,144.0,72.51701,0.74373,0.12897,0.75483,-9.83797
2198416.19258,144.0,57.36816,0.75945,0.13643,0.77161,-10.1845
2198416.42958,144.0,45.3629,0.77951,0.14697,0.79324,-10.67698
2198416.66158,144.0,35.93134,0.80117,0.15954,0.8169,-11.26242
2198416.91258,144.0,28.40909,0.82297,0.17599,0.84158,-12.07048
2198417.12658,144.0,22.48202,0.85207,0.18992,0.87298,-12.56506
2198417.39158,144.0,17.79613,0.88474,0.205,0.90818,-13.04574
2198417.64358,144.0,14.06813,0.92374,0.21594,0.94864,-13.1578
2198417.85958,144.0,11.1448,0.96699,0.22188,0.99212,-12.92278
2198418.12758,144.0,8.81772,1.01129,0.22361,1.03572,-12.46809
2198418.30558,144.0,6.97545,1.05715,0.21486,1.07876,-11.48866
2198418.52358,144.0,5.5173,1.09254,0.20425,1.11147,-10.58898
2198418.79258,144.0,4.36941,1.13418,0.1876,1.14959,-9.39212
2198419.12758,144.0,3.45686,1.16189,0.16951,1.17419,-8.30042
2198419.54658,144.0,2.73547,1.18752,0.14861,1.19678,-7.13323
2198420.07158,144.0,2.16054,1.20579,0.12888,1.21266,-6.10088
2198420.73058,144.0,1.70952,1.22056,0.11366,1.22585,-5.31996
2198421.55958,144.0,1.35352,1.23139,0.09981,1.23543,-4.634
2198422.60258,144.0,1.07079,1.23886,0.08917,1.24206,-4.11669
2198423.91658,144.0,0.84734,1.24592,0.08056,1.24853,-3.69933
2198425.57158,144.0,0.67072,1.25203,0.07555,1.25431,-3.4531
