Repository: SebaVillagra00/ICM2985-SOH-IPRE

## Data University of Cambridge (EIS Cambridge)
Data publicada en "Identifying degradation patterns of lithium ion batteries from impedance spectroscopy using machine learning" (Zhang, Tang, Zhang, Wang, Stimming & Lee, 2020) https://www.nature.com/articles/s41467-020-15235-7.

Carpeta contiene:
* Paper de Nature Comunications (IF: 16.6).
* Data frames para IOS.
* Data frames para Windows.

Cada Data frame está contenido en un archivo .txt con las siguientes columnas:
* time/s: tiempo en que se mide la muestra.
* cycle number: ciclo de carga de la batería.
* freq/Hz: frecuencia de la señal de input.
* Re(Z)/Ohm: Parte resistiva de la impedancia.
* Im(Z)/Ohm: Parte reactiva de la impedancia.

File: EIS Cambridge/EIS data/EIS_state_IX_25C06.csv (part 14 of 20)
time/s,cycle number,freq/Hz,Re(Z)/Ohm,-Im(Z)/Ohm,|Z|/Ohm,Phase(Z)/deg
2077316.49028,144.0,20004.453,0.32856,-0.01915,0.32912,3.33608
2077316.63328,144.0,15829.126,0.33398,-0.00063,0.33398,0.10842
2077316.77528,144.0,12516.703,0.34168,0.01477,0.342,-2.47506
2077316.91728,144.0,9909.4424,0.3507,0.02808,0.35182,-4.57842
2077317.08128,144.0,7835.48,0.35815,0.0391,0.36028,-6.23037
2077317.28228,144.0,6217.2461,0.3665,0.04992,0.36988,-7.75609
2077317.52028,144.0,4905.291,0.37674,0.06058,0.38158,-9.13488
2077317.75828,144.0,3881.2737,0.38948,0.06749,0.39529,-9.83074
2077317.99627,144.0,3070.9827,0.40224,0.07677,0.4095,-10.8056
2077318.23427,144.0,2430.7778,0.41447,0.0846,0.42301,-11.53619
2077318.47327,144.0,1923.1537,0.42906,0.09408,0.43926,-12.36797
2077318.71127,144.0,1522.4358,0.44406,0.09926,0.45502,-12.60044
2077318.94927,144.0,1203.8446,0.45923,0.10971,0.47215,-13.43639
2077319.18727,144.0,952.86591,0.47732,0.11598,0.49121,-13.65678
2077319.42627,144.0,754.27557,0.49457,0.12375,0.50982,-14.04817
2077319.66327,144.0,596.71857,0.51286,0.13122,0.52938,-14.35129
2077319.90127,144.0,471.96338,0.5331,0.13885,0.55088,-14.59902
2077320.14027,144.0,373.20856,0.55568,0.14704,0.57481,-14.82196
2077320.37727,144.0,295.47278,0.57778,0.15572,0.5984,-15.08388
2077320.61727,144.0,233.87738,0.60084,0.16123,0.6221,-15.02133
2077320.85527,144.0,185.05922,0.62474,0.16827,0.647,-15.0743
2077321.09127,144.0,146.35823,0.65226,0.17707,0.67587,-15.18848
2077321.32727,144.0,115.77804,0.67874,0.18415,0.70328,-15.17931
2077321.56227,144.0,91.6721,0.70645,0.19182,0.73203,-15.191
2077321.80727,144.0,72.51701,0.73486,0.19806,0.76108,-15.08386
2077322.03627,144.0,57.36816,0.76529,0.20507,0.79229,-15.00056
2077322.27327,144.0,45.3629,0.79539,0.21394,0.82366,-15.05495
2077322.50527,144.0,35.93134,0.82537,0.22168,0.85462,-15.03366
2077322.75527,144.0,28.40909,0.85512,0.23012,0.88555,-15.06211
2077322.97027,144.0,22.48202,0.88683,0.24488,0.92002,-15.43675
2077323.23527,144.0,17.79613,0.92371,0.25821,0.95912,-15.61764
2077323.48727,144.0,14.06813,0.96337,0.27643,1.00224,-16.01029
2077323.70327,144.0,11.1448,1.01057,0.29403,1.05248,-16.2225
2077323.97027,144.0,8.81772,1.06383,0.30734,1.10733,-16.11418
2077324.14827,144.0,6.97545,1.11744,0.31652,1.1614,-15.81505
2077324.36727,144.0,5.5173,1.18437,0.32035,1.22693,-15.13519
2077324.63627,144.0,4.36941,1.24112,0.30789,1.27873,-13.93223
2077324.97127,144.0,3.45686,1.30492,0.29187,1.33716,-12.60775
2077325.39027,144.0,2.73547,1.35656,0.27375,1.38391,-11.40889
2077325.91527,144.0,2.16054,1.39827,0.24456,1.41949,-9.92098
2077326.57427,144.0,1.70952,1.43527,0.21478,1.45125,-8.51085
2077327.40327,144.0,1.35352,1.46298,0.18936,1.47519,-7.37506
2077328.44627,144.0,1.07079,1.48439,0.16623,1.49367,-6.38957
2077329.75927,144.0,0.84734,1.50013,0.14527,1.50715,-5.53115
2077331.41526,144.0,0.67072,1.51267,0.12883,1.51815,-4.86803
2077333.50426,144.0,0.53067,1.52404,0.11745,1.52856,-4.4067
2077336.14126,144.0,0.41976,1.53262,0.11107,1.53664,-4.14516
2077339.47226,144.0,0.33183,1.53993,0.10801,1.54371,-4.01211
2077343.67826,144.0,0.26261,1.54659,0.10762,1.55033,-3.98037
2077348.98625,144.0,0.20791,1.5542,0.11016,1.5581,-4.05426
2077355.69025,144.0,0.16452,1.56415,0.11717,1.56854,-4.28413
2077364.16724,144.0,0.13007,1.5736,0.12961,1.57893,-4.70863
2077374.85723,144.0,0.10309,1.58325,0.14457,1.58984,-5.21738
2077388.37122,144.0,0.08153,1.59683,0.16227,1.60506,-5.80251
2077405.46921,144.0,0.06443,1.61636,0.1867,1.6271,-6.58885
2077427.05519,144.0,0.05102,1.64271,0.21974,1.65734,-7.61911
2077454.29817,144.0,0.04042,1.66724,0.26216,1.68772,-8.93613
2077488.79314,144.0,0.03192,1.69082,0.30503,1.71811,-10.22631
2077532.34111,144.0,0.02528,1.72381,0.34367,1.75774,-11.27516
2077587.40607,144.0,0.01999,1.77417,0.38772,1.81604,-12.32738
2091402.8685,145.0,20004.453,0.32829,-0.01967,0.32888,3.42817
2091403.0115,145.0,15829.126,0.33502,-0.00053,0.33502,0.09073
2091403.1535,145.0,12516.703,0.3415,0.01529,0.34184,-2.56302
2091403.2955,145.0,9909.4424,0.34997,0.0283,0.35112,-4.62363
2091403.4595,145.0,7835.48,0.359,0.03949,0.36116,-6.27724
2091403.6605,145.0,6217.2461,0.368,0.04987,0.37136,-7.71676
2091403.89849,145.0,4905.291,0.37923,0.05978,0.38392,-8.95874
2091404.13649,145.0,3881.2737,0.39016,0.06807,0.39605,-9.89706
2091404.37449,145.0,3070.9827,0.40229,0.07748,0.40968,-10.9015
2091404.61349,145.0,2430.7778,0.41774,0.08486,0.42627,-11.48313
2091404.85149,145.0,1923.1537,0.42957,0.09214,0.43934,-12.1067
2091405.08849,145.0,1522.4358,0.44483,0.09941,0.4558,-12.59693
2091405.32749,145.0,1203.8446,0.45847,0.10746,0.4709,-13.19166
2091405.56549,145.0,952.86591,0.47717,0.11504,0.49085,-13.55467
2091405.80449,145.0,754.27557,0.49351,0.12205,0.50838,-13.89062
2091406.04149,145.0,596.71857,0.51358,0.13085,0.52998,-14.29404
2091406.27849,145.0,471.96338,0.53447,0.13776,0.55194,-14.45348
2091406.51749,145.0,373.20856,0.5559,0.14526,0.57457,-14.64418
2091406.75549,145.0,295.47278,0.57761,0.15413,0.59782,-14.94062
2091406.99449,145.0,233.87738,0.60002,0.16204,0.62152,-15.11242
2091407.23249,145.0,185.05922,0.6261,0.16948,0.64863,-15.14642
2091407.46949,145.0,146.35823,0.65229,0.17755,0.67602,-15.22641
2091407.70549,145.0,115.77804,0.67754,0.1835,0.70195,-15.1541
2091407.93949,145.0,91.6721,0.70727,0.19178,0.73281,-15.17129
2091408.18549,145.0,72.51701,0.73549,0.19801,0.76168,-15.06824
2091408.41449,145.0,57.36816,0.76545,0.20522,0.79248,-15.00866
2091408.65049,145.0,45.3629,0.79451,0.21162,0.8222,-14.9144
2091408.88349,145.0,35.93134,0.82517,0.22061,0.85415,-14.96783
2091409.13349,145.0,28.40909,0.85566,0.23101,0.8863,-15.10842
2091409.34749,145.0,22.48202,0.88781,0.24352,0.9206,-15.33837
2091409.61249,145.0,17.79613,0.92203,0.25827,0.95752,-15.64822
2091409.86549,145.0,14.06813,0.96217,0.27625,1.00105,-16.01941
2091410.08149,145.0,11.1448,1.00974,0.29303,1.0514,-16.18324
2091410.34849,145.0,8.81772,1.06275,0.3073,1.10629,-16.12727
2091410.52649,145.0,6.97545,1.11693,0.31793,1.1613,-15.88891
2091410.74449,145.0,5.5173,1.18467,0.31667,1.22626,-14.96583
2091411.01449,145.0,4.36941,1.24014,0.31257,1.27892,-14.14663
2091411.34949,145.0,3.45686,1.30291,0.2925,1.33534,-12.65289
2091411.76749,145.0,2.73547,1.35846,0.27424,1.38587,-11.41328
2091412.29249,145.0,2.16054,1.39969,0.24631,1.4212,-9.98055
2091412.95249,145.0,1.70952,1.43599,0.21637,1.4522,-8.56884
2091413.78049,145.0,1.35352,1.46496,0.19076,1.47733,-7.41894
2091414.82349,145.0,1.07079,1.4857,0.16641,1.49499,-6.39086
2091416.13749,145.0,0.84734,1.50122,0.14662,1.50837,-5.57835
2091417.79348,145.0,0.67072,1.51475,0.13002,1.52032,-4.90619
2091419.88148,145.0,0.53067,1.5258,0.11773,1.53034,-4.41212
2091422.51848,145.0,0.41976,1.53488,0.11118,1.5389,-4.14284
2091425.84948,145.0,0.33183,1.54262,0.1087,1.54645,-4.03076
2091430.05547,145.0,0.26261,1.5489,0.10869,1.55271,-4.01388
2091435.36347,145.0,0.20791,1.55626,0.11109,1.56022,-4.08309
2091442.06847,145.0,0.16452,1.56526,0.11731,1.56965,-4.2859
2091450.54446,145.0,0.13007,1.57581,0.1293,1.5811,-4.69071
2091461.23445,145.0,0.10309,1.5859,0.14538,1.59255,-5.23766
2091474.74844,145.0,0.08153,1.59846,0.16388,1.60684,-5.85369
2091491.84643,145.0,0.06443,1.61643,0.18724,1.62724,-6.60746
2091513.43341,145.0,0.05102,1.64348,0.21719,1.65777,-7.52831
2091540.67539,145.0,0.04042,1.67121,0.25973,1.69127,-8.83389
2091575.17136,145.0,0.03192,1.69618,0.30655,1.72366,-10.24445
2091618.71833,145.0,0.02528,1.72593,0.3481,1.76068,-11.40277
2091673.78429,145.0,0.01999,1.77332,0.39058,1.81583,-12.4212
2105485.24178,146.0,20004.453,0.32833,-0.0193,0.3289,3.3637
2105485.38478,146.0,15829.126,0.3348,-0.00029,0.3348,0.04941
2105485.52678,146.0,12516.703,0.34398,0.01436,0.34428,-2.39085
2105485.66878,146.0,9909.4424,0.35012,0.02822,0.35126,-4.60823
2105485.83278,146.0,7835.48,0.35903,0.03962,0.36121,-6.29669
2105486.03378,146.0,6217.2461,0.36861,0.04926,0.37189,-7.61145
2105486.27178,146.0,4905.291,0.37915,0.06114,0.38405,-9.15973
2105486.50978,146.0,3881.2737,0.39011,0.06853,0.39608,-9.96348
2105486.74778,146.0,3070.9827,0.40235,0.0783,0.4099,-11.01269
2105486.98678,146.0,2430.7778,0.41477,0.08403,0.4232,-11.4531
2105487.22478,146.0,1923.1537,0.42903,0.0932,0.43904,-12.2563
2105487.46278,146.0,1522.4358,0.4438,0.10026,0.45498,-12.72991
2105487.70078,146.0,1203.8446,0.46038,0.10964,0.47326,-13.39537
2105487.93878,146.0,952.86591,0.477,0.11542,0.49077,-13.6029
2105488.17778,146.0,754.27557,0.49352,0.12256,0.50851,-13.94652
2105488.41478,146.0,596.71857,0.51264,0.12975,0.52881,-14.20363
2105488.65278,146.0,471.96338,0.53495,0.13863,0.55262,-14.52802
2105488.89178,146.0,373.20856,0.55608,0.14621,0.57498,-14.73133
2105489.12878,146.0,295.47278,0.57774,0.15351,0.59778,-14.87997
2105489.36878,146.0,233.87738,0.60101,0.16132,0.62228,-15.02536
2105489.60678,146.0,185.05922,0.62563,0.16944,0.64817,-15.15412
2105489.84278,146.0,146.35823,0.65164,0.17637,0.67508,-15.14423
2105490.07878,146.0,115.77804,0.67784,0.18418,0.70242,-15.20091
2105490.31378,146.0,91.6721,0.70644,0.19188,0.73204,-15.1955
2105490.55878,146.0,72.51701,0.73563,0.19863,0.76197,-15.11043
2105490.78778,146.0,57.36816,0.76475,0.20674,0.7922,-15.12776
2105491.02478,146.0,45.3629,0.79502,0.21363,0.82322,-15.0403
2105491.25678,146.0,35.93134,0.82424,0.22082,0.85331,-14.99773
2105491.50678,146.0,28.40909,0.85458,0.23142,0.88536,-15.15233
2105491.72178,146.0,22.48202,0.88757,0.24277,0.92017,-15.2974
2105491.98678,146.0,17.79613,0.92271,0.2583,0.95818,-15.63908
2105492.23878,146.0,14.06813,0.96148,0.27692,1.00056,-16.06709
2105492.45478,146.0,11.1448,1.00755,0.29404,1.04958,-16.26935
2105492.72179,146.0,8.81772,1.06175,0.31101,1.10636,-16.32638
2105492.90079,146.0,6.97545,1.11866,0.31356,1.16178,-15.65808
2105493.11879,146.0,5.5173,1.17907,0.32324,1.22257,-15.33109
2105493.38779,146.0,4.36941,1.24468,0.30876,1.28241,-13.93189
2105493.72279,146.0,3.45686,1.30582,0.29927,1.33968,-12.90839
2105494.14179,146.0,2.73547,1.35498,0.2749,1.38258,-11.46851
2105494.66679,146.0,2.16054,1.40254,0.24485,1.42375,-9.90259
2105495.32579,146.0,1.70952,1.43951,0.21884,1.45605,-8.64395
2105496.15479,146.0,1.35352,1.46751,0.19325,1.48018,-7.5019
2105497.19679,146.0,1.07079,1.48764,0.16786,1.49708,-6.43764
2105498.51079,146.0,0.84734,1.50449,0.1471,1.51167,-5.5844
2105500.16679,146.0,0.67072,1.51704,0.13138,1.52272,-4.94978
2105502.25579,146.0,0.53067,1.52843,0.11992,1.53312,-4.48616
2105504.89179,146.0,0.41976,1.53635,0.11164,1.54041,-4.15602
2105508.22379,146.0,0.33183,1.54423,0.10697,1.54793,-3.96248
2105512.4298,146.0,0.26261,1.55339,0.10644,1.55704,-3.91997
2105517.7378,146.0,0.20791,1.56247,0.11108,1.56641,-4.0664
2105524.4418,146.0,0.16452,1.57155,0.12046,1.57616,-4.3833
2105532.91881,146.0,0.13007,1.57865,0.13368,1.5843,-4.84017
2105543.60882,146.0,0.10309,1.58779,0.14714,1.59459,-5.29444
2105557.12282,146.0,0.08153,1.60229,0.16411,1.61068,-5.84797
2105574.21983,146.0,0.06443,1.62055,0.18923,1.63156,-6.66017
2105595.80585,146.0,0.05102,1.64101,0.22072,1.65578,-7.66048
2105623.04886,146.0,0.04042,1.66322,0.25375,1.68246,-8.67436
2105657.54388,146.0,0.03192,1.69773,0.28927,1.72219,-9.66956
2105701.09191,146.0,0.02528,1.74523,0.33564,1.77721,-10.88598
2105756.15694,146.0,0.01999,1.79794,0.39781,1.84143,-12.47621
2119558.40932,147.0,20004.453,0.32606,-0.02081,0.32672,3.65208
2119558.55232,147.0,15829.126,0.3349,-0.00051,0.3349,0.08691
2119558.69433,147.0,12516.703,0.34099,0.01577,0.34136,-2.64756
2119558.83632,147.0,9909.4424,0.34936,0.02973,0.35063,-4.8633
2119559.00033,147.0,7835.48,0.35928,0.03995,0.36149,-6.34518
2119559.20133,147.0,6217.2461,0.36894,0.05002,0.37231,-7.72099
2119559.43933,147.0,4905.291,0.37913,0.05914,0.38371,-8.86567
2119559.67733,147.0,3881.2737,0.38906,0.07013,0.39533,-10.21767
2119559.91533,147.0,3070.9827,0.40182,0.077,0.40913,-10.84778
2119560.15333,147.0,2430.7778,0.41507,0.08432,0.42355,-11.48308
2119560.39233,147.0,1923.1537,0.42821,0.09306,0.4382,-12.26163
2119560.62933,147.0,1522.4358,0.4445,0.10004,0.45562,-12.68363
2119560.86833,147.0,1203.8446,0.45927,0.10873,0.47197,-13.31934
2119561.10633,147.0,952.86591,0.4767,0.11616,0.49065,-13.69409
2119561.34533,147.0,754.27557,0.49418,0.12243,0.50912,-13.91437
2119561.58233,147.0,596.71857,0.51303,0.13118,0.52953,-14.34288
2119561.81933,147.0,471.96338,0.5335,0.13825,0.55112,-14.52809
2119562.05833,147.0,373.20856,0.55436,0.14575,0.5732,-14.7306
2119562.29633,147.0,295.47278,0.57812,0.15264,0.59793,-14.79027
2119562.53533,147.0,233.87738,0.59992,0.16172,0.62133,-15.08676
2119562.77333,147.0,185.05922,0.62441,0.1687,0.6468,-15.1184
2119563.00933,147.0,146.35823,0.65034,0.17763,0.67416,-15.27681
2119563.24633,147.0,115.77804,0.67656,0.18575,0.70159,-15.3523
2119563.48033,147.0,91.6721,0.70537,0.19155,0.73092,-15.19268
2119563.72633,147.0,72.51701,0.73464,0.19848,0.76098,-15.11854
2119563.95533,147.0,57.36816,0.76485,0.20558,0.79199,-15.04486
2119564.19133,147.0,45.3629,0.79414,0.21091,0.82167,-14.87344
2119564.42433,147.0,35.93134,0.82387,0.21993,0.85272,-14.94638
2119564.67433,147.0,28.40909,0.85366,0.232,0.88463,-15.20417
2119564.88933,147.0,22.48202,0.88768,0.24338,0.92044,-15.33205
2119565.15433,147.0,17.79613,0.92188,0.25806,0.95731,-15.63842
2119565.40633,147.0,14.06813,0.96125,0.27771,1.00056,-16.11457
2119565.62233,147.0,11.1448,1.00737,0.29461,1.04957,-16.3018
2119565.88933,147.0,8.81772,1.06088,0.30975,1.10517,-16.27659
2119566.06733,147.0,6.97545,1.11629,0.31406,1.15963,-15.71333
2119566.28533,147.0,5.5173,1.17949,0.32385,1.22314,-15.3532
2119566.55533,147.0,4.36941,1.24086,0.3099,1.27897,-14.02254
2119566.89033,147.0,3.45686,1.30584,0.29953,1.33976,-12.9189
2119567.30933,147.0,2.73547,1.35447,0.27636,1.38238,-11.53195
2119567.83433,147.0,2.16054,1.40113,0.24682,1.4227,-9.99078
2119568.49333,147.0,1.70952,1.43902,0.21917,1.45561,-8.65984
2119569.32133,147.0,1.35352,1.46712,0.19317,1.47978,-7.50098
2119570.36433,147.0,1.07079,1.48762,0.16873,1.49716,-6.47085
2119571.67833,147.0,0.84734,1.50437,0.14838,1.51167,-5.6331
2119573.33433,147.0,0.67072,1.51745,0.13198,1.52318,-4.97076
2119575.42333,147.0,0.53067,1.52817,0.11992,1.53287,-4.48695
2119578.05934,147.0,0.41976,1.53718,0.11238,1.54128,-4.18118
2119581.39134,147.0,0.33183,1.54468,0.10774,1.54843,-3.98999
2119585.59634,147.0,0.26261,1.55295,0.10655,1.5566,-3.92507
2119590.90534,147.0,0.20791,1.56247,0.11051,1.56637,-4.04556
2119597.60935,147.0,0.16452,1.57191,0.12023,1.5765,-4.37375
2119606.08635,147.0,0.13007,1.58005,0.13357,1.58569,-4.83214
2119616.77636,147.0,0.10309,1.58842,0.14831,1.59533,-5.33423
2119630.29037,147.0,0.08153,1.60155,0.16548,1.61008,-5.89909
2119647.38738,147.0,0.06443,1.61954,0.18945,1.63058,-6.67193
2119668.97439,147.0,0.05102,1.64186,0.22033,1.65658,-7.64317
2119696.21641,147.0,0.04042,1.66385,0.25624,1.68347,-8.75498
2119730.71243,147.0,0.03192,1.69499,0.29135,1.71985,-9.75314
2119774.26045,147.0,0.02528,1.74192,0.33424,1.7737,-10.86192
2119829.32549,147.0,0.01999,1.79835,0.39303,1.8408,-12.32827
2133626.82883,148.0,20004.453,0.32726,-0.01904,0.32781,3.33054
2133626.97183,148.0,15829.126,0.33459,-4e-05,0.33459,0.00749
2133627.11383,148.0,12516.703,0.34252,0.01504,0.34285,-2.5147
2133627.25583,148.0,9909.4424,0.35011,0.02839,0.35126,-4.63605
2133627.41983,148.0,7835.48,0.35754,0.04009,0.35978,-6.39716
2133627.62083,148.0,6217.2461,0.36862,0.05008,0.37201,-7.73676
2133627.85883,148.0,4905.291,0.37925,0.05884,0.38379,-8.81913
2133628.09783,148.0,3881.2737,0.39105,0.07002,0.39727,-10.15162
2133628.33483,148.0,3070.9827,0.40139,0.0771,0.40873,-10.87274
2133628.57383,148.0,2430.7778,0.4156,0.08555,0.42432,-11.63175
2133628.81183,148.0,1923.1537,0.42779,0.09371,0.43793,-12.35572
2133629.04983,148.0,1522.4358,0.44301,0.10041,0.45425,-12.77054
2133629.28783,148.0,1203.8446,0.45857,0.10735,0.47096,-13.17522
2133629.52583,148.0,952.86591,0.47593,0.11493,0.48961,-13.57584
2133629.76483,148.0,754.27557,0.49315,0.12364,0.50841,-14.07489
2133630.00183,148.0,596.71857,0.51282,0.13025,0.5291,-14.2516
2133630.23884,148.0,471.96338,0.53257,0.13896,0.5504,-14.62364
2133630.47784,148.0,373.20856,0.55387,0.14689,0.57302,-14.85313
2133630.71584,148.0,295.47278,0.57534,0.15285,0.5953,-14.8779
2133630.95484,148.0,233.87738,0.60024,0.16167,0.62163,-15.07428
2133631.19284,148.0,185.05922,0.62589,0.167,0.64779,-14.9396
2133631.42884,148.0,146.35823,0.65111,0.17574,0.67441,-15.10504
2133631.66584,148.0,115.77804,0.67745,0.1856,0.70241,-15.32116
2133631.89984,148.0,91.6721,0.70654,0.1911,0.73192,-15.13517
2133632.14584,148.0,72.51701,0.73537,0.19736,0.76139,-15.02347
2133632.37484,148.0,57.36816,0.76423,0.2054,0.79135,-15.04352
2133632.61084,148.0,45.3629,0.79385,0.21265,0.82183,-14.99578
2133632.84384,148.0,35.93134,0.82351,0.22021,0.85244,-14.97114
2133633.09384,148.0,28.40909,0.85428,0.23134,0.88505,-15.1522
2133633.30784,148.0,22.48202,0.88581,0.24481,0.91902,-15.44905
2133633.57284,148.0,17.79613,0.92226,0.25878,0.95788,-15.67358
2133633.82584,148.0,14.06813,0.96038,0.27766,0.99971,-16.12526
2133634.04184,148.0,11.1448,1.00633,0.29419,1.04845,-16.2956
2133634.30884,148.0,8.81772,1.06093,0.31013,1.10533,-16.29478
2133634.48684,148.0,6.97545,1.11824,0.31469,1.16168,-15.71744
2133634.70484,148.0,5.5173,1.17926,0.32396,1.22295,-15.36101
2133634.97384,148.0,4.36941,1.24188,0.31111,1.28025,-14.06423
2133635.30984,148.0,3.45686,1.3055,0.3003,1.33959,-12.95443
2133635.72784,148.0,2.73547,1.35576,0.27845,1.38406,-11.60595
2133636.25284,148.0,2.16054,1.40268,0.24875,1.42457,-10.05631
2133636.91284,148.0,1.70952,1.44035,0.2203,1.4571,-8.69605
2133637.74084,148.0,1.35352,1.468,0.19472,1.48086,-7.55581
2133638.78384,148.0,1.07079,1.4897,0.16975,1.49934,-6.50071
2133640.09784,148.0,0.84734,1.50619,0.1485,1.5135,-5.6308
2133641.75284,148.0,0.67072,1.51979,0.13214,1.52552,-4.96899
2133643.84184,148.0,0.53067,1.53069,0.12126,1.53548,-4.52942
2133646.47884,148.0,0.41976,1.53941,0.11412,1.54363,-4.23962
2133649.80985,148.0,0.33183,1.54636,0.10955,1.55023,-4.05231
2133654.01585,148.0,0.26261,1.55414,0.10803,1.55789,-3.97628
2133659.32385,148.0,0.20791,1.56275,0.11163,1.56673,-4.08565
2133666.02786,148.0,0.16452,1.57167,0.11926,1.57619,-4.33947
2133674.50486,148.0,0.13007,1.57992,0.13104,1.58534,-4.74122
2133685.19487,148.0,0.10309,1.5908,0.14466,1.59737,-5.19587
2133698.70888,148.0,0.08153,1.60713,0.1633,1.61541,-5.80204
2133715.80589,148.0,0.06443,1.62776,0.19023,1.63884,-6.66585
2133737.3929,148.0,0.05102,1.64935,0.22681,1.66487,-7.82997
2133764.63492,148.0,0.04042,1.66864,0.26517,1.68958,-9.02977
2133799.13094,148.0,0.03192,1.6944,0.30099,1.72093,-10.07282
2133842.67796,148.0,0.02528,1.73542,0.34026,1.76847,-11.09297
2133897.74399,148.0,0.01999,1.78684,0.39212,1.82936,-12.37738
2147694.87674,149.0,20004.453,0.32707,-0.01835,0.32758,3.21162
2147695.01974,149.0,15829.126,0.33411,-0.00102,0.33411,0.17457
2147695.16174,149.0,12516.703,0.34185,0.0154,0.3422,-2.57911
2147695.30374,149.0,9909.4424,0.34906,0.02757,0.35015,-4.51574
2147695.46774,149.0,7835.48,0.3586,0.03977,0.3608,-6.32791
2147695.66874,149.0,6217.2461,0.36917,0.05076,0.37264,-7.82864
2147695.90674,149.0,4905.291,0.37842,0.06004,0.38315,-9.01599
2147696.14574,149.0,3881.2737,0.38901,0.06845,0.39498,-9.97987
2147696.38374,149.0,3070.9827,0.40297,0.07746,0.41035,-10.88111
2147696.62174,149.0,2430.7778,0.41517,0.08472,0.42373,-11.53354
2147696.85974,149.0,1923.1537,0.42846,0.0948,0.43883,-12.47577
2147697.09774,149.0,1522.4358,0.44196,0.10051,0.45324,-12.81253
2147697.33574,149.0,1203.8446,0.45869,0.10718,0.47105,-13.15217
2147697.57474,149.0,952.86591,0.47691,0.11615,0.49085,-13.68803
2147697.81274,149.0,754.27557,0.49432,0.12084,0.50887,-13.73739
2147698.04974,149.0,596.71857,0.51303,0.13121,0.52954,-14.34625
2147698.28774,149.0,471.96338,0.53415,0.13801,0.55169,-14.48632
2147698.52674,149.0,373.20856,0.55548,0.14492,0.57407,-14.62211
2147698.76474,149.0,295.47278,0.57786,0.15288,0.59774,-14.81882
2147699.00374,149.0,233.87738,0.59908,0.16139,0.62044,-15.07714
2147699.24174,149.0,185.05922,0.62599,0.1692,0.64846,-15.12534
2147699.47774,149.0,146.35823,0.64895,0.17804,0.67293,-15.34183
2147699.71374,149.0,115.77804,0.67804,0.18374,0.70249,-15.16191
2147699.94874,149.0,91.6721,0.70552,0.19094,0.7309,-15.14329
2147700.19374,149.0,72.51701,0.73419,0.198,0.76042,-15.09282
2147700.42274,149.0,57.36816,0.76372,0.20438,0.7906,-14.9819
2147700.65974,149.0,45.3629,0.79343,0.2118,0.82122,-14.94599
2147700.89174,149.0,35.93134,0.82238,0.22063,0.85146,-15.01772
2147701.14174,149.0,28.40909,0.85295,0.22995,0.88341,-15.08758
2147701.35674,149.0,22.48202,0.88624,0.24351,0.91908,-15.36365
2147701.62174,149.0,17.79613,0.92001,0.2583,0.95558,-15.6825
2147701.87374,149.0,14.06813,0.96029,0.2771,0.99947,-16.09602
2147702.08974,149.0,11.1448,1.00817,0.29398,1.05016,-16.25632
2147702.35674,149.0,8.81772,1.05953,0.30811,1.10342,-16.21453
2147702.53474,149.0,6.97545,1.11483,0.32129,1.16021,-16.07676
2147702.75374,149.0,5.5173,1.18349,0.32053,1.22613,-15.15414
2147703.02274,149.0,4.36941,1.23944,0.3167,1.27926,-14.33331
2147703.35774,149.0,3.45686,1.30398,0.29689,1.33735,-12.82661
2147703.77674,149.0,2.73547,1.35869,0.27965,1.38717,-11.6302
2147704.30174,149.0,2.16054,1.40227,0.25145,1.42463,-10.16587
2147704.96074,149.0,1.70952,1.43972,0.2217,1.45669,-8.7542
2147705.78874,149.0,1.35352,1.46946,0.19427,1.48224,-7.53101
2147706.83175,149.0,1.07079,1.49067,0.17136,1.50049,-6.55779
2147708.14575,149.0,0.84734,1.50687,0.14974,1.51429,-5.67486
2147709.80175,149.0,0.67072,1.52033,0.13291,1.52612,-4.99618
2147711.89075,149.0,0.53067,1.53194,0.1202,1.53665,-4.48642
2147714.52775,149.0,0.41976,1.5415,0.11345,1.54567,-4.20923
2147717.85875,149.0,0.33183,1.54963,0.11045,1.55356,-4.07691
2147722.06475,149.0,0.26261,1.55599,0.11033,1.5599,-4.05588
2147727.37276,149.0,0.20791,1.56335,0.1127,1.56741,-4.12343
2147734.07676,149.0,0.16452,1.57304,0.11896,1.57754,-4.32457
2147742.55377,149.0,0.13007,1.58319,0.13088,1.58859,-4.72571
2147753.24377,149.0,0.10309,1.59385,0.14687,1.6006,-5.2649
2147766.75778,149.0,0.08153,1.60623,0.16542,1.61472,-5.87997
2147783.85579,149.0,0.06443,1.62476,0.18949,1.63577,-6.65216
2147805.4418,149.0,0.05102,1.65144,0.21947,1.66596,-7.56989
2147832.68482,149.0,0.04042,1.68001,0.26206,1.70033,-8.86606
2147867.17984,149.0,0.03192,1.70508,0.30853,1.73277,-10.25648
2147910.72787,149.0,0.02528,1.73578,0.35065,1.77085,-11.42066
2147965.7929,149.0,0.01999,1.78323,0.39299,1.82602,-12.42838
2161775.55974,150.0,20004.453,0.32732,-0.01967,0.32791,3.43971
2161775.70274,150.0,15829.126,0.33504,-0.00052,0.33504,0.08877
2161775.84374,150.0,12516.703,0.34147,0.01491,0.3418,-2.50048
2161775.98674,150.0,9909.4424,0.3494,0.02815,0.35053,-4.60653
2161776.15074,150.0,7835.48,0.35883,0.04072,0.36113,-6.47402
2161776.35174,150.0,6217.2461,0.36992,0.05001,0.37329,-7.69951
2161776.58974,150.0,4905.291,0.38096,0.05947,0.38557,-8.87307
2161776.82774,150.0,3881.2737,0.39008,0.06793,0.39595,-9.87873
2161777.06574,150.0,3070.9827,0.40281,0.07607,0.40993,-10.69489
2161777.30374,150.0,2430.7778,0.41529,0.08399,0.4237,-11.43374
2161777.54274,150.0,1923.1537,0.4292,0.08941,0.43842,-11.76765
2161777.77974,150.0,1522.4358,0.44423,0.10002,0.45535,-12.68829
2161778.01874,150.0,1203.8446,0.45876,0.10859,0.47143,-13.31677
2161778.25674,150.0,952.86591,0.47614,0.11522,0.48988,-13.60315
2161778.49574,150.0,754.27557,0.49478,0.12239,0.50969,-13.89365
2161778.73274,150.0,596.71857,0.51317,0.12961,0.52929,-14.17476
2161778.96974,150.0,471.96338,0.53291,0.13607,0.55001,-14.32374
2161779.20974,150.0,373.20856,0.55484,0.14596,0.57371,-14.73837
2161779.44674,150.0,295.47278,0.57637,0.15226,0.59614,-14.79804
2161779.68674,150.0,233.87738,0.6,0.15966,0.62088,-14.90118
2161779.92374,150.0,185.05922,0.62403,0.167,0.64599,-14.98186
2161780.16074,150.0,146.35823,0.64918,0.17603,0.67262,-15.17097
2161780.39674,150.0,115.77804,0.6768,0.18205,0.70086,-15.05572
2161780.63074,150.0,91.6721,0.70294,0.1887,0.72782,-15.02612
2161780.87674,150.0,72.51701,0.7303,0.19608,0.75616,-15.02883
2161781.10574,150.0,57.36816,0.76114,0.20309,0.78777,-14.93958
2161781.34274,150.0,45.3629,0.7907,0.2102,0.81817,-14.88729
2161781.57474,150.0,35.93134,0.82088,0.21985,0.84981,-14.99297
2161781.82474,150.0,28.40909,0.85131,0.22777,0.88125,-14.97888
2161782.03974,150.0,22.48202,0.88206,0.23967,0.91404,-15.20131
2161782.30374,150.0,17.79613,0.91628,0.25659,0.95153,-15.64398
2161782.55674,150.0,14.06813,0.95536,0.27362,0.99377,-15.98225
2161782.77274,150.0,11.1448,1.0016,0.29065,1.04291,-16.18199
2161783.03975,150.0,8.81772,1.05321,0.30696,1.09704,-16.24897
2161783.21775,150.0,6.97545,1.1171,0.31892,1.16174,-15.9334
2161783.43575,150.0,5.5173,1.17303,0.31616,1.21488,-15.08417
2161783.70575,150.0,4.36941,1.24093,0.3157,1.28045,-14.27359
2161784.04075,150.0,3.45686,1.29366,0.29859,1.32767,-12.99669
2161784.45875,150.0,2.73547,1.3514,0.27416,1.37893,-11.46798
2161784.98475,150.0,2.16054,1.39767,0.24922,1.41972,-10.11026
2161785.64375,150.0,1.70952,1.43298,0.2212,1.44995,-8.7751
2161786.47175,150.0,1.35352,1.461,0.1927,1.47366,-7.51389
2161787.51475,150.0,1.07079,1.4834,0.16825,1.49291,-6.47111
2161788.82875,150.0,0.84734,1.49999,0.14861,1.50733,-5.65802
2161790.48475,150.0,0.67072,1.51274,0.1325,1.51853,-5.00559
2161792.57375,150.0,0.53067,1.52259,0.1196,1.52728,-4.49128
2161795.20975,150.0,0.41976,1.53211,0.11169,1.53617,-4.16951
2161798.54175,150.0,0.33183,1.54196,0.10781,1.54573,-3.9993
2161802.74676,150.0,0.26261,1.54981,0.10917,1.55365,-4.02926
2161808.05576,150.0,0.20791,1.55645,0.11408,1.56062,-4.19192
2161814.75976,150.0,0.16452,1.56357,0.12056,1.56821,-4.40897
2161823.23577,150.0,0.13007,1.57349,0.13036,1.57888,-4.73599
2161833.92578,150.0,0.10309,1.58643,0.14525,1.59306,-5.23113
2161847.43978,150.0,0.08153,1.60004,0.16665,1.60869,-5.94615
2161864.53779,150.0,0.06443,1.6161,0.19308,1.6276,-6.81308
2161886.12481,150.0,0.05102,1.63531,0.21814,1.6498,-7.59813
2161913.36682,150.0,0.04042,1.66751,0.2513,1.68635,-8.57033
2161947.86284,150.0,0.03192,1.70621,0.29874,1.73216,-9.93139
2161991.40987,150.0,0.02528,1.74194,0.3544,1.77762,-11.49981
2162046.4759,150.0,0.01999,1.7778,0.40785,1.82398,-12.92088
2175896.44686,151.0,20004.453,0.32847,-0.02021,0.32909,3.52138
2175896.58986,151.0,15829.126,0.33555,-0.00158,0.33555,0.26953
2175896.73186,151.0,12516.703,0.34396,0.01386,0.34423,-2.30772
2175896.87386,151.0,9909.4424,0.3531,0.02751,0.35417,-4.45544
2175897.03786,151.0,7835.48,0.36056,0.03995,0.36277,-6.32233
2175897.23886,151.0,6217.2461,0.36961,0.04994,0.37297,-7.69551
2175897.47686,151.0,4905.291,0.38128,0.06001,0.38598,-8.94472
2175897.71486,151.0,3881.2737,0.39136,0.06881,0.39736,-9.97164
2175897.95286,151.0,3070.9827,0.40346,0.07722,0.41079,-10.8354
2175898.19086,151.0,2430.7778,0.41641,0.08453,0.42491,-11.4754
2175898.42986,151.0,1923.1537,0.42952,0.09222,0.43931,-12.11823
2175898.66686,151.0,1522.4358,0.44413,0.09967,0.45518,-12.64806
2175898.90586,151.0,1203.8446,0.46138,0.10685,0.47359,-13.03918
2175899.14386,151.0,952.86591,0.47559,0.11349,0.48894,-13.42209
2175899.38186,151.0,754.27557,0.49479,0.12176,0.50956,-13.82522
2175899.61986,151.0,596.71857,0.51289,0.12882,0.52882,-14.09917
2175899.85686,151.0,471.96338,0.53321,0.13817,0.55082,-14.52753
2175900.09586,151.0,373.20856,0.55328,0.14449,0.57183,-14.63603
2175900.33386,151.0,295.47278,0.5745,0.15006,0.59377,-14.63912
2175900.57286,151.0,233.87738,0.59937,0.16008,0.62038,-14.95366
2175900.81086,151.0,185.05922,0.62343,0.1676,0.64557,-15.04682
2175901.04686,151.0,146.35823,0.64763,0.17465,0.67076,-15.09202
2175901.28386,151.0,115.77804,0.67549,0.18159,0.69948,-15.0471
2175901.51787,151.0,91.6721,0.70456,0.18884,0.72942,-15.00381
2175901.76287,151.0,72.51701,0.73237,0.19535,0.75798,-14.93549
2175901.99187,151.0,57.36816,0.76113,0.20336,0.78783,-14.95877
2175902.22887,151.0,45.3629,0.79171,0.21035,0.81918,-14.87908
2175902.46087,151.0,35.93134,0.82043,0.21821,0.84896,-14.89428
2175902.71187,151.0,28.40909,0.84928,0.22628,0.87891,-14.91906
2175902.92587,151.0,22.48202,0.88095,0.23982,0.91301,-15.22881
2175903.19087,151.0,17.79613,0.91423,0.25626,0.94947,-15.6582
2175903.44287,151.0,14.06813,0.95467,0.27307,0.99296,-15.96221
2175903.65887,151.0,11.1448,0.99802,0.29007,1.03932,-16.20639
2175903.92587,151.0,8.81772,1.04855,0.30713,1.09261,-16.32577
2175904.10487,151.0,6.97545,1.11491,0.31686,1.15906,-15.86515
2175904.32287,151.0,5.5173,1.16658,0.31977,1.20961,-15.32875
2175904.59187,151.0,4.36941,1.23782,0.31651,1.27765,-14.34306
2175904.92687,151.0,3.45686,1.29288,0.30442,1.32823,-13.24958
2175905.34587,151.0,2.73547,1.34934,0.27831,1.37774,-11.65426
2175905.87087,151.0,2.16054,1.39913,0.25388,1.42197,-10.28473
2175906.52987,151.0,1.70952,1.43527,0.22653,1.45303,-8.969
2175907.35887,151.0,1.35352,1.46385,0.19833,1.47722,-7.7159
2175908.40087,151.0,1.07079,1.48653,0.17302,1.49657,-6.63888
2175909.71487,151.0,0.84734,1.50456,0.15249,1.51226,-5.78721
2175911.37087,151.0,0.67072,1.51824,0.1361,1.52433,-5.1225
2175913.45987,151.0,0.53067,1.52846,0.12359,1.53345,-4.62277
2175916.09587,151.0,0.41976,1.53778,0.11436,1.54203,-4.25292
2175919.42788,151.0,0.33183,1.54742,0.10997,1.55133,-4.06501
2175923.63388,151.0,0.26261,1.55664,0.11126,1.56061,-4.08837
2175928.94188,151.0,0.20791,1.56416,0.11645,1.56849,-4.25778
2175935.64589,151.0,0.16452,1.57094,0.12405,1.57583,-4.51511
2175944.12189,151.0,0.13007,1.5797,0.13352,1.58533,-4.83135
2175954.8129,151.0,0.10309,1.59216,0.14775,1.599,-5.30173
2175968.3269,151.0,0.08153,1.60752,0.16809,1.61629,-5.96944
2175985.42392,151.0,0.06443,1.62445,0.19495,1.63611,-6.84319
2176007.01093,151.0,0.05102,1.64307,0.22137,1.65791,-7.67333
2176034.25294,151.0,0.04042,1.67381,0.25312,1.69284,-8.59934
2176068.74896,151.0,0.03192,1.71493,0.2978,1.74059,-9.85128
2176112.29699,151.0,0.02528,1.75737,0.35639,1.79315,-11.46386
2176167.36202,151.0,0.01999,1.7958,0.41735,1.84366,-13.08331
2190177.57081,152.0,20004.453,0.32946,-0.01879,0.33,3.26432
2190177.71381,152.0,15829.126,0.3363,-0.00125,0.3363,0.21299
2190177.85581,152.0,12516.703,0.34388,0.0142,0.34417,-2.36418
2190177.99781,152.0,9909.4424,0.35146,0.02775,0.35255,-4.51406
2190178.16181,152.0,7835.48,0.36044,0.03978,0.36263,-6.29734
2190178.36281,152.0,6217.2461,0.36925,0.04978,0.37259,-7.67833
2190178.60081,152.0,4905.291,0.38188,0.05982,0.38654,-8.90256
2190178.83882,152.0,3881.2737,0.39148,0.06743,0.39724,-9.77322
2190179.07682,152.0,3070.9827,0.40246,0.07618,0.4096,-10.71845
2190179.31482,152.0,2430.7778,0.41687,0.08395,0.42524,-11.38553
2190179.55382,152.0,1923.1537,0.43081,0.09075,0.44027,-11.89551
2190179.79182,152.0,1522.4358,0.44451,0.10086,0.45581,-12.78373
2190180.02982,152.0,1203.8446,0.46029,0.10705,0.47257,-13.09198
2190180.26882,152.0,952.86591,0.4785,0.11501,0.49213,-13.51505
2190180.50682,152.0,754.27557,0.49526,0.12122,0.50988,-13.75332
2190180.74382,152.0,596.71857,0.5128,0.12949,0.52889,-14.17134
2190180.98182,152.0,471.96338,0.53266,0.13724,0.55005,-14.44804
2190181.22082,152.0,373.20856,0.55439,0.14373,0.57272,-14.53434
2190181.45782,152.0,295.47278,0.57558,0.15199,0.59531,-14.79173
2190181.69782,152.0,233.87738,0.59785,0.15916,0.61868,-14.90719
2190181.93482,152.0,185.05922,0.62241,0.1657,0.64408,-14.90737
2190182.17182,152.0,146.35823,0.64766,0.17402,0.67063,-15.03973
2190182.40782,152.0,115.77804,0.67502,0.18249,0.69926,-15.12786
2190182.64182,152.0,91.6721,0.70398,0.18838,0.72875,-14.98083
2190182.88782,152.0,72.51701,0.73285,0.19536,0.75845,-14.92667
2190183.11682,152.0,57.36816,0.76052,0.20308,0.78717,-14.95039
2190183.35282,152.0,45.3629,0.79028,0.20953,0.81759,-14.84924
2190183.58582,152.0,35.93134,0.81785,0.21886,0.84663,-14.9812
2190183.83582,152.0,28.40909,0.84835,0.22676,0.87814,-14.96524
2190184.05082,152.0,22.48202,0.87934,0.24088,0.91174,-15.31914
2190184.31482,152.0,17.79613,0.91373,0.2554,0.94875,-15.61669
2190184.56782,152.0,14.06813,0.95274,0.27159,0.99069,-15.91112
2190184.78382,152.0,11.1448,0.99828,0.28859,1.03916,-16.12401
2190185.05082,152.0,8.81772,1.04787,0.3061,1.09166,-16.28418
2190185.22882,152.0,6.97545,1.11092,0.32152,1.15651,-16.14139
2190185.44682,152.0,5.5173,1.16809,0.31556,1.20997,-15.11748
2190185.71682,152.0,4.36941,1.23475,0.31789,1.27501,-14.43737
2190186.05182,152.0,3.45686,1.29095,0.3027,1.32597,-13.19639
2190186.46982,152.0,2.73547,1.34968,0.27988,1.3784,-11.71515
2190186.99482,152.0,2.16054,1.39783,0.25593,1.42107,-10.37539
2190187.65482,152.0,1.70952,1.43392,0.22696,1.45177,-8.99427
2190188.48282,152.0,1.35352,1.46361,0.19824,1.47697,-7.71351
2190189.52582,152.0,1.07079,1.48771,0.17373,1.49782,-6.66075
2190190.83982,152.0,0.84734,1.50575,0.15394,1.5136,-5.83729
2190192.49582,152.0,0.67072,1.51883,0.13752,1.52504,-5.1735
2190194.58382,152.0,0.53067,1.52916,0.12476,1.53424,-4.66432
2190197.22083,152.0,0.41976,1.53789,0.11569,1.54224,-4.30199
2190200.55183,152.0,0.33183,1.54687,0.1113,1.55087,-4.11548
2190204.75783,152.0,0.26261,1.55495,0.11118,1.55892,-4.08974
2190210.06583,152.0,0.20791,1.56289,0.11429,1.56707,-4.18249
2190216.77084,152.0,0.16452,1.57167,0.1198,1.57623,-4.35901
2190225.24684,152.0,0.13007,1.58374,0.13088,1.58914,-4.7243
2190235.93685,152.0,0.10309,1.59805,0.14868,1.60495,-5.31538
2190249.45086,152.0,0.08153,1.61234,0.17392,1.6217,-6.15646
2190266.54887,152.0,0.06443,1.62683,0.20279,1.63942,-7.10541
2190288.13488,152.0,0.05102,1.64263,0.22836,1.65843,-7.91467
2190315.3779,152.0,0.04042,1.66971,0.25841,1.68959,-8.79757
2190349.87292,152.0,0.03192,1.70611,0.29958,1.73221,-9.95935
2190393.42094,152.0,0.02528,1.74332,0.34839,1.77779,-11.30138
2190448.48598,152.0,0.01999,1.78724,0.39604,1.8306,-12.49431
2204410.11458,153.0,20004.453,0.32787,-0.01848,0.32839,3.22627
2204410.25759,153.0,15829.126,0.33442,-0.00088,0.33442,0.1501
2204410.39959,153.0,12516.703,0.34246,0.0149,0.34278,-2.49137
2204410.54159,153.0,9909.4424,0.35134,0.02814,0.35247,-4.57937
2204410.70559,153.0,7835.48,0.36003,0.03999,0.36224,-6.33803
2204410.90659,153.0,6217.2461,0.36932,0.04933,0.3726,-7.60826
2204411.14459,153.0,4905.291,0.38067,0.05952,0.3853,-8.88679
2204411.38259,153.0,3881.2737,0.3907,0.06719,0.39644,-9.75758
2204411.62159,153.0,3070.9827,0.40204,0.07698,0.40935,-10.84001
2204411.85959,153.0,2430.7778,0.41628,0.08488,0.42485,-11.52416
2204412.09759,153.0,1923.1537,0.42895,0.09227,0.43876,-12.13917
2204412.33559,153.0,1522.4358,0.44565,0.10057,0.45685,-12.71643
2204412.57359,153.0,1203.8446,0.4607,0.10632,0.47281,-12.99549
2204412.81159,153.0,952.86591,0.47655,0.11477,0.49017,-13.54156
2204413.05059,153.0,754.27557,0.49385,0.12161,0.50861,-13.83392
2204413.28759,153.0,596.71857,0.51362,0.12897,0.52956,-14.09517
2204413.52559,153.0,471.96338,0.53396,0.13821,0.55156,-14.51188
2204413.76459,153.0,373.20856,0.55352,0.14452,0.57207,-14.6325
2204414.00159,153.0,295.47278,0.5759,0.15276,0.59582,-14.85609
2204414.24159,153.0,233.87738,0.59988,0.16012,0.62088,-14.94476
2204414.47959,153.0,185.05922,0.62406,0.16878,0.64648,-15.1341
2204414.71559,153.0,146.35823,0.64904,0.17403,0.67197,-15.01021
2204414.95159,153.0,115.77804,0.67637,0.18094,0.70016,-14.97668
2204415.18659,153.0,91.6721,0.7039,0.18934,0.72892,-15.05557
2204415.43159,153.0,72.51701,0.73172,0.19586,0.75748,-14.98517
2204415.66059,153.0,57.36816,0.76059,0.20472,0.78766,-15.06476
2204415.89759,153.0,45.3629,0.79169,0.21003,0.81907,-14.85762
2204416.12959,153.0,35.93134,0.81861,0.21744,0.847,-14.87541
2204416.37959,153.0,28.40909,0.84945,0.22878,0.87972,-15.07379
2204416.59459,153.0,22.48202,0.88113,0.2417,0.91368,-15.33943
2204416.85959,153.0,17.79613,0.91522,0.25539,0.95019,-15.59155
2204417.11159,153.0,14.06813,0.95457,0.2757,0.99359,-16.10977
2204417.32759,153.0,11.1448,1.00114,0.29481,1.04365,-16.40832
2204417.59459,153.0,8.81772,1.05427,0.3102,1.09896,-16.39565
2204417.77259,153.0,6.97545,1.10658,0.31913,1.15168,-16.08722
2204417.99159,153.0,5.5173,1.17499,0.32645,1.21949,-15.52685
2204418.26059,153.0,4.36941,1.23351,0.31649,1.27346,-14.39033
2204418.59559,153.0,3.45686,1.30042,0.30437,1.33557,-13.17302
2204419.01459,153.0,2.73547,1.35299,0.28579,1.38285,-11.92723
2204419.53959,153.0,2.16054,1.39991,0.25546,1.42302,-10.34187
2204420.19859,153.0,1.70952,1.44005,0.22615,1.4577,-8.92508
2204421.02759,153.0,1.35352,1.47039,0.20019,1.48395,-7.75308
2204422.07059,153.0,1.07079,1.49258,0.17571,1.50289,-6.71406
2204423.38359,153.0,0.84734,1.50932,0.15423,1.51718,-5.83445
2204425.03959,153.0,0.67072,1.52324,0.13706,1.52939,-5.14146
2204427.1286,153.0,0.53067,1.53412,0.12319,1.53905,-4.59116
2204429.7656,153.0,0.41976,1.54379,0.11581,1.54813,-4.29001
2204433.0966,153.0,0.33183,1.55156,0.1112,1.55554,-4.09934
2204437.3026,153.0,0.26261,1.55975,0.10958,1.56359,-4.01873
2204442.6106,153.0,0.20791,1.56899,0.11217,1.573,-4.08922
2204449.31461,153.0,0.16452,1.57932,0.12119,1.58396,-4.38794
2204457.79161,153.0,0.13007,1.5887,0.13483,1.59441,-4.85103
2204468.48162,153.0,0.10309,1.59735,0.15118,1.60449,-5.40675
2204481.99563,153.0,0.08153,1.60914,0.16855,1.61794,-5.97952
2204499.09264,153.0,0.06443,1.62671,0.19197,1.638,-6.73045
2204520.67965,153.0,0.05102,1.6505,0.22154,1.6653,-7.64481
2204547.92167,153.0,0.04042,1.67434,0.25944,1.69433,-8.80787
2204582.41769,153.0,0.03192,1.70313,0.29763,1.72895,-9.91266
2204625.96471,153.0,0.02528,1.74657,0.3378,1.77893,-10.9462
2204681.03075,153.0,0.01999,1.80523,0.39217,1.84733,-12.25645
2218526.42147,154.0,20004.453,0.3287,-0.01934,0.32927,3.36793
2218526.56447,154.0,15829.126,0.33538,-0.00021,0.33538,0.03626
2218526.70647,154.0,12516.703,0.34329,0.01465,0.3436,-2.44295
2218526.84847,154.0,9909.4424,0.35108,0.02804,0.3522,-4.56644
2218527.01247,154.0,7835.48,0.35965,0.03964,0.36183,-6.29001
2218527.21347,154.0,6217.2461,0.36841,0.05043,0.37184,-7.79513
2218527.45147,154.0,4905.291,0.38149,0.05873,0.38598,-8.75175
2218527.69047,154.0,3881.2737,0.39058,0.06833,0.39652,-9.92374
2218527.92847,154.0,3070.9827,0.40341,0.0755,0.41041,-10.6001
2218528.16647,154.0,2430.7778,0.41594,0.08493,0.42452,-11.54007
2218528.40447,154.0,1923.1537,0.43101,0.09133,0.44058,-11.96351
2218528.64247,154.0,1522.4358,0.44454,0.1001,0.45567,-12.68965
2218528.88047,154.0,1203.8446,0.4587,0.10705,0.47103,-13.13687
2218529.11947,154.0,952.86591,0.47611,0.11389,0.48954,-13.45338
2218529.35747,154.0,754.27557,0.49395,0.12057,0.50845,-13.71697
2218529.59447,154.0,596.71857,0.51046,0.1285,0.52638,-14.12965
2218529.83247,154.0,471.96338,0.53294,0.1368,0.55022,-14.39636
2218530.07147,154.0,373.20856,0.5543,0.14398,0.5727,-14.56121
2218530.30847,154.0,295.47278,0.57578,0.15202,0.59551,-14.79006
2218530.54847,154.0,233.87738,0.59859,0.16001,0.61961,-14.96583
2218530.78647,154.0,185.05922,0.62216,0.1663,0.644,-14.96453
2218531.02247,154.0,146.35823,0.64803,0.1732,0.67077,-14.96361
2218531.25847,154.0,115.77804,0.67442,0.1814,0.69839,-15.05455
2218531.49347,154.0,91.6721,0.70161,0.1893,0.7267,-15.09919
2218531.73847,154.0,72.51701,0.73146,0.19648,0.75739,-15.03515
2218531.96747,154.0,57.36816,0.75977,0.20245,0.78628,-14.92075
2218532.20447,154.0,45.3629,0.78952,0.20909,0.81674,-14.83357
2218532.43647,154.0,35.93134,0.8182,0.21747,0.84661,-14.88482
2218532.68647,154.0,28.40909,0.84874,0.22779,0.87878,-15.02364
2218532.90147,154.0,22.48202,0.87863,0.24069,0.911,-15.31985
2218533.16647,154.0,17.79613,0.91249,0.25404,0.94719,-15.55713
2218533.41848,154.0,14.06813,0.95289,0.27344,0.99135,-16.01118
2218533.63448,154.0,11.1448,0.99789,0.29135,1.03956,-16.27585
2218533.90148,154.0,8.81772,1.05055,0.30827,1.09485,-16.35381
2218534.07948,154.0,6.97545,1.10419,0.32123,1.14997,-16.22093
2218534.29748,154.0,5.5173,1.17234,0.32359,1.21618,-15.43039
2218534.56748,154.0,4.36941,1.2285,0.32042,1.2696,-14.61835
2218534.90248,154.0,3.45686,1.29597,0.3034,1.33101,-13.17636
2218535.32048,154.0,2.73547,1.35275,0.28931,1.38334,-12.07181
2218535.84648,154.0,2.16054,1.39868,0.26094,1.42282,-10.56776
2218536.50548,154.0,1.70952,1.43863,0.23121,1.45709,-9.13007
2218537.33348,154.0,1.35352,1.46964,0.20342,1.48365,-7.88062
2218538.37648,154.0,1.07079,1.4933,0.17902,1.50399,-6.83613
2218539.69048,154.0,0.84734,1.5109,0.15638,1.51897,-5.90919
2218541.34648,154.0,0.67072,1.52502,0.13963,1.5314,-5.23142
