Repository: SebaVillagra00/ICM2985-SOH-IPRE

## Data University of Cambridge (EIS Cambridge)
Data publicada en "Identifying degradation patterns of lithium ion batteries from impedance spectroscopy using machine learning" (Zhang, Tang, Zhang, Wang, Stimming & Lee, 2020) https://www.nature.com/articles/s41467-020-15235-7.

Carpeta contiene:
* Paper de Nature Comunications (IF: 16.6).
* Data frames para IOS.
* Data frames para Windows.

Cada Data frame está contenido en un archivo .txt con las siguientes columnas:
* time/s: tiempo en que se mide la muestra.
* cycle number: ciclo de carga de la batería.
* freq/Hz: frecuencia de la señal de input.
* Re(Z)/Ohm: Parte resistiva de la impedancia.
* Im(Z)/Ohm: Parte reactiva de la impedancia.

File: EIS Cambridge/EIS data/EIS_state_IX_45C02.csv (part 14 of 29)
time/s,cycle number,freq/Hz,Re(Z)/Ohm,-Im(Z)/Ohm,|Z|/Ohm,Phase(Z)/deg
2253386.44574,144.0,2.16054,1.00797,0.10722,1.01365,-6.0717
2253387.10474,144.0,1.70952,1.01895,0.09538,1.0234,-5.34744
2253387.93374,144.0,1.35352,1.02672,0.08463,1.0302,-4.71213
2253388.97674,144.0,1.07079,1.03364,0.07712,1.03651,-4.26707
2253390.29074,144.0,0.84734,1.04006,0.07294,1.04261,-4.01146
2253391.94574,144.0,0.67072,1.04476,0.0707,1.04715,-3.87151
2253394.03475,144.0,0.53067,1.05032,0.0698,1.05264,-3.80211
2253396.67175,144.0,0.41976,1.05707,0.07283,1.05957,-3.94124
2253400.00275,144.0,0.33183,1.0633,0.07895,1.06623,-4.2466
2253404.20875,144.0,0.26261,1.06885,0.0886,1.07252,-4.73859
2253409.51676,144.0,0.20791,1.07435,0.09817,1.07883,-5.22098
2253416.22176,144.0,0.16452,1.08295,0.10862,1.08838,-5.7276
2253424.69776,144.0,0.13007,1.09502,0.12323,1.10194,-6.42108
2253435.38777,144.0,0.10309,1.10869,0.14279,1.11785,-7.33882
2253448.90178,144.0,0.08153,1.12198,0.1645,1.13398,-8.34087
2253465.99979,144.0,0.06443,1.1412,0.18872,1.1567,-9.39006
2253487.5868,144.0,0.05102,1.16797,0.21349,1.18733,-10.35868
2253514.82882,144.0,0.04042,1.20205,0.25003,1.22778,-11.75013
2253549.32484,144.0,0.03192,1.23528,0.29621,1.2703,-13.48424
2253592.87186,144.0,0.02528,1.26289,0.3402,1.30791,-15.07671
2253647.9379,144.0,0.01999,1.29791,0.37529,1.35108,-16.12702
2268437.30148,145.0,20004.453,0.3962,-0.00839,0.39629,1.21262
2268437.44448,145.0,15829.126,0.40593,0.00572,0.40597,-0.80794
2268437.58648,145.0,12516.703,0.4137,0.01543,0.41398,-2.13596
2268437.72848,145.0,9909.4424,0.42183,0.02515,0.42258,-3.41227
2268437.89248,145.0,7835.48,0.42875,0.03089,0.42986,-4.12074
2268438.09348,145.0,6217.2461,0.43771,0.03561,0.43916,-4.65051
2268438.33148,145.0,4905.291,0.44657,0.04096,0.44845,-5.24061
2268438.57048,145.0,3881.2737,0.45392,0.04411,0.45606,-5.54992
2268438.80848,145.0,3070.9827,0.46184,0.04796,0.46433,-5.92869
2268439.04648,145.0,2430.7778,0.4705,0.05117,0.47327,-6.20742
2268439.28448,145.0,1923.1537,0.47867,0.05216,0.48151,-6.21889
2268439.52248,145.0,1522.4358,0.48739,0.05532,0.49052,-6.47539
2268439.76048,145.0,1203.8446,0.4957,0.05722,0.49899,-6.58495
2268439.99948,145.0,952.86591,0.50447,0.06023,0.50806,-6.80806
2268440.23748,145.0,754.27557,0.51413,0.06182,0.51784,-6.85641
2268440.47448,145.0,596.71857,0.52298,0.06516,0.52703,-7.10239
2268440.71248,145.0,471.96338,0.5322,0.06878,0.53662,-7.36448
2268440.95148,145.0,373.20856,0.54023,0.0689,0.5446,-7.26836
2268441.18948,145.0,295.47278,0.55109,0.07487,0.55615,-7.73648
2268441.42848,145.0,233.87738,0.56197,0.07701,0.56722,-7.80328
2268441.66648,145.0,185.05922,0.57222,0.08126,0.57796,-8.08255
2268441.90248,145.0,146.35823,0.58413,0.08677,0.59054,-8.44958
2268442.13948,145.0,115.77804,0.59541,0.0931,0.60264,-8.88662
2268442.37348,145.0,91.6721,0.60813,0.09952,0.61622,-9.29391
2268442.61848,145.0,72.51701,0.62068,0.10562,0.6296,-9.65726
2268442.84748,145.0,57.36816,0.63506,0.11718,0.64578,-10.45459
2268443.08448,145.0,45.3629,0.65062,0.12717,0.66294,-11.0598
2268443.31648,145.0,35.93134,0.66742,0.13741,0.68142,-11.63392
2268443.56748,145.0,28.40909,0.69003,0.14998,0.70614,-12.26293
2268443.78148,145.0,22.48202,0.71544,0.16535,0.7343,-13.01346
2268444.04648,145.0,17.79613,0.74457,0.1766,0.76523,-13.34327
2268444.29848,145.0,14.06813,0.77881,0.18544,0.80059,-13.39286
2268444.51448,145.0,11.1448,0.81836,0.19035,0.8402,-13.09384
2268444.78248,145.0,8.81772,0.85552,0.18882,0.8761,-12.44628
2268444.96048,145.0,6.97545,0.89035,0.1817,0.9087,-11.53466
2268445.17848,145.0,5.5173,0.92595,0.17122,0.94164,-10.47636
2268445.44748,145.0,4.36941,0.95172,0.15528,0.9643,-9.26676
2268445.78248,145.0,3.45686,0.9767,0.13772,0.98637,-8.02585
2268446.20148,145.0,2.73547,0.99585,0.12286,1.0034,-7.03296
2268446.72648,145.0,2.16054,1.0096,0.10812,1.01537,-6.11276
2268447.38548,145.0,1.70952,1.02036,0.09523,1.0248,-5.33203
2268448.21448,145.0,1.35352,1.02895,0.08505,1.03246,-4.72494
2268449.25748,145.0,1.07079,1.03619,0.07869,1.03918,-4.34276
2268450.57148,145.0,0.84734,1.04215,0.07292,1.0447,-4.00252
2268452.22648,145.0,0.67072,1.04744,0.07048,1.04981,-3.84943
2268454.31549,145.0,0.53067,1.05346,0.0704,1.05581,-3.82349
2268456.95249,145.0,0.41976,1.05972,0.07351,1.06226,-3.96814
2268460.28349,145.0,0.33183,1.06573,0.07975,1.06871,-4.27962
2268464.48949,145.0,0.26261,1.07016,0.08782,1.07376,-4.69107
2268469.79749,145.0,0.20791,1.07666,0.09623,1.08095,-5.10757
2268476.5025,145.0,0.16452,1.08618,0.10721,1.09146,-5.63704
2268484.9785,145.0,0.13007,1.09834,0.12333,1.10524,-6.40682
2268495.66851,145.0,0.10309,1.11019,0.14279,1.11934,-7.32885
2268509.18252,145.0,0.08153,1.12433,0.16281,1.13606,-8.2395
2268526.28053,145.0,0.06443,1.1452,0.18703,1.16037,-9.27548
2268547.86754,145.0,0.05102,1.17435,0.21528,1.19392,-10.38789
2268575.10956,145.0,0.04042,1.20527,0.25554,1.23206,-11.97037
2268609.60558,145.0,0.03192,1.23095,0.2987,1.26668,-13.63968
2268653.1526,145.0,0.02528,1.25915,0.33544,1.30306,-14.91735
2268708.21864,145.0,0.01999,1.30168,0.36665,1.35233,-15.73098
2283493.91739,146.0,20004.453,0.39686,-0.00918,0.39697,1.32484
2283494.06039,146.0,15829.126,0.40432,0.00411,0.40434,-0.58266
2283494.20239,146.0,12516.703,0.4144,0.01577,0.4147,-2.17869
2283494.34439,146.0,9909.4424,0.42294,0.02404,0.42362,-3.25286
2283494.50839,146.0,7835.48,0.43141,0.03016,0.43246,-3.99909
2283494.70939,146.0,6217.2461,0.43927,0.03597,0.44074,-4.68122
2283494.94739,146.0,4905.291,0.44768,0.0404,0.44949,-5.15681
2283495.18639,146.0,3881.2737,0.45422,0.04498,0.45644,-5.65524
2283495.42439,146.0,3070.9827,0.46315,0.04793,0.46562,-5.90888
2283495.66239,146.0,2430.7778,0.47005,0.05,0.4727,-6.07212
2283495.90039,146.0,1923.1537,0.4779,0.05131,0.48064,-6.12841
2283496.13839,146.0,1522.4358,0.48747,0.05395,0.49045,-6.31525
2283496.37639,146.0,1203.8446,0.49603,0.05785,0.49939,-6.65211
2283496.61539,146.0,952.86591,0.50507,0.06013,0.50864,-6.78957
2283496.85339,146.0,754.27557,0.51263,0.06253,0.51643,-6.95488
2283497.09039,146.0,596.71857,0.52316,0.06469,0.52715,-7.04844
2283497.32839,146.0,471.96338,0.53252,0.06887,0.53695,-7.369
2283497.56739,146.0,373.20856,0.54133,0.0694,0.54576,-7.30598
2283497.80539,146.0,295.47278,0.55103,0.07465,0.55607,-7.71545
2283498.04439,146.0,233.87738,0.56238,0.07637,0.56754,-7.73373
2283498.28239,146.0,185.05922,0.5717,0.08257,0.57763,-8.21808
2283498.51839,146.0,146.35823,0.58216,0.08653,0.58855,-8.45432
2283498.75539,146.0,115.77804,0.59433,0.09335,0.60162,-8.92631
2283498.98939,146.0,91.6721,0.60697,0.09967,0.6151,-9.32538
2283499.23439,146.0,72.51701,0.62074,0.107,0.6299,-9.78017
2283499.46339,146.0,57.36816,0.63709,0.11465,0.64732,-10.20202
2283499.70039,146.0,45.3629,0.65132,0.12572,0.66334,-10.92498
2283499.93239,146.0,35.93134,0.66871,0.13768,0.68273,-11.63416
2283500.18339,146.0,28.40909,0.68976,0.15041,0.70597,-12.30149
2283500.39739,146.0,22.48202,0.7146,0.16497,0.7334,-12.99961
2283500.66239,146.0,17.79613,0.74606,0.1766,0.76668,-13.31732
2283500.91439,146.0,14.06813,0.77822,0.18824,0.80066,-13.59801
2283501.13039,146.0,11.1448,0.81566,0.19076,0.83767,-13.16327
2283501.39839,146.0,8.81772,0.85437,0.18909,0.87505,-12.47987
2283501.57639,146.0,6.97545,0.89097,0.18206,0.90938,-11.54909
2283501.79439,146.0,5.5173,0.92333,0.17176,0.93917,-10.53804
2283502.06339,146.0,4.36941,0.9528,0.15316,0.96504,-9.13215
2283502.39839,146.0,3.45686,0.9775,0.13776,0.98716,-8.02182
2283502.81739,146.0,2.73547,0.99661,0.12274,1.00414,-7.02109
2283503.34239,146.0,2.16054,1.00974,0.10745,1.01545,-6.07441
2283504.00139,146.0,1.70952,1.02161,0.09533,1.02605,-5.33111
2283504.83039,146.0,1.35352,1.02978,0.08552,1.03333,-4.74751
2283505.87339,146.0,1.07079,1.03638,0.07808,1.03931,-4.30829
2283507.1874,146.0,0.84734,1.04247,0.07263,1.04499,-3.98542
2283508.8424,146.0,0.67072,1.04845,0.07036,1.05081,-3.83925
2283510.9314,146.0,0.53067,1.0549,0.07094,1.05728,-3.84713
2283513.5684,146.0,0.41976,1.06,0.07456,1.06262,-4.02341
2283516.8994,146.0,0.33183,1.06467,0.07955,1.06764,-4.27289
2283521.1054,146.0,0.26261,1.07041,0.0855,1.07382,-4.56662
2283526.41341,146.0,0.20791,1.07874,0.09429,1.08285,-4.99531
2283533.11841,146.0,0.16452,1.08863,0.10753,1.09393,-5.64116
2283541.59442,146.0,0.13007,1.09795,0.12361,1.10488,-6.4235
2283552.28442,146.0,0.10309,1.10979,0.14026,1.11862,-7.20327
2283565.79843,146.0,0.08153,1.12787,0.16016,1.13918,-8.08197
2283582.89644,146.0,0.06443,1.15145,0.18713,1.16656,-9.23077
2283604.48345,146.0,0.05102,1.17608,0.22203,1.19685,-10.69088
2283631.72547,146.0,0.04042,1.19738,0.25926,1.22513,-12.21717
2283666.22149,146.0,0.03192,1.22246,0.29023,1.25644,-13.35559
2283709.76852,146.0,0.02528,1.26038,0.32099,1.30061,-14.28806
2283764.83455,146.0,0.01999,1.30857,0.35872,1.35685,-15.33019
2298539.01761,147.0,20004.453,0.39551,-0.00868,0.39561,1.25728
2298539.16061,147.0,15829.126,0.40675,0.00649,0.4068,-0.91418
2298539.30261,147.0,12516.703,0.4143,0.01746,0.41467,-2.41328
2298539.44461,147.0,9909.4424,0.42271,0.02463,0.42343,-3.33459
2298539.60861,147.0,7835.48,0.43073,0.03088,0.43184,-4.10056
2298539.80961,147.0,6217.2461,0.4405,0.03592,0.44196,-4.66184
2298540.04761,147.0,4905.291,0.44751,0.04097,0.44938,-5.23075
2298540.28661,147.0,3881.2737,0.45617,0.04328,0.45822,-5.41955
2298540.52461,147.0,3070.9827,0.46302,0.04755,0.46546,-5.86334
2298540.76261,147.0,2430.7778,0.47145,0.04951,0.47404,-5.99494
2298541.00061,147.0,1923.1537,0.47854,0.05322,0.48149,-6.34589
2298541.23861,147.0,1522.4358,0.48725,0.05633,0.4905,-6.59456
2298541.47661,147.0,1203.8446,0.49544,0.05758,0.49877,-6.62896
2298541.71561,147.0,952.86591,0.50446,0.05915,0.50792,-6.6876
2298541.95361,147.0,754.27557,0.51332,0.06249,0.51711,-6.94079
2298542.19061,147.0,596.71857,0.52292,0.06417,0.52685,-6.99624
2298542.42861,147.0,471.96338,0.53129,0.06746,0.53556,-7.23582
2298542.66761,147.0,373.20856,0.54271,0.07133,0.54738,-7.48738
2298542.90561,147.0,295.47278,0.55142,0.07433,0.55641,-7.67686
2298543.14461,147.0,233.87738,0.56193,0.07966,0.56754,-8.06822
2298543.38261,147.0,185.05922,0.57284,0.0824,0.57873,-8.18582
2298543.61861,147.0,146.35823,0.58428,0.08628,0.59062,-8.40046
2298543.85561,147.0,115.77804,0.595,0.09384,0.60235,-8.9623
2298544.08961,147.0,91.6721,0.60798,0.09806,0.61583,-9.16247
2298544.33461,147.0,72.51701,0.62052,0.10699,0.62968,-9.78292
2298544.56361,147.0,57.36816,0.63412,0.11517,0.64449,-10.29385
2298544.80061,147.0,45.3629,0.6512,0.12611,0.6633,-10.96034
2298545.03262,147.0,35.93134,0.66839,0.13893,0.68268,-11.74252
2298545.28362,147.0,28.40909,0.69026,0.15139,0.70667,-12.37018
2298545.49762,147.0,22.48202,0.71573,0.16435,0.73436,-12.93228
2298545.76262,147.0,17.79613,0.74615,0.17748,0.76697,-13.37962
2298546.01462,147.0,14.06813,0.77919,0.18749,0.80143,-13.52917
2298546.23062,147.0,11.1448,0.81479,0.19132,0.83695,-13.21393
2298546.49862,147.0,8.81772,0.85531,0.19029,0.87622,-12.54312
2298546.67662,147.0,6.97545,0.89052,0.18214,0.90895,-11.55931
2298546.89462,147.0,5.5173,0.92441,0.16987,0.93989,-10.41266
2298547.16362,147.0,4.36941,0.95304,0.1543,0.96545,-9.19651
2298547.49862,147.0,3.45686,0.9787,0.13765,0.98833,-8.00596
2298547.91762,147.0,2.73547,0.99655,0.1243,1.00427,-7.10963
2298548.44162,147.0,2.16054,1.0101,0.10788,1.01585,-6.09592
2298549.10062,147.0,1.70952,1.02169,0.09538,1.02614,-5.3334
2298549.92962,147.0,1.35352,1.03102,0.08559,1.03456,-4.74551
2298550.97262,147.0,1.07079,1.0378,0.07802,1.04073,-4.2991
2298552.28662,147.0,0.84734,1.04389,0.0726,1.04641,-3.97823
2298553.94162,147.0,0.67072,1.04917,0.07091,1.05157,-3.86677
2298556.03062,147.0,0.53067,1.05614,0.07068,1.0585,-3.82889
2298558.66762,147.0,0.41976,1.06132,0.07451,1.06393,-4.01563
2298561.99863,147.0,0.33183,1.06574,0.08007,1.06874,-4.29642
2298566.20463,147.0,0.26261,1.07135,0.08592,1.07479,-4.58512
2298571.51263,147.0,0.20791,1.07943,0.0943,1.08355,-4.99251
2298578.21763,147.0,0.16452,1.08941,0.10713,1.09467,-5.61633
2298586.69364,147.0,0.13007,1.09927,0.1233,1.10617,-6.39985
2298597.38365,147.0,0.10309,1.1104,0.14122,1.11934,-7.24813
2298610.89765,147.0,0.08153,1.12767,0.16028,1.13901,-8.08949
2298627.99566,147.0,0.06443,1.15024,0.18588,1.16516,-9.17967
2298649.58268,147.0,0.05102,1.1776,0.2202,1.19801,-10.59123
2298676.82469,147.0,0.04042,1.2005,0.25839,1.22799,-12.14659
2298711.32071,147.0,0.03192,1.22447,0.29222,1.25886,-13.42242
2298754.86774,147.0,0.02528,1.26015,0.32238,1.30074,-14.3499
2298809.93377,147.0,0.01999,1.30847,0.35808,1.35658,-15.30512
2313578.59379,148.0,20004.453,0.39599,-0.00682,0.39605,0.98741
2313578.73679,148.0,15829.126,0.40358,0.00468,0.40361,-0.66401
2313578.87879,148.0,12516.703,0.41531,0.01616,0.41563,-2.22889
2313579.02079,148.0,9909.4424,0.42301,0.02326,0.42365,-3.1469
2313579.18479,148.0,7835.48,0.43155,0.03073,0.43264,-4.07287
2313579.38579,148.0,6217.2461,0.43925,0.03557,0.44069,-4.62939
2313579.62379,148.0,4905.291,0.44714,0.03968,0.4489,-5.07159
2313579.86279,148.0,3881.2737,0.45531,0.04285,0.45732,-5.37629
2313580.10079,148.0,3070.9827,0.46272,0.04756,0.46516,-5.86887
2313580.33879,148.0,2430.7778,0.47074,0.04936,0.47332,-5.98579
2313580.57679,148.0,1923.1537,0.47788,0.05245,0.48075,-6.26405
2313580.81479,148.0,1522.4358,0.48757,0.05497,0.49066,-6.43234
2313581.05279,148.0,1203.8446,0.49422,0.0571,0.49751,-6.5904
2313581.29179,148.0,952.86591,0.50478,0.06018,0.50836,-6.79914
2313581.52979,148.0,754.27557,0.51459,0.06072,0.51816,-6.72929
2313581.76679,148.0,596.71857,0.52315,0.06418,0.52707,-6.99446
2313582.00479,148.0,471.96338,0.53205,0.06766,0.53633,-7.24687
2313582.2438,148.0,373.20856,0.54203,0.07008,0.54654,-7.36702
2313582.4808,148.0,295.47278,0.55161,0.07356,0.5565,-7.5963
2313582.7208,148.0,233.87738,0.56205,0.07849,0.56751,-7.95011
2313582.9588,148.0,185.05922,0.57314,0.08098,0.57883,-8.04235
2313583.1948,148.0,146.35823,0.58389,0.08812,0.5905,-8.58232
2313583.4308,148.0,115.77804,0.5956,0.09268,0.60277,-8.8451
2313583.6658,148.0,91.6721,0.60814,0.09802,0.61599,-9.15665
2313583.9108,148.0,72.51701,0.61945,0.10688,0.62861,-9.78921
2313584.1398,148.0,57.36816,0.63563,0.11524,0.64599,-10.2759
2313584.3768,148.0,45.3629,0.65061,0.12609,0.66272,-10.96818
2313584.6088,148.0,35.93134,0.6675,0.13908,0.68183,-11.76952
2313584.8598,148.0,28.40909,0.68907,0.15028,0.70527,-12.30347
2313585.0738,148.0,22.48202,0.71474,0.16358,0.73322,-12.89072
2313585.3388,148.0,17.79613,0.74423,0.17714,0.76502,-13.38823
2313585.5908,148.0,14.06813,0.7791,0.18533,0.80084,-13.38048
2313585.8068,148.0,11.1448,0.81761,0.18946,0.83927,-13.04646
2313586.0748,148.0,8.81772,0.8544,0.18957,0.87518,-12.51007
2313586.2528,148.0,6.97545,0.89219,0.18306,0.91078,-11.59513
2313586.4708,148.0,5.5173,0.9227,0.16804,0.93787,-10.32138
2313586.7398,148.0,4.36941,0.95343,0.15538,0.96601,-9.25592
2313587.0748,148.0,3.45686,0.97656,0.13929,0.98644,-8.1174
2313587.4938,148.0,2.73547,0.99478,0.12179,1.00221,-6.97981
2313588.0188,148.0,2.16054,1.01047,0.10752,1.01618,-6.07384
2313588.6788,148.0,1.70952,1.02087,0.09641,1.02541,-5.39503
2313589.5068,148.0,1.35352,1.02889,0.08586,1.03246,-4.77033
2313590.5498,148.0,1.07079,1.03589,0.07844,1.03886,-4.33024
2313591.8638,148.0,0.84734,1.04255,0.07331,1.04512,-4.02228
2313593.5198,148.0,0.67072,1.04837,0.07071,1.05075,-3.85841
2313595.6078,148.0,0.53067,1.05239,0.07093,1.05478,-3.85598
2313598.2448,148.0,0.41976,1.05809,0.0723,1.06056,-3.90897
2313601.57581,148.0,0.33183,1.0659,0.07769,1.06873,-4.16892
2313605.78181,148.0,0.26261,1.07263,0.08686,1.07615,-4.62947
2313611.08981,148.0,0.20791,1.07846,0.09867,1.08296,-5.22732
2313617.79482,148.0,0.16452,1.08567,0.11029,1.09126,-5.80055
2313626.27082,148.0,0.13007,1.09639,0.12352,1.10332,-6.42809
2313636.96183,148.0,0.10309,1.11107,0.1414,1.12003,-7.25278
2313650.47584,148.0,0.08153,1.12616,0.1642,1.13807,-8.29549
2313667.57285,148.0,0.06443,1.14494,0.19098,1.16076,-9.46998
2313689.15986,148.0,0.05102,1.16683,0.21384,1.18626,-10.38533
2313716.40288,148.0,0.04042,1.20052,0.2445,1.22516,-11.51171
2313750.8979,148.0,0.03192,1.23994,0.2874,1.27282,-13.04996
2313794.44592,148.0,0.02528,1.27435,0.33682,1.31811,-14.8052
2313849.51095,148.0,0.01999,1.3076,0.38131,1.36206,-16.25739
2328614.23134,149.0,20004.453,0.39677,-0.00786,0.39685,1.13533
2328614.37334,149.0,15829.126,0.40617,0.00383,0.40619,-0.54057
2328614.51534,149.0,12516.703,0.41377,0.01658,0.4141,-2.29433
2328614.65734,149.0,9909.4424,0.42403,0.02455,0.42474,-3.31423
2328614.82134,149.0,7835.48,0.43094,0.03152,0.43209,-4.1834
2328615.02234,149.0,6217.2461,0.43984,0.03568,0.44129,-4.63705
2328615.26035,149.0,4905.291,0.44662,0.03974,0.44839,-5.08462
2328615.49935,149.0,3881.2737,0.45599,0.04531,0.45824,-5.67447
2328615.73735,149.0,3070.9827,0.46347,0.04672,0.46582,-5.75585
2328615.97535,149.0,2430.7778,0.47092,0.04969,0.47353,-6.02306
2328616.21335,149.0,1923.1537,0.47966,0.05257,0.48253,-6.25515
2328616.45135,149.0,1522.4358,0.4878,0.05519,0.49091,-6.45446
2328616.68935,149.0,1203.8446,0.49768,0.05682,0.50091,-6.5127
2328616.92835,149.0,952.86591,0.50521,0.05949,0.50871,-6.71618
2328617.16635,149.0,754.27557,0.51297,0.06316,0.51685,-7.0197
2328617.40335,149.0,596.71857,0.52394,0.06606,0.52808,-7.18637
2328617.64135,149.0,471.96338,0.53216,0.06706,0.53637,-7.18238
2328617.88035,149.0,373.20856,0.54142,0.07086,0.54604,-7.45629
2328618.11835,149.0,295.47278,0.55137,0.07437,0.55636,-7.68202
2328618.35735,149.0,233.87738,0.56121,0.07819,0.56663,-7.93169
2328618.59535,149.0,185.05922,0.57272,0.0837,0.57881,-8.31502
2328618.83135,149.0,146.35823,0.58472,0.08696,0.59115,-8.45876
2328619.06835,149.0,115.77804,0.59616,0.09247,0.60329,-8.81704
2328619.30235,149.0,91.6721,0.60659,0.09894,0.61461,-9.26348
2328619.54735,149.0,72.51701,0.62062,0.10599,0.62961,-9.6915
2328619.77635,149.0,57.36816,0.63528,0.1153,0.64566,-10.28707
2328620.01335,149.0,45.3629,0.65066,0.12513,0.66258,-10.886
2328620.24535,149.0,35.93134,0.66962,0.13874,0.68384,-11.70518
2328620.49635,149.0,28.40909,0.68928,0.15074,0.70557,-12.33589
2328620.71035,149.0,22.48202,0.71455,0.16576,0.73352,-13.06048
2328620.97535,149.0,17.79613,0.74655,0.17732,0.76732,-13.36102
2328621.22735,149.0,14.06813,0.77916,0.18584,0.80102,-13.41526
2328621.44335,149.0,11.1448,0.8144,0.19162,0.83664,-13.24035
2328621.71135,149.0,8.81772,0.85448,0.19057,0.87547,-12.57265
2328621.88935,149.0,6.97545,0.89239,0.17921,0.91021,-11.35478
2328622.10735,149.0,5.5173,0.92226,0.17008,0.93781,-10.44867
2328622.37635,149.0,4.36941,0.95347,0.15369,0.96577,-9.15666
2328622.71135,149.0,3.45686,0.9769,0.13898,0.98673,-8.09694
2328623.13035,149.0,2.73547,0.99471,0.12274,1.00225,-7.03408
2328623.65535,149.0,2.16054,1.01081,0.10708,1.01647,-6.04697
2328624.31435,149.0,1.70952,1.02166,0.09502,1.02607,-5.31348
2328625.14335,149.0,1.35352,1.02999,0.08643,1.03361,-4.7968
2328626.18635,149.0,1.07079,1.03663,0.07893,1.03963,-4.35394
2328627.50035,149.0,0.84734,1.04203,0.0736,1.04463,-4.04029
2328629.15535,149.0,0.67072,1.04798,0.07098,1.05038,-3.87464
2328631.24335,149.0,0.53067,1.05384,0.07122,1.05624,-3.86623
2328633.88036,149.0,0.41976,1.05842,0.07354,1.06097,-3.97431
2328637.21136,149.0,0.33183,1.06405,0.07745,1.06686,-4.16287
2328641.41736,149.0,0.26261,1.07237,0.08438,1.07569,-4.4992
2328646.72536,149.0,0.20791,1.08178,0.09591,1.08602,-5.06639
2328653.43037,149.0,0.16452,1.08967,0.11142,1.09535,-5.83828
2328661.90637,149.0,0.13007,1.09748,0.12738,1.10485,-6.62023
2328672.59638,149.0,0.10309,1.10837,0.14299,1.11755,-7.35108
2328686.11039,149.0,0.08153,1.12668,0.16236,1.13831,-8.20029
2328703.2084,149.0,0.06443,1.14715,0.18782,1.16242,-9.29841
2328724.79541,149.0,0.05102,1.16792,0.2174,1.18798,-10.54464
2328752.03743,149.0,0.04042,1.19309,0.24615,1.21822,-11.65717
2328786.53345,149.0,0.03192,1.23043,0.27672,1.26117,-12.67486
2328830.08047,149.0,0.02528,1.27666,0.3199,1.31613,-14.06732
2328885.14651,149.0,0.01999,1.32337,0.37383,1.37515,-15.77398
2343643.51605,150.0,20004.453,0.39582,-0.00823,0.3959,1.1918
2343643.65905,150.0,15829.126,0.40611,0.0058,0.40615,-0.81838
2343643.80105,150.0,12516.703,0.41513,0.01712,0.41548,-2.36142
2343643.94305,150.0,9909.4424,0.42313,0.02395,0.42381,-3.23917
2343644.10705,150.0,7835.48,0.43095,0.03137,0.43209,-4.16308
2343644.30805,150.0,6217.2461,0.43888,0.0361,0.44036,-4.70248
2343644.54605,150.0,4905.291,0.44839,0.04085,0.45025,-5.20556
2343644.78505,150.0,3881.2737,0.45668,0.04383,0.45878,-5.48216
2343645.02305,150.0,3070.9827,0.46354,0.04764,0.46599,-5.86795
2343645.26105,150.0,2430.7778,0.47088,0.05047,0.47358,-6.11788
2343645.49905,150.0,1923.1537,0.48059,0.05188,0.48338,-6.1616
2343645.73705,150.0,1522.4358,0.48805,0.05511,0.49115,-6.44275
2343645.97505,150.0,1203.8446,0.49695,0.05639,0.50014,-6.47423
2343646.21405,150.0,952.86591,0.50574,0.06084,0.50938,-6.85927
2343646.45205,150.0,754.27557,0.51359,0.06193,0.51731,-6.87582
2343646.68905,150.0,596.71857,0.52279,0.06455,0.52676,-7.03913
2343646.92705,150.0,471.96338,0.53246,0.06757,0.53673,-7.23192
2343647.16605,150.0,373.20856,0.54094,0.07189,0.54569,-7.57022
2343647.40405,150.0,295.47278,0.55103,0.0736,0.55593,-7.6075
2343647.64305,150.0,233.87738,0.56186,0.07808,0.56726,-7.91174
2343647.88105,150.0,185.05922,0.57321,0.08218,0.57907,-8.15889
2343648.11705,150.0,146.35823,0.58419,0.08734,0.59068,-8.50324
2343648.35405,150.0,115.77804,0.59528,0.09239,0.60241,-8.8225
2343648.58805,150.0,91.6721,0.60707,0.09972,0.61521,-9.32837
2343648.83305,150.0,72.51701,0.62221,0.10779,0.63148,-9.82784
2343649.06205,150.0,57.36816,0.63406,0.11519,0.64444,-10.29622
2343649.29905,150.0,45.3629,0.65174,0.12532,0.66368,-10.88443
2343649.53105,150.0,35.93134,0.66977,0.13861,0.68397,-11.692
2343649.78205,150.0,28.40909,0.69049,0.15091,0.70679,-12.32845
2343649.99605,150.0,22.48202,0.71626,0.16456,0.73492,-12.93906
2343650.26105,150.0,17.79613,0.74548,0.1779,0.76641,-13.42167
2343650.51305,150.0,14.06813,0.78024,0.18593,0.80209,-13.40362
2343650.72905,150.0,11.1448,0.81703,0.19064,0.83897,-13.13396
2343650.99705,150.0,8.81772,0.85452,0.19125,0.87566,-12.61554
2343651.17505,150.0,6.97545,0.89358,0.18516,0.91256,-11.70679
2343651.39305,150.0,5.5173,0.92479,0.17025,0.94033,-10.4309
2343651.66205,150.0,4.36941,0.95673,0.15744,0.9696,-9.34505
2343651.99705,150.0,3.45686,0.97942,0.14108,0.98953,-8.19701
2343652.41605,150.0,2.73547,0.99843,0.12324,1.006,-7.03685
2343652.94105,150.0,2.16054,1.01309,0.10877,1.01891,-6.12805
2343653.60005,150.0,1.70952,1.02474,0.09643,1.02927,-5.37571
2343654.42905,150.0,1.35352,1.03313,0.08574,1.03668,-4.74412
2343655.47205,150.0,1.07079,1.04067,0.0783,1.04361,-4.30306
2343656.78605,150.0,0.84734,1.04675,0.07402,1.04936,-4.04502
2343658.44105,150.0,0.67072,1.053,0.07247,1.05549,-3.93713
2343660.53006,150.0,0.53067,1.05724,0.07251,1.05972,-3.92371
2343663.16706,150.0,0.41976,1.06257,0.07373,1.06513,-3.96956
2343666.49806,150.0,0.33183,1.06904,0.07796,1.07188,-4.171
2343670.70406,150.0,0.26261,1.07587,0.08562,1.07927,-4.55
2343676.01207,150.0,0.20791,1.08219,0.09562,1.08641,-5.04951
2343682.71707,150.0,0.16452,1.09065,0.10686,1.09588,-5.59561
2343691.19307,150.0,0.13007,1.10336,0.12126,1.11,-6.27153
2343701.88308,150.0,0.10309,1.11954,0.14157,1.12846,-7.20679
2343715.39709,150.0,0.08153,1.13596,0.16889,1.14844,-8.45683
2343732.4951,150.0,0.06443,1.15252,0.1985,1.16949,-9.77239
2343754.08111,150.0,0.05102,1.16879,0.22255,1.18979,-10.78076
2343781.32413,150.0,0.04042,1.19674,0.24717,1.222,-11.66963
2343815.82015,150.0,0.03192,1.23272,0.28129,1.26441,-12.8542
2343859.36717,150.0,0.02528,1.26932,0.32141,1.30938,-14.20946
2343914.43221,150.0,0.01999,1.30873,0.36071,1.35752,-15.40918
2358662.38627,151.0,20004.453,0.39581,-0.00784,0.39589,1.13519
2358662.52827,151.0,15829.126,0.40528,0.00622,0.40533,-0.87961
2358662.67027,151.0,12516.703,0.41388,0.01553,0.41417,-2.14943
2358662.81227,151.0,9909.4424,0.42265,0.02469,0.42337,-3.34301
2358662.97627,151.0,7835.48,0.43117,0.0311,0.43229,-4.12502
2358663.17727,151.0,6217.2461,0.43971,0.0364,0.44121,-4.73172
2358663.41527,151.0,4905.291,0.44872,0.0407,0.45056,-5.18206
2358663.65427,151.0,3881.2737,0.45423,0.04339,0.4563,-5.45599
2358663.89227,151.0,3070.9827,0.46342,0.0464,0.46574,-5.71801
2358664.13027,151.0,2430.7778,0.4727,0.05117,0.47546,-6.17812
2358664.36827,151.0,1923.1537,0.47873,0.05285,0.48164,-6.29948
2358664.60627,151.0,1522.4358,0.48838,0.05354,0.49131,-6.25618
2358664.84427,151.0,1203.8446,0.49684,0.05831,0.50025,-6.69397
2358665.08327,151.0,952.86591,0.50599,0.05925,0.50945,-6.67818
2358665.32127,151.0,754.27557,0.51501,0.0633,0.51889,-7.00758
2358665.55827,151.0,596.71857,0.52433,0.06547,0.5284,-7.11729
2358665.79627,151.0,471.96338,0.53416,0.06772,0.53844,-7.22569
2358666.03527,151.0,373.20856,0.54249,0.07125,0.54714,-7.48226
2358666.27327,151.0,295.47278,0.55437,0.07399,0.55929,-7.60238
2358666.51227,151.0,233.87738,0.56349,0.07766,0.56882,-7.84698
2358666.75027,151.0,185.05922,0.57344,0.08303,0.57942,-8.23888
2358666.98627,151.0,146.35823,0.58478,0.08839,0.59142,-8.59544
2358667.22327,151.0,115.77804,0.59632,0.0923,0.60342,-8.79843
2358667.45727,151.0,91.6721,0.6077,0.09944,0.61579,-9.29262
2358667.70227,151.0,72.51701,0.62176,0.10692,0.63089,-9.75732
2358667.93127,151.0,57.36816,0.63704,0.11462,0.64727,-10.20001
2358668.16827,151.0,45.3629,0.65072,0.12618,0.66284,-10.97408
2358668.40027,151.0,35.93134,0.66965,0.13698,0.68352,-11.56076
2358668.65127,151.0,28.40909,0.6895,0.15168,0.70598,-12.4066
2358668.86527,151.0,22.48202,0.71499,0.16584,0.73397,-13.05894
2358669.13027,151.0,17.79613,0.74538,0.17777,0.76628,-13.41434
2358669.38227,151.0,14.06813,0.77924,0.18784,0.80156,-13.55263
2358669.59827,151.0,11.1448,0.81805,0.19276,0.84045,-13.2587
2358669.86627,151.0,8.81772,0.85622,0.19187,0.87746,-12.63095
2358670.04427,151.0,6.97545,0.89288,0.18189,0.91121,-11.51449
2358670.26227,151.0,5.5173,0.92525,0.17304,0.94129,-10.59312
2358670.53127,151.0,4.36941,0.95507,0.15527,0.96761,-9.23385
2358670.86627,151.0,3.45686,0.98036,0.14101,0.99044,-8.18518
2358671.28527,151.0,2.73547,0.99801,0.12451,1.00574,-7.11141
2358671.81027,151.0,2.16054,1.01336,0.10773,1.01907,-6.06851
2358672.46927,151.0,1.70952,1.0266,0.09609,1.03109,-5.34744
2358673.29827,151.0,1.35352,1.03433,0.08623,1.03791,-4.76568
2358674.34127,151.0,1.07079,1.04094,0.07948,1.04397,-4.3664
2358675.65528,151.0,0.84734,1.04644,0.07413,1.04907,-4.05213
2358677.31028,151.0,0.67072,1.05245,0.07119,1.05486,-3.86986
2358679.39928,151.0,0.53067,1.05828,0.07139,1.06069,-3.85945
2358682.03628,151.0,0.41976,1.06318,0.07373,1.06574,-3.9669
2358685.36728,151.0,0.33183,1.06856,0.07758,1.07138,-4.15275
2358689.57328,151.0,0.26261,1.07617,0.08383,1.07943,-4.45425
2358694.88129,151.0,0.20791,1.08544,0.09445,1.08954,-4.97309
2358701.58629,151.0,0.16452,1.09476,0.10969,1.10024,-5.72167
2358710.0623,151.0,0.13007,1.1032,0.12661,1.11044,-6.5469
2358720.7523,151.0,0.10309,1.1135,0.14329,1.12269,-7.33264
2358734.26631,151.0,0.08153,1.13001,0.16177,1.14153,-8.14691
2358751.36432,151.0,0.06443,1.15141,0.18624,1.16637,-9.18791
2358772.95133,151.0,0.05102,1.17415,0.21617,1.19389,-10.4319
2358800.19335,151.0,0.04042,1.1975,0.24558,1.22242,-11.58927
2358834.68937,151.0,0.03192,1.23115,0.2762,1.26175,-12.64458
2358878.2364,151.0,0.02528,1.27766,0.31445,1.31578,-13.82648
2358933.30243,151.0,0.01999,1.32664,0.36526,1.376,-15.39359
2373670.93081,152.0,20004.453,0.39619,-0.00774,0.39627,1.11891
2373671.07381,152.0,15829.126,0.40544,0.00619,0.40549,-0.87401
2373671.21581,152.0,12516.703,0.41521,0.01738,0.41558,-2.39649
2373671.35781,152.0,9909.4424,0.4224,0.02492,0.42313,-3.37691
2373671.52181,152.0,7835.48,0.43075,0.03051,0.43183,-4.05141
2373671.72281,152.0,6217.2461,0.44011,0.03693,0.44165,-4.79671
2373671.96081,152.0,4905.291,0.44793,0.0398,0.44969,-5.07712
2373672.19881,152.0,3881.2737,0.45454,0.04377,0.45664,-5.49985
2373672.43681,152.0,3070.9827,0.46392,0.04773,0.46637,-5.87449
2373672.67481,152.0,2430.7778,0.4714,0.05075,0.47413,-6.14448
2373672.91281,152.0,1923.1537,0.47986,0.05415,0.4829,-6.43851
2373673.15081,152.0,1522.4358,0.48916,0.05532,0.49228,-6.45174
2373673.38881,152.0,1203.8446,0.4979,0.05844,0.50132,-6.69431
2373673.62781,152.0,952.86591,0.50656,0.05986,0.51009,-6.73894
2373673.86581,152.0,754.27557,0.51591,0.06391,0.51985,-7.06175
2373674.10281,152.0,596.71857,0.52401,0.06657,0.52822,-7.23993
2373674.34081,152.0,471.96338,0.53532,0.06899,0.53975,-7.34332
2373674.57981,152.0,373.20856,0.54239,0.07176,0.54712,-7.53672
2373674.81781,152.0,295.47278,0.55483,0.07526,0.55991,-7.72525
2373675.05681,152.0,233.87738,0.56213,0.0782,0.56754,-7.92002
2373675.29481,152.0,185.05922,0.57333,0.08139,0.57907,-8.07955
2373675.53081,152.0,146.35823,0.58528,0.08816,0.59188,-8.56628
2373675.76681,152.0,115.77804,0.59643,0.09211,0.6035,-8.77868
2373676.00181,152.0,91.6721,0.60838,0.09943,0.61645,-9.28225
2373676.24681,152.0,72.51701,0.6216,0.10683,0.63071,-9.75176
2373676.47581,152.0,57.36816,0.63616,0.11602,0.64665,-10.33546
2373676.71281,152.0,45.3629,0.65045,0.12437,0.66223,-10.82436
2373676.94481,152.0,35.93134,0.67053,0.13737,0.68445,-11.57781
2373677.19581,152.0,28.40909,0.69022,0.15279,0.70693,-12.4819
2373677.40981,152.0,22.48202,0.71594,0.1651,0.73473,-12.98543
2373677.67481,152.0,17.79613,0.7451,0.17817,0.76611,-13.44802
2373677.92681,152.0,14.06813,0.77961,0.18668,0.80165,-13.46609
2373678.14281,152.0,11.1448,0.81626,0.19147,0.83842,-13.20152
2373678.41082,152.0,8.81772,0.8552,0.19057,0.87618,-12.56259
2373678.58882,152.0,6.97545,0.89478,0.18447,0.91359,-11.64914
2373678.80682,152.0,5.5173,0.92509,0.17209,0.94097,-10.53786
2373679.07582,152.0,4.36941,0.95701,0.15732,0.96986,-9.33539
2373679.41082,152.0,3.45686,0.98051,0.1409,0.99058,-8.1774
2373679.82982,152.0,2.73547,1.00001,0.12425,1.0077,-7.08264
2373680.35482,152.0,2.16054,1.01566,0.10869,1.02146,-6.10845
2373681.01282,152.0,1.70952,1.02712,0.09743,1.03173,-5.41848
2373681.84182,152.0,1.35352,1.03543,0.08731,1.03911,-4.81978
2373682.88482,152.0,1.07079,1.04158,0.07955,1.04461,-4.36765
2373684.19882,152.0,0.84734,1.04853,0.07411,1.05115,-4.04284
2373685.85382,152.0,0.67072,1.05426,0.07155,1.05668,-3.88283
2373687.94282,152.0,0.53067,1.05892,0.07187,1.06136,-3.88277
2373690.57982,152.0,0.41976,1.06437,0.07314,1.06688,-3.93122
2373693.91082,152.0,0.33183,1.07115,0.0771,1.07392,-4.11705
2373698.11683,152.0,0.26261,1.07887,0.08544,1.08225,-4.52822
2373703.42483,152.0,0.20791,1.08659,0.09745,1.09095,-5.12469
2373710.12983,152.0,0.16452,1.09299,0.11074,1.09858,-5.78563
2373718.60584,152.0,0.13007,1.10255,0.12398,1.10949,-6.41615
2373729.29585,152.0,0.10309,1.11613,0.13991,1.12487,-7.14495
2373742.80985,152.0,0.08153,1.13373,0.16181,1.14521,-8.12245
2373759.90786,152.0,0.06443,1.15372,0.18834,1.16899,-9.27139
2373781.49488,152.0,0.05102,1.17254,0.21566,1.19221,-10.42172
2373808.73689,152.0,0.04042,1.20152,0.24212,1.22567,-11.39319
2373843.23291,152.0,0.03192,1.24101,0.27795,1.27175,-12.62434
2373886.77994,152.0,0.02528,1.28375,0.32587,1.32447,-14.24329
2373941.84597,152.0,0.01999,1.32178,0.37659,1.37438,-15.9027
2388674.16631,153.0,20004.453,0.39623,-0.00798,0.39631,1.15406
2388674.30931,153.0,15829.126,0.40451,0.00621,0.40456,-0.87982
2388674.45131,153.0,12516.703,0.41422,0.01632,0.41455,-2.25626
2388674.59331,153.0,9909.4424,0.4231,0.02423,0.42379,-3.27732
2388674.75731,153.0,7835.48,0.43171,0.03078,0.43281,-4.07818
2388674.95831,153.0,6217.2461,0.44036,0.03627,0.44185,-4.7089
2388675.19631,153.0,4905.291,0.44838,0.04128,0.45028,-5.25995
2388675.43431,153.0,3881.2737,0.45592,0.04437,0.45807,-5.55901
2388675.67331,153.0,3070.9827,0.46355,0.0477,0.466,-5.87548
2388675.91131,153.0,2430.7778,0.47255,0.0504,0.47523,-6.08748
2388676.14931,153.0,1923.1537,0.4798,0.05209,0.48262,-6.19555
2388676.38731,153.0,1522.4358,0.48871,0.05505,0.4918,-6.42632
2388676.62531,153.0,1203.8446,0.49631,0.05772,0.49966,-6.6336
2388676.86431,153.0,952.86591,0.50572,0.06054,0.50933,-6.8266
2388677.10231,153.0,754.27557,0.51492,0.06281,0.51873,-6.95445
2388677.33932,153.0,596.71857,0.52241,0.06621,0.52659,-7.22278
2388677.57732,153.0,471.96338,0.53422,0.06817,0.53856,-7.27187
2388677.81632,153.0,373.20856,0.54342,0.07168,0.54813,-7.51448
2388678.05432,153.0,295.47278,0.55376,0.07483,0.55879,-7.6959
2388678.29332,153.0,233.87738,0.56346,0.07782,0.56881,-7.86328
2388678.53132,153.0,185.05922,0.57416,0.0825,0.58005,-8.17683
2388678.76732,153.0,146.35823,0.58513,0.08691,0.59155,-8.44831
2388679.00432,153.0,115.77804,0.59631,0.09264,0.60346,-8.83026
2388679.23832,153.0,91.6721,0.60878,0.09999,0.61693,-9.3274
2388679.48332,153.0,72.51701,0.62223,0.10712,0.63139,-9.76792
2388679.71232,153.0,57.36816,0.63474,0.11491,0.64505,-10.26124
2388679.94932,153.0,45.3629,0.65081,0.12752,0.66318,-11.08626
2388680.18132,153.0,35.93134,0.66985,0.13821,0.68395,-11.65805
2388680.43232,153.0,28.40909,0.68941,0.15098,0.70575,-12.3528
2388680.64632,153.0,22.48202,0.71489,0.1654,0.73377,-13.02684
2388680.91132,153.0,17.79613,0.74456,0.17695,0.7653,-13.36879
2388681.16332,153.0,14.06813,0.77964,0.18767,0.80191,-13.5342
2388681.37932,153.0,11.1448,0.81721,0.1925,0.83957,-13.25478
2388681.64732,153.0,8.81772,0.85649,0.19294,0.87795,-12.6952
2388681.82532,153.0,6.97545,0.89177,0.18389,0.91053,-11.65171
2388682.04332,153.0,5.5173,0.92739,0.17384,0.94355,-10.61659
2388682.31232,153.0,4.36941,0.95615,0.15608,0.9688,-9.27092
2388682.64732,153.0,3.45686,0.98247,0.14044,0.99246,-8.13531
2388683.06632,153.0,2.73547,1.00073,0.12513,1.00852,-7.12722
2388683.59132,153.0,2.16054,1.01539,0.10958,1.02129,-6.15945
2388684.25032,153.0,1.70952,1.02672,0.09745,1.03133,-5.42212
2388685.07932,153.0,1.35352,1.03577,0.08707,1.03943,-4.80525
2388686.12232,153.0,1.07079,1.04271,0.07932,1.04572,-4.35041
2388687.43632,153.0,0.84734,1.04898,0.07381,1.05158,-4.02463
2388689.09132,153.0,0.67072,1.05452,0.07129,1.05693,-3.86739
2388691.18032,153.0,0.53067,1.0613,0.07118,1.06368,-3.83717
2388693.81732,153.0,0.41976,1.06713,0.07467,1.06974,-4.00274
2388697.14833,153.0,0.33183,1.07141,0.07972,1.07437,-4.25511
2388701.35433,153.0,0.26261,1.07736,0.08547,1.08075,-4.53613
2388706.66233,153.0,0.20791,1.08522,0.09412,1.0893,-4.95694
2388713.36734,153.0,0.16452,1.09538,0.10673,1.10056,-5.56499
2388721.84334,153.0,0.13007,1.10504,0.12305,1.11187,-6.35406
2388732.53335,153.0,0.10309,1.11612,0.14014,1.12488,-7.15677
2388746.04736,153.0,0.08153,1.13319,0.15985,1.14441,-8.02942
2388763.14537,153.0,0.06443,1.15593,0.18549,1.17072,-9.11649
2388784.73238,153.0,0.05102,1.1828,0.2183,1.20278,-10.45672
2388811.9744,153.0,0.04042,1.2069,0.25648,1.23385,-11.9975
2388846.47042,153.0,0.03192,1.23115,0.28937,1.2647,-13.22691
2388890.01744,153.0,0.02528,1.26699,0.31976,1.30672,-14.16425
2388945.08347,153.0,0.01999,1.31745,0.35493,1.36443,-15.0777
2403668.79775,154.0,20004.453,0.39696,-0.00787,0.39704,1.13527
2403668.94075,154.0,15829.126,0.40601,0.00615,0.40605,-0.86824
2403669.08275,154.0,12516.703,0.41487,0.01603,0.41518,-2.21256
2403669.22475,154.0,9909.4424,0.42378,0.02586,0.42456,-3.49214
2403669.38875,154.0,7835.48,0.4331,0.03269,0.43433,-4.31634
2403669.58975,154.0,6217.2461,0.4411,0.03611,0.44258,-4.68015
2403669.82775,154.0,4905.291,0.44844,0.04107,0.45032,-5.23238
2403670.06675,154.0,3881.2737,0.4556,0.04465,0.45778,-5.59736
2403670.30475,154.0,3070.9827,0.46327,0.04691,0.46563,-5.78212
2403670.54275,154.0,2430.7778,0.4733,0.05146,0.47609,-6.20463
2403670.78075,154.0,1923.1537,0.48055,0.0518,0.48334,-6.15213
2403671.01875,154.0,1522.4358,0.48881,0.05578,0.49199,-6.51004
2403671.25675,154.0,1203.8446,0.4974,0.05946,0.50094,-6.8168
2403671.49575,154.0,952.86591,0.5064,0.05958,0.50989,-6.71044
2403671.73375,154.0,754.27557,0.51508,0.06169,0.51876,-6.82927
2403671.97075,154.0,596.71857,0.5237,0.06561,0.52779,-7.14071
2403672.20875,154.0,471.96338,0.53387,0.06724,0.53809,-7.17825
2403672.44775,154.0,373.20856,0.54454,0.06997,0.54902,-7.32182
2403672.68575,154.0,295.47278,0.55227,0.0756,0.55742,-7.79455
2403672.92475,154.0,233.87738,0.56397,0.07914,0.56949,-7.98766
2403673.16275,154.0,185.05922,0.57445,0.08197,0.58027,-8.12069
2403673.39875,154.0,146.35823,0.58531,0.08641,0.59166,-8.39824
2403673.63575,154.0,115.77804,0.59587,0.09288,0.60307,-8.85985
2403673.86975,154.0,91.6721,0.61001,0.09846,0.6179,-9.16893
2403674.11475,154.0,72.51701,0.62286,0.10568,0.63176,-9.62942
2403674.34375,154.0,57.36816,0.63587,0.11536,0.64625,-10.28325
2403674.58075,154.0,45.3629,0.65183,0.1261,0.66392,-10.94915
2403674.81275,154.0,35.93134,0.66915,0.13756,0.68315,-11.6164
2403675.06275,154.0,28.40909,0.69112,0.14966,0.70714,-12.21858
2403675.27775,154.0,22.48202,0.71701,0.16563,0.73589,-13.00739
2403675.54275,154.0,17.79613,0.7459,0.17836,0.76693,-13.44782
2403675.79475,154.0,14.06813,0.78028,0.18816,0.80265,-13.55794
2403676.01075,154.0,11.1448,0.81748,0.19256,0.83986,-13.25469
2403676.27775,154.0,8.81772,0.85632,0.19187,0.87756,-12.62929
2403676.45675,154.0,6.97545,0.89491,0.1855,0.91393,-11.7104
2403676.67475,154.0,5.5173,0.92868,0.17087,0.94427,-10.42561
2403676.94375,154.0,4.36941,0.95613,0.15832,0.96915,-9.40211
2403677.27875,154.0,3.45686,0.98059,0.14077,0.99064,-8.1692
2403677.69775,154.0,2.73547,1.00099,0.12411,1.00865,-7.06788
2403678.22275,154.0,2.16054,1.01582,0.1097,1.02173,-6.16341
2403678.88175,154.0,1.70952,1.02685,0.09739,1.03146,-5.41798
2403679.71075,154.0,1.35352,1.03579,0.08642,1.03939,-4.7696
2403680.75375,154.0,1.07079,1.04351,0.07941,1.04653,-4.35188
2403682.06776,154.0,0.84734,1.04948,0.07427,1.0521,-4.04799
2403683.72276,154.0,0.67072,1.05415,0.07151,1.05657,-3.88075
2403685.81176,154.0,0.53067,1.06009,0.07069,1.06245,-3.81525
2403688.44876,154.0,0.41976,1.0668,0.07329,1.06931,-3.93002
2403691.77976,154.0,0.33183,1.07298,0.07951,1.07593,-4.23804
2403695.98576,154.0,0.26261,1.0785,0.08742,1.08204,-4.6339
2403701.29377,154.0,0.20791,1.08437,0.09673,1.08867,-5.09756
2403707.99777,154.0,0.16452,1.09323,0.1072,1.09847,-5.60064
2403716.47478,154.0,0.13007,1.10555,0.12198,1.11226,-6.29607
2403727.16478,154.0,0.10309,1.11872,0.14145,1.12763,-7.20639
2403740.67879,154.0,0.08153,1.13239,0.16334,1.14411,-8.20803
2403757.7768,154.0,0.06443,1.15134,0.18753,1.16651,-9.2512
2403779.36281,154.0,0.05102,1.1788,0.21227,1.19776,-10.20808
2403806.60583,154.0,0.04042,1.21234,0.2487,1.23759,-11.59261
2403841.10185,154.0,0.03192,1.24168,0.29266,1.2757,-13.2626
2403884.64888,154.0,0.02528,1.27122,0.33297,1.31411,-14.67774
2403939.71391,154.0,0.01999,1.30976,0.36557,1.35982,-15.59512
2418660.65476,155.0,20004.453,0.39554,-0.00835,0.39562,1.20889
2418660.79776,155.0,15829.126,0.40493,0.00588,0.40497,-0.83203
2418660.93976,155.0,12516.703,0.415,0.01595,0.41531,-2.20054
2418661.08176,155.0,9909.4424,0.42301,0.02496,0.42375,-3.37639
2418661.24576,155.0,7835.48,0.43085,0.03159,0.43201,-4.19354
2418661.44676,155.0,6217.2461,0.43972,0.03548,0.44115,-4.61306
2418661.68476,155.0,4905.291,0.44952,0.04021,0.45131,-5.11125
2418661.92376,155.0,3881.2737,0.45599,0.04414,0.45812,-5.52869
2418662.16176,155.0,3070.9827,0.46418,0.04621,0.46647,-5.68463
2418662.39976,155.0,2430.7778,0.47299,0.05081,0.47571,-6.13153
2418662.63776,155.0,1923.1537,0.48246,0.05141,0.48519,-6.08269
2418662.87576,155.0,1522.4358,0.49024,0.05396,0.4932,-6.28129
2418663.11376,155.0,1203.8446,0.49805,0.05732,0.50134,-6.56485
2418663.35276,155.0,952.86591,0.50779,0.0606,0.51139,-6.80593
2418663.59076,155.0,754.27557,0.51665,0.06263,0.52043,-6.91152
2418663.82776,155.0,596.71857,0.5257,0.06417,0.5296,-6.95974
2418664.06576,155.0,471.96338,0.53502,0.06859,0.5394,-7.30549
2418664.30476,155.0,373.20856,0.54421,0.0711,0.54884,-7.44387
2418664.54277,155.0,295.47278,0.55446,0.07526,0.55954,-7.72986
2418664.78177,155.0,233.87738,0.56485,0.07766,0.57017,-7.828
2418665.01977,155.0,185.05922,0.57554,0.08277,0.58146,-8.18333
2418665.25577,155.0,146.35823,0.58587,0.08742,0.59236,-8.48697
2418665.49277,155.0,115.77804,0.59812,0.09377,0.60543,-8.91021
2418665.72677,155.0,91.6721,0.60868,0.09944,0.61675,-9.27864
2418665.97177,155.0,72.51701,0.62208,0.10701,0.63122,-9.75999
2418666.20177,155.0,57.36816,0.63648,0.1154,0.64685,-10.27665
2418666.43777,155.0,45.3629,0.65042,0.12524,0.66237,-10.89921
2418666.66977,155.0,35.93134,0.66945,0.14051,0.68404,-11.85395
