Repository: SebaVillagra00/ICM2985-SOH-IPRE

## Data University of Cambridge (EIS Cambridge)
Data publicada en "Identifying degradation patterns of lithium ion batteries from impedance spectroscopy using machine learning" (Zhang, Tang, Zhang, Wang, Stimming & Lee, 2020) https://www.nature.com/articles/s41467-020-15235-7.

Carpeta contiene:
* Paper de Nature Comunications (IF: 16.6).
* Data frames para IOS.
* Data frames para Windows.

Cada Data frame está contenido en un archivo .txt con las siguientes columnas:
* time/s: tiempo en que se mide la muestra.
* cycle number: ciclo de carga de la batería.
* freq/Hz: frecuencia de la señal de input.
* Re(Z)/Ohm: Parte resistiva de la impedancia.
* Im(Z)/Ohm: Parte reactiva de la impedancia.

File: EIS Cambridge/EIS data/EIS_state_IX_25C06.csv (part 15 of 20)
time/s,cycle number,freq/Hz,Re(Z)/Ohm,-Im(Z)/Ohm,|Z|/Ohm,Phase(Z)/deg
2218543.43548,154.0,0.53067,1.5374,0.12561,1.54252,-4.67099
2218546.07148,154.0,0.41976,1.5479,0.11831,1.55242,-4.3709
2218549.40248,154.0,0.33183,1.55546,0.11477,1.55969,-4.21991
2218553.60849,154.0,0.26261,1.56245,0.1145,1.56664,-4.19136
2218558.91649,154.0,0.20791,1.57039,0.1159,1.57467,-4.22079
2218565.62149,154.0,0.16452,1.58029,0.12237,1.58502,-4.42794
2218574.0975,154.0,0.13007,1.59109,0.13432,1.59675,-4.82547
2218584.78751,154.0,0.10309,1.60132,0.1499,1.60832,-5.34785
2218598.30151,154.0,0.08153,1.61511,0.16821,1.62385,-5.9458
2218615.39952,154.0,0.06443,1.63467,0.19245,1.64596,-6.71445
2218636.98654,154.0,0.05102,1.66231,0.22391,1.67732,-7.67162
2218664.22855,154.0,0.04042,1.69083,0.26806,1.71194,-9.00848
2218698.72457,154.0,0.03192,1.7161,0.31565,1.74489,-10.42213
2218742.2716,154.0,0.02528,1.74744,0.35777,1.78369,-11.57099
2218797.33663,154.0,0.01999,1.7962,0.4008,1.84037,-12.57874
2232751.97619,155.0,20004.453,0.32849,-0.01812,0.32899,3.15728
2232752.11919,155.0,15829.126,0.33491,-0.00029,0.33491,0.04898
2232752.26119,155.0,12516.703,0.34208,0.01408,0.34237,-2.35749
2232752.40319,155.0,9909.4424,0.35036,0.02874,0.35154,-4.68878
2232752.56719,155.0,7835.48,0.35814,0.0404,0.36041,-6.43632
2232752.76819,155.0,6217.2461,0.36823,0.04978,0.37158,-7.69856
2232753.00619,155.0,4905.291,0.37986,0.05877,0.38438,-8.79404
2232753.24519,155.0,3881.2737,0.39064,0.06784,0.39649,-9.85164
2232753.48319,155.0,3070.9827,0.40214,0.0772,0.40949,-10.86735
2232753.72119,155.0,2430.7778,0.41477,0.083,0.42299,-11.31677
2232753.95919,155.0,1923.1537,0.42888,0.09161,0.43855,-12.05744
2232754.19719,155.0,1522.4358,0.44418,0.09797,0.45486,-12.43759
2232754.43519,155.0,1203.8446,0.46027,0.10544,0.47219,-12.90232
2232754.67319,155.0,952.86591,0.47585,0.11539,0.48964,-13.63033
2232754.91219,155.0,754.27557,0.49309,0.12094,0.5077,-13.78051
2232755.14919,155.0,596.71857,0.5116,0.13027,0.52792,-14.2855
2232755.38619,155.0,471.96338,0.53336,0.1372,0.55072,-14.42559
2232755.62619,155.0,373.20856,0.55367,0.14367,0.572,-14.54692
2232755.86319,155.0,295.47278,0.576,0.15136,0.59556,-14.72341
2232756.10319,155.0,233.87738,0.5975,0.15872,0.61822,-14.87694
2232756.34119,155.0,185.05922,0.62358,0.16588,0.64526,-14.89627
2232756.57719,155.0,146.35823,0.64834,0.17379,0.67123,-15.00522
2232756.81319,155.0,115.77804,0.67441,0.1821,0.69856,-15.11063
2232757.04819,155.0,91.6721,0.70178,0.18806,0.72654,-15.00175
2232757.29319,155.0,72.51701,0.73198,0.19538,0.75761,-14.94466
2232757.52219,155.0,57.36816,0.76084,0.20301,0.78745,-14.93984
2232757.75919,155.0,45.3629,0.78963,0.20862,0.81672,-14.79961
2232757.99119,155.0,35.93134,0.81903,0.21891,0.84778,-14.96421
2232758.24119,155.0,28.40909,0.84627,0.22591,0.87591,-14.94661
2232758.45619,155.0,22.48202,0.87888,0.24097,0.91131,-15.33232
2232758.72119,155.0,17.79613,0.91537,0.25724,0.95083,-15.6964
2232758.97319,155.0,14.06813,0.95061,0.274,0.98931,-16.07904
2232759.18919,155.0,11.1448,0.99592,0.29302,1.03813,-16.39522
2232759.45619,155.0,8.81772,1.0487,0.31162,1.09402,-16.54946
2232759.63419,155.0,6.97545,1.11263,0.31782,1.15713,-15.94181
2232759.85319,155.0,5.5173,1.16588,0.32543,1.21044,-15.59611
2232760.12219,155.0,4.36941,1.23676,0.31789,1.27697,-14.41506
2232760.45719,155.0,3.45686,1.29466,0.30988,1.33123,-13.46066
2232760.87619,155.0,2.73547,1.35053,0.28543,1.38036,-11.93371
2232761.40119,155.0,2.16054,1.40205,0.25869,1.42572,-10.4541
2232762.06019,155.0,1.70952,1.44102,0.23157,1.4595,-9.12927
2232762.88919,155.0,1.35352,1.47015,0.20376,1.48421,-7.89098
2232763.93219,155.0,1.07079,1.49414,0.1777,1.50467,-6.78251
2232765.2452,155.0,0.84734,1.51236,0.15573,1.52035,-5.87917
2232766.9012,155.0,0.67072,1.52645,0.13888,1.53276,-5.19867
2232768.9902,155.0,0.53067,1.53732,0.12615,1.54249,-4.69125
2232771.6272,155.0,0.41976,1.54604,0.11696,1.55046,-4.3263
2232774.9582,155.0,0.33183,1.5555,0.11137,1.55948,-4.09514
2232779.1642,155.0,0.26261,1.56517,0.11098,1.5691,-4.05572
2232784.47221,155.0,0.20791,1.5737,0.11579,1.57795,-4.20796
2232791.17621,155.0,0.16452,1.58117,0.12442,1.58606,-4.4992
2232799.65222,155.0,0.13007,1.58907,0.13483,1.59478,-4.84967
2232810.34322,155.0,0.10309,1.60054,0.14753,1.60732,-5.26642
2232823.85723,155.0,0.08153,1.61657,0.16757,1.62524,-5.91804
2232840.95424,155.0,0.06443,1.6345,0.19425,1.646,-6.77743
2232862.54125,155.0,0.05102,1.65157,0.22449,1.66675,-7.74044
2232889.78327,155.0,0.04042,1.67715,0.25535,1.69648,-8.65683
2232924.27929,155.0,0.03192,1.71698,0.29437,1.74203,-9.7285
2232967.82632,155.0,0.02528,1.76367,0.34802,1.79768,-11.16259
2233022.89235,155.0,0.01999,1.80829,0.41151,1.85452,-12.82031
2246884.02359,156.0,20004.453,0.32973,-0.01825,0.33023,3.16786
2246884.16659,156.0,15829.126,0.33558,-0.00076,0.33558,0.13057
2246884.30859,156.0,12516.703,0.34318,0.01414,0.34347,-2.35952
2246884.45059,156.0,9909.4424,0.35097,0.02784,0.35207,-4.53566
2246884.61459,156.0,7835.48,0.36066,0.0398,0.36284,-6.29745
2246884.81559,156.0,6217.2461,0.37016,0.0489,0.37338,-7.52492
2246885.05359,156.0,4905.291,0.38192,0.05825,0.38634,-8.67195
2246885.29259,156.0,3881.2737,0.39188,0.06749,0.39765,-9.77216
2246885.52959,156.0,3070.9827,0.40433,0.07439,0.41111,-10.42473
2246885.76759,156.0,2430.7778,0.41578,0.08514,0.42441,-11.57307
2246886.00659,156.0,1923.1537,0.42952,0.09,0.43885,-11.83434
2246886.24459,156.0,1522.4358,0.44485,0.09928,0.4558,-12.58027
2246886.48259,156.0,1203.8446,0.46022,0.10728,0.47256,-13.12202
2246886.72059,156.0,952.86591,0.47392,0.1132,0.48725,-13.43359
2246886.95959,156.0,754.27557,0.49482,0.12061,0.50931,-13.69906
2246887.1966,156.0,596.71857,0.51184,0.12893,0.52783,-14.13788
2246887.4336,156.0,471.96338,0.53053,0.13608,0.54771,-14.38599
2246887.6736,156.0,373.20856,0.55324,0.14285,0.57139,-14.47795
2246887.9106,156.0,295.47278,0.57367,0.14955,0.59284,-14.61093
2246888.1496,156.0,233.87738,0.59733,0.15838,0.61797,-14.84972
2246888.3876,156.0,185.05922,0.62111,0.16575,0.64285,-14.94202
2246888.6246,156.0,146.35823,0.64629,0.17198,0.66878,-14.90165
2246888.8606,156.0,115.77804,0.67256,0.17957,0.69613,-14.94923
2246889.0946,156.0,91.6721,0.70064,0.18729,0.72524,-14.96579
2246889.3406,156.0,72.51701,0.72951,0.19364,0.75477,-14.8654
2246889.5696,156.0,57.36816,0.75849,0.20289,0.78516,-14.97568
2246889.8056,156.0,45.3629,0.7864,0.2071,0.81321,-14.75381
2246890.0386,156.0,35.93134,0.81577,0.21486,0.84359,-14.75532
2246890.2886,156.0,28.40909,0.84428,0.2251,0.87377,-14.92859
2246890.5036,156.0,22.48202,0.87478,0.2384,0.90668,-15.24449
2246890.7686,156.0,17.79613,0.91031,0.2537,0.945,-15.57307
2246891.0206,156.0,14.06813,0.94603,0.27169,0.98427,-16.02369
2246891.2366,156.0,11.1448,0.99079,0.28951,1.03222,-16.28834
2246891.5036,156.0,8.81772,1.04277,0.30964,1.08778,-16.53837
2246891.6816,156.0,6.97545,1.10685,0.31779,1.15157,-16.01924
2246891.8996,156.0,5.5173,1.15956,0.32034,1.203,-15.44336
2246892.1696,156.0,4.36941,1.23246,0.31862,1.27298,-14.49514
2246892.5046,156.0,3.45686,1.28986,0.3122,1.3271,-13.60642
2246892.9226,156.0,2.73547,1.34642,0.2871,1.37669,-12.03684
2246893.4486,156.0,2.16054,1.39848,0.26153,1.42272,-10.59249
2246894.1076,156.0,1.70952,1.43593,0.23418,1.45491,-9.26252
2246894.9356,156.0,1.35352,1.46687,0.20551,1.48119,-7.97536
2246895.9786,156.0,1.07079,1.49116,0.17876,1.50184,-6.83604
2246897.2926,156.0,0.84734,1.51082,0.15789,1.51904,-5.96601
2246898.9486,156.0,0.67072,1.52598,0.14136,1.53251,-5.29254
2246901.0366,156.0,0.53067,1.53627,0.12867,1.54165,-4.78763
2246903.6736,156.0,0.41976,1.54497,0.11995,1.54962,-4.43965
2246907.00561,156.0,0.33183,1.55379,0.11343,1.55793,-4.17538
2246911.21061,156.0,0.26261,1.56271,0.11271,1.56676,-4.12536
2246916.51861,156.0,0.20791,1.57105,0.11679,1.57538,-4.2516
2246923.22362,156.0,0.16452,1.57883,0.12345,1.58365,-4.47097
2246931.69962,156.0,0.13007,1.58926,0.13326,1.59484,-4.79292
2246942.39063,156.0,0.10309,1.60434,0.14807,1.61116,-5.27314
2246955.90464,156.0,0.08153,1.6213,0.17131,1.63033,-6.0317
2246973.00165,156.0,0.06443,1.63931,0.20237,1.65175,-7.03733
2246994.58866,156.0,0.05102,1.65423,0.23464,1.67079,-8.07322
2247021.83068,156.0,0.04042,1.67643,0.26523,1.69728,-8.99027
2247056.3267,156.0,0.03192,1.71235,0.30087,1.73858,-9.96555
2247099.87372,156.0,0.02528,1.75474,0.34948,1.78921,-11.26394
2247154.93975,156.0,0.01999,1.79967,0.40418,1.8445,-12.65767
2261173.82321,157.0,20004.453,0.32877,-0.0186,0.32929,3.23781
2261173.96521,157.0,15829.126,0.33803,-9e-05,0.33803,0.01454
2261174.10821,157.0,12516.703,0.34479,0.0138,0.34507,-2.29275
2261174.25021,157.0,9909.4424,0.35257,0.02844,0.35372,-4.61251
2261174.41421,157.0,7835.48,0.36291,0.04007,0.36512,-6.30044
2261174.61521,157.0,6217.2461,0.37097,0.04954,0.37427,-7.60669
2261174.85321,157.0,4905.291,0.38136,0.05844,0.38581,-8.71262
2261175.09121,157.0,3881.2737,0.39313,0.06939,0.39921,-10.01014
2261175.32921,157.0,3070.9827,0.40503,0.076,0.4121,-10.62805
2261175.56721,157.0,2430.7778,0.41691,0.08373,0.42523,-11.35559
2261175.80621,157.0,1923.1537,0.4306,0.09192,0.4403,-12.04952
2261176.04321,157.0,1522.4358,0.44529,0.09906,0.45617,-12.54181
2261176.28221,157.0,1203.8446,0.46126,0.10615,0.47332,-12.96006
2261176.52021,157.0,952.86591,0.47733,0.1122,0.49034,-13.22708
2261176.75821,157.0,754.27557,0.49504,0.11968,0.5093,-13.59078
2261176.99621,157.0,596.71857,0.51345,0.12883,0.52936,-14.08516
2261177.23321,157.0,471.96338,0.53259,0.13463,0.54934,-14.18644
2261177.47221,157.0,373.20856,0.55419,0.1445,0.57272,-14.61394
2261177.71021,157.0,295.47278,0.57517,0.15007,0.59442,-14.62379
2261177.94921,157.0,233.87738,0.59822,0.1582,0.61878,-14.81271
2261178.18721,157.0,185.05922,0.62277,0.1659,0.64448,-14.91681
2261178.42321,157.0,146.35823,0.64699,0.17362,0.66988,-15.0218
2261178.66021,157.0,115.77804,0.6749,0.18064,0.69866,-14.9842
2261178.89421,157.0,91.6721,0.70319,0.18788,0.72786,-14.95908
2261179.14021,157.0,72.51701,0.73012,0.19477,0.75566,-14.93658
2261179.36921,157.0,57.36816,0.76166,0.2019,0.78796,-14.84622
2261179.60521,157.0,45.3629,0.78894,0.20833,0.81599,-14.79229
2261179.83821,157.0,35.93134,0.81757,0.21815,0.84618,-14.94013
2261180.08822,157.0,28.40909,0.84747,0.22601,0.87709,-14.93259
2261180.30222,157.0,22.48202,0.87862,0.24035,0.9109,-15.29892
2261180.56722,157.0,17.79613,0.91383,0.25487,0.94871,-15.58376
2261180.82022,157.0,14.06813,0.95209,0.27434,0.99083,-16.07411
2261181.03622,157.0,11.1448,0.99617,0.29323,1.03843,-16.40237
2261181.30322,157.0,8.81772,1.04987,0.30976,1.09462,-16.4383
2261181.48122,157.0,6.97545,1.10227,0.31984,1.14773,-16.18076
2261181.69922,157.0,5.5173,1.16956,0.33192,1.21575,-15.84398
2261181.96822,157.0,4.36941,1.22917,0.32241,1.27075,-14.69753
2261182.30322,157.0,3.45686,1.2994,0.31225,1.33639,-13.51233
2261182.72222,157.0,2.73547,1.35246,0.29574,1.38442,-12.33472
2261183.24722,157.0,2.16054,1.40227,0.26569,1.42722,-10.72881
2261183.90722,157.0,1.70952,1.44473,0.23596,1.46387,-9.27592
2261184.73522,157.0,1.35352,1.47681,0.20955,1.4916,-8.07603
2261185.77822,157.0,1.07079,1.50065,0.18344,1.51182,-6.96927
2261187.09222,157.0,0.84734,1.51981,0.16136,1.52835,-6.06051
2261188.74722,157.0,0.67072,1.53492,0.14291,1.54156,-5.31929
2261190.83622,157.0,0.53067,1.54778,0.12981,1.55321,-4.79401
2261193.47322,157.0,0.41976,1.55791,0.12142,1.56263,-4.45648
2261196.80422,157.0,0.33183,1.5653,0.11679,1.56966,-4.2671
2261201.01023,157.0,0.26261,1.57301,0.1148,1.5772,-4.17402
2261206.31823,157.0,0.20791,1.58201,0.11719,1.58634,-4.23663
2261213.02223,157.0,0.16452,1.59191,0.12423,1.59675,-4.4622
2261221.49924,157.0,0.13007,1.60147,0.13592,1.60723,-4.85129
2261232.18925,157.0,0.10309,1.61206,0.15061,1.61908,-5.33763
2261245.70325,157.0,0.08153,1.62764,0.16898,1.63639,-5.92705
2261262.80126,157.0,0.06443,1.64808,0.19468,1.65954,-6.73674
2261284.38728,157.0,0.05102,1.67395,0.23036,1.68973,-7.83548
2261311.63029,157.0,0.04042,1.69715,0.27295,1.71896,-9.13659
2261346.12531,157.0,0.03192,1.72168,0.31389,1.75006,-10.33257
2261389.67334,157.0,0.02528,1.7584,0.35275,1.79343,-11.34359
2261444.73837,157.0,0.01999,1.81181,0.40131,1.85573,-12.48903
2275450.15253,158.0,20004.453,0.3295,-0.01925,0.33006,3.34331
2275450.29553,158.0,15829.126,0.33864,-0.00013,0.33864,0.0215
2275450.43753,158.0,12516.703,0.34405,0.01514,0.34438,-2.5202
2275450.57953,158.0,9909.4424,0.35304,0.02923,0.35425,-4.73262
2275450.74353,158.0,7835.48,0.36091,0.03897,0.363,-6.16232
2275450.94453,158.0,6217.2461,0.37251,0.05004,0.37586,-7.65134
2275451.18253,158.0,4905.291,0.38252,0.05907,0.38706,-8.77836
2275451.42153,158.0,3881.2737,0.39361,0.06738,0.39933,-9.71435
2275451.65953,158.0,3070.9827,0.40435,0.07583,0.4114,-10.62108
2275451.89753,158.0,2430.7778,0.41769,0.08409,0.42607,-11.38339
2275452.13553,158.0,1923.1537,0.42996,0.09105,0.43949,-11.95713
2275452.37353,158.0,1522.4358,0.44429,0.09877,0.45514,-12.53381
2275452.61153,158.0,1203.8446,0.46237,0.10544,0.47424,-12.84604
2275452.85053,158.0,952.86591,0.47808,0.11421,0.49153,-13.43634
2275453.08853,158.0,754.27557,0.49349,0.12196,0.50833,-13.88221
2275453.32553,158.0,596.71857,0.51241,0.12802,0.52816,-14.02723
2275453.56353,158.0,471.96338,0.53328,0.13592,0.55033,-14.29938
2275453.80253,158.0,373.20856,0.55443,0.14409,0.57284,-14.56806
2275454.04053,158.0,295.47278,0.57617,0.15021,0.59543,-14.61163
2275454.27953,158.0,233.87738,0.59746,0.15893,0.61824,-14.89599
2275454.51753,158.0,185.05922,0.62186,0.16493,0.64336,-14.85365
2275454.75353,158.0,146.35823,0.64899,0.17416,0.67195,-15.02184
2275454.98953,158.0,115.77804,0.67673,0.18071,0.70044,-14.95138
2275455.22453,158.0,91.6721,0.7034,0.18792,0.72807,-14.95801
2275455.46953,158.0,72.51701,0.72972,0.19593,0.75556,-15.02972
2275455.69853,158.0,57.36816,0.76144,0.20225,0.78785,-14.87501
2275455.93453,158.0,45.3629,0.78989,0.20771,0.81674,-14.7331
2275456.16753,158.0,35.93134,0.8176,0.21606,0.84567,-14.80251
2275456.41753,158.0,28.40909,0.84755,0.22584,0.87712,-14.92026
2275456.63253,158.0,22.48202,0.87876,0.24021,0.911,-15.28845
2275456.89653,158.0,17.79613,0.91142,0.25447,0.94627,-15.59979
2275457.14953,158.0,14.06813,0.95064,0.27453,0.98949,-16.10771
2275457.36553,158.0,11.1448,0.99467,0.294,1.03721,-16.46634
2275457.63253,158.0,8.81772,1.04799,0.31181,1.09339,-16.5692
2275457.81053,158.0,6.97545,1.10124,0.32159,1.14724,-16.27928
2275458.02853,158.0,5.5173,1.16977,0.33276,1.21618,-15.87914
2275458.29853,158.0,4.36941,1.22864,0.32525,1.27097,-14.82739
2275458.63353,158.0,3.45686,1.29889,0.31444,1.33641,-13.60856
2275459.05153,158.0,2.73547,1.35462,0.29905,1.38724,-12.44894
2275459.57753,158.0,2.16054,1.40421,0.26953,1.42984,-10.86552
2275460.23653,158.0,1.70952,1.44818,0.24057,1.46803,-9.43187
2275461.06453,158.0,1.35352,1.48085,0.21295,1.49609,-8.18332
2275462.10753,158.0,1.07079,1.50533,0.18747,1.51696,-7.09886
2275463.42154,158.0,0.84734,1.52465,0.16392,1.53343,-6.13631
2275465.07654,158.0,0.67072,1.54049,0.14495,1.54729,-5.37542
2275467.16554,158.0,0.53067,1.55349,0.1315,1.55904,-4.83829
2275469.80254,158.0,0.41976,1.56356,0.1231,1.56839,-4.50154
2275473.13354,158.0,0.33183,1.57102,0.11851,1.57548,-4.31378
2275477.33954,158.0,0.26261,1.57927,0.11618,1.58353,-4.20731
2275482.64755,158.0,0.20791,1.58812,0.11793,1.59249,-4.24698
2275489.35255,158.0,0.16452,1.59812,0.12504,1.603,-4.47373
2275497.82856,158.0,0.13007,1.60769,0.13705,1.61353,-4.87264
2275508.51856,158.0,0.10309,1.61808,0.15153,1.62515,-5.34988
2275522.03257,158.0,0.08153,1.63378,0.16938,1.64254,-5.91903
2275539.13058,158.0,0.06443,1.65504,0.19532,1.66652,-6.73074
2275560.71659,158.0,0.05102,1.6809,0.23141,1.69676,-7.83866
2275587.95961,158.0,0.04042,1.70363,0.27426,1.72556,-9.14536
2275622.45463,158.0,0.03192,1.72795,0.31486,1.7564,-10.32708
2275666.00266,158.0,0.02528,1.76576,0.35405,1.80091,-11.33788
2275721.06769,158.0,0.01999,1.8196,0.4025,1.86358,-12.47322
2289724.34903,159.0,20004.453,0.32866,-0.01781,0.32914,3.10123
2289724.49203,159.0,15829.126,0.33567,-0.0015,0.33567,0.25621
2289724.63403,159.0,12516.703,0.34524,0.01464,0.34556,-2.42808
2289724.77603,159.0,9909.4424,0.35146,0.02695,0.35249,-4.38451
2289724.94003,159.0,7835.48,0.36119,0.04031,0.36343,-6.36776
2289725.14103,159.0,6217.2461,0.37198,0.04966,0.37528,-7.60404
2289725.37903,159.0,4905.291,0.38186,0.05893,0.38638,-8.77364
2289725.61803,159.0,3881.2737,0.39235,0.06866,0.39831,-9.92649
2289725.85603,159.0,3070.9827,0.40418,0.07499,0.41108,-10.51077
2289726.09403,159.0,2430.7778,0.41801,0.08441,0.42645,-11.41611
2289726.33203,159.0,1923.1537,0.43076,0.09264,0.44061,-12.13726
2289726.57003,159.0,1522.4358,0.44554,0.09834,0.45626,-12.44637
2289726.80803,159.0,1203.8446,0.46113,0.10619,0.4732,-12.96851
2289727.04603,159.0,952.86591,0.47788,0.11444,0.49139,-13.4676
2289727.28503,159.0,754.27557,0.49382,0.12263,0.50882,-13.94628
2289727.52203,159.0,596.71857,0.51426,0.12997,0.53043,-14.18315
2289727.75903,159.0,471.96338,0.53303,0.1358,0.55005,-14.29307
2289727.99803,159.0,373.20856,0.55454,0.14367,0.57284,-14.52488
2289728.23603,159.0,295.47278,0.57634,0.15173,0.59598,-14.74891
2289728.47503,159.0,233.87738,0.60001,0.16002,0.62098,-14.93271
2289728.71303,159.0,185.05922,0.62219,0.16572,0.64388,-14.91483
2289728.95003,159.0,146.35823,0.64721,0.17373,0.67012,-15.02598
2289729.18603,159.0,115.77804,0.67362,0.18153,0.69765,-15.08182
2289729.42003,159.0,91.6721,0.70254,0.18966,0.72769,-15.10788
2289729.66603,159.0,72.51701,0.7301,0.19567,0.75587,-15.00328
2289729.89503,159.0,57.36816,0.7603,0.20241,0.78678,-14.90789
2289730.13103,159.0,45.3629,0.78907,0.20805,0.81604,-14.77047
2289730.36403,159.0,35.93134,0.81777,0.21745,0.84619,-14.89047
2289730.61403,159.0,28.40909,0.84735,0.2255,0.87684,-14.90269
2289730.82903,159.0,22.48202,0.88029,0.23851,0.91203,-15.15987
2289731.09403,159.0,17.79613,0.91219,0.25563,0.94734,-15.65471
2289731.34603,159.0,14.06813,0.9498,0.27345,0.98838,-16.06129
2289731.56203,159.0,11.1448,0.99758,0.29152,1.0393,-16.28983
2289731.82903,159.0,8.81772,1.0452,0.31045,1.09033,-16.54242
2289732.00703,159.0,6.97545,1.10576,0.32845,1.15351,-16.54332
2289732.22503,159.0,5.5173,1.16796,0.32487,1.2123,-15.54376
2289732.49503,159.0,4.36941,1.23385,0.3331,1.27802,-15.10776
2289732.83003,159.0,3.45686,1.29477,0.31786,1.33322,-13.79324
2289733.24803,159.0,2.73547,1.35876,0.29849,1.39116,-12.38995
2289733.77403,159.0,2.16054,1.40841,0.27527,1.43506,-11.05879
2289734.43303,159.0,1.70952,1.4493,0.24426,1.46974,-9.56675
2289735.26103,159.0,1.35352,1.48521,0.21473,1.50065,-8.22683
2289736.30403,159.0,1.07079,1.51205,0.18943,1.52387,-7.14067
2289737.61804,159.0,0.84734,1.53101,0.16714,1.54011,-6.2304
2289739.27404,159.0,0.67072,1.54607,0.14914,1.55325,-5.50991
2289741.36204,159.0,0.53067,1.55793,0.13381,1.56366,-4.90897
2289743.99904,159.0,0.41976,1.56885,0.12343,1.57369,-4.49846
2289747.33004,159.0,0.33183,1.57803,0.11816,1.58244,-4.28222
2289751.53604,159.0,0.26261,1.58606,0.11721,1.59038,-4.22645
2289756.84405,159.0,0.20791,1.59412,0.11911,1.59856,-4.27309
2289763.54905,159.0,0.16452,1.60414,0.12449,1.60897,-4.43767
2289772.02506,159.0,0.13007,1.61703,0.13592,1.62274,-4.80475
2289782.71506,159.0,0.10309,1.63056,0.15478,1.63789,-5.42266
2289796.22907,159.0,0.08153,1.64266,0.17901,1.65238,-6.21918
2289813.32708,159.0,0.06443,1.65692,0.20624,1.66971,-7.09506
2289834.91309,159.0,0.05102,1.67591,0.23031,1.69166,-7.82465
2289862.15611,159.0,0.04042,1.70607,0.2629,1.72621,-8.76024
2289896.65113,159.0,0.03192,1.74092,0.3079,1.76794,-10.0297
2289940.19916,159.0,0.02528,1.7765,0.35622,1.81186,-11.33851
2289995.26419,159.0,0.01999,1.82447,0.40237,1.86832,-12.43691
2303994.17189,160.0,20004.453,0.33,-0.01896,0.33055,3.28789
2303994.31489,160.0,15829.126,0.33897,-0.00044,0.33897,0.07355
2303994.45689,160.0,12516.703,0.34385,0.01426,0.34414,-2.37456
2303994.59889,160.0,9909.4424,0.35195,0.02678,0.35296,-4.35093
2303994.76289,160.0,7835.48,0.36101,0.04017,0.36324,-6.34985
2303994.96389,160.0,6217.2461,0.36937,0.04975,0.3727,-7.67051
2303995.20189,160.0,4905.291,0.38196,0.05843,0.38641,-8.69715
2303995.44089,160.0,3881.2737,0.39282,0.06736,0.39856,-9.73081
2303995.67889,160.0,3070.9827,0.40581,0.07633,0.41293,-10.6523
2303995.91689,160.0,2430.7778,0.4174,0.08138,0.42526,-11.0331
2303996.15489,160.0,1923.1537,0.4307,0.09137,0.44029,-11.97692
2303996.39289,160.0,1522.4358,0.44559,0.09901,0.45646,-12.52717
2303996.6309,160.0,1203.8446,0.46037,0.10641,0.4725,-13.01478
2303996.8699,160.0,952.86591,0.47747,0.11294,0.49065,-13.30851
2303997.1079,160.0,754.27557,0.49478,0.12101,0.50936,-13.74375
2303997.3449,160.0,596.71857,0.51291,0.12797,0.52864,-14.00962
2303997.5829,160.0,471.96338,0.53239,0.13676,0.54968,-14.40652
2303997.8219,160.0,373.20856,0.55341,0.14331,0.57166,-14.51864
2303998.0589,160.0,295.47278,0.57524,0.15109,0.59475,-14.7171
2303998.2989,160.0,233.87738,0.59815,0.15922,0.61898,-14.90538
2303998.5369,160.0,185.05922,0.62247,0.16575,0.64416,-14.9108
2303998.7729,160.0,146.35823,0.64757,0.17464,0.67071,-15.09244
2303999.0089,160.0,115.77804,0.67354,0.18117,0.69748,-15.05523
2303999.2439,160.0,91.6721,0.7026,0.18752,0.72719,-14.94334
2303999.4889,160.0,72.51701,0.73088,0.19431,0.75627,-14.88823
2303999.7179,160.0,57.36816,0.75929,0.20253,0.78584,-14.93535
2303999.9549,160.0,45.3629,0.78966,0.20863,0.81675,-14.79964
2304000.1869,160.0,35.93134,0.81878,0.21836,0.84739,-14.93255
2304000.4369,160.0,28.40909,0.84735,0.22633,0.87705,-14.95468
2304000.6519,160.0,22.48202,0.87772,0.24034,0.91003,-15.3137
2304000.9169,160.0,17.79613,0.91095,0.25532,0.94605,-15.65721
2304001.1689,160.0,14.06813,0.95036,0.27413,0.98911,-16.09018
2304001.3849,160.0,11.1448,0.99533,0.29104,1.03701,-16.29931
2304001.6519,160.0,8.81772,1.04391,0.31025,1.08903,-16.55216
2304001.8299,160.0,6.97545,1.1065,0.33163,1.15512,-16.68428
2304002.0479,160.0,5.5173,1.16759,0.32778,1.21273,-15.68127
2304002.3179,160.0,4.36941,1.23322,0.33697,1.27843,-15.28246
2304002.6529,160.0,3.45686,1.2944,0.32071,1.33354,-13.91592
2304003.0719,160.0,2.73547,1.35964,0.30186,1.39274,-12.51739
2304003.5969,160.0,2.16054,1.41125,0.28017,1.43879,-11.2286
2304004.2559,160.0,1.70952,1.45346,0.25006,1.47482,-9.76191
2304005.0839,160.0,1.35352,1.48823,0.21986,1.50438,-8.40381
2304006.1269,160.0,1.07079,1.51591,0.19287,1.52813,-7.25078
2304007.4409,160.0,0.84734,1.53644,0.16994,1.54581,-6.31155
2304009.0969,160.0,0.67072,1.55176,0.15084,1.55908,-5.55205
2304011.1859,160.0,0.53067,1.56356,0.13482,1.56936,-4.92827
2304013.82191,160.0,0.41976,1.57558,0.12515,1.58054,-4.54165
2304017.15391,160.0,0.33183,1.58562,0.11973,1.59014,-4.31826
2304021.35891,160.0,0.26261,1.59389,0.11986,1.59839,-4.30045
2304026.66791,160.0,0.20791,1.60099,0.1223,1.60566,-4.3685
2304033.37192,160.0,0.16452,1.60949,0.12776,1.61456,-4.53865
2304041.84892,160.0,0.13007,1.62099,0.13717,1.62679,-4.83697
2304052.53893,160.0,0.10309,1.63363,0.15319,1.6408,-5.35716
2304066.05294,160.0,0.08153,1.64656,0.17498,1.65583,-6.066
2304083.14995,160.0,0.06443,1.66314,0.20051,1.67518,-6.87453
2304104.73696,160.0,0.05102,1.68705,0.22577,1.70209,-7.6223
2304131.97898,160.0,0.04042,1.72114,0.26378,1.74124,-8.7134
2304166.475,160.0,0.03192,1.75755,0.31525,1.7856,-10.169
2304210.02202,160.0,0.02528,1.79034,0.3701,1.82819,-11.67971
2304265.08806,160.0,0.01999,1.82915,0.41917,1.87657,-12.90706
2318270.14981,161.0,20004.453,0.32883,-0.01794,0.32932,3.12282
2318270.29281,161.0,15829.126,0.33616,-0.00139,0.33617,0.23701
2318270.43481,161.0,12516.703,0.34437,0.01422,0.34466,-2.36526
2318270.57681,161.0,9909.4424,0.35222,0.02923,0.35343,-4.74362
2318270.74081,161.0,7835.48,0.36132,0.04048,0.36358,-6.3929
2318270.94181,161.0,6217.2461,0.37118,0.0508,0.37464,-7.79259
2318271.17981,161.0,4905.291,0.38061,0.05978,0.38528,-8.92629
2318271.41881,161.0,3881.2737,0.39282,0.06767,0.39861,-9.77451
2318271.65681,161.0,3070.9827,0.40469,0.07603,0.41177,-10.64018
2318271.89481,161.0,2430.7778,0.41741,0.08466,0.42591,-11.465
2318272.13281,161.0,1923.1537,0.43064,0.09088,0.44013,-11.91602
2318272.37081,161.0,1522.4358,0.44592,0.09792,0.45654,-12.38547
2318272.60881,161.0,1203.8446,0.46232,0.1057,0.47425,-12.87773
2318272.84781,161.0,952.86591,0.47847,0.11268,0.49155,-13.25185
2318273.08581,161.0,754.27557,0.4947,0.12063,0.5092,-13.70401
2318273.32281,161.0,596.71857,0.51324,0.12813,0.52899,-14.01714
2318273.56081,161.0,471.96338,0.53177,0.13601,0.54889,-14.34669
2318273.79981,161.0,373.20856,0.55332,0.14387,0.57172,-14.57487
2318274.03781,161.0,295.47278,0.57463,0.15126,0.5942,-14.74744
2318274.27681,161.0,233.87738,0.5975,0.15826,0.61811,-14.8356
2318274.51481,161.0,185.05922,0.62285,0.16642,0.6447,-14.95942
2318274.75081,161.0,146.35823,0.64821,0.17413,0.6712,-15.03653
2318274.98681,161.0,115.77804,0.67497,0.18122,0.69887,-15.02885
2318275.22181,161.0,91.6721,0.70041,0.18724,0.725,-14.96694
2318275.46681,161.0,72.51701,0.72952,0.19589,0.75536,-15.03036
2318275.69581,161.0,57.36816,0.75981,0.20286,0.78642,-14.94835
2318275.93281,161.0,45.3629,0.78877,0.208,0.81574,-14.77296
2318276.16481,161.0,35.93134,0.81824,0.21759,0.84668,-14.89195
2318276.41481,161.0,28.40909,0.84445,0.22664,0.87433,-15.02361
2318276.62981,161.0,22.48202,0.87604,0.23962,0.90822,-15.29774
2318276.89481,161.0,17.79613,0.90998,0.2563,0.94538,-15.73
2318277.14681,161.0,14.06813,0.94785,0.27388,0.98663,-16.1164
2318277.36281,161.0,11.1448,0.99238,0.29287,1.03469,-16.44231
2318277.62981,161.0,8.81772,1.04143,0.31289,1.08742,-16.72233
2318277.80781,161.0,6.97545,1.10809,0.33145,1.1566,-16.65276
2318278.02681,161.0,5.5173,1.16395,0.33249,1.21051,-15.94226
2318278.29581,161.0,4.36941,1.23545,0.33949,1.28125,-15.3649
2318278.63081,161.0,3.45686,1.29404,0.32674,1.33465,-14.17063
2318279.04981,161.0,2.73547,1.36048,0.30547,1.39435,-12.65485
2318279.57481,161.0,2.16054,1.41543,0.28371,1.44359,-11.33413
2318280.23381,161.0,1.70952,1.45757,0.25504,1.47972,-9.92501
2318281.06181,161.0,1.35352,1.49246,0.2242,1.5092,-8.54322
2318282.10481,161.0,1.07079,1.521,0.19612,1.53359,-7.34729
2318283.41882,161.0,0.84734,1.54261,0.17295,1.55227,-6.3969
2318285.07482,161.0,0.67072,1.55851,0.15326,1.56603,-5.61618
2318287.16382,161.0,0.53067,1.57121,0.13817,1.57728,-5.02568
2318289.79982,161.0,0.41976,1.58171,0.12646,1.58676,-4.57123
2318293.13182,161.0,0.33183,1.59293,0.12069,1.59749,-4.33268
2318297.33782,161.0,0.26261,1.60233,0.12055,1.60686,-4.30261
2318302.64583,161.0,0.20791,1.60955,0.12394,1.61431,-4.40322
2318309.34983,161.0,0.16452,1.61711,0.12955,1.62229,-4.58036
2318317.82684,161.0,0.13007,1.62757,0.13873,1.63347,-4.87214
2318328.51684,161.0,0.10309,1.64144,0.15338,1.64859,-5.33828
2318342.03085,161.0,0.08153,1.65543,0.17548,1.66471,-6.05074
2318359.12886,161.0,0.06443,1.67214,0.2022,1.68433,-6.895
2318380.71487,161.0,0.05102,1.69251,0.22838,1.70785,-7.68497
2318407.95789,161.0,0.04042,1.72592,0.26231,1.74574,-8.64193
2318442.45291,161.0,0.03192,1.76658,0.31168,1.79387,-10.00569
2318486.00094,161.0,0.02528,1.80428,0.36986,1.8418,-11.58457
2318541.06597,161.0,0.01999,1.84251,0.4249,1.89087,-12.98598
2332558.39581,162.0,20004.453,0.32895,-0.01915,0.3295,3.33129
2332558.53781,162.0,15829.126,0.33671,-0.00035,0.33671,0.05986
2332558.68082,162.0,12516.703,0.34455,0.01415,0.34484,-2.35133
2332558.82282,162.0,9909.4424,0.35314,0.02743,0.35421,-4.44138
2332558.98682,162.0,7835.48,0.36198,0.03959,0.36414,-6.24122
2332559.18782,162.0,6217.2461,0.37091,0.05028,0.3743,-7.71928
2332559.42582,162.0,4905.291,0.38131,0.05884,0.38583,-8.77181
2332559.66382,162.0,3881.2737,0.3923,0.06853,0.39824,-9.90879
2332559.90182,162.0,3070.9827,0.40525,0.07513,0.41216,-10.50256
2332560.14082,162.0,2430.7778,0.41745,0.08326,0.42567,-11.27967
2332560.37882,162.0,1923.1537,0.43169,0.09027,0.44103,-11.81053
2332560.61682,162.0,1522.4358,0.4447,0.09873,0.45552,-12.51715
2332560.85482,162.0,1203.8446,0.46154,0.10505,0.47334,-12.82262
2332561.09382,162.0,952.86591,0.47647,0.11321,0.48973,-13.36546
2332561.33182,162.0,754.27557,0.49494,0.12123,0.50957,-13.76334
2332561.56882,162.0,596.71857,0.5129,0.12849,0.52875,-14.06355
2332561.80682,162.0,471.96338,0.53096,0.13415,0.54764,-14.17966
2332562.04582,162.0,373.20856,0.55473,0.14222,0.57267,-14.37953
2332562.28282,162.0,295.47278,0.57434,0.14916,0.59339,-14.5589
2332562.52282,162.0,233.87738,0.59651,0.15638,0.61667,-14.68951
2332562.76082,162.0,185.05922,0.62072,0.16559,0.64243,-14.93689
2332562.99682,162.0,146.35823,0.64595,0.17335,0.6688,-15.02247
2332563.23282,162.0,115.77804,0.67207,0.17923,0.69556,-14.93231
2332563.46682,162.0,91.6721,0.69966,0.18704,0.72423,-14.96722
2332563.71282,162.0,72.51701,0.72885,0.19358,0.75411,-14.87408
2332563.94182,162.0,57.36816,0.75832,0.20041,0.78436,-14.80363
2332564.17782,162.0,45.3629,0.78655,0.20831,0.81367,-14.83387
2332564.41082,162.0,35.93134,0.81522,0.21591,0.84332,-14.83391
2332564.66082,162.0,28.40909,0.84406,0.22592,0.87378,-14.98418
2332564.87582,162.0,22.48202,0.87389,0.23938,0.90608,-15.31882
2332565.14082,162.0,17.79613,0.90624,0.25497,0.94142,-15.71383
2332565.39282,162.0,14.06813,0.94356,0.27305,0.98227,-16.13958
2332565.60882,162.0,11.1448,0.98918,0.29097,1.03108,-16.39139
2332565.87582,162.0,8.81772,1.03889,0.31336,1.08512,-16.78475
2332566.05382,162.0,6.97545,1.1034,0.32877,1.15134,-16.59213
2332566.27182,162.0,5.5173,1.15829,0.33072,1.20457,-15.93524
2332566.54182,162.0,4.36941,1.2326,0.33743,1.27795,-15.30977
2332566.87682,162.0,3.45686,1.29108,0.32883,1.3323,-14.28897
2332567.29582,162.0,2.73547,1.35524,0.30583,1.38932,-12.71677
2332567.82082,162.0,2.16054,1.41175,0.28314,1.43986,-11.34061
2332568.47982,162.0,1.70952,1.45326,0.25497,1.47545,-9.9511
2332569.30782,162.0,1.35352,1.48874,0.22384,1.50547,-8.55051
2332570.35082,162.0,1.07079,1.51755,0.19547,1.53009,-7.33955
2332571.66482,162.0,0.84734,1.53957,0.17298,1.54925,-6.4107
2332573.32082,162.0,0.67072,1.5554,0.15383,1.56299,-5.64815
2332575.40983,162.0,0.53067,1.56756,0.13903,1.57371,-5.06827
2332578.04583,162.0,0.41976,1.5782,0.12759,1.58335,-4.62197
2332581.37783,162.0,0.33183,1.58809,0.12113,1.5927,-4.36172
2332585.58283,162.0,0.26261,1.59725,0.11945,1.60171,-4.27688
2332590.89083,162.0,0.20791,1.60547,0.12247,1.61013,-4.36233
2332597.59484,162.0,0.16452,1.61412,0.12804,1.61919,-4.53544
2332606.07084,162.0,0.13007,1.62563,0.13742,1.63143,-4.83192
2332616.76185,162.0,0.10309,1.64079,0.15358,1.64797,-5.34727
2332630.27586,162.0,0.08153,1.65621,0.1785,1.6658,-6.15139
2332647.37287,162.0,0.06443,1.67249,0.20868,1.68546,-7.11231
2332668.95988,162.0,0.05102,1.68808,0.23615,1.70451,-7.96369
2332696.2029,162.0,0.04042,1.71551,0.26662,1.73611,-8.83421
2332730.69792,162.0,0.03192,1.75319,0.30782,1.78001,-9.9582
2332774.24594,162.0,0.02528,1.79346,0.35954,1.82915,-11.33581
2332829.31098,162.0,0.01999,1.83759,0.4118,1.88317,-12.63127
2346840.62338,163.0,20004.453,0.32908,-0.01871,0.32961,3.25491
2346840.76638,163.0,15829.126,0.33636,-0.00125,0.33636,0.21299
2346840.90838,163.0,12516.703,0.34449,0.01486,0.34481,-2.4703
2346841.05038,163.0,9909.4424,0.35324,0.02836,0.35437,-4.58981
2346841.21438,163.0,7835.48,0.36258,0.03911,0.36468,-6.1569
2346841.41538,163.0,6217.2461,0.37158,0.05024,0.37496,-7.70047
2346841.65338,163.0,4905.291,0.38183,0.05952,0.38645,-8.8605
2346841.89238,163.0,3881.2737,0.39324,0.06779,0.39904,-9.78068
2346842.13038,163.0,3070.9827,0.40578,0.0744,0.41255,-10.38974
2346842.36838,163.0,2430.7778,0.41691,0.0827,0.42504,-11.21914
2346842.60638,163.0,1923.1537,0.43127,0.09006,0.44058,-11.79578
2346842.84438,163.0,1522.4358,0.4449,0.09785,0.45553,-12.40456
2346843.08238,163.0,1203.8446,0.46106,0.10583,0.47305,-12.92794
2346843.32138,163.0,952.86591,0.47691,0.11295,0.4901,-13.32381
2346843.55938,163.0,754.27557,0.49313,0.12063,0.50767,-13.74574
2346843.79638,163.0,596.71857,0.51335,0.12654,0.52872,-13.8467
2346844.03438,163.0,471.96338,0.53241,0.13498,0.54926,-14.22593
2346844.27338,163.0,373.20856,0.55396,0.14298,0.57211,-14.47227
2346844.51038,163.0,295.47278,0.57624,0.1501,0.59547,-14.59992
2346844.75038,163.0,233.87738,0.59759,0.15778,0.61807,-14.79034
2346844.98838,163.0,185.05922,0.62145,0.16454,0.64286,-14.83014
2346845.22438,163.0,146.35823,0.64732,0.17323,0.6701,-14.98172
2346845.46038,163.0,115.77804,0.67392,0.17983,0.6975,-14.9412
2346845.69538,163.0,91.6721,0.70058,0.18682,0.72506,-14.93122
2346845.94038,163.0,72.51701,0.72774,0.19466,0.75332,-14.9749
2346846.16938,163.0,57.36816,0.75793,0.19942,0.78373,-14.74097
2346846.40638,163.0,45.3629,0.78655,0.20606,0.8131,-14.68026
2346846.63838,163.0,35.93134,0.81477,0.21421,0.84246,-14.73035
2346846.88838,163.0,28.40909,0.84456,0.22628,0.87435,-14.99849
2346847.10338,163.0,22.48202,0.87235,0.23781,0.90418,-15.24883
2346847.36838,163.0,17.79613,0.90724,0.25553,0.94254,-15.73011
2346847.62038,163.0,14.06813,0.94278,0.27324,0.98158,-16.16272
2346847.83638,163.0,11.1448,0.98956,0.29344,1.03215,-16.51684
2346848.10338,163.0,8.81772,1.0371,0.314,1.08359,-16.84461
2346848.28138,163.0,6.97545,1.10296,0.32985,1.15122,-16.64996
2346848.50038,163.0,5.5173,1.15674,0.33216,1.20349,-16.02161
2346848.76938,163.0,4.36941,1.23148,0.33981,1.2775,-15.42621
2346849.10438,163.0,3.45686,1.29127,0.33166,1.33318,-14.40482
2346849.52338,163.0,2.73547,1.35643,0.30911,1.3912,-12.83784
2346850.04838,163.0,2.16054,1.41486,0.28687,1.44365,-11.46176
2346850.70738,163.0,1.70952,1.45758,0.25856,1.48034,-10.05915
2346851.53538,163.0,1.35352,1.49303,0.22741,1.51025,-8.66046
2346852.57838,163.0,1.07079,1.52225,0.1995,1.53527,-7.46635
2346853.89239,163.0,0.84734,1.54391,0.17582,1.55389,-6.49689
2346855.54839,163.0,0.67072,1.56101,0.15577,1.56877,-5.69856
2346857.63739,163.0,0.53067,1.57304,0.1404,1.57929,-5.10034
2346860.27339,163.0,0.41976,1.5841,0.12874,1.58932,-4.6462
2346863.60539,163.0,0.33183,1.59532,0.12195,1.59997,-4.37143
2346867.81139,163.0,0.26261,1.60481,0.12141,1.6094,-4.32637
2346873.1194,163.0,0.20791,1.613,0.12496,1.61783,-4.42986
2346879.8234,163.0,0.16452,1.62002,0.13108,1.62531,-4.62598
2346888.30041,163.0,0.13007,1.63002,0.14007,1.63603,-4.91132
2346898.99041,163.0,0.10309,1.64343,0.15449,1.65067,-5.37035
2346912.50442,163.0,0.08153,1.65892,0.17599,1.66823,-6.05554
2346929.60143,163.0,0.06443,1.67605,0.20392,1.6884,-6.93681
2346951.18844,163.0,0.05102,1.69503,0.23002,1.71056,-7.72809
2346978.43146,163.0,0.04042,1.72716,0.2634,1.74713,-8.67091
2347012.92648,163.0,0.03192,1.7698,0.31006,1.79676,-9.93709
2347056.47451,163.0,0.02528,1.81102,0.36885,1.8482,-11.51192
2347111.53954,163.0,0.01999,1.8504,0.42758,1.89915,-13.01118
2361133.64602,164.0,20004.453,0.33065,-0.01901,0.3312,3.29115
2361133.78902,164.0,15829.126,0.33578,-0.00131,0.33578,0.22412
2361133.93102,164.0,12516.703,0.34439,0.01306,0.34464,-2.17234
2361134.07302,164.0,9909.4424,0.3542,0.02824,0.35532,-4.55921
2361134.23702,164.0,7835.48,0.36163,0.03944,0.36378,-6.2239
2361134.43802,164.0,6217.2461,0.37169,0.04822,0.3748,-7.39142
2361134.67602,164.0,4905.291,0.38098,0.05948,0.3856,-8.87413
2361134.91402,164.0,3881.2737,0.39261,0.06796,0.39845,-9.81999
2361135.15202,164.0,3070.9827,0.40596,0.07611,0.41303,-10.61915
2361135.39102,164.0,2430.7778,0.41838,0.08289,0.42651,-11.20598
2361135.62902,164.0,1923.1537,0.43076,0.09006,0.44007,-11.80847
2361135.86703,164.0,1522.4358,0.4466,0.09905,0.45745,-12.50486
2361136.10503,164.0,1203.8446,0.46048,0.10683,0.47271,-13.06096
2361136.34303,164.0,952.86591,0.47752,0.11275,0.49065,-13.28492
2361136.58203,164.0,754.27557,0.49434,0.12,0.50869,-13.64474
2361136.81903,164.0,596.71857,0.5135,0.12738,0.52907,-13.93129
2361137.05603,164.0,471.96338,0.53327,0.13479,0.55004,-14.18521
2361137.29503,164.0,373.20856,0.5531,0.14246,0.57115,-14.44362
2361137.53303,164.0,295.47278,0.57343,0.14964,0.59263,-14.62569
2361137.77203,164.0,233.87738,0.59756,0.15843,0.6182,-14.84875
2361138.01003,164.0,185.05922,0.62102,0.16539,0.64266,-14.91324
2361138.24603,164.0,146.35823,0.64727,0.17227,0.6698,-14.90337
2361138.48303,164.0,115.77804,0.6726,0.17921,0.69607,-14.9191
2361138.71703,164.0,91.6721,0.7007,0.18605,0.72497,-14.87006
2361138.96203,164.0,72.51701,0.72868,0.19411,0.75409,-14.91622
2361139.19103,164.0,57.36816,0.75665,0.20025,0.7827,-14.82354
2361139.42703,164.0,45.3629,0.78522,0.20765,0.81222,-14.81273
2361139.65903,164.0,35.93134,0.81418,0.21418,0.84188,-14.73863
2361139.91003,164.0,28.40909,0.84213,0.22596,0.87192,-15.02003
2361140.12403,164.0,22.48202,0.87295,0.23844,0.90492,-15.27715
2361140.38903,164.0,17.79613,0.90548,0.25444,0.94055,-15.69552
2361140.64103,164.0,14.06813,0.94526,0.27499,0.98445,-16.22067
2361140.85703,164.0,11.1448,0.98955,0.29512,1.03262,-16.60662
2361141.12503,164.0,8.81772,1.03989,0.31295,1.08596,-16.74865
2361141.30303,164.0,6.97545,1.09439,0.33326,1.14401,-16.93627
2361141.52103,164.0,5.5173,1.16462,0.33573,1.21205,-16.08101
2361141.79003,164.0,4.36941,1.22439,0.34402,1.2718,-15.69397
2361142.12503,164.0,3.45686,1.29554,0.32894,1.33665,-14.24661
2361142.54403,164.0,2.73547,1.36176,0.31504,1.39772,-13.02624
2361143.06903,164.0,2.16054,1.41317,0.29056,1.44273,-11.61863
2361143.72803,164.0,1.70952,1.45913,0.25922,1.48197,-10.07374
2361144.55703,164.0,1.35352,1.49747,0.22952,1.51496,-8.71409
2361145.60003,164.0,1.07079,1.52605,0.20259,1.53944,-7.56204
2361146.91403,164.0,0.84734,1.54688,0.17804,1.5571,-6.56578
2361148.56903,164.0,0.67072,1.56447,0.15767,1.57239,-5.75477
2361150.65803,164.0,0.53067,1.57853,0.14073,1.5848,-5.09463
2361153.29504,164.0,0.41976,1.59082,0.1302,1.59614,-4.67898
2361156.62604,164.0,0.33183,1.60027,0.12496,1.60514,-4.46509
2361160.83204,164.0,0.26261,1.60804,0.12344,1.61277,-4.38957
2361166.14004,164.0,0.20791,1.61572,0.1245,1.62051,-4.40617
2361172.84405,164.0,0.16452,1.62566,0.12959,1.63081,-4.55759
2361181.32105,164.0,0.13007,1.63768,0.14054,1.6437,-4.90509
2361192.01106,164.0,0.10309,1.64905,0.15716,1.65652,-5.44389
2361205.52507,164.0,0.08153,1.6616,0.17677,1.67098,-6.07274
2361222.62308,164.0,0.06443,1.67963,0.20182,1.69171,-6.85181
2361244.20909,164.0,0.05102,1.70705,0.23013,1.72249,-7.6777
2361271.45211,164.0,0.04042,1.7392,0.27288,1.76048,-8.917
2361305.94713,164.0,0.03192,1.76892,0.32351,1.79826,-10.36409
2361349.49515,164.0,0.02528,1.80073,0.37069,1.83849,-11.63217
2361404.56019,164.0,0.01999,1.84899,0.41465,1.89492,-12.63984
2375409.35874,165.0,20004.453,0.32905,-0.0185,0.32957,3.21774
2375409.50174,165.0,15829.126,0.3378,-0.00056,0.3378,0.09539
2375409.64374,165.0,12516.703,0.34401,0.015,0.34434,-2.49619
2375409.78574,165.0,9909.4424,0.3529,0.02724,0.35395,-4.41322
2375409.94974,165.0,7835.48,0.36125,0.03918,0.36337,-6.19015
2375410.15074,165.0,6217.2461,0.37024,0.05045,0.37366,-7.75987
2375410.38874,165.0,4905.291,0.38062,0.0591,0.38518,-8.82592
2375410.62774,165.0,3881.2737,0.39324,0.06698,0.3989,-9.66638
2375410.86574,165.0,3070.9827,0.40429,0.0759,0.41135,-10.63255
2375411.10374,165.0,2430.7778,0.41718,0.08308,0.42537,-11.26246
2375411.34174,165.0,1923.1537,0.43039,0.09114,0.43993,-11.95708
2375411.57974,165.0,1522.4358,0.44524,0.09809,0.45591,-12.42486
2375411.81774,165.0,1203.8446,0.46059,0.10533,0.47248,-12.88066
2375412.05674,165.0,952.86591,0.47753,0.11288,0.49069,-13.2994
2375412.29474,165.0,754.27557,0.49401,0.11933,0.50822,-13.57939
2375412.53174,165.0,596.71857,0.5123,0.12747,0.52792,-13.97234
2375412.76974,165.0,471.96338,0.53199,0.13489,0.54883,-14.22765
2375413.00874,165.0,373.20856,0.55279,0.14171,0.57067,-14.37823
2375413.24674,165.0,295.47278,0.57442,0.15073,0.59387,-14.70306
2375413.48574,165.0,233.87738,0.59747,0.15771,0.61793,-14.78711
2375413.72374,165.0,185.05922,0.61994,0.16416,0.6413,-14.83115
2375413.95974,165.0,146.35823,0.6461,0.17192,0.66858,-14.90069
2375414.19674,165.0,115.77804,0.67257,0.17879,0.69593,-14.88673
2375414.43074,165.0,91.6721,0.70033,0.18614,0.72465,-14.88413
2375414.67574,165.0,72.51701,0.72732,0.19356,0.75264,-14.90234
2375414.90474,165.0,57.36816,0.75717,0.19998,0.78313,-14.79496
2375415.14174,165.0,45.3629,0.78432,0.20707,0.8112,-14.7892
2375415.37374,165.0,35.93134,0.81324,0.21556,0.84132,-14.84535
2375415.62474,165.0,28.40909,0.84167,0.22591,0.87146,-15.02457
2375415.83874,165.0,22.48202,0.87367,0.23838,0.90561,-15.26187
2375416.10374,165.0,17.79613,0.90575,0.25468,0.94088,-15.7051
