Repository: SebaVillagra00/ICM2985-SOH-IPRE

## Data University of Cambridge (EIS Cambridge)
Data publicada en "Identifying degradation patterns of lithium ion batteries from impedance spectroscopy using machine learning" (Zhang, Tang, Zhang, Wang, Stimming & Lee, 2020) https://www.nature.com/articles/s41467-020-15235-7.

Carpeta contiene:
* Paper de Nature Comunications (IF: 16.6).
* Data frames para IOS.
* Data frames para Windows.

Cada Data frame está contenido en un archivo .txt con las siguientes columnas:
* time/s: tiempo en que se mide la muestra.
* cycle number: ciclo de carga de la batería.
* freq/Hz: frecuencia de la señal de input.
* Re(Z)/Ohm: Parte resistiva de la impedancia.
* Im(Z)/Ohm: Parte reactiva de la impedancia.

File: EIS Cambridge/EIS data/EIS_state_IX_35C02.csv (part 15 of 29)
time/s,cycle number,freq/Hz,Re(Z)/Ohm,-Im(Z)/Ohm,|Z|/Ohm,Phase(Z)/deg
2360224.63101,155.0,6.97545,1.07677,0.2235,1.09972,-11.72591
2360224.84901,155.0,5.5173,1.12068,0.20533,1.13933,-10.38275
2360225.11801,155.0,4.36941,1.15454,0.19203,1.1704,-9.44348
2360225.45301,155.0,3.45686,1.18678,0.17146,1.1991,-8.22101
2360225.87201,155.0,2.73547,1.21377,0.15201,1.22326,-7.13827
2360226.39701,155.0,2.16054,1.2317,0.13383,1.23895,-6.20116
2360227.05701,155.0,1.70952,1.24554,0.11653,1.25098,-5.34473
2360227.88501,155.0,1.35352,1.25759,0.10166,1.26169,-4.62158
2360228.92801,155.0,1.07079,1.26566,0.09073,1.26891,-4.10023
2360230.24201,155.0,0.84734,1.27305,0.0819,1.27568,-3.68094
2360231.89702,155.0,0.67072,1.27885,0.07709,1.28117,-3.44971
2360233.98602,155.0,0.53067,1.28458,0.07325,1.28667,-3.26368
2360236.62302,155.0,0.41976,1.29139,0.07384,1.2935,-3.27233
2360239.95402,155.0,0.33183,1.29701,0.0781,1.29936,-3.4461
2360244.16002,155.0,0.26261,1.30088,0.08477,1.30363,-3.72833
2360249.46803,155.0,0.20791,1.30598,0.0917,1.30919,-4.01662
2360256.17303,155.0,0.16452,1.31342,0.10133,1.31732,-4.41172
2360264.64904,155.0,0.13007,1.32361,0.1148,1.32858,-4.95683
2360275.33904,155.0,0.10309,1.33432,0.13243,1.34088,-5.66792
2360288.85305,155.0,0.08153,1.3468,0.1523,1.35538,-6.45191
2360305.95106,155.0,0.06443,1.36539,0.17585,1.37667,-7.33891
2360327.53707,155.0,0.05102,1.39354,0.20167,1.40805,-8.23452
2360354.78009,155.0,0.04042,1.42598,0.24095,1.44619,-9.59062
2360389.27511,155.0,0.03192,1.45492,0.28705,1.48297,-11.16096
2360432.82214,155.0,0.02528,1.48117,0.3285,1.51716,-12.50488
2360487.88717,155.0,0.01999,1.51704,0.36338,1.55996,-13.47049
2374868.22595,156.0,20004.453,0.49856,-0.01122,0.49869,1.28919
2374868.36895,156.0,15829.126,0.50584,0.00349,0.50585,-0.39481
2374868.51095,156.0,12516.703,0.51355,0.01507,0.51377,-1.68044
2374868.65295,156.0,9909.4424,0.52208,0.0246,0.52266,-2.69769
2374868.81695,156.0,7835.48,0.531,0.03332,0.53205,-3.59055
2374869.01795,156.0,6217.2461,0.53894,0.0386,0.54032,-4.09696
2374869.25595,156.0,4905.291,0.54719,0.04392,0.54895,-4.58945
2374869.49395,156.0,3881.2737,0.55565,0.05012,0.55791,-5.15377
2374869.73295,156.0,3070.9827,0.56268,0.05291,0.56516,-5.37147
2374869.97095,156.0,2430.7778,0.57373,0.05704,0.57656,-5.67742
2374870.20895,156.0,1923.1537,0.58348,0.06191,0.58676,-6.0564
2374870.44695,156.0,1522.4358,0.59227,0.06665,0.59601,-6.42084
2374870.68495,156.0,1203.8446,0.60211,0.0689,0.60604,-6.52826
2374870.92395,156.0,952.86591,0.61431,0.07207,0.61853,-6.69131
2374871.16195,156.0,754.27557,0.62378,0.07765,0.6286,-7.09565
2374871.39895,156.0,596.71857,0.63543,0.08024,0.64048,-7.19734
2374871.63695,156.0,471.96338,0.64833,0.0843,0.65379,-7.40826
2374871.87595,156.0,373.20856,0.66065,0.08938,0.66667,-7.70492
2374872.11295,156.0,295.47278,0.67439,0.09251,0.68071,-7.81113
2374872.35295,156.0,233.87738,0.68902,0.09848,0.69603,-8.13375
2374872.59095,156.0,185.05922,0.70074,0.10077,0.70795,-8.18375
2374872.82695,156.0,146.35823,0.71737,0.10725,0.72535,-8.50307
2374873.06295,156.0,115.77804,0.73097,0.11193,0.73949,-8.70625
2374873.29795,156.0,91.6721,0.74642,0.11876,0.75581,-9.04002
2374873.54295,156.0,72.51701,0.76056,0.12718,0.77112,-9.49292
2374873.77195,156.0,57.36816,0.7781,0.13638,0.78996,-9.94172
2374874.00895,156.0,45.3629,0.79689,0.14821,0.81055,-10.53561
2374874.24095,156.0,35.93134,0.81745,0.16076,0.8331,-11.12564
2374874.49095,156.0,28.40909,0.84118,0.17294,0.85877,-11.61748
2374874.70595,156.0,22.48202,0.86939,0.18993,0.88989,-12.32369
2374874.97095,156.0,17.79613,0.90325,0.20536,0.9263,-12.80865
2374875.22295,156.0,14.06813,0.94094,0.21775,0.96581,-13.03012
2374875.43895,156.0,11.1448,0.9851,0.22585,1.01065,-12.91274
2374875.70595,156.0,8.81772,1.02953,0.22701,1.05426,-12.43457
2374875.88495,156.0,6.97545,1.07588,0.21831,1.09781,-11.47016
2374876.10295,156.0,5.5173,1.11502,0.20991,1.1346,-10.66141
2374876.37195,156.0,4.36941,1.15415,0.18943,1.1696,-9.32096
2374876.70695,156.0,3.45686,1.18441,0.17321,1.19701,-8.32022
2374877.12595,156.0,2.73547,1.20876,0.15203,1.21828,-7.16875
2374877.65096,156.0,2.16054,1.22907,0.13136,1.23607,-6.10065
2374878.30996,156.0,1.70952,1.24479,0.11489,1.25008,-5.27323
2374879.13896,156.0,1.35352,1.25476,0.10213,1.25891,-4.65341
2374880.18196,156.0,1.07079,1.26283,0.09116,1.26611,-4.12902
2374881.49496,156.0,0.84734,1.27052,0.0821,1.27317,-3.6971
2374883.15096,156.0,0.67072,1.27565,0.07688,1.27797,-3.4491
2374885.23996,156.0,0.53067,1.28092,0.07444,1.28308,-3.32578
2374887.87696,156.0,0.41976,1.28605,0.07402,1.28818,-3.294
2374891.20796,156.0,0.33183,1.29163,0.07573,1.29385,-3.35569
2374895.41397,156.0,0.26261,1.29898,0.08095,1.3015,-3.56576
2374900.72197,156.0,0.20791,1.30749,0.09085,1.31065,-3.97484
2374907.42597,156.0,0.16452,1.31364,0.10378,1.31774,-4.51716
2374915.90298,156.0,0.13007,1.3198,0.11896,1.32515,-5.15044
2374926.59298,156.0,0.10309,1.32921,0.1341,1.33595,-5.76105
2374940.10699,156.0,0.08153,1.34388,0.15274,1.35253,-6.48408
2374957.204,156.0,0.06443,1.36254,0.17743,1.37405,-7.4192
2374978.79102,156.0,0.05102,1.38208,0.2057,1.3973,-8.46544
2375006.03303,156.0,0.04042,1.40726,0.2332,1.42645,-9.40891
2375040.52905,156.0,0.03192,1.44654,0.2642,1.47047,-10.35054
2375084.07608,156.0,0.02528,1.49524,0.30821,1.52667,-11.64726
2375139.14111,156.0,0.01999,1.54302,0.3645,1.58548,-13.29121
2389490.63308,157.0,20004.453,0.49643,-0.01105,0.49655,1.27459
2389490.77608,157.0,15829.126,0.50554,0.00345,0.50555,-0.39106
2389490.91808,157.0,12516.703,0.51352,0.0161,0.51377,-1.79528
2389491.06008,157.0,9909.4424,0.52281,0.02434,0.52337,-2.66562
2389491.22408,157.0,7835.48,0.52939,0.03257,0.53039,-3.5209
2389491.42508,157.0,6217.2461,0.53798,0.03953,0.53943,-4.20199
2389491.66308,157.0,4905.291,0.54705,0.04442,0.54885,-4.64181
2389491.90208,157.0,3881.2737,0.55608,0.04866,0.5582,-5.00087
2389492.14008,157.0,3070.9827,0.56504,0.05319,0.56754,-5.3774
2389492.37808,157.0,2430.7778,0.57337,0.05764,0.57626,-5.74102
2389492.61608,157.0,1923.1537,0.58231,0.063,0.5857,-6.17485
2389492.85408,157.0,1522.4358,0.59341,0.06697,0.59717,-6.439
2389493.09208,157.0,1203.8446,0.6027,0.07022,0.60678,-6.64591
2389493.33108,157.0,952.86591,0.61331,0.07384,0.61774,-6.8647
2389493.56908,157.0,754.27557,0.6236,0.07683,0.62831,-7.02386
2389493.80608,157.0,596.71857,0.63666,0.0829,0.64204,-7.41903
2389494.04408,157.0,471.96338,0.64814,0.08516,0.65371,-7.48553
2389494.28308,157.0,373.20856,0.65981,0.08866,0.66574,-7.65347
2389494.52008,157.0,295.47278,0.67451,0.09423,0.68106,-7.95244
2389494.76008,157.0,233.87738,0.68777,0.09815,0.69473,-8.12178
2389494.99808,157.0,185.05922,0.70003,0.10345,0.70763,-8.40595
2389495.23408,157.0,146.35823,0.71578,0.10784,0.72386,-8.56763
2389495.47008,157.0,115.77804,0.72915,0.11175,0.73767,-8.71365
2389495.70508,157.0,91.6721,0.74549,0.11975,0.75505,-9.12557
2389495.95008,157.0,72.51701,0.76165,0.12798,0.77233,-9.53821
2389496.17908,157.0,57.36816,0.77852,0.1372,0.79052,-9.99435
2389496.41608,157.0,45.3629,0.79757,0.14949,0.81145,-10.61609
2389496.64808,157.0,35.93134,0.81794,0.15971,0.83339,-11.0484
2389496.89808,157.0,28.40909,0.84262,0.1755,0.8607,-11.76511
2389497.11308,157.0,22.48202,0.87048,0.18975,0.89092,-12.29703
2389497.37808,157.0,17.79613,0.90162,0.20671,0.92501,-12.9126
2389497.63008,157.0,14.06813,0.94144,0.21776,0.9663,-13.02359
2389497.84608,157.0,11.1448,0.98508,0.22502,1.01045,-12.86713
2389498.11308,157.0,8.81772,1.02972,0.22611,1.05426,-12.38456
2389498.29208,157.0,6.97545,1.07538,0.22367,1.09839,-11.74944
2389498.51008,157.0,5.5173,1.11676,0.2057,1.13555,-10.43666
2389498.77908,157.0,4.36941,1.15425,0.19373,1.17039,-9.52756
2389499.11408,157.0,3.45686,1.18573,0.17044,1.19792,-8.17957
2389499.53309,157.0,2.73547,1.21198,0.15207,1.22149,-7.15158
2389500.05809,157.0,2.16054,1.23087,0.13426,1.23818,-6.22497
2389500.71709,157.0,1.70952,1.24532,0.11739,1.25084,-5.38512
2389501.54609,157.0,1.35352,1.25632,0.1024,1.26049,-4.6596
2389502.58909,157.0,1.07079,1.26505,0.09097,1.26832,-4.11295
2389503.90209,157.0,0.84734,1.27167,0.08243,1.27434,-3.70872
2389505.55809,157.0,0.67072,1.27816,0.07685,1.28047,-3.44068
2389507.64709,157.0,0.53067,1.28317,0.07382,1.28529,-3.29271
2389510.28409,157.0,0.41976,1.28935,0.07325,1.29143,-3.25157
2389513.61509,157.0,0.33183,1.296,0.07719,1.29829,-3.40833
2389517.8211,157.0,0.26261,1.3015,0.08416,1.30422,-3.69999
2389523.1291,157.0,0.20791,1.30625,0.09277,1.30954,-4.0625
2389529.8331,157.0,0.16452,1.31198,0.1026,1.31599,-4.47135
2389538.31011,157.0,0.13007,1.32159,0.1147,1.32655,-4.96004
2389549.00011,157.0,0.10309,1.33365,0.13212,1.34018,-5.65782
2389562.51412,157.0,0.08153,1.34651,0.15334,1.35521,-6.49664
2389579.61213,157.0,0.06443,1.36394,0.17761,1.37546,-7.41936
2389601.19815,157.0,0.05102,1.38857,0.20033,1.40295,-8.20935
2389628.44016,157.0,0.04042,1.4238,0.2353,1.44311,-9.38409
2389662.93618,157.0,0.03192,1.45759,0.28205,1.48463,-10.95171
2389706.48321,157.0,0.02528,1.48698,0.32987,1.52313,-12.50778
2389761.54824,157.0,0.01999,1.51935,0.3705,1.56387,-13.70431
2404127.11091,158.0,20004.453,0.49634,-0.00939,0.49643,1.08408
2404127.25391,158.0,15829.126,0.50421,0.00447,0.50423,-0.50825
2404127.39591,158.0,12516.703,0.51186,0.01653,0.51213,-1.84975
2404127.53791,158.0,9909.4424,0.52059,0.02363,0.52112,-2.59903
2404127.70191,158.0,7835.48,0.52971,0.03098,0.53061,-3.34739
2404127.90291,158.0,6217.2461,0.53724,0.03884,0.53864,-4.13468
2404128.14091,158.0,4905.291,0.54535,0.04411,0.54713,-4.62441
2404128.37891,158.0,3881.2737,0.55341,0.04966,0.55563,-5.12789
2404128.61791,158.0,3070.9827,0.56413,0.05383,0.56669,-5.45043
2404128.85591,158.0,2430.7778,0.57141,0.05756,0.5743,-5.75172
2404129.09391,158.0,1923.1537,0.58092,0.0615,0.58417,-6.04356
2404129.33191,158.0,1522.4358,0.59184,0.06515,0.59541,-6.28163
2404129.56991,158.0,1203.8446,0.60077,0.06933,0.60476,-6.58273
2404129.80891,158.0,952.86591,0.6136,0.07242,0.61786,-6.73137
2404130.04691,158.0,754.27557,0.62328,0.07727,0.62805,-7.06668
2404130.28391,158.0,596.71857,0.63549,0.08087,0.64061,-7.25242
2404130.52191,158.0,471.96338,0.64623,0.08526,0.65183,-7.51627
2404130.76091,158.0,373.20856,0.66002,0.08908,0.66601,-7.68626
2404130.99791,158.0,295.47278,0.67307,0.09265,0.67942,-7.83781
2404131.23791,158.0,233.87738,0.68507,0.09861,0.69213,-8.19094
2404131.47591,158.0,185.05922,0.69978,0.10146,0.70709,-8.25008
2404131.71191,158.0,146.35823,0.71535,0.10635,0.72321,-8.45633
2404131.94791,158.0,115.77804,0.72955,0.11241,0.73816,-8.75932
2404132.18291,158.0,91.6721,0.74525,0.1195,0.75477,-9.10972
2404132.42791,158.0,72.51701,0.76073,0.12768,0.77137,-9.52757
2404132.65691,158.0,57.36816,0.77754,0.13732,0.78957,-10.01575
2404132.89391,158.0,45.3629,0.79686,0.14602,0.81013,-10.3838
2404133.12591,158.0,35.93134,0.81798,0.16011,0.83351,-11.07521
2404133.37591,158.0,28.40909,0.83878,0.17584,0.85701,-11.83987
2404133.59091,158.0,22.48202,0.86836,0.19056,0.88903,-12.37739
2404133.85591,158.0,17.79613,0.90215,0.2065,0.92548,-12.8928
2404134.10791,158.0,14.06813,0.94083,0.21716,0.96557,-12.99711
2404134.32391,158.0,11.1448,0.98228,0.2253,1.00779,-12.91794
2404134.59091,158.0,8.81772,1.02807,0.22716,1.05287,-12.46001
2404134.76991,158.0,6.97545,1.07649,0.21917,1.09858,-11.50778
2404134.98791,158.0,5.5173,1.11249,0.20868,1.13189,-10.62405
2404135.25691,158.0,4.36941,1.15346,0.1907,1.16912,-9.38771
2404135.59191,158.0,3.45686,1.18371,0.17398,1.19642,-8.3612
2404136.01091,158.0,2.73547,1.20795,0.1532,1.21762,-7.22789
2404136.53591,158.0,2.16054,1.22803,0.13281,1.23519,-6.17268
2404137.19491,158.0,1.70952,1.24326,0.11626,1.24869,-5.34224
2404138.02392,158.0,1.35352,1.25491,0.10233,1.25907,-4.6617
2404139.06692,158.0,1.07079,1.26274,0.09207,1.26609,-4.17023
2404140.37992,158.0,0.84734,1.26959,0.08251,1.27227,-3.71836
2404142.03592,158.0,0.67072,1.27552,0.07738,1.27786,-3.47176
2404144.12492,158.0,0.53067,1.28142,0.07436,1.28358,-3.32091
2404146.76192,158.0,0.41976,1.28609,0.07407,1.28822,-3.2961
2404150.09292,158.0,0.33183,1.29184,0.07546,1.29404,-3.34322
2404154.29892,158.0,0.26261,1.29998,0.08169,1.30255,-3.59581
2404159.60693,158.0,0.20791,1.30752,0.09151,1.31072,-4.00339
2404166.31093,158.0,0.16452,1.31352,0.10496,1.31771,-4.56856
2404174.78794,158.0,0.13007,1.31974,0.11867,1.32506,-5.13832
2404185.47794,158.0,0.10309,1.3294,0.13396,1.33613,-5.75419
2404198.99195,158.0,0.08153,1.34436,0.15303,1.35304,-6.4939
2404216.08996,158.0,0.06443,1.36304,0.17787,1.3746,-7.4349
2404237.67597,158.0,0.05102,1.38262,0.20615,1.3979,-8.48034
2404264.91799,158.0,0.04042,1.40951,0.23256,1.42857,-9.36889
2404299.41401,158.0,0.03192,1.44971,0.26558,1.47383,-10.38133
2404342.96104,158.0,0.02528,1.4973,0.31161,1.52939,-11.7561
2404398.02607,158.0,0.01999,1.54136,0.36884,1.58488,-13.45744
2418759.43592,159.0,20004.453,0.49476,-0.01241,0.49492,1.43671
2418759.57892,159.0,15829.126,0.5034,0.005,0.50343,-0.56919
2418759.72092,159.0,12516.703,0.51081,0.01496,0.51103,-1.67777
2418759.86292,159.0,9909.4424,0.51937,0.02517,0.51998,-2.77485
2418760.02692,159.0,7835.48,0.52547,0.0327,0.52649,-3.56144
2418760.22792,159.0,6217.2461,0.53627,0.03918,0.5377,-4.17879
2418760.46592,159.0,4905.291,0.54397,0.04428,0.54577,-4.65372
2418760.70392,159.0,3881.2737,0.55241,0.04734,0.55443,-4.89779
2418760.94192,159.0,3070.9827,0.5614,0.05281,0.56388,-5.37355
2418761.17992,159.0,2430.7778,0.57031,0.05738,0.57319,-5.74509
2418761.41792,159.0,1923.1537,0.58068,0.06157,0.58393,-6.05231
2418761.65592,159.0,1522.4358,0.58935,0.0651,0.59293,-6.3037
2418761.89392,159.0,1203.8446,0.59899,0.07028,0.6031,-6.69187
2418762.13292,159.0,952.86591,0.61109,0.07261,0.61538,-6.77585
2418762.37092,159.0,754.27557,0.62228,0.07698,0.62702,-7.05236
2418762.60792,159.0,596.71857,0.63264,0.08103,0.63781,-7.29862
2418762.84592,159.0,471.96338,0.64574,0.08505,0.65132,-7.50324
2418763.08492,159.0,373.20856,0.65796,0.09009,0.6641,-7.79647
2418763.32292,159.0,295.47278,0.67135,0.09228,0.67766,-7.8262
2418763.56192,159.0,233.87738,0.6841,0.09694,0.69093,-8.06577
2418763.79992,159.0,185.05922,0.69834,0.10233,0.7058,-8.33636
2418764.03592,159.0,146.35823,0.7132,0.1075,0.72126,-8.5716
2418764.27292,159.0,115.77804,0.72745,0.11429,0.73637,-8.92878
2418764.50692,159.0,91.6721,0.74223,0.12016,0.75189,-9.19582
2418764.75192,159.0,72.51701,0.75892,0.1263,0.76935,-9.4484
2418764.98192,159.0,57.36816,0.77584,0.13598,0.78766,-9.94086
2418765.21792,159.0,45.3629,0.79511,0.14652,0.80849,-10.44144
2418765.44992,159.0,35.93134,0.81447,0.15974,0.82999,-11.09647
2418765.70092,159.0,28.40909,0.83841,0.17481,0.85644,-11.77753
2418765.91492,159.0,22.48202,0.86627,0.19112,0.8871,-12.44139
2418766.17992,159.0,17.79613,0.90032,0.2057,0.92352,-12.86973
2418766.43192,159.0,14.06813,0.93883,0.21845,0.96391,-13.09894
2418766.64792,159.0,11.1448,0.98174,0.22465,1.00712,-12.88907
2418766.91592,159.0,8.81772,1.02708,0.22678,1.05182,-12.45104
2418767.09392,159.0,6.97545,1.07386,0.22244,1.09666,-11.70292
2418767.31192,159.0,5.5173,1.11154,0.20627,1.13052,-10.51299
2418767.58092,159.0,4.36941,1.15155,0.1941,1.16779,-9.56775
2418767.91592,159.0,3.45686,1.18128,0.17245,1.1938,-8.30544
2418768.33492,159.0,2.73547,1.20929,0.1524,1.21886,-7.18259
2418768.85992,159.0,2.16054,1.22854,0.13454,1.23589,-6.24948
2418769.51992,159.0,1.70952,1.24194,0.11653,1.2474,-5.36027
2418770.34792,159.0,1.35352,1.2532,0.10241,1.25738,-4.6717
2418771.39092,159.0,1.07079,1.26231,0.09112,1.26559,-4.12882
2418772.70492,159.0,0.84734,1.2688,0.08319,1.27152,-3.75127
2418774.35993,159.0,0.67072,1.27498,0.07773,1.27734,-3.48857
2418776.44893,159.0,0.53067,1.2799,0.07407,1.28204,-3.31218
2418779.08593,159.0,0.41976,1.28622,0.07329,1.2883,-3.2611
2418782.41693,159.0,0.33183,1.2927,0.07716,1.29501,-3.41602
2418786.62293,159.0,0.26261,1.29835,0.08396,1.30106,-3.6999
2418791.93094,159.0,0.20791,1.30313,0.09329,1.30647,-4.09478
2418798.63594,159.0,0.16452,1.30881,0.103,1.31286,-4.49971
2418807.11194,159.0,0.13007,1.31807,0.11509,1.32308,-4.9903
2418817.80095,159.0,0.10309,1.33081,0.13209,1.33735,-5.66854
2418831.31496,159.0,0.08153,1.34389,0.15385,1.35267,-6.53077
2418848.41297,159.0,0.06443,1.36117,0.17878,1.37286,-7.48259
2418869.99898,159.0,0.05102,1.38422,0.20104,1.39874,-8.2637
2418897.242,159.0,0.04042,1.41934,0.23416,1.43852,-9.36824
2418931.73702,159.0,0.03192,1.45643,0.28036,1.48316,-10.89593
2418975.28405,159.0,0.02528,1.4876,0.33043,1.52386,-12.52343
2419030.34908,159.0,0.01999,1.51849,0.37198,1.56339,-13.76453
2433366.78034,160.0,20004.453,0.49275,-0.01015,0.49285,1.1803
2433366.92334,160.0,15829.126,0.49983,0.00407,0.49984,-0.4666
2433367.06534,160.0,12516.703,0.51052,0.0156,0.51076,-1.74969
2433367.20734,160.0,9909.4424,0.51662,0.02529,0.51724,-2.80278
2433367.37134,160.0,7835.48,0.52564,0.03222,0.52663,-3.50733
2433367.57234,160.0,6217.2461,0.53312,0.03797,0.53447,-4.07343
2433367.81034,160.0,4905.291,0.54067,0.04473,0.54252,-4.72919
2433368.04934,160.0,3881.2737,0.55089,0.04887,0.55305,-5.06898
2433368.28734,160.0,3070.9827,0.55976,0.0537,0.56233,-5.4795
2433368.52534,160.0,2430.7778,0.56737,0.05604,0.57014,-5.64052
2433368.76334,160.0,1923.1537,0.57749,0.06162,0.58077,-6.09057
2433369.00134,160.0,1522.4358,0.58583,0.06472,0.5894,-6.30384
2433369.23934,160.0,1203.8446,0.59838,0.06994,0.60245,-6.66706
2433369.47834,160.0,952.86591,0.60942,0.07452,0.61396,-6.97166
2433369.71634,160.0,754.27557,0.61813,0.07733,0.62295,-7.13036
2433369.95334,160.0,596.71857,0.63086,0.08241,0.63622,-7.44293
2433370.19134,160.0,471.96338,0.64334,0.08467,0.64889,-7.4979
2433370.43034,160.0,373.20856,0.65543,0.08974,0.66155,-7.79655
2433370.66734,160.0,295.47278,0.66847,0.09319,0.67493,-7.9365
2433370.90734,160.0,233.87738,0.68136,0.09665,0.68818,-8.07304
2433371.14534,160.0,185.05922,0.69679,0.10145,0.70414,-8.28383
2433371.38134,160.0,146.35823,0.70944,0.10821,0.71764,-8.67228
2433371.61734,160.0,115.77804,0.72423,0.11499,0.7333,-9.02198
2433371.85234,160.0,91.6721,0.73994,0.11912,0.74947,-9.14535
2433372.09734,160.0,72.51701,0.75532,0.12675,0.76588,-9.52585
2433372.32634,160.0,57.36816,0.77398,0.13856,0.78628,-10.14949
2433372.56334,160.0,45.3629,0.79107,0.1464,0.8045,-10.48513
2433372.79534,160.0,35.93134,0.81395,0.15946,0.82942,-11.08429
2433373.04534,160.0,28.40909,0.83572,0.17374,0.85359,-11.74404
2433373.26034,160.0,22.48202,0.8637,0.19075,0.88451,-12.45384
2433373.52535,160.0,17.79613,0.89741,0.20634,0.92082,-12.94897
2433373.77735,160.0,14.06813,0.93553,0.21881,0.96078,-13.16436
2433373.99335,160.0,11.1448,0.97928,0.22587,1.00499,-12.98775
2433374.26035,160.0,8.81772,1.02462,0.22992,1.0501,-12.64742
2433374.43935,160.0,6.97545,1.07401,0.22091,1.09649,-11.62286
2433374.65735,160.0,5.5173,1.11168,0.21033,1.1314,-10.71364
2433374.92635,160.0,4.36941,1.1514,0.19378,1.16759,-9.55348
2433375.26135,160.0,3.45686,1.18124,0.17486,1.19411,-8.42029
2433375.68035,160.0,2.73547,1.2067,0.15341,1.21641,-7.24534
2433376.20535,160.0,2.16054,1.22891,0.13385,1.23618,-6.21581
2433376.86435,160.0,1.70952,1.24292,0.11764,1.24847,-5.40694
2433377.69335,160.0,1.35352,1.25331,0.10385,1.25761,-4.73686
2433378.73635,160.0,1.07079,1.26184,0.09226,1.2652,-4.18159
2433380.04935,160.0,0.84734,1.26908,0.0834,1.27182,-3.75994
2433381.70535,160.0,0.67072,1.27505,0.07767,1.27742,-3.48565
2433383.79435,160.0,0.53067,1.28066,0.07465,1.28283,-3.33597
2433386.43135,160.0,0.41976,1.28547,0.07379,1.28759,-3.28533
2433389.76235,160.0,0.33183,1.292,0.07656,1.29427,-3.39139
2433393.96836,160.0,0.26261,1.29963,0.08186,1.3022,-3.60422
2433399.27636,160.0,0.20791,1.30631,0.09228,1.30957,-4.04056
2433405.98036,160.0,0.16452,1.31183,0.10498,1.31603,-4.57539
2433414.45737,160.0,0.13007,1.31836,0.11776,1.32361,-5.10438
2433425.14738,160.0,0.10309,1.32868,0.13281,1.3353,-5.70798
2433438.66138,160.0,0.08153,1.34441,0.15319,1.35311,-6.50056
2433455.75939,160.0,0.06443,1.36207,0.17881,1.37376,-7.47877
2433477.34541,160.0,0.05102,1.38069,0.20478,1.39579,-8.43654
2433504.58742,160.0,0.04042,1.41031,0.23149,1.42918,-9.32146
2433539.08344,160.0,0.03192,1.45217,0.2681,1.47671,-10.46022
2433582.63047,160.0,0.02528,1.49572,0.31792,1.52913,-11.99991
2433637.6955,160.0,0.01999,1.53424,0.37319,1.57898,-13.67129
2447951.41719,161.0,20004.453,0.48867,-0.00983,0.48877,1.15244
2447951.56019,161.0,15829.126,0.49635,0.00393,0.49636,-0.45356
2447951.70219,161.0,12516.703,0.50655,0.01563,0.50679,-1.76683
2447951.84419,161.0,9909.4424,0.51426,0.025,0.51487,-2.78332
2447952.0082,161.0,7835.48,0.52227,0.03322,0.52332,-3.63982
2447952.2092,161.0,6217.2461,0.53022,0.03832,0.5316,-4.13387
2447952.4472,161.0,4905.291,0.53769,0.04546,0.5396,-4.83256
2447952.6862,161.0,3881.2737,0.54753,0.04802,0.54963,-5.01208
2447952.9242,161.0,3070.9827,0.55787,0.05317,0.5604,-5.44485
2447953.1622,161.0,2430.7778,0.56569,0.05836,0.56869,-5.89012
2447953.4002,161.0,1923.1537,0.57497,0.06309,0.57842,-6.2619
2447953.6382,161.0,1522.4358,0.58345,0.06573,0.58714,-6.42775
2447953.8762,161.0,1203.8446,0.59472,0.06944,0.59877,-6.65989
2447954.1152,161.0,952.86591,0.60506,0.0738,0.60954,-6.95419
2447954.3532,161.0,754.27557,0.61792,0.07715,0.62272,-7.11683
2447954.5902,161.0,596.71857,0.62762,0.08054,0.63277,-7.31276
2447954.8282,161.0,471.96338,0.64095,0.08581,0.64667,-7.62537
2447955.0672,161.0,373.20856,0.65396,0.09007,0.66013,-7.84167
2447955.3052,161.0,295.47278,0.66516,0.09261,0.67158,-7.92618
2447955.5442,161.0,233.87738,0.68142,0.09731,0.68833,-8.12705
2447955.7822,161.0,185.05922,0.69517,0.10313,0.70278,-8.4386
2447956.0182,161.0,146.35823,0.7073,0.10819,0.71552,-8.69632
2447956.2542,161.0,115.77804,0.72276,0.11321,0.73157,-8.90241
2447956.4892,161.0,91.6721,0.73794,0.12083,0.74776,-9.29892
2447956.7342,161.0,72.51701,0.75361,0.12652,0.76416,-9.5301
2447956.9632,161.0,57.36816,0.77135,0.13679,0.78339,-10.05634
2447957.2002,161.0,45.3629,0.78953,0.14862,0.80339,-10.66031
2447957.4322,161.0,35.93134,0.81032,0.16083,0.82613,-11.22598
2447957.6832,161.0,28.40909,0.83475,0.17439,0.85277,-11.80022
2447957.8972,161.0,22.48202,0.86278,0.19179,0.88384,-12.5327
2447958.1622,161.0,17.79613,0.89463,0.2059,0.91802,-12.96125
2447958.4142,161.0,14.06813,0.93569,0.21799,0.96074,-13.11467
2447958.6302,161.0,11.1448,0.97729,0.22632,1.00315,-13.03866
2447958.8982,161.0,8.81772,1.02232,0.22839,1.04752,-12.5935
2447959.0762,161.0,6.97545,1.06955,0.22586,1.09313,-11.92395
2447959.2942,161.0,5.5173,1.11238,0.20832,1.13172,-10.60732
2447959.5632,161.0,4.36941,1.14851,0.19591,1.1651,-9.68011
2447959.8982,161.0,3.45686,1.1796,0.17331,1.19227,-8.3582
2447960.3172,161.0,2.73547,1.20678,0.15431,1.21661,-7.28693
2447960.8422,161.0,2.16054,1.22564,0.13614,1.23318,-6.33841
2447961.5012,161.0,1.70952,1.23952,0.11745,1.24507,-5.41273
2447962.3302,161.0,1.35352,1.2511,0.10364,1.25538,-4.73546
2447963.3732,161.0,1.07079,1.26,0.09155,1.26332,-4.15565
2447964.6872,161.0,0.84734,1.26731,0.08249,1.26999,-3.72425
2447966.3422,161.0,0.67072,1.2732,0.07773,1.27557,-3.49355
2447968.4312,161.0,0.53067,1.27905,0.07382,1.28118,-3.30322
2447971.06821,161.0,0.41976,1.28521,0.07393,1.28734,-3.29229
2447974.39821,161.0,0.33183,1.29174,0.07783,1.29408,-3.44787
2447978.60421,161.0,0.26261,1.29646,0.08468,1.29922,-3.73698
2447983.91221,161.0,0.20791,1.30074,0.09259,1.30403,-4.07174
2447990.61622,161.0,0.16452,1.30739,0.10193,1.31136,-4.458
2447999.09322,161.0,0.13007,1.31776,0.11461,1.32273,-4.97073
2448009.78323,161.0,0.10309,1.32886,0.13221,1.33542,-5.68185
2448023.29724,161.0,0.08153,1.34145,0.15312,1.35016,-6.51194
2448040.39525,161.0,0.06443,1.35879,0.17721,1.3703,-7.4306
2448061.98126,161.0,0.05102,1.38603,0.20125,1.40056,-8.2615
2448089.22328,161.0,0.04042,1.41954,0.23796,1.43934,-9.51607
2448123.7193,161.0,0.03192,1.45105,0.28529,1.47883,-11.12303
2448167.26632,161.0,0.02528,1.47825,0.3305,1.51475,-12.60279
2448222.33136,161.0,0.01999,1.5126,0.36758,1.55662,-13.65879
2462523.62315,162.0,20004.453,0.48683,-0.00926,0.48692,1.08942
2462523.76615,162.0,15829.126,0.49559,0.00404,0.49561,-0.46729
2462523.90815,162.0,12516.703,0.50461,0.01536,0.50484,-1.743
2462524.05015,162.0,9909.4424,0.511,0.02415,0.51157,-2.70635
2462524.21415,162.0,7835.48,0.52061,0.03313,0.52166,-3.6414
2462524.41515,162.0,6217.2461,0.5294,0.04099,0.53098,-4.42696
2462524.65315,162.0,4905.291,0.53598,0.04464,0.53783,-4.7615
2462524.89115,162.0,3881.2737,0.54551,0.04967,0.54776,-5.20213
2462525.13015,162.0,3070.9827,0.55393,0.05304,0.55647,-5.46952
2462525.36815,162.0,2430.7778,0.5633,0.05816,0.56629,-5.8953
2462525.60615,162.0,1923.1537,0.57297,0.06086,0.57619,-6.06292
2462525.84415,162.0,1522.4358,0.58092,0.06671,0.58474,-6.55109
2462526.08215,162.0,1203.8446,0.59328,0.06875,0.59725,-6.60976
2462526.32115,162.0,952.86591,0.60416,0.07395,0.60867,-6.97804
2462526.55916,162.0,754.27557,0.61474,0.07758,0.61962,-7.19281
2462526.79616,162.0,596.71857,0.62741,0.08193,0.63273,-7.44021
2462527.03416,162.0,471.96338,0.63949,0.08615,0.64527,-7.67213
2462527.27316,162.0,373.20856,0.65077,0.0888,0.6568,-7.77039
2462527.51016,162.0,295.47278,0.66644,0.09272,0.67286,-7.92098
2462527.75016,162.0,233.87738,0.67836,0.09766,0.68536,-8.1925
2462527.98816,162.0,185.05922,0.69203,0.10346,0.69972,-8.50258
2462528.22416,162.0,146.35823,0.70617,0.10714,0.71425,-8.62743
2462528.46016,162.0,115.77804,0.72079,0.11454,0.72984,-9.02914
2462528.69516,162.0,91.6721,0.73634,0.1202,0.74609,-9.27099
2462528.94016,162.0,72.51701,0.75143,0.12655,0.76201,-9.55992
2462529.16916,162.0,57.36816,0.76808,0.13782,0.78035,-10.1728
2462529.40616,162.0,45.3629,0.78752,0.14866,0.80143,-10.68961
2462529.63816,162.0,35.93134,0.80763,0.16215,0.82375,-11.35231
2462529.88816,162.0,28.40909,0.83212,0.17596,0.85052,-11.93968
2462530.10316,162.0,22.48202,0.86076,0.19131,0.88177,-12.53063
2462530.36816,162.0,17.79613,0.89408,0.20647,0.91761,-13.00307
2462530.62016,162.0,14.06813,0.93215,0.2205,0.95787,-13.30847
2462530.83616,162.0,11.1448,0.9759,0.22851,1.00229,-13.1786
2462531.10316,162.0,8.81772,1.02131,0.2299,1.04686,-12.68618
2462531.28216,162.0,6.97545,1.06677,0.22188,1.0896,-11.74949
2462531.50016,162.0,5.5173,1.11015,0.21232,1.13027,-10.82741
2462531.76916,162.0,4.36941,1.14627,0.19315,1.16243,-9.5645
2462532.10416,162.0,3.45686,1.18097,0.17511,1.19388,-8.43395
2462532.52316,162.0,2.73547,1.20442,0.15552,1.21442,-7.35734
2462533.04816,162.0,2.16054,1.22328,0.13477,1.23068,-6.28682
2462533.70716,162.0,1.70952,1.23972,0.11663,1.24519,-5.37443
2462534.53616,162.0,1.35352,1.25129,0.10341,1.25556,-4.72432
2462535.57916,162.0,1.07079,1.25952,0.09307,1.26296,-4.22606
2462536.89216,162.0,0.84734,1.26556,0.08417,1.26836,-3.80505
2462538.54816,162.0,0.67072,1.27175,0.07791,1.27414,-3.50589
2462540.63716,162.0,0.53067,1.27791,0.07533,1.28013,-3.3734
2462543.27417,162.0,0.41976,1.28246,0.07508,1.28466,-3.35038
2462546.60517,162.0,0.33183,1.28756,0.07688,1.28985,-3.41713
2462550.81117,162.0,0.26261,1.29399,0.08085,1.29651,-3.57521
2462556.11917,162.0,0.20791,1.30255,0.08888,1.30558,-3.90358
2462562.82318,162.0,0.16452,1.31153,0.10225,1.31551,-4.45802
2462571.30018,162.0,0.13007,1.3188,0.12008,1.32425,-5.20263
2462581.99019,162.0,0.10309,1.32603,0.13722,1.33311,-5.90785
2462595.5042,162.0,0.08153,1.33802,0.15552,1.34703,-6.62966
2462612.60221,162.0,0.06443,1.35603,0.17825,1.3677,-7.48863
2462634.18822,162.0,0.05102,1.37884,0.20625,1.39418,-8.50737
2462661.43024,162.0,0.04042,1.4029,0.23734,1.42284,-9.60238
2462695.92626,162.0,0.03192,1.43649,0.26654,1.46101,-10.51171
2462739.47328,162.0,0.02528,1.48379,0.30301,1.51442,-11.54199
2462794.53831,162.0,0.01999,1.54002,0.35369,1.58011,-12.93442
2477117.24786,163.0,20004.453,0.4921,-0.00862,0.49217,1.0037
2477117.39086,163.0,15829.126,0.50017,0.00418,0.50019,-0.47826
2477117.53286,163.0,12516.703,0.50734,0.01515,0.50757,-1.71028
2477117.67486,163.0,9909.4424,0.51705,0.02516,0.51766,-2.7861
2477117.83886,163.0,7835.48,0.5248,0.03259,0.52581,-3.55387
2477118.03987,163.0,6217.2461,0.53272,0.03921,0.53416,-4.21003
2477118.27787,163.0,4905.291,0.54227,0.04298,0.54397,-4.53125
2477118.51687,163.0,3881.2737,0.55042,0.04902,0.5526,-5.08949
2477118.75487,163.0,3070.9827,0.55988,0.053,0.56238,-5.40804
2477118.99287,163.0,2430.7778,0.56784,0.05732,0.57072,-5.7638
2477119.23087,163.0,1923.1537,0.57749,0.06096,0.5807,-6.02612
2477119.46887,163.0,1522.4358,0.58745,0.06498,0.59104,-6.3117
2477119.70687,163.0,1203.8446,0.59791,0.06859,0.60183,-6.54439
2477119.94587,163.0,952.86591,0.60806,0.07334,0.61246,-6.8771
2477120.18387,163.0,754.27557,0.61928,0.07707,0.62406,-7.09361
2477120.42087,163.0,596.71857,0.62919,0.08145,0.63444,-7.37589
2477120.65887,163.0,471.96338,0.64415,0.08442,0.64966,-7.46672
2477120.89787,163.0,373.20856,0.65461,0.08788,0.66048,-7.64613
2477121.13587,163.0,295.47278,0.6679,0.09334,0.6744,-7.95572
2477121.37487,163.0,233.87738,0.68131,0.09717,0.6882,-8.11722
2477121.61287,163.0,185.05922,0.69587,0.10238,0.70336,-8.36993
2477121.84887,163.0,146.35823,0.71017,0.10698,0.71818,-8.56677
2477122.08487,163.0,115.77804,0.7247,0.11287,0.73344,-8.85254
2477122.31987,163.0,91.6721,0.74043,0.11874,0.74989,-9.11095
2477122.56487,163.0,72.51701,0.75571,0.12687,0.76629,-9.52976
2477122.79387,163.0,57.36816,0.77301,0.13533,0.78477,-9.9297
2477123.03087,163.0,45.3629,0.79078,0.14759,0.80443,-10.57208
2477123.26287,163.0,35.93134,0.81006,0.16031,0.82577,-11.19404
2477123.51387,163.0,28.40909,0.83593,0.1745,0.85395,-11.79089
2477123.72787,163.0,22.48202,0.86357,0.19179,0.88461,-12.52141
2477123.99287,163.0,17.79613,0.89652,0.20599,0.91988,-12.94018
2477124.24487,163.0,14.06813,0.93634,0.21804,0.9614,-13.10864
2477124.46087,163.0,11.1448,0.97764,0.22893,1.00409,-13.1791
2477124.72887,163.0,8.81772,1.02452,0.2283,1.04965,-12.56227
2477124.90687,163.0,6.97545,1.06748,0.22299,1.09053,-11.79888
2477125.12487,163.0,5.5173,1.11034,0.21183,1.13037,-10.80095
2477125.39387,163.0,4.36941,1.1472,0.19414,1.16351,-9.60536
2477125.72887,163.0,3.45686,1.18044,0.17411,1.19321,-8.39024
2477126.14787,163.0,2.73547,1.20594,0.15481,1.21583,-7.31511
2477126.67287,163.0,2.16054,1.22466,0.13489,1.23207,-6.28545
2477127.33187,163.0,1.70952,1.24031,0.11769,1.24588,-5.42058
2477128.16087,163.0,1.35352,1.251,0.1035,1.25527,-4.72956
2477129.20387,163.0,1.07079,1.25987,0.09142,1.26319,-4.15033
2477130.51787,163.0,0.84734,1.26669,0.08358,1.26944,-3.77504
2477132.17287,163.0,0.67072,1.27337,0.07701,1.2757,-3.46073
2477134.26187,163.0,0.53067,1.28017,0.07469,1.28235,-3.33888
2477136.89888,163.0,0.41976,1.28564,0.07629,1.2879,-3.3961
2477140.22988,163.0,0.33183,1.29009,0.07941,1.29253,-3.52247
2477144.43588,163.0,0.26261,1.29444,0.08385,1.29715,-3.70615
2477149.74388,163.0,0.20791,1.30097,0.09048,1.30411,-3.97828
2477156.44789,163.0,0.16452,1.30898,0.1015,1.31291,-4.43397
2477164.92489,163.0,0.13007,1.31788,0.11591,1.32296,-5.02653
2477175.6149,163.0,0.10309,1.32817,0.13181,1.33469,-5.66771
2477189.12891,163.0,0.08153,1.34436,0.1501,1.35272,-6.3707
2477206.22692,163.0,0.06443,1.36611,0.1767,1.37749,-7.36995
2477227.81293,163.0,0.05102,1.3929,0.21118,1.40882,-8.62101
2477255.05595,163.0,0.04042,1.41546,0.25113,1.43757,-10.06069
2477289.55097,163.0,0.03192,1.43846,0.28742,1.46689,-11.2997
2477333.09799,163.0,0.02528,1.47078,0.31932,1.50504,-12.24943
2477388.16303,163.0,0.01999,1.5158,0.35521,1.55687,-13.18843
2491729.67852,164.0,20004.453,0.49404,-0.01118,0.49416,1.29591
2491729.82152,164.0,15829.126,0.50221,0.00394,0.50223,-0.44904
2491729.96352,164.0,12516.703,0.51051,0.01599,0.51076,-1.79445
2491730.10552,164.0,9909.4424,0.51978,0.02416,0.52034,-2.66126
2491730.26952,164.0,7835.48,0.5261,0.03136,0.52703,-3.41163
2491730.47052,164.0,6217.2461,0.53622,0.03822,0.53758,-4.07725
2491730.70852,164.0,4905.291,0.54267,0.04345,0.5444,-4.57826
2491730.94752,164.0,3881.2737,0.55118,0.04857,0.55331,-5.03599
2491731.18552,164.0,3070.9827,0.56158,0.05322,0.56409,-5.41382
2491731.42352,164.0,2430.7778,0.56904,0.05603,0.5718,-5.62355
2491731.66152,164.0,1923.1537,0.57987,0.06204,0.58318,-6.10732
2491731.89952,164.0,1522.4358,0.5877,0.06592,0.59138,-6.40028
2491732.13752,164.0,1203.8446,0.59951,0.06825,0.60339,-6.49462
2491732.37652,164.0,952.86591,0.61062,0.07324,0.615,-6.83946
2491732.61452,164.0,754.27557,0.62232,0.07585,0.62692,-6.94877
2491732.85152,164.0,596.71857,0.63257,0.08064,0.63769,-7.26446
2491733.08952,164.0,471.96338,0.64513,0.08444,0.65063,-7.45659
2491733.32852,164.0,373.20856,0.65816,0.08836,0.66406,-7.64601
2491733.56652,164.0,295.47278,0.66958,0.0919,0.67586,-7.81461
2491733.80552,164.0,233.87738,0.68378,0.09692,0.69061,-8.06785
2491734.04352,164.0,185.05922,0.69808,0.10027,0.70525,-8.17384
2491734.27952,164.0,146.35823,0.71136,0.10631,0.71926,-8.49959
2491734.51652,164.0,115.77804,0.72733,0.11252,0.73598,-8.79394
2491734.75052,164.0,91.6721,0.73967,0.11808,0.74904,-9.0697
2491734.99552,164.0,72.51701,0.75571,0.12681,0.76628,-9.52541
2491735.22452,164.0,57.36816,0.774,0.1373,0.78608,-10.05915
2491735.46152,164.0,45.3629,0.7921,0.14636,0.80551,-10.46853
2491735.69352,164.0,35.93134,0.81208,0.16093,0.82787,-11.20922
2491735.94452,164.0,28.40909,0.8361,0.17402,0.85402,-11.75723
2491736.15852,164.0,22.48202,0.86509,0.18852,0.8854,-12.29395
2491736.42352,164.0,17.79613,0.8977,0.20655,0.92116,-12.95772
2491736.67552,164.0,14.06813,0.93643,0.21655,0.96114,-13.02061
2491736.89152,164.0,11.1448,0.97934,0.22453,1.00475,-12.91293
2491737.15952,164.0,8.81772,1.02509,0.22604,1.04972,-12.4349
2491737.33752,164.0,6.97545,1.07017,0.22225,1.09301,-11.73243
2491737.55552,164.0,5.5173,1.11246,0.20664,1.13149,-10.5229
2491737.82452,164.0,4.36941,1.14783,0.19393,1.1641,-9.58956
2491738.15952,164.0,3.45686,1.17877,0.17315,1.19142,-8.35641
2491738.57852,164.0,2.73547,1.20662,0.15274,1.21625,-7.21447
2491739.10353,164.0,2.16054,1.22517,0.13416,1.2325,-6.2492
2491739.76253,164.0,1.70952,1.23952,0.11788,1.24512,-5.43253
2491740.59153,164.0,1.35352,1.25029,0.10309,1.25453,-4.71348
2491741.63453,164.0,1.07079,1.25939,0.09165,1.26272,-4.16245
2491742.94853,164.0,0.84734,1.26594,0.08278,1.26864,-3.74142
2491744.60353,164.0,0.67072,1.27272,0.07746,1.27507,-3.48288
2491746.69253,164.0,0.53067,1.278,0.07437,1.28016,-3.33047
2491749.32953,164.0,0.41976,1.28394,0.07373,1.28606,-3.28648
2491752.66053,164.0,0.33183,1.29047,0.07784,1.29282,-3.45192
2491756.86654,164.0,0.26261,1.29563,0.08504,1.29842,-3.7553
2491762.17454,164.0,0.20791,1.30044,0.09298,1.30375,-4.0895
2491768.87954,164.0,0.16452,1.30683,0.10263,1.31085,-4.49052
2491777.35555,164.0,0.13007,1.31691,0.115,1.32192,-4.99075
2491788.04555,164.0,0.10309,1.32857,0.13265,1.33518,-5.70183
2491801.55956,164.0,0.08153,1.34137,0.15422,1.35021,-6.5584
2491818.65757,164.0,0.06443,1.35902,0.17839,1.37068,-7.47801
2491840.24359,164.0,0.05102,1.385,0.20151,1.39958,-8.27824
2491867.4856,164.0,0.04042,1.41928,0.23732,1.43899,-9.49288
2491901.98162,164.0,0.03192,1.45325,0.28457,1.48085,-11.07925
2491945.52865,164.0,0.02528,1.48186,0.3321,1.51862,-12.63166
2492000.59368,164.0,0.01999,1.51448,0.369,1.55878,-13.69305
2506350.88744,165.0,20004.453,0.49308,-0.01031,0.49319,1.19832
2506351.02944,165.0,15829.126,0.50125,0.00494,0.50128,-0.56509
2506351.17244,165.0,12516.703,0.50954,0.01591,0.50979,-1.78798
2506351.31444,165.0,9909.4424,0.51699,0.02365,0.51753,-2.61934
2506351.47844,165.0,7835.48,0.52509,0.03232,0.52609,-3.52205
2506351.67944,165.0,6217.2461,0.53378,0.03847,0.53517,-4.12236
2506351.91744,165.0,4905.291,0.54372,0.04408,0.5455,-4.63475
2506352.15544,165.0,3881.2737,0.55253,0.04793,0.5546,-4.9582
2506352.39444,165.0,3070.9827,0.5603,0.05368,0.56287,-5.47267
2506352.63244,165.0,2430.7778,0.57087,0.05841,0.57385,-5.84222
2506352.87044,165.0,1923.1537,0.57824,0.06054,0.58141,-5.97702
2506353.10844,165.0,1522.4358,0.58933,0.06497,0.5929,-6.291
2506353.34644,165.0,1203.8446,0.5978,0.06721,0.60156,-6.4148
2506353.58444,165.0,952.86591,0.60844,0.07215,0.6127,-6.76312
2506353.82344,165.0,754.27557,0.62063,0.07611,0.62528,-6.99103
2506354.06044,165.0,596.71857,0.63445,0.08074,0.63956,-7.25241
2506354.29844,165.0,471.96338,0.64402,0.08394,0.64947,-7.4262
2506354.53744,165.0,373.20856,0.65636,0.08862,0.66232,-7.68977
2506354.77444,165.0,295.47278,0.66955,0.09343,0.67604,-7.94381
2506355.01444,165.0,233.87738,0.68208,0.0972,0.68897,-8.11012
2506355.25244,165.0,185.05922,0.69652,0.10162,0.70389,-8.30093
2506355.48844,165.0,146.35823,0.71166,0.10647,0.71958,-8.5085
2506355.72444,165.0,115.77804,0.72461,0.1132,0.7334,-8.87937
2506355.95945,165.0,91.6721,0.74128,0.11875,0.75073,-9.10098
2506356.20445,165.0,72.51701,0.75755,0.12632,0.76801,-9.46654
2506356.43345,165.0,57.36816,0.77543,0.13577,0.78723,-9.9312
2506356.67045,165.0,45.3629,0.79183,0.14678,0.80532,-10.50152
2506356.90245,165.0,35.93134,0.81177,0.16063,0.82751,-11.19258
2506357.15245,165.0,28.40909,0.83583,0.1737,0.85369,-11.74007
2506357.36745,165.0,22.48202,0.86244,0.19011,0.88314,-12.43132
2506357.63245,165.0,17.79613,0.89647,0.20484,0.91957,-12.87077
2506357.88445,165.0,14.06813,0.93568,0.21839,0.96083,-13.13794
2506358.10045,165.0,11.1448,0.97761,0.22503,1.00318,-12.96258
2506358.36745,165.0,8.81772,1.02316,0.22852,1.04837,-12.59037
2506358.54645,165.0,6.97545,1.07173,0.22273,1.09463,-11.74006
2506358.76445,165.0,5.5173,1.11028,0.20824,1.12964,-10.62305
2506359.03345,165.0,4.36941,1.14886,0.19315,1.16499,-9.54339
2506359.36845,165.0,3.45686,1.18036,0.17445,1.19318,-8.40733
2506359.78745,165.0,2.73547,1.20557,0.15285,1.21522,-7.2258
2506360.31245,165.0,2.16054,1.22723,0.13367,1.23449,-6.21605
2506360.97145,165.0,1.70952,1.24089,0.11839,1.24653,-5.45012
2506361.80045,165.0,1.35352,1.25142,0.10391,1.25572,-4.74646
2506362.84345,165.0,1.07079,1.26049,0.0922,1.26385,-4.18355
2506364.15645,165.0,0.84734,1.26773,0.0834,1.27047,-3.76391
2506365.81245,165.0,0.67072,1.27391,0.07844,1.27632,-3.52342
2506367.90145,165.0,0.53067,1.27878,0.07441,1.28095,-3.32997
2506370.53845,165.0,0.41976,1.28423,0.07335,1.28632,-3.26874
2506373.86946,165.0,0.33183,1.29066,0.07642,1.29292,-3.3884
2506378.07546,165.0,0.26261,1.29802,0.08282,1.30066,-3.65092
2506383.38346,165.0,0.20791,1.3044,0.09305,1.30771,-4.08024
2506390.08747,165.0,0.16452,1.30948,0.10536,1.31371,-4.6001
2506398.56447,165.0,0.13007,1.31624,0.11727,1.32145,-5.09124
2506409.25448,165.0,0.10309,1.32828,0.13285,1.3349,-5.7114
2506422.76848,165.0,0.08153,1.3436,0.15411,1.35241,-6.54311
2506439.8665,165.0,0.06443,1.36099,0.17957,1.37279,-7.5162
2506461.45251,165.0,0.05102,1.38066,0.20462,1.39574,-8.43031
2506488.69452,165.0,0.04042,1.41181,0.23168,1.43069,-9.31936
2506523.19054,165.0,0.03192,1.45378,0.27053,1.47873,-10.54158
2506566.73757,165.0,0.02528,1.49586,0.32144,1.53,-12.12766
2506621.8026,165.0,0.01999,1.5321,0.37542,1.57742,-13.76811
2520948.58,166.0,20004.453,0.49009,-0.0086,0.49017,1.00588
2520948.723,166.0,15829.126,0.49853,0.00533,0.49856,-0.61212
2520948.865,166.0,12516.703,0.50753,0.01412,0.50772,-1.59332
2520949.007,166.0,9909.4424,0.51437,0.02491,0.51497,-2.77213
2520949.171,166.0,7835.48,0.52264,0.03287,0.52368,-3.59835
2520949.372,166.0,6217.2461,0.53166,0.03796,0.53302,-4.0844
2520949.61,166.0,4905.291,0.53954,0.04441,0.54136,-4.70583
2520949.849,166.0,3881.2737,0.5481,0.05057,0.55043,-5.27095
2520950.087,166.0,3070.9827,0.55815,0.05324,0.56069,-5.44854
2520950.325,166.0,2430.7778,0.56497,0.05745,0.56789,-5.80648
2520950.563,166.0,1923.1537,0.57529,0.06176,0.57859,-6.12747
2520950.801,166.0,1522.4358,0.58522,0.06507,0.58882,-6.3449
2520951.039,166.0,1203.8446,0.59514,0.07056,0.59931,-6.76109
2520951.278,166.0,952.86591,0.60545,0.07276,0.60981,-6.85251
2520951.516,166.0,754.27557,0.617,0.07629,0.6217,-7.04865
2520951.753,166.0,596.71857,0.62907,0.08026,0.63417,-7.27078
2520951.991,166.0,471.96338,0.64112,0.08489,0.64672,-7.54281
2520952.23,166.0,373.20856,0.65304,0.089,0.65908,-7.76115
2520952.468,166.0,295.47278,0.66592,0.09304,0.67239,-7.95406
2520952.707,166.0,233.87738,0.6793,0.09705,0.6862,-8.13053
2520952.945,166.0,185.05922,0.69285,0.10102,0.70017,-8.29576
2520953.181,166.0,146.35823,0.70769,0.1071,0.71574,-8.60597
2520953.417,166.0,115.77804,0.72233,0.11235,0.73101,-8.84067
2520953.652,166.0,91.6721,0.73932,0.12023,0.74903,-9.23703
2520953.897,166.0,72.51701,0.75385,0.12854,0.76473,-9.67626
