Repository: SebaVillagra00/ICM2985-SOH-IPRE

## Data University of Cambridge (EIS Cambridge)
Data publicada en "Identifying degradation patterns of lithium ion batteries from impedance spectroscopy using machine learning" (Zhang, Tang, Zhang, Wang, Stimming & Lee, 2020) https://www.nature.com/articles/s41467-020-15235-7.

Carpeta contiene:
* Paper de Nature Comunications (IF: 16.6).
* Data frames para IOS.
* Data frames para Windows.

Cada Data frame está contenido en un archivo .txt con las siguientes columnas:
* time/s: tiempo en que se mide la muestra.
* cycle number: ciclo de carga de la batería.
* freq/Hz: frecuencia de la señal de input.
* Re(Z)/Ohm: Parte resistiva de la impedancia.
* Im(Z)/Ohm: Parte reactiva de la impedancia.

File: EIS Cambridge/EIS data/EIS_state_IX_35C02.csv (part 16 of 29)
time/s,cycle number,freq/Hz,Re(Z)/Ohm,-Im(Z)/Ohm,|Z|/Ohm,Phase(Z)/deg
2520954.126,166.0,57.36816,0.77055,0.13575,0.78242,-9.99109
2520954.363,166.0,45.3629,0.78735,0.14738,0.80102,-10.60229
2520954.595,166.0,35.93134,0.80901,0.15985,0.82465,-11.1769
2520954.846,166.0,28.40909,0.83343,0.17506,0.85162,-11.86205
2520955.06,166.0,22.48202,0.86115,0.19029,0.88192,-12.46064
2520955.325,166.0,17.79613,0.89451,0.20535,0.91778,-12.92908
2520955.577,166.0,14.06813,0.9332,0.22032,0.95885,-13.2839
2520955.793,166.0,11.1448,0.97726,0.22862,1.00365,-13.16696
2520956.061,166.0,8.81772,1.02349,0.22882,1.04875,-12.60214
2520956.239,166.0,6.97545,1.06651,0.22332,1.08964,-11.82656
2520956.457,166.0,5.5173,1.11032,0.21167,1.13031,-10.79353
2520956.726,166.0,4.36941,1.14658,0.19399,1.16288,-9.60295
2520957.061,166.0,3.45686,1.18195,0.17541,1.19489,-8.44131
2520957.48,166.0,2.73547,1.20642,0.15642,1.21652,-7.3874
2520958.005,166.0,2.16054,1.22593,0.13505,1.23335,-6.28626
2520958.664,166.0,1.70952,1.2408,0.11885,1.24648,-5.47142
2520959.493,166.0,1.35352,1.25251,0.10365,1.25679,-4.73045
2520960.536,166.0,1.07079,1.26139,0.09254,1.26478,-4.19591
2520961.85001,166.0,0.84734,1.26831,0.08398,1.27108,-3.78804
2520963.50501,166.0,0.67072,1.27511,0.07771,1.27748,-3.48766
2520965.59401,166.0,0.53067,1.28098,0.07503,1.28318,-3.35223
2520968.23101,166.0,0.41976,1.28728,0.07605,1.28953,-3.38099
2520971.56201,166.0,0.33183,1.29119,0.07913,1.29361,-3.50702
2520975.76801,166.0,0.26261,1.29556,0.08407,1.29829,-3.71275
2520981.07602,166.0,0.20791,1.30165,0.09083,1.30481,-3.99149
2520987.78102,166.0,0.16452,1.31015,0.10102,1.31404,-4.409
2520996.25703,166.0,0.13007,1.319,0.11576,1.32407,-5.01558
2521006.94703,166.0,0.10309,1.32924,0.13218,1.3358,-5.67866
2521020.46104,166.0,0.08153,1.34427,0.15073,1.3527,-6.39778
2521037.55905,166.0,0.06443,1.36591,0.17623,1.37723,-7.35159
2521059.14506,166.0,0.05102,1.39346,0.20927,1.40909,-8.54072
2521086.38708,166.0,0.04042,1.41708,0.25052,1.43905,-10.02565
2521120.8831,166.0,0.03192,1.44008,0.28933,1.46886,-11.36013
2521164.43013,166.0,0.02528,1.47032,0.32107,1.50497,-12.31803
2521219.49516,166.0,0.01999,1.51522,0.3556,1.55639,-13.20729
2535511.29829,167.0,20004.453,0.48658,-0.00911,0.48666,1.07228
2535511.44129,167.0,15829.126,0.49598,0.00488,0.496,-0.56414
2535511.58329,167.0,12516.703,0.50395,0.01623,0.50421,-1.8448
2535511.72529,167.0,9909.4424,0.51258,0.02436,0.51316,-2.72062
2535511.88929,167.0,7835.48,0.5205,0.03304,0.52155,-3.63177
2535512.09029,167.0,6217.2461,0.52885,0.03808,0.53022,-4.11834
2535512.32829,167.0,4905.291,0.53691,0.04263,0.5386,-4.53953
2535512.56729,167.0,3881.2737,0.54529,0.04844,0.54743,-5.07675
2535512.80529,167.0,3070.9827,0.55414,0.05379,0.55674,-5.5441
2535513.04329,167.0,2430.7778,0.56364,0.05916,0.56673,-5.9918
2535513.28129,167.0,1923.1537,0.57319,0.0614,0.57646,-6.11396
2535513.51929,167.0,1522.4358,0.58429,0.06682,0.5881,-6.52388
2535513.75729,167.0,1203.8446,0.59396,0.07057,0.59813,-6.77607
2535513.99629,167.0,952.86591,0.60406,0.073,0.60845,-6.89034
2535514.23429,167.0,754.27557,0.61545,0.07786,0.62036,-7.20971
2535514.47129,167.0,596.71857,0.62679,0.08146,0.63206,-7.4046
2535514.70929,167.0,471.96338,0.63873,0.08525,0.64439,-7.60191
2535514.94829,167.0,373.20856,0.65169,0.08915,0.65776,-7.78956
2535515.18629,167.0,295.47278,0.66528,0.09188,0.6716,-7.86297
2535515.4253,167.0,233.87738,0.67851,0.09688,0.68539,-8.12595
2535515.6633,167.0,185.05922,0.69266,0.10136,0.70003,-8.32552
2535515.8993,167.0,146.35823,0.70745,0.1077,0.7156,-8.65599
2535516.1353,167.0,115.77804,0.72129,0.11217,0.72996,-8.83909
2535516.3703,167.0,91.6721,0.73594,0.12058,0.74575,-9.30519
2535516.6153,167.0,72.51701,0.75144,0.12822,0.7623,-9.68339
2535516.8443,167.0,57.36816,0.76871,0.13712,0.78084,-10.11365
2535517.0813,167.0,45.3629,0.78588,0.14638,0.79939,-10.55102
2535517.3133,167.0,35.93134,0.8075,0.15983,0.82316,-11.19568
2535517.5643,167.0,28.40909,0.82961,0.17595,0.84806,-11.97414
2535517.7783,167.0,22.48202,0.85896,0.19026,0.87978,-12.48963
2535518.0433,167.0,17.79613,0.89198,0.20702,0.91569,-13.06653
2535518.2953,167.0,14.06813,0.93219,0.2192,0.95762,-13.23264
2535518.5113,167.0,11.1448,0.97654,0.2261,1.00238,-13.03595
2535518.7793,167.0,8.81772,1.0206,0.22779,1.04571,-12.58172
2535518.9573,167.0,6.97545,1.06764,0.22647,1.0914,-11.97622
2535519.1753,167.0,5.5173,1.1087,0.21047,1.1285,-10.74907
2535519.4443,167.0,4.36941,1.14706,0.19697,1.16385,-9.74377
2535519.7793,167.0,3.45686,1.17795,0.17592,1.19102,-8.49416
2535520.1983,167.0,2.73547,1.20496,0.15625,1.21505,-7.38825
2535520.7233,167.0,2.16054,1.22547,0.13663,1.23306,-6.36173
2535521.3823,167.0,1.70952,1.24023,0.1195,1.24597,-5.50349
2535522.2113,167.0,1.35352,1.2513,0.10414,1.25563,-4.75768
2535523.2543,167.0,1.07079,1.26036,0.09314,1.2638,-4.22664
2535524.5683,167.0,0.84734,1.26731,0.08414,1.2701,-3.7986
2535526.2233,167.0,0.67072,1.27314,0.07842,1.27555,-3.52473
2535528.3123,167.0,0.53067,1.27841,0.07473,1.28059,-3.34549
2535530.9493,167.0,0.41976,1.28483,0.07398,1.28696,-3.29556
2535534.28031,167.0,0.33183,1.29152,0.07752,1.29385,-3.43487
2535538.48631,167.0,0.26261,1.29695,0.0848,1.29972,-3.74092
2535543.79431,167.0,0.20791,1.30126,0.09375,1.30463,-4.12074
2535550.49832,167.0,0.16452,1.30708,0.1031,1.31114,-4.50989
2535558.97532,167.0,0.13007,1.31661,0.1156,1.32167,-5.01773
2535569.66533,167.0,0.10309,1.32856,0.13254,1.33515,-5.69726
2535583.17934,167.0,0.08153,1.34258,0.15406,1.35139,-6.54589
2535600.27735,167.0,0.06443,1.35927,0.17892,1.371,-7.4985
2535621.86336,167.0,0.05102,1.38342,0.20139,1.398,-8.28265
2535649.10537,167.0,0.04042,1.41829,0.23496,1.43762,-9.40637
2535683.6014,167.0,0.03192,1.45452,0.28167,1.48155,-10.95976
2535727.14842,167.0,0.02528,1.48578,0.33087,1.52217,-12.5543
2535782.21345,167.0,0.01999,1.51743,0.37259,1.5625,-13.7954
2550058.20967,168.0,20004.453,0.4845,-0.00893,0.48458,1.05544
2550058.35267,168.0,15829.126,0.49456,0.00327,0.49457,-0.37907
2550058.49467,168.0,12516.703,0.50134,0.0161,0.5016,-1.83985
2550058.63667,168.0,9909.4424,0.50897,0.02528,0.5096,-2.84321
2550058.80067,168.0,7835.48,0.5195,0.03297,0.52055,-3.63179
2550059.00167,168.0,6217.2461,0.52604,0.03818,0.52743,-4.15163
2550059.23967,168.0,4905.291,0.53354,0.04508,0.53544,-4.82993
2550059.47867,168.0,3881.2737,0.5443,0.05059,0.54665,-5.30985
2550059.71667,168.0,3070.9827,0.55277,0.05373,0.55537,-5.55194
2550059.95467,168.0,2430.7778,0.56179,0.05795,0.56477,-5.88902
2550060.19267,168.0,1923.1537,0.57201,0.06142,0.5753,-6.12901
2550060.43067,168.0,1522.4358,0.58104,0.06609,0.58478,-6.48935
2550060.66867,168.0,1203.8446,0.59263,0.06974,0.59672,-6.71164
2550060.90767,168.0,952.86591,0.60083,0.07232,0.60516,-6.86392
2550061.14567,168.0,754.27557,0.6132,0.07713,0.61803,-7.16895
2550061.38267,168.0,596.71857,0.62502,0.08054,0.63019,-7.34304
2550061.62067,168.0,471.96338,0.63779,0.08559,0.6435,-7.64346
2550061.85967,168.0,373.20856,0.65066,0.08873,0.65669,-7.76582
2550062.09767,168.0,295.47278,0.66214,0.09262,0.66859,-7.96244
2550062.33667,168.0,233.87738,0.67599,0.09661,0.68286,-8.13379
2550062.57467,168.0,185.05922,0.69019,0.10312,0.69785,-8.49744
2550062.81067,168.0,146.35823,0.70398,0.10717,0.71209,-8.65554
2550063.04667,168.0,115.77804,0.71822,0.11251,0.72698,-8.90334
2550063.28167,168.0,91.6721,0.73353,0.12016,0.74331,-9.3031
2550063.52667,168.0,72.51701,0.75025,0.1283,0.76115,-9.70426
2550063.75567,168.0,57.36816,0.76744,0.13795,0.77974,-10.19002
2550063.99267,168.0,45.3629,0.7866,0.14643,0.80011,-10.54515
2550064.22467,168.0,35.93134,0.80615,0.16077,0.82203,-11.27868
2550064.47567,168.0,28.40909,0.82824,0.17439,0.8464,-11.89047
2550064.68967,168.0,22.48202,0.85971,0.19133,0.88074,-12.54669
2550064.95467,168.0,17.79613,0.89114,0.20722,0.91491,-13.09069
2550065.20667,168.0,14.06813,0.93139,0.21998,0.95701,-13.28902
2550065.42267,168.0,11.1448,0.97294,0.22792,0.99927,-13.18412
2550065.69067,168.0,8.81772,1.01842,0.22931,1.04391,-12.68924
2550065.86867,168.0,6.97545,1.06813,0.22607,1.09179,-11.95056
2550066.08667,168.0,5.5173,1.10401,0.2098,1.12377,-10.76005
2550066.35567,168.0,4.36941,1.14533,0.19785,1.16229,-9.8007
2550066.69067,168.0,3.45686,1.17631,0.17645,1.18947,-8.53099
2550067.10967,168.0,2.73547,1.20432,0.15532,1.21429,-7.34898
2550067.63467,168.0,2.16054,1.2239,0.1361,1.23144,-6.34512
2550068.29367,168.0,1.70952,1.2389,0.11984,1.24468,-5.52507
2550069.12267,168.0,1.35352,1.24951,0.10459,1.25388,-4.7848
2550070.16567,168.0,1.07079,1.25879,0.09285,1.26221,-4.21846
2550071.47967,168.0,0.84734,1.26578,0.08453,1.2686,-3.82072
2550073.13468,168.0,0.67072,1.27218,0.07837,1.27459,-3.52506
2550075.22368,168.0,0.53067,1.27724,0.07466,1.27942,-3.34548
2550077.86068,168.0,0.41976,1.28344,0.07415,1.28558,-3.30637
2550081.19168,168.0,0.33183,1.2904,0.07688,1.29269,-3.40959
2550085.39768,168.0,0.26261,1.29578,0.084,1.2985,-3.70904
2550090.70569,168.0,0.20791,1.30081,0.09405,1.3042,-4.13533
2550097.40969,168.0,0.16452,1.30635,0.10399,1.31048,-4.55136
2550105.8867,168.0,0.13007,1.3151,0.11583,1.32019,-5.03338
2550116.5767,168.0,0.10309,1.32673,0.13233,1.33332,-5.69611
2550130.09071,168.0,0.08153,1.34071,0.15409,1.34953,-6.55632
2550147.18872,168.0,0.06443,1.35773,0.17931,1.36952,-7.52313
2550168.77473,168.0,0.05102,1.37941,0.20203,1.39413,-8.33244
2550196.01675,168.0,0.04042,1.4143,0.23318,1.43339,-9.36249
2550230.51277,168.0,0.03192,1.45364,0.278,1.47998,-10.82687
2550274.0598,168.0,0.02528,1.48766,0.3289,1.52358,-12.46688
2550329.12483,168.0,0.01999,1.51911,0.37529,1.56478,-13.877
2564610.93928,169.0,20004.453,0.48766,-0.01113,0.48779,1.3069
2564611.08228,169.0,15829.126,0.49479,0.00353,0.4948,-0.40892
2564611.22428,169.0,12516.703,0.5038,0.01634,0.50407,-1.85799
2564611.36628,169.0,9909.4424,0.51219,0.02457,0.51278,-2.74686
2564611.53028,169.0,7835.48,0.52133,0.03379,0.52243,-3.70824
2564611.73128,169.0,6217.2461,0.52773,0.03907,0.52918,-4.23425
2564611.96928,169.0,4905.291,0.53589,0.04341,0.53765,-4.63109
2564612.20728,169.0,3881.2737,0.54583,0.04908,0.54803,-5.13791
2564612.44628,169.0,3070.9827,0.55516,0.05233,0.55762,-5.38511
2564612.68428,169.0,2430.7778,0.5634,0.05791,0.56636,-5.86918
2564612.92228,169.0,1923.1537,0.57257,0.0619,0.57591,-6.17062
2564613.16028,169.0,1522.4358,0.58371,0.06524,0.58734,-6.37775
2564613.39828,169.0,1203.8446,0.59243,0.06852,0.59638,-6.59785
2564613.63728,169.0,952.86591,0.60332,0.07296,0.60772,-6.89571
2564613.87528,169.0,754.27557,0.61325,0.07646,0.618,-7.1069
2564614.11228,169.0,596.71857,0.62579,0.07972,0.63085,-7.2594
2564614.35028,169.0,471.96338,0.63832,0.08489,0.64394,-7.57544
2564614.58928,169.0,373.20856,0.65108,0.08888,0.65712,-7.77304
2564614.82728,169.0,295.47278,0.6628,0.09227,0.66919,-7.92506
2564615.06628,169.0,233.87738,0.67606,0.09515,0.68272,-8.01141
2564615.30428,169.0,185.05922,0.69116,0.10085,0.69848,-8.30201
2564615.54028,169.0,146.35823,0.70404,0.10717,0.71215,-8.65536
2564615.77628,169.0,115.77804,0.7183,0.11195,0.72697,-8.85862
2564616.01128,169.0,91.6721,0.73291,0.11953,0.74259,-9.26314
2564616.25628,169.0,72.51701,0.74892,0.12785,0.75976,-9.68768
2564616.48528,169.0,57.36816,0.76706,0.13673,0.77915,-10.10708
2564616.72228,169.0,45.3629,0.78519,0.14596,0.79864,-10.53084
2564616.95428,169.0,35.93134,0.80441,0.1602,0.82021,-11.26323
2564617.20528,169.0,28.40909,0.8279,0.17454,0.8461,-11.9048
2564617.41928,169.0,22.48202,0.85661,0.19052,0.87754,-12.53891
2564617.68428,169.0,17.79613,0.88973,0.20619,0.91331,-13.0476
2564617.93628,169.0,14.06813,0.92753,0.21762,0.95272,-13.20435
2564618.15228,169.0,11.1448,0.97097,0.22722,0.9972,-13.17095
2564618.41928,169.0,8.81772,1.01701,0.2293,1.04254,-12.70566
2564618.59828,169.0,6.97545,1.06484,0.22158,1.08765,-11.75495
2564618.81628,169.0,5.5173,1.10277,0.21288,1.12313,-10.92618
2564619.08528,169.0,4.36941,1.14445,0.19395,1.16077,-9.61839
2564619.42028,169.0,3.45686,1.17554,0.17674,1.18875,-8.55007
2564619.83928,169.0,2.73547,1.20061,0.15501,1.21058,-7.35687
2564620.36428,169.0,2.16054,1.22167,0.1347,1.22908,-6.29183
2564621.02328,169.0,1.70952,1.23752,0.11771,1.24311,-5.43361
2564621.85228,169.0,1.35352,1.24773,0.10467,1.25211,-4.79511
2564622.89528,169.0,1.07079,1.25623,0.09278,1.25965,-4.22377
2564624.20928,169.0,0.84734,1.26425,0.08359,1.26701,-3.78264
2564625.86429,169.0,0.67072,1.27005,0.07821,1.27246,-3.52376
2564627.95329,169.0,0.53067,1.27585,0.07592,1.27811,-3.40548
2564630.59029,169.0,0.41976,1.28039,0.07467,1.28256,-3.33741
2564633.92129,169.0,0.33183,1.28648,0.07595,1.28872,-3.37857
2564638.12729,169.0,0.26261,1.29393,0.0818,1.29651,-3.61716
2564643.4353,169.0,0.20791,1.30169,0.09204,1.30494,-4.04454
2564650.1393,169.0,0.16452,1.30731,0.10543,1.31156,-4.6106
2564658.61631,169.0,0.13007,1.31369,0.12003,1.31916,-5.22039
2564669.30631,169.0,0.10309,1.32352,0.134,1.33029,-5.78122
2564682.82032,169.0,0.08153,1.33896,0.15399,1.34779,-6.56049
2564699.91833,169.0,0.06443,1.35788,0.17957,1.3697,-7.53319
2564721.50434,169.0,0.05102,1.37672,0.20694,1.39219,-8.54836
2564748.74636,169.0,0.04042,1.40421,0.23383,1.42355,-9.45411
2564783.24238,169.0,0.03192,1.44507,0.26691,1.46951,-10.46482
2564826.78941,169.0,0.02528,1.49238,0.3138,1.52501,-11.87445
2564881.85444,169.0,0.01999,1.53544,0.37081,1.57958,-13.57717
2579186.21286,170.0,20004.453,0.48761,-0.00923,0.4877,1.08395
2579186.35586,170.0,15829.126,0.49687,0.00358,0.49688,-0.41295
2579186.49786,170.0,12516.703,0.5036,0.01503,0.50383,-1.70962
2579186.63986,170.0,9909.4424,0.51135,0.02354,0.51189,-2.63529
2579186.80386,170.0,7835.48,0.52088,0.03251,0.5219,-3.57118
2579187.00486,170.0,6217.2461,0.52863,0.04054,0.53018,-4.38543
2579187.24286,170.0,4905.291,0.53935,0.04436,0.54117,-4.70236
2579187.48086,170.0,3881.2737,0.54591,0.04924,0.54813,-5.15448
2579187.71986,170.0,3070.9827,0.55516,0.05251,0.55763,-5.40316
2579187.95786,170.0,2430.7778,0.56405,0.05603,0.56682,-5.67295
2579188.19586,170.0,1923.1537,0.57358,0.06211,0.57693,-6.18032
2579188.43386,170.0,1522.4358,0.58426,0.06519,0.58789,-6.36695
2579188.67186,170.0,1203.8446,0.59226,0.06884,0.59625,-6.62973
2579188.91086,170.0,952.86591,0.60569,0.07342,0.61013,-6.91143
2579189.14886,170.0,754.27557,0.61491,0.07674,0.61968,-7.11341
2579189.38586,170.0,596.71857,0.62536,0.07966,0.63041,-7.2596
2579189.62386,170.0,471.96338,0.63875,0.08447,0.64431,-7.53355
2579189.86286,170.0,373.20856,0.65038,0.08694,0.65617,-7.61412
2579190.10086,170.0,295.47278,0.66471,0.09104,0.67092,-7.79857
2579190.33986,170.0,233.87738,0.67556,0.09687,0.68247,-8.16004
2579190.57786,170.0,185.05922,0.69101,0.10036,0.69826,-8.26353
2579190.81386,170.0,146.35823,0.70403,0.10584,0.71194,-8.54986
2579191.04986,170.0,115.77804,0.7199,0.11212,0.72858,-8.85244
2579191.28486,170.0,91.6721,0.73514,0.11928,0.74476,-9.21622
2579191.52986,170.0,72.51701,0.74898,0.12708,0.75968,-9.62938
2579191.75886,170.0,57.36816,0.76549,0.13569,0.77742,-10.05168
2579191.99586,170.0,45.3629,0.78412,0.14713,0.7978,-10.62694
2579192.22786,170.0,35.93134,0.8061,0.15941,0.82171,-11.18605
2579192.47886,170.0,28.40909,0.82998,0.17454,0.84814,-11.87594
2579192.69286,170.0,22.48202,0.85694,0.1919,0.87817,-12.62257
2579192.95786,170.0,17.79613,0.89003,0.20637,0.91364,-13.05461
2579193.20986,170.0,14.06813,0.92883,0.21927,0.95436,-13.28286
2579193.42586,170.0,11.1448,0.97066,0.22778,0.99703,-13.20624
2579193.69386,170.0,8.81772,1.01817,0.23007,1.04384,-12.73283
2579193.87186,170.0,6.97545,1.06612,0.22213,1.08902,-11.76923
2579194.08986,170.0,5.5173,1.10407,0.21302,1.12443,-10.9207
2579194.35887,170.0,4.36941,1.14387,0.19448,1.16028,-9.64891
2579194.69387,170.0,3.45686,1.17658,0.17717,1.18984,-8.56338
2579195.11287,170.0,2.73547,1.20209,0.15496,1.21203,-7.3454
2579195.63787,170.0,2.16054,1.22246,0.136,1.23,-6.34831
2579196.29687,170.0,1.70952,1.23907,0.11842,1.24471,-5.45919
2579197.12587,170.0,1.35352,1.24988,0.10506,1.25429,-4.80454
2579198.16887,170.0,1.07079,1.25778,0.09356,1.26125,-4.25399
2579199.48287,170.0,0.84734,1.26529,0.08448,1.2681,-3.81997
2579201.13787,170.0,0.67072,1.2712,0.07917,1.27366,-3.56379
2579203.22687,170.0,0.53067,1.27691,0.07575,1.27915,-3.39514
2579205.86387,170.0,0.41976,1.282,0.07475,1.28418,-3.33692
2579209.19487,170.0,0.33183,1.28756,0.07708,1.28986,-3.42612
2579213.40088,170.0,0.26261,1.29482,0.08196,1.29741,-3.62169
2579218.70888,170.0,0.20791,1.30286,0.0918,1.30609,-4.03058
2579225.41288,170.0,0.16452,1.30982,0.10553,1.31406,-4.60651
2579233.88989,170.0,0.13007,1.31567,0.12059,1.32119,-5.23711
2579244.5799,170.0,0.10309,1.32484,0.13571,1.33177,-5.84866
2579258.0939,170.0,0.08153,1.34015,0.15435,1.34901,-6.57006
2579275.19191,170.0,0.06443,1.35913,0.17921,1.3709,-7.51133
2579296.77793,170.0,0.05102,1.37918,0.20791,1.39477,-8.57254
2579324.01994,170.0,0.04042,1.40488,0.23527,1.42445,-9.50692
2579358.51596,170.0,0.03192,1.44396,0.26694,1.46842,-10.47401
2579402.06299,170.0,0.02528,1.49279,0.31026,1.52469,-11.74131
2579457.12802,170.0,0.01999,1.54003,0.36732,1.58323,-13.41513
2593755.8176,171.0,20004.453,0.48846,-0.00992,0.48856,1.16384
2593755.9606,171.0,15829.126,0.49722,0.00467,0.49724,-0.53803
2593756.1026,171.0,12516.703,0.50743,0.01518,0.50766,-1.713
2593756.2446,171.0,9909.4424,0.51252,0.0255,0.51315,-2.8482
2593756.4086,171.0,7835.48,0.52188,0.03202,0.52286,-3.51152
2593756.6096,171.0,6217.2461,0.52896,0.0388,0.53038,-4.19531
2593756.8476,171.0,4905.291,0.53796,0.04372,0.53974,-4.64603
2593757.0866,171.0,3881.2737,0.5472,0.04881,0.54937,-5.09758
2593757.3246,171.0,3070.9827,0.55521,0.05253,0.55769,-5.40437
2593757.5626,171.0,2430.7778,0.56537,0.0582,0.56836,-5.8778
2593757.8006,171.0,1923.1537,0.57364,0.06154,0.57693,-6.12307
2593758.0386,171.0,1522.4358,0.58446,0.06433,0.58799,-6.28107
2593758.2766,171.0,1203.8446,0.59174,0.06913,0.59576,-6.66338
2593758.5156,171.0,952.86591,0.60319,0.07253,0.60753,-6.85671
2593758.7536,171.0,754.27557,0.61561,0.07574,0.62025,-7.01433
2593758.9906,171.0,596.71857,0.62612,0.08056,0.63128,-7.33186
2593759.2286,171.0,471.96338,0.639,0.08459,0.64458,-7.54102
2593759.4676,171.0,373.20856,0.6513,0.08798,0.65721,-7.69303
2593759.7046,171.0,295.47278,0.66533,0.09195,0.67165,-7.8689
2593759.9446,171.0,233.87738,0.67802,0.09692,0.68491,-8.13523
2593760.1826,171.0,185.05922,0.69217,0.10194,0.69964,-8.37819
2593760.4186,171.0,146.35823,0.70484,0.10504,0.71262,-8.47605
2593760.6546,171.0,115.77804,0.71861,0.11248,0.72736,-8.89605
2593760.8896,171.0,91.6721,0.73404,0.1178,0.74343,-9.11697
2593761.1346,171.0,72.51701,0.74965,0.12698,0.76033,-9.61415
2593761.3636,171.0,57.36816,0.76599,0.13644,0.77805,-10.09971
2593761.6006,171.0,45.3629,0.78449,0.14665,0.79808,-10.58823
2593761.8326,171.0,35.93134,0.80516,0.1596,0.82083,-11.21189
2593762.0826,171.0,28.40909,0.82989,0.17351,0.84784,-11.80909
2593762.2976,171.0,22.48202,0.85667,0.18892,0.87726,-12.43598
2593762.5626,171.0,17.79613,0.89018,0.20664,0.91385,-13.06894
2593762.8146,171.0,14.06813,0.92829,0.21795,0.95353,-13.21277
2593763.0306,171.0,11.1448,0.97234,0.22658,0.99839,-13.11731
2593763.2976,171.0,8.81772,1.01719,0.23035,1.04295,-12.75999
2593763.4766,171.0,6.97545,1.06692,0.22129,1.08962,-11.71759
2593763.6946,171.0,5.5173,1.10387,0.21389,1.1244,-10.96588
2593763.9636,171.0,4.36941,1.14604,0.19453,1.16243,-9.63349
2593764.2986,171.0,3.45686,1.17677,0.17677,1.18997,-8.54303
2593764.71761,171.0,2.73547,1.20202,0.15544,1.21203,-7.36851
2593765.24261,171.0,2.16054,1.22331,0.13463,1.23069,-6.28022
2593765.90161,171.0,1.70952,1.23806,0.11885,1.24376,-5.48318
2593766.73061,171.0,1.35352,1.24925,0.10457,1.25362,-4.78505
2593767.77361,171.0,1.07079,1.2584,0.09306,1.26183,-4.22955
2593769.08661,171.0,0.84734,1.26457,0.08422,1.26737,-3.81022
2593770.74261,171.0,0.67072,1.27165,0.07816,1.27405,-3.51729
2593772.83061,171.0,0.53067,1.2764,0.07562,1.27864,-3.39042
2593775.46761,171.0,0.41976,1.2816,0.07469,1.28378,-3.33515
2593778.79861,171.0,0.33183,1.28736,0.07662,1.28964,-3.40615
2593783.00462,171.0,0.26261,1.29528,0.08166,1.29785,-3.60722
2593788.31262,171.0,0.20791,1.30255,0.09247,1.30583,-4.06056
2593795.01662,171.0,0.16452,1.30885,0.10574,1.31311,-4.61872
2593803.49363,171.0,0.13007,1.31499,0.11951,1.32041,-5.19278
2593814.18363,171.0,0.10309,1.32504,0.13424,1.33182,-5.78472
2593827.69764,171.0,0.08153,1.34073,0.15401,1.34955,-6.55292
2593844.79465,171.0,0.06443,1.35891,0.17942,1.37071,-7.52134
2593866.38167,171.0,0.05102,1.37789,0.20724,1.39338,-8.55335
2593893.62368,171.0,0.04042,1.40506,0.23427,1.42446,-9.46586
2593928.1197,171.0,0.03192,1.44636,0.26741,1.47088,-10.47487
2593971.66673,171.0,0.02528,1.49385,0.31394,1.52649,-11.86835
2594026.73176,171.0,0.01999,1.53679,0.37118,1.58098,-13.57861
2608312.52785,172.0,20004.453,0.48638,-0.01056,0.4865,1.24352
2608312.67085,172.0,15829.126,0.49368,0.00544,0.49371,-0.63121
2608312.81285,172.0,12516.703,0.50311,0.01614,0.50336,-1.83699
2608312.95485,172.0,9909.4424,0.51071,0.02574,0.51136,-2.88496
2608313.11885,172.0,7835.48,0.51905,0.03299,0.52009,-3.63673
2608313.31985,172.0,6217.2461,0.52749,0.03822,0.52887,-4.1439
2608313.55786,172.0,4905.291,0.53611,0.04529,0.53802,-4.82929
2608313.79686,172.0,3881.2737,0.54408,0.04852,0.54624,-5.09631
2608314.03486,172.0,3070.9827,0.55474,0.05461,0.55742,-5.62255
2608314.27286,172.0,2430.7778,0.56297,0.05651,0.5658,-5.7317
2608314.51086,172.0,1923.1537,0.57284,0.06028,0.576,-6.00725
2608314.74886,172.0,1522.4358,0.58168,0.06597,0.5854,-6.47066
2608314.98686,172.0,1203.8446,0.59237,0.06981,0.59647,-6.72079
2608315.22586,172.0,952.86591,0.60153,0.07184,0.60581,-6.81051
2608315.46386,172.0,754.27557,0.61401,0.0776,0.61889,-7.20311
2608315.70086,172.0,596.71857,0.62605,0.07928,0.63105,-7.2176
2608315.93786,172.0,471.96338,0.63717,0.08384,0.64266,-7.49588
2608316.17786,172.0,373.20856,0.65012,0.08834,0.6561,-7.7384
2608316.41486,172.0,295.47278,0.66232,0.09287,0.6688,-7.98201
2608316.65386,172.0,233.87738,0.6776,0.09665,0.68446,-8.11759
2608316.89186,172.0,185.05922,0.69088,0.10327,0.69855,-8.50145
2608317.12886,172.0,146.35823,0.70409,0.10695,0.71217,-8.63703
2608317.36486,172.0,115.77804,0.72066,0.11286,0.72944,-8.90093
2608317.59886,172.0,91.6721,0.73562,0.11857,0.74511,-9.15621
2608317.84486,172.0,72.51701,0.75036,0.12728,0.76108,-9.62727
2608318.07386,172.0,57.36816,0.76743,0.13645,0.77947,-10.08181
2608318.30986,172.0,45.3629,0.78592,0.14744,0.79964,-10.6255
2608318.54286,172.0,35.93134,0.80615,0.15997,0.82187,-11.22382
2608318.79286,172.0,28.40909,0.83068,0.1748,0.84887,-11.88342
2608319.00686,172.0,22.48202,0.85869,0.19102,0.87968,-12.54184
2608319.27186,172.0,17.79613,0.89072,0.20776,0.91463,-13.12947
2608319.52486,172.0,14.06813,0.93001,0.22019,0.95572,-13.31988
2608319.74086,172.0,11.1448,0.97236,0.22783,0.99869,-13.18677
2608320.00786,172.0,8.81772,1.01824,0.23045,1.044,-12.75249
2608320.18586,172.0,6.97545,1.06772,0.22758,1.0917,-12.03225
2608320.40386,172.0,5.5173,1.10568,0.21314,1.12604,-10.91113
2608320.67386,172.0,4.36941,1.14802,0.20077,1.16545,-9.91962
2608321.00886,172.0,3.45686,1.1779,0.1786,1.19136,-8.62206
2608321.42686,172.0,2.73547,1.20637,0.15686,1.21652,-7.40829
2608321.95286,172.0,2.16054,1.22688,0.13833,1.23465,-6.43282
2608322.61186,172.0,1.70952,1.24153,0.12055,1.24737,-5.54613
2608323.43986,172.0,1.35352,1.25303,0.10592,1.25749,-4.8316
2608324.48286,172.0,1.07079,1.26244,0.09403,1.26593,-4.25978
2608325.79686,172.0,0.84734,1.26966,0.08469,1.27248,-3.81599
2608327.45286,172.0,0.67072,1.27585,0.07952,1.27833,-3.5663
2608329.54186,172.0,0.53067,1.28073,0.07558,1.28296,-3.3775
2608332.17787,172.0,0.41976,1.28753,0.07427,1.28967,-3.30142
2608335.50987,172.0,0.33183,1.29414,0.07755,1.29646,-3.42937
2608339.71487,172.0,0.26261,1.29959,0.08428,1.30232,-3.71029
2608345.02387,172.0,0.20791,1.30463,0.09449,1.30804,-4.1423
2608351.72788,172.0,0.16452,1.30999,0.10394,1.31411,-4.53677
2608360.20388,172.0,0.13007,1.31916,0.11625,1.32427,-5.03618
2608370.89489,172.0,0.10309,1.33165,0.13289,1.33826,-5.69907
2608384.4079,172.0,0.08153,1.3457,0.15505,1.35461,-6.57266
2608401.50591,172.0,0.06443,1.36193,0.17994,1.37377,-7.52637
2608423.09292,172.0,0.05102,1.38437,0.20255,1.39911,-8.32386
2608450.33494,172.0,0.04042,1.41924,0.23428,1.43845,-9.3735
2608484.83096,172.0,0.03192,1.45805,0.28012,1.48471,-10.87512
2608528.37798,172.0,0.02528,1.4908,0.3306,1.52701,-12.50354
2608583.44302,172.0,0.01999,1.52281,0.37578,1.56849,-13.86185
2622835.11305,173.0,20004.453,0.48389,-0.0093,0.48397,1.10161
2622835.25605,173.0,15829.126,0.49231,0.00514,0.49234,-0.59858
2622835.39805,173.0,12516.703,0.50128,0.01585,0.50153,-1.81111
2622835.54005,173.0,9909.4424,0.50903,0.0253,0.50966,-2.84522
2622835.70405,173.0,7835.48,0.51749,0.03144,0.51844,-3.47689
2622835.90505,173.0,6217.2461,0.5268,0.03824,0.52819,-4.15184
2622836.14305,173.0,4905.291,0.53467,0.04447,0.53652,-4.75414
2622836.38205,173.0,3881.2737,0.54379,0.04869,0.54597,-5.11667
2622836.62005,173.0,3070.9827,0.55129,0.05519,0.55405,-5.71683
2622836.85805,173.0,2430.7778,0.56025,0.05784,0.56323,-5.89384
2622837.09605,173.0,1923.1537,0.56897,0.06166,0.5723,-6.18548
2622837.33405,173.0,1522.4358,0.58019,0.06556,0.58388,-6.44715
2622837.57205,173.0,1203.8446,0.58934,0.06786,0.59323,-6.56876
2622837.81105,173.0,952.86591,0.60078,0.07402,0.60533,-7.02389
2622838.04905,173.0,754.27557,0.61277,0.07664,0.61754,-7.12881
2622838.28605,173.0,596.71857,0.62347,0.08052,0.62865,-7.3588
2622838.52405,173.0,471.96338,0.63505,0.08237,0.64037,-7.3904
2622838.76305,173.0,373.20856,0.64834,0.08814,0.65431,-7.74167
2622839.00105,173.0,295.47278,0.66269,0.09308,0.6692,-7.99556
2622839.24005,173.0,233.87738,0.67555,0.09831,0.68267,-8.28003
2622839.47805,173.0,185.05922,0.69043,0.10227,0.69797,-8.42548
2622839.71405,173.0,146.35823,0.70247,0.10657,0.71051,-8.62665
2622839.95005,173.0,115.77804,0.71853,0.11256,0.72729,-8.9033
2622840.18505,173.0,91.6721,0.73237,0.11768,0.74176,-9.12874
2622840.43005,173.0,72.51701,0.74886,0.12915,0.75992,-9.78528
2622840.65905,173.0,57.36816,0.76576,0.13669,0.77787,-10.12057
2622840.89605,173.0,45.3629,0.78458,0.14856,0.79852,-10.72168
2622841.12805,173.0,35.93134,0.80374,0.15995,0.8195,-11.25503
2622841.37905,173.0,28.40909,0.82883,0.17606,0.84733,-11.99264
2622841.59305,173.0,22.48202,0.85675,0.19208,0.87802,-12.63645
2622841.85805,173.0,17.79613,0.88994,0.20697,0.91369,-13.09243
2622842.11005,173.0,14.06813,0.92862,0.22021,0.95437,-13.3404
2622842.32605,173.0,11.1448,0.97149,0.23147,0.99868,-13.4014
2622842.59405,173.0,8.81772,1.01754,0.23225,1.0437,-12.85742
2622842.77205,173.0,6.97545,1.0634,0.22709,1.08738,-12.05459
2622842.99005,173.0,5.5173,1.10775,0.2176,1.12893,-11.11346
2622843.25906,173.0,4.36941,1.14512,0.19791,1.16209,-9.80537
2622843.59406,173.0,3.45686,1.17979,0.17862,1.19324,-8.60919
2622844.01306,173.0,2.73547,1.20445,0.15976,1.215,-7.55583
2622844.53806,173.0,2.16054,1.22592,0.14014,1.23391,-6.52127
2622845.19706,173.0,1.70952,1.24143,0.12084,1.24729,-5.55978
2622846.02606,173.0,1.35352,1.25356,0.10634,1.25806,-4.84889
2622847.06906,173.0,1.07079,1.26204,0.0946,1.26558,-4.28687
2622848.38206,173.0,0.84734,1.26859,0.08419,1.27138,-3.79698
2622850.03806,173.0,0.67072,1.27642,0.07891,1.27885,-3.5378
2622852.12706,173.0,0.53067,1.282,0.07588,1.28424,-3.38725
2622854.76406,173.0,0.41976,1.28845,0.07722,1.29076,-3.42986
2622858.09506,173.0,0.33183,1.29218,0.08013,1.29466,-3.54846
2622862.30107,173.0,0.26261,1.29716,0.0847,1.29993,-3.73585
2622867.60907,173.0,0.20791,1.30248,0.09102,1.30565,-3.99738
2622874.31407,173.0,0.16452,1.3113,0.10187,1.31525,-4.44214
2622882.79008,173.0,0.13007,1.32057,0.11628,1.32568,-5.03229
2622893.48009,173.0,0.10309,1.33054,0.1324,1.33711,-5.68268
2622906.99409,173.0,0.08153,1.3462,0.15101,1.35464,-6.40057
2622924.0921,173.0,0.06443,1.36824,0.17673,1.37961,-7.36007
2622945.67812,173.0,0.05102,1.395,0.21121,1.41089,-8.60969
2622972.92013,173.0,0.04042,1.41765,0.25141,1.43977,-10.05635
2623007.41615,173.0,0.03192,1.4409,0.289,1.4696,-11.34146
2623050.96318,173.0,0.02528,1.47239,0.32181,1.50715,-12.3289
2623106.02821,173.0,0.01999,1.51787,0.35707,1.55931,-13.23769
2637353.07161,174.0,20004.453,0.48183,-0.0099,0.48194,1.17658
2637353.21461,174.0,15829.126,0.49204,0.00571,0.49207,-0.66493
2637353.35661,174.0,12516.703,0.49924,0.0161,0.4995,-1.84733
2637353.49861,174.0,9909.4424,0.50595,0.02513,0.50657,-2.84309
2637353.66261,174.0,7835.48,0.51682,0.0334,0.5179,-3.69818
2637353.86361,174.0,6217.2461,0.5237,0.03989,0.52521,-4.35542
2637354.10161,174.0,4905.291,0.53302,0.04389,0.53482,-4.70755
2637354.34061,174.0,3881.2737,0.54122,0.05119,0.54364,-5.4033
2637354.57861,174.0,3070.9827,0.55182,0.0534,0.55439,-5.52759
2637354.81661,174.0,2430.7778,0.55922,0.05687,0.56211,-5.80691
2637355.05461,174.0,1923.1537,0.56797,0.0608,0.57121,-6.11025
2637355.29261,174.0,1522.4358,0.58013,0.06554,0.58382,-6.4455
2637355.53061,174.0,1203.8446,0.58962,0.0696,0.59371,-6.7321
2637355.76961,174.0,952.86591,0.59888,0.07298,0.60331,-6.94802
2637356.00761,174.0,754.27557,0.6113,0.07658,0.61607,-7.14082
2637356.24461,174.0,596.71857,0.62271,0.08026,0.62786,-7.3445
2637356.48262,174.0,471.96338,0.63514,0.0862,0.64096,-7.72845
2637356.72162,174.0,373.20856,0.64884,0.08945,0.65497,-7.84946
2637356.95962,174.0,295.47278,0.66077,0.09236,0.66719,-7.95737
2637357.19862,174.0,233.87738,0.67272,0.0965,0.67961,-8.1631
2637357.43662,174.0,185.05922,0.68648,0.10159,0.69395,-8.41828
2637357.67262,174.0,146.35823,0.70181,0.10666,0.70987,-8.64196
2637357.90962,174.0,115.77804,0.71665,0.11318,0.72553,-8.97445
2637358.14362,174.0,91.6721,0.73304,0.11935,0.74269,-9.24716
2637358.38862,174.0,72.51701,0.74783,0.12741,0.7586,-9.66903
2637358.61762,174.0,57.36816,0.76463,0.13617,0.77666,-10.09779
2637358.85462,174.0,45.3629,0.78324,0.14798,0.7971,-10.69855
2637359.08662,174.0,35.93134,0.80366,0.16023,0.81947,-11.27581
2637359.33662,174.0,28.40909,0.82658,0.1763,0.84517,-12.03991
2637359.55162,174.0,22.48202,0.8552,0.19114,0.8763,-12.59851
2637359.81662,174.0,17.79613,0.88827,0.20859,0.91243,-13.21526
2637360.06862,174.0,14.06813,0.92696,0.22067,0.95286,-13.39027
2637360.28462,174.0,11.1448,0.97005,0.22935,0.99679,-13.30221
2637360.55162,174.0,8.81772,1.01632,0.23296,1.04268,-12.91036
2637360.73062,174.0,6.97545,1.06405,0.22803,1.08821,-12.09599
2637360.94862,174.0,5.5173,1.10449,0.21475,1.12517,-11.00274
2637361.21762,174.0,4.36941,1.14749,0.1986,1.16455,-9.81933
2637361.55262,174.0,3.45686,1.17694,0.18088,1.19076,-8.73731
2637361.97162,174.0,2.73547,1.20449,0.15862,1.21489,-7.502
2637362.49662,174.0,2.16054,1.22524,0.13836,1.23303,-6.44298
2637363.15562,174.0,1.70952,1.24028,0.12172,1.24624,-5.60503
2637363.98462,174.0,1.35352,1.2515,0.10572,1.25596,-4.82852
2637365.02762,174.0,1.07079,1.26184,0.09329,1.26528,-4.2282
2637366.34062,174.0,0.84734,1.26949,0.08505,1.27234,-3.83278
2637367.99662,174.0,0.67072,1.27645,0.07988,1.27894,-3.58112
2637370.08562,174.0,0.53067,1.28099,0.07771,1.28335,-3.47174
2637372.72262,174.0,0.41976,1.28517,0.07683,1.28746,-3.42105
2637376.05363,174.0,0.33183,1.29056,0.07867,1.29295,-3.48832
2637380.25963,174.0,0.26261,1.29636,0.08346,1.29904,-3.68345
2637385.56763,174.0,0.20791,1.30335,0.09127,1.30654,-4.0056
2637392.27164,174.0,0.16452,1.31032,0.10132,1.31423,-4.42151
2637400.74864,174.0,0.13007,1.32062,0.11363,1.3255,-4.91794
2637411.43865,174.0,0.10309,1.33569,0.13149,1.34214,-5.62225
2637424.95266,174.0,0.08153,1.35246,0.1574,1.36159,-6.63821
2637442.05067,174.0,0.06443,1.36911,0.18847,1.38202,-7.83793
2637463.63668,174.0,0.05102,1.3824,0.21767,1.39943,-8.9481
2637490.8787,174.0,0.04042,1.40496,0.24417,1.42602,-9.85891
2637525.37472,174.0,0.03192,1.43857,0.27558,1.46472,-10.84441
2637568.92174,174.0,0.02528,1.47736,0.31419,1.5104,-12.00607
2637623.98677,174.0,0.01999,1.5195,0.35309,1.55998,-13.08164
2651874.4654,175.0,20004.453,0.48468,-0.00926,0.48477,1.0949
2651874.6084,175.0,15829.126,0.49257,0.00453,0.49259,-0.52713
2651874.7504,175.0,12516.703,0.50107,0.01607,0.50133,-1.83677
2651874.8924,175.0,9909.4424,0.50717,0.02522,0.5078,-2.84729
2651875.0564,175.0,7835.48,0.51685,0.03355,0.51794,-3.71366
2651875.2574,175.0,6217.2461,0.52558,0.03845,0.52699,-4.18362
2651875.4954,175.0,4905.291,0.53318,0.04257,0.53487,-4.56534
2651875.7344,175.0,3881.2737,0.54313,0.04946,0.54537,-5.20301
2651875.9724,175.0,3070.9827,0.5499,0.05307,0.55246,-5.51247
2651876.2104,175.0,2430.7778,0.56116,0.05768,0.56411,-5.86826
2651876.4484,175.0,1923.1537,0.56957,0.06258,0.573,-6.27048
2651876.6864,175.0,1522.4358,0.57921,0.06442,0.58278,-6.34684
2651876.9244,175.0,1203.8446,0.58846,0.07028,0.59264,-6.81059
2651877.1634,175.0,952.86591,0.59886,0.07364,0.60337,-7.01007
2651877.4014,175.0,754.27557,0.61024,0.07535,0.61487,-7.03953
2651877.6384,175.0,596.71857,0.62316,0.08071,0.62837,-7.37946
2651877.8764,175.0,471.96338,0.6349,0.08469,0.64052,-7.59829
2651878.1154,175.0,373.20856,0.64752,0.08754,0.65341,-7.69926
2651878.3534,175.0,295.47278,0.65978,0.09274,0.66627,-8.00108
2651878.5924,175.0,233.87738,0.67296,0.09685,0.6799,-8.18912
2651878.8304,175.0,185.05922,0.68679,0.10103,0.69418,-8.36861
2651879.0664,175.0,146.35823,0.69999,0.10615,0.708,-8.62255
2651879.3024,175.0,115.77804,0.71553,0.11175,0.7242,-8.87647
2651879.5374,175.0,91.6721,0.72922,0.11778,0.73867,-9.1749
2651879.7824,175.0,72.51701,0.74606,0.12682,0.75676,-9.64726
2651880.0114,175.0,57.36816,0.76379,0.13561,0.77574,-10.06821
2651880.2484,175.0,45.3629,0.78135,0.14685,0.79503,-10.64459
2651880.4804,175.0,35.93134,0.80045,0.15939,0.81616,-11.26192
2651880.7314,175.0,28.40909,0.82566,0.17437,0.84388,-11.9249
2651880.9454,175.0,22.48202,0.85251,0.19192,0.87384,-12.68722
2651881.2104,175.0,17.79613,0.88622,0.20562,0.90977,-13.06279
2651881.4624,175.0,14.06813,0.92472,0.21976,0.95048,-13.36852
2651881.6784,175.0,11.1448,0.9676,0.22755,0.994,-13.23402
2651881.9464,175.0,8.81772,1.01377,0.23071,1.03969,-12.82073
2651882.1244,175.0,6.97545,1.06078,0.22234,1.08383,-11.83782
2651882.3424,175.0,5.5173,1.10178,0.21365,1.1223,-10.97416
2651882.6114,175.0,4.36941,1.14167,0.19528,1.15825,-9.70626
2651882.9464,175.0,3.45686,1.17271,0.17819,1.18617,-8.63986
2651883.3654,175.0,2.73547,1.19908,0.15577,1.20916,-7.40149
2651883.89041,175.0,2.16054,1.21972,0.13638,1.22732,-6.37981
2651884.54941,175.0,1.70952,1.23511,0.11994,1.24092,-5.54659
2651885.37841,175.0,1.35352,1.24581,0.10543,1.25026,-4.83736
2651886.42141,175.0,1.07079,1.25483,0.09409,1.25835,-4.288
2651887.73541,175.0,0.84734,1.26258,0.08479,1.26542,-3.84197
2651889.39041,175.0,0.67072,1.26793,0.07844,1.27035,-3.54002
2651891.47941,175.0,0.53067,1.27385,0.07577,1.2761,-3.4042
2651894.11641,175.0,0.41976,1.2786,0.07494,1.28079,-3.35426
2651897.44741,175.0,0.33183,1.28436,0.0763,1.28662,-3.39958
2651901.65342,175.0,0.26261,1.29206,0.08176,1.29465,-3.62096
2651906.96142,175.0,0.20791,1.29912,0.09203,1.30238,-4.05211
2651913.66542,175.0,0.16452,1.30572,0.10558,1.30998,-4.62283
2651922.14143,175.0,0.13007,1.312,0.11969,1.31745,-5.2126
2651932.83143,175.0,0.10309,1.3212,0.13502,1.32808,-5.83504
2651946.34544,175.0,0.08153,1.33731,0.15414,1.34616,-6.57508
2651963.44345,175.0,0.06443,1.35571,0.17955,1.36755,-7.54416
2651985.02947,175.0,0.05102,1.37488,0.20753,1.39045,-8.58347
2652012.27148,175.0,0.04042,1.4019,0.23418,1.42132,-9.48335
2652046.7675,175.0,0.03192,1.44212,0.26791,1.4668,-10.52417
2652090.31453,175.0,0.02528,1.48946,0.31422,1.52224,-11.91259
2652145.37956,175.0,0.01999,1.53357,0.37137,1.5779,-13.6127
2666416.84694,176.0,20004.453,0.48955,-0.00793,0.48961,0.92774
2666416.98994,176.0,15829.126,0.49848,0.00466,0.4985,-0.53592
2666417.13194,176.0,12516.703,0.50564,0.01689,0.50592,-1.91294
2666417.27394,176.0,9909.4424,0.51608,0.02455,0.51666,-2.72369
2666417.43794,176.0,7835.48,0.5235,0.03226,0.52449,-3.52653
2666417.63894,176.0,6217.2461,0.53203,0.03934,0.53348,-4.22865
2666417.87694,176.0,4905.291,0.53865,0.0451,0.54054,-4.78572
2666418.11594,176.0,3881.2737,0.548,0.04851,0.55014,-5.05857
2666418.35394,176.0,3070.9827,0.55581,0.05385,0.55841,-5.53357
2666418.59194,176.0,2430.7778,0.5651,0.05846,0.56811,-5.90676
2666418.82994,176.0,1923.1537,0.577,0.05999,0.58011,-5.93546
2666419.06794,176.0,1522.4358,0.58663,0.0647,0.59019,-6.29403
2666419.30594,176.0,1203.8446,0.59357,0.06819,0.59747,-6.55373
2666419.54494,176.0,952.86591,0.6052,0.07257,0.60954,-6.83792
2666419.78294,176.0,754.27557,0.61547,0.07539,0.62007,-6.98351
2666420.01994,176.0,596.71857,0.62811,0.07988,0.63317,-7.24813
2666420.25794,176.0,471.96338,0.64031,0.08481,0.64591,-7.54535
2666420.49694,176.0,373.20856,0.65315,0.08747,0.65898,-7.62805
2666420.73494,176.0,295.47278,0.66659,0.09162,0.67286,-7.82626
2666420.97394,176.0,233.87738,0.67895,0.09704,0.68585,-8.134
2666421.21194,176.0,185.05922,0.69332,0.10084,0.70061,-8.27575
2666421.44794,176.0,146.35823,0.70543,0.10606,0.71335,-8.54998
2666421.68394,176.0,115.77804,0.71897,0.11251,0.72772,-8.89427
2666421.91894,176.0,91.6721,0.73546,0.11783,0.74484,-9.10207
2666422.16394,176.0,72.51701,0.75115,0.12711,0.76183,-9.60469
2666422.39294,176.0,57.36816,0.76788,0.13502,0.77966,-9.97236
2666422.62994,176.0,45.3629,0.7857,0.14625,0.7992,-10.54411
2666422.86194,176.0,35.93134,0.80437,0.16063,0.82025,-11.29304
2666423.11294,176.0,28.40909,0.82906,0.17486,0.8473,-11.91015
2666423.32694,176.0,22.48202,0.8583,0.1902,0.87912,-12.49493
2666423.59194,176.0,17.79613,0.89124,0.2062,0.91478,-13.02682
2666423.84394,176.0,14.06813,0.93023,0.22054,0.95601,-13.33763
2666424.05994,176.0,11.1448,0.97313,0.22863,0.99963,-13.22131
2666424.32794,176.0,8.81772,1.01973,0.22855,1.04503,-12.6328
2666424.50594,176.0,6.97545,1.06508,0.22727,1.08906,-12.04531
2666424.72394,176.0,5.5173,1.10926,0.21298,1.12952,-10.86885
2666424.99294,176.0,4.36941,1.14658,0.199,1.16372,-9.84624
2666425.32794,176.0,3.45686,1.17758,0.17651,1.19074,-8.52465
2666425.74694,176.0,2.73547,1.2061,0.15673,1.21624,-7.40386
2666426.27194,176.0,2.16054,1.22623,0.13798,1.23397,-6.42
2666426.93094,176.0,1.70952,1.2404,0.12013,1.24621,-5.53163
2666427.75994,176.0,1.35352,1.25267,0.1049,1.25706,-4.78669
2666428.80295,176.0,1.07079,1.26162,0.09312,1.26505,-4.22147
2666430.11695,176.0,0.84734,1.26858,0.08511,1.27144,-3.83843
2666431.77195,176.0,0.67072,1.27484,0.079,1.27729,-3.54618
2666433.86095,176.0,0.53067,1.28076,0.07546,1.28299,-3.37194
2666436.49795,176.0,0.41976,1.28715,0.07478,1.28932,-3.32487
2666439.82895,176.0,0.33183,1.29356,0.07923,1.29599,-3.50508
2666444.03495,176.0,0.26261,1.29833,0.0858,1.30117,-3.7807
2666449.34296,176.0,0.20791,1.3024,0.09379,1.30578,-4.11886
2666456.04696,176.0,0.16452,1.3098,0.10279,1.31383,-4.48731
2666464.52397,176.0,0.13007,1.31993,0.11594,1.32502,-5.0199
2666475.21397,176.0,0.10309,1.33161,0.13382,1.33832,-5.73871
2666488.72798,176.0,0.08153,1.34434,0.15465,1.35321,-6.56249
2666505.82599,176.0,0.06443,1.36273,0.17883,1.37441,-7.47635
2666527.412,176.0,0.05102,1.38969,0.20308,1.40445,-8.31394
2666554.65402,176.0,0.04042,1.42337,0.24068,1.44357,-9.59752
2666589.15004,176.0,0.03192,1.45521,0.28829,1.4835,-11.20584
2666632.69707,176.0,0.02528,1.4836,0.33263,1.52043,-12.6371
2666687.7621,176.0,0.01999,1.5172,0.36917,1.56147,-13.67572
2680968.70195,177.0,20004.453,0.49062,-0.00993,0.49072,1.15929
2680968.84495,177.0,15829.126,0.49878,0.00309,0.49879,-0.35544
2680968.98695,177.0,12516.703,0.5056,0.01505,0.50583,-1.70522
2680969.12895,177.0,9909.4424,0.51363,0.02417,0.5142,-2.6945
2680969.29295,177.0,7835.48,0.5213,0.03277,0.52233,-3.59659
2680969.49395,177.0,6217.2461,0.52963,0.03955,0.53111,-4.27098
2680969.73195,177.0,4905.291,0.53922,0.04385,0.541,-4.64944
2680969.97095,177.0,3881.2737,0.54774,0.04832,0.54987,-5.04115
2680970.20895,177.0,3070.9827,0.55546,0.0515,0.55784,-5.29728
2680970.44695,177.0,2430.7778,0.56421,0.05834,0.56722,-5.90329
2680970.68495,177.0,1923.1537,0.57264,0.06026,0.57581,-6.00735
2680970.92295,177.0,1522.4358,0.58367,0.06502,0.58728,-6.35603
2680971.16095,177.0,1203.8446,0.59254,0.0698,0.59664,-6.71794
2680971.39995,177.0,952.86591,0.60463,0.0726,0.60897,-6.84645
2680971.63795,177.0,754.27557,0.61553,0.07644,0.62026,-7.07913
2680971.87495,177.0,596.71857,0.62655,0.08076,0.63173,-7.34502
2680972.11295,177.0,471.96338,0.63771,0.08487,0.64333,-7.5803
