Repository: SebaVillagra00/ICM2985-SOH-IPRE

## Data University of Cambridge (EIS Cambridge)
Data publicada en "Identifying degradation patterns of lithium ion batteries from impedance spectroscopy using machine learning" (Zhang, Tang, Zhang, Wang, Stimming & Lee, 2020) https://www.nature.com/articles/s41467-020-15235-7.

Carpeta contiene:
* Paper de Nature Comunications (IF: 16.6).
* Data frames para IOS.
* Data frames para Windows.

Cada Data frame está contenido en un archivo .txt con las siguientes columnas:
* time/s: tiempo en que se mide la muestra.
* cycle number: ciclo de carga de la batería.
* freq/Hz: frecuencia de la señal de input.
* Re(Z)/Ohm: Parte resistiva de la impedancia.
* Im(Z)/Ohm: Parte reactiva de la impedancia.

File: EIS Cambridge/EIS data/EIS_state_IX_45C02.csv (part 16 of 29)
time/s,cycle number,freq/Hz,Re(Z)/Ohm,-Im(Z)/Ohm,|Z|/Ohm,Phase(Z)/deg
2583074.16009,166.0,295.47278,0.55458,0.07464,0.55958,-7.66563
2583074.39909,166.0,233.87738,0.56388,0.0788,0.56936,-7.95525
2583074.63709,166.0,185.05922,0.5765,0.08171,0.58226,-8.06661
2583074.87309,166.0,146.35823,0.58718,0.08769,0.59369,-8.49399
2583075.10909,166.0,115.77804,0.59827,0.09231,0.60535,-8.77168
2583075.34409,166.0,91.6721,0.61124,0.0989,0.61919,-9.19088
2583075.58909,166.0,72.51701,0.62343,0.10554,0.6323,-9.60869
2583075.81809,166.0,57.36816,0.63721,0.11586,0.64765,-10.30564
2583076.05509,166.0,45.3629,0.65217,0.12618,0.66426,-10.94998
2583076.28709,166.0,35.93134,0.67072,0.13773,0.68471,-11.60431
2583076.53809,166.0,28.40909,0.69178,0.15197,0.70828,-12.39008
2583076.75209,166.0,22.48202,0.71673,0.16608,0.73572,-13.04615
2583077.01709,166.0,17.79613,0.74734,0.17888,0.76845,-13.46075
2583077.26909,166.0,14.06813,0.78304,0.18819,0.80534,-13.51347
2583077.48509,166.0,11.1448,0.81923,0.19593,0.84233,-13.45053
2583077.75309,166.0,8.81772,0.85945,0.19468,0.88122,-12.76333
2583077.93109,166.0,6.97545,0.89589,0.18968,0.91575,-11.95447
2583078.14909,166.0,5.5173,0.93313,0.1773,0.94982,-10.75805
2583078.41809,166.0,4.36941,0.9626,0.16245,0.97621,-9.57916
2583078.75309,166.0,3.45686,0.98836,0.14383,0.99877,-8.27967
2583079.17209,166.0,2.73547,1.00975,0.1287,1.01792,-7.26351
2583079.69709,166.0,2.16054,1.02425,0.11291,1.03046,-6.29051
2583080.35609,166.0,1.70952,1.03636,0.09967,1.04114,-5.49348
2583081.18509,166.0,1.35352,1.04578,0.08898,1.04956,-4.86335
2583082.22809,166.0,1.07079,1.05335,0.08147,1.05649,-4.42247
2583083.54209,166.0,0.84734,1.05904,0.0757,1.06175,-4.08856
2583085.19709,166.0,0.67072,1.06499,0.07277,1.06747,-3.90865
2583087.2861,166.0,0.53067,1.0709,0.07172,1.0733,-3.83141
2583089.9231,166.0,0.41976,1.07704,0.07433,1.0796,-3.948
2583093.2541,166.0,0.33183,1.083,0.08037,1.08598,-4.24415
2583097.4601,166.0,0.26261,1.08782,0.0874,1.09132,-4.59347
2583102.76811,166.0,0.20791,1.09495,0.0951,1.09907,-4.96368
2583109.47311,166.0,0.16452,1.10551,0.10626,1.11061,-5.49021
2583117.94911,166.0,0.13007,1.11754,0.12254,1.12424,-6.25764
2583128.63912,166.0,0.10309,1.12802,0.14142,1.13685,-7.14606
2583142.15313,166.0,0.08153,1.14255,0.16135,1.15388,-8.03816
2583159.25114,166.0,0.06443,1.16316,0.18497,1.17777,-9.03565
2583180.83815,166.0,0.05102,1.19259,0.21255,1.21138,-10.10543
2583208.08017,166.0,0.04042,1.22221,0.25101,1.24772,-11.60561
2583242.57619,166.0,0.03192,1.24847,0.29077,1.28189,-13.11062
2583286.12321,166.0,0.02528,1.27875,0.3226,1.31881,-14.15915
2583341.18925,166.0,0.01999,1.32398,0.35484,1.3707,-15.00342
2597979.48855,167.0,20004.453,0.39732,-0.0061,0.39736,0.87952
2597979.63155,167.0,15829.126,0.40447,0.0069,0.40453,-0.97672
2597979.77355,167.0,12516.703,0.4139,0.01664,0.41423,-2.30163
2597979.91555,167.0,9909.4424,0.42422,0.02547,0.42499,-3.43569
2597980.07955,167.0,7835.48,0.43325,0.0317,0.4344,-4.18461
2597980.28055,167.0,6217.2461,0.43987,0.03632,0.44137,-4.72072
2597980.51855,167.0,4905.291,0.44827,0.04204,0.45024,-5.35795
2597980.75755,167.0,3881.2737,0.45567,0.04404,0.4578,-5.52016
2597980.99555,167.0,3070.9827,0.46558,0.04587,0.46783,-5.62689
2597981.23355,167.0,2430.7778,0.4729,0.04999,0.47553,-6.03399
2597981.47155,167.0,1923.1537,0.48216,0.05309,0.48508,-6.28376
2597981.70955,167.0,1522.4358,0.48945,0.05553,0.49259,-6.47238
2597981.94755,167.0,1203.8446,0.49851,0.05749,0.50182,-6.57859
2597982.18655,167.0,952.86591,0.50624,0.05928,0.5097,-6.6788
2597982.42455,167.0,754.27557,0.51496,0.06224,0.5187,-6.89146
2597982.66155,167.0,596.71857,0.52537,0.06687,0.52961,-7.25363
2597982.89955,167.0,471.96338,0.53553,0.06861,0.5399,-7.30039
2597983.13855,167.0,373.20856,0.54569,0.07191,0.55041,-7.5072
2597983.37655,167.0,295.47278,0.55526,0.07423,0.5602,-7.61462
2597983.61555,167.0,233.87738,0.5637,0.07744,0.56899,-7.8226
2597983.85355,167.0,185.05922,0.57576,0.08318,0.58174,-8.22074
2597984.08955,167.0,146.35823,0.58643,0.08614,0.59272,-8.35609
2597984.32555,167.0,115.77804,0.59821,0.09242,0.60531,-8.78234
2597984.56055,167.0,91.6721,0.61162,0.09969,0.61969,-9.25728
2597984.80555,167.0,72.51701,0.62431,0.10633,0.6333,-9.66534
2597985.03455,167.0,57.36816,0.63817,0.11654,0.64873,-10.34947
2597985.27155,167.0,45.3629,0.65283,0.12571,0.66483,-10.89962
2597985.50355,167.0,35.93134,0.67291,0.13833,0.68698,-11.61691
2597985.75355,167.0,28.40909,0.69244,0.15238,0.709,-12.41055
2597985.96855,167.0,22.48202,0.71711,0.16539,0.73594,-12.98733
2597986.23355,167.0,17.79613,0.74712,0.17883,0.76822,-13.46121
2597986.48555,167.0,14.06813,0.7828,0.18938,0.80538,-13.60035
2597986.70155,167.0,11.1448,0.82126,0.19521,0.84414,-13.37094
2597986.96855,167.0,8.81772,0.85955,0.19531,0.88146,-12.80139
2597987.14755,167.0,6.97545,0.89788,0.18991,0.91774,-11.9429
2597987.36555,167.0,5.5173,0.93461,0.17498,0.95085,-10.60403
2597987.63455,167.0,4.36941,0.96221,0.16309,0.97593,-9.62014
2597987.96955,167.0,3.45686,0.98903,0.14494,0.99959,-8.33709
2597988.38855,167.0,2.73547,1.0102,0.12808,1.01829,-7.22602
2597988.91355,167.0,2.16054,1.0248,0.11297,1.03101,-6.29053
2597989.57255,167.0,1.70952,1.03677,0.10029,1.04161,-5.52541
2597990.40155,167.0,1.35352,1.04624,0.08856,1.04998,-4.83824
2597991.44455,167.0,1.07079,1.05425,0.0813,1.05738,-4.40996
2597992.75855,167.0,0.84734,1.06031,0.07635,1.06306,-4.11866
2597994.41356,167.0,0.67072,1.06551,0.073,1.06801,-3.91924
2597996.50256,167.0,0.53067,1.07089,0.07172,1.07329,-3.83146
2597999.13956,167.0,0.41976,1.0777,0.07387,1.08023,-3.92103
2598002.47056,167.0,0.33183,1.08444,0.07962,1.08736,-4.1994
2598006.67656,167.0,0.26261,1.08957,0.0878,1.09311,-4.60689
2598011.98457,167.0,0.20791,1.09564,0.09577,1.09982,-4.99566
2598018.68957,167.0,0.16452,1.10521,0.10632,1.11031,-5.4947
2598027.16558,167.0,0.13007,1.11805,0.1212,1.1246,-6.18696
2598037.85558,167.0,0.10309,1.13025,0.14105,1.13902,-7.11347
2598051.36859,167.0,0.08153,1.14379,0.1623,1.15525,-8.07607
2598068.4666,167.0,0.06443,1.16225,0.18709,1.17721,-9.14435
2598090.05261,167.0,0.05102,1.18941,0.21041,1.20788,-10.03188
2598117.29563,167.0,0.04042,1.22341,0.24577,1.24786,-11.35906
2598151.79165,167.0,0.03192,1.2531,0.28873,1.28593,-12.97504
2598195.33868,167.0,0.02528,1.28259,0.3271,1.32365,-14.30701
2598250.40471,167.0,0.01999,1.32344,0.35831,1.37109,-15.14937
2612882.32588,168.0,20004.453,0.39823,-0.00727,0.39829,1.04581
2612882.46888,168.0,15829.126,0.40657,0.0074,0.40663,-1.04268
2612882.61088,168.0,12516.703,0.41479,0.0188,0.41522,-2.59572
2612882.75288,168.0,9909.4424,0.42367,0.02501,0.42441,-3.37862
2612882.91688,168.0,7835.48,0.4323,0.0313,0.43343,-4.14161
2612883.11788,168.0,6217.2461,0.43994,0.03731,0.44152,-4.84771
2612883.35588,168.0,4905.291,0.44933,0.04098,0.45119,-5.21172
2612883.59488,168.0,3881.2737,0.45691,0.04486,0.45911,-5.60743
2612883.83288,168.0,3070.9827,0.46572,0.04786,0.46817,-5.86769
2612884.07088,168.0,2430.7778,0.47332,0.05073,0.47603,-6.11701
2612884.30888,168.0,1923.1537,0.48058,0.05327,0.48353,-6.32539
2612884.54688,168.0,1522.4358,0.48982,0.05396,0.49279,-6.28636
2612884.78488,168.0,1203.8446,0.49942,0.0584,0.50282,-6.66925
2612885.02388,168.0,952.86591,0.50747,0.0593,0.51093,-6.66484
2612885.26188,168.0,754.27557,0.51633,0.06148,0.51998,-6.79025
2612885.49888,168.0,596.71857,0.52391,0.06526,0.52796,-7.1001
2612885.73688,168.0,471.96338,0.5351,0.06819,0.53943,-7.26265
2612885.97588,168.0,373.20856,0.54369,0.07048,0.54824,-7.38655
2612886.21388,168.0,295.47278,0.55321,0.07421,0.55816,-7.64
2612886.45288,168.0,233.87738,0.56646,0.07847,0.57187,-7.88676
2612886.69088,168.0,185.05922,0.57597,0.08266,0.58187,-8.16704
2612886.92688,168.0,146.35823,0.58604,0.08703,0.59247,-8.44705
2612887.16388,168.0,115.77804,0.59892,0.0923,0.60599,-8.76123
2612887.39788,168.0,91.6721,0.61232,0.09934,0.62033,-9.21538
2612887.64288,168.0,72.51701,0.62338,0.10829,0.63272,-9.85441
2612887.87188,168.0,57.36816,0.63734,0.11616,0.64784,-10.3292
2612888.10888,168.0,45.3629,0.65423,0.12705,0.66646,-10.99008
2612888.34088,168.0,35.93134,0.67172,0.13838,0.68583,-11.64089
2612888.59188,168.0,28.40909,0.69193,0.1529,0.70862,-12.46111
2612888.80588,168.0,22.48202,0.71902,0.16633,0.73801,-13.0254
2612889.07088,168.0,17.79613,0.74773,0.17879,0.76881,-13.44778
2612889.32288,168.0,14.06813,0.78439,0.19032,0.80715,-13.63823
2612889.53888,168.0,11.1448,0.8206,0.19576,0.84363,-13.41754
2612889.80688,168.0,8.81772,0.86126,0.19577,0.88323,-12.80632
2612889.98488,168.0,6.97545,0.89995,0.19138,0.92007,-12.00522
2612890.20288,168.0,5.5173,0.93566,0.17661,0.95218,-10.68897
2612890.47188,168.0,4.36941,0.96474,0.16414,0.97861,-9.6556
2612890.80688,168.0,3.45686,0.99099,0.14535,1.00159,-8.3443
2612891.22588,168.0,2.73547,1.01252,0.12932,1.02075,-7.2783
2612891.75088,168.0,2.16054,1.0269,0.11425,1.03323,-6.34845
2612892.40988,168.0,1.70952,1.03936,0.10064,1.04422,-5.53076
2612893.23888,168.0,1.35352,1.04871,0.08936,1.05251,-4.87045
2612894.28189,168.0,1.07079,1.05669,0.08167,1.05984,-4.4195
2612895.59589,168.0,0.84734,1.06234,0.07618,1.06507,-4.1015
2612897.25089,168.0,0.67072,1.06852,0.07379,1.07107,-3.95036
2612899.33989,168.0,0.53067,1.07375,0.07202,1.07616,-3.83747
2612901.97689,168.0,0.41976,1.081,0.0743,1.08356,-3.93191
2612905.30789,168.0,0.33183,1.08749,0.07955,1.09039,-4.18372
2612909.51389,168.0,0.26261,1.09292,0.08792,1.09645,-4.59912
2612914.8219,168.0,0.20791,1.09889,0.09635,1.1031,-5.01062
2612921.5269,168.0,0.16452,1.10834,0.10669,1.11346,-5.49865
2612930.00291,168.0,0.13007,1.12079,0.12128,1.12733,-6.17578
2612940.69291,168.0,0.10309,1.13394,0.14062,1.14262,-7.06909
2612954.20592,168.0,0.08153,1.14721,0.16314,1.15875,-8.09362
2612971.30393,168.0,0.06443,1.16581,0.18737,1.18077,-9.13048
2612992.88994,168.0,0.05102,1.19238,0.21077,1.21086,-10.02453
2613020.13296,168.0,0.04042,1.22505,0.24573,1.24945,-11.34229
2613054.62898,168.0,0.03192,1.25681,0.2889,1.28959,-12.9454
2613098.17601,168.0,0.02528,1.28681,0.32875,1.32814,-14.3313
2613153.24104,168.0,0.01999,1.32619,0.3601,1.37421,-15.19127
2627775.02641,169.0,20004.453,0.39627,-0.00663,0.39632,0.95785
2627775.16941,169.0,15829.126,0.40523,0.00789,0.40531,-1.11486
2627775.31141,169.0,12516.703,0.41585,0.01851,0.41626,-2.54844
2627775.45341,169.0,9909.4424,0.42262,0.02572,0.4234,-3.48239
2627775.61741,169.0,7835.48,0.43274,0.0311,0.43385,-4.11088
2627775.81841,169.0,6217.2461,0.44105,0.03751,0.44264,-4.86089
2627776.05641,169.0,4905.291,0.44742,0.0406,0.44926,-5.18438
2627776.29541,169.0,3881.2737,0.45657,0.04427,0.45871,-5.53811
2627776.53341,169.0,3070.9827,0.46431,0.04683,0.46667,-5.75989
2627776.77141,169.0,2430.7778,0.47408,0.05053,0.47677,-6.08444
2627777.00941,169.0,1923.1537,0.48309,0.05303,0.486,-6.26494
2627777.24741,169.0,1522.4358,0.48998,0.05592,0.49316,-6.5108
2627777.48541,169.0,1203.8446,0.49905,0.05731,0.50233,-6.55082
2627777.72441,169.0,952.86591,0.50708,0.06028,0.51065,-6.77917
2627777.96242,169.0,754.27557,0.51512,0.06375,0.51905,-7.05486
2627778.19942,169.0,596.71857,0.52509,0.06503,0.5291,-7.05939
2627778.43742,169.0,471.96338,0.53524,0.06752,0.53948,-7.18949
2627778.67642,169.0,373.20856,0.54327,0.07093,0.54788,-7.43817
2627778.91442,169.0,295.47278,0.55471,0.07454,0.5597,-7.65338
2627779.15342,169.0,233.87738,0.56305,0.07745,0.56835,-7.83182
2627779.39142,169.0,185.05922,0.57421,0.08234,0.58009,-8.16038
2627779.62742,169.0,146.35823,0.58811,0.08702,0.59451,-8.41721
2627779.86442,169.0,115.77804,0.5981,0.09479,0.60557,-9.00607
2627780.09842,169.0,91.6721,0.61032,0.09913,0.61832,-9.22537
2627780.34342,169.0,72.51701,0.6232,0.1067,0.63227,-9.71569
2627780.57242,169.0,57.36816,0.63875,0.11645,0.64927,-10.33197
2627780.80942,169.0,45.3629,0.65359,0.12624,0.66567,-10.93201
2627781.04142,169.0,35.93134,0.67172,0.13827,0.6858,-11.63162
2627781.29242,169.0,28.40909,0.694,0.15263,0.71059,-12.40326
2627781.50642,169.0,22.48202,0.71791,0.1685,0.73742,-13.2084
2627781.77142,169.0,17.79613,0.74789,0.17837,0.76887,-13.41459
2627782.02342,169.0,14.06813,0.78287,0.19111,0.80586,-13.71866
2627782.23942,169.0,11.1448,0.82182,0.19586,0.84484,-13.4052
2627782.50742,169.0,8.81772,0.86127,0.1969,0.8835,-12.87752
2627782.68542,169.0,6.97545,0.89869,0.18929,0.91841,-11.89413
2627782.90342,169.0,5.5173,0.93547,0.18148,0.95292,-10.97917
2627783.17242,169.0,4.36941,0.96461,0.1631,0.97831,-9.59707
2627783.50642,169.0,3.45686,0.99281,0.14627,1.00352,-8.38087
2627783.92542,169.0,2.73547,1.01223,0.13081,1.02065,-7.36343
2627784.45042,169.0,2.16054,1.02831,0.11406,1.03462,-6.32939
2627785.10942,169.0,1.70952,1.04026,0.10088,1.04514,-5.53923
2627785.93842,169.0,1.35352,1.04985,0.08998,1.0537,-4.89873
2627786.98142,169.0,1.07079,1.05719,0.08182,1.06035,-4.42536
2627788.29542,169.0,0.84734,1.06327,0.07598,1.06598,-4.08751
2627789.95042,169.0,0.67072,1.06962,0.0725,1.07208,-3.87762
2627792.03942,169.0,0.53067,1.07594,0.07219,1.07836,-3.83855
2627794.67643,169.0,0.41976,1.08137,0.07517,1.08398,-3.97644
2627798.00743,169.0,0.33183,1.08655,0.08031,1.08951,-4.22716
2627802.21343,169.0,0.26261,1.09274,0.08529,1.09606,-4.46283
2627807.52143,169.0,0.20791,1.10129,0.09408,1.1053,-4.8826
2627814.22644,169.0,0.16452,1.11135,0.10669,1.11646,-5.48357
2627822.70244,169.0,0.13007,1.12072,0.12303,1.12745,-6.26454
2627833.39245,169.0,0.10309,1.13209,0.14003,1.14072,-7.05112
2627846.90646,169.0,0.08153,1.14944,0.15862,1.16034,-7.85715
2627864.00447,169.0,0.06443,1.17186,0.1844,1.18628,-8.94251
2627885.59048,169.0,0.05102,1.19829,0.21679,1.21774,-10.25465
2627912.8335,169.0,0.04042,1.22096,0.25238,1.24677,-11.67879
2627947.32952,169.0,0.03192,1.24776,0.28452,1.27979,-12.84507
2627990.87654,169.0,0.02528,1.28692,0.31293,1.32442,-13.66686
2628045.94257,169.0,0.01999,1.33645,0.35095,1.38176,-14.71373
2642659.54569,170.0,20004.453,0.39653,-0.00683,0.39659,0.98629
2642659.68869,170.0,15829.126,0.40559,0.00769,0.40566,-1.08629
2642659.83069,170.0,12516.703,0.41389,0.01756,0.41426,-2.42895
2642659.97269,170.0,9909.4424,0.42387,0.02505,0.42461,-3.3825
2642660.13669,170.0,7835.48,0.43261,0.03304,0.43387,-4.3676
2642660.33769,170.0,6217.2461,0.44207,0.038,0.4437,-4.91354
2642660.57569,170.0,4905.291,0.44826,0.04137,0.45017,-5.27318
2642660.81369,170.0,3881.2737,0.45754,0.04292,0.45955,-5.35849
2642661.05169,170.0,3070.9827,0.46503,0.0475,0.46745,-5.83158
2642661.29069,170.0,2430.7778,0.47315,0.05102,0.47589,-6.15405
2642661.52869,170.0,1923.1537,0.48,0.05192,0.4828,-6.17308
2642661.76669,170.0,1522.4358,0.49059,0.05585,0.49376,-6.49528
2642662.00469,170.0,1203.8446,0.4985,0.05645,0.50169,-6.46111
2642662.24369,170.0,952.86591,0.50604,0.06018,0.50961,-6.78233
2642662.48169,170.0,754.27557,0.51573,0.06176,0.51941,-6.82927
2642662.71869,170.0,596.71857,0.52556,0.06546,0.52962,-7.0998
2642662.95669,170.0,471.96338,0.53354,0.06672,0.53769,-7.12779
2642663.19569,170.0,373.20856,0.54468,0.07056,0.54924,-7.38166
2642663.43269,170.0,295.47278,0.5521,0.07473,0.55713,-7.70848
2642663.67269,170.0,233.87738,0.56377,0.0782,0.56917,-7.89714
2642663.91069,170.0,185.05922,0.57474,0.08319,0.58073,-8.23637
2642664.14669,170.0,146.35823,0.58704,0.08716,0.59348,-8.44528
2642664.38269,170.0,115.77804,0.59772,0.09124,0.60464,-8.67871
2642664.61769,170.0,91.6721,0.6105,0.0991,0.61849,-9.21986
2642664.86269,170.0,72.51701,0.62298,0.10668,0.63204,-9.71709
2642665.09169,170.0,57.36816,0.63904,0.11666,0.6496,-10.34525
2642665.32869,170.0,45.3629,0.6536,0.12691,0.66581,-10.98881
2642665.56069,170.0,35.93134,0.67166,0.13779,0.68565,-11.59287
2642665.81069,170.0,28.40909,0.69288,0.15184,0.70933,-12.36061
2642666.02569,170.0,22.48202,0.71732,0.16692,0.73649,-13.09916
2642666.29069,170.0,17.79613,0.74885,0.18036,0.77026,-13.54169
2642666.54269,170.0,14.06813,0.78276,0.19012,0.80552,-13.65199
2642666.75869,170.0,11.1448,0.82114,0.19741,0.84454,-13.51801
2642667.02569,170.0,8.81772,0.86108,0.19666,0.88325,-12.86525
2642667.20469,170.0,6.97545,0.89908,0.18808,0.91855,-11.81531
2642667.42269,170.0,5.5173,0.93402,0.18054,0.95131,-10.94007
2642667.69169,170.0,4.36941,0.96609,0.16205,0.97959,-9.52193
2642668.02669,170.0,3.45686,0.99161,0.1462,1.00233,-8.38727
2642668.44569,170.0,2.73547,1.01023,0.12876,1.01841,-7.26363
2642668.97069,170.0,2.16054,1.02593,0.11278,1.03211,-6.27323
2642669.62969,170.0,1.70952,1.03968,0.09994,1.04447,-5.49066
2642670.45869,170.0,1.35352,1.04927,0.09014,1.05313,-4.91023
2642671.50169,170.0,1.07079,1.05586,0.08192,1.05903,-4.43634
2642672.81569,170.0,0.84734,1.06226,0.07686,1.06504,-4.13816
2642674.4707,170.0,0.67072,1.06832,0.07305,1.07081,-3.91196
2642676.5597,170.0,0.53067,1.07445,0.07296,1.07693,-3.88464
2642679.1967,170.0,0.41976,1.07942,0.07491,1.08202,-3.96969
2642682.5277,170.0,0.33183,1.08495,0.07838,1.08778,-4.13188
2642686.7337,170.0,0.26261,1.09208,0.08452,1.09535,-4.42577
2642692.04171,170.0,0.20791,1.10158,0.0947,1.10565,-4.91358
2642698.74671,170.0,0.16452,1.11048,0.10945,1.11586,-5.62875
2642707.22271,170.0,0.13007,1.11936,0.12545,1.12637,-6.39457
2642717.91272,170.0,0.10309,1.13048,0.14073,1.13921,-7.09611
2642731.42673,170.0,0.08153,1.1478,0.1592,1.15879,-7.89664
2642748.52474,170.0,0.06443,1.1685,0.18407,1.18291,-8.95198
2642770.11075,170.0,0.05102,1.19138,0.21403,1.21045,-10.18432
2642797.35377,170.0,0.04042,1.2143,0.2447,1.23871,-11.39341
2642831.84979,170.0,0.03192,1.24784,0.27344,1.27745,-12.36007
2642875.39682,170.0,0.02528,1.29326,0.31112,1.33015,-13.5267
2642930.46285,170.0,0.01999,1.34348,0.3603,1.39096,-15.01236
2657539.25912,171.0,20004.453,0.39596,-0.00668,0.39601,0.96666
2657539.40212,171.0,15829.126,0.40614,0.00604,0.40619,-0.85212
2657539.54412,171.0,12516.703,0.41529,0.01685,0.41563,-2.32335
2657539.68612,171.0,9909.4424,0.4252,0.02629,0.42601,-3.53762
2657539.85012,171.0,7835.48,0.43311,0.03303,0.43437,-4.36116
2657540.05112,171.0,6217.2461,0.4414,0.03727,0.44297,-4.82613
2657540.28912,171.0,4905.291,0.44837,0.04119,0.45026,-5.24843
2657540.52712,171.0,3881.2737,0.45865,0.04494,0.46085,-5.5963
2657540.76612,171.0,3070.9827,0.46587,0.04807,0.46834,-5.89148
2657541.00412,171.0,2430.7778,0.47364,0.04924,0.47619,-5.93495
2657541.24212,171.0,1923.1537,0.48261,0.05366,0.48559,-6.34444
2657541.48012,171.0,1522.4358,0.49127,0.05545,0.49439,-6.43936
2657541.71812,171.0,1203.8446,0.50023,0.05812,0.5036,-6.6274
2657541.95712,171.0,952.86591,0.50886,0.06012,0.5124,-6.73841
2657542.19512,171.0,754.27557,0.51593,0.06309,0.51977,-6.97214
2657542.43212,171.0,596.71857,0.52617,0.06493,0.53016,-7.03447
2657542.67012,171.0,471.96338,0.53533,0.06909,0.53977,-7.35429
2657542.90912,171.0,373.20856,0.54581,0.06906,0.55016,-7.21082
2657543.14712,171.0,295.47278,0.5548,0.0739,0.5597,-7.58764
2657543.38612,171.0,233.87738,0.56608,0.07771,0.57138,-7.81623
2657543.62412,171.0,185.05922,0.57577,0.08265,0.58167,-8.16927
2657543.86012,171.0,146.35823,0.58714,0.0862,0.59344,-8.35191
2657544.09612,171.0,115.77804,0.59879,0.09226,0.60586,-8.75922
2657544.33112,171.0,91.6721,0.61055,0.09859,0.61846,-9.17301
2657544.57612,171.0,72.51701,0.62366,0.10708,0.63279,-9.74202
2657544.80512,171.0,57.36816,0.63759,0.11668,0.64818,-10.37078
2657545.04213,171.0,45.3629,0.65322,0.12579,0.66522,-10.89989
2657545.27413,171.0,35.93134,0.67118,0.13861,0.68534,-11.66888
2657545.52513,171.0,28.40909,0.69315,0.15267,0.70976,-12.42169
2657545.73913,171.0,22.48202,0.71942,0.16577,0.73827,-12.97553
2657546.00413,171.0,17.79613,0.74772,0.17939,0.76894,-13.49139
2657546.25613,171.0,14.06813,0.78473,0.19036,0.80749,-13.63574
2657546.47213,171.0,11.1448,0.8216,0.19588,0.84463,-13.40972
2657546.74013,171.0,8.81772,0.85948,0.1958,0.8815,-12.8337
2657546.91813,171.0,6.97545,0.89828,0.19201,0.91857,-12.0657
2657547.13613,171.0,5.5173,0.93507,0.17769,0.9518,-10.75984
2657547.40513,171.0,4.36941,0.96518,0.16369,0.97896,-9.62536
2657547.74013,171.0,3.45686,0.9908,0.14517,1.00138,-8.33565
2657548.15913,171.0,2.73547,1.01181,0.12935,1.02005,-7.28498
2657548.68413,171.0,2.16054,1.0266,0.11432,1.03294,-6.35414
2657549.34413,171.0,1.70952,1.03841,0.10025,1.04324,-5.51444
2657550.17213,171.0,1.35352,1.04877,0.08887,1.05253,-4.84379
2657551.21513,171.0,1.07079,1.05619,0.08167,1.05935,-4.42165
2657552.52913,171.0,0.84734,1.06236,0.0761,1.06509,-4.09743
2657554.18413,171.0,0.67072,1.06768,0.07347,1.07021,-3.93672
2657556.27313,171.0,0.53067,1.07313,0.07201,1.07554,-3.83872
2657558.91013,171.0,0.41976,1.07989,0.07427,1.08245,-3.93411
2657562.24114,171.0,0.33183,1.08618,0.08026,1.08914,-4.22604
2657566.44714,171.0,0.26261,1.09175,0.08755,1.09526,-4.58492
2657571.75514,171.0,0.20791,1.09824,0.09587,1.10242,-4.98917
2657578.46015,171.0,0.16452,1.10787,0.1061,1.11294,-5.47045
2657586.93615,171.0,0.13007,1.12022,0.12164,1.12681,-6.19743
2657597.62616,171.0,0.10309,1.13307,0.1416,1.14188,-7.12326
2657611.14016,171.0,0.08153,1.14634,0.16168,1.15768,-8.02796
2657628.23817,171.0,0.06443,1.16493,0.18675,1.17981,-9.10778
2657649.82519,171.0,0.05102,1.19343,0.21122,1.21198,-10.03674
2657677.0672,171.0,0.04042,1.2253,0.24774,1.2501,-11.43033
2657711.56322,171.0,0.03192,1.25485,0.29011,1.28795,-13.01781
2657755.11025,171.0,0.02528,1.28511,0.32798,1.32631,-14.31691
2657810.17628,171.0,0.01999,1.32637,0.35837,1.37393,-15.11974
2672418.82127,172.0,20004.453,0.39622,-0.00681,0.39628,0.98456
2672418.96427,172.0,15829.126,0.40647,0.00746,0.40654,-1.05205
2672419.10627,172.0,12516.703,0.41571,0.0194,0.41616,-2.67164
2672419.24827,172.0,9909.4424,0.42415,0.02628,0.42496,-3.54563
2672419.41227,172.0,7835.48,0.43295,0.03169,0.4341,-4.18686
2672419.61327,172.0,6217.2461,0.44121,0.03797,0.44284,-4.91923
2672419.85127,172.0,4905.291,0.44942,0.0417,0.45135,-5.3007
2672420.09027,172.0,3881.2737,0.45765,0.04463,0.45983,-5.56955
2672420.32827,172.0,3070.9827,0.46548,0.04866,0.46801,-5.96737
2672420.56627,172.0,2430.7778,0.47402,0.05065,0.47671,-6.09881
2672420.80428,172.0,1923.1537,0.48268,0.0529,0.48557,-6.25443
2672421.04228,172.0,1522.4358,0.49137,0.05526,0.49447,-6.41704
2672421.28028,172.0,1203.8446,0.50019,0.05761,0.5035,-6.57
2672421.51928,172.0,952.86591,0.50829,0.06022,0.51185,-6.7567
2672421.75728,172.0,754.27557,0.5168,0.06173,0.52047,-6.81127
2672421.99428,172.0,596.71857,0.52597,0.06616,0.53012,-7.16933
2672422.23228,172.0,471.96338,0.53507,0.06873,0.53947,-7.31931
2672422.47128,172.0,373.20856,0.54488,0.06871,0.5492,-7.18679
2672422.70928,172.0,295.47278,0.55415,0.07488,0.55919,-7.69546
2672422.94828,172.0,233.87738,0.56369,0.07832,0.56911,-7.90972
2672423.18628,172.0,185.05922,0.57776,0.08162,0.5835,-8.04076
2672423.42228,172.0,146.35823,0.58646,0.08695,0.59287,-8.43319
2672423.65928,172.0,115.77804,0.59819,0.09203,0.60523,-8.74588
2672423.89328,172.0,91.6721,0.61098,0.09998,0.6191,-9.29333
2672424.13728,172.0,72.51701,0.62515,0.10663,0.63418,-9.67967
2672424.36628,172.0,57.36816,0.63829,0.11517,0.6486,-10.2277
2672424.60328,172.0,45.3629,0.65486,0.12589,0.66685,-10.88142
2672424.83528,172.0,35.93134,0.67245,0.13945,0.68676,-11.71599
2672425.08528,172.0,28.40909,0.694,0.15152,0.71035,-12.31599
2672425.30028,172.0,22.48202,0.71832,0.16642,0.73734,-13.04415
2672425.56528,172.0,17.79613,0.74876,0.18066,0.77025,-13.56515
2672425.81728,172.0,14.06813,0.78171,0.18967,0.80439,-13.63851
2672426.03328,172.0,11.1448,0.82064,0.19619,0.84377,-13.44551
2672426.30028,172.0,8.81772,0.8602,0.19721,0.88252,-12.9123
2672426.47928,172.0,6.97545,0.9006,0.19022,0.92047,-11.92668
2672426.69728,172.0,5.5173,0.93357,0.1766,0.95012,-10.71185
2672426.96628,172.0,4.36941,0.96644,0.16383,0.98023,-9.62096
2672427.30128,172.0,3.45686,0.99104,0.14681,1.00186,-8.42643
2672427.72028,172.0,2.73547,1.01162,0.12907,1.01983,-7.27106
2672428.24528,172.0,2.16054,1.02823,0.11414,1.03455,-6.33443
2672428.90428,172.0,1.70952,1.04051,0.10099,1.04539,-5.5435
2672429.73328,172.0,1.35352,1.04865,0.0899,1.0525,-4.90003
2672430.77628,172.0,1.07079,1.05652,0.08141,1.05965,-4.40597
2672432.09028,172.0,0.84734,1.06358,0.07622,1.06631,-4.09921
2672433.74528,172.0,0.67072,1.0695,0.0734,1.07202,-3.92606
2672435.83428,172.0,0.53067,1.0743,0.07328,1.07679,-3.90235
2672438.47129,172.0,0.41976,1.08025,0.07411,1.08279,-3.92447
2672441.80229,172.0,0.33183,1.08707,0.07838,1.0899,-4.12388
2672446.00829,172.0,0.26261,1.09428,0.08683,1.09771,-4.53694
2672451.31629,172.0,0.20791,1.10105,0.09775,1.10538,-5.07313
2672458.0213,172.0,0.16452,1.10829,0.10863,1.1136,-5.59795
2672466.4973,172.0,0.13007,1.1196,0.12156,1.12618,-6.19682
2672477.18731,172.0,0.10309,1.13469,0.13912,1.14319,-6.9899
2672490.70132,172.0,0.08153,1.15023,0.16267,1.16168,-8.04976
2672507.79933,172.0,0.06443,1.16819,0.18834,1.18328,-9.15847
2672529.38534,172.0,0.05102,1.18905,0.2119,1.20778,-10.10441
2672556.62736,172.0,0.04042,1.22212,0.24065,1.24559,-11.13956
2672591.12338,172.0,0.03192,1.26098,0.28104,1.29191,-12.5643
2672634.6704,172.0,0.02528,1.29717,0.32719,1.3378,-14.1565
2672689.73644,172.0,0.01999,1.33188,0.36871,1.38197,-15.47396
2687288.87123,173.0,20004.453,0.39676,-0.00656,0.39682,0.94678
2687289.01423,173.0,15829.126,0.40501,0.00686,0.40507,-0.97068
2687289.15623,173.0,12516.703,0.4153,0.01867,0.41571,-2.57341
2687289.29823,173.0,9909.4424,0.42503,0.02767,0.42593,-3.72446
2687289.46224,173.0,7835.48,0.43339,0.03348,0.43468,-4.41733
2687289.66324,173.0,6217.2461,0.44245,0.03733,0.44402,-4.82233
2687289.90124,173.0,4905.291,0.44958,0.04074,0.45142,-5.17787
2687290.14024,173.0,3881.2737,0.45628,0.04505,0.4585,-5.63932
2687290.37824,173.0,3070.9827,0.46606,0.0485,0.46858,-5.94063
2687290.61624,173.0,2430.7778,0.47433,0.05203,0.47717,-6.26036
2687290.85424,173.0,1923.1537,0.48228,0.05267,0.48514,-6.23297
2687291.09224,173.0,1522.4358,0.49111,0.05503,0.49419,-6.39318
2687291.33024,173.0,1203.8446,0.50008,0.05781,0.50341,-6.59422
2687291.56924,173.0,952.86591,0.50816,0.06039,0.51173,-6.7771
2687291.80724,173.0,754.27557,0.51716,0.06353,0.52105,-7.003
2687292.04424,173.0,596.71857,0.52572,0.06538,0.52977,-7.08877
2687292.28224,173.0,471.96338,0.5339,0.06698,0.53808,-7.15085
2687292.52124,173.0,373.20856,0.54421,0.07048,0.54876,-7.37871
2687292.75824,173.0,295.47278,0.55519,0.07507,0.56025,-7.70094
2687292.99824,173.0,233.87738,0.56491,0.07808,0.57028,-7.86932
2687293.23624,173.0,185.05922,0.5755,0.08287,0.58144,-8.19452
2687293.47224,173.0,146.35823,0.5869,0.08646,0.59324,-8.37982
2687293.70824,173.0,115.77804,0.59905,0.09128,0.60596,-8.66352
2687293.94324,173.0,91.6721,0.61137,0.09807,0.61919,-9.11306
2687294.18824,173.0,72.51701,0.62458,0.10779,0.63381,-9.79173
2687294.41724,173.0,57.36816,0.63861,0.11527,0.64893,-10.23159
2687294.65424,173.0,45.3629,0.65429,0.12564,0.66624,-10.86981
2687294.88624,173.0,35.93134,0.67208,0.13809,0.68612,-11.61098
2687295.13624,173.0,28.40909,0.69266,0.15066,0.70886,-12.27103
2687295.35124,173.0,22.48202,0.71812,0.16696,0.73727,-13.08836
2687295.61624,173.0,17.79613,0.74738,0.18121,0.76903,-13.62866
2687295.86824,173.0,14.06813,0.78203,0.19052,0.8049,-13.69221
2687296.08424,173.0,11.1448,0.81995,0.19824,0.84358,-13.59137
2687296.35124,173.0,8.81772,0.86058,0.1979,0.88304,-12.95043
2687296.53024,173.0,6.97545,0.90246,0.18993,0.92223,-11.8851
2687296.74824,173.0,5.5173,0.93414,0.17795,0.95094,-10.78518
2687297.01724,173.0,4.36941,0.96815,0.16307,0.98178,-9.56071
2687297.35224,173.0,3.45686,0.9921,0.14766,1.00303,-8.46554
2687297.77124,173.0,2.73547,1.01262,0.12833,1.02072,-7.22262
2687298.29624,173.0,2.16054,1.03026,0.11319,1.03646,-6.26964
2687298.95524,173.0,1.70952,1.0421,0.10126,1.04701,-5.54979
2687299.78424,173.0,1.35352,1.05047,0.09014,1.05433,-4.90434
2687300.82724,173.0,1.07079,1.05774,0.08212,1.06092,-4.43947
2687302.14124,173.0,0.84734,1.06465,0.07571,1.06734,-4.06759
2687303.79624,173.0,0.67072,1.07144,0.07346,1.07395,-3.92237
2687305.88524,173.0,0.53067,1.07644,0.07339,1.07894,-3.90048
2687308.52225,173.0,0.41976,1.08147,0.07445,1.08403,-3.93831
2687311.85325,173.0,0.33183,1.08811,0.07787,1.09089,-4.09364
2687316.05925,173.0,0.26261,1.09636,0.08558,1.0997,-4.46342
2687321.36725,173.0,0.20791,1.10409,0.09646,1.1083,-4.99303
2687328.07226,173.0,0.16452,1.11123,0.10938,1.1166,-5.6216
2687336.54826,173.0,0.13007,1.12036,0.1221,1.127,-6.2197
2687347.23827,173.0,0.10309,1.13426,0.13815,1.14264,-6.94422
2687360.75228,173.0,0.08153,1.1523,0.15943,1.16328,-7.87749
2687377.85029,173.0,0.06443,1.17299,0.18687,1.18778,-9.05192
2687399.4363,173.0,0.05102,1.19108,0.21441,1.21023,-10.20474
2687426.67932,173.0,0.04042,1.21804,0.24052,1.24156,-11.17027
2687461.17534,173.0,0.03192,1.25779,0.27391,1.28727,-12.28564
2687504.72236,173.0,0.02528,1.30017,0.31806,1.33851,-13.74618
2687559.7884,173.0,0.01999,1.34226,0.3677,1.39171,-15.31986
2702144.90169,174.0,20004.453,0.3965,-0.00624,0.39655,0.90212
2702145.04469,174.0,15829.126,0.40812,0.00841,0.40821,-1.18114
2702145.18669,174.0,12516.703,0.41535,0.01782,0.41574,-2.45618
2702145.32869,174.0,9909.4424,0.42492,0.0256,0.42569,-3.44787
2702145.49269,174.0,7835.48,0.43304,0.033,0.43429,-4.35734
2702145.69369,174.0,6217.2461,0.44123,0.03684,0.44276,-4.77228
2702145.93169,174.0,4905.291,0.45017,0.03997,0.45194,-5.0739
2702146.16969,174.0,3881.2737,0.4588,0.04571,0.46107,-5.68922
2702146.40769,174.0,3070.9827,0.46736,0.04622,0.46964,-5.64823
2702146.64669,174.0,2430.7778,0.47409,0.05123,0.47685,-6.16753
2702146.88469,174.0,1923.1537,0.48299,0.05228,0.48581,-6.17828
2702147.12269,174.0,1522.4358,0.49068,0.05484,0.49374,-6.37667
2702147.36069,174.0,1203.8446,0.49921,0.05732,0.50249,-6.54974
2702147.59969,174.0,952.86591,0.50924,0.05887,0.51263,-6.59438
2702147.83769,174.0,754.27557,0.51771,0.06359,0.5216,-7.00252
2702148.07469,174.0,596.71857,0.5265,0.06439,0.53042,-6.97238
2702148.31269,174.0,471.96338,0.5361,0.06788,0.54038,-7.21605
2702148.55169,174.0,373.20856,0.54488,0.07199,0.54961,-7.52652
2702148.78869,174.0,295.47278,0.55475,0.07538,0.55985,-7.73778
2702149.02869,174.0,233.87738,0.56553,0.0782,0.57091,-7.87319
2702149.26669,174.0,185.05922,0.57541,0.08195,0.58122,-8.10524
2702149.50269,174.0,146.35823,0.58879,0.08608,0.59505,-8.31771
2702149.73869,174.0,115.77804,0.59906,0.09215,0.6061,-8.74456
2702149.97369,174.0,91.6721,0.61078,0.0992,0.61878,-9.22518
2702150.21869,174.0,72.51701,0.62458,0.10731,0.63373,-9.74847
2702150.44769,174.0,57.36816,0.63797,0.11699,0.64861,-10.39164
2702150.68469,174.0,45.3629,0.65407,0.1255,0.666,-10.86169
2702150.91669,174.0,35.93134,0.6722,0.13776,0.68617,-11.58188
2702151.16769,174.0,28.40909,0.6932,0.15267,0.70982,-12.42031
2702151.38169,174.0,22.48202,0.71901,0.16781,0.73833,-13.13747
2702151.64669,174.0,17.79613,0.74979,0.18002,0.7711,-13.5008
2702151.89869,174.0,14.06813,0.78364,0.19366,0.80722,-13.88129
2702152.11469,174.0,11.1448,0.82366,0.19834,0.8472,-13.53938
2702152.38269,174.0,8.81772,0.86231,0.19784,0.88472,-12.92201
2702152.56069,174.0,6.97545,0.90048,0.19104,0.92053,-11.97772
2702152.77869,174.0,5.5173,0.9391,0.18095,0.95638,-10.90612
2702153.04769,174.0,4.36941,0.967,0.16556,0.98108,-9.7156
2702153.38269,174.0,3.45686,0.99546,0.14734,1.0063,-8.41959
2702153.80169,174.0,2.73547,1.01612,0.13036,1.02445,-7.31071
2702154.32669,174.0,2.16054,1.03071,0.11456,1.03706,-6.34217
2702154.98569,174.0,1.70952,1.04346,0.10035,1.04827,-5.49344
2702155.8147,174.0,1.35352,1.05336,0.08996,1.05719,-4.8816
2702156.8577,174.0,1.07079,1.061,0.0827,1.06422,-4.45681
2702158.1717,174.0,0.84734,1.06687,0.07676,1.06963,-4.11514
2702159.8267,174.0,0.67072,1.07196,0.07435,1.07454,-3.96747
2702161.9157,174.0,0.53067,1.07911,0.07277,1.08156,-3.8581
2702164.5527,174.0,0.41976,1.08471,0.07475,1.08728,-3.9419
2702167.8837,174.0,0.33183,1.08991,0.07949,1.09281,-4.17111
2702172.0897,174.0,0.26261,1.09577,0.08579,1.09913,-4.47682
2702177.39771,174.0,0.20791,1.104,0.0938,1.10798,-4.85655
2702184.10271,174.0,0.16452,1.11492,0.10665,1.12001,-5.46415
2702192.57872,174.0,0.13007,1.12645,0.12443,1.1333,-6.30338
2702203.26872,174.0,0.10309,1.13666,0.14367,1.14571,-7.20361
2702216.78273,174.0,0.08153,1.15017,0.16291,1.16165,-8.06152
2702233.88074,174.0,0.06443,1.16992,0.18498,1.18446,-8.98466
2702255.46775,174.0,0.05102,1.19689,0.2103,1.21522,-9.96529
2702282.70977,174.0,0.04042,1.22434,0.24457,1.24853,-11.29673
2702317.20579,174.0,0.03192,1.25174,0.27883,1.28242,-12.55777
2702360.75282,174.0,0.02528,1.28978,0.31022,1.32656,-13.52398
2702415.81885,174.0,0.01999,1.34266,0.34961,1.38743,-14.59507
2716991.54627,175.0,20004.453,0.39587,-0.00588,0.39592,0.85041
2716991.68927,175.0,15829.126,0.40539,0.00693,0.40545,-0.979
2716991.83127,175.0,12516.703,0.41561,0.01777,0.41599,-2.44866
2716991.97327,175.0,9909.4424,0.42347,0.02624,0.42428,-3.54623
2716992.13727,175.0,7835.48,0.43348,0.03177,0.43464,-4.19115
2716992.33827,175.0,6217.2461,0.44228,0.03638,0.44377,-4.70211
2716992.57627,175.0,4905.291,0.45064,0.04163,0.45256,-5.27806
2716992.81527,175.0,3881.2737,0.45826,0.0454,0.4605,-5.65743
2716993.05327,175.0,3070.9827,0.46676,0.0467,0.46909,-5.71366
2716993.29127,175.0,2430.7778,0.47394,0.04969,0.47654,-5.98547
2716993.52927,175.0,1923.1537,0.48339,0.05456,0.48646,-6.44009
2716993.76727,175.0,1522.4358,0.49079,0.05541,0.49391,-6.4418
2716994.00527,175.0,1203.8446,0.49993,0.05839,0.50333,-6.66138
2716994.24427,175.0,952.86591,0.50892,0.05957,0.5124,-6.67607
2716994.48227,175.0,754.27557,0.51839,0.06249,0.52214,-6.87394
2716994.71927,175.0,596.71857,0.52609,0.06517,0.53011,-7.06149
2716994.95727,175.0,471.96338,0.5362,0.06829,0.54053,-7.25753
2716995.19627,175.0,373.20856,0.54478,0.07084,0.54937,-7.40866
2716995.43427,175.0,295.47278,0.55586,0.07471,0.56085,-7.65492
2716995.67327,175.0,233.87738,0.56716,0.07923,0.57267,-7.95203
2716995.91127,175.0,185.05922,0.57589,0.08328,0.58188,-8.22814
2716996.14727,175.0,146.35823,0.58673,0.08729,0.59319,-8.46234
2716996.38327,175.0,115.77804,0.59881,0.09226,0.60587,-8.75884
2716996.61827,175.0,91.6721,0.61098,0.09951,0.61903,-9.25059
2716996.86327,175.0,72.51701,0.62392,0.10687,0.63301,-9.71964
2716997.09227,175.0,57.36816,0.63837,0.11618,0.64886,-10.31431
2716997.32927,175.0,45.3629,0.6534,0.12672,0.66557,-10.97534
2716997.56127,175.0,35.93134,0.67273,0.13809,0.68676,-11.60007
2716997.81127,175.0,28.40909,0.69289,0.15213,0.70939,-12.38295
2716998.02628,175.0,22.48202,0.71767,0.16714,0.73688,-13.10974
2716998.29128,175.0,17.79613,0.74777,0.18146,0.76948,-13.64024
2716998.54328,175.0,14.06813,0.78475,0.19118,0.80771,-13.69156
2716998.75928,175.0,11.1448,0.82352,0.19666,0.84668,-13.43124
2716999.02628,175.0,8.81772,0.86315,0.1974,0.88543,-12.88166
2716999.20528,175.0,6.97545,0.90452,0.19239,0.92476,-12.00757
2716999.42328,175.0,5.5173,0.93829,0.17965,0.95533,-10.83926
2716999.69228,175.0,4.36941,0.96926,0.16699,0.98354,-9.77537
2717000.02728,175.0,3.45686,0.99475,0.1481,1.00572,-8.46827
2717000.44628,175.0,2.73547,1.01733,0.13117,1.02575,-7.34707
2717000.97128,175.0,2.16054,1.03359,0.11582,1.04006,-6.39355
2717001.63028,175.0,1.70952,1.04542,0.10191,1.05038,-5.56773
2717002.45928,175.0,1.35352,1.05471,0.09085,1.05862,-4.92318
2717003.50228,175.0,1.07079,1.06237,0.08289,1.0656,-4.46159
2717004.81528,175.0,0.84734,1.06928,0.07695,1.07205,-4.11637
2717006.47128,175.0,0.67072,1.07539,0.07438,1.07796,-3.95668
2717008.56028,175.0,0.53067,1.07999,0.07309,1.08246,-3.87159
2717011.19728,175.0,0.41976,1.08633,0.07409,1.08885,-3.90178
2717014.52829,175.0,0.33183,1.09305,0.07901,1.0959,-4.13459
2717018.73429,175.0,0.26261,1.09959,0.08702,1.10302,-4.52509
2717024.04229,175.0,0.20791,1.10582,0.09652,1.11002,-4.98838
2717030.74729,175.0,0.16452,1.11372,0.10687,1.11883,-5.48112
2717039.2233,175.0,0.13007,1.12604,0.12027,1.13244,-6.09664
2717049.91331,175.0,0.10309,1.14094,0.13884,1.14935,-6.93841
2717063.42631,175.0,0.08153,1.15545,0.16241,1.16681,-8.0011
2717080.52432,175.0,0.06443,1.17241,0.18727,1.18727,-9.07539
2717102.11034,175.0,0.05102,1.19542,0.21005,1.21373,-9.96571
2717129.35335,175.0,0.04042,1.2278,0.24061,1.25115,-11.08782
2717163.84937,175.0,0.03192,1.26422,0.28156,1.29519,-12.55585
2717207.3964,175.0,0.02528,1.29859,0.32585,1.33885,-14.08626
2717262.46143,175.0,0.01999,1.33451,0.3626,1.38289,-15.20086
2731831.205,176.0,20004.453,0.39796,-0.00639,0.39801,0.92004
2731831.348,176.0,15829.126,0.40608,0.00697,0.40614,-0.98338
2731831.49,176.0,12516.703,0.4148,0.0171,0.41515,-2.36001
2731831.632,176.0,9909.4424,0.4254,0.02707,0.42626,-3.64107
2731831.796,176.0,7835.48,0.43394,0.0331,0.4352,-4.3623
2731831.997,176.0,6217.2461,0.44253,0.03755,0.44412,-4.84986
2731832.235,176.0,4905.291,0.44995,0.04295,0.45199,-5.45322
2731832.474,176.0,3881.2737,0.4578,0.04393,0.45991,-5.4807
2731832.712,176.0,3070.9827,0.46846,0.04818,0.47093,-5.87256
2731832.95,176.0,2430.7778,0.47511,0.04989,0.47772,-5.99463
2731833.188,176.0,1923.1537,0.48241,0.05368,0.48539,-6.34904
2731833.426,176.0,1522.4358,0.49191,0.05691,0.49519,-6.59955
2731833.664,176.0,1203.8446,0.50033,0.05866,0.50376,-6.68679
2731833.903,176.0,952.86591,0.50864,0.05966,0.51212,-6.69009
2731834.141,176.0,754.27557,0.51767,0.06302,0.52149,-6.94065
2731834.378,176.0,596.71857,0.526,0.06485,0.52998,-7.02826
2731834.616,176.0,471.96338,0.53609,0.06783,0.54036,-7.21084
2731834.855,176.0,373.20856,0.54565,0.07187,0.55036,-7.50345
2731835.093,176.0,295.47278,0.55638,0.07412,0.5613,-7.58801
2731835.332,176.0,233.87738,0.56639,0.07819,0.57176,-7.86015
2731835.57,176.0,185.05922,0.57668,0.08304,0.58263,-8.19375
2731835.806,176.0,146.35823,0.58761,0.08606,0.59388,-8.33223
2731836.042,176.0,115.77804,0.59942,0.0928,0.60657,-8.80029
2731836.277,176.0,91.6721,0.61158,0.09948,0.61962,-9.23869
2731836.522,176.0,72.51701,0.62545,0.1073,0.63459,-9.73509
2731836.751,176.0,57.36816,0.63826,0.11604,0.64872,-10.30464
2731836.988,176.0,45.3629,0.65576,0.12662,0.66787,-10.92852
2731837.22,176.0,35.93134,0.67229,0.13775,0.68625,-11.57978
2731837.471,176.0,28.40909,0.69415,0.15289,0.71079,-12.42153
2731837.685,176.0,22.48202,0.71727,0.16675,0.7364,-13.08774
2731837.95,176.0,17.79613,0.74966,0.18001,0.77097,-13.50225
2731838.202,176.0,14.06813,0.78573,0.19227,0.80892,-13.75002
2731838.418,176.0,11.1448,0.82335,0.19786,0.84679,-13.51249
2731838.686,176.0,8.81772,0.86305,0.19684,0.88522,-12.84776
2731838.864,176.0,6.97545,0.90223,0.19268,0.92258,-12.05489
2731839.082,176.0,5.5173,0.93877,0.1802,0.95591,-10.8657
2731839.351,176.0,4.36941,0.96813,0.16597,0.98226,-9.72776
2731839.68601,176.0,3.45686,0.99565,0.14728,1.00648,-8.41437
2731840.10501,176.0,2.73547,1.01701,0.13238,1.02559,-7.41608
2731840.63001,176.0,2.16054,1.03246,0.11605,1.03897,-6.41333
2731841.28901,176.0,1.70952,1.04466,0.10176,1.0496,-5.56362
2731842.11801,176.0,1.35352,1.05459,0.09104,1.05851,-4.93389
2731843.16101,176.0,1.07079,1.06211,0.08244,1.06531,-4.43856
2731844.47501,176.0,0.84734,1.06826,0.07788,1.0711,-4.16979
2731846.13101,176.0,0.67072,1.07392,0.07403,1.07647,-3.94338
2731848.21901,176.0,0.53067,1.07978,0.07213,1.08219,-3.82173
2731850.85601,176.0,0.41976,1.08654,0.07487,1.08911,-3.94176
2731854.18701,176.0,0.33183,1.09215,0.08049,1.09511,-4.21497
2731858.39302,176.0,0.26261,1.09748,0.08698,1.10092,-4.53129
2731863.70102,176.0,0.20791,1.10438,0.09499,1.10846,-4.91603
2731870.40602,176.0,0.16452,1.11494,0.10565,1.11993,-5.41336
2731878.88203,176.0,0.13007,1.12701,0.12179,1.13357,-6.16757
2731889.57203,176.0,0.10309,1.13886,0.14125,1.14759,-7.07013
2731903.08604,176.0,0.08153,1.15168,0.16093,1.16287,-7.95466
2731920.18405,176.0,0.06443,1.17154,0.18483,1.18603,-8.96537
2731941.77107,176.0,0.05102,1.19999,0.21114,1.21842,-9.97926
2731969.01308,176.0,0.04042,1.23018,0.24712,1.25476,-11.35831
2732003.5091,176.0,0.03192,1.25861,0.2883,1.29121,-12.90161
2732047.05713,176.0,0.02528,1.28993,0.31983,1.32899,-13.92544
2732102.12216,176.0,0.01999,1.33551,0.35149,1.38099,-14.74521
2746672.80734,177.0,20004.453,0.39622,-0.00415,0.39624,0.60073
2746672.95034,177.0,15829.126,0.40605,0.00875,0.40614,-1.23403
2746673.09234,177.0,12516.703,0.41799,0.01769,0.41837,-2.42361
2746673.23434,177.0,9909.4424,0.42467,0.02647,0.4255,-3.56636
2746673.39834,177.0,7835.48,0.43347,0.03273,0.4347,-4.31759
2746673.59934,177.0,6217.2461,0.44272,0.03754,0.44431,-4.84665
2746673.83734,177.0,4905.291,0.45045,0.04132,0.45234,-5.24127
2746674.07634,177.0,3881.2737,0.45902,0.04585,0.46131,-5.70459
