Repository: SebaVillagra00/ICM2985-SOH-IPRE

## Data University of Cambridge (EIS Cambridge)
Data publicada en "Identifying degradation patterns of lithium ion batteries from impedance spectroscopy using machine learning" (Zhang, Tang, Zhang, Wang, Stimming & Lee, 2020) https://www.nature.com/articles/s41467-020-15235-7.

Carpeta contiene:
* Paper de Nature Comunications (IF: 16.6).
* Data frames para IOS.
* Data frames para Windows.

Cada Data frame está contenido en un archivo .txt con las siguientes columnas:
* time/s: tiempo en que se mide la muestra.
* cycle number: ciclo de carga de la batería.
* freq/Hz: frecuencia de la señal de input.
* Re(Z)/Ohm: Parte resistiva de la impedancia.
* Im(Z)/Ohm: Parte reactiva de la impedancia.

File: EIS Cambridge/EIS data/EIS_state_IX_25C06.csv (part 17 of 20)
time/s,cycle number,freq/Hz,Re(Z)/Ohm,-Im(Z)/Ohm,|Z|/Ohm,Phase(Z)/deg
2532174.03605,176.0,471.96338,0.53091,0.13091,0.54681,-13.85183
2532174.27505,176.0,373.20856,0.55154,0.13982,0.56898,-14.2254
2532174.51305,176.0,295.47278,0.57268,0.14584,0.59095,-14.28742
2532174.75205,176.0,233.87738,0.59534,0.15491,0.61516,-14.58521
2532174.99005,176.0,185.05922,0.61876,0.1633,0.63994,-14.78388
2532175.22605,176.0,146.35823,0.64406,0.16991,0.6661,-14.77866
2532175.46205,176.0,115.77804,0.6691,0.17614,0.6919,-14.74803
2532175.69605,176.0,91.6721,0.69581,0.18312,0.7195,-14.7448
2532175.94205,176.0,72.51701,0.72371,0.1911,0.74852,-14.79198
2532176.17105,176.0,57.36816,0.75342,0.19683,0.7787,-14.64136
2532176.40805,176.0,45.3629,0.77867,0.20416,0.80499,-14.69203
2532176.64005,176.0,35.93134,0.80778,0.2114,0.83498,-14.66554
2532176.89005,176.0,28.40909,0.8341,0.22273,0.86333,-14.95084
2532177.10505,176.0,22.48202,0.86359,0.23735,0.89562,-15.36782
2532177.37005,176.0,17.79613,0.8962,0.25434,0.93159,-15.84395
2532177.62205,176.0,14.06813,0.93027,0.27615,0.97039,-16.53343
2532177.83805,176.0,11.1448,0.97304,0.29992,1.01821,-17.13089
2532178.10505,176.0,8.81772,1.02455,0.3244,1.07468,-17.56898
2532178.28305,176.0,6.97545,1.0819,0.33738,1.13328,-17.31943
2532178.50005,176.0,5.5173,1.14812,0.36397,1.20443,-17.58948
2532178.77005,176.0,4.36941,1.21811,0.36064,1.27037,-16.49212
2532179.10505,176.0,3.45686,1.29503,0.36398,1.34521,-15.69834
2532179.52305,176.0,2.73547,1.35935,0.34982,1.40364,-14.43142
2532180.04905,176.0,2.16054,1.42706,0.32176,1.46288,-12.7062
2532180.70805,176.0,1.70952,1.48477,0.29526,1.51384,-11.24724
2532181.53605,176.0,1.35352,1.52741,0.26449,1.55014,-9.82387
2532182.57905,176.0,1.07079,1.56066,0.23281,1.57793,-8.48442
2532183.89305,176.0,0.84734,1.58839,0.20397,1.60143,-7.31761
2532185.54906,176.0,0.67072,1.60995,0.18027,1.62001,-6.38884
2532187.63706,176.0,0.53067,1.62611,0.1615,1.63411,-5.67193
2532190.27406,176.0,0.41976,1.63863,0.14742,1.64525,-5.14077
2532193.60606,176.0,0.33183,1.64949,0.13754,1.65522,-4.76644
2532197.81106,176.0,0.26261,1.6604,0.13323,1.66574,-4.58746
2532203.11907,176.0,0.20791,1.67167,0.13438,1.67706,-4.59578
2532209.82407,176.0,0.16452,1.68248,0.14164,1.68843,-4.81198
2532218.30008,176.0,0.13007,1.69153,0.15315,1.69844,-5.17354
2532228.99008,176.0,0.10309,1.70243,0.16673,1.71057,-5.59362
2532242.50409,176.0,0.08153,1.71887,0.18425,1.72872,-6.11832
2532259.6021,176.0,0.06443,1.73996,0.21031,1.75262,-6.89195
2532281.18811,176.0,0.05102,1.76367,0.2454,1.78066,-7.92151
2532308.43113,176.0,0.04042,1.78775,0.28263,1.80995,-8.98363
2532342.92715,176.0,0.03192,1.82394,0.3204,1.85187,-9.96316
2532386.47418,176.0,0.02528,1.87491,0.36809,1.9107,-11.1074
2532441.53921,176.0,0.01999,1.934,0.43123,1.98149,-12.5697
2546378.77712,177.0,20004.453,0.33116,-0.01895,0.3317,3.27546
2546378.92012,177.0,15829.126,0.33876,-0.00112,0.33877,0.18905
2546379.06212,177.0,12516.703,0.34598,0.01425,0.34627,-2.35777
2546379.20412,177.0,9909.4424,0.35431,0.02793,0.35541,-4.50656
2546379.36812,177.0,7835.48,0.36273,0.03857,0.36477,-6.06938
2546379.56912,177.0,6217.2461,0.37293,0.04759,0.37595,-7.27244
2546379.80712,177.0,4905.291,0.38281,0.05799,0.38718,-8.61393
2546380.04512,177.0,3881.2737,0.39423,0.0672,0.39992,-9.67355
2546380.28412,177.0,3070.9827,0.40724,0.07568,0.41421,-10.52745
2546380.52212,177.0,2430.7778,0.41821,0.08327,0.42642,-11.26043
2546380.76012,177.0,1923.1537,0.43038,0.08992,0.43967,-11.80134
2546380.99812,177.0,1522.4358,0.44517,0.09614,0.45543,-12.18623
2546381.23612,177.0,1203.8446,0.46056,0.10261,0.47185,-12.55993
2546381.47412,177.0,952.86591,0.47763,0.10911,0.48993,-12.86741
2546381.71312,177.0,754.27557,0.49322,0.11677,0.50686,-13.32009
2546381.95012,177.0,596.71857,0.51155,0.12638,0.52693,-13.87688
2546382.18712,177.0,471.96338,0.5308,0.13294,0.5472,-14.06104
2546382.42612,177.0,373.20856,0.55142,0.14064,0.56907,-14.30869
2546382.66412,177.0,295.47278,0.5709,0.14735,0.58961,-14.47238
2546382.90312,177.0,233.87738,0.59438,0.15501,0.61426,-14.61721
2546383.14112,177.0,185.05922,0.61856,0.16157,0.63931,-14.63906
2546383.37712,177.0,146.35823,0.64404,0.16798,0.66558,-14.61822
2546383.61412,177.0,115.77804,0.66993,0.17619,0.69271,-14.73481
2546383.84812,177.0,91.6721,0.69684,0.18303,0.72047,-14.71706
2546384.09412,177.0,72.51701,0.72369,0.18952,0.74809,-14.6753
2546384.32312,177.0,57.36816,0.75198,0.19599,0.7771,-14.60798
2546384.55912,177.0,45.3629,0.7796,0.20452,0.80598,-14.69935
2546384.79212,177.0,35.93134,0.80607,0.21257,0.83363,-14.7732
2546385.04212,177.0,28.40909,0.83522,0.22353,0.86461,-14.98323
2546385.25613,177.0,22.48202,0.86239,0.23711,0.89439,-15.37334
2546385.52113,177.0,17.79613,0.89385,0.25318,0.92902,-15.81452
2546385.77413,177.0,14.06813,0.93069,0.27578,0.97069,-16.50551
2546385.99013,177.0,11.1448,0.97467,0.29862,1.01939,-17.03417
2546386.25713,177.0,8.81772,1.02322,0.32179,1.07263,-17.45772
2546386.43513,177.0,6.97545,1.07916,0.3492,1.13426,-17.93082
2546386.65313,177.0,5.5173,1.15042,0.35622,1.20431,-17.20463
2546386.92313,177.0,4.36941,1.21574,0.37222,1.27144,-17.02313
2546387.25813,177.0,3.45686,1.29106,0.35919,1.3401,-15.54732
2546387.67613,177.0,2.73547,1.36685,0.35174,1.41138,-14.43122
2546388.20113,177.0,2.16054,1.42906,0.3299,1.46665,-12.99904
2546388.86113,177.0,1.70952,1.48317,0.29679,1.51258,-11.31552
2546389.68913,177.0,1.35352,1.53024,0.26577,1.55315,-9.85278
2546390.73213,177.0,1.07079,1.56604,0.23518,1.5836,-8.54052
2546392.04613,177.0,0.84734,1.59199,0.20689,1.60538,-7.40444
2546393.70213,177.0,0.67072,1.61335,0.18263,1.62366,-6.4585
2546395.79013,177.0,0.53067,1.63047,0.16179,1.63848,-5.66683
2546398.42713,177.0,0.41976,1.64494,0.14852,1.65163,-5.15907
2546401.75813,177.0,0.33183,1.65589,0.14059,1.66185,-4.85286
2546405.96414,177.0,0.26261,1.66542,0.13715,1.67106,-4.7077
2546411.27214,177.0,0.20791,1.67426,0.13611,1.67978,-4.64775
2546417.97614,177.0,0.16452,1.68526,0.13983,1.69105,-4.74302
2546426.45315,177.0,0.13007,1.69805,0.1502,1.70468,-5.0549
2546437.14316,177.0,0.10309,1.71035,0.16717,1.7185,-5.58239
2546450.65716,177.0,0.08153,1.72295,0.18775,1.73315,-6.2189
2546467.75517,177.0,0.06443,1.74118,0.21278,1.75413,-6.96718
2546489.34119,177.0,0.05102,1.76892,0.24105,1.78527,-7.75976
2546516.5842,177.0,0.04042,1.8026,0.28327,1.82472,-8.93077
2546551.07922,177.0,0.03192,1.83528,0.33508,1.86562,-10.34682
2546594.62725,177.0,0.02528,1.87011,0.38324,1.90897,-11.58131
2546649.69228,177.0,0.01999,1.92161,0.42876,1.96886,-12.57822
2560592.00083,178.0,20004.453,0.33345,-0.01879,0.33398,3.22542
2560592.14383,178.0,15829.126,0.33824,-0.00086,0.33824,0.14588
2560592.28583,178.0,12516.703,0.34546,0.01464,0.34577,-2.42673
2560592.42783,178.0,9909.4424,0.35526,0.02608,0.35622,-4.19905
2560592.59183,178.0,7835.48,0.36213,0.0374,0.36406,-5.89585
2560592.79283,178.0,6217.2461,0.3729,0.04807,0.37598,-7.34579
2560593.03083,178.0,4905.291,0.383,0.05896,0.38751,-8.75138
2560593.26983,178.0,3881.2737,0.39358,0.0659,0.39906,-9.50531
2560593.50783,178.0,3070.9827,0.40575,0.07358,0.41237,-10.27797
2560593.74583,178.0,2430.7778,0.41885,0.08143,0.42669,-11.00191
2560593.98383,178.0,1923.1537,0.4318,0.08976,0.44103,-11.74335
2560594.22183,178.0,1522.4358,0.44663,0.09497,0.45662,-12.0046
2560594.45983,178.0,1203.8446,0.45951,0.10343,0.471,-12.68534
2560594.69883,178.0,952.86591,0.47811,0.11243,0.49115,-13.23282
2560594.93684,178.0,754.27557,0.49482,0.11687,0.50843,-13.28854
2560595.17384,178.0,596.71857,0.51291,0.12316,0.52749,-13.50197
2560595.41184,178.0,471.96338,0.5319,0.13075,0.54773,-13.81084
2560595.65084,178.0,373.20856,0.55162,0.13991,0.56909,-14.2322
2560595.88884,178.0,295.47278,0.57253,0.1456,0.59076,-14.26837
2560596.12784,178.0,233.87738,0.59507,0.15495,0.61491,-14.59504
2560596.36584,178.0,185.05922,0.61896,0.1619,0.63979,-14.65818
2560596.60184,178.0,146.35823,0.64549,0.16806,0.66701,-14.59388
2560596.83784,178.0,115.77804,0.66919,0.17617,0.69199,-14.74883
2560597.07284,178.0,91.6721,0.69448,0.18313,0.71822,-14.77182
2560597.31784,178.0,72.51701,0.72333,0.1881,0.74739,-14.57672
2560597.54684,178.0,57.36816,0.75095,0.19524,0.77591,-14.57393
2560597.78384,178.0,45.3629,0.77903,0.20293,0.80502,-14.60063
2560598.01584,178.0,35.93134,0.80622,0.21203,0.83363,-14.73445
2560598.26584,178.0,28.40909,0.83357,0.22365,0.86305,-15.0189
2560598.48084,178.0,22.48202,0.86301,0.23725,0.89502,-15.37148
2560598.74584,178.0,17.79613,0.89396,0.25442,0.92946,-15.88644
2560598.99784,178.0,14.06813,0.92964,0.27554,0.96962,-16.50972
2560599.21384,178.0,11.1448,0.96988,0.29987,1.01518,-17.18049
2560599.48084,178.0,8.81772,1.02312,0.32654,1.07396,-17.70085
2560599.65984,178.0,6.97545,1.07946,0.33986,1.1317,-17.47623
2560599.87784,178.0,5.5173,1.14308,0.36719,1.20061,-17.80863
2560600.14684,178.0,4.36941,1.21749,0.36401,1.27075,-16.64596
2560600.48184,178.0,3.45686,1.29703,0.37075,1.34897,-15.95218
2560600.90084,178.0,2.73547,1.36136,0.35661,1.40729,-14.67899
2560601.42584,178.0,2.16054,1.43043,0.32924,1.46783,-12.96193
2560602.08484,178.0,1.70952,1.48914,0.30187,1.51943,-11.45945
2560602.91384,178.0,1.35352,1.53304,0.27041,1.55671,-10.00322
2560603.95584,178.0,1.07079,1.5692,0.23806,1.58715,-8.62643
2560605.26984,178.0,0.84734,1.59762,0.20841,1.61115,-7.43245
2560606.92584,178.0,0.67072,1.61938,0.18365,1.62976,-6.4701
2560609.01484,178.0,0.53067,1.63679,0.16519,1.6451,-5.76309
2560611.65084,178.0,0.41976,1.64935,0.15171,1.65631,-5.2554
2560614.98285,178.0,0.33183,1.66043,0.14174,1.66647,-4.87917
2560619.18885,178.0,0.26261,1.67077,0.13593,1.67629,-4.65107
2560624.49685,178.0,0.20791,1.68205,0.13615,1.68755,-4.62761
2560631.20086,178.0,0.16452,1.69243,0.14226,1.6984,-4.80483
2560639.67786,178.0,0.13007,1.70185,0.1528,1.7087,-5.13046
2560650.36787,178.0,0.10309,1.71419,0.16583,1.72219,-5.52548
2560663.88188,178.0,0.08153,1.7323,0.18492,1.74215,-6.09304
2560680.97889,178.0,0.06443,1.75462,0.21336,1.76755,-6.93298
2560702.5659,178.0,0.05102,1.77748,0.25125,1.79515,-8.04564
2560729.80892,178.0,0.04042,1.79936,0.28947,1.82249,-9.13895
2560764.30394,178.0,0.03192,1.83235,0.32669,1.86125,-10.10917
2560807.85196,178.0,0.02528,1.88038,0.37086,1.9166,-11.1571
2560862.91699,178.0,0.01999,1.93818,0.43079,1.98547,-12.53105
2574820.19106,179.0,20004.453,0.33339,-0.02041,0.33401,3.50248
2574820.33406,179.0,15829.126,0.34001,-0.00222,0.34002,0.37376
2574820.47606,179.0,12516.703,0.3466,0.01371,0.34687,-2.26519
2574820.61806,179.0,9909.4424,0.35531,0.02657,0.3563,-4.27712
2574820.78206,179.0,7835.48,0.36392,0.03844,0.36594,-6.03041
2574820.98306,179.0,6217.2461,0.37309,0.04826,0.3762,-7.37109
2574821.22106,179.0,4905.291,0.38527,0.05727,0.38951,-8.45492
2574821.45906,179.0,3881.2737,0.39518,0.06683,0.40079,-9.59867
2574821.69706,179.0,3070.9827,0.40721,0.07472,0.41401,-10.39771
2574821.93506,179.0,2430.7778,0.41923,0.08164,0.4271,-11.01934
2574822.17406,179.0,1923.1537,0.43083,0.08929,0.43998,-11.70942
2574822.41106,179.0,1522.4358,0.44628,0.09539,0.45636,-12.06518
2574822.65006,179.0,1203.8446,0.46233,0.10351,0.47378,-12.62014
2574822.88806,179.0,952.86591,0.47746,0.11057,0.49009,-13.03863
2574823.12706,179.0,754.27557,0.49444,0.11742,0.50819,-13.35938
2574823.36406,179.0,596.71857,0.51132,0.12423,0.5262,-13.65575
2574823.60006,179.0,471.96338,0.53111,0.13106,0.54704,-13.86204
2574823.84006,179.0,373.20856,0.55221,0.13924,0.56949,-14.15246
2574824.07706,179.0,295.47278,0.57316,0.14673,0.59164,-14.35987
2574824.31706,179.0,233.87738,0.59384,0.15394,0.61347,-14.53262
2574824.55506,179.0,185.05922,0.61794,0.16025,0.63838,-14.53836
2574824.79106,179.0,146.35823,0.64321,0.1691,0.66506,-14.72969
2574825.02706,179.0,115.77804,0.66951,0.17593,0.69224,-14.72275
2574825.26106,179.0,91.6721,0.69563,0.18189,0.71902,-14.6537
2574825.50706,179.0,72.51701,0.72305,0.19023,0.74765,-14.7402
2574825.73606,179.0,57.36816,0.74897,0.1962,0.77424,-14.67898
2574825.97306,179.0,45.3629,0.77853,0.20301,0.80457,-14.61533
2574826.20506,179.0,35.93134,0.80639,0.21129,0.83362,-14.68254
2574826.45506,179.0,28.40909,0.83453,0.22236,0.86365,-14.9198
2574826.67006,179.0,22.48202,0.8618,0.23539,0.89337,-15.27701
2574826.93506,179.0,17.79613,0.89227,0.25392,0.9277,-15.88541
2574827.18706,179.0,14.06813,0.92978,0.27312,0.96906,-16.36996
2574827.40306,179.0,11.1448,0.97079,0.29661,1.01509,-16.98978
2574827.67006,179.0,8.81772,1.01864,0.3229,1.0686,-17.58831
2574827.84806,179.0,6.97545,1.08209,0.35185,1.13786,-18.01257
2574828.06606,179.0,5.5173,1.14676,0.3571,1.20108,-17.2963
2574828.33607,179.0,4.36941,1.21992,0.37635,1.27665,-17.14504
2574828.67107,179.0,3.45686,1.28786,0.36901,1.33968,-15.98879
2574829.08907,179.0,2.73547,1.36774,0.35521,1.41311,-14.55836
2574829.61507,179.0,2.16054,1.43408,0.33672,1.47308,-13.21347
2574830.27407,179.0,1.70952,1.48836,0.30591,1.51947,-11.6144
2574831.10207,179.0,1.35352,1.53553,0.27172,1.55939,-10.03494
2574832.14507,179.0,1.07079,1.57392,0.23997,1.59211,-8.66897
2574833.45907,179.0,0.84734,1.6014,0.2125,1.61544,-7.55896
2574835.11507,179.0,0.67072,1.62357,0.18709,1.63431,-6.57344
2574837.20307,179.0,0.53067,1.63945,0.16652,1.64789,-5.79979
2574839.84007,179.0,0.41976,1.65438,0.15139,1.6613,-5.22832
2574843.17207,179.0,0.33183,1.66673,0.14229,1.67279,-4.87949
2574847.37708,179.0,0.26261,1.67724,0.13875,1.68297,-4.72915
2574852.68508,179.0,0.20791,1.68552,0.1398,1.69131,-4.7413
2574859.39008,179.0,0.16452,1.69518,0.14264,1.70117,-4.80971
2574867.86609,179.0,0.13007,1.70791,0.15137,1.7146,-5.06467
2574878.5571,179.0,0.10309,1.72189,0.16765,1.73004,-5.56107
2574892.0711,179.0,0.08153,1.73585,0.18986,1.7462,-6.24202
2574909.16811,179.0,0.06443,1.75312,0.21747,1.76656,-7.0712
2574930.75513,179.0,0.05102,1.77666,0.24318,1.79322,-7.79407
2574957.99714,179.0,0.04042,1.812,0.2808,1.83363,-8.80882
2574992.49316,179.0,0.03192,1.85117,0.33241,1.88077,-10.17995
2575036.04019,179.0,0.02528,1.88865,0.38878,1.92825,-11.63183
2575091.10622,179.0,0.01999,1.93276,0.43908,1.98201,-12.79895
2589044.47146,180.0,20004.453,0.33363,-0.01999,0.33423,3.42927
2589044.61446,180.0,15829.126,0.34096,-0.0014,0.34096,0.23496
2589044.75646,180.0,12516.703,0.34865,0.01352,0.34891,-2.22095
2589044.89846,180.0,9909.4424,0.3557,0.02669,0.3567,-4.29106
2589045.06246,180.0,7835.48,0.364,0.03936,0.36612,-6.17153
2589045.26346,180.0,6217.2461,0.37448,0.04837,0.37759,-7.36009
2589045.50146,180.0,4905.291,0.38251,0.05725,0.38677,-8.51239
2589045.74046,180.0,3881.2737,0.3963,0.06569,0.40171,-9.41088
2589045.97846,180.0,3070.9827,0.4078,0.0739,0.41444,-10.27198
2589046.21646,180.0,2430.7778,0.41939,0.08084,0.42711,-10.91049
2589046.45446,180.0,1923.1537,0.43351,0.08818,0.44238,-11.49832
2589046.69246,180.0,1522.4358,0.44733,0.09622,0.45756,-12.13907
2589046.93046,180.0,1203.8446,0.46288,0.10231,0.47405,-12.46327
2589047.16946,180.0,952.86591,0.47772,0.10771,0.48971,-12.70595
2589047.40746,180.0,754.27557,0.49452,0.11787,0.50837,-13.40623
2589047.64446,180.0,596.71857,0.51243,0.12383,0.52718,-13.58546
2589047.88246,180.0,471.96338,0.53032,0.13158,0.5464,-13.9346
2589048.12146,180.0,373.20856,0.5504,0.13826,0.5675,-14.10107
2589048.35946,180.0,295.47278,0.57202,0.14547,0.59023,-14.26827
2589048.59846,180.0,233.87738,0.59447,0.15278,0.61379,-14.41349
2589048.83646,180.0,185.05922,0.61682,0.16025,0.63729,-14.56397
2589049.07246,180.0,146.35823,0.64325,0.16873,0.66501,-14.69762
2589049.30846,180.0,115.77804,0.66723,0.1752,0.68985,-14.71257
2589049.54346,180.0,91.6721,0.69519,0.18266,0.71879,-14.72116
2589049.78846,180.0,72.51701,0.723,0.19002,0.74756,-14.72579
2589050.01746,180.0,57.36816,0.75019,0.19565,0.77528,-14.6173
2589050.25446,180.0,45.3629,0.77837,0.20252,0.80428,-14.58412
2589050.48646,180.0,35.93134,0.80505,0.21245,0.83261,-14.78315
2589050.73646,180.0,28.40909,0.8317,0.2222,0.86087,-14.95815
2589050.95146,180.0,22.48202,0.86,0.23669,0.89197,-15.38783
2589051.21646,180.0,17.79613,0.89193,0.25364,0.9273,-15.87407
2589051.46846,180.0,14.06813,0.92755,0.27599,0.96774,-16.57
2589051.68446,180.0,11.1448,0.9702,0.30131,1.01591,-17.25285
2589051.95146,180.0,8.81772,1.02023,0.32641,1.07117,-17.74122
2589052.12946,180.0,6.97545,1.07416,0.34447,1.12804,-17.78033
2589052.34846,180.0,5.5173,1.1491,0.36827,1.20667,-17.76994
2589052.61746,180.0,4.36941,1.21063,0.36992,1.26589,-16.99093
2589052.95246,180.0,3.45686,1.29536,0.37072,1.34736,-15.97068
2589053.37046,180.0,2.73547,1.36376,0.36364,1.4114,-14.93022
2589053.89546,180.0,2.16054,1.43023,0.33547,1.46905,-13.20032
2589054.55446,180.0,1.70952,1.49103,0.30638,1.52218,-11.61158
2589055.38346,180.0,1.35352,1.53796,0.27581,1.5625,-10.16711
2589056.42546,180.0,1.07079,1.5742,0.2434,1.59291,-8.78953
2589057.73947,180.0,0.84734,1.60235,0.21315,1.61647,-7.57729
2589059.39547,180.0,0.67072,1.62552,0.18771,1.63632,-6.58731
2589061.48447,180.0,0.53067,1.64366,0.16832,1.65226,-5.84687
2589064.12047,180.0,0.41976,1.6573,0.15425,1.66447,-5.31726
2589067.45247,180.0,0.33183,1.66827,0.14507,1.67456,-4.96975
2589071.65847,180.0,0.26261,1.67826,0.13892,1.684,-4.73207
2589076.96648,180.0,0.20791,1.68915,0.13771,1.69476,-4.6608
2589083.67048,180.0,0.16452,1.70073,0.14309,1.70674,-4.80927
2589092.14749,180.0,0.13007,1.7114,0.15451,1.71836,-5.159
2589102.83749,180.0,0.10309,1.7222,0.16911,1.73048,-5.60825
2589116.3515,180.0,0.08153,1.73819,0.18697,1.74821,-6.1396
2589133.44851,180.0,0.06443,1.76042,0.213,1.77326,-6.89887
2589155.03552,180.0,0.05102,1.78896,0.24907,1.80622,-7.92607
2589182.27754,180.0,0.04042,1.81522,0.29292,1.8387,-9.16671
2589216.77356,180.0,0.03192,1.84457,0.33515,1.87477,-10.29818
2589260.32159,180.0,0.02528,1.88797,0.37622,1.92509,-11.26993
2589315.38662,180.0,0.01999,1.94794,0.42863,1.99454,-12.4099
2603278.96093,181.0,20004.453,0.33295,-0.01939,0.33352,3.33233
2603279.10393,181.0,15829.126,0.3408,-0.00176,0.3408,0.29584
2603279.24593,181.0,12516.703,0.34926,0.01393,0.34954,-2.28408
2603279.38793,181.0,9909.4424,0.35593,0.02712,0.35696,-4.35804
2603279.55193,181.0,7835.48,0.36529,0.03845,0.3673,-6.00912
2603279.75293,181.0,6217.2461,0.37517,0.04721,0.37813,-7.17209
2603279.99093,181.0,4905.291,0.38438,0.05685,0.38856,-8.4125
2603280.22893,181.0,3881.2737,0.39642,0.06531,0.40177,-9.35575
2603280.46693,181.0,3070.9827,0.40856,0.07449,0.41529,-10.333
2603280.70593,181.0,2430.7778,0.4183,0.08035,0.42595,-10.8739
2603280.94393,181.0,1923.1537,0.43339,0.08917,0.44246,-11.62706
2603281.18193,181.0,1522.4358,0.44729,0.09534,0.45734,-12.03232
2603281.41993,181.0,1203.8446,0.46157,0.10238,0.47279,-12.50627
2603281.65893,181.0,952.86591,0.47808,0.10883,0.49031,-12.82464
2603281.89693,181.0,754.27557,0.49498,0.11617,0.50843,-13.20778
2603282.13393,181.0,596.71857,0.5126,0.12297,0.52714,-13.4906
2603282.37193,181.0,471.96338,0.53028,0.12981,0.54594,-13.75481
2603282.61093,181.0,373.20856,0.55156,0.13721,0.56837,-13.97025
2603282.84794,181.0,295.47278,0.57213,0.14612,0.59049,-14.32723
2603283.08794,181.0,233.87738,0.5929,0.1525,0.6122,-14.42428
2603283.32594,181.0,185.05922,0.61797,0.16059,0.6385,-14.56742
2603283.56194,181.0,146.35823,0.6421,0.16723,0.66352,-14.59782
2603283.79794,181.0,115.77804,0.66823,0.1753,0.69084,-14.69912
2603284.03294,181.0,91.6721,0.69435,0.18149,0.71768,-14.64822
2603284.27794,181.0,72.51701,0.72171,0.18759,0.7457,-14.57036
2603284.50694,181.0,57.36816,0.74915,0.1951,0.77414,-14.59689
2603284.74394,181.0,45.3629,0.7769,0.20218,0.80278,-14.58712
2603284.97594,181.0,35.93134,0.8021,0.21104,0.8294,-14.74086
2603285.22594,181.0,28.40909,0.82974,0.22001,0.85841,-14.85032
2603285.44094,181.0,22.48202,0.85879,0.23524,0.89042,-15.31857
2603285.70594,181.0,17.79613,0.88965,0.25377,0.92514,-15.92065
2603285.95794,181.0,14.06813,0.92483,0.27406,0.96458,-16.50666
2603286.17394,181.0,11.1448,0.96874,0.29681,1.01319,-17.0345
2603286.44094,181.0,8.81772,1.01558,0.32345,1.06584,-17.666
2603286.61894,181.0,6.97545,1.0766,0.35155,1.13255,-18.08373
2603286.83794,181.0,5.5173,1.14139,0.35792,1.19619,-17.41033
2603287.10694,181.0,4.36941,1.21592,0.38037,1.27403,-17.37089
2603287.44194,181.0,3.45686,1.28383,0.37209,1.33666,-16.16307
2603287.86094,181.0,2.73547,1.3659,0.36064,1.41271,-14.79045
2603288.38594,181.0,2.16054,1.43166,0.34199,1.47194,-13.43472
2603289.04494,181.0,1.70952,1.4871,0.30924,1.51891,-11.74712
2603289.87294,181.0,1.35352,1.53671,0.27571,1.56124,-10.17144
2603290.91594,181.0,1.07079,1.57535,0.24436,1.59419,-8.81727
2603292.22994,181.0,0.84734,1.60433,0.21586,1.61878,-7.66298
2603293.88594,181.0,0.67072,1.62648,0.19129,1.63769,-6.70779
2603295.97494,181.0,0.53067,1.6429,0.16962,1.65163,-5.89462
2603298.61094,181.0,0.41976,1.65776,0.15406,1.66491,-5.30931
2603301.94295,181.0,0.33183,1.67007,0.14439,1.6763,-4.9412
2603306.14795,181.0,0.26261,1.68024,0.14019,1.68607,-4.76943
2603311.45695,181.0,0.20791,1.68912,0.13936,1.69486,-4.71654
2603318.16096,181.0,0.16452,1.69974,0.14275,1.70572,-4.80065
2603326.63696,181.0,0.13007,1.71316,0.15277,1.71996,-5.09572
2603337.32797,181.0,0.10309,1.72795,0.17019,1.73631,-5.62508
2603350.84098,181.0,0.08153,1.74128,0.19378,1.75203,-6.35004
2603367.93899,181.0,0.06443,1.7572,0.22173,1.77113,-7.19189
2603389.526,181.0,0.05102,1.77887,0.24599,1.7958,-7.87307
2603416.76801,181.0,0.04042,1.8126,0.28159,1.83435,-8.83044
2603451.26404,181.0,0.03192,1.84952,0.3306,1.87883,-10.13463
2603494.81106,181.0,0.02528,1.88763,0.38239,1.92598,-11.45185
2603549.87709,181.0,0.01999,1.93837,0.43162,1.98585,-12.5532
2617529.25213,182.0,20004.453,0.33465,-0.01931,0.3352,3.30269
2617529.39513,182.0,15829.126,0.34014,-0.00166,0.34015,0.27975
2617529.53713,182.0,12516.703,0.34935,0.01358,0.34961,-2.22618
2617529.67913,182.0,9909.4424,0.3574,0.02849,0.35853,-4.55695
2617529.84313,182.0,7835.48,0.36554,0.03771,0.36748,-5.88935
2617530.04413,182.0,6217.2461,0.37619,0.047,0.37911,-7.12215
2617530.28213,182.0,4905.291,0.38632,0.05831,0.3907,-8.58288
2617530.52113,182.0,3881.2737,0.39673,0.06562,0.40212,-9.39189
2617530.75913,182.0,3070.9827,0.40755,0.07315,0.41406,-10.17508
2617530.99713,182.0,2430.7778,0.42048,0.08172,0.42835,-10.99868
2617531.23513,182.0,1923.1537,0.43419,0.08919,0.44326,-11.60765
2617531.47313,182.0,1522.4358,0.447,0.09663,0.45733,-12.19778
2617531.71113,182.0,1203.8446,0.46253,0.10272,0.4738,-12.52184
2617531.94913,182.0,952.86591,0.47865,0.11011,0.49115,-12.95534
2617532.18813,182.0,754.27557,0.49578,0.11661,0.50931,-13.23615
2617532.42513,182.0,596.71857,0.51418,0.12352,0.52881,-13.50839
2617532.66313,182.0,471.96338,0.53101,0.1313,0.547,-13.88862
2617532.90213,182.0,373.20856,0.55113,0.13847,0.56826,-14.10405
2617533.13913,182.0,295.47278,0.57206,0.14553,0.59028,-14.27309
2617533.37813,182.0,233.87738,0.5952,0.15173,0.61424,-14.30166
2617533.61713,182.0,185.05922,0.61839,0.1608,0.63895,-14.57607
2617533.85313,182.0,146.35823,0.64273,0.16799,0.66432,-14.64758
2617534.08913,182.0,115.77804,0.66856,0.17441,0.69094,-14.62078
2617534.32313,182.0,91.6721,0.69517,0.18304,0.71887,-14.75129
2617534.56913,182.0,72.51701,0.72143,0.18783,0.74548,-14.59339
2617534.79813,182.0,57.36816,0.74944,0.19518,0.77444,-14.59785
2617535.03513,182.0,45.3629,0.77687,0.20354,0.80309,-14.68128
2617535.26613,182.0,35.93134,0.80294,0.21136,0.83029,-14.74729
2617535.51613,182.0,28.40909,0.83145,0.22114,0.86035,-14.89425
2617535.73113,182.0,22.48202,0.85957,0.23497,0.89111,-15.28896
2617535.99613,182.0,17.79613,0.89162,0.25414,0.92713,-15.9093
2617536.24813,182.0,14.06813,0.92411,0.27694,0.96471,-16.68238
2617536.46413,182.0,11.1448,0.96507,0.30238,1.01133,-17.39698
2617536.73113,182.0,8.81772,1.01798,0.32951,1.06998,-17.936
2617536.90914,182.0,6.97545,1.0754,0.34509,1.12941,-17.79133
2617537.12814,182.0,5.5173,1.13948,0.37327,1.19907,-18.13783
2617537.39714,182.0,4.36941,1.21483,0.37271,1.27072,-17.05591
2617537.73214,182.0,3.45686,1.2954,0.38121,1.35033,-16.39806
2617538.15114,182.0,2.73547,1.3622,0.36839,1.41113,-15.13294
2617538.67614,182.0,2.16054,1.43503,0.34165,1.47514,-13.39159
2617539.33514,182.0,1.70952,1.49729,0.3152,1.53011,-11.88806
2617540.16314,182.0,1.35352,1.54397,0.28411,1.5699,-10.42649
2617541.20614,182.0,1.07079,1.58143,0.24988,1.60105,-8.97893
2617542.52014,182.0,0.84734,1.61275,0.21899,1.62755,-7.73272
2617544.17614,182.0,0.67072,1.63573,0.19317,1.64709,-6.73519
2617546.26514,182.0,0.53067,1.65409,0.1729,1.6631,-5.96742
2617548.90114,182.0,0.41976,1.66755,0.15737,1.67496,-5.3911
2617552.23314,182.0,0.33183,1.67967,0.14585,1.68599,-4.96281
2617556.43815,182.0,0.26261,1.69104,0.14045,1.69686,-4.74772
2617561.74715,182.0,0.20791,1.70312,0.14044,1.7089,-4.71399
2617568.45115,182.0,0.16452,1.71386,0.14724,1.72018,-4.91026
2617576.92816,182.0,0.13007,1.72333,0.15791,1.73055,-5.2355
2617587.61817,182.0,0.10309,1.73481,0.17081,1.7432,-5.62324
2617601.13217,182.0,0.08153,1.75244,0.18842,1.76254,-6.13691
2617618.22918,182.0,0.06443,1.77393,0.21555,1.78698,-6.9282
2617639.8162,182.0,0.05102,1.79673,0.25133,1.81422,-7.96308
2617667.05821,182.0,0.04042,1.82133,0.28801,1.84396,-8.98599
2617701.55423,182.0,0.03192,1.85906,0.3267,1.88754,-9.96707
2617745.10226,182.0,0.02528,1.91176,0.37553,1.94829,-11.11319
2617800.16729,182.0,0.01999,1.97055,0.44064,2.01921,-12.60472
2631756.07275,183.0,20004.453,0.33498,-0.01953,0.33555,3.33608
2631756.21475,183.0,15829.126,0.34022,-0.00063,0.34023,0.10692
2631756.35675,183.0,12516.703,0.34938,0.0139,0.34966,-2.2777
2631756.49875,183.0,9909.4424,0.35727,0.02784,0.35836,-4.456
2631756.66275,183.0,7835.48,0.36388,0.03989,0.36606,-6.25673
2631756.86375,183.0,6217.2461,0.37463,0.04827,0.37772,-7.34267
2631757.10175,183.0,4905.291,0.38517,0.0575,0.38944,-8.49068
2631757.34075,183.0,3881.2737,0.39574,0.06714,0.40139,-9.6288
2631757.57875,183.0,3070.9827,0.40771,0.07471,0.4145,-10.3834
2631757.81675,183.0,2430.7778,0.4211,0.0817,0.42895,-10.97967
2631758.05475,183.0,1923.1537,0.43368,0.08779,0.44248,-11.44409
2631758.29275,183.0,1522.4358,0.44837,0.09708,0.45876,-12.21693
2631758.53075,183.0,1203.8446,0.46268,0.10403,0.47423,-12.67229
2631758.76975,183.0,952.86591,0.47997,0.11065,0.49256,-12.98241
2631759.00775,183.0,754.27557,0.49643,0.11678,0.50998,-13.23777
2631759.24475,183.0,596.71857,0.51445,0.12335,0.52903,-13.48337
2631759.48275,183.0,471.96338,0.53141,0.13094,0.54731,-13.84222
2631759.72175,183.0,373.20856,0.55184,0.1379,0.56881,-14.03068
2631759.95975,183.0,295.47278,0.57206,0.14545,0.59026,-14.26599
2631760.19875,183.0,233.87738,0.59474,0.15403,0.61436,-14.51986
2631760.43675,183.0,185.05922,0.61959,0.16127,0.64023,-14.58963
2631760.67275,183.0,146.35823,0.64301,0.16842,0.6647,-14.67714
2631760.90975,183.0,115.77804,0.66885,0.17452,0.69124,-14.62378
2631761.14375,183.0,91.6721,0.69547,0.18321,0.7192,-14.75849
2631761.38875,183.0,72.51701,0.72299,0.1892,0.74734,-14.66454
2631761.61775,183.0,57.36816,0.75041,0.19528,0.7754,-14.58673
2631761.85475,183.0,45.3629,0.77861,0.20292,0.80462,-14.60772
2631762.08675,183.0,35.93134,0.80428,0.21172,0.83168,-14.74774
2631762.33775,183.0,28.40909,0.83237,0.22201,0.86146,-14.93423
2631762.55175,183.0,22.48202,0.86071,0.2349,0.89219,-15.26522
2631762.81675,183.0,17.79613,0.89018,0.25438,0.92581,-15.94779
2631763.06875,183.0,14.06813,0.92672,0.27419,0.96643,-16.48212
2631763.28475,183.0,11.1448,0.96914,0.29987,1.01447,-17.19304
2631763.55275,183.0,8.81772,1.01637,0.32611,1.06741,-17.78928
2631763.73075,183.0,6.97545,1.07775,0.35582,1.13497,-18.27038
2631763.94875,183.0,5.5173,1.14426,0.36408,1.20079,-17.65009
2631764.21775,183.0,4.36941,1.21422,0.38734,1.2745,-17.69306
2631764.55275,183.0,3.45686,1.28913,0.37771,1.34332,-16.33046
2631764.97175,183.0,2.73547,1.37351,0.37088,1.4227,-15.11083
2631765.49675,183.0,2.16054,1.43922,0.35278,1.48183,-13.77253
2631766.15575,183.0,1.70952,1.4987,0.32023,1.53253,-12.06097
2631766.98475,183.0,1.35352,1.55091,0.28578,1.57702,-10.44047
2631768.02775,183.0,1.07079,1.59125,0.25347,1.61131,-9.0507
2631769.34075,183.0,0.84734,1.62076,0.22399,1.63616,-7.86856
2631770.99676,183.0,0.67072,1.64369,0.1968,1.65543,-6.82752
2631773.08576,183.0,0.53067,1.66223,0.17443,1.67135,-5.99053
2631775.72276,183.0,0.41976,1.67808,0.15871,1.68557,-5.4027
2631779.05376,183.0,0.33183,1.69096,0.14915,1.69753,-5.04062
2631783.25976,183.0,0.26261,1.70123,0.14444,1.70735,-4.85287
2631788.56777,183.0,0.20791,1.71053,0.14316,1.71651,-4.78399
2631795.27177,183.0,0.16452,1.72132,0.14606,1.72751,-4.85018
2631803.74878,183.0,0.13007,1.73488,0.1554,1.74183,-5.11848
2631814.43878,183.0,0.10309,1.74842,0.17215,1.75688,-5.62321
2631827.95279,183.0,0.08153,1.76171,0.19376,1.77234,-6.27647
2631845.0508,183.0,0.06443,1.77942,0.22019,1.79299,-7.0541
2631866.63681,183.0,0.05102,1.80588,0.24675,1.82266,-7.78046
2631893.87983,183.0,0.04042,1.84193,0.28707,1.86416,-8.85845
2631928.37485,183.0,0.03192,1.87824,0.33971,1.90871,-10.252
2631971.92288,183.0,0.02528,1.91381,0.39211,1.95357,-11.57878
2632026.98791,183.0,0.01999,1.96187,0.43911,2.01042,-12.61617
2645965.52043,184.0,20004.453,0.33362,-0.01927,0.33418,3.3055
2645965.66243,184.0,15829.126,0.34046,-0.00136,0.34046,0.22937
2645965.80543,184.0,12516.703,0.3485,0.01392,0.34878,-2.28689
2645965.94743,184.0,9909.4424,0.35528,0.02721,0.35632,-4.38024
2645966.11143,184.0,7835.48,0.36497,0.0397,0.36712,-6.20817
2645966.31243,184.0,6217.2461,0.37505,0.04804,0.37812,-7.29947
2645966.55043,184.0,4905.291,0.38421,0.05781,0.38854,-8.55688
2645966.78843,184.0,3881.2737,0.3962,0.06474,0.40145,-9.27971
2645967.02643,184.0,3070.9827,0.40711,0.07383,0.41375,-10.27869
2645967.26443,184.0,2430.7778,0.41988,0.08067,0.42755,-10.87531
2645967.50343,184.0,1923.1537,0.43381,0.08809,0.44266,-11.47858
2645967.74043,184.0,1522.4358,0.44823,0.09528,0.45825,-12.00064
2645967.97943,184.0,1203.8446,0.46342,0.10294,0.47472,-12.52376
2645968.21743,184.0,952.86591,0.47796,0.10778,0.48996,-12.70745
2645968.45643,184.0,754.27557,0.49439,0.11582,0.50777,-13.18507
2645968.69343,184.0,596.71857,0.51276,0.12153,0.52696,-13.33379
2645968.93043,184.0,471.96338,0.53268,0.13151,0.54867,-13.868
2645969.17043,184.0,373.20856,0.5524,0.13781,0.56933,-14.00825
2645969.40743,184.0,295.47278,0.57323,0.14502,0.59129,-14.19757
2645969.64643,184.0,233.87738,0.59546,0.1532,0.61485,-14.42839
2645969.88543,184.0,185.05922,0.61842,0.1615,0.63916,-14.63588
2645970.12143,184.0,146.35823,0.64365,0.16798,0.66521,-14.62696
2645970.35743,184.0,115.77804,0.66931,0.17603,0.69207,-14.73504
2645970.59243,184.0,91.6721,0.69601,0.18177,0.71935,-14.63611
2645970.83743,184.0,72.51701,0.72242,0.18857,0.74662,-14.62966
2645971.06643,184.0,57.36816,0.74932,0.19639,0.77463,-14.68672
2645971.30343,184.0,45.3629,0.77683,0.20315,0.80295,-14.65525
2645971.53543,184.0,35.93134,0.80475,0.21072,0.83188,-14.67319
2645971.78543,184.0,28.40909,0.8324,0.22241,0.8616,-14.95943
2645972.00043,184.0,22.48202,0.85921,0.23663,0.8912,-15.39795
2645972.26543,184.0,17.79613,0.89102,0.25372,0.92644,-15.89448
2645972.51743,184.0,14.06813,0.92408,0.2781,0.96502,-16.74936
2645972.73343,184.0,11.1448,0.96554,0.30363,1.01215,-17.4569
2645973.00044,184.0,8.81772,1.01595,0.33053,1.06837,-18.02157
2645973.17844,184.0,6.97545,1.0742,0.34807,1.12918,-17.95372
2645973.39744,184.0,5.5173,1.13946,0.37758,1.20039,-18.33346
2645973.66644,184.0,4.36941,1.21362,0.37757,1.271,-17.28136
2645974.00144,184.0,3.45686,1.2965,0.38809,1.35333,-16.66426
2645974.41944,184.0,2.73547,1.36603,0.37676,1.41704,-15.41924
2645974.94544,184.0,2.16054,1.4404,0.3504,1.48241,-13.67236
2645975.60444,184.0,1.70952,1.50532,0.32325,1.53964,-12.1196
2645976.43244,184.0,1.35352,1.55344,0.29197,1.58064,-10.64454
2645977.47544,184.0,1.07079,1.59305,0.257,1.61365,-9.16442
2645978.78944,184.0,0.84734,1.62481,0.22518,1.64034,-7.89012
2645980.44544,184.0,0.67072,1.64871,0.19874,1.66064,-6.8734
2645982.53444,184.0,0.53067,1.66799,0.17774,1.67743,-6.08239
2645985.17044,184.0,0.41976,1.68198,0.16134,1.6897,-5.47917
2645988.50244,184.0,0.33183,1.69421,0.1498,1.70081,-5.05273
2645992.70745,184.0,0.26261,1.70637,0.14297,1.71235,-4.78943
2645998.01545,184.0,0.20791,1.71829,0.1429,1.72422,-4.7541
2646004.72045,184.0,0.16452,1.72937,0.14913,1.73579,-4.92875
2646013.19646,184.0,0.13007,1.73888,0.16012,1.74624,-5.26106
2646023.88647,184.0,0.10309,1.7506,0.17266,1.7591,-5.63276
2646037.40047,184.0,0.08153,1.76821,0.19056,1.77844,-6.15114
2646054.49848,184.0,0.06443,1.79013,0.21748,1.8033,-6.92678
2646076.0845,184.0,0.05102,1.81264,0.2529,1.8302,-7.94277
2646103.32751,184.0,0.04042,1.8372,0.29029,1.85999,-8.97898
2646137.82353,184.0,0.03192,1.87451,0.32905,1.90317,-9.95616
2646181.37056,184.0,0.02528,1.92684,0.37794,1.96356,-11.09728
2646236.43559,184.0,0.01999,1.98669,0.44283,2.03545,-12.56583
2660164.14123,185.0,20004.453,0.33377,-0.01821,0.33427,3.12275
2660164.28423,185.0,15829.126,0.33963,-0.0008,0.33963,0.13513
2660164.42623,185.0,12516.703,0.34779,0.01566,0.34814,-2.57739
2660164.56823,185.0,9909.4424,0.3569,0.02709,0.35793,-4.34005
2660164.73223,185.0,7835.48,0.36537,0.03796,0.36734,-5.9321
2660164.93323,185.0,6217.2461,0.37542,0.04841,0.37853,-7.3484
2660165.17123,185.0,4905.291,0.38573,0.05786,0.39005,-8.53076
2660165.40923,185.0,3881.2737,0.39799,0.06532,0.40331,-9.32077
2660165.64823,185.0,3070.9827,0.40875,0.07364,0.41534,-10.21301
2660165.88623,185.0,2430.7778,0.42045,0.08003,0.428,-10.77638
2660166.12423,185.0,1923.1537,0.43371,0.08849,0.44264,-11.53119
2660166.36223,185.0,1522.4358,0.44799,0.09745,0.45847,-12.27181
2660166.60023,185.0,1203.8446,0.4635,0.10231,0.47466,-12.4477
2660166.83923,185.0,952.86591,0.47727,0.11043,0.48988,-13.02752
2660167.07723,185.0,754.27557,0.49547,0.11696,0.50908,-13.28174
2660167.31423,185.0,596.71857,0.51322,0.12348,0.52786,-13.52852
2660167.55223,185.0,471.96338,0.53162,0.13051,0.54741,-13.79318
2660167.79123,185.0,373.20856,0.55138,0.13856,0.56852,-14.10611
2660168.02823,185.0,295.47278,0.57209,0.14492,0.59017,-14.2151
2660168.26823,185.0,233.87738,0.59528,0.15256,0.61451,-14.37481
2660168.50623,185.0,185.05922,0.61778,0.15932,0.63799,-14.46083
2660168.74223,185.0,146.35823,0.64232,0.16732,0.66375,-14.60118
2660168.97823,185.0,115.77804,0.66801,0.17616,0.69084,-14.77293
2660169.21323,185.0,91.6721,0.69464,0.18036,0.71767,-14.55529
2660169.45823,185.0,72.51701,0.72176,0.18876,0.74603,-14.65611
2660169.68723,185.0,57.36816,0.74988,0.19573,0.775,-14.629
2660169.92423,185.0,45.3629,0.77722,0.20125,0.80285,-14.5171
2660170.15623,185.0,35.93134,0.80408,0.21032,0.83114,-14.65849
2660170.40623,185.0,28.40909,0.83,0.22094,0.8589,-14.90581
2660170.62123,185.0,22.48202,0.85803,0.23709,0.89018,-15.44627
2660170.88623,185.0,17.79613,0.89061,0.25364,0.92602,-15.89689
2660171.13823,185.0,14.06813,0.92267,0.27539,0.96289,-16.61878
2660171.35423,185.0,11.1448,0.96348,0.30254,1.00987,-17.43269
2660171.62124,185.0,8.81772,1.01378,0.33166,1.06665,-18.11549
2660171.80024,185.0,6.97545,1.07435,0.34794,1.12929,-17.94502
2660172.01824,185.0,5.5173,1.13576,0.37675,1.19662,-18.35155
2660172.28724,185.0,4.36941,1.21394,0.37892,1.2717,-17.33529
2660172.62224,185.0,3.45686,1.2944,0.39243,1.35258,-16.86586
2660173.04124,185.0,2.73547,1.36551,0.37803,1.41687,-15.47425
2660173.56624,185.0,2.16054,1.44151,0.35246,1.48397,-13.73974
2660174.22524,185.0,1.70952,1.50648,0.32665,1.54149,-12.23401
2660175.05424,185.0,1.35352,1.55543,0.29442,1.58305,-10.71838
2660176.09724,185.0,1.07079,1.59555,0.25947,1.61651,-9.23676
2660177.41024,185.0,0.84734,1.62779,0.22695,1.64353,-7.93727
2660179.06624,185.0,0.67072,1.65254,0.20015,1.66461,-6.90568
2660181.15524,185.0,0.53067,1.67122,0.17995,1.68088,-6.14567
2660183.79224,185.0,0.41976,1.68537,0.16276,1.69321,-5.51604
2660187.12324,185.0,0.33183,1.69828,0.15042,1.70493,-5.06149
2660191.32925,185.0,0.26261,1.71074,0.14386,1.71678,-4.8069
2660196.63725,185.0,0.20791,1.72237,0.14429,1.7284,-4.78875
2660203.34125,185.0,0.16452,1.73274,0.15035,1.73925,-4.95925
2660211.81826,185.0,0.13007,1.7423,0.16003,1.74964,-5.24782
2660222.50827,185.0,0.10309,1.75479,0.17218,1.76322,-5.60387
2660236.02227,185.0,0.08153,1.77266,0.19087,1.7829,-6.14559
2660253.12028,185.0,0.06443,1.79435,0.21866,1.80762,-6.94796
2660274.7063,185.0,0.05102,1.81587,0.25402,1.83355,-7.96351
2660301.94931,185.0,0.04042,1.84068,0.2899,1.86337,-8.95039
2660336.44433,185.0,0.03192,1.87982,0.32846,1.9083,-9.91109
2660379.99236,185.0,0.02528,1.93297,0.37993,1.96995,-11.12001
2660435.05739,185.0,0.01999,1.99,0.44573,2.03931,-12.62507
2674330.00778,186.0,20004.453,0.33413,-0.01924,0.33468,3.29625
2674330.15078,186.0,15829.126,0.34104,-0.00039,0.34104,0.06606
2674330.29278,186.0,12516.703,0.34808,0.01491,0.3484,-2.45311
2674330.43478,186.0,9909.4424,0.35619,0.02652,0.35718,-4.25871
2674330.59878,186.0,7835.48,0.36532,0.03794,0.36728,-5.92948
2674330.79978,186.0,6217.2461,0.37557,0.04879,0.37873,-7.4018
2674331.03778,186.0,4905.291,0.38578,0.05714,0.38999,-8.42564
2674331.27578,186.0,3881.2737,0.39571,0.06573,0.40113,-9.43094
2674331.51378,186.0,3070.9827,0.40846,0.07339,0.415,-10.18558
2674331.75278,186.0,2430.7778,0.41977,0.08256,0.42781,-11.12683
2674331.99078,186.0,1923.1537,0.4333,0.08885,0.44232,-11.58797
2674332.22878,186.0,1522.4358,0.44901,0.09506,0.45896,-11.95297
2674332.46678,186.0,1203.8446,0.46405,0.10289,0.47532,-12.50145
2674332.70578,186.0,952.86591,0.47929,0.10832,0.49138,-12.73541
2674332.94378,186.0,754.27557,0.49581,0.11669,0.50936,-13.24389
2674333.18078,186.0,596.71857,0.5136,0.12288,0.5281,-13.45499
2674333.41878,186.0,471.96338,0.53253,0.1304,0.54826,-13.75903
2674333.65778,186.0,373.20856,0.55197,0.13725,0.56877,-13.96373
2674333.89478,186.0,295.47278,0.57317,0.1443,0.59106,-14.13106
2674334.13478,186.0,233.87738,0.59509,0.1518,0.61414,-14.31008
2674334.37278,186.0,185.05922,0.61766,0.15854,0.63768,-14.39607
2674334.60878,186.0,146.35823,0.64328,0.16683,0.66456,-14.53867
2674334.84478,186.0,115.77804,0.66761,0.17477,0.69011,-14.67022
2674335.07978,186.0,91.6721,0.69493,0.1798,0.71781,-14.50653
2674335.32478,186.0,72.51701,0.72183,0.18692,0.74564,-14.51809
2674335.55378,186.0,57.36816,0.74865,0.1945,0.7735,-14.56376
2674335.79078,186.0,45.3629,0.77792,0.20187,0.80369,-14.54745
2674336.02278,186.0,35.93134,0.80286,0.20919,0.82967,-14.6039
2674336.27278,186.0,28.40909,0.82976,0.22112,0.85872,-14.92183
2674336.48778,186.0,22.48202,0.85734,0.23422,0.88876,-15.28001
2674336.75278,186.0,17.79613,0.88807,0.25424,0.92374,-15.97576
2674337.00478,186.0,14.06813,0.92305,0.27469,0.96305,-16.57221
2674337.22078,186.0,11.1448,0.96463,0.29783,1.00956,-17.15812
2674337.48778,186.0,8.81772,1.01078,0.32755,1.06253,-17.95531
2674337.66678,186.0,6.97545,1.07646,0.35764,1.13431,-18.37823
2674337.88478,186.0,5.5173,1.13577,0.36591,1.19326,-17.85748
2674338.15378,186.0,4.36941,1.21707,0.39165,1.27853,-17.83824
2674338.48878,186.0,3.45686,1.28637,0.3901,1.34422,-16.87027
2674338.90778,186.0,2.73547,1.37184,0.37645,1.42255,-15.34508
2674339.43279,186.0,2.16054,1.44426,0.36131,1.48876,-14.04548
2674340.09179,186.0,1.70952,1.50254,0.33037,1.53843,-12.40047
2674340.92079,186.0,1.35352,1.55742,0.29424,1.58497,-10.69854
2674341.96279,186.0,1.07079,1.60026,0.26096,1.6214,-9.26187
2674343.27679,186.0,0.84734,1.63197,0.23076,1.6482,-8.04809
2674344.93279,186.0,0.67072,1.65626,0.20394,1.66877,-7.01955
2674347.02179,186.0,0.53067,1.67456,0.18117,1.68434,-6.17492
2674349.65779,186.0,0.41976,1.68986,0.16368,1.69777,-5.53258
2674352.98979,186.0,0.33183,1.70361,0.15198,1.71038,-5.09798
2674357.1958,186.0,0.26261,1.71484,0.14689,1.72111,-4.89579
2674362.5038,186.0,0.20791,1.72405,0.14607,1.73023,-4.84277
2674369.2078,186.0,0.16452,1.73437,0.14839,1.7407,-4.89012
2674377.68481,186.0,0.13007,1.74778,0.157,1.75482,-5.13285
2674388.37481,186.0,0.10309,1.76395,0.17337,1.77245,-5.61314
2674401.88882,186.0,0.08153,1.77949,0.19759,1.79043,-6.33591
2674418.98683,186.0,0.06443,1.79642,0.22659,1.81066,-7.18898
2674440.57285,186.0,0.05102,1.81665,0.25198,1.83404,-7.89687
2674467.81586,186.0,0.04042,1.85029,0.28594,1.87225,-8.78477
2674502.31088,186.0,0.03192,1.89159,0.33366,1.92079,-10.0036
2674545.85791,186.0,0.02528,1.9315,0.3895,1.97038,-11.40106
2674600.92394,186.0,0.01999,1.97829,0.44273,2.02723,-12.61471
2688484.51724,187.0,20004.453,0.33372,-0.01892,0.33426,3.24449
2688484.66024,187.0,15829.126,0.34206,-0.00059,0.34206,0.09896
