Repository: SebaVillagra00/ICM2985-SOH-IPRE

## Data University of Cambridge (EIS Cambridge)
Data publicada en "Identifying degradation patterns of lithium ion batteries from impedance spectroscopy using machine learning" (Zhang, Tang, Zhang, Wang, Stimming & Lee, 2020) https://www.nature.com/articles/s41467-020-15235-7.

Carpeta contiene:
* Paper de Nature Comunications (IF: 16.6).
* Data frames para IOS.
* Data frames para Windows.

Cada Data frame está contenido en un archivo .txt con las siguientes columnas:
* time/s: tiempo en que se mide la muestra.
* cycle number: ciclo de carga de la batería.
* freq/Hz: frecuencia de la señal de input.
* Re(Z)/Ohm: Parte resistiva de la impedancia.
* Im(Z)/Ohm: Parte reactiva de la impedancia.

File: EIS Cambridge/EIS data/EIS_state_IX_35C02.csv (part 17 of 29)
time/s,cycle number,freq/Hz,Re(Z)/Ohm,-Im(Z)/Ohm,|Z|/Ohm,Phase(Z)/deg
2680972.35195,177.0,373.20856,0.65147,0.08739,0.65731,-7.64007
2680972.58995,177.0,295.47278,0.66388,0.0909,0.67008,-7.79691
2680972.82895,177.0,233.87738,0.67608,0.09547,0.68279,-8.03784
2680973.06695,177.0,185.05922,0.69037,0.09967,0.69752,-8.21549
2680973.30295,177.0,146.35823,0.70381,0.10578,0.71172,-8.5472
2680973.53995,177.0,115.77804,0.71937,0.11275,0.72815,-8.90802
2680973.77395,177.0,91.6721,0.73351,0.11896,0.74309,-9.21227
2680974.01895,177.0,72.51701,0.74943,0.12689,0.7601,-9.60969
2680974.24795,177.0,57.36816,0.76675,0.13437,0.77843,-9.94016
2680974.48495,177.0,45.3629,0.78458,0.14625,0.79809,-10.55886
2680974.71695,177.0,35.93134,0.80389,0.15882,0.81943,-11.17536
2680974.96795,177.0,28.40909,0.82789,0.17507,0.8462,-11.94023
2680975.18195,177.0,22.48202,0.85715,0.1908,0.87813,-12.54958
2680975.44695,177.0,17.79613,0.88847,0.20626,0.9121,-13.06995
2680975.69895,177.0,14.06813,0.92596,0.22006,0.95175,-13.36878
2680975.91495,177.0,11.1448,0.97064,0.22709,0.99685,-13.16796
2680976.18295,177.0,8.81772,1.0169,0.22847,1.04225,-12.66267
2680976.36095,177.0,6.97545,1.06588,0.22915,1.09024,-12.13336
2680976.57895,177.0,5.5173,1.10699,0.21147,1.12701,-10.81495
2680976.84795,177.0,4.36941,1.14522,0.19807,1.16222,-9.81243
2680977.18295,177.0,3.45686,1.17634,0.17733,1.18963,-8.57242
2680977.60195,177.0,2.73547,1.20428,0.15726,1.2145,-7.43977
2680978.12695,177.0,2.16054,1.22559,0.13786,1.23332,-6.41815
2680978.78596,177.0,1.70952,1.24008,0.12085,1.24596,-5.56601
2680979.61496,177.0,1.35352,1.25171,0.10543,1.25615,-4.8145
2680980.65796,177.0,1.07079,1.26054,0.09389,1.26403,-4.25989
2680981.97196,177.0,0.84734,1.26772,0.08506,1.27057,-3.83861
2680983.62696,177.0,0.67072,1.27407,0.07899,1.27652,-3.54751
2680985.71596,177.0,0.53067,1.27909,0.07565,1.28132,-3.38459
2680988.35296,177.0,0.41976,1.28513,0.07517,1.28732,-3.34771
2680991.68396,177.0,0.33183,1.29214,0.07825,1.2945,-3.46559
2680995.88997,177.0,0.26261,1.29834,0.08535,1.30115,-3.7609
2681001.19797,177.0,0.20791,1.30288,0.09422,1.30628,-4.13642
2681007.90197,177.0,0.16452,1.30843,0.10475,1.31262,-4.57707
2681016.37898,177.0,0.13007,1.31781,0.11627,1.32293,-5.04192
2681027.06898,177.0,0.10309,1.32976,0.13341,1.33643,-5.72913
2681040.58299,177.0,0.08153,1.34408,0.15548,1.35305,-6.59844
2681057.681,177.0,0.06443,1.36062,0.18046,1.37254,-7.555
2681079.26702,177.0,0.05102,1.38448,0.20267,1.39923,-8.32818
2681106.50903,177.0,0.04042,1.41892,0.23631,1.43846,-9.4555
2681141.00505,177.0,0.03192,1.45712,0.28123,1.48401,-10.92397
2681184.55208,177.0,0.02528,1.48909,0.33155,1.52555,-12.55214
2681239.61711,177.0,0.01999,1.52106,0.37566,1.56676,-13.87299
2695488.28953,178.0,20004.453,0.48277,-0.00886,0.48285,1.05109
2695488.43253,178.0,15829.126,0.49426,0.00528,0.49429,-0.61183
2695488.57453,178.0,12516.703,0.50231,0.0153,0.50254,-1.74454
2695488.71653,178.0,9909.4424,0.50955,0.02393,0.51011,-2.68859
2695488.88053,178.0,7835.48,0.5181,0.03201,0.51909,-3.53499
2695489.08153,178.0,6217.2461,0.52626,0.03758,0.5276,-4.08441
2695489.31953,178.0,4905.291,0.53747,0.04456,0.53932,-4.73952
2695489.55853,178.0,3881.2737,0.5427,0.04919,0.54493,-5.1792
2695489.79653,178.0,3070.9827,0.5523,0.05445,0.55498,-5.63002
2695490.03453,178.0,2430.7778,0.56176,0.05966,0.56492,-6.0617
2695490.27253,178.0,1923.1537,0.57054,0.06051,0.57374,-6.05442
2695490.51053,178.0,1522.4358,0.5817,0.06527,0.58535,-6.40233
2695490.74853,178.0,1203.8446,0.59086,0.07022,0.59502,-6.77743
2695490.98753,178.0,952.86591,0.60134,0.07307,0.60576,-6.92837
2695491.22553,178.0,754.27557,0.61209,0.07541,0.61672,-7.02387
2695491.46253,178.0,596.71857,0.62529,0.07921,0.63029,-7.21997
2695491.70053,178.0,471.96338,0.63698,0.0853,0.64266,-7.62748
2695491.93953,178.0,373.20856,0.64833,0.08807,0.65428,-7.73554
2695492.17753,178.0,295.47278,0.66225,0.09452,0.66896,-8.12232
2695492.41653,178.0,233.87738,0.67639,0.09638,0.68323,-8.10992
2695492.65453,178.0,185.05922,0.68933,0.10167,0.69679,-8.39029
2695492.89053,178.0,146.35823,0.70342,0.1053,0.71126,-8.51391
2695493.12653,178.0,115.77804,0.71883,0.11257,0.72759,-8.89998
2695493.36153,178.0,91.6721,0.73298,0.11911,0.7426,-9.22965
2695493.60553,178.0,72.51701,0.75009,0.12769,0.76088,-9.66074
2695493.83453,178.0,57.36816,0.76489,0.13743,0.77714,-10.1857
2695494.07153,178.0,45.3629,0.7836,0.14762,0.79739,-10.66853
2695494.30353,178.0,35.93134,0.80441,0.16135,0.82043,-11.34175
2695494.55453,178.0,28.40909,0.82838,0.17541,0.84674,-11.95569
2695494.76853,178.0,22.48202,0.85688,0.19377,0.87851,-12.74248
2695495.03353,178.0,17.79613,0.88929,0.20846,0.9134,-13.1923
2695495.28553,178.0,14.06813,0.92837,0.22157,0.95444,-13.42325
2695495.50153,178.0,11.1448,0.97324,0.23062,1.0002,-13.33118
2695495.76853,178.0,8.81772,1.01922,0.23192,1.04527,-12.81929
2695495.94753,178.0,6.97545,1.06471,0.23074,1.08942,-12.22809
2695496.16553,178.0,5.5173,1.10777,0.21604,1.12864,-11.03523
2695496.43453,178.0,4.36941,1.14644,0.20253,1.1642,-10.01845
2695496.76953,178.0,3.45686,1.17895,0.17985,1.19259,-8.67342
2695497.18853,178.0,2.73547,1.20734,0.15934,1.2178,-7.51806
2695497.71353,178.0,2.16054,1.22752,0.13951,1.23542,-6.48388
2695498.37253,178.0,1.70952,1.24323,0.12228,1.24923,-5.61728
2695499.20153,178.0,1.35352,1.25527,0.10721,1.25984,-4.88189
2695500.24453,178.0,1.07079,1.26386,0.09406,1.26736,-4.25627
2695501.55853,178.0,0.84734,1.27107,0.08534,1.27393,-3.84115
2695503.21354,178.0,0.67072,1.27749,0.07967,1.27998,-3.56863
2695505.30254,178.0,0.53067,1.28315,0.07586,1.28539,-3.38351
2695507.93954,178.0,0.41976,1.29003,0.07551,1.29224,-3.34968
2695511.27054,178.0,0.33183,1.29613,0.07907,1.29854,-3.49102
2695515.47654,178.0,0.26261,1.30104,0.08596,1.30388,-3.77985
2695520.78455,178.0,0.20791,1.30554,0.09391,1.30892,-4.11415
2695527.48855,178.0,0.16452,1.31185,0.10332,1.31591,-4.50324
2695535.96555,178.0,0.13007,1.32213,0.11602,1.32721,-5.01518
2695546.65556,178.0,0.10309,1.3335,0.13388,1.34021,-5.73327
2695560.16957,178.0,0.08153,1.34635,0.15534,1.35528,-6.58168
2695577.26758,178.0,0.06443,1.36398,0.17873,1.37564,-7.46506
2695598.85359,178.0,0.05102,1.39099,0.20335,1.40578,-8.31707
2695626.09561,178.0,0.04042,1.42447,0.24041,1.44461,-9.57948
2695660.59163,178.0,0.03192,1.45754,0.28707,1.48554,-11.14197
2695704.13866,178.0,0.02528,1.48565,0.33313,1.52254,-12.63852
2695759.20369,178.0,0.01999,1.51946,0.37043,1.56397,-13.70081
2709975.57626,179.0,20004.453,0.48275,-0.00936,0.48284,1.11108
2709975.71926,179.0,15829.126,0.49129,0.00507,0.49132,-0.5913
2709975.86126,179.0,12516.703,0.4997,0.01653,0.49998,-1.89497
2709976.00326,179.0,9909.4424,0.50773,0.02631,0.50841,-2.96611
2709976.16726,179.0,7835.48,0.51838,0.03281,0.51942,-3.62144
2709976.36826,179.0,6217.2461,0.52443,0.03952,0.52591,-4.30959
2709976.60626,179.0,4905.291,0.5337,0.04575,0.53566,-4.89919
2709976.84526,179.0,3881.2737,0.54199,0.04999,0.54429,-5.26933
2709977.08326,179.0,3070.9827,0.54923,0.05469,0.55195,-5.68691
2709977.32126,179.0,2430.7778,0.56082,0.0582,0.56383,-5.92485
2709977.55926,179.0,1923.1537,0.56897,0.06289,0.57244,-6.30734
2709977.79726,179.0,1522.4358,0.57932,0.06649,0.58312,-6.54778
2709978.03526,179.0,1203.8446,0.58961,0.06917,0.59365,-6.69087
2709978.27426,179.0,952.86591,0.60027,0.07314,0.60471,-6.94681
2709978.51226,179.0,754.27557,0.61163,0.07643,0.61639,-7.12266
2709978.74926,179.0,596.71857,0.62204,0.07981,0.62714,-7.31138
2709978.98726,179.0,471.96338,0.6343,0.08541,0.64002,-7.669
2709979.22626,179.0,373.20856,0.64601,0.08894,0.65211,-7.83871
2709979.46426,179.0,295.47278,0.66051,0.09269,0.66698,-7.98788
2709979.70326,179.0,233.87738,0.67217,0.09623,0.67902,-8.14751
2709979.94126,179.0,185.05922,0.68686,0.10122,0.69428,-8.3828
2709980.17726,179.0,146.35823,0.70197,0.10741,0.71014,-8.69922
2709980.41326,179.0,115.77804,0.71616,0.11226,0.72491,-8.9086
2709980.64826,179.0,91.6721,0.73177,0.1176,0.74116,-9.12997
2709980.89326,179.0,72.51701,0.74584,0.12825,0.75678,-9.75658
2709981.12226,179.0,57.36816,0.76374,0.13638,0.77582,-10.12442
2709981.35926,179.0,45.3629,0.78209,0.14849,0.79606,-10.75025
2709981.59126,179.0,35.93134,0.80229,0.16169,0.81842,-11.39479
2709981.84226,179.0,28.40909,0.82705,0.17492,0.84535,-11.94203
2709982.05626,179.0,22.48202,0.85377,0.19235,0.87517,-12.69626
2709982.32126,179.0,17.79613,0.88696,0.20749,0.91091,-13.16648
2709982.57326,179.0,14.06813,0.92631,0.22231,0.95261,-13.49521
2709982.78926,179.0,11.1448,0.96962,0.22968,0.99645,-13.32648
2709983.05626,179.0,8.81772,1.01453,0.23454,1.04129,-13.01696
2709983.23526,179.0,6.97545,1.06513,0.22846,1.08936,-12.10587
2709983.45326,179.0,5.5173,1.1036,0.21628,1.1246,-11.08797
2709983.72226,179.0,4.36941,1.14787,0.20029,1.16522,-9.89798
2709984.05726,179.0,3.45686,1.17971,0.1823,1.19371,-8.78425
2709984.47626,179.0,2.73547,1.20564,0.15963,1.21616,-7.5424
2709985.00126,179.0,2.16054,1.2282,0.13966,1.23611,-6.48747
2709985.66026,179.0,1.70952,1.24422,0.12262,1.25025,-5.62822
2709986.48926,179.0,1.35352,1.25457,0.10811,1.25922,-4.92529
2709987.53226,179.0,1.07079,1.26418,0.09509,1.26775,-4.30159
2709988.84526,179.0,0.84734,1.27131,0.08644,1.27424,-3.88985
2709990.50127,179.0,0.67072,1.27768,0.07997,1.28018,-3.58141
2709992.59027,179.0,0.53067,1.28296,0.07624,1.28522,-3.40082
2709995.22727,179.0,0.41976,1.28865,0.07521,1.29085,-3.34031
2709998.55827,179.0,0.33183,1.29462,0.07743,1.29693,-3.42269
2710002.76427,179.0,0.26261,1.30211,0.08296,1.30475,-3.64544
2710008.07228,179.0,0.20791,1.30877,0.09326,1.31209,-4.07601
2710014.77628,179.0,0.16452,1.31424,0.10617,1.31853,-4.61863
2710023.25328,179.0,0.13007,1.32101,0.11898,1.32636,-5.14665
2710033.94329,179.0,0.10309,1.33182,0.13367,1.33851,-5.73123
2710047.4573,179.0,0.08153,1.34695,0.15472,1.35581,-6.55246
2710064.55531,179.0,0.06443,1.36536,0.18034,1.37722,-7.52437
2710086.14132,179.0,0.05102,1.38398,0.20684,1.39935,-8.50001
2710113.38334,179.0,0.04042,1.41386,0.23337,1.43299,-9.37253
2710147.87936,179.0,0.03192,1.45563,0.27055,1.48056,-10.52915
2710191.42638,179.0,0.02528,1.49894,0.32039,1.5328,-12.06495
2710246.49142,179.0,0.01999,1.53789,0.37643,1.58329,-13.75401
2724441.59162,180.0,20004.453,0.48082,-0.01061,0.48094,1.2638
2724441.73362,180.0,15829.126,0.49136,0.0049,0.49138,-0.57171
2724441.87562,180.0,12516.703,0.49737,0.01633,0.49764,-1.88102
2724442.01762,180.0,9909.4424,0.50654,0.02513,0.50717,-2.83959
2724442.18162,180.0,7835.48,0.51603,0.03266,0.51707,-3.6213
2724442.38262,180.0,6217.2461,0.52303,0.03846,0.52444,-4.20535
2724442.62062,180.0,4905.291,0.53194,0.04471,0.53381,-4.80496
2724442.85962,180.0,3881.2737,0.54024,0.04863,0.54243,-5.14384
2724443.09762,180.0,3070.9827,0.54902,0.05367,0.55164,-5.5835
2724443.33562,180.0,2430.7778,0.55731,0.05933,0.56046,-6.07682
2724443.57362,180.0,1923.1537,0.56714,0.06119,0.57044,-6.15752
2724443.81162,180.0,1522.4358,0.57581,0.06637,0.57962,-6.57527
2724444.04962,180.0,1203.8446,0.5869,0.06925,0.59097,-6.72904
2724444.28862,180.0,952.86591,0.59899,0.07325,0.60346,-6.97236
2724444.52662,180.0,754.27557,0.61088,0.07749,0.61577,-7.229
2724444.76362,180.0,596.71857,0.62124,0.08128,0.62654,-7.45438
2724445.00162,180.0,471.96338,0.63252,0.08398,0.63807,-7.56316
2724445.24062,180.0,373.20856,0.64551,0.08957,0.65169,-7.8999
2724445.47862,180.0,295.47278,0.66016,0.09232,0.66659,-7.96123
2724445.71762,180.0,233.87738,0.67235,0.0962,0.67919,-8.14273
2724445.95562,180.0,185.05922,0.68536,0.10113,0.69278,-8.39421
2724446.19162,180.0,146.35823,0.70075,0.10659,0.70881,-8.64899
2724446.42862,180.0,115.77804,0.71457,0.11231,0.72334,-8.93231
2724446.66262,180.0,91.6721,0.72893,0.11933,0.73863,-9.29759
2724446.90762,180.0,72.51701,0.74594,0.12589,0.75648,-9.5794
2724447.13662,180.0,57.36816,0.76257,0.13749,0.77486,-10.22078
2724447.37362,180.0,45.3629,0.78123,0.14795,0.79512,-10.72383
2724447.60562,180.0,35.93134,0.80023,0.16261,0.81658,-11.48616
2724447.85662,180.0,28.40909,0.82428,0.17628,0.84291,-12.07139
2724448.07062,180.0,22.48202,0.8524,0.19223,0.87381,-12.70824
2724448.33562,180.0,17.79613,0.88584,0.20686,0.90967,-13.14415
2724448.58762,180.0,14.06813,0.92574,0.22152,0.95188,-13.45725
2724448.80363,180.0,11.1448,0.96869,0.22954,0.99551,-13.33107
2724449.07163,180.0,8.81772,1.01495,0.23239,1.04121,-12.89679
2724449.24963,180.0,6.97545,1.06021,0.23054,1.08498,-12.26789
2724449.46763,180.0,5.5173,1.10717,0.21735,1.12831,-11.10673
2724449.73663,180.0,4.36941,1.14395,0.20177,1.16161,-10.00308
2724450.07163,180.0,3.45686,1.1794,0.17967,1.19301,-8.66204
2724450.49063,180.0,2.73547,1.20628,0.16183,1.21709,-7.64104
2724451.01563,180.0,2.16054,1.22601,0.14166,1.23417,-6.59118
2724451.67463,180.0,1.70952,1.242,0.12218,1.24799,-5.61846
2724452.50363,180.0,1.35352,1.25436,0.10755,1.25896,-4.90056
2724453.54663,180.0,1.07079,1.26354,0.09538,1.26714,-4.31693
2724454.86063,180.0,0.84734,1.27052,0.08577,1.27341,-3.86227
2724456.51563,180.0,0.67072,1.27751,0.07943,1.27998,-3.55763
2724458.60463,180.0,0.53067,1.28371,0.07589,1.28595,-3.3831
2724461.24163,180.0,0.41976,1.29026,0.07604,1.2925,-3.37254
2724464.57263,180.0,0.33183,1.29516,0.07983,1.29762,-3.52729
2724468.77864,180.0,0.26261,1.29916,0.08602,1.302,-3.78831
2724474.08664,180.0,0.20791,1.30482,0.0933,1.30816,-4.08975
2724480.79064,180.0,0.16452,1.31226,0.10213,1.31623,-4.45041
2724489.26765,180.0,0.13007,1.32265,0.11637,1.32776,-5.02817
2724499.95766,180.0,0.10309,1.33319,0.13407,1.33991,-5.74235
2724513.47166,180.0,0.08153,1.34611,0.15368,1.35485,-6.51318
2724530.56967,180.0,0.06443,1.36561,0.17658,1.37698,-7.36764
2724552.15569,180.0,0.05102,1.39455,0.20576,1.40965,-8.39318
2724579.3977,180.0,0.04042,1.42431,0.24657,1.44549,-9.82134
2724613.89372,180.0,0.03192,1.44963,0.29185,1.47871,-11.38305
2724657.44075,180.0,0.02528,1.47701,0.32953,1.51332,-12.57686
2724712.50578,180.0,0.01999,1.5164,0.36291,1.55922,-13.45898
2738918.75767,181.0,20004.453,0.48174,-0.0082,0.48181,0.97513
2738918.90067,181.0,15829.126,0.49068,0.00422,0.4907,-0.49259
2738919.04267,181.0,12516.703,0.49968,0.01569,0.49992,-1.7987
2738919.18467,181.0,9909.4424,0.50762,0.02693,0.50833,-3.03643
2738919.34867,181.0,7835.48,0.51495,0.0312,0.51589,-3.46691
2738919.54967,181.0,6217.2461,0.52313,0.03923,0.52459,-4.28862
2738919.78767,181.0,4905.291,0.53383,0.04475,0.5357,-4.79205
2738920.02667,181.0,3881.2737,0.54216,0.04845,0.54432,-5.10645
2738920.26467,181.0,3070.9827,0.5505,0.05282,0.55303,-5.48052
2738920.50267,181.0,2430.7778,0.55969,0.05759,0.56265,-5.8751
2738920.74067,181.0,1923.1537,0.56892,0.06054,0.57213,-6.07378
2738920.97867,181.0,1522.4358,0.57807,0.06448,0.58166,-6.36415
2738921.21667,181.0,1203.8446,0.58881,0.06864,0.5928,-6.64936
2738921.45567,181.0,952.86591,0.59905,0.07275,0.60345,-6.92398
2738921.69367,181.0,754.27557,0.61069,0.07671,0.61549,-7.15936
2738921.93067,181.0,596.71857,0.62185,0.08015,0.62699,-7.34445
2738922.16867,181.0,471.96338,0.63317,0.08335,0.63863,-7.49965
2738922.40767,181.0,373.20856,0.64652,0.08718,0.65237,-7.67955
2738922.64567,181.0,295.47278,0.65965,0.09106,0.66591,-7.85972
2738922.88467,181.0,233.87738,0.67221,0.0962,0.67906,-8.14445
2738923.12267,181.0,185.05922,0.68641,0.10042,0.69372,-8.32275
2738923.35867,181.0,146.35823,0.6985,0.10601,0.7065,-8.6302
2738923.59467,181.0,115.77804,0.71498,0.11327,0.7239,-9.00259
2738923.82967,181.0,91.6721,0.72988,0.11968,0.73963,-9.31223
2738924.07467,181.0,72.51701,0.74537,0.12605,0.75595,-9.59815
2738924.30367,181.0,57.36816,0.76156,0.13557,0.77353,-10.09376
2738924.54067,181.0,45.3629,0.78041,0.14681,0.79409,-10.65374
2738924.77267,181.0,35.93134,0.80032,0.16083,0.81632,-11.36232
2738925.02267,181.0,28.40909,0.82491,0.17482,0.84323,-11.96539
2738925.23767,181.0,22.48202,0.85237,0.19139,0.8736,-12.65526
2738925.50267,181.0,17.79613,0.88597,0.20758,0.90996,-13.18655
2738925.75467,181.0,14.06813,0.92461,0.22037,0.9505,-13.40599
2738925.97067,181.0,11.1448,0.96861,0.22927,0.99537,-13.3168
2738926.23767,181.0,8.81772,1.01207,0.23177,1.03827,-12.89852
2738926.41667,181.0,6.97545,1.05914,0.22763,1.08333,-12.12921
2738926.63467,181.0,5.5173,1.10477,0.21518,1.12553,-11.02183
2738926.90367,181.0,4.36941,1.14053,0.20074,1.15806,-9.98235
2738927.23867,181.0,3.45686,1.1752,0.17856,1.18869,-8.63938
2738927.65767,181.0,2.73547,1.20325,0.15999,1.21384,-7.57392
2738928.18267,181.0,2.16054,1.22265,0.13954,1.23059,-6.51107
2738928.84167,181.0,1.70952,1.23709,0.12096,1.24299,-5.58461
2738929.67067,181.0,1.35352,1.24913,0.10664,1.25367,-4.87979
2738930.71368,181.0,1.07079,1.25863,0.0945,1.26218,-4.29391
2738932.02668,181.0,0.84734,1.26585,0.08549,1.26873,-3.86369
2738933.68268,181.0,0.67072,1.27189,0.07947,1.27437,-3.57532
2738935.77168,181.0,0.53067,1.27797,0.07546,1.28019,-3.37905
2738938.40868,181.0,0.41976,1.28457,0.0758,1.28681,-3.37693
2738941.73968,181.0,0.33183,1.29024,0.07998,1.29271,-3.54733
2738945.94568,181.0,0.26261,1.29448,0.08597,1.29733,-3.79943
2738951.25369,181.0,0.20791,1.29941,0.09312,1.30274,-4.09895
2738957.95769,181.0,0.16452,1.30692,0.10253,1.31093,-4.48573
2738966.4347,181.0,0.13007,1.31678,0.11621,1.3219,-5.0436
2738977.1247,181.0,0.10309,1.32794,0.13379,1.33467,-5.75308
2738990.63871,181.0,0.08153,1.3406,0.15474,1.34951,-6.58418
2739007.73572,181.0,0.06443,1.35985,0.17781,1.37143,-7.44958
2739029.32273,181.0,0.05102,1.3881,0.20457,1.4031,-8.3835
2739056.56475,181.0,0.04042,1.4207,0.24428,1.44155,-9.75636
2739091.06077,181.0,0.03192,1.44945,0.29051,1.47828,-11.33338
2739134.6078,181.0,0.02528,1.47656,0.33155,1.51332,-12.65538
2739189.67283,181.0,0.01999,1.51323,0.36599,1.55686,-13.59649
2753420.0841,182.0,20004.453,0.48163,-0.00999,0.48173,1.18863
2753420.2271,182.0,15829.126,0.49119,0.00346,0.49121,-0.40371
2753420.3691,182.0,12516.703,0.50055,0.01574,0.5008,-1.80121
2753420.5111,182.0,9909.4424,0.50757,0.02533,0.5082,-2.85673
2753420.6751,182.0,7835.48,0.51834,0.03213,0.51933,-3.54727
2753420.8761,182.0,6217.2461,0.52529,0.0386,0.52671,-4.20229
2753421.1141,182.0,4905.291,0.53369,0.04387,0.53549,-4.69937
2753421.3521,182.0,3881.2737,0.54267,0.05,0.54497,-5.26458
2753421.5911,182.0,3070.9827,0.55115,0.05512,0.5539,-5.71158
2753421.8291,182.0,2430.7778,0.56101,0.05677,0.56388,-5.77866
2753422.0671,182.0,1923.1537,0.56982,0.06103,0.57308,-6.11307
2753422.30511,182.0,1522.4358,0.57812,0.06591,0.58187,-6.50401
2753422.54311,182.0,1203.8446,0.58914,0.06826,0.59308,-6.60893
2753422.78211,182.0,952.86591,0.60035,0.07245,0.60471,-6.88142
2753423.02011,182.0,754.27557,0.60933,0.07655,0.61412,-7.16021
2753423.25711,182.0,596.71857,0.62281,0.08023,0.62795,-7.34008
2753423.49511,182.0,471.96338,0.63583,0.08506,0.6415,-7.61929
2753423.73411,182.0,373.20856,0.64868,0.08649,0.65442,-7.59471
2753423.97211,182.0,295.47278,0.66039,0.09222,0.66679,-7.94947
2753424.21111,182.0,233.87738,0.67453,0.09732,0.68152,-8.21017
2753424.44911,182.0,185.05922,0.68679,0.10091,0.69417,-8.35899
2753424.68511,182.0,146.35823,0.70189,0.10533,0.70975,-8.53416
2753424.92111,182.0,115.77804,0.71521,0.11185,0.7239,-8.88838
2753425.15611,182.0,91.6721,0.73027,0.1179,0.73972,-9.17142
2753425.40111,182.0,72.51701,0.74689,0.12676,0.75757,-9.63247
2753425.63011,182.0,57.36816,0.76269,0.13581,0.77468,-10.09646
2753425.86711,182.0,45.3629,0.77964,0.14686,0.79335,-10.66811
2753426.09911,182.0,35.93134,0.80214,0.1601,0.81796,-11.28758
2753426.35011,182.0,28.40909,0.82343,0.17407,0.84162,-11.93634
2753426.56411,182.0,22.48202,0.85125,0.19233,0.8727,-12.73128
2753426.82911,182.0,17.79613,0.88586,0.20723,0.90977,-13.1666
2753427.08111,182.0,14.06813,0.92343,0.2203,0.94935,-13.41807
2753427.29711,182.0,11.1448,0.96697,0.23043,0.99405,-13.40342
2753427.56511,182.0,8.81772,1.01394,0.233,1.04036,-12.94148
2753427.74311,182.0,6.97545,1.0581,0.2244,1.08163,-11.97362
2753427.96111,182.0,5.5173,1.10277,0.21722,1.12396,-11.14334
2753428.23011,182.0,4.36941,1.14138,0.19757,1.15835,-9.82021
2753428.56411,182.0,3.45686,1.17546,0.1802,1.1892,-8.71576
2753428.98311,182.0,2.73547,1.19992,0.15862,1.21036,-7.53017
2753429.50811,182.0,2.16054,1.22153,0.13781,1.22927,-6.43679
2753430.16711,182.0,1.70952,1.23727,0.12101,1.24317,-5.58622
2753430.99611,182.0,1.35352,1.24996,0.10684,1.25451,-4.88569
2753432.03911,182.0,1.07079,1.25799,0.09497,1.26157,-4.31714
2753433.35311,182.0,0.84734,1.26533,0.08595,1.26825,-3.88592
2753435.00811,182.0,0.67072,1.2713,0.08021,1.27382,-3.61007
2753437.09711,182.0,0.53067,1.27691,0.07644,1.27919,-3.4258
2753439.73412,182.0,0.41976,1.28222,0.07628,1.28449,-3.40445
2753443.06512,182.0,0.33183,1.28729,0.07806,1.28965,-3.47002
2753447.27112,182.0,0.26261,1.29384,0.08223,1.29645,-3.63668
2753452.57912,182.0,0.20791,1.30282,0.09022,1.30594,-3.96146
2753459.28313,182.0,0.16452,1.31141,0.10451,1.31556,-4.55644
2753467.76013,182.0,0.13007,1.31886,0.12177,1.32447,-5.275
2753478.45014,182.0,0.10309,1.32639,0.13878,1.33363,-5.97302
2753491.96415,182.0,0.08153,1.33933,0.15646,1.34844,-6.66317
2753509.06216,182.0,0.06443,1.357,0.18055,1.36896,-7.57859
2753530.64817,182.0,0.05102,1.38005,0.20876,1.39575,-8.60206
2753557.89019,182.0,0.04042,1.40487,0.23947,1.42513,-9.67357
2753592.38621,182.0,0.03192,1.43855,0.26879,1.46345,-10.58365
2753635.93323,182.0,0.02528,1.48707,0.30565,1.51816,-11.61455
2753690.99827,182.0,0.01999,1.54216,0.35742,1.58303,-13.04874
2767921.12753,183.0,20004.453,0.48406,-0.00908,0.48415,1.07458
2767921.27053,183.0,15829.126,0.49163,0.00414,0.49165,-0.48268
2767921.41253,183.0,12516.703,0.49951,0.01505,0.49974,-1.72628
2767921.55453,183.0,9909.4424,0.50845,0.02513,0.50907,-2.82945
2767921.71853,183.0,7835.48,0.51559,0.03246,0.51661,-3.60187
2767921.91953,183.0,6217.2461,0.52448,0.03818,0.52587,-4.16338
2767922.15753,183.0,4905.291,0.53294,0.04397,0.53475,-4.71611
2767922.39553,183.0,3881.2737,0.54275,0.04974,0.54502,-5.23663
2767922.63353,183.0,3070.9827,0.54952,0.05359,0.55212,-5.57034
2767922.87253,183.0,2430.7778,0.55872,0.05747,0.56167,-5.87236
2767923.11053,183.0,1923.1537,0.57037,0.06247,0.57378,-6.25002
2767923.34853,183.0,1522.4358,0.57866,0.06497,0.5823,-6.40614
2767923.58653,183.0,1203.8446,0.58813,0.06869,0.59213,-6.66148
2767923.82553,183.0,952.86591,0.59904,0.07244,0.6034,-6.89491
2767924.06354,183.0,754.27557,0.61065,0.07634,0.6154,-7.1258
2767924.30054,183.0,596.71857,0.62216,0.07951,0.62722,-7.28259
2767924.53854,183.0,471.96338,0.63355,0.08519,0.63925,-7.65853
2767924.77754,183.0,373.20856,0.64632,0.0886,0.65236,-7.80596
2767925.01454,183.0,295.47278,0.65905,0.09137,0.66535,-7.89311
2767925.25454,183.0,233.87738,0.67306,0.09671,0.67997,-8.17673
2767925.49254,183.0,185.05922,0.685,0.10009,0.69227,-8.31339
2767925.72854,183.0,146.35823,0.69954,0.10555,0.70745,-8.58002
2767925.96454,183.0,115.77804,0.71549,0.11151,0.72413,-8.85863
2767926.19954,183.0,91.6721,0.72986,0.11933,0.73955,-9.28556
2767926.44454,183.0,72.51701,0.74499,0.12649,0.75565,-9.6361
2767926.67354,183.0,57.36816,0.76139,0.13647,0.77352,-10.16167
2767926.91054,183.0,45.3629,0.77964,0.1471,0.7934,-10.68504
2767927.14254,183.0,35.93134,0.80015,0.15905,0.81581,-11.24277
2767927.39254,183.0,28.40909,0.82549,0.17501,0.84384,-11.96972
2767927.60754,183.0,22.48202,0.85113,0.19007,0.8721,-12.5887
2767927.87254,183.0,17.79613,0.88387,0.20762,0.90793,-13.21911
2767928.12454,183.0,14.06813,0.92182,0.21994,0.9477,-13.41921
2767928.34054,183.0,11.1448,0.96495,0.22851,0.99164,-13.32274
2767928.60754,183.0,8.81772,1.01092,0.23332,1.03749,-12.99621
2767928.78654,183.0,6.97545,1.06049,0.22613,1.08433,-12.03697
2767929.00454,183.0,5.5173,1.09986,0.21439,1.12056,-11.03022
2767929.27354,183.0,4.36941,1.14188,0.19848,1.159,-9.8604
2767929.60854,183.0,3.45686,1.17214,0.18013,1.1859,-8.73655
2767930.02754,183.0,2.73547,1.19897,0.15875,1.20944,-7.54261
2767930.55254,183.0,2.16054,1.22096,0.13933,1.22889,-6.51035
2767931.21154,183.0,1.70952,1.236,0.12118,1.24192,-5.5995
2767932.04054,183.0,1.35352,1.24678,0.10567,1.25125,-4.84446
2767933.08354,183.0,1.07079,1.25683,0.0934,1.26029,-4.25005
2767934.39654,183.0,0.84734,1.2647,0.08405,1.26749,-3.80239
2767936.05254,183.0,0.67072,1.27129,0.07979,1.27379,-3.59147
2767938.14154,183.0,0.53067,1.27682,0.07765,1.27918,-3.47997
2767940.77855,183.0,0.41976,1.28033,0.07777,1.28269,-3.47608
2767944.10955,183.0,0.33183,1.28576,0.0789,1.28818,-3.51153
2767948.31555,183.0,0.26261,1.2925,0.08364,1.2952,-3.70237
2767953.62355,183.0,0.20791,1.29826,0.09156,1.30148,-4.03427
2767960.32756,183.0,0.16452,1.30523,0.10243,1.30924,-4.48703
2767968.80456,183.0,0.13007,1.3154,0.11456,1.32038,-4.97751
2767979.49457,183.0,0.10309,1.32972,0.13181,1.33623,-5.66103
2767993.00858,183.0,0.08153,1.34768,0.15659,1.35675,-6.62764
2768010.10559,183.0,0.06443,1.36621,0.18814,1.3791,-7.84088
2768031.6926,183.0,0.05102,1.38011,0.21927,1.39742,-9.02777
2768058.93462,183.0,0.04042,1.40119,0.24639,1.42269,-9.97311
2768093.43064,183.0,0.03192,1.4341,0.27734,1.46068,-10.94526
2768136.97766,183.0,0.02528,1.47315,0.31445,1.50633,-12.04908
2768192.04269,183.0,0.01999,1.51543,0.35456,1.55635,-13.1684
2782396.91557,184.0,20004.453,0.48034,-0.00896,0.48043,1.06912
2782397.05857,184.0,15829.126,0.48864,0.00468,0.48867,-0.54862
2782397.20057,184.0,12516.703,0.49758,0.01612,0.49784,-1.85505
2782397.34257,184.0,9909.4424,0.50571,0.02541,0.50635,-2.87614
2782397.50657,184.0,7835.48,0.51352,0.03199,0.51451,-3.56464
2782397.70757,184.0,6217.2461,0.52175,0.03873,0.52319,-4.24539
2782397.94557,184.0,4905.291,0.53195,0.04422,0.53378,-4.75247
2782398.18457,184.0,3881.2737,0.53952,0.04887,0.54173,-5.17579
2782398.42257,184.0,3070.9827,0.54808,0.05452,0.55078,-5.68068
2782398.66057,184.0,2430.7778,0.55712,0.05798,0.56013,-5.94136
2782398.89857,184.0,1923.1537,0.56665,0.0616,0.56998,-6.20407
2782399.13657,184.0,1522.4358,0.57553,0.06471,0.57916,-6.41518
2782399.37458,184.0,1203.8446,0.58718,0.06938,0.59126,-6.73859
2782399.61358,184.0,952.86591,0.59686,0.0739,0.60142,-7.05779
2782399.85158,184.0,754.27557,0.60795,0.07705,0.61281,-7.22267
2782400.08858,184.0,596.71857,0.62161,0.07945,0.62667,-7.28343
2782400.32658,184.0,471.96338,0.63264,0.08389,0.63818,-7.55392
2782400.56558,184.0,373.20856,0.64605,0.08794,0.652,-7.7515
2782400.80358,184.0,295.47278,0.65685,0.09282,0.66337,-8.04313
2782401.04258,184.0,233.87738,0.67096,0.09686,0.67791,-8.2146
2782401.28058,184.0,185.05922,0.6846,0.10049,0.69193,-8.35101
2782401.51658,184.0,146.35823,0.70018,0.10616,0.70819,-8.62143
2782401.75258,184.0,115.77804,0.71357,0.11266,0.72241,-8.97225
2782401.98758,184.0,91.6721,0.72852,0.1192,0.7382,-9.29223
2782402.23258,184.0,72.51701,0.74349,0.12632,0.75414,-9.64227
2782402.46158,184.0,57.36816,0.76021,0.13663,0.77239,-10.189
2782402.69858,184.0,45.3629,0.77831,0.14731,0.79212,-10.71741
2782402.93058,184.0,35.93134,0.79952,0.16089,0.81555,-11.37774
2782403.18158,184.0,28.40909,0.82296,0.17633,0.84164,-12.09319
2782403.39558,184.0,22.48202,0.85069,0.19264,0.87223,-12.75978
2782403.66058,184.0,17.79613,0.88355,0.20781,0.90766,-13.23523
2782403.91258,184.0,14.06813,0.92302,0.22197,0.94934,-13.52158
2782404.12858,184.0,11.1448,0.96788,0.23089,0.99503,-13.4172
2782404.39658,184.0,8.81772,1.01307,0.23427,1.03981,-13.02066
2782404.57458,184.0,6.97545,1.05952,0.23355,1.08495,-12.43108
2782404.79258,184.0,5.5173,1.10823,0.21844,1.12955,-11.15038
2782405.06158,184.0,4.36941,1.14241,0.20354,1.1604,-10.10228
2782405.39658,184.0,3.45686,1.17748,0.18125,1.19135,-8.75098
2782405.81558,184.0,2.73547,1.20601,0.16131,1.21675,-7.61831
2782406.34058,184.0,2.16054,1.22692,0.14135,1.23503,-6.5721
2782406.99958,184.0,1.70952,1.24167,0.12331,1.24778,-5.67129
2782407.82858,184.0,1.35352,1.254,0.10835,1.25868,-4.93813
2782408.87158,184.0,1.07079,1.26377,0.09546,1.26737,-4.31981
2782410.18558,184.0,0.84734,1.27087,0.08612,1.27379,-3.87682
2782411.84058,184.0,0.67072,1.27728,0.08044,1.27981,-3.60353
2782413.92958,184.0,0.53067,1.28375,0.07654,1.28603,-3.41187
2782416.56659,184.0,0.41976,1.28996,0.07626,1.29221,-3.38325
2782419.89759,184.0,0.33183,1.29536,0.08012,1.29784,-3.53947
2782424.10359,184.0,0.26261,1.30019,0.08631,1.30305,-3.79769
2782429.41159,184.0,0.20791,1.30484,0.09357,1.30819,-4.10162
2782436.1156,184.0,0.16452,1.3123,0.10321,1.31635,-4.49712
2782444.5926,184.0,0.13007,1.32226,0.11634,1.32737,-5.02829
2782455.28261,184.0,0.10309,1.33288,0.13401,1.3396,-5.74149
2782468.79662,184.0,0.08153,1.3459,0.15549,1.35485,-6.59007
2782485.89363,184.0,0.06443,1.36443,0.17859,1.37607,-7.45696
2782507.48064,184.0,0.05102,1.39337,0.20472,1.40833,-8.35842
2782534.72166,184.0,0.04042,1.42562,0.2444,1.44642,-9.72792
2782569.21768,184.0,0.03192,1.45414,0.2909,1.48295,-11.31279
2782612.7647,184.0,0.02528,1.48035,0.33191,1.5171,-12.63745
2782667.82973,184.0,0.01999,1.51727,0.36765,1.56118,-13.62081
2796847.09842,185.0,20004.453,0.4806,-0.01004,0.4807,1.19656
2796847.24142,185.0,15829.126,0.4873,0.00589,0.48733,-0.69259
2796847.38342,185.0,12516.703,0.4972,0.01539,0.49744,-1.77338
2796847.52542,185.0,9909.4424,0.50463,0.02511,0.50525,-2.84877
2796847.68942,185.0,7835.48,0.51434,0.03195,0.51533,-3.55407
2796847.89042,185.0,6217.2461,0.52034,0.03914,0.52181,-4.30125
2796848.12842,185.0,4905.291,0.5296,0.04512,0.53152,-4.86912
2796848.36642,185.0,3881.2737,0.53706,0.0481,0.53921,-5.1174
2796848.60542,185.0,3070.9827,0.54836,0.05293,0.55091,-5.51328
2796848.84342,185.0,2430.7778,0.55727,0.05756,0.56024,-5.89684
2796849.08142,185.0,1923.1537,0.56499,0.06273,0.56846,-6.33523
2796849.31942,185.0,1522.4358,0.57334,0.06559,0.57708,-6.52604
2796849.55742,185.0,1203.8446,0.5856,0.06982,0.58975,-6.79898
2796849.79642,185.0,952.86591,0.59556,0.07362,0.6001,-7.04672
2796850.03442,185.0,754.27557,0.60776,0.07589,0.61248,-7.11743
2796850.27142,185.0,596.71857,0.61943,0.08082,0.62468,-7.43402
2796850.50942,185.0,471.96338,0.6302,0.08405,0.63578,-7.59625
2796850.74842,185.0,373.20856,0.64403,0.08831,0.65006,-7.8082
2796850.98642,185.0,295.47278,0.65758,0.09229,0.66403,-7.98877
2796851.22542,185.0,233.87738,0.67014,0.09633,0.67703,-8.18007
2796851.46342,185.0,185.05922,0.68229,0.10164,0.68981,-8.47332
2796851.69942,185.0,146.35823,0.69589,0.10716,0.70409,-8.75424
2796851.93542,185.0,115.77804,0.71146,0.11313,0.7204,-9.03472
2796852.17042,185.0,91.6721,0.72652,0.11909,0.73621,-9.30917
2796852.41542,185.0,72.51701,0.74302,0.12689,0.75377,-9.69129
2796852.64442,185.0,57.36816,0.75992,0.13692,0.77216,-10.2138
2796852.88142,185.0,45.3629,0.77734,0.14679,0.79108,-10.69377
2796853.11342,185.0,35.93134,0.79722,0.15962,0.81304,-11.32201
2796853.36442,185.0,28.40909,0.82204,0.17614,0.8407,-12.09423
2796853.57842,185.0,22.48202,0.84774,0.19293,0.86942,-12.82104
2796853.84342,185.0,17.79613,0.88309,0.20775,0.9072,-13.23809
2796854.09542,185.0,14.06813,0.92019,0.22351,0.94695,-13.65274
2796854.31142,185.0,11.1448,0.96514,0.23073,0.99234,-13.44519
2796854.57942,185.0,8.81772,1.01158,0.23578,1.03869,-13.12049
2796854.75742,185.0,6.97545,1.06297,0.22838,1.08723,-12.12554
2796854.97542,185.0,5.5173,1.10207,0.22104,1.12402,-11.34112
2796855.24442,185.0,4.36941,1.14448,0.20275,1.1623,-10.04603
2796855.57942,185.0,3.45686,1.17785,0.18497,1.19228,-8.9249
2796855.99842,185.0,2.73547,1.20384,0.16261,1.21477,-7.69248
2796856.52342,185.0,2.16054,1.22648,0.14157,1.23463,-6.58452
2796857.18242,185.0,1.70952,1.24329,0.12373,1.24943,-5.68309
2796858.01142,185.0,1.35352,1.25462,0.10897,1.25934,-4.96413
2796859.05443,185.0,1.07079,1.26359,0.09693,1.26731,-4.38668
2796860.36843,185.0,0.84734,1.27095,0.08703,1.27392,-3.91729
2796862.02343,185.0,0.67072,1.2779,0.08103,1.28046,-3.62822
2796864.11243,185.0,0.53067,1.28282,0.07694,1.28513,-3.43236
2796866.74943,185.0,0.41976,1.28824,0.07644,1.29051,-3.39557
2796870.08043,185.0,0.33183,1.2941,0.07806,1.29645,-3.45181
2796874.28643,185.0,0.26261,1.30158,0.08311,1.30423,-3.65358
2796879.59444,185.0,0.20791,1.30878,0.0931,1.31209,-4.06893
2796886.29844,185.0,0.16452,1.31549,0.1062,1.31977,-4.61558
2796894.77545,185.0,0.13007,1.32151,0.1206,1.32701,-5.21432
2796905.46545,185.0,0.10309,1.33177,0.13518,1.33862,-5.79593
2796918.97946,185.0,0.08153,1.34647,0.15485,1.35534,-6.56048
2796936.07747,185.0,0.06443,1.36437,0.18035,1.37623,-7.52996
2796957.66348,185.0,0.05102,1.38361,0.20911,1.39932,-8.59439
2796984.9055,185.0,0.04042,1.41021,0.23552,1.42974,-9.48138
2797019.40152,185.0,0.03192,1.45091,0.269,1.47564,-10.50325
2797062.94855,185.0,0.02528,1.49968,0.31487,1.53238,-11.85765
2797118.01358,185.0,0.01999,1.54414,0.3719,1.58829,-13.54155
2811277.55271,186.0,20004.453,0.47762,-0.0092,0.4777,1.10303
2811277.69571,186.0,15829.126,0.48661,0.00445,0.48663,-0.52375
2811277.83771,186.0,12516.703,0.4951,0.01635,0.49537,-1.89154
2811277.97971,186.0,9909.4424,0.50366,0.0261,0.50433,-2.96676
2811278.14371,186.0,7835.48,0.51209,0.03392,0.51321,-3.78992
2811278.34471,186.0,6217.2461,0.52179,0.04064,0.52337,-4.45333
2811278.58271,186.0,4905.291,0.52917,0.04502,0.53109,-4.86322
2811278.82171,186.0,3881.2737,0.53721,0.05039,0.53957,-5.35851
2811279.05971,186.0,3070.9827,0.54662,0.05373,0.54926,-5.61435
2811279.29771,186.0,2430.7778,0.55511,0.05701,0.55802,-5.86381
2811279.53571,186.0,1923.1537,0.56588,0.06063,0.56912,-6.11579
2811279.77371,186.0,1522.4358,0.57396,0.06525,0.57766,-6.48531
2811280.01171,186.0,1203.8446,0.58448,0.06995,0.58865,-6.82443
2811280.25071,186.0,952.86591,0.59567,0.07358,0.6002,-7.04169
2811280.48871,186.0,754.27557,0.60645,0.07641,0.61125,-7.18105
2811280.72571,186.0,596.71857,0.61883,0.08067,0.62406,-7.42743
2811280.96371,186.0,471.96338,0.63136,0.08386,0.63691,-7.5664
2811281.20271,186.0,373.20856,0.64361,0.0899,0.64986,-7.95148
2811281.44071,186.0,295.47278,0.65424,0.09157,0.66061,-7.96799
2811281.67971,186.0,233.87738,0.66945,0.09584,0.67628,-8.14749
2811281.91771,186.0,185.05922,0.68176,0.10197,0.68934,-8.50647
2811282.15371,186.0,146.35823,0.69648,0.10714,0.70467,-8.74508
2811282.38971,186.0,115.77804,0.70919,0.11324,0.71818,-9.07205
2811282.62471,186.0,91.6721,0.72579,0.11988,0.73562,-9.37909
2811282.86971,186.0,72.51701,0.74154,0.12851,0.75259,-9.83181
2811283.09871,186.0,57.36816,0.75785,0.13709,0.77015,-10.25363
2811283.33571,186.0,45.3629,0.77641,0.14875,0.79053,-10.84605
2811283.56771,186.0,35.93134,0.79831,0.16057,0.81429,-11.37243
2811283.81771,186.0,28.40909,0.82198,0.17485,0.84037,-12.00911
2811284.03271,186.0,22.48202,0.84931,0.1918,0.8707,-12.72567
2811284.29771,186.0,17.79613,0.88094,0.2085,0.90527,-13.31543
2811284.54971,186.0,14.06813,0.92364,0.22241,0.95004,-13.53901
2811284.76572,186.0,11.1448,0.96581,0.23146,0.99316,-13.47695
2811285.03272,186.0,8.81772,1.01206,0.23496,1.03898,-13.07047
2811285.21172,186.0,6.97545,1.05843,0.23193,1.08355,-12.35963
2811285.42972,186.0,5.5173,1.10519,0.21761,1.12641,-11.13884
2811285.69872,186.0,4.36941,1.1428,0.20435,1.16093,-10.13843
2811286.03372,186.0,3.45686,1.17792,0.1821,1.19191,-8.7879
2811286.45272,186.0,2.73547,1.20619,0.16224,1.21705,-7.6607
2811286.97772,186.0,2.16054,1.22623,0.14312,1.23455,-6.65742
2811287.63672,186.0,1.70952,1.2414,0.12476,1.24765,-5.73899
2811288.46572,186.0,1.35352,1.25395,0.1085,1.25863,-4.94539
2811289.50872,186.0,1.07079,1.26324,0.0955,1.26684,-4.32322
2811290.82172,186.0,0.84734,1.27026,0.08672,1.27321,-3.90546
2811292.47772,186.0,0.67072,1.27729,0.08048,1.27982,-3.60545
2811294.56672,186.0,0.53067,1.28291,0.07678,1.28521,-3.42509
2811297.20372,186.0,0.41976,1.28904,0.0764,1.2913,-3.39201
2811300.53472,186.0,0.33183,1.29514,0.07999,1.2976,-3.53421
2811304.74073,186.0,0.26261,1.29941,0.08709,1.30232,-3.83458
2811310.04873,186.0,0.20791,1.30415,0.09393,1.30753,-4.11946
2811316.75273,186.0,0.16452,1.31093,0.10312,1.31498,-4.49769
2811325.22974,186.0,0.13007,1.3213,0.11629,1.32641,-5.02979
2811335.91975,186.0,0.10309,1.33285,0.13461,1.33963,-5.7671
2811349.43375,186.0,0.08153,1.34531,0.15486,1.35419,-6.56666
2811366.53176,186.0,0.06443,1.36329,0.17848,1.37492,-7.45883
2811388.11778,186.0,0.05102,1.39167,0.20412,1.40656,-8.34403
2811415.35979,186.0,0.04042,1.42443,0.24339,1.44507,-9.69659
2811449.85581,186.0,0.03192,1.45402,0.2901,1.48267,-11.2831
2811493.40284,186.0,0.02528,1.48126,0.33302,1.51824,-12.67056
2811548.46787,186.0,0.01999,1.51761,0.36826,1.56165,-13.63965
2825726.59415,187.0,20004.453,0.48006,-0.00784,0.48013,0.93599
2825726.73715,187.0,15829.126,0.48723,0.00418,0.48725,-0.49184
2825726.87915,187.0,12516.703,0.49711,0.01598,0.49737,-1.84091
2825727.02115,187.0,9909.4424,0.50706,0.02507,0.50768,-2.83042
2825727.18515,187.0,7835.48,0.51399,0.03293,0.51504,-3.66543
2825727.38615,187.0,6217.2461,0.5215,0.03956,0.52299,-4.33826
2825727.62415,187.0,4905.291,0.52968,0.04336,0.53145,-4.67965
2825727.86315,187.0,3881.2737,0.53927,0.04883,0.54148,-5.17399
2825728.10115,187.0,3070.9827,0.547,0.0529,0.54955,-5.52353
2825728.33915,187.0,2430.7778,0.55644,0.0568,0.55933,-5.82847
2825728.57715,187.0,1923.1537,0.5666,0.06135,0.56991,-6.17951
2825728.81515,187.0,1522.4358,0.57543,0.06538,0.57913,-6.48196
2825729.05315,187.0,1203.8446,0.58631,0.06875,0.59033,-6.68774
2825729.29215,187.0,952.86591,0.59629,0.07294,0.60073,-6.97361
2825729.53015,187.0,754.27557,0.60624,0.07648,0.61104,-7.19017
2825729.76715,187.0,596.71857,0.6172,0.07963,0.62232,-7.3514
2825730.00515,187.0,471.96338,0.63151,0.0844,0.63712,-7.61193
2825730.24415,187.0,373.20856,0.64461,0.08741,0.65051,-7.72251
2825730.48215,187.0,295.47278,0.65699,0.09258,0.66348,-8.02118
2825730.72115,187.0,233.87738,0.6697,0.09669,0.67665,-8.2154
2825730.95915,187.0,185.05922,0.68287,0.10078,0.69027,-8.39557
2825731.19515,187.0,146.35823,0.6966,0.10651,0.7047,-8.69302
2825731.43115,187.0,115.77804,0.71191,0.11099,0.72051,-8.86105
2825731.66615,187.0,91.6721,0.7259,0.11796,0.73542,-9.23004
2825731.91115,187.0,72.51701,0.74331,0.1275,0.75416,-9.73296
2825732.14015,187.0,57.36816,0.75832,0.1361,0.77044,-10.17517
2825732.37715,187.0,45.3629,0.77615,0.14733,0.79001,-10.74802
2825732.60915,187.0,35.93134,0.797,0.15882,0.81267,-11.26986
2825732.85915,187.0,28.40909,0.82019,0.17538,0.83873,-12.06949
2825733.07415,187.0,22.48202,0.84875,0.19193,0.87018,-12.74225
2825733.33915,187.0,17.79613,0.88181,0.20746,0.90588,-13.23893
2825733.59115,187.0,14.06813,0.91942,0.22123,0.94566,-13.52923
2825733.80715,187.0,11.1448,0.96193,0.23079,0.98923,-13.49133
2825734.07415,187.0,8.81772,1.01024,0.23427,1.03705,-13.05591
2825734.25315,187.0,6.97545,1.05874,0.22701,1.08281,-12.10197
2825734.47115,187.0,5.5173,1.09781,0.21863,1.11937,-11.26338
2825734.74015,187.0,4.36941,1.14061,0.20077,1.15815,-9.98303
2825735.07515,187.0,3.45686,1.17325,0.18287,1.18742,-8.85904
2825735.49415,187.0,2.73547,1.20051,0.16042,1.21119,-7.61118
2825736.01915,187.0,2.16054,1.22198,0.13985,1.22995,-6.52876
2825736.67815,187.0,1.70952,1.23799,0.12291,1.24408,-5.66999
2825737.50715,187.0,1.35352,1.24964,0.1079,1.25429,-4.93484
2825738.55015,187.0,1.07079,1.2579,0.09599,1.26155,-4.36357
2825739.86315,187.0,0.84734,1.26615,0.08686,1.26912,-3.92465
2825741.51915,187.0,0.67072,1.2722,0.08038,1.27474,-3.61512
2825743.60816,187.0,0.53067,1.27771,0.07718,1.28004,-3.45689
2825746.24516,187.0,0.41976,1.28313,0.07668,1.28542,-3.41982
2825749.57616,187.0,0.33183,1.28916,0.07734,1.29148,-3.43337
2825753.78216,187.0,0.26261,1.29623,0.08311,1.29889,-3.66865
2825759.09017,187.0,0.20791,1.3044,0.09304,1.30772,-4.07996
2825765.79417,187.0,0.16452,1.31036,0.10581,1.31462,-4.61667
2825774.27117,187.0,0.13007,1.31676,0.12102,1.32231,-5.25107
2825784.96118,187.0,0.10309,1.32624,0.13612,1.33321,-5.86006
2825798.47519,187.0,0.08153,1.34145,0.15552,1.35043,-6.61319
2825815.5722,187.0,0.06443,1.36094,0.18048,1.37285,-7.55405
2825837.15921,187.0,0.05102,1.38015,0.20899,1.39589,-8.61079
2825864.40123,187.0,0.04042,1.40704,0.23618,1.42672,-9.52856
2825898.89725,187.0,0.03192,1.44807,0.26904,1.47285,-10.52502
2825942.44427,187.0,0.02528,1.49592,0.31488,1.5287,-11.88681
2825997.50931,187.0,0.01999,1.54101,0.37163,1.58519,-13.55847
2840185.47406,188.0,20004.453,0.48119,-0.00743,0.48125,0.88481
2840185.61706,188.0,15829.126,0.48957,0.00353,0.48959,-0.41304
2840185.75906,188.0,12516.703,0.49922,0.0162,0.49949,-1.85918
2840185.90106,188.0,9909.4424,0.50673,0.02593,0.5074,-2.92907
2840186.06506,188.0,7835.48,0.51547,0.03265,0.5165,-3.62423
2840186.26606,188.0,6217.2461,0.52416,0.03756,0.52551,-4.09882
