Repository: SebaVillagra00/ICM2985-SOH-IPRE

## Data University of Cambridge (EIS Cambridge)
Data publicada en "Identifying degradation patterns of lithium ion batteries from impedance spectroscopy using machine learning" (Zhang, Tang, Zhang, Wang, Stimming & Lee, 2020) https://www.nature.com/articles/s41467-020-15235-7.

Carpeta contiene:
* Paper de Nature Comunications (IF: 16.6).
* Data frames para IOS.
* Data frames para Windows.

Cada Data frame está contenido en un archivo .txt con las siguientes columnas:
* time/s: tiempo en que se mide la muestra.
* cycle number: ciclo de carga de la batería.
* freq/Hz: frecuencia de la señal de input.
* Re(Z)/Ohm: Parte resistiva de la impedancia.
* Im(Z)/Ohm: Parte reactiva de la impedancia.

File: EIS Cambridge/EIS data/EIS_state_IX_45C02.csv (part 17 of 29)
time/s,cycle number,freq/Hz,Re(Z)/Ohm,-Im(Z)/Ohm,|Z|/Ohm,Phase(Z)/deg
2746674.31434,177.0,3070.9827,0.46729,0.04824,0.46978,-5.89433
2746674.55234,177.0,2430.7778,0.4731,0.0503,0.47576,-6.06929
2746674.79034,177.0,1923.1537,0.48395,0.0542,0.48697,-6.39014
2746675.02834,177.0,1522.4358,0.49092,0.05518,0.49402,-6.41288
2746675.26634,177.0,1203.8446,0.49951,0.05806,0.50288,-6.63038
2746675.50534,177.0,952.86591,0.50941,0.06013,0.51295,-6.73142
2746675.74334,177.0,754.27557,0.51753,0.06125,0.52115,-6.74987
2746675.98035,177.0,596.71857,0.52582,0.06452,0.52977,-6.99512
2746676.21835,177.0,471.96338,0.53617,0.06645,0.54028,-7.06445
2746676.45735,177.0,373.20856,0.54524,0.07109,0.54985,-7.42894
2746676.69535,177.0,295.47278,0.55623,0.07367,0.56108,-7.54479
2746676.93435,177.0,233.87738,0.56656,0.0775,0.57183,-7.78942
2746677.17235,177.0,185.05922,0.57684,0.083,0.58278,-8.18748
2746677.40835,177.0,146.35823,0.58751,0.08751,0.59399,-8.47236
2746677.64535,177.0,115.77804,0.59923,0.09193,0.60624,-8.72158
2746677.87935,177.0,91.6721,0.61147,0.09871,0.61939,-9.17029
2746678.12435,177.0,72.51701,0.62486,0.1057,0.63373,-9.60144
2746678.35335,177.0,57.36816,0.64013,0.11649,0.65065,-10.31359
2746678.59035,177.0,45.3629,0.65565,0.12664,0.66777,-10.93198
2746678.82235,177.0,35.93134,0.67348,0.13864,0.6876,-11.63198
2746679.07335,177.0,28.40909,0.69418,0.15213,0.71065,-12.36061
2746679.28735,177.0,22.48202,0.71755,0.16688,0.7367,-13.09224
2746679.55235,177.0,17.79613,0.75,0.17959,0.7712,-13.46571
2746679.80435,177.0,14.06813,0.78424,0.19135,0.80725,-13.71178
2746680.02035,177.0,11.1448,0.82167,0.19741,0.84506,-13.50927
2746680.28835,177.0,8.81772,0.86223,0.1989,0.88487,-12.98962
2746680.46635,177.0,6.97545,0.90405,0.18957,0.92372,-11.8425
2746680.68435,177.0,5.5173,0.93498,0.17851,0.95187,-10.80916
2746680.95335,177.0,4.36941,0.96968,0.16554,0.98371,-9.6878
2746681.28835,177.0,3.45686,0.99458,0.14839,1.00559,-8.48564
2746681.70735,177.0,2.73547,1.01543,0.13043,1.02377,-7.31931
2746682.23235,177.0,2.16054,1.032,0.11511,1.0384,-6.36432
2746682.89235,177.0,1.70952,1.04346,0.10192,1.04843,-5.57842
2746683.72035,177.0,1.35352,1.053,0.09126,1.05695,-4.95341
2746684.76335,177.0,1.07079,1.06077,0.08235,1.06397,-4.4389
2746686.07735,177.0,0.84734,1.06775,0.07667,1.0705,-4.10729
2746687.73235,177.0,0.67072,1.07366,0.0738,1.0762,-3.93191
2746689.82135,177.0,0.53067,1.07863,0.07357,1.08113,-3.90204
2746692.45835,177.0,0.41976,1.08436,0.07437,1.08691,-3.9233
2746695.78936,177.0,0.33183,1.09082,0.0787,1.09365,-4.12647
2746699.99536,177.0,0.26261,1.09895,0.08601,1.10231,-4.47504
2746705.30336,177.0,0.20791,1.10616,0.09734,1.11044,-5.02918
2746712.00837,177.0,0.16452,1.11331,0.10967,1.1187,-5.626
2746720.48437,177.0,0.13007,1.12357,0.12289,1.13027,-6.24182
2746731.17438,177.0,0.10309,1.1379,0.13834,1.14627,-6.9316
2746744.68839,177.0,0.08153,1.15602,0.16087,1.16716,-7.92225
2746761.7864,177.0,0.06443,1.17512,0.18752,1.18999,-9.06635
2746783.37341,177.0,0.05102,1.1934,0.21447,1.21252,-10.18804
2746810.61543,177.0,0.04042,1.22173,0.24066,1.2452,-11.14344
2746845.11145,177.0,0.03192,1.26278,0.2756,1.29251,-12.31163
2746888.65847,177.0,0.02528,1.30504,0.32116,1.34398,-13.8254
2746943.7245,177.0,0.01999,1.34291,0.3682,1.39248,-15.33262
2761511.61386,178.0,20004.453,0.39727,-0.00522,0.3973,0.7527
2761511.75686,178.0,15829.126,0.40697,0.00953,0.40708,-1.34078
2761511.89886,178.0,12516.703,0.41774,0.01905,0.41817,-2.61147
2761512.04086,178.0,9909.4424,0.4253,0.02545,0.42606,-3.42389
2761512.20486,178.0,7835.48,0.43405,0.03304,0.43531,-4.35244
2761512.40586,178.0,6217.2461,0.44195,0.03801,0.44358,-4.91616
2761512.64387,178.0,4905.291,0.45048,0.04221,0.45245,-5.35296
2761512.88287,178.0,3881.2737,0.45928,0.04593,0.46157,-5.71114
2761513.12087,178.0,3070.9827,0.46701,0.04843,0.46951,-5.92012
2761513.35887,178.0,2430.7778,0.47576,0.04958,0.47833,-5.9492
2761513.59687,178.0,1923.1537,0.48365,0.05261,0.4865,-6.20765
2761513.83487,178.0,1522.4358,0.49188,0.05433,0.49487,-6.30273
2761514.07287,178.0,1203.8446,0.4997,0.05683,0.50292,-6.48844
2761514.31187,178.0,952.86591,0.50872,0.06035,0.51229,-6.76527
2761514.54987,178.0,754.27557,0.51853,0.06208,0.52224,-6.82699
2761514.78687,178.0,596.71857,0.52763,0.06445,0.53155,-6.96366
2761515.02487,178.0,471.96338,0.53653,0.06782,0.5408,-7.20384
2761515.26387,178.0,373.20856,0.54568,0.07107,0.55028,-7.4204
2761515.50187,178.0,295.47278,0.55734,0.07493,0.56236,-7.65668
2761515.74087,178.0,233.87738,0.56627,0.07724,0.57151,-7.76761
2761515.97887,178.0,185.05922,0.57677,0.0816,0.58251,-8.05264
2761516.21487,178.0,146.35823,0.58967,0.08639,0.59597,-8.33476
2761516.45187,178.0,115.77804,0.59997,0.09276,0.6071,-8.78867
2761516.68587,178.0,91.6721,0.61144,0.09862,0.61934,-9.16284
2761516.93087,178.0,72.51701,0.62308,0.1069,0.63219,-9.73559
2761517.15987,178.0,57.36816,0.63849,0.11588,0.64892,-10.28636
2761517.39687,178.0,45.3629,0.65501,0.12703,0.66721,-10.97586
2761517.62887,178.0,35.93134,0.67225,0.14076,0.68683,-11.82588
2761517.87987,178.0,28.40909,0.69377,0.15202,0.71023,-12.35908
2761518.09387,178.0,22.48202,0.71802,0.16838,0.7375,-13.19784
2761518.35887,178.0,17.79613,0.74981,0.18021,0.77116,-13.5141
2761518.61087,178.0,14.06813,0.78463,0.1924,0.80787,-13.77749
2761518.82687,178.0,11.1448,0.82312,0.1966,0.84627,-13.43358
2761519.09487,178.0,8.81772,0.86343,0.19758,0.88575,-12.88941
2761519.27287,178.0,6.97545,0.90023,0.1919,0.92046,-12.03326
2761519.49087,178.0,5.5173,0.93936,0.18068,0.95658,-10.88749
2761519.75987,178.0,4.36941,0.96873,0.16533,0.98274,-9.68547
2761520.09487,178.0,3.45686,0.99522,0.14689,1.006,-8.39621
2761520.51387,178.0,2.73547,1.01685,0.13246,1.02544,-7.42159
2761521.03887,178.0,2.16054,1.03246,0.11625,1.03899,-6.42388
2761521.69887,178.0,1.70952,1.04458,0.10195,1.04954,-5.57432
2761522.52687,178.0,1.35352,1.05434,0.09103,1.05826,-4.9345
2761523.56987,178.0,1.07079,1.06221,0.08267,1.06543,-4.45015
2761524.88387,178.0,0.84734,1.06812,0.07728,1.07091,-4.13843
2761526.53887,178.0,0.67072,1.07386,0.07422,1.07642,-3.95359
2761528.62787,178.0,0.53067,1.07994,0.07259,1.08238,-3.84547
2761531.26488,178.0,0.41976,1.0864,0.07516,1.089,-3.9578
2761534.59588,178.0,0.33183,1.09187,0.08032,1.09482,-4.2072
2761538.80188,178.0,0.26261,1.09755,0.08738,1.10102,-4.55192
2761544.10988,178.0,0.20791,1.10488,0.09498,1.10895,-4.91342
2761550.81489,178.0,0.16452,1.11506,0.10603,1.12009,-5.43185
2761559.29089,178.0,0.13007,1.12708,0.12215,1.13368,-6.18519
2761569.9809,178.0,0.10309,1.13837,0.14165,1.14714,-7.09292
2761583.49491,178.0,0.08153,1.15178,0.16137,1.16303,-7.97534
2761600.59292,178.0,0.06443,1.17251,0.1845,1.18694,-8.94235
2761622.17993,178.0,0.05102,1.2016,0.2119,1.22014,-10.00119
2761649.42195,178.0,0.04042,1.23128,0.24919,1.25624,-11.44108
2761683.91797,178.0,0.03192,1.25799,0.28755,1.29044,-12.87528
2761727.46499,178.0,0.02528,1.29018,0.31867,1.32895,-13.8743
2761782.53103,178.0,0.01999,1.337,0.35044,1.38217,-14.68714
2776342.18292,179.0,20004.453,0.39709,-0.00603,0.39713,0.87049
2776342.32592,179.0,15829.126,0.40619,0.00986,0.40631,-1.39018
2776342.46792,179.0,12516.703,0.41748,0.0191,0.41791,-2.61994
2776342.60992,179.0,9909.4424,0.42581,0.02704,0.42667,-3.63335
2776342.77392,179.0,7835.48,0.43535,0.03296,0.4366,-4.32969
2776342.97492,179.0,6217.2461,0.44438,0.03694,0.44591,-4.7519
2776343.21292,179.0,4905.291,0.45188,0.04062,0.4537,-5.13718
2776343.45192,179.0,3881.2737,0.4597,0.04373,0.46177,-5.43437
2776343.68992,179.0,3070.9827,0.46675,0.04733,0.46914,-5.79005
2776343.92792,179.0,2430.7778,0.47451,0.05099,0.47724,-6.13357
2776344.16592,179.0,1923.1537,0.48309,0.05268,0.48596,-6.22358
2776344.40392,179.0,1522.4358,0.49286,0.05489,0.4959,-6.35516
2776344.64192,179.0,1203.8446,0.50016,0.05797,0.5035,-6.61074
2776344.88092,179.0,952.86591,0.50881,0.05936,0.51227,-6.65429
2776345.11892,179.0,754.27557,0.51804,0.06378,0.52195,-7.01851
2776345.35592,179.0,596.71857,0.52685,0.06453,0.53078,-6.98322
2776345.59392,179.0,471.96338,0.53565,0.06871,0.54004,-7.30915
2776345.83292,179.0,373.20856,0.54684,0.07147,0.55149,-7.44628
2776346.07092,179.0,295.47278,0.55581,0.07487,0.56083,-7.672
2776346.30992,179.0,233.87738,0.56611,0.07715,0.57134,-7.76016
2776346.54792,179.0,185.05922,0.57636,0.08202,0.58217,-8.0992
2776346.78393,179.0,146.35823,0.58958,0.08696,0.59596,-8.39059
2776347.02093,179.0,115.77804,0.59981,0.09232,0.60687,-8.75024
2776347.25493,179.0,91.6721,0.61105,0.09886,0.619,-9.18981
2776347.49993,179.0,72.51701,0.6248,0.10735,0.63396,-9.7488
2776347.72893,179.0,57.36816,0.63857,0.11605,0.64903,-10.29979
2776347.96593,179.0,45.3629,0.65498,0.12678,0.66713,-10.95488
2776348.19793,179.0,35.93134,0.67133,0.13733,0.68524,-11.56147
2776348.44893,179.0,28.40909,0.69363,0.15249,0.7102,-12.39908
2776348.66293,179.0,22.48202,0.71924,0.16675,0.73832,-13.05304
2776348.92793,179.0,17.79613,0.7492,0.17952,0.77041,-13.47517
2776349.17993,179.0,14.06813,0.7846,0.19057,0.80741,-13.65201
2776349.39593,179.0,11.1448,0.82421,0.19706,0.84744,-13.44606
2776349.66393,179.0,8.81772,0.86359,0.19848,0.8861,-12.94349
2776349.84193,179.0,6.97545,0.90091,0.19446,0.92165,-12.18041
2776350.05993,179.0,5.5173,0.93919,0.18151,0.95657,-10.938
2776350.32893,179.0,4.36941,0.96885,0.16595,0.98296,-9.71942
2776350.66393,179.0,3.45686,0.99656,0.14778,1.00745,-8.43505
2776351.08293,179.0,2.73547,1.01882,0.13158,1.02728,-7.359
2776351.60793,179.0,2.16054,1.03408,0.11708,1.04068,-6.4597
2776352.26693,179.0,1.70952,1.04623,0.10222,1.05122,-5.58016
2776353.09593,179.0,1.35352,1.05553,0.09072,1.05943,-4.91252
2776354.13893,179.0,1.07079,1.06391,0.08312,1.06716,-4.46728
2776355.45293,179.0,0.84734,1.07,0.07692,1.07276,-4.11166
2776357.10793,179.0,0.67072,1.07529,0.07418,1.07785,-3.94625
2776359.19693,179.0,0.53067,1.08095,0.0727,1.0834,-3.84788
2776361.83393,179.0,0.41976,1.08783,0.07494,1.09041,-3.94101
2776365.16494,179.0,0.33183,1.094,0.08037,1.09694,-4.20163
2776369.37094,179.0,0.26261,1.09905,0.08716,1.1025,-4.5341
2776374.67894,179.0,0.20791,1.10607,0.09513,1.11016,-4.91551
2776381.38395,179.0,0.16452,1.11669,0.10578,1.12169,-5.41119
2776389.85995,179.0,0.13007,1.12831,0.12133,1.13482,-6.13772
2776400.55096,179.0,0.10309,1.14015,0.14103,1.14884,-7.05153
2776414.06397,179.0,0.08153,1.15361,0.16164,1.16488,-7.97605
2776431.16198,179.0,0.06443,1.17309,0.18425,1.18747,-8.92643
2776452.74899,179.0,0.05102,1.20131,0.21046,1.2196,-9.93702
2776479.991,179.0,0.04042,1.23283,0.24679,1.25729,-11.32003
2776514.48703,179.0,0.03192,1.26057,0.28691,1.2928,-12.82217
2776558.03405,179.0,0.02528,1.29187,0.32007,1.33093,-13.91536
2776613.10008,179.0,0.01999,1.33789,0.34912,1.38269,-14.62495
2791157.71506,180.0,20004.453,0.39711,-0.00637,0.39716,0.91943
2791157.85806,180.0,15829.126,0.40747,0.00728,0.40753,-1.02385
2791158.00006,180.0,12516.703,0.41622,0.01907,0.41666,-2.6235
2791158.14206,180.0,9909.4424,0.42486,0.02603,0.42565,-3.50566
2791158.30606,180.0,7835.48,0.43414,0.03263,0.43536,-4.29806
2791158.50707,180.0,6217.2461,0.44346,0.03816,0.4451,-4.91831
2791158.74507,180.0,4905.291,0.45057,0.04276,0.45259,-5.42106
2791158.98407,180.0,3881.2737,0.46003,0.04553,0.46228,-5.65243
2791159.22207,180.0,3070.9827,0.46885,0.0486,0.47137,-5.91746
2791159.46007,180.0,2430.7778,0.47534,0.05029,0.478,-6.03981
2791159.69807,180.0,1923.1537,0.48347,0.05452,0.48653,-6.43372
2791159.93607,180.0,1522.4358,0.49241,0.05578,0.49556,-6.46296
2791160.17407,180.0,1203.8446,0.50049,0.05769,0.50381,-6.57545
2791160.41307,180.0,952.86591,0.51017,0.05986,0.51367,-6.69243
2791160.65107,180.0,754.27557,0.51919,0.06308,0.52301,-6.9269
2791160.88807,180.0,596.71857,0.52674,0.06525,0.53077,-7.0616
2791161.12607,180.0,471.96338,0.53558,0.06927,0.54004,-7.36938
2791161.36507,180.0,373.20856,0.54753,0.07045,0.55204,-7.33139
2791161.60307,180.0,295.47278,0.55735,0.07408,0.56225,-7.57112
2791161.84207,180.0,233.87738,0.56587,0.07854,0.57129,-7.90155
2791162.08007,180.0,185.05922,0.57756,0.08265,0.58344,-8.14346
2791162.31607,180.0,146.35823,0.58889,0.08749,0.59536,-8.45018
2791162.55307,180.0,115.77804,0.60008,0.09212,0.60711,-8.72795
2791162.78707,180.0,91.6721,0.61237,0.10024,0.62052,-9.29672
2791163.03207,180.0,72.51701,0.62617,0.1066,0.63517,-9.66122
2791163.26107,180.0,57.36816,0.63981,0.1165,0.65033,-10.31933
2791163.49807,180.0,45.3629,0.65491,0.12657,0.66702,-10.9386
2791163.73007,180.0,35.93134,0.67172,0.13912,0.68598,-11.70081
2791163.98107,180.0,28.40909,0.69486,0.1539,0.7117,-12.48826
2791164.19507,180.0,22.48202,0.71932,0.16713,0.73848,-13.0799
2791164.46007,180.0,17.79613,0.74973,0.18083,0.77123,-13.56052
2791164.71207,180.0,14.06813,0.78579,0.19343,0.80924,-13.82903
2791164.92807,180.0,11.1448,0.82322,0.2005,0.84729,-13.68814
2791165.19607,180.0,8.81772,0.86419,0.20022,0.88708,-13.04444
2791165.37407,180.0,6.97545,0.90182,0.1917,0.92197,-12.00096
2791165.59207,180.0,5.5173,0.93986,0.18395,0.9577,-11.07387
2791165.86107,180.0,4.36941,0.96976,0.16593,0.98385,-9.7095
2791166.19607,180.0,3.45686,1.00065,0.15061,1.01192,-8.55918
2791166.61507,180.0,2.73547,1.01942,0.13369,1.02815,-7.47154
2791167.13907,180.0,2.16054,1.03645,0.11664,1.04299,-6.4209
2791167.79807,180.0,1.70952,1.04878,0.10314,1.05384,-5.61646
2791168.62707,180.0,1.35352,1.05857,0.09144,1.06251,-4.93695
2791169.67007,180.0,1.07079,1.06575,0.0838,1.06904,-4.49567
2791170.98407,180.0,0.84734,1.07206,0.07693,1.07482,-4.1043
2791172.63907,180.0,0.67072,1.07873,0.074,1.08126,-3.92435
2791174.72807,180.0,0.53067,1.08533,0.07333,1.0878,-3.86522
2791177.36508,180.0,0.41976,1.09004,0.07619,1.0927,-3.99821
2791180.69608,180.0,0.33183,1.09528,0.08048,1.09823,-4.20228
2791184.90208,180.0,0.26261,1.10173,0.08581,1.10507,-4.45337
2791190.21008,180.0,0.20791,1.11076,0.09434,1.11476,-4.85452
2791196.91509,180.0,0.16452,1.12064,0.10743,1.12578,-5.47614
2791205.39109,180.0,0.13007,1.12944,0.12334,1.13615,-6.23247
2791216.0811,180.0,0.10309,1.14029,0.13987,1.14884,-6.99326
2791229.59511,180.0,0.08153,1.1581,0.15846,1.16889,-7.79134
2791246.69312,180.0,0.06443,1.18078,0.18403,1.19504,-8.85867
2791268.28013,180.0,0.05102,1.20608,0.21744,1.22552,-10.21994
2791295.52215,180.0,0.04042,1.22887,0.2517,1.25438,-11.57548
2791330.01817,180.0,0.03192,1.25676,0.28059,1.2877,-12.58582
2791373.56519,180.0,0.02528,1.29743,0.31001,1.33395,-13.43842
2791428.63123,180.0,0.01999,1.34985,0.34942,1.39434,-14.51306
2805967.72157,181.0,20004.453,0.39687,-0.00477,0.39689,0.68843
2805967.86457,181.0,15829.126,0.40749,0.00929,0.40759,-1.30647
2805968.00657,181.0,12516.703,0.41628,0.01925,0.41672,-2.64782
2805968.14857,181.0,9909.4424,0.42571,0.02704,0.42656,-3.63469
2805968.31257,181.0,7835.48,0.4344,0.03294,0.43564,-4.33597
2805968.51357,181.0,6217.2461,0.44338,0.03826,0.44503,-4.93144
2805968.75157,181.0,4905.291,0.45261,0.04115,0.45447,-5.19479
2805968.99057,181.0,3881.2737,0.46027,0.04613,0.46258,-5.72352
2805969.22857,181.0,3070.9827,0.46689,0.04786,0.46933,-5.85348
2805969.46657,181.0,2430.7778,0.4755,0.05026,0.47815,-6.03402
2805969.70457,181.0,1923.1537,0.48462,0.05414,0.48764,-6.37496
2805969.94257,181.0,1522.4358,0.49281,0.05561,0.49594,-6.43816
2805970.18057,181.0,1203.8446,0.50098,0.05712,0.50422,-6.50498
2805970.41957,181.0,952.86591,0.50917,0.06136,0.51285,-6.87118
2805970.65757,181.0,754.27557,0.51827,0.06317,0.52211,-6.9492
2805970.89457,181.0,596.71857,0.52797,0.06525,0.53198,-7.04529
2805971.13257,181.0,471.96338,0.53767,0.06745,0.54188,-7.15065
2805971.37157,181.0,373.20856,0.54696,0.07114,0.55157,-7.41015
2805971.60857,181.0,295.47278,0.55759,0.07364,0.56243,-7.52311
2805971.84857,181.0,233.87738,0.56768,0.07847,0.57308,-7.87032
2805972.08657,181.0,185.05922,0.57854,0.08108,0.5842,-7.97791
2805972.32257,181.0,146.35823,0.5896,0.08731,0.59603,-8.42341
2805972.55857,181.0,115.77804,0.60004,0.09283,0.60718,-8.79422
2805972.79357,181.0,91.6721,0.61313,0.09981,0.6212,-9.24574
2805973.03857,181.0,72.51701,0.62638,0.10606,0.6353,-9.61025
2805973.26757,181.0,57.36816,0.63975,0.11619,0.65021,-10.29385
2805973.50457,181.0,45.3629,0.65533,0.12756,0.66762,-11.0147
2805973.73657,181.0,35.93134,0.67247,0.13834,0.68655,-11.62452
2805973.98757,181.0,28.40909,0.6946,0.15302,0.71125,-12.42354
2805974.20157,181.0,22.48202,0.72028,0.16712,0.73941,-13.06254
2805974.46657,181.0,17.79613,0.7506,0.18115,0.77215,-13.56845
2805974.71857,181.0,14.06813,0.78523,0.19222,0.80842,-13.75512
2805974.93457,181.0,11.1448,0.82236,0.19996,0.84633,-13.66655
2805975.20257,181.0,8.81772,0.86498,0.20111,0.88805,-13.08912
2805975.38057,181.0,6.97545,0.90236,0.19245,0.92265,-12.03931
2805975.59857,181.0,5.5173,0.94173,0.18377,0.9595,-11.04211
2805975.86757,181.0,4.36941,0.97185,0.16724,0.98613,-9.76384
2805976.20257,181.0,3.45686,0.99972,0.15043,1.01098,-8.5574
2805976.62157,181.0,2.73547,1.02172,0.13428,1.0305,-7.48719
2805977.14657,181.0,2.16054,1.0377,0.11823,1.04441,-6.49974
2805977.80557,181.0,1.70952,1.05072,0.1042,1.05587,-5.66364
2805978.63457,181.0,1.35352,1.06014,0.09255,1.06417,-4.98908
2805979.67757,181.0,1.07079,1.06756,0.08411,1.07087,-4.50463
2805980.99157,181.0,0.84734,1.07419,0.07819,1.07703,-4.16323
2805982.64658,181.0,0.67072,1.07989,0.07444,1.08245,-3.94327
2805984.73558,181.0,0.53067,1.08654,0.07349,1.08902,-3.8696
2805987.37258,181.0,0.41976,1.09279,0.07594,1.09543,-3.97497
2805990.70358,181.0,0.33183,1.09824,0.08124,1.10124,-4.23044
2805994.90958,181.0,0.26261,1.10381,0.08664,1.10721,-4.48804
2806000.21759,181.0,0.20791,1.11192,0.09425,1.11591,-4.84488
2806006.92259,181.0,0.16452,1.12242,0.10648,1.12746,-5.419
2806015.39859,181.0,0.13007,1.13318,0.12294,1.13983,-6.19175
2806026.0886,181.0,0.10309,1.14358,0.14169,1.15232,-7.063
2806039.60261,181.0,0.08153,1.1579,0.16021,1.16894,-7.87765
2806056.70062,181.0,0.06443,1.17932,0.18422,1.19362,-8.87841
2806078.28763,181.0,0.05102,1.20827,0.21405,1.22709,-10.04576
2806105.52965,181.0,0.04042,1.23421,0.25078,1.25943,-11.48556
2806140.02567,181.0,0.03192,1.26094,0.28578,1.29292,-12.76993
2806183.5727,181.0,0.02528,1.2959,0.31548,1.33374,-13.68206
2806238.63873,181.0,0.01999,1.34576,0.34831,1.39011,-14.51066
2820771.71102,182.0,20004.453,0.39683,-0.00365,0.39684,0.52741
2820771.85402,182.0,15829.126,0.4063,0.00741,0.40637,-1.04433
2820771.99602,182.0,12516.703,0.41675,0.01945,0.4172,-2.67183
2820772.13802,182.0,9909.4424,0.42668,0.0278,0.42759,-3.72807
2820772.30202,182.0,7835.48,0.43371,0.03314,0.43498,-4.3698
2820772.50302,182.0,6217.2461,0.44323,0.03886,0.44493,-5.01021
2820772.74102,182.0,4905.291,0.452,0.04216,0.45396,-5.32852
2820772.98002,182.0,3881.2737,0.46038,0.04473,0.46255,-5.54914
2820773.21802,182.0,3070.9827,0.46825,0.04719,0.47062,-5.75471
2820773.45602,182.0,2430.7778,0.47606,0.05012,0.4787,-6.00987
2820773.69402,182.0,1923.1537,0.48408,0.05314,0.48699,-6.26493
2820773.93202,182.0,1522.4358,0.49315,0.05626,0.49635,-6.50856
2820774.17002,182.0,1203.8446,0.5014,0.05753,0.50469,-6.54496
2820774.40902,182.0,952.86591,0.50999,0.06014,0.51352,-6.72507
2820774.64702,182.0,754.27557,0.52034,0.06334,0.52418,-6.94047
2820774.88402,182.0,596.71857,0.52733,0.06608,0.53146,-7.1424
2820775.12202,182.0,471.96338,0.53627,0.06639,0.54036,-7.05716
2820775.36102,182.0,373.20856,0.54852,0.06989,0.55296,-7.26083
2820775.59902,182.0,295.47278,0.5564,0.07409,0.56132,-7.58439
2820775.83802,182.0,233.87738,0.56727,0.07897,0.57274,-7.9255
2820776.07602,182.0,185.05922,0.57668,0.0827,0.58258,-8.1613
2820776.31202,182.0,146.35823,0.58936,0.08757,0.59583,-8.45155
2820776.54902,182.0,115.77804,0.60167,0.092,0.60866,-8.6933
2820776.78302,182.0,91.6721,0.61347,0.09877,0.62137,-9.1463
2820777.02802,182.0,72.51701,0.62759,0.10636,0.63654,-9.61886
2820777.25702,182.0,57.36816,0.6402,0.11735,0.65087,-10.38742
2820777.49402,182.0,45.3629,0.65542,0.12629,0.66748,-10.90645
2820777.72602,182.0,35.93134,0.67385,0.13883,0.68801,-11.64141
2820777.97702,182.0,28.40909,0.69459,0.15246,0.71113,-12.38003
2820778.19102,182.0,22.48202,0.71859,0.16776,0.73791,-13.14049
2820778.45603,182.0,17.79613,0.75099,0.18099,0.77249,-13.55007
2820778.70803,182.0,14.06813,0.78683,0.19377,0.81034,-13.83487
2820778.92403,182.0,11.1448,0.82304,0.19887,0.84673,-13.58422
2820779.19203,182.0,8.81772,0.86497,0.20029,0.88785,-13.03759
2820779.37003,182.0,6.97545,0.9028,0.19136,0.92286,-11.96747
2820779.58803,182.0,5.5173,0.93844,0.18412,0.95634,-11.10043
2820779.85703,182.0,4.36941,0.97182,0.16591,0.98588,-9.68803
2820780.19203,182.0,3.45686,0.99925,0.15109,1.01061,-8.59811
2820780.61103,182.0,2.73547,1.01947,0.13428,1.02828,-7.50332
2820781.13603,182.0,2.16054,1.0362,0.11694,1.04277,-6.43914
2820781.79503,182.0,1.70952,1.04921,0.10359,1.05431,-5.63842
2820782.62403,182.0,1.35352,1.05882,0.09199,1.06281,-4.96562
2820783.66703,182.0,1.07079,1.06614,0.08368,1.06942,-4.48783
2820784.98103,182.0,0.84734,1.0731,0.07722,1.07587,-4.11569
2820786.63603,182.0,0.67072,1.0797,0.07389,1.08223,-3.91487
2820788.72503,182.0,0.53067,1.08548,0.07387,1.08799,-3.89308
2820791.36203,182.0,0.41976,1.09082,0.07634,1.09348,-4.00337
2820794.69303,182.0,0.33183,1.09594,0.07998,1.09886,-4.17374
2820798.89904,182.0,0.26261,1.10289,0.08527,1.10618,-4.42104
2820804.20704,182.0,0.20791,1.11223,0.09467,1.11625,-4.86512
2820810.91204,182.0,0.16452,1.12073,0.1079,1.12591,-5.49932
2820819.38805,182.0,0.13007,1.12939,0.12334,1.1361,-6.23247
2820830.07806,182.0,0.10309,1.14163,0.13941,1.15011,-6.96207
2820843.59206,182.0,0.08153,1.16083,0.15927,1.1717,-7.81227
2820860.69007,182.0,0.06443,1.1827,0.18637,1.1973,-8.95496
2820882.27709,182.0,0.05102,1.20528,0.21969,1.22514,-10.32992
2820909.5191,182.0,0.04042,1.22721,0.2502,1.25246,-11.52327
2820944.01512,182.0,0.03192,1.25777,0.27804,1.28813,-12.46541
2820987.56215,182.0,0.02528,1.30079,0.3092,1.33704,-13.3712
2821042.62818,182.0,0.01999,1.35016,0.35197,1.39528,-14.61089
2835574.13486,183.0,20004.453,0.39673,-0.00494,0.39676,0.71337
2835574.27786,183.0,15829.126,0.40769,0.00768,0.40776,-1.07927
2835574.41986,183.0,12516.703,0.41744,0.01705,0.41779,-2.33938
2835574.56186,183.0,9909.4424,0.42698,0.02578,0.42776,-3.45467
2835574.72586,183.0,7835.48,0.43556,0.03332,0.43683,-4.37468
2835574.92686,183.0,6217.2461,0.44276,0.03816,0.4444,-4.92653
2835575.16486,183.0,4905.291,0.4521,0.04153,0.454,-5.24867
2835575.40286,183.0,3881.2737,0.46017,0.04373,0.46225,-5.42909
2835575.64086,183.0,3070.9827,0.46836,0.04674,0.47068,-5.69906
2835575.87986,183.0,2430.7778,0.47617,0.04802,0.47858,-5.75858
2835576.11786,183.0,1923.1537,0.48487,0.05418,0.48789,-6.3754
2835576.35586,183.0,1522.4358,0.49236,0.05497,0.49542,-6.37097
2835576.59387,183.0,1203.8446,0.50187,0.05933,0.50537,-6.74166
2835576.83287,183.0,952.86591,0.51035,0.05987,0.51385,-6.69086
2835577.07087,183.0,754.27557,0.51715,0.06247,0.52091,-6.88728
2835577.30787,183.0,596.71857,0.52895,0.06455,0.53287,-6.95817
2835577.54587,183.0,471.96338,0.53706,0.06827,0.54138,-7.24423
2835577.78487,183.0,373.20856,0.54625,0.07239,0.55102,-7.54897
2835578.02187,183.0,295.47278,0.55632,0.07314,0.56111,-7.4894
2835578.26187,183.0,233.87738,0.56691,0.07843,0.57231,-7.87703
2835578.49987,183.0,185.05922,0.57782,0.08125,0.58351,-8.00384
2835578.73587,183.0,146.35823,0.58755,0.0886,0.59419,-8.57529
2835578.97187,183.0,115.77804,0.60066,0.09309,0.60783,-8.80937
2835579.20687,183.0,91.6721,0.61263,0.09897,0.62057,-9.17658
2835579.45187,183.0,72.51701,0.62576,0.10758,0.63494,-9.7552
2835579.68087,183.0,57.36816,0.64035,0.1169,0.65093,-10.34548
2835579.91787,183.0,45.3629,0.65604,0.12556,0.66795,-10.83525
2835580.14987,183.0,35.93134,0.67288,0.13907,0.6871,-11.67728
2835580.40087,183.0,28.40909,0.69439,0.15249,0.71094,-12.38588
2835580.61487,183.0,22.48202,0.71908,0.16693,0.73821,-13.06913
2835580.87987,183.0,17.79613,0.75044,0.18128,0.77202,-13.58069
2835581.13187,183.0,14.06813,0.78549,0.19225,0.80868,-13.75302
2835581.34787,183.0,11.1448,0.82193,0.19999,0.84591,-13.67511
2835581.61487,183.0,8.81772,0.86463,0.19944,0.88733,-12.989
2835581.79387,183.0,6.97545,0.90382,0.19258,0.92411,-12.02809
2835582.01187,183.0,5.5173,0.94043,0.18611,0.95867,-11.19415
2835582.28087,183.0,4.36941,0.97161,0.16671,0.98581,-9.73629
2835582.61587,183.0,3.45686,0.99933,0.15131,1.01072,-8.60963
2835583.03487,183.0,2.73547,1.01945,0.13403,1.02822,-7.49008
2835583.55987,183.0,2.16054,1.03685,0.11626,1.04335,-6.39801
2835584.21887,183.0,1.70952,1.04875,0.10285,1.05379,-5.6012
2835585.04787,183.0,1.35352,1.05942,0.09267,1.06346,-4.9989
2835586.09087,183.0,1.07079,1.06677,0.08489,1.07014,-4.54987
2835587.40487,183.0,0.84734,1.07225,0.07809,1.07509,-4.16518
2835589.05987,183.0,0.67072,1.07862,0.07489,1.08122,-3.9716
2835591.14887,183.0,0.53067,1.08541,0.07355,1.0879,-3.87636
2835593.78588,183.0,0.41976,1.09056,0.07619,1.09321,-3.99658
2835597.11688,183.0,0.33183,1.09548,0.07966,1.09838,-4.15918
2835601.32288,183.0,0.26261,1.10235,0.08564,1.10567,-4.44228
2835606.63088,183.0,0.20791,1.11181,0.09451,1.11582,-4.85875
2835613.33589,183.0,0.16452,1.12193,0.10853,1.12717,-5.52508
2835621.81189,183.0,0.13007,1.13156,0.12589,1.13854,-6.34809
2835632.5019,183.0,0.10309,1.14138,0.14337,1.15035,-7.15943
2835646.01591,183.0,0.08153,1.15772,0.16037,1.16878,-7.88657
2835663.11392,183.0,0.06443,1.17892,0.18406,1.1932,-8.87385
2835684.70093,183.0,0.05102,1.20507,0.21322,1.22379,-10.03386
2835711.94295,183.0,0.04042,1.22848,0.24666,1.253,-11.353
2835746.43897,183.0,0.03192,1.25837,0.27682,1.28846,-12.40627
2835789.98599,183.0,0.02528,1.30213,0.30988,1.3385,-13.386
2835845.05202,183.0,0.01999,1.35509,0.35488,1.40079,-14.67554
2850372.32287,184.0,20004.453,0.39888,-0.00478,0.39891,0.68596
2850372.46587,184.0,15829.126,0.4079,0.0081,0.40798,-1.13769
2850372.60787,184.0,12516.703,0.41668,0.01897,0.41711,-2.60603
2850372.74987,184.0,9909.4424,0.42454,0.02619,0.42535,-3.5302
2850372.91387,184.0,7835.48,0.43501,0.03467,0.43639,-4.55736
2850373.11487,184.0,6217.2461,0.44251,0.03833,0.44416,-4.95036
2850373.35287,184.0,4905.291,0.45216,0.04158,0.45407,-5.25423
2850373.59187,184.0,3881.2737,0.46096,0.04527,0.46318,-5.60912
2850373.82987,184.0,3070.9827,0.46922,0.04888,0.47176,-5.94705
2850374.06788,184.0,2430.7778,0.47563,0.05127,0.47838,-6.15233
2850374.30588,184.0,1923.1537,0.48512,0.05355,0.48807,-6.29932
2850374.54388,184.0,1522.4358,0.49205,0.05529,0.49515,-6.41077
2850374.78188,184.0,1203.8446,0.50101,0.05791,0.50435,-6.59282
2850375.02088,184.0,952.86591,0.51058,0.05979,0.51407,-6.67945
2850375.25888,184.0,754.27557,0.51957,0.06245,0.52331,-6.85353
2850375.49588,184.0,596.71857,0.52898,0.0658,0.53306,-7.09046
2850375.73388,184.0,471.96338,0.53751,0.06838,0.54185,-7.24977
2850375.97288,184.0,373.20856,0.54777,0.0723,0.55252,-7.51925
2850376.21088,184.0,295.47278,0.5581,0.07492,0.56311,-7.64601
2850376.44988,184.0,233.87738,0.56738,0.07755,0.57266,-7.78342
2850376.68788,184.0,185.05922,0.57904,0.08201,0.58482,-8.06146
2850376.92388,184.0,146.35823,0.58923,0.08742,0.59568,-8.43866
2850377.16088,184.0,115.77804,0.6018,0.09199,0.60879,-8.69109
2850377.39488,184.0,91.6721,0.61397,0.09786,0.62172,-9.05621
2850377.63988,184.0,72.51701,0.62575,0.10785,0.63498,-9.77902
2850377.86888,184.0,57.36816,0.63953,0.11642,0.65004,-10.31733
2850378.10588,184.0,45.3629,0.65535,0.12659,0.66747,-10.93298
2850378.33788,184.0,35.93134,0.67404,0.13958,0.68834,-11.69959
2850378.58888,184.0,28.40909,0.69625,0.15229,0.71271,-12.33767
2850378.80288,184.0,22.48202,0.71988,0.16733,0.73907,-13.08547
2850379.06788,184.0,17.79613,0.7499,0.17975,0.77114,-13.4794
2850379.31988,184.0,14.06813,0.78497,0.1927,0.80827,-13.79282
2850379.53588,184.0,11.1448,0.82464,0.20006,0.84856,-13.63681
2850379.80388,184.0,8.81772,0.86592,0.20006,0.88873,-13.00932
2850379.98188,184.0,6.97545,0.90442,0.19409,0.92501,-12.11211
2850380.19988,184.0,5.5173,0.94171,0.18389,0.9595,-11.04941
2850380.46888,184.0,4.36941,0.97074,0.16715,0.98502,-9.77006
2850380.80388,184.0,3.45686,1.0007,0.14962,1.01182,-8.50383
2850381.22288,184.0,2.73547,1.02213,0.1342,1.0309,-7.47969
2850381.74788,184.0,2.16054,1.03729,0.1175,1.04393,-6.46262
2850382.40688,184.0,1.70952,1.0496,0.10363,1.05471,-5.6385
2850383.23588,184.0,1.35352,1.05982,0.09215,1.06382,-4.96953
2850384.27888,184.0,1.07079,1.06774,0.0843,1.07106,-4.51429
2850385.59288,184.0,0.84734,1.07406,0.07808,1.0769,-4.15782
2850387.24788,184.0,0.67072,1.07954,0.07455,1.08211,-3.95051
2850389.33688,184.0,0.53067,1.08614,0.07323,1.08861,-3.85735
2850391.97389,184.0,0.41976,1.09209,0.07608,1.09474,-3.98529
2850395.30489,184.0,0.33183,1.09783,0.08109,1.10082,-4.22423
2850399.51089,184.0,0.26261,1.10357,0.08691,1.10698,-4.50315
2850404.81889,184.0,0.20791,1.11179,0.09444,1.11579,-4.8552
2850411.5239,184.0,0.16452,1.12232,0.1063,1.12734,-5.41064
2850419.9999,184.0,0.13007,1.13294,0.12286,1.13958,-6.18937
2850430.68991,184.0,0.10309,1.14381,0.14121,1.15249,-7.03779
2850444.20392,184.0,0.08153,1.15844,0.16018,1.16946,-7.87243
2850461.30193,184.0,0.06443,1.17998,0.18387,1.19422,-8.85695
2850482.88794,184.0,0.05102,1.20799,0.2135,1.22671,-10.02319
2850510.13096,184.0,0.04042,1.23512,0.25083,1.26033,-11.47956
2850544.62698,184.0,0.03192,1.26208,0.28692,1.29428,-12.80785
2850588.174,184.0,0.02528,1.29691,0.31564,1.33477,-13.67866
2850643.24004,184.0,0.01999,1.34753,0.34834,1.39182,-14.49382
2865158.80899,185.0,20004.453,0.39815,-0.00553,0.39819,0.79611
2865158.95199,185.0,15829.126,0.40662,0.00824,0.4067,-1.16048
2865159.09399,185.0,12516.703,0.41702,0.01841,0.41742,-2.52807
2865159.23599,185.0,9909.4424,0.42477,0.02846,0.42572,-3.83261
2865159.39999,185.0,7835.48,0.43514,0.03346,0.43643,-4.3968
2865159.60099,185.0,6217.2461,0.44399,0.03828,0.44563,-4.92791
2865159.83899,185.0,4905.291,0.45127,0.04205,0.45322,-5.32323
2865160.07699,185.0,3881.2737,0.46024,0.04564,0.4625,-5.66298
2865160.31499,185.0,3070.9827,0.46684,0.04882,0.46939,-5.96992
2865160.55299,185.0,2430.7778,0.47653,0.04949,0.47909,-5.92891
2865160.79199,185.0,1923.1537,0.48587,0.05271,0.48872,-6.19204
2865161.02999,185.0,1522.4358,0.49474,0.05592,0.49789,-6.44838
2865161.26799,185.0,1203.8446,0.50144,0.05809,0.50479,-6.60785
2865161.50599,185.0,952.86591,0.51083,0.06102,0.51446,-6.81154
2865161.74499,185.0,754.27557,0.51928,0.06242,0.52302,-6.85478
2865161.982,185.0,596.71857,0.52954,0.06527,0.53355,-7.02706
2865162.219,185.0,471.96338,0.53733,0.06824,0.54165,-7.23772
2865162.459,185.0,373.20856,0.54709,0.07037,0.5516,-7.32912
2865162.696,185.0,295.47278,0.55776,0.07404,0.56265,-7.56129
2865162.936,185.0,233.87738,0.56713,0.07808,0.57248,-7.83924
2865163.174,185.0,185.05922,0.57893,0.08326,0.58489,-8.1842
2865163.41,185.0,146.35823,0.59014,0.08848,0.59674,-8.52711
2865163.646,185.0,115.77804,0.60164,0.09278,0.60876,-8.76671
2865163.881,185.0,91.6721,0.61355,0.09928,0.62153,-9.19162
2865164.126,185.0,72.51701,0.62759,0.10717,0.63668,-9.69049
2865164.355,185.0,57.36816,0.64068,0.11547,0.651,-10.21641
2865164.592,185.0,45.3629,0.65688,0.12605,0.66887,-10.86247
2865164.824,185.0,35.93134,0.67536,0.13895,0.6895,-11.62638
2865165.074,185.0,28.40909,0.69653,0.15355,0.71325,-12.43212
2865165.289,185.0,22.48202,0.71886,0.16809,0.73825,-13.16099
2865165.554,185.0,17.79613,0.75099,0.18181,0.77268,-13.60915
2865165.806,185.0,14.06813,0.78552,0.19364,0.80903,-13.84792
2865166.022,185.0,11.1448,0.82317,0.20051,0.84724,-13.6899
2865166.289,185.0,8.81772,0.86497,0.20209,0.88826,-13.15039
2865166.467,185.0,6.97545,0.90549,0.19407,0.92605,-12.09688
2865166.685,185.0,5.5173,0.93999,0.18494,0.95801,-11.1308
2865166.955,185.0,4.36941,0.97386,0.16768,0.98819,-9.76939
2865167.29,185.0,3.45686,1.00154,0.1527,1.01312,-8.66877
2865167.709,185.0,2.73547,1.02127,0.13446,1.03009,-7.50017
2865168.234,185.0,2.16054,1.03782,0.11792,1.0445,-6.48237
2865168.893,185.0,1.70952,1.0516,0.10398,1.05673,-5.64697
2865169.721,185.0,1.35352,1.06105,0.09291,1.06511,-5.0042
2865170.764,185.0,1.07079,1.06909,0.08395,1.07238,-4.48979
2865172.078,185.0,0.84734,1.07602,0.07736,1.0788,-4.11238
2865173.734,185.0,0.67072,1.08221,0.07432,1.08476,-3.92875
2865175.823,185.0,0.53067,1.08814,0.07451,1.09069,-3.91725
2865178.459,185.0,0.41976,1.0932,0.07661,1.09588,-4.00886
2865181.79101,185.0,0.33183,1.09862,0.07996,1.10152,-4.16294
2865185.99601,185.0,0.26261,1.10648,0.08531,1.10976,-4.409
2865191.30501,185.0,0.20791,1.11507,0.0948,1.1191,-4.85965
2865198.00902,185.0,0.16452,1.12336,0.10806,1.12855,-5.49466
2865206.48602,185.0,0.13007,1.13243,0.12285,1.13908,-6.19137
2865217.17603,185.0,0.10309,1.14589,0.13759,1.15412,-6.84675
2865230.69004,185.0,0.08153,1.16492,0.15912,1.17574,-7.77817
2865247.78805,185.0,0.06443,1.18651,0.18649,1.20108,-8.93245
2865269.37406,185.0,0.05102,1.20759,0.21904,1.2273,-10.281
2865296.61708,185.0,0.04042,1.22947,0.24728,1.25409,-11.37208
2865331.1121,185.0,0.03192,1.26239,0.2747,1.29193,-12.27638
2865374.65912,185.0,0.02528,1.30606,0.30786,1.34186,-13.26346
2865429.72515,185.0,0.01999,1.35358,0.35213,1.39863,-14.58206
2879936.14724,186.0,20004.453,0.39663,-0.00538,0.39667,0.77775
2879936.29024,186.0,15829.126,0.40743,0.0093,0.40753,-1.30812
2879936.43224,186.0,12516.703,0.4162,0.01939,0.41666,-2.66793
2879936.57424,186.0,9909.4424,0.42658,0.02604,0.42737,-3.49366
2879936.73824,186.0,7835.48,0.4362,0.03315,0.43746,-4.34656
2879936.93924,186.0,6217.2461,0.44342,0.03676,0.44494,-4.73874
2879937.17724,186.0,4905.291,0.4543,0.04188,0.45623,-5.26644
2879937.41524,186.0,3881.2737,0.45895,0.04613,0.46126,-5.73919
2879937.65424,186.0,3070.9827,0.46901,0.04879,0.47154,-5.93853
2879937.89224,186.0,2430.7778,0.47783,0.05055,0.4805,-6.03871
2879938.13025,186.0,1923.1537,0.48401,0.0529,0.4869,-6.23686
2879938.36825,186.0,1522.4358,0.49296,0.05564,0.49609,-6.43979
2879938.60625,186.0,1203.8446,0.50322,0.05705,0.50644,-6.4683
2879938.84525,186.0,952.86591,0.51119,0.05967,0.51466,-6.65785
2879939.08325,186.0,754.27557,0.52051,0.06341,0.52436,-6.94563
2879939.32025,186.0,596.71857,0.52922,0.06434,0.53311,-6.93182
2879939.55825,186.0,471.96338,0.53761,0.06787,0.54188,-7.19521
2879939.79725,186.0,373.20856,0.54743,0.07075,0.55199,-7.36445
2879940.03525,186.0,295.47278,0.55796,0.07441,0.5629,-7.59616
2879940.27425,186.0,233.87738,0.56954,0.07776,0.57483,-7.77447
2879940.51225,186.0,185.05922,0.57857,0.08252,0.58443,-8.11688
2879940.74825,186.0,146.35823,0.58957,0.08767,0.59605,-8.45757
2879940.98425,186.0,115.77804,0.60076,0.09493,0.60821,-8.97897
2879941.21925,186.0,91.6721,0.61336,0.09936,0.62135,-9.20188
2879941.46425,186.0,72.51701,0.62734,0.1072,0.63643,-9.69672
2879941.69325,186.0,57.36816,0.6418,0.11729,0.65243,-10.35679
2879941.93025,186.0,45.3629,0.65751,0.12726,0.66971,-10.95425
2879942.16225,186.0,35.93134,0.67466,0.141,0.68924,-11.80485
2879942.41325,186.0,28.40909,0.69482,0.15305,0.71148,-12.42211
2879942.62725,186.0,22.48202,0.71885,0.16777,0.73817,-13.13668
2879942.89225,186.0,17.79613,0.75071,0.18208,0.77248,-13.63358
2879943.14425,186.0,14.06813,0.78482,0.1934,0.8083,-13.84346
2879943.36025,186.0,11.1448,0.82395,0.19856,0.84754,-13.5494
2879943.62825,186.0,8.81772,0.86418,0.2009,0.88723,-13.08739
2879943.80625,186.0,6.97545,0.90598,0.19528,0.92679,-12.16377
2879944.02425,186.0,5.5173,0.94152,0.18465,0.95946,-11.09588
2879944.29325,186.0,4.36941,0.97593,0.16905,0.99046,-9.82732
2879944.62825,186.0,3.45686,1.00117,0.15452,1.01303,-8.77385
2879945.04725,186.0,2.73547,1.02251,0.13441,1.03131,-7.48882
2879945.57225,186.0,2.16054,1.04059,0.11781,1.04724,-6.45898
2879946.23125,186.0,1.70952,1.05304,0.10481,1.05824,-5.68387
2879947.06025,186.0,1.35352,1.06243,0.09354,1.06654,-5.03147
2879948.10325,186.0,1.07079,1.06979,0.08478,1.07314,-4.53109
2879949.41725,186.0,0.84734,1.07752,0.0781,1.08034,-4.14549
2879951.07225,186.0,0.67072,1.08353,0.07532,1.08614,-3.97619
2879953.16125,186.0,0.53067,1.08901,0.07445,1.09155,-3.91071
2879955.79826,186.0,0.41976,1.09423,0.07568,1.09684,-3.95654
2879959.12926,186.0,0.33183,1.10047,0.07882,1.10329,-4.09665
2879963.33526,186.0,0.26261,1.10899,0.08598,1.11232,-4.43345
2879968.64326,186.0,0.20791,1.11673,0.09716,1.12095,-4.97263
2879975.34727,186.0,0.16452,1.12403,0.1101,1.12941,-5.59449
2879983.82327,186.0,0.13007,1.13363,0.12233,1.14021,-6.15902
2879994.51328,186.0,0.10309,1.14841,0.13795,1.15667,-6.8498
2880008.02729,186.0,0.08153,1.16634,0.15973,1.17723,-7.79807
2880025.1253,186.0,0.06443,1.1864,0.18687,1.20102,-8.95103
2880046.71231,186.0,0.05102,1.20417,0.21384,1.22301,-10.06995
2880073.95433,186.0,0.04042,1.23211,0.24005,1.25527,-11.02466
2880108.45035,186.0,0.03192,1.27158,0.27375,1.30071,-12.14917
2880151.99737,186.0,0.02528,1.31396,0.31759,1.3518,-13.58785
2880207.06341,186.0,0.01999,1.35515,0.36578,1.40365,-15.10527
2894704.58543,187.0,20004.453,0.39785,-0.00444,0.39788,0.63918
2894704.72843,187.0,15829.126,0.40797,0.00944,0.40808,-1.32504
2894704.87043,187.0,12516.703,0.41751,0.01854,0.41793,-2.54291
2894705.01243,187.0,9909.4424,0.42684,0.02629,0.42765,-3.52494
2894705.17643,187.0,7835.48,0.43474,0.03385,0.43605,-4.45161
2894705.37743,187.0,6217.2461,0.44269,0.03736,0.44426,-4.82457
2894705.61543,187.0,4905.291,0.45098,0.04238,0.45296,-5.36799
2894705.85443,187.0,3881.2737,0.46053,0.04604,0.46283,-5.70898
2894706.09243,187.0,3070.9827,0.46916,0.0484,0.47165,-5.88971
2894706.33043,187.0,2430.7778,0.47625,0.05022,0.47889,-6.01978
2894706.56843,187.0,1923.1537,0.48479,0.05198,0.48757,-6.11983
2894706.80643,187.0,1522.4358,0.49341,0.05594,0.49657,-6.46834
2894707.04443,187.0,1203.8446,0.50233,0.05854,0.50573,-6.64672
2894707.28343,187.0,952.86591,0.51143,0.05996,0.51493,-6.68715
2894707.52143,187.0,754.27557,0.52053,0.06465,0.52453,-7.07955
2894707.75843,187.0,596.71857,0.52925,0.06612,0.53337,-7.12092
2894707.99643,187.0,471.96338,0.5384,0.06735,0.5426,-7.13017
2894708.23543,187.0,373.20856,0.54771,0.07116,0.55232,-7.4027
2894708.47343,187.0,295.47278,0.55898,0.075,0.56399,-7.64217
2894708.71243,187.0,233.87738,0.5693,0.07853,0.5747,-7.85382
2894708.95043,187.0,185.05922,0.57754,0.08231,0.58337,-8.11123
2894709.18643,187.0,146.35823,0.58969,0.08874,0.59633,-8.5584
2894709.42343,187.0,115.77804,0.60293,0.09138,0.60981,-8.61857
2894709.65743,187.0,91.6721,0.61437,0.10002,0.62246,-9.2464
2894709.90243,187.0,72.51701,0.62669,0.10773,0.63588,-9.75416
2894710.13143,187.0,57.36816,0.64123,0.11546,0.65155,-10.20687
2894710.36843,187.0,45.3629,0.65697,0.12812,0.66934,-11.03517
2894710.60043,187.0,35.93134,0.67403,0.13842,0.68809,-11.60494
2894710.85143,187.0,28.40909,0.69545,0.15365,0.71222,-12.45878
2894711.06543,187.0,22.48202,0.7205,0.16717,0.73964,-13.06232
2894711.33043,187.0,17.79613,0.75028,0.18108,0.77182,-13.56861
2894711.58243,187.0,14.06813,0.78547,0.19444,0.80918,-13.90363
2894711.79843,187.0,11.1448,0.82415,0.20092,0.84828,-13.7009
2894712.06643,187.0,8.81772,0.8655,0.20094,0.88851,-13.07052
2894712.24443,187.0,6.97545,0.9028,0.19591,0.92381,-12.2435
2894712.46243,187.0,5.5173,0.94355,0.18514,0.96155,-11.10149
2894712.73143,187.0,4.36941,0.97324,0.16972,0.98793,-9.89238
2894713.06643,187.0,3.45686,1.00316,0.15226,1.01465,-8.63053
2894713.48543,187.0,2.73547,1.02396,0.1362,1.03298,-7.57667
2894714.01043,187.0,2.16054,1.03938,0.11935,1.04621,-6.55049
2894714.67043,187.0,1.70952,1.05269,0.10439,1.05786,-5.66338
2894715.49843,187.0,1.35352,1.06248,0.09323,1.06657,-5.01491
2894716.54143,187.0,1.07079,1.06991,0.08451,1.07324,-4.51618
2894717.85543,187.0,0.84734,1.07675,0.07822,1.07959,-4.15515
2894719.51044,187.0,0.67072,1.08337,0.07471,1.08594,-3.94502
2894721.59944,187.0,0.53067,1.08892,0.0737,1.09141,-3.87215
2894724.23644,187.0,0.41976,1.09581,0.07609,1.09845,-3.97232
2894727.56744,187.0,0.33183,1.10106,0.08079,1.10402,-4.19645
2894731.77344,187.0,0.26261,1.1066,0.08688,1.11,-4.48908
2894737.08145,187.0,0.20791,1.11469,0.09416,1.11866,-4.82859
2894743.78645,187.0,0.16452,1.12531,0.10607,1.1303,-5.38491
2894752.26246,187.0,0.13007,1.1363,0.12241,1.14288,-6.14846
2894762.95246,187.0,0.10309,1.14726,0.14151,1.15596,-7.03188
2894776.46647,187.0,0.08153,1.16135,0.15996,1.17231,-7.84228
2894793.56448,187.0,0.06443,1.1833,0.18305,1.19738,-8.79358
2894815.15149,187.0,0.05102,1.21189,0.21219,1.23032,-9.93136
2894842.39351,187.0,0.04042,1.2388,0.24915,1.2636,-11.37193
2894876.88953,187.0,0.03192,1.26531,0.2848,1.29696,-12.68476
