Repository: SebaVillagra00/ICM2985-SOH-IPRE

## Data University of Cambridge (EIS Cambridge)
Data publicada en "Identifying degradation patterns of lithium ion batteries from impedance spectroscopy using machine learning" (Zhang, Tang, Zhang, Wang, Stimming & Lee, 2020) https://www.nature.com/articles/s41467-020-15235-7.

Carpeta contiene:
* Paper de Nature Comunications (IF: 16.6).
* Data frames para IOS.
* Data frames para Windows.

Cada Data frame está contenido en un archivo .txt con las siguientes columnas:
* time/s: tiempo en que se mide la muestra.
* cycle number: ciclo de carga de la batería.
* freq/Hz: frecuencia de la señal de input.
* Re(Z)/Ohm: Parte resistiva de la impedancia.
* Im(Z)/Ohm: Parte reactiva de la impedancia.

File: EIS Cambridge/EIS data/EIS_state_IX_25C06.csv (part 18 of 20)
time/s,cycle number,freq/Hz,Re(Z)/Ohm,-Im(Z)/Ohm,|Z|/Ohm,Phase(Z)/deg
2688484.80224,187.0,12516.703,0.34884,0.01425,0.34913,-2.33889
2688484.94424,187.0,9909.4424,0.3573,0.02785,0.35839,-4.4573
2688485.10824,187.0,7835.48,0.36763,0.03786,0.36957,-5.8805
2688485.30924,187.0,6217.2461,0.37583,0.04734,0.3788,-7.17903
2688485.54724,187.0,4905.291,0.38573,0.05752,0.38999,-8.48177
2688485.78624,187.0,3881.2737,0.39723,0.06432,0.4024,-9.19774
2688486.02424,187.0,3070.9827,0.40797,0.07489,0.41478,-10.40213
2688486.26224,187.0,2430.7778,0.42104,0.08125,0.4288,-10.92181
2688486.50024,187.0,1923.1537,0.43311,0.08796,0.44195,-11.48009
2688486.73824,187.0,1522.4358,0.44828,0.09451,0.45813,-11.90548
2688486.97624,187.0,1203.8446,0.46293,0.10144,0.47392,-12.35981
2688487.21524,187.0,952.86591,0.47901,0.10808,0.49105,-12.71468
2688487.45324,187.0,754.27557,0.49588,0.11647,0.50937,-13.21745
2688487.69024,187.0,596.71857,0.51443,0.12301,0.52894,-13.44821
2688487.92824,187.0,471.96338,0.53319,0.13062,0.54895,-13.76533
2688488.16724,187.0,373.20856,0.55361,0.13679,0.57026,-13.87929
2688488.40424,187.0,295.47278,0.57373,0.1451,0.59179,-14.19251
2688488.64424,187.0,233.87738,0.59569,0.15214,0.61481,-14.32715
2688488.88224,187.0,185.05922,0.61835,0.15959,0.63861,-14.4718
2688489.11824,187.0,146.35823,0.64279,0.16676,0.66407,-14.54343
2688489.35424,187.0,115.77804,0.66826,0.17462,0.6907,-14.64425
2688489.58924,187.0,91.6721,0.69439,0.18101,0.7176,-14.61011
2688489.83424,187.0,72.51701,0.7223,0.18693,0.74609,-14.50956
2688490.06324,187.0,57.36816,0.7489,0.19454,0.77375,-14.56193
2688490.30024,187.0,45.3629,0.77644,0.20006,0.8018,-14.44849
2688490.53224,187.0,35.93134,0.80226,0.21006,0.8293,-14.67307
2688490.78224,187.0,28.40909,0.82954,0.21901,0.85796,-14.78931
2688490.99724,187.0,22.48202,0.85557,0.23457,0.88714,-15.33201
2688491.26224,187.0,17.79613,0.88611,0.25355,0.92167,-15.96771
2688491.51424,187.0,14.06813,0.92149,0.27582,0.96189,-16.66323
2688491.73024,187.0,11.1448,0.96389,0.29997,1.00948,-17.2865
2688491.99724,187.0,8.81772,1.01033,0.32828,1.06232,-18.00009
2688492.17524,187.0,6.97545,1.07557,0.35972,1.13413,-18.49223
2688492.39425,187.0,5.5173,1.13746,0.36872,1.19573,-17.96072
2688492.66325,187.0,4.36941,1.21486,0.39388,1.27712,-17.96352
2688492.99825,187.0,3.45686,1.28466,0.39058,1.34272,-16.91115
2688493.41725,187.0,2.73547,1.37218,0.37934,1.42365,-15.45359
2688493.94225,187.0,2.16054,1.44483,0.36454,1.49011,-14.16067
2688494.60125,187.0,1.70952,1.50471,0.3336,1.54124,-12.50034
2688495.42925,187.0,1.35352,1.55939,0.29678,1.58738,-10.77536
2688496.47225,187.0,1.07079,1.60192,0.26342,1.62344,-9.33816
2688497.78625,187.0,0.84734,1.63385,0.23208,1.65025,-8.08437
2688499.44225,187.0,0.67072,1.6587,0.20524,1.67135,-7.05381
2688501.53025,187.0,0.53067,1.67706,0.18169,1.68688,-6.18326
2688504.16725,187.0,0.41976,1.69336,0.16434,1.70131,-5.54306
2688507.49925,187.0,0.33183,1.70744,0.15302,1.71429,-5.121
2688511.70426,187.0,0.26261,1.71866,0.14845,1.72506,-4.93683
2688517.01226,187.0,0.20791,1.72797,0.14706,1.73422,-4.86459
2688523.71726,187.0,0.16452,1.73863,0.14962,1.74505,-4.91853
2688532.19327,187.0,0.13007,1.75175,0.1579,1.75885,-5.15078
2688542.88428,187.0,0.10309,1.76652,0.17386,1.77505,-5.62082
2688556.39728,187.0,0.08153,1.78066,0.19665,1.79148,-6.30194
2688573.49529,187.0,0.06443,1.79772,0.22345,1.81156,-7.08516
2688595.08231,187.0,0.05102,1.82128,0.25014,1.83838,-7.82022
2688622.32432,187.0,0.04042,1.85764,0.28745,1.87975,-8.79601
2688656.82034,187.0,0.03192,1.89788,0.33939,1.92799,-10.13872
2688700.36737,187.0,0.02528,1.93553,0.39526,1.97548,-11.5418
2688755.4334,187.0,0.01999,1.98153,0.44586,2.03108,-12.68093
2702619.88275,188.0,20004.453,0.33603,-0.01842,0.33654,3.13678
2702620.02575,188.0,15829.126,0.34333,-0.00066,0.34333,0.11016
2702620.16775,188.0,12516.703,0.35018,0.01364,0.35045,-2.23086
2702620.30975,188.0,9909.4424,0.35838,0.02671,0.35938,-4.26241
2702620.47375,188.0,7835.48,0.36696,0.03713,0.36883,-5.77796
2702620.67475,188.0,6217.2461,0.37495,0.04776,0.37798,-7.25854
2702620.91275,188.0,4905.291,0.38639,0.05707,0.39058,-8.40118
2702621.15175,188.0,3881.2737,0.39682,0.06655,0.40236,-9.52093
2702621.38975,188.0,3070.9827,0.40833,0.07298,0.4148,-10.13297
2702621.62775,188.0,2430.7778,0.42198,0.08215,0.4299,-11.01649
2702621.86575,188.0,1923.1537,0.43553,0.08777,0.44429,-11.39412
2702622.10375,188.0,1522.4358,0.44929,0.09469,0.45916,-11.90152
2702622.34175,188.0,1203.8446,0.46358,0.10166,0.47459,-12.36889
2702622.58076,188.0,952.86591,0.47977,0.10822,0.49183,-12.71074
2702622.81876,188.0,754.27557,0.49751,0.11669,0.51101,-13.2
2702623.05576,188.0,596.71857,0.51295,0.12257,0.52739,-13.43869
2702623.29376,188.0,471.96338,0.53232,0.12945,0.54784,-13.66772
2702623.53276,188.0,373.20856,0.55354,0.13794,0.57047,-13.99236
2702623.77076,188.0,295.47278,0.57252,0.1442,0.5904,-14.13662
2702624.00976,188.0,233.87738,0.59495,0.15032,0.61364,-14.17949
2702624.24776,188.0,185.05922,0.61849,0.15956,0.63874,-14.4658
2702624.48376,188.0,146.35823,0.6444,0.16666,0.6656,-14.50053
2702624.72076,188.0,115.77804,0.66786,0.17357,0.69004,-14.56879
2702624.95476,188.0,91.6721,0.6949,0.18036,0.71793,-14.55021
2702625.19876,188.0,72.51701,0.72105,0.18665,0.74481,-14.51302
2702625.42776,188.0,57.36816,0.74965,0.19297,0.77409,-14.43505
2702625.66476,188.0,45.3629,0.77409,0.20183,0.79997,-14.61341
2702625.89676,188.0,35.93134,0.80106,0.2083,0.8277,-14.57603
2702626.14776,188.0,28.40909,0.82794,0.22171,0.85711,-14.99116
2702626.36176,188.0,22.48202,0.8563,0.23561,0.88812,-15.38389
2702626.62676,188.0,17.79613,0.88663,0.25245,0.92186,-15.89312
2702626.87876,188.0,14.06813,0.92046,0.27641,0.96107,-16.71473
2702627.09476,188.0,11.1448,0.95993,0.30395,1.0069,-17.5695
2702627.36276,188.0,8.81772,1.01149,0.3312,1.06434,-18.13056
2702627.54076,188.0,6.97545,1.06729,0.35194,1.12382,-18.25026
2702627.75876,188.0,5.5173,1.13658,0.38275,1.19929,-18.61149
2702628.02776,188.0,4.36941,1.20719,0.38614,1.26745,-17.73764
2702628.36276,188.0,3.45686,1.29625,0.39541,1.35522,-16.96382
2702628.78176,188.0,2.73547,1.36757,0.38933,1.42191,-15.89081
2702629.30676,188.0,2.16054,1.44178,0.36172,1.48646,-14.08405
2702629.96576,188.0,1.70952,1.50957,0.33446,1.54618,-12.49274
2702630.79476,188.0,1.35352,1.56201,0.30285,1.5911,-10.97258
2702631.83776,188.0,1.07079,1.60302,0.267,1.6251,-9.45643
2702633.15076,188.0,0.84734,1.63644,0.23374,1.65305,-8.12895
2702634.80676,188.0,0.67072,1.66271,0.20615,1.67544,-7.06782
2702636.89576,188.0,0.53067,1.68298,0.1838,1.69298,-6.2326
2702639.53277,188.0,0.41976,1.69782,0.16756,1.70607,-5.63648
2702642.86377,188.0,0.33183,1.7102,0.15517,1.71723,-5.18436
2702647.06977,188.0,0.26261,1.72134,0.14761,1.72765,-4.90124
2702652.37777,188.0,0.20791,1.73313,0.14598,1.73927,-4.81453
2702659.08178,188.0,0.16452,1.74482,0.15103,1.75134,-4.9471
2702667.55878,188.0,0.13007,1.7549,0.16161,1.76233,-5.26143
2702678.24879,188.0,0.10309,1.76633,0.17477,1.77496,-5.65073
2702691.7628,188.0,0.08153,1.78405,0.19288,1.79444,-6.17049
2702708.86081,188.0,0.06443,1.80659,0.2199,1.81992,-6.93986
2702730.44682,188.0,0.05102,1.83306,0.25692,1.85098,-7.97856
2702757.68984,188.0,0.04042,1.8575,0.29847,1.88133,-9.1285
2702792.18486,188.0,0.03192,1.8893,0.33734,1.91918,-10.12372
2702835.73288,188.0,0.02528,1.93735,0.38056,1.97438,-11.11327
2702890.79791,188.0,0.01999,1.9994,0.43861,2.04694,-12.37292
2716743.22558,189.0,20004.453,0.33376,-0.01996,0.33435,3.42289
2716743.36858,189.0,15829.126,0.34121,-0.00232,0.34122,0.39005
2716743.51058,189.0,12516.703,0.34993,0.0146,0.35023,-2.38966
2716743.65258,189.0,9909.4424,0.35722,0.02734,0.35826,-4.37596
2716743.81658,189.0,7835.48,0.36626,0.0384,0.36827,-5.98581
2716744.01758,189.0,6217.2461,0.37685,0.04783,0.37988,-7.23308
2716744.25558,189.0,4905.291,0.38616,0.0576,0.39043,-8.48382
2716744.49458,189.0,3881.2737,0.39628,0.06463,0.40151,-9.26327
2716744.73258,189.0,3070.9827,0.4086,0.07339,0.41514,-10.182
2716744.97058,189.0,2430.7778,0.42119,0.07931,0.42859,-10.66421
2716745.20858,189.0,1923.1537,0.43451,0.08779,0.44329,-11.4219
2716745.44658,189.0,1522.4358,0.44867,0.09515,0.45865,-11.97324
2716745.68458,189.0,1203.8446,0.46337,0.1008,0.47421,-12.27297
2716745.92358,189.0,952.86591,0.47931,0.10817,0.49136,-12.71768
2716746.16158,189.0,754.27557,0.49423,0.11501,0.50744,-13.09987
2716746.39858,189.0,596.71857,0.51329,0.12236,0.52768,-13.40854
2716746.63658,189.0,471.96338,0.53243,0.12995,0.54806,-13.71625
2716746.87558,189.0,373.20856,0.55152,0.13674,0.56822,-13.92508
2716747.11358,189.0,295.47278,0.57147,0.14369,0.58926,-14.11344
2716747.35258,189.0,233.87738,0.5947,0.1526,0.61397,-14.3915
2716747.59058,189.0,185.05922,0.6182,0.15788,0.63804,-14.32674
2716747.82658,189.0,146.35823,0.64211,0.16619,0.66327,-14.51097
2716748.06258,189.0,115.77804,0.66717,0.17365,0.6894,-14.58958
2716748.29758,189.0,91.6721,0.69411,0.17851,0.7167,-14.42283
2716748.54258,189.0,72.51701,0.71923,0.18711,0.74317,-14.58262
2716748.77158,189.0,57.36816,0.74644,0.19376,0.77118,-14.55175
2716749.00858,189.0,45.3629,0.77397,0.20117,0.79969,-14.56982
2716749.24058,189.0,35.93134,0.79992,0.20831,0.8266,-14.59669
2716749.49058,189.0,28.40909,0.82585,0.22095,0.8549,-14.97842
2716749.70558,189.0,22.48202,0.85469,0.23459,0.8863,-15.34844
2716749.97058,189.0,17.79613,0.88463,0.25211,0.91985,-15.90715
2716750.22258,189.0,14.06813,0.91905,0.27674,0.95981,-16.75813
2716750.43858,189.0,11.1448,0.95957,0.30447,1.00671,-17.60401
2716750.70558,189.0,8.81772,1.00958,0.33121,1.06252,-18.16289
2716750.88358,189.0,6.97545,1.06225,0.35534,1.12011,-18.49586
2716751.10258,189.0,5.5173,1.13793,0.38221,1.20041,-18.56642
2716751.37158,189.0,4.36941,1.20255,0.38775,1.26351,-17.8714
2716751.70658,189.0,3.45686,1.2926,0.39287,1.35099,-16.90579
2716752.12558,189.0,2.73547,1.36667,0.39092,1.42148,-15.96247
2716752.65058,189.0,2.16054,1.43775,0.36451,1.48324,-14.22641
2716753.30958,189.0,1.70952,1.50731,0.33447,1.54397,-12.5112
2716754.13858,189.0,1.35352,1.55998,0.30231,1.58901,-10.96744
2716755.18158,189.0,1.07079,1.60137,0.26853,1.62373,-9.51906
2716756.49458,189.0,0.84734,1.6338,0.23481,1.65059,-8.17863
2716758.15058,189.0,0.67072,1.66039,0.20661,1.6732,-7.09309
2716760.23959,189.0,0.53067,1.6813,0.18381,1.69132,-6.23913
2716762.87659,189.0,0.41976,1.6967,0.16747,1.70494,-5.63704
2716766.20759,189.0,0.33183,1.70866,0.15593,1.71576,-5.2144
2716770.41359,189.0,0.26261,1.71976,0.14876,1.72618,-4.94371
2716775.72159,189.0,0.20791,1.73128,0.14612,1.73743,-4.82433
2716782.4256,189.0,0.16452,1.74338,0.15066,1.74987,-4.93915
2716790.9026,189.0,0.13007,1.75451,0.16156,1.76193,-5.26098
2716801.59261,189.0,0.10309,1.76548,0.17638,1.77427,-5.70519
2716815.10662,189.0,0.08153,1.78101,0.19368,1.79151,-6.2065
2716832.20463,189.0,0.06443,1.80292,0.21959,1.81624,-6.94412
2716853.79064,189.0,0.05102,1.83127,0.2546,1.84889,-7.91518
2716881.03366,189.0,0.04042,1.85866,0.29848,1.88248,-9.12306
2716915.52868,189.0,0.03192,1.88855,0.34129,1.91914,-10.24378
2716959.0757,189.0,0.02528,1.933,0.38243,1.97047,-11.19117
2717014.14174,189.0,0.01999,1.99509,0.43559,2.04209,-12.3162
2730849.86747,190.0,20004.453,0.33474,-0.01918,0.33529,3.27999
2730850.01047,190.0,15829.126,0.34112,0.00085,0.34112,-0.14268
2730850.15247,190.0,12516.703,0.3498,0.01425,0.35009,-2.33325
2730850.29447,190.0,9909.4424,0.3572,0.02756,0.35826,-4.41126
2730850.45847,190.0,7835.48,0.36652,0.03973,0.36866,-6.18647
2730850.65947,190.0,6217.2461,0.37512,0.04858,0.37825,-7.37948
2730850.89747,190.0,4905.291,0.38557,0.05676,0.38973,-8.37427
2730851.13547,190.0,3881.2737,0.39543,0.06538,0.4008,-9.38765
2730851.37347,190.0,3070.9827,0.40807,0.07294,0.41454,-10.13464
2730851.61147,190.0,2430.7778,0.42046,0.08045,0.42809,-10.83154
2730851.85047,190.0,1923.1537,0.43288,0.08833,0.4418,-11.53308
2730852.08747,190.0,1522.4358,0.44696,0.09434,0.4568,-11.91837
2730852.32647,190.0,1203.8446,0.46291,0.10185,0.47398,-12.40797
2730852.56447,190.0,952.86591,0.4792,0.1093,0.4915,-12.84883
2730852.80347,190.0,754.27557,0.49551,0.11504,0.50869,-13.07077
2730853.04047,190.0,596.71857,0.51352,0.12107,0.5276,-13.26595
2730853.27747,190.0,471.96338,0.53195,0.12832,0.54721,-13.56211
2730853.51747,190.0,373.20856,0.55147,0.13695,0.56822,-13.94618
2730853.75447,190.0,295.47278,0.57194,0.14376,0.58973,-14.1092
2730853.99447,190.0,233.87738,0.59413,0.15059,0.61292,-14.22335
2730854.23147,190.0,185.05922,0.61823,0.15889,0.63832,-14.41389
2730854.46847,190.0,146.35823,0.6413,0.16708,0.66271,-14.60318
2730854.70447,190.0,115.77804,0.66779,0.17254,0.68972,-14.48703
2730854.93847,190.0,91.6721,0.69271,0.17872,0.71539,-14.46704
2730855.18447,190.0,72.51701,0.72055,0.18587,0.74414,-14.46416
2730855.41347,190.0,57.36816,0.74637,0.19439,0.77127,-14.59845
2730855.64947,190.0,45.3629,0.77347,0.19973,0.79885,-14.47909
2730855.88247,190.0,35.93134,0.80012,0.20875,0.8269,-14.62262
2730856.13247,190.0,28.40909,0.82559,0.21749,0.85376,-14.75863
2730856.34747,190.0,22.48202,0.85303,0.23373,0.88447,-15.32282
2730856.61147,190.0,17.79613,0.88363,0.25224,0.91893,-15.93201
2730856.86447,190.0,14.06813,0.91705,0.27556,0.95756,-16.72442
2730857.08047,190.0,11.1448,0.9566,0.30218,1.00319,-17.53075
2730857.34747,190.0,8.81772,1.00582,0.3323,1.05929,-18.28229
2730857.52547,190.0,6.97545,1.06904,0.3521,1.12553,-18.2299
2730857.74347,190.0,5.5173,1.12854,0.38093,1.1911,-18.65182
2730858.01347,190.0,4.36941,1.21055,0.38889,1.27148,-17.80973
2730858.34847,190.0,3.45686,1.28795,0.40313,1.34956,-17.38009
2730858.76647,190.0,2.73547,1.36218,0.38681,1.41603,-15.8526
2730859.29247,190.0,2.16054,1.44391,0.366,1.48957,-14.22383
2730859.95147,190.0,1.70952,1.51007,0.34079,1.54804,-12.71733
2730860.77947,190.0,1.35352,1.56084,0.30619,1.59059,-11.09867
2730861.82248,190.0,1.07079,1.60446,0.26973,1.62697,-9.54309
2730863.13648,190.0,0.84734,1.63914,0.23706,1.6562,-8.22923
2730864.79248,190.0,0.67072,1.6656,0.20964,1.67874,-7.17392
2730866.88048,190.0,0.53067,1.68478,0.18709,1.69514,-6.33661
2730869.51748,190.0,0.41976,1.70028,0.16843,1.7086,-5.65732
2730872.84848,190.0,0.33183,1.71413,0.15568,1.72119,-5.1893
2730877.05448,190.0,0.26261,1.72713,0.14889,1.73354,-4.92713
2730882.36249,190.0,0.20791,1.73889,0.14893,1.74525,-4.89527
2730889.06749,190.0,0.16452,1.74907,0.15404,1.75584,-5.03314
2730897.5435,190.0,0.13007,1.75895,0.16267,1.76646,-5.28363
2730908.2335,190.0,0.10309,1.77295,0.17443,1.78151,-5.61885
2730921.74751,190.0,0.08153,1.79193,0.19404,1.80241,-6.18017
2730938.84552,190.0,0.06443,1.81358,0.22329,1.82727,-7.01905
2730960.43253,190.0,0.05102,1.83379,0.25785,1.85183,-8.00404
2730987.67455,190.0,0.04042,1.86049,0.29217,1.88329,-8.9249
2731022.17057,190.0,0.03192,1.90271,0.33217,1.93148,-9.90266
2731065.7176,190.0,0.02528,1.95617,0.38606,1.9939,-11.1641
2731120.78363,190.0,0.01999,2.01101,0.45234,2.06125,-12.67669
2744943.69826,191.0,20004.453,0.33533,-0.01796,0.33581,3.065
2744943.84126,191.0,15829.126,0.34234,-0.00182,0.34235,0.30439
2744943.98326,191.0,12516.703,0.35038,0.01421,0.35067,-2.32213
2744944.12526,191.0,9909.4424,0.35724,0.02755,0.3583,-4.40929
2744944.28926,191.0,7835.48,0.36654,0.0387,0.36858,-6.02745
2744944.49026,191.0,6217.2461,0.37631,0.04834,0.3794,-7.3204
2744944.72826,191.0,4905.291,0.38696,0.05698,0.39114,-8.37682
2744944.96726,191.0,3881.2737,0.39808,0.06581,0.40348,-9.38657
2744945.20526,191.0,3070.9827,0.40931,0.07296,0.41576,-10.10684
2744945.44326,191.0,2430.7778,0.42334,0.08099,0.43102,-10.83081
2744945.68126,191.0,1923.1537,0.43537,0.0877,0.44412,-11.38894
2744945.91926,191.0,1522.4358,0.44866,0.0951,0.45863,-11.96717
2744946.15726,191.0,1203.8446,0.46494,0.10055,0.47569,-12.2032
2744946.39626,191.0,952.86591,0.48004,0.10853,0.49216,-12.73949
2744946.63426,191.0,754.27557,0.49665,0.11578,0.50997,-13.12311
2744946.87126,191.0,596.71857,0.51212,0.12293,0.52667,-13.49792
2744947.10926,191.0,471.96338,0.53262,0.12921,0.54806,-13.6358
2744947.34826,191.0,373.20856,0.55166,0.13564,0.56809,-13.81354
2744947.58526,191.0,295.47278,0.57336,0.14303,0.59093,-14.00691
2744947.82427,191.0,233.87738,0.59465,0.15223,0.61382,-14.35928
2744948.06227,191.0,185.05922,0.61748,0.15833,0.63746,-14.3819
2744948.29927,191.0,146.35823,0.64254,0.16719,0.66393,-14.58506
2744948.53527,191.0,115.77804,0.66799,0.17307,0.69005,-14.52563
2744948.76927,191.0,91.6721,0.69358,0.17999,0.71655,-14.54831
2744949.01527,191.0,72.51701,0.71883,0.18694,0.74274,-14.57797
2744949.24427,191.0,57.36816,0.74663,0.1931,0.77119,-14.50029
2744949.48027,191.0,45.3629,0.7745,0.19892,0.79964,-14.4046
2744949.71327,191.0,35.93134,0.80078,0.20889,0.82758,-14.62008
2744949.96327,191.0,28.40909,0.82626,0.22013,0.85509,-14.91808
2744950.17827,191.0,22.48202,0.85493,0.23514,0.88668,-15.3784
2744950.44327,191.0,17.79613,0.88325,0.25433,0.91914,-16.06376
2744950.69527,191.0,14.06813,0.91804,0.27608,0.95865,-16.73731
2744950.91127,191.0,11.1448,0.95841,0.30107,1.00458,-17.4393
2744951.17827,191.0,8.81772,1.00516,0.3312,1.05832,-18.23716
2744951.35627,191.0,6.97545,1.0722,0.36169,1.13157,-18.64092
2744951.57527,191.0,5.5173,1.13101,0.37366,1.19114,-18.28236
2744951.84427,191.0,4.36941,1.21457,0.40104,1.27907,-18.27297
2744952.17927,191.0,3.45686,1.28378,0.40406,1.34587,-17.47082
2744952.59827,191.0,2.73547,1.37198,0.39024,1.4264,-15.87763
2744953.12327,191.0,2.16054,1.45065,0.37657,1.49873,-14.55196
2744953.78227,191.0,1.70952,1.51306,0.34806,1.55258,-12.9548
2744954.61127,191.0,1.35352,1.56879,0.31053,1.59922,-11.1964
2744955.65327,191.0,1.07079,1.61554,0.27494,1.63877,-9.65838
2744956.96727,191.0,0.84734,1.65001,0.24311,1.66783,-8.38147
2744958.62327,191.0,0.67072,1.67681,0.21451,1.69047,-7.29015
2744960.71227,191.0,0.53067,1.69545,0.19001,1.70606,-6.39435
2744963.34827,191.0,0.41976,1.71247,0.17059,1.72095,-5.68872
2744966.68028,191.0,0.33183,1.72724,0.15863,1.73451,-5.24726
2744970.88628,191.0,0.26261,1.73921,0.1527,1.7459,-5.01757
2744976.19428,191.0,0.20791,1.74946,0.1518,1.75603,-4.95915
2744982.89829,191.0,0.16452,1.75952,0.15464,1.7663,-5.02281
2744991.37529,191.0,0.13007,1.7726,0.16141,1.77994,-5.20291
2745002.0653,191.0,0.10309,1.78826,0.17604,1.7969,-5.62213
2745015.57931,191.0,0.08153,1.80458,0.19879,1.81549,-6.28637
2745032.67632,191.0,0.06443,1.82243,0.22794,1.83663,-7.12914
2745054.26333,191.0,0.05102,1.84304,0.25525,1.86063,-7.88485
2745081.50634,191.0,0.04042,1.87753,0.28987,1.89978,-8.77641
2745116.00137,191.0,0.03192,1.92128,0.33924,1.951,-10.01345
2745159.54939,191.0,0.02528,1.96384,0.39763,2.00369,-11.44619
2745214.61442,191.0,0.01999,2.00973,0.45407,2.06039,-12.73128
2759052.58097,192.0,20004.453,0.33623,-0.01874,0.33675,3.18934
2759052.72297,192.0,15829.126,0.34167,-0.00182,0.34167,0.30523
2759052.86597,192.0,12516.703,0.3504,0.01448,0.3507,-2.36618
2759053.00797,192.0,9909.4424,0.35755,0.02594,0.35849,-4.1488
2759053.17197,192.0,7835.48,0.36621,0.03792,0.36817,-5.91138
2759053.37297,192.0,6217.2461,0.3776,0.04919,0.38079,-7.42285
2759053.61097,192.0,4905.291,0.38671,0.05692,0.39088,-8.37338
2759053.84897,192.0,3881.2737,0.39739,0.06558,0.40276,-9.37148
2759054.08697,192.0,3070.9827,0.40961,0.07194,0.41588,-9.96154
2759054.32597,192.0,2430.7778,0.42125,0.08123,0.42901,-10.91394
2759054.56397,192.0,1923.1537,0.43639,0.08758,0.44509,-11.3478
2759054.80197,192.0,1522.4358,0.44971,0.09439,0.45951,-11.85364
2759055.03997,192.0,1203.8446,0.46315,0.10101,0.47404,-12.30248
2759055.27897,192.0,952.86591,0.4808,0.10809,0.4928,-12.67029
2759055.51697,192.0,754.27557,0.49682,0.11666,0.51033,-13.21414
2759055.75397,192.0,596.71857,0.51488,0.12211,0.52916,-13.34211
2759055.99197,192.0,471.96338,0.53138,0.12908,0.54684,-13.65347
2759056.23097,192.0,373.20856,0.55157,0.13713,0.56837,-13.96205
2759056.46797,192.0,295.47278,0.57356,0.14462,0.59151,-14.15165
2759056.70798,192.0,233.87738,0.59334,0.1514,0.61235,-14.31433
2759056.94598,192.0,185.05922,0.61843,0.15925,0.63861,-14.44055
2759057.18198,192.0,146.35823,0.64221,0.16627,0.66338,-14.51529
2759057.41798,192.0,115.77804,0.66769,0.17242,0.68959,-14.47958
2759057.65298,192.0,91.6721,0.69375,0.1801,0.71674,-14.55286
2759057.89798,192.0,72.51701,0.7203,0.18664,0.74408,-14.52682
2759058.12698,192.0,57.36816,0.74592,0.19346,0.7706,-14.53947
2759058.36398,192.0,45.3629,0.77329,0.20035,0.79882,-14.52538
2759058.59598,192.0,35.93134,0.79911,0.2079,0.82571,-14.58308
2759058.84598,192.0,28.40909,0.82591,0.21955,0.85459,-14.88642
2759059.06098,192.0,22.48202,0.85396,0.23452,0.88558,-15.35623
2759059.32598,192.0,17.79613,0.88357,0.25159,0.9187,-15.89403
2759059.57798,192.0,14.06813,0.91695,0.27693,0.95786,-16.80488
2759059.79398,192.0,11.1448,0.95839,0.30408,1.00547,-17.60358
2759060.06098,192.0,8.81772,1.00781,0.33292,1.06137,-18.28024
2759060.23998,192.0,6.97545,1.05932,0.35834,1.11829,-18.68907
2759060.45798,192.0,5.5173,1.13806,0.38592,1.20171,-18.73183
2759060.72698,192.0,4.36941,1.20069,0.39745,1.26476,-18.31562
2759061.06198,192.0,3.45686,1.29254,0.4017,1.35352,-17.26461
2759061.48098,192.0,2.73547,1.36921,0.4014,1.42683,-16.33912
2759062.00598,192.0,2.16054,1.44324,0.37509,1.49119,-14.56843
2759062.66498,192.0,1.70952,1.51473,0.34473,1.55347,-12.8212
2759063.49398,192.0,1.35352,1.57245,0.31406,1.6035,-11.29499
2759064.53698,192.0,1.07079,1.61479,0.27886,1.63869,-9.79796
2759065.85098,192.0,0.84734,1.64934,0.24439,1.66734,-8.42848
2759067.50598,192.0,0.67072,1.67624,0.21521,1.69,-7.31602
2759069.59498,192.0,0.53067,1.69803,0.19083,1.70871,-6.41207
2759072.23198,192.0,0.41976,1.71424,0.17343,1.72299,-5.77694
2759075.56299,192.0,0.33183,1.72722,0.16056,1.73467,-5.31079
2759079.76899,192.0,0.26261,1.73892,0.15221,1.74557,-5.00245
2759085.07699,192.0,0.20791,1.75079,0.14935,1.75715,-4.87562
2759091.782,192.0,0.16452,1.76421,0.15404,1.77092,-4.99005
2759100.258,192.0,0.13007,1.77584,0.16536,1.78352,-5.31981
2759110.94801,192.0,0.10309,1.78693,0.18009,1.79599,-5.75499
2759124.46202,192.0,0.08153,1.80178,0.19777,1.81261,-6.26399
2759141.56003,192.0,0.06443,1.82328,0.22237,1.83679,-6.95355
2759163.14604,192.0,0.05102,1.85173,0.25557,1.86929,-7.85816
2759190.38905,192.0,0.04042,1.87909,0.29806,1.90258,-9.01308
2759224.88408,192.0,0.03192,1.9107,0.34151,1.94098,-10.13393
2759268.4321,192.0,0.02528,1.95687,0.38483,1.99435,-11.12551
2759323.49713,192.0,0.01999,2.02071,0.44114,2.06831,-12.31502
2773143.54135,193.0,20004.453,0.3376,-0.02024,0.3382,3.43091
2773143.68435,193.0,15829.126,0.34275,-0.00118,0.34276,0.19722
2773143.82635,193.0,12516.703,0.34973,0.01541,0.35007,-2.52321
2773143.96835,193.0,9909.4424,0.35892,0.02652,0.3599,-4.22601
2773144.13235,193.0,7835.48,0.36792,0.03959,0.37004,-6.14116
2773144.33335,193.0,6217.2461,0.37681,0.04807,0.37986,-7.26992
2773144.57135,193.0,4905.291,0.38687,0.05751,0.39112,-8.45574
2773144.80935,193.0,3881.2737,0.39795,0.06462,0.40316,-9.22361
2773145.04735,193.0,3070.9827,0.40904,0.07305,0.41552,-10.12503
2773145.28635,193.0,2430.7778,0.42192,0.07951,0.42935,-10.67256
2773145.52435,193.0,1923.1537,0.43534,0.08749,0.44404,-11.36285
2773145.76135,193.0,1522.4358,0.44928,0.09441,0.45909,-11.86713
2773146.00035,193.0,1203.8446,0.46344,0.1013,0.47438,-12.33049
2773146.23835,193.0,952.86591,0.47979,0.10653,0.49147,-12.51904
2773146.47735,193.0,754.27557,0.49674,0.11548,0.50998,-13.08712
2773146.71435,193.0,596.71857,0.5143,0.12264,0.52872,-13.41243
2773146.95135,193.0,471.96338,0.53341,0.1295,0.54891,-13.64591
2773147.19035,193.0,373.20856,0.5513,0.1351,0.56761,-13.76968
2773147.42835,193.0,295.47278,0.5736,0.14193,0.59089,-13.89842
2773147.66735,193.0,233.87738,0.59398,0.1504,0.61273,-14.20874
2773147.90535,193.0,185.05922,0.61758,0.15821,0.63753,-14.3688
2773148.14235,193.0,146.35823,0.64197,0.16574,0.66302,-14.47606
2773148.37835,193.0,115.77804,0.66695,0.17239,0.68887,-14.49228
2773148.61235,193.0,91.6721,0.69261,0.17989,0.71559,-14.55939
2773148.85835,193.0,72.51701,0.71937,0.18513,0.74281,-14.43198
2773149.08735,193.0,57.36816,0.74748,0.19175,0.77168,-14.38759
2773149.32335,193.0,45.3629,0.77361,0.19811,0.79858,-14.36393
2773149.55635,193.0,35.93134,0.79917,0.20831,0.82587,-14.60951
2773149.80635,193.0,28.40909,0.82566,0.21769,0.85387,-14.77033
2773150.02035,193.0,22.48202,0.85186,0.23378,0.88336,-15.34591
2773150.28535,193.0,17.79613,0.88124,0.25263,0.91673,-15.99638
2773150.53835,193.0,14.06813,0.91429,0.27357,0.95434,-16.65789
2773150.75435,193.0,11.1448,0.9566,0.29937,1.00235,-17.37771
2773151.02135,193.0,8.81772,1.00269,0.33023,1.05567,-18.22893
2773151.19935,193.0,6.97545,1.06505,0.3658,1.12612,-18.95556
2773151.41735,193.0,5.5173,1.12898,0.37544,1.18976,-18.39431
2773151.68635,193.0,4.36941,1.20898,0.40533,1.27512,-18.5348
2773152.02235,193.0,3.45686,1.28269,0.4033,1.34459,-17.45406
2773152.44035,193.0,2.73547,1.37196,0.39477,1.42762,-16.05285
2773152.96535,193.0,2.16054,1.44856,0.38128,1.4979,-14.74647
2773153.62535,193.0,1.70952,1.51231,0.34992,1.55226,-13.02793
2773154.45335,193.0,1.35352,1.57042,0.31302,1.60131,-11.27242
2773155.49635,193.0,1.07079,1.61769,0.27936,1.64163,-9.79771
2773156.81035,193.0,0.84734,1.65207,0.2463,1.67033,-8.47971
2773158.46635,193.0,0.67072,1.67897,0.2171,1.69295,-7.36778
2773160.55436,193.0,0.53067,1.69844,0.19145,1.7092,-6.43118
2773163.19136,193.0,0.41976,1.7164,0.1722,1.72501,-5.72915
2773166.52236,193.0,0.33183,1.73111,0.16041,1.73853,-5.29424
2773170.72836,193.0,0.26261,1.7423,0.15446,1.74914,-5.06625
2773176.03636,193.0,0.20791,1.75254,0.15198,1.75912,-4.95618
2773182.74137,193.0,0.16452,1.76302,0.15435,1.76977,-5.00354
2773191.21737,193.0,0.13007,1.77635,0.16208,1.78373,-5.21357
2773201.90838,193.0,0.10309,1.79165,0.17799,1.80047,-5.67337
2773215.42239,193.0,0.08153,1.8063,0.2004,1.81739,-6.33081
2773232.5194,193.0,0.06443,1.82332,0.22823,1.83755,-7.1347
2773254.10641,193.0,0.05102,1.84699,0.25422,1.86441,-7.83703
2773281.34843,193.0,0.04042,1.88408,0.2918,1.90654,-8.80373
2773315.84445,193.0,0.03192,1.92548,0.34397,1.95596,-10.12866
2773359.39147,193.0,0.02528,1.96522,0.39971,2.00545,-11.49675
2773414.45751,193.0,0.01999,2.01224,0.44998,2.06194,-12.60522
2787210.15133,194.0,20004.453,0.33639,-0.01943,0.33695,3.30596
2787210.29433,194.0,15829.126,0.34303,-0.00051,0.34303,0.0857
2787210.43633,194.0,12516.703,0.35135,0.0144,0.35165,-2.34774
2787210.57833,194.0,9909.4424,0.35852,0.02794,0.3596,-4.45664
2787210.74233,194.0,7835.48,0.36736,0.03769,0.36929,-5.85858
2787210.94333,194.0,6217.2461,0.37626,0.04857,0.37938,-7.35604
2787211.18133,194.0,4905.291,0.38765,0.05748,0.39189,-8.43469
2787211.41933,194.0,3881.2737,0.3978,0.06601,0.40324,-9.42158
2787211.65733,194.0,3070.9827,0.41002,0.07215,0.41632,-9.97981
2787211.89533,194.0,2430.7778,0.42162,0.08033,0.42921,-10.78679
2787212.13433,194.0,1923.1537,0.43581,0.0869,0.44439,-11.27742
2787212.37133,194.0,1522.4358,0.45032,0.09431,0.46009,-11.82837
2787212.61033,194.0,1203.8446,0.46438,0.09951,0.47492,-12.09532
2787212.84833,194.0,952.86591,0.47995,0.10825,0.49201,-12.70977
2787213.08633,194.0,754.27557,0.49667,0.11451,0.5097,-12.98346
2787213.32433,194.0,596.71857,0.51452,0.12214,0.52882,-13.35378
2787213.56133,194.0,471.96338,0.53132,0.12891,0.54674,-13.63719
2787213.80033,194.0,373.20856,0.55175,0.13594,0.56825,-13.84108
2787214.03833,194.0,295.47278,0.57237,0.14259,0.58987,-13.98917
2787214.27733,194.0,233.87738,0.59412,0.14983,0.61273,-14.15441
2787214.51533,194.0,185.05922,0.61822,0.15799,0.63809,-14.33507
2787214.75133,194.0,146.35823,0.64134,0.16574,0.66241,-14.48975
2787214.98833,194.0,115.77804,0.66735,0.17052,0.68879,-14.33307
2787215.22233,194.0,91.6721,0.69326,0.17927,0.71606,-14.49845
2787215.46733,194.0,72.51701,0.7204,0.18497,0.74376,-14.40025
2787215.69633,194.0,57.36816,0.74773,0.19117,0.77178,-14.34144
2787215.93333,194.0,45.3629,0.77302,0.19922,0.79828,-14.45184
2787216.16533,194.0,35.93134,0.79889,0.20711,0.8253,-14.53386
2787216.41533,194.0,28.40909,0.82441,0.21941,0.8531,-14.9036
2787216.63033,194.0,22.48202,0.85101,0.23515,0.8829,-15.44623
2787216.89534,194.0,17.79613,0.88204,0.25227,0.9174,-15.96091
2787217.14734,194.0,14.06813,0.91398,0.27629,0.95483,-16.81994
2787217.36334,194.0,11.1448,0.9543,0.30357,1.00142,-17.64606
2787217.63034,194.0,8.81772,1.00497,0.33497,1.05933,-18.43363
2787217.80934,194.0,6.97545,1.05903,0.35685,1.11754,-18.62175
2787218.02734,194.0,5.5173,1.12984,0.39199,1.19591,-19.13397
2787218.29634,194.0,4.36941,1.20319,0.39441,1.26619,-18.14927
2787218.63134,194.0,3.45686,1.29335,0.40878,1.35641,-17.53977
2787219.05034,194.0,2.73547,1.36745,0.40457,1.42604,-16.48131
2787219.57534,194.0,2.16054,1.44618,0.37792,1.49474,-14.64519
2787220.23434,194.0,1.70952,1.51998,0.35093,1.55997,-13.00066
2787221.06334,194.0,1.35352,1.57413,0.31862,1.60605,-11.44275
2787222.10634,194.0,1.07079,1.61839,0.28177,1.64273,-9.87663
2787223.41934,194.0,0.84734,1.65463,0.24696,1.67296,-8.48878
2787225.07534,194.0,0.67072,1.68317,0.21748,1.69716,-7.36223
2787227.16434,194.0,0.53067,1.70449,0.19407,1.7155,-6.49576
2787229.80034,194.0,0.41976,1.72049,0.1757,1.72944,-5.831
2787233.13234,194.0,0.33183,1.73375,0.16242,1.74134,-5.352
2787237.33835,194.0,0.26261,1.74573,0.15362,1.75248,-5.02898
2787242.64635,194.0,0.20791,1.75832,0.15131,1.76482,-4.91853
2787249.35035,194.0,0.16452,1.77022,0.15622,1.7771,-5.04319
2787257.82736,194.0,0.13007,1.78067,0.16572,1.78837,-5.31695
2787268.51737,194.0,0.10309,1.79268,0.17853,1.80154,-5.6872
2787282.03137,194.0,0.08153,1.81083,0.19676,1.82149,-6.20117
2787299.12838,194.0,0.06443,1.83403,0.22389,1.84765,-6.96
2787320.7154,194.0,0.05102,1.86043,0.26123,1.87868,-7.99298
2787347.95841,194.0,0.04042,1.885,0.30192,1.90903,-9.09983
2787382.45343,194.0,0.03192,1.9175,0.34059,1.94752,-10.07206
2787426.00146,194.0,0.02528,1.96756,0.38407,2.0047,-11.04528
2787481.06649,194.0,0.01999,2.02936,0.44361,2.07728,-12.3306
2801252.76133,195.0,20004.453,0.33558,-0.01826,0.33608,3.11522
2801252.90433,195.0,15829.126,0.34242,-0.00024,0.34242,0.0408
2801253.04633,195.0,12516.703,0.35145,0.01488,0.35176,-2.42389
2801253.18833,195.0,9909.4424,0.35951,0.02722,0.36054,-4.33042
2801253.35233,195.0,7835.48,0.36816,0.03861,0.37018,-5.98755
2801253.55333,195.0,6217.2461,0.37779,0.0473,0.38074,-7.13615
2801253.79133,195.0,4905.291,0.3877,0.05775,0.39198,-8.47192
2801254.03033,195.0,3881.2737,0.39964,0.06516,0.40492,-9.25976
2801254.26833,195.0,3070.9827,0.41127,0.07291,0.41768,-10.05364
2801254.50633,195.0,2430.7778,0.42296,0.08092,0.43063,-10.83062
2801254.74433,195.0,1923.1537,0.43562,0.08785,0.44439,-11.40163
2801254.98233,195.0,1522.4358,0.44933,0.0936,0.45897,-11.76755
2801255.22033,195.0,1203.8446,0.46602,0.10247,0.47715,-12.40089
2801255.45833,195.0,952.86591,0.48084,0.10818,0.49286,-12.67923
2801255.69733,195.0,754.27557,0.49536,0.11565,0.50868,-13.14167
2801255.93433,195.0,596.71857,0.51374,0.12117,0.52783,-13.27149
2801256.17133,195.0,471.96338,0.53188,0.1286,0.54721,-13.59258
2801256.41033,195.0,373.20856,0.55163,0.1355,0.56802,-13.80079
2801256.64833,195.0,295.47278,0.57211,0.14313,0.58974,-14.04606
2801256.88733,195.0,233.87738,0.59499,0.15032,0.61369,-14.17878
2801257.12533,195.0,185.05922,0.6174,0.15697,0.63705,-14.26478
2801257.36133,195.0,146.35823,0.64229,0.16369,0.66282,-14.29723
2801257.59834,195.0,115.77804,0.66691,0.17195,0.68872,-14.45784
2801257.83234,195.0,91.6721,0.69374,0.17785,0.71618,-14.37915
2801258.07834,195.0,72.51701,0.71899,0.18503,0.74242,-14.43203
2801258.30734,195.0,57.36816,0.74602,0.19341,0.77069,-14.53444
2801258.54334,195.0,45.3629,0.77326,0.19958,0.7986,-14.47211
2801258.77634,195.0,35.93134,0.79771,0.20746,0.82424,-14.57821
2801259.02634,195.0,28.40909,0.82506,0.21819,0.85342,-14.81296
2801259.24034,195.0,22.48202,0.85241,0.23236,0.88351,-15.24795
2801259.50534,195.0,17.79613,0.87981,0.2528,0.91541,-16.03098
2801259.75834,195.0,14.06813,0.91451,0.2758,0.95519,-16.78255
2801259.97434,195.0,11.1448,0.95548,0.30101,1.00177,-17.48623
2801260.24134,195.0,8.81772,1.00072,0.33318,1.05473,-18.4145
2801260.41934,195.0,6.97545,1.06268,0.36826,1.12468,-19.11342
2801260.63734,195.0,5.5173,1.13169,0.37858,1.19333,-18.4962
2801260.90634,195.0,4.36941,1.20728,0.41017,1.27505,-18.76484
2801261.24234,195.0,3.45686,1.28388,0.40796,1.34714,-17.62793
2801261.66034,195.0,2.73547,1.37485,0.40104,1.43215,-16.26188
2801262.18534,195.0,2.16054,1.45071,0.38741,1.50155,-14.95193
2801262.84534,195.0,1.70952,1.51751,0.35515,1.55851,-13.17224
2801263.67334,195.0,1.35352,1.57694,0.3183,1.60874,-11.41155
2801264.71634,195.0,1.07079,1.62515,0.28395,1.64976,-9.91083
2801266.03034,195.0,0.84734,1.66046,0.25089,1.6793,-8.59211
2801267.68534,195.0,0.67072,1.68805,0.22146,1.70251,-7.47395
2801269.77434,195.0,0.53067,1.70835,0.19538,1.71949,-6.52441
2801272.41134,195.0,0.41976,1.72583,0.17576,1.73476,-5.81492
2801275.74235,195.0,0.33183,1.74054,0.16313,1.74816,-5.35423
2801279.94835,195.0,0.26261,1.7519,0.15583,1.75881,-5.08294
2801285.25635,195.0,0.20791,1.76196,0.1534,1.76862,-4.97568
2801291.96036,195.0,0.16452,1.77358,0.15498,1.78034,-4.99411
2801300.43736,195.0,0.13007,1.78785,0.16374,1.79533,-5.23273
2801311.12737,195.0,0.10309,1.80333,0.18057,1.81234,-5.71798
2801324.64138,195.0,0.08153,1.81717,0.20331,1.82851,-6.38383
2801341.73839,195.0,0.06443,1.83455,0.23067,1.849,-7.16667
2801363.3254,195.0,0.05102,1.85887,0.25547,1.87634,-7.8254
2801390.56841,195.0,0.04042,1.89445,0.29263,1.91692,-8.78101
2801425.06343,195.0,0.03192,1.93333,0.34365,1.96363,-10.07904
2801468.61146,195.0,0.02528,1.97107,0.39698,2.01065,-11.38732
2801523.67649,195.0,0.01999,2.02134,0.44767,2.07032,-12.48784
2815255.25762,196.0,20004.453,0.33863,-0.01826,0.33912,3.08708
2815255.40062,196.0,15829.126,0.34388,-0.00201,0.34389,0.33413
2815255.54262,196.0,12516.703,0.35207,0.01456,0.35237,-2.3688
2815255.68462,196.0,9909.4424,0.36034,0.02802,0.36143,-4.44673
2815255.84862,196.0,7835.48,0.36899,0.03872,0.37102,-5.99045
2815256.04962,196.0,6217.2461,0.37829,0.04844,0.38138,-7.29659
2815256.28762,196.0,4905.291,0.38705,0.05681,0.3912,-8.34995
2815256.52662,196.0,3881.2737,0.39996,0.06618,0.4054,-9.39471
2815256.76462,196.0,3070.9827,0.4103,0.07207,0.41658,-9.96318
2815257.00262,196.0,2430.7778,0.42347,0.07898,0.43078,-10.56494
2815257.24062,196.0,1923.1537,0.4372,0.08659,0.44569,-11.20323
2815257.47862,196.0,1522.4358,0.45,0.09423,0.45976,-11.82687
2815257.71663,196.0,1203.8446,0.46501,0.10092,0.47583,-12.2453
2815257.95563,196.0,952.86591,0.48195,0.10848,0.49401,-12.6851
2815258.19363,196.0,754.27557,0.49703,0.11414,0.50997,-12.9329
2815258.43063,196.0,596.71857,0.51611,0.12196,0.53033,-13.29577
2815258.66863,196.0,471.96338,0.53124,0.12812,0.54647,-13.55919
2815258.90763,196.0,373.20856,0.55134,0.1361,0.56789,-13.86594
2815259.14563,196.0,295.47278,0.57272,0.14307,0.59032,-14.02566
2815259.38463,196.0,233.87738,0.59414,0.15169,0.6132,-14.32255
2815259.62263,196.0,185.05922,0.61668,0.15717,0.63639,-14.29784
2815259.85863,196.0,146.35823,0.64126,0.16438,0.66199,-14.37789
2815260.09563,196.0,115.77804,0.66512,0.17237,0.6871,-14.529
2815260.32963,196.0,91.6721,0.69201,0.1779,0.71451,-14.41699
2815260.57463,196.0,72.51701,0.71923,0.18384,0.74235,-14.33857
2815260.80363,196.0,57.36816,0.74543,0.19213,0.7698,-14.45297
2815261.04063,196.0,45.3629,0.7743,0.19948,0.79958,-14.44679
2815261.27263,196.0,35.93134,0.79845,0.20675,0.82478,-14.51746
2815261.52363,196.0,28.40909,0.82396,0.21858,0.85246,-14.85744
2815261.73763,196.0,22.48202,0.85135,0.23465,0.88309,-15.40953
2815262.00263,196.0,17.79613,0.88071,0.2521,0.91608,-15.97363
2815262.25463,196.0,14.06813,0.91484,0.27677,0.95579,-16.83258
2815262.47063,196.0,11.1448,0.95609,0.30581,1.0038,-17.73727
2815262.73863,196.0,8.81772,1.00403,0.33422,1.05819,-18.4114
2815262.91663,196.0,6.97545,1.05722,0.36721,1.11918,-19.15385
2815263.13463,196.0,5.5173,1.13629,0.38822,1.20078,-18.86293
2815263.40363,196.0,4.36941,1.19996,0.40824,1.2675,-18.78911
2815263.73863,196.0,3.45686,1.29022,0.40765,1.35309,-17.53389
2815264.15763,196.0,2.73547,1.37591,0.41089,1.43595,-16.62715
2815264.68263,196.0,2.16054,1.4499,0.38926,1.50124,-15.02802
2815265.34163,196.0,1.70952,1.52162,0.35593,1.5627,-13.16569
2815266.17063,196.0,1.35352,1.58197,0.32308,1.61463,-11.54273
2815267.21363,196.0,1.07079,1.62827,0.28844,1.65362,-10.04548
2815268.52663,196.0,0.84734,1.66377,0.25335,1.68295,-8.65829
2815270.18263,196.0,0.67072,1.69238,0.22287,1.707,-7.50216
2815272.27163,196.0,0.53067,1.71466,0.1968,1.72591,-6.54759
2815274.90864,196.0,0.41976,1.73263,0.17827,1.74178,-5.87439
2815278.23964,196.0,0.33183,1.74629,0.1654,1.7541,-5.41071
2815282.44564,196.0,0.26261,1.75772,0.15713,1.76473,-5.10844
2815287.75364,196.0,0.20791,1.76917,0.15345,1.77581,-4.95713
2815294.45765,196.0,0.16452,1.7821,0.15644,1.78896,-5.01667
2815302.93465,196.0,0.13007,1.79503,0.16628,1.80272,-5.29245
2815313.62466,196.0,0.10309,1.80652,0.18206,1.81567,-5.75477
2815327.13867,196.0,0.08153,1.82043,0.20064,1.83146,-6.28951
2815344.23568,196.0,0.06443,1.84099,0.2256,1.85476,-6.9863
2815365.82269,196.0,0.05102,1.87109,0.25724,1.88869,-7.82817
2815393.06471,196.0,0.04042,1.90283,0.30155,1.92657,-9.00496
2815427.56073,196.0,0.03192,1.93388,0.34916,1.96514,-10.23449
2815471.10775,196.0,0.02528,1.97397,0.39235,2.01259,-11.24176
2815526.17379,196.0,0.01999,2.03453,0.44086,2.08174,-12.22625
2829251.91887,197.0,20004.453,0.33692,-0.01909,0.33746,3.24348
2829252.06187,197.0,15829.126,0.34254,-0.00121,0.34254,0.20222
2829252.20387,197.0,12516.703,0.35039,0.01478,0.3507,-2.41556
2829252.34587,197.0,9909.4424,0.35921,0.02659,0.36019,-4.23329
2829252.50987,197.0,7835.48,0.36856,0.03885,0.37061,-6.01712
2829252.71087,197.0,6217.2461,0.37856,0.04874,0.38169,-7.33605
2829252.94787,197.0,4905.291,0.38608,0.05822,0.39045,-8.57496
2829253.18587,197.0,3881.2737,0.39987,0.06547,0.40519,-9.29775
2829253.42487,197.0,3070.9827,0.41036,0.07317,0.41683,-10.10979
2829253.66287,197.0,2430.7778,0.42201,0.08024,0.42957,-10.76614
2829253.90087,197.0,1923.1537,0.43553,0.08707,0.44415,-11.30556
2829254.13887,197.0,1522.4358,0.44804,0.09388,0.45777,-11.83411
2829254.37687,197.0,1203.8446,0.46344,0.10164,0.47446,-12.36954
2829254.61487,197.0,952.86591,0.47887,0.10885,0.49109,-12.80649
2829254.85387,197.0,754.27557,0.49665,0.11409,0.50959,-12.9378
2829255.09087,197.0,596.71857,0.51389,0.12155,0.52807,-13.30758
2829255.32887,197.0,471.96338,0.53128,0.12858,0.54662,-13.60491
2829255.56787,197.0,373.20856,0.55147,0.1359,0.56797,-13.84329
2829255.80487,197.0,295.47278,0.57166,0.14317,0.58931,-14.06032
2829256.04487,197.0,233.87738,0.59342,0.1499,0.61206,-14.1768
2829256.28287,197.0,185.05922,0.61724,0.15499,0.6364,-14.09588
2829256.51887,197.0,146.35823,0.64098,0.1643,0.6617,-14.37699
2829256.75487,197.0,115.77804,0.66485,0.17135,0.68657,-14.45209
2829256.98988,197.0,91.6721,0.69224,0.17768,0.71468,-14.39559
2829257.23488,197.0,72.51701,0.71919,0.18331,0.74218,-14.29948
2829257.46388,197.0,57.36816,0.74609,0.19204,0.77041,-14.43402
2829257.70088,197.0,45.3629,0.77107,0.19802,0.79609,-14.40283
2829257.93288,197.0,35.93134,0.79799,0.20578,0.8241,-14.4603
2829258.18288,197.0,28.40909,0.8249,0.21884,0.85344,-14.8579
2829258.39788,197.0,22.48202,0.85187,0.23281,0.88311,-15.28527
2829258.66188,197.0,17.79613,0.87893,0.2527,0.91454,-16.04024
2829258.91488,197.0,14.06813,0.91244,0.27584,0.95322,-16.8206
2829259.13088,197.0,11.1448,0.95435,0.30323,1.00137,-17.62689
2829259.39788,197.0,8.81772,1.00114,0.3321,1.05479,-18.35193
2829259.57588,197.0,6.97545,1.05665,0.36967,1.11945,-19.28216
2829259.79388,197.0,5.5173,1.1337,0.38365,1.19686,-18.69591
2829260.06388,197.0,4.36941,1.20162,0.41222,1.27036,-18.93448
2829260.39888,197.0,3.45686,1.28536,0.4083,1.34866,-17.62273
2829260.81788,197.0,2.73547,1.37462,0.40945,1.4343,-16.5869
2829261.34288,197.0,2.16054,1.44847,0.39193,1.50056,-15.14078
2829262.00188,197.0,1.70952,1.51905,0.3577,1.56059,-13.25029
2829262.82988,197.0,1.35352,1.58147,0.32353,1.61422,-11.56194
2829263.87288,197.0,1.07079,1.62864,0.28859,1.65401,-10.04844
2829265.18688,197.0,0.84734,1.66402,0.2549,1.68343,-8.70917
2829266.84288,197.0,0.67072,1.69237,0.22384,1.70711,-7.53457
2829268.93088,197.0,0.53067,1.71403,0.19783,1.7254,-6.58369
2829271.56788,197.0,0.41976,1.73202,0.17816,1.74115,-5.87288
