Repository: SebaVillagra00/ICM2985-SOH-IPRE

## Data University of Cambridge (EIS Cambridge)
Data publicada en "Identifying degradation patterns of lithium ion batteries from impedance spectroscopy using machine learning" (Zhang, Tang, Zhang, Wang, Stimming & Lee, 2020) https://www.nature.com/articles/s41467-020-15235-7.

Carpeta contiene:
* Paper de Nature Comunications (IF: 16.6).
* Data frames para IOS.
* Data frames para Windows.

Cada Data frame está contenido en un archivo .txt con las siguientes columnas:
* time/s: tiempo en que se mide la muestra.
* cycle number: ciclo de carga de la batería.
* freq/Hz: frecuencia de la señal de input.
* Re(Z)/Ohm: Parte resistiva de la impedancia.
* Im(Z)/Ohm: Parte reactiva de la impedancia.

File: EIS Cambridge/EIS data/EIS_state_IX_35C02.csv (part 18 of 29)
time/s,cycle number,freq/Hz,Re(Z)/Ohm,-Im(Z)/Ohm,|Z|/Ohm,Phase(Z)/deg
2840186.50406,188.0,4905.291,0.53231,0.04392,0.53412,-4.71649
2840186.74206,188.0,3881.2737,0.54012,0.04913,0.54235,-5.19726
2840186.98106,188.0,3070.9827,0.54855,0.05412,0.55122,-5.63484
2840187.21906,188.0,2430.7778,0.55907,0.05791,0.56206,-5.91373
2840187.45706,188.0,1923.1537,0.56803,0.0615,0.57135,-6.17977
2840187.69506,188.0,1522.4358,0.5775,0.06483,0.58113,-6.40473
2840187.93306,188.0,1203.8446,0.58796,0.06805,0.59189,-6.60214
2840188.17206,188.0,952.86591,0.59822,0.07133,0.60246,-6.79926
2840188.41006,188.0,754.27557,0.61028,0.0759,0.61498,-7.08923
2840188.64706,188.0,596.71857,0.62092,0.07997,0.62605,-7.33851
2840188.88506,188.0,471.96338,0.63259,0.08477,0.63824,-7.6329
2840189.12406,188.0,373.20856,0.64462,0.08786,0.65058,-7.76191
2840189.36206,188.0,295.47278,0.65901,0.09074,0.66523,-7.83965
2840189.60106,188.0,233.87738,0.67236,0.09557,0.67912,-8.08954
2840189.83906,188.0,185.05922,0.68427,0.10175,0.6918,-8.45796
2840190.07506,188.0,146.35823,0.69793,0.10698,0.70608,-8.71445
2840190.31106,188.0,115.77804,0.71344,0.11096,0.72202,-8.84002
2840190.54606,188.0,91.6721,0.72765,0.1179,0.73714,-9.20354
2840190.79106,188.0,72.51701,0.74394,0.12738,0.75477,-9.71621
2840191.02006,188.0,57.36816,0.76137,0.13473,0.7732,-10.03518
2840191.25706,188.0,45.3629,0.77828,0.14632,0.79191,-10.64792
2840191.48906,188.0,35.93134,0.79907,0.15982,0.81489,-11.31048
2840191.73906,188.0,28.40909,0.82269,0.17463,0.84102,-11.98434
2840191.95406,188.0,22.48202,0.8502,0.1916,0.87152,-12.69979
2840192.21906,188.0,17.79613,0.88432,0.20764,0.90837,-13.21383
2840192.47106,188.0,14.06813,0.92092,0.22229,0.94737,-13.57055
2840192.68706,188.0,11.1448,0.96408,0.23143,0.99147,-13.49839
2840192.95406,188.0,8.81772,1.0103,0.2353,1.03734,-13.11063
2840193.13306,188.0,6.97545,1.0592,0.22593,1.08303,-12.0408
2840193.35106,188.0,5.5173,1.09946,0.21952,1.12116,-11.29146
2840193.62006,188.0,4.36941,1.14259,0.20019,1.16,-9.93783
2840193.95506,188.0,3.45686,1.17552,0.18259,1.18961,-8.82928
2840194.37406,188.0,2.73547,1.20085,0.16048,1.21153,-7.61174
2840194.89906,188.0,2.16054,1.22368,0.13939,1.2316,-6.49873
2840195.55806,188.0,1.70952,1.23948,0.12274,1.24554,-5.65535
2840196.38706,188.0,1.35352,1.25123,0.10795,1.25588,-4.93112
2840197.43006,188.0,1.07079,1.25998,0.09562,1.2636,-4.33993
2840198.74306,188.0,0.84734,1.26764,0.08696,1.27062,-3.9245
2840200.39907,188.0,0.67072,1.2733,0.08034,1.27583,-3.61032
2840202.48807,188.0,0.53067,1.27915,0.07702,1.28147,-3.4455
2840205.12507,188.0,0.41976,1.28402,0.07673,1.28631,-3.4196
2840208.45607,188.0,0.33183,1.29027,0.07798,1.29263,-3.45845
2840212.66207,188.0,0.26261,1.29783,0.08318,1.30049,-3.66698
2840217.97008,188.0,0.20791,1.30539,0.09286,1.30869,-4.06898
2840224.67408,188.0,0.16452,1.31178,0.10703,1.31614,-4.66439
2840233.15109,188.0,0.13007,1.31851,0.12146,1.32409,-5.26297
2840243.84109,188.0,0.10309,1.32795,0.13605,1.3349,-5.84978
2840257.3551,188.0,0.08153,1.34344,0.1557,1.35243,-6.61088
2840274.45211,188.0,0.06443,1.3625,0.18097,1.37447,-7.56589
2840296.03912,188.0,0.05102,1.38153,0.20943,1.39732,-8.61978
2840323.28114,188.0,0.04042,1.40885,0.23656,1.42857,-9.53153
2840357.77716,188.0,0.03192,1.44925,0.26946,1.47409,-10.53291
2840401.32419,188.0,0.02528,1.49707,0.31464,1.52978,-11.86903
2840456.38922,188.0,0.01999,1.54288,0.37156,1.58699,-13.5403
2854648.4878,189.0,20004.453,0.48281,-0.0081,0.48287,0.96086
2854648.6308,189.0,15829.126,0.4899,0.00593,0.48993,-0.69358
2854648.7728,189.0,12516.703,0.49744,0.01658,0.49772,-1.90923
2854648.9148,189.0,9909.4424,0.50708,0.02549,0.50772,-2.87781
2854649.0788,189.0,7835.48,0.51579,0.03247,0.51682,-3.60248
2854649.2798,189.0,6217.2461,0.52318,0.03923,0.52465,-4.28787
2854649.5178,189.0,4905.291,0.53251,0.04367,0.5343,-4.68792
2854649.7558,189.0,3881.2737,0.54046,0.04828,0.54261,-5.10442
2854649.9938,189.0,3070.9827,0.54972,0.05351,0.55232,-5.55983
2854650.2318,189.0,2430.7778,0.55811,0.05755,0.56107,-5.88747
2854650.4708,189.0,1923.1537,0.56884,0.06102,0.5721,-6.12305
2854650.7088,189.0,1522.4358,0.57836,0.06589,0.5821,-6.49965
2854650.9468,189.0,1203.8446,0.58807,0.06774,0.59196,-6.57121
2854651.1848,189.0,952.86591,0.5986,0.07308,0.60305,-6.96069
2854651.4238,189.0,754.27557,0.60794,0.0757,0.61264,-7.09743
2854651.6608,189.0,596.71857,0.6213,0.08008,0.62644,-7.34435
2854651.8978,189.0,471.96338,0.63264,0.08289,0.63805,-7.46484
2854652.1368,189.0,373.20856,0.6446,0.087,0.65045,-7.68658
2854652.3748,189.0,295.47278,0.65809,0.09188,0.66448,-7.94795
2854652.6138,189.0,233.87738,0.67081,0.09585,0.67762,-8.13169
2854652.8518,189.0,185.05922,0.6841,0.10025,0.69141,-8.33653
2854653.0878,189.0,146.35823,0.69902,0.10506,0.70687,-8.54712
2854653.3248,189.0,115.77804,0.71286,0.11086,0.72142,-8.83953
2854653.5588,189.0,91.6721,0.72827,0.11863,0.73787,-9.25215
2854653.8048,189.0,72.51701,0.74449,0.12675,0.7552,-9.66195
2854654.0338,189.0,57.36816,0.76124,0.13574,0.77325,-10.11063
2854654.2698,189.0,45.3629,0.77783,0.14671,0.79155,-10.68102
2854654.5028,189.0,35.93134,0.79804,0.15929,0.81378,-11.28793
2854654.7528,189.0,28.40909,0.82156,0.17456,0.8399,-11.99565
2854654.9668,189.0,22.48202,0.84923,0.19046,0.87033,-12.641
2854655.2318,189.0,17.79613,0.88202,0.20724,0.90604,-13.22238
2854655.4848,189.0,14.06813,0.92254,0.22008,0.94843,-13.41773
2854655.7008,189.0,11.1448,0.96599,0.23135,0.99331,-13.46857
2854655.9678,189.0,8.81772,1.0131,0.23298,1.03955,-12.95077
2854656.1458,189.0,6.97545,1.05812,0.22988,1.0828,-12.25724
2854656.3638,189.0,5.5173,1.10577,0.21725,1.12691,-11.11538
2854656.6338,189.0,4.36941,1.1405,0.20284,1.15839,-10.0847
2854656.9688,189.0,3.45686,1.17478,0.17974,1.18845,-8.69876
2854657.38681,189.0,2.73547,1.20337,0.16103,1.21409,-7.62187
2854657.91281,189.0,2.16054,1.22311,0.14135,1.23125,-6.59219
2854658.57181,189.0,1.70952,1.23822,0.12405,1.24442,-5.72119
2854659.39981,189.0,1.35352,1.2508,0.10818,1.25547,-4.94324
2854660.44281,189.0,1.07079,1.26067,0.09531,1.26426,-4.32348
2854661.75681,189.0,0.84734,1.26788,0.08629,1.27081,-3.89365
2854663.41281,189.0,0.67072,1.27418,0.08032,1.27671,-3.60702
2854665.50081,189.0,0.53067,1.27998,0.07628,1.28225,-3.4103
2854668.13781,189.0,0.41976,1.28652,0.0768,1.28881,-3.41614
2854671.46981,189.0,0.33183,1.29284,0.08062,1.29535,-3.56815
2854675.67482,189.0,0.26261,1.29687,0.08669,1.29976,-3.82411
2854680.98282,189.0,0.20791,1.3019,0.09376,1.30527,-4.11908
2854687.68782,189.0,0.16452,1.30945,0.10286,1.31349,-4.49137
2854696.16383,189.0,0.13007,1.3197,0.11675,1.32486,-5.05573
2854706.85383,189.0,0.10309,1.33084,0.13479,1.33765,-5.78348
2854720.36784,189.0,0.08153,1.34381,0.15498,1.35272,-6.57868
2854737.46585,189.0,0.06443,1.36279,0.17915,1.37452,-7.48917
2854759.05187,189.0,0.05102,1.39116,0.20551,1.40625,-8.40324
2854786.29488,189.0,0.04042,1.42384,0.24501,1.44476,-9.76382
2854820.7899,189.0,0.03192,1.45228,0.29146,1.48124,-11.34816
2854864.33793,189.0,0.02528,1.47913,0.33241,1.51602,-12.66574
2854919.40296,189.0,0.01999,1.51627,0.36721,1.5601,-13.61388
2869078.85609,190.0,20004.453,0.47846,-0.00994,0.47856,1.1906
2869078.99909,190.0,15829.126,0.487,0.00505,0.48703,-0.5943
2869079.14109,190.0,12516.703,0.4954,0.01672,0.49569,-1.93288
2869079.28309,190.0,9909.4424,0.50345,0.02547,0.50409,-2.89647
2869079.44709,190.0,7835.48,0.51164,0.03222,0.51265,-3.60299
2869079.64809,190.0,6217.2461,0.51936,0.03891,0.52081,-4.28479
2869079.88609,190.0,4905.291,0.52841,0.04482,0.53031,-4.84791
2869080.12409,190.0,3881.2737,0.53847,0.04862,0.54066,-5.15972
2869080.36209,190.0,3070.9827,0.5466,0.05429,0.54929,-5.67204
2869080.60009,190.0,2430.7778,0.55518,0.05854,0.55825,-6.01917
2869080.83809,190.0,1923.1537,0.56581,0.06209,0.56921,-6.2622
2869081.07609,190.0,1522.4358,0.57422,0.06525,0.57791,-6.48311
2869081.31409,190.0,1203.8446,0.58579,0.06797,0.58972,-6.61882
2869081.55309,190.0,952.86591,0.59548,0.07264,0.59989,-6.95461
2869081.79109,190.0,754.27557,0.60624,0.07624,0.61102,-7.1674
2869082.02909,190.0,596.71857,0.6185,0.08004,0.62366,-7.37399
2869082.26609,190.0,471.96338,0.63042,0.08412,0.63601,-7.60059
2869082.50509,190.0,373.20856,0.64179,0.08831,0.64784,-7.83483
2869082.74309,190.0,295.47278,0.65363,0.09155,0.66001,-7.97294
2869082.98209,190.0,233.87738,0.66836,0.09516,0.6751,-8.10354
2869083.22009,190.0,185.05922,0.68125,0.10087,0.68867,-8.42233
2869083.45609,190.0,146.35823,0.69635,0.10758,0.70462,-8.78245
2869083.69309,190.0,115.77804,0.70927,0.11116,0.71793,-8.90706
2869083.92709,190.0,91.6721,0.72604,0.11778,0.73553,-9.21473
2869084.17209,190.0,72.51701,0.74155,0.12758,0.75244,-9.76158
2869084.40109,190.0,57.36816,0.7572,0.13535,0.7692,-10.13484
2869084.63809,190.0,45.3629,0.77555,0.14734,0.78942,-10.7568
2869084.87009,190.0,35.93134,0.79361,0.15971,0.80952,-11.3786
2869085.12009,190.0,28.40909,0.81988,0.17606,0.83857,-12.11971
2869085.33509,190.0,22.48202,0.84873,0.19102,0.86996,-12.68413
2869085.6001,190.0,17.79613,0.87992,0.20887,0.90437,-13.35316
2869085.8521,190.0,14.06813,0.92027,0.22372,0.94707,-13.66374
2869086.0681,190.0,11.1448,0.96356,0.23121,0.99091,-13.49312
2869086.3351,190.0,8.81772,1.01061,0.23556,1.0377,-13.12084
2869086.5131,190.0,6.97545,1.05682,0.23329,1.08226,-12.448
2869086.7311,190.0,5.5173,1.10162,0.21832,1.12304,-11.20984
2869087.0011,190.0,4.36941,1.14137,0.20428,1.15951,-10.147
2869087.3361,190.0,3.45686,1.17594,0.18174,1.1899,-8.78554
2869087.7541,190.0,2.73547,1.20551,0.16275,1.21645,-7.68862
2869088.2801,190.0,2.16054,1.22481,0.14303,1.23314,-6.66069
2869088.9391,190.0,1.70952,1.24062,0.12397,1.24679,-5.7064
2869089.7671,190.0,1.35352,1.25314,0.10873,1.25785,-4.9587
2869090.8091,190.0,1.07079,1.26175,0.09619,1.26541,-4.35965
2869092.1231,190.0,0.84734,1.26951,0.08653,1.27245,-3.89912
2869093.7791,190.0,0.67072,1.27578,0.08097,1.27834,-3.63171
2869095.8671,190.0,0.53067,1.2816,0.07643,1.28388,-3.41276
2869098.5041,190.0,0.41976,1.28827,0.0762,1.29052,-3.38499
2869101.8351,190.0,0.33183,1.29455,0.0802,1.29703,-3.54513
2869106.04111,190.0,0.26261,1.29887,0.08626,1.30173,-3.79946
2869111.34911,190.0,0.20791,1.30307,0.09405,1.30646,-4.12837
2869118.05411,190.0,0.16452,1.31049,0.10313,1.31454,-4.49978
2869126.53012,190.0,0.13007,1.31995,0.11666,1.3251,-5.05084
2869137.22013,190.0,0.10309,1.33161,0.13458,1.3384,-5.77121
2869150.73413,190.0,0.08153,1.34409,0.15505,1.353,-6.58035
2869167.83114,190.0,0.06443,1.36214,0.17937,1.3739,-7.50171
2869189.41816,190.0,0.05102,1.38898,0.20439,1.40394,-8.37118
2869216.66017,190.0,0.04042,1.42363,0.24147,1.44396,-9.62652
2869251.15619,190.0,0.03192,1.45475,0.28887,1.48315,-11.23129
2869294.70322,190.0,0.02528,1.48287,0.3326,1.51971,-12.64175
2869349.76825,190.0,0.01999,1.51716,0.36992,1.56161,-13.70285
2883478.76735,191.0,20004.453,0.47451,-0.00894,0.4746,1.07897
2883478.90935,191.0,15829.126,0.48558,0.00507,0.48561,-0.59844
2883479.05135,191.0,12516.703,0.49309,0.01734,0.49339,-2.01448
2883479.19335,191.0,9909.4424,0.50182,0.02543,0.50246,-2.90056
2883479.35735,191.0,7835.48,0.50993,0.03361,0.51104,-3.77089
2883479.55835,191.0,6217.2461,0.51826,0.03802,0.51965,-4.19602
2883479.79635,191.0,4905.291,0.5288,0.04574,0.53077,-4.94378
2883480.03535,191.0,3881.2737,0.53589,0.04953,0.53817,-5.28013
2883480.27335,191.0,3070.9827,0.54587,0.05349,0.54849,-5.59652
2883480.51135,191.0,2430.7778,0.555,0.05612,0.55783,-5.77398
2883480.74935,191.0,1923.1537,0.56293,0.06187,0.56632,-6.2721
2883480.98735,191.0,1522.4358,0.57394,0.06571,0.57768,-6.53099
2883481.22535,191.0,1203.8446,0.5834,0.06935,0.58751,-6.77856
2883481.46435,191.0,952.86591,0.5938,0.0725,0.59821,-6.96153
2883481.70235,191.0,754.27557,0.60501,0.07804,0.61003,-7.34962
2883481.93935,191.0,596.71857,0.61714,0.08026,0.62234,-7.40975
2883482.17735,191.0,471.96338,0.62791,0.08471,0.6336,-7.68328
2883482.41635,191.0,373.20856,0.64191,0.08837,0.64797,-7.83853
2883482.65335,191.0,295.47278,0.65538,0.09135,0.66172,-7.93478
2883482.89335,191.0,233.87738,0.66806,0.09609,0.67493,-8.18474
2883483.13135,191.0,185.05922,0.68017,0.10085,0.6876,-8.43428
2883483.36735,191.0,146.35823,0.69354,0.10586,0.70157,-8.67844
2883483.60335,191.0,115.77804,0.71062,0.11131,0.71928,-8.90227
2883483.83835,191.0,91.6721,0.72645,0.1191,0.73615,-9.3108
2883484.08335,191.0,72.51701,0.73971,0.12732,0.75059,-9.76624
2883484.31235,191.0,57.36816,0.75756,0.1378,0.76999,-10.30927
2883484.54935,191.0,45.3629,0.7756,0.14853,0.78969,-10.84135
2883484.78135,191.0,35.93134,0.7971,0.16091,0.81318,-11.41304
2883485.03135,191.0,28.40909,0.8195,0.177,0.8384,-12.18817
2883485.24635,191.0,22.48202,0.84773,0.19249,0.86931,-12.79318
2883485.51135,191.0,17.79613,0.87931,0.20904,0.90382,-13.37292
2883485.76335,191.0,14.06813,0.92026,0.22289,0.94687,-13.6153
2883485.97935,191.0,11.1448,0.96339,0.23264,0.99108,-13.57618
2883486.24635,191.0,8.81772,1.00917,0.23702,1.03663,-13.21735
2883486.42535,191.0,6.97545,1.05849,0.23331,1.0839,-12.43012
2883486.64335,191.0,5.5173,1.1018,0.22052,1.12365,-11.31802
2883486.91235,191.0,4.36941,1.143,0.2058,1.16138,-10.20687
2883487.24735,191.0,3.45686,1.17578,0.18611,1.19042,-8.99449
2883487.66635,191.0,2.73547,1.20415,0.16366,1.21522,-7.74006
2883488.19135,191.0,2.16054,1.22622,0.1441,1.23466,-6.70229
2883488.85035,191.0,1.70952,1.24185,0.12476,1.2481,-5.73707
2883489.67936,191.0,1.35352,1.25436,0.10948,1.25913,-4.98792
2883490.72236,191.0,1.07079,1.26455,0.09618,1.2682,-4.34964
2883492.03636,191.0,0.84734,1.27269,0.08822,1.27574,-3.96529
2883493.69136,191.0,0.67072,1.27848,0.08247,1.28114,-3.6906
2883495.78036,191.0,0.53067,1.28303,0.07912,1.28547,-3.52888
2883498.41736,191.0,0.41976,1.28829,0.07763,1.29063,-3.44858
2883501.74836,191.0,0.33183,1.29368,0.0795,1.29612,-3.5166
2883505.95436,191.0,0.26261,1.29993,0.08465,1.30268,-3.72593
2883511.26237,191.0,0.20791,1.30629,0.09196,1.30953,-4.02682
2883517.96737,191.0,0.16452,1.31336,0.10134,1.31727,-4.41207
2883526.44338,191.0,0.13007,1.32599,0.11489,1.33095,-4.95183
2883537.13338,191.0,0.10309,1.34,0.13536,1.34682,-5.76809
2883550.64739,191.0,0.08153,1.35328,0.16198,1.36294,-6.82537
2883567.7454,191.0,0.06443,1.36729,0.1912,1.38059,-7.96046
2883589.33141,191.0,0.05102,1.38339,0.21444,1.39992,-8.8115
2883616.57443,191.0,0.04042,1.4099,0.24196,1.43051,-9.73787
2883651.06945,191.0,0.03192,1.44419,0.27726,1.47057,-10.86768
2883694.61648,191.0,0.02528,1.47957,0.31493,1.51271,-12.01629
2883749.68151,191.0,0.01999,1.52469,0.35082,1.56453,-12.95783
2897865.2891,192.0,20004.453,0.47413,-0.00907,0.47421,1.09606
2897865.4321,192.0,15829.126,0.48321,0.00603,0.48325,-0.71528
2897865.5741,192.0,12516.703,0.49277,0.01717,0.49307,-1.99504
2897865.7161,192.0,9909.4424,0.49924,0.02597,0.49991,-2.97808
2897865.8801,192.0,7835.48,0.50962,0.03418,0.51077,-3.83682
2897866.0811,192.0,6217.2461,0.5159,0.04014,0.51746,-4.44914
2897866.3191,192.0,4905.291,0.52548,0.04486,0.52739,-4.87994
2897866.5581,192.0,3881.2737,0.53544,0.0494,0.53772,-5.27118
2897866.7961,192.0,3070.9827,0.54246,0.05363,0.5451,-5.6462
2897867.0341,192.0,2430.7778,0.55102,0.05708,0.55397,-5.91431
2897867.2721,192.0,1923.1537,0.56219,0.06243,0.56564,-6.3371
2897867.5101,192.0,1522.4358,0.57139,0.06607,0.5752,-6.59597
2897867.7481,192.0,1203.8446,0.58222,0.06989,0.5864,-6.84548
2897867.9871,192.0,952.86591,0.59295,0.07271,0.59739,-6.99047
2897868.2251,192.0,754.27557,0.60117,0.07756,0.60615,-7.35183
2897868.46211,192.0,596.71857,0.61597,0.07958,0.62109,-7.36133
2897868.70011,192.0,471.96338,0.62665,0.08506,0.6324,-7.72969
2897868.93911,192.0,373.20856,0.64029,0.08796,0.6463,-7.82212
2897869.17711,192.0,295.47278,0.65438,0.09288,0.66093,-8.07833
2897869.41611,192.0,233.87738,0.66778,0.09671,0.67475,-8.24049
2897869.65411,192.0,185.05922,0.67986,0.10188,0.68745,-8.52248
2897869.89011,192.0,146.35823,0.69438,0.10666,0.70252,-8.733
2897870.12611,192.0,115.77804,0.70765,0.11297,0.71661,-9.07026
2897870.36111,192.0,91.6721,0.72461,0.11993,0.73446,-9.39821
2897870.60611,192.0,72.51701,0.73973,0.12785,0.7507,-9.80587
2897870.83511,192.0,57.36816,0.75688,0.13621,0.76904,-10.20226
2897871.07211,192.0,45.3629,0.77523,0.14714,0.78907,-10.74714
2897871.30411,192.0,35.93134,0.79552,0.16132,0.81171,-11.46345
2897871.55511,192.0,28.40909,0.81818,0.17583,0.83686,-12.12831
2897871.76911,192.0,22.48202,0.84482,0.19339,0.86667,-12.89362
2897872.03411,192.0,17.79613,0.88053,0.20878,0.90494,-13.33915
2897872.28611,192.0,14.06813,0.91993,0.22529,0.94711,-13.76071
2897872.50211,192.0,11.1448,0.96107,0.23409,0.98917,-13.68893
2897872.77011,192.0,8.81772,1.00868,0.23821,1.03643,-13.2873
2897872.94811,192.0,6.97545,1.05903,0.23151,1.08404,-12.33124
2897873.16611,192.0,5.5173,1.09786,0.22228,1.12014,-11.44601
2897873.43511,192.0,4.36941,1.14165,0.20416,1.15976,-10.13913
2897873.77011,192.0,3.45686,1.17577,0.18561,1.19033,-8.97074
2897874.18911,192.0,2.73547,1.20298,0.16349,1.21404,-7.73926
2897874.71411,192.0,2.16054,1.2262,0.14264,1.23447,-6.63526
2897875.37311,192.0,1.70952,1.24193,0.12462,1.24816,-5.73034
2897876.20211,192.0,1.35352,1.25451,0.1098,1.2593,-5.00201
2897877.24511,192.0,1.07079,1.26302,0.09803,1.26682,-4.43827
2897878.55911,192.0,0.84734,1.2703,0.08727,1.2733,-3.93022
2897880.21411,192.0,0.67072,1.27664,0.08149,1.27924,-3.65211
2897882.30311,192.0,0.53067,1.28254,0.0778,1.28489,-3.47156
2897884.94012,192.0,0.41976,1.28761,0.07687,1.2899,-3.41631
2897888.27112,192.0,0.33183,1.2937,0.07808,1.29605,-3.45404
2897892.47712,192.0,0.26261,1.30109,0.08319,1.30374,-3.65849
2897897.78512,192.0,0.20791,1.30846,0.09275,1.31174,-4.0548
2897904.48913,192.0,0.16452,1.31504,0.10651,1.31934,-4.63045
2897912.96613,192.0,0.13007,1.32116,0.12132,1.32672,-5.24681
2897923.65614,192.0,0.10309,1.33054,0.13583,1.33745,-5.8291
2897937.17015,192.0,0.08153,1.34663,0.15504,1.35553,-6.56761
2897954.26816,192.0,0.06443,1.36447,0.18073,1.37639,-7.54509
2897975.85417,192.0,0.05102,1.38392,0.20906,1.39963,-8.5905
2898003.09619,192.0,0.04042,1.41097,0.23655,1.43066,-9.51717
2898037.59221,192.0,0.03192,1.45137,0.26931,1.47615,-10.51181
2898081.13923,192.0,0.02528,1.49959,0.31545,1.53241,-11.87951
2898136.20426,192.0,0.01999,1.54547,0.37237,1.5897,-13.54672
2912234.57752,193.0,20004.453,0.47443,-0.00793,0.47449,0.95778
2912234.72053,193.0,15829.126,0.48275,0.00519,0.48278,-0.61622
2912234.86253,193.0,12516.703,0.49121,0.01752,0.49152,-2.04221
2912235.00453,193.0,9909.4424,0.50084,0.0265,0.50155,-3.02899
2912235.16853,193.0,7835.48,0.50781,0.03418,0.50896,-3.85039
2912235.36953,193.0,6217.2461,0.51509,0.04002,0.51664,-4.44248
2912235.60753,193.0,4905.291,0.52523,0.04434,0.5271,-4.82584
2912235.84653,193.0,3881.2737,0.53349,0.04821,0.53567,-5.16409
2912236.08453,193.0,3070.9827,0.54241,0.05461,0.54515,-5.74966
2912236.32253,193.0,2430.7778,0.55158,0.0577,0.55458,-5.97204
2912236.56053,193.0,1923.1537,0.55955,0.06126,0.56289,-6.24778
2912236.79853,193.0,1522.4358,0.57071,0.06566,0.57447,-6.56282
2912237.03653,193.0,1203.8446,0.58077,0.06867,0.58482,-6.74365
2912237.27553,193.0,952.86591,0.59218,0.07374,0.59675,-7.09819
2912237.51353,193.0,754.27557,0.60281,0.07596,0.60758,-7.18158
2912237.75053,193.0,596.71857,0.61443,0.07977,0.61959,-7.39696
2912237.98853,193.0,471.96338,0.62648,0.08461,0.63217,-7.69126
2912238.22753,193.0,373.20856,0.63705,0.08762,0.64305,-7.83094
2912238.46453,193.0,295.47278,0.65122,0.09196,0.65768,-8.03784
2912238.70453,193.0,233.87738,0.66487,0.09651,0.67184,-8.25909
2912238.94253,193.0,185.05922,0.67865,0.10251,0.68635,-8.58932
2912239.17853,193.0,146.35823,0.69295,0.10623,0.70105,-8.71534
2912239.41453,193.0,115.77804,0.70814,0.11318,0.71713,-9.08031
2912239.64953,193.0,91.6721,0.72352,0.11923,0.73327,-9.35776
2912239.89453,193.0,72.51701,0.73799,0.12729,0.74889,-9.78593
2912240.12353,193.0,57.36816,0.75615,0.13576,0.76824,-10.17822
2912240.36053,193.0,45.3629,0.77332,0.14698,0.78716,-10.7618
2912240.59253,193.0,35.93134,0.79388,0.16091,0.81002,-11.45828
2912240.84353,193.0,28.40909,0.81903,0.1757,0.83766,-12.10748
2912241.05753,193.0,22.48202,0.84578,0.19215,0.86733,-12.79935
2912241.32253,193.0,17.79613,0.878,0.20947,0.90264,-13.41863
2912241.57453,193.0,14.06813,0.91794,0.2217,0.94433,-13.57779
2912241.79053,193.0,11.1448,0.96053,0.23295,0.98837,-13.6321
2912242.05753,193.0,8.81772,1.00746,0.23602,1.03474,-13.18497
2912242.23653,193.0,6.97545,1.05541,0.23412,1.08106,-12.50725
2912242.45453,193.0,5.5173,1.10029,0.21975,1.12202,-11.29456
2912242.72353,193.0,4.36941,1.13964,0.20631,1.15816,-10.26133
2912243.05853,193.0,3.45686,1.17335,0.18406,1.18769,-8.91516
2912243.47753,193.0,2.73547,1.20356,0.16333,1.21459,-7.72823
2912244.00253,193.0,2.16054,1.22413,0.14446,1.23262,-6.73035
2912244.66153,193.0,1.70952,1.23969,0.12588,1.24606,-5.79823
2912245.49053,193.0,1.35352,1.25204,0.10914,1.25678,-4.98208
2912246.53353,193.0,1.07079,1.26196,0.09645,1.26564,-4.37073
2912247.84653,193.0,0.84734,1.26933,0.08727,1.27233,-3.93286
2912249.50253,193.0,0.67072,1.27532,0.08136,1.27791,-3.65007
2912251.59154,193.0,0.53067,1.28138,0.07674,1.28368,-3.42719
2912254.22854,193.0,0.41976,1.28785,0.0764,1.29011,-3.39496
2912257.55954,193.0,0.33183,1.29364,0.08005,1.29611,-3.54109
2912261.76554,193.0,0.26261,1.29862,0.08639,1.30149,-3.80591
2912267.07354,193.0,0.20791,1.30332,0.09425,1.30672,-4.13637
2912273.77755,193.0,0.16452,1.30934,0.10337,1.31342,-4.51408
2912282.25455,193.0,0.13007,1.31997,0.11675,1.32513,-5.05461
2912292.94456,193.0,0.10309,1.33159,0.13449,1.33837,-5.76748
2912306.45857,193.0,0.08153,1.34436,0.15597,1.35338,-6.61782
2912323.55658,193.0,0.06443,1.36264,0.17947,1.37441,-7.50323
2912345.14259,193.0,0.05102,1.38948,0.20404,1.40438,-8.35382
2912372.38461,193.0,0.04042,1.42362,0.24159,1.44398,-9.63139
2912406.88063,193.0,0.03192,1.45515,0.2891,1.48359,-11.23699
2912450.42765,193.0,0.02528,1.48322,0.33369,1.52029,-12.67907
2912505.49269,193.0,0.01999,1.51828,0.37008,1.56273,-13.69858
2926604.47495,194.0,20004.453,0.47394,-0.00869,0.47402,1.05089
2926604.61795,194.0,15829.126,0.48369,0.00501,0.48371,-0.59378
2926604.75995,194.0,12516.703,0.491,0.01676,0.49128,-1.95471
2926604.90195,194.0,9909.4424,0.49884,0.02582,0.49951,-2.96307
2926605.06595,194.0,7835.48,0.50793,0.03291,0.50899,-3.70769
2926605.26695,194.0,6217.2461,0.51638,0.03906,0.51786,-4.32563
2926605.50495,194.0,4905.291,0.52319,0.04346,0.52499,-4.74862
2926605.74395,194.0,3881.2737,0.5322,0.04857,0.53441,-5.21441
2926605.98195,194.0,3070.9827,0.54222,0.05306,0.54481,-5.58885
2926606.21995,194.0,2430.7778,0.55078,0.05816,0.55384,-6.02806
2926606.45795,194.0,1923.1537,0.56006,0.06145,0.56342,-6.26195
2926606.69595,194.0,1522.4358,0.57005,0.06564,0.57381,-6.56809
2926606.93395,194.0,1203.8446,0.58133,0.06941,0.58546,-6.8088
2926607.17295,194.0,952.86591,0.58938,0.07273,0.59385,-7.03519
2926607.41095,194.0,754.27557,0.60259,0.07598,0.60736,-7.18619
2926607.64795,194.0,596.71857,0.61286,0.08034,0.6181,-7.46841
2926607.88595,194.0,471.96338,0.62657,0.08267,0.632,-7.51633
2926608.12495,194.0,373.20856,0.63752,0.08797,0.64356,-7.85685
2926608.36295,194.0,295.47278,0.65276,0.09211,0.65923,-8.03147
2926608.60195,194.0,233.87738,0.66387,0.09671,0.67087,-8.28802
2926608.83996,194.0,185.05922,0.67803,0.10239,0.68571,-8.58722
2926609.07596,194.0,146.35823,0.69207,0.10697,0.70028,-8.78639
2926609.31296,194.0,115.77804,0.7063,0.11142,0.71503,-8.96495
2926609.54696,194.0,91.6721,0.72223,0.11835,0.73186,-9.30595
2926609.79096,194.0,72.51701,0.73797,0.12755,0.74891,-9.80579
2926610.01996,194.0,57.36816,0.75321,0.13736,0.76563,-10.33495
2926610.25696,194.0,45.3629,0.77329,0.14805,0.78733,-10.83821
2926610.48896,194.0,35.93134,0.79225,0.16059,0.80837,-11.45896
2926610.73996,194.0,28.40909,0.81706,0.17789,0.8362,-12.28285
2926610.95396,194.0,22.48202,0.84559,0.19167,0.86704,-12.77143
2926611.21896,194.0,17.79613,0.87733,0.20865,0.9018,-13.37779
2926611.47096,194.0,14.06813,0.91726,0.22375,0.94415,-13.7085
2926611.68696,194.0,11.1448,0.9602,0.23313,0.98809,-13.64671
2926611.95496,194.0,8.81772,1.00652,0.23687,1.03402,-13.24271
2926612.13296,194.0,6.97545,1.05234,0.23254,1.07772,-12.46048
2926612.35096,194.0,5.5173,1.09837,0.22135,1.12046,-11.39372
2926612.61996,194.0,4.36941,1.13671,0.20521,1.15509,-10.23321
2926612.95496,194.0,3.45686,1.17312,0.18293,1.1873,-8.86319
2926613.37396,194.0,2.73547,1.20075,0.1637,1.21186,-7.76318
2926613.89896,194.0,2.16054,1.22098,0.14298,1.22933,-6.67918
2926614.55796,194.0,1.70952,1.23764,0.12443,1.24388,-5.74132
2926615.38696,194.0,1.35352,1.24997,0.10921,1.25473,-4.99339
2926616.42996,194.0,1.07079,1.25948,0.09664,1.26318,-4.38769
2926617.74396,194.0,0.84734,1.2662,0.08725,1.2692,-3.94187
2926619.39896,194.0,0.67072,1.27314,0.08105,1.27571,-3.64265
2926621.48796,194.0,0.53067,1.27939,0.07684,1.28169,-3.43713
2926624.12496,194.0,0.41976,1.28577,0.07709,1.28808,-3.43117
2926627.45597,194.0,0.33183,1.29075,0.08079,1.29328,-3.58135
2926631.66197,194.0,0.26261,1.29485,0.08672,1.29775,-3.83163
2926636.96997,194.0,0.20791,1.30022,0.09276,1.30353,-4.08061
2926643.67498,194.0,0.16452,1.30871,0.10286,1.31274,-4.49396
2926652.15098,194.0,0.13007,1.31876,0.11698,1.32394,-5.06933
2926662.84099,194.0,0.10309,1.32884,0.13475,1.33566,-5.79008
2926676.355,194.0,0.08153,1.34222,0.15357,1.35098,-6.52727
2926693.45301,194.0,0.06443,1.36193,0.17819,1.37354,-7.4542
2926715.03902,194.0,0.05102,1.39195,0.20716,1.40728,-8.46495
2926742.28103,194.0,0.04042,1.42077,0.24874,1.44238,-9.93045
2926776.77706,194.0,0.03192,1.44559,0.29213,1.47481,-11.42468
2926820.32408,194.0,0.02528,1.47353,0.32869,1.50974,-12.57454
2926875.38911,194.0,0.01999,1.5148,0.36263,1.5576,-13.46256
2940972.47237,195.0,20004.453,0.47276,-0.00867,0.47284,1.05095
2940972.61437,195.0,15829.126,0.48206,0.00612,0.4821,-0.72705
2940972.75737,195.0,12516.703,0.4906,0.01593,0.49086,-1.86032
2940972.89937,195.0,9909.4424,0.49857,0.0242,0.49916,-2.77844
2940973.06337,195.0,7835.48,0.50646,0.03347,0.50756,-3.78057
2940973.26437,195.0,6217.2461,0.51386,0.03932,0.51536,-4.37533
2940973.50237,195.0,4905.291,0.5235,0.04372,0.52533,-4.77367
2940973.74037,195.0,3881.2737,0.53246,0.04992,0.5348,-5.35635
2940973.97837,195.0,3070.9827,0.5411,0.05437,0.54383,-5.73761
2940974.21637,195.0,2430.7778,0.55086,0.05833,0.55394,-6.04452
2940974.45537,195.0,1923.1537,0.55929,0.06157,0.56267,-6.28246
2940974.69337,195.0,1522.4358,0.56881,0.06601,0.57262,-6.61937
2940974.93137,195.0,1203.8446,0.57965,0.07,0.58386,-6.88599
2940975.16937,195.0,952.86591,0.59074,0.07378,0.59533,-7.11936
2940975.40837,195.0,754.27557,0.60021,0.07706,0.60514,-7.31592
2940975.64537,195.0,596.71857,0.61289,0.08077,0.61819,-7.5071
2940975.88337,195.0,471.96338,0.62723,0.08394,0.63282,-7.62223
2940976.12237,195.0,373.20856,0.63821,0.08821,0.64428,-7.86878
2940976.35937,195.0,295.47278,0.65099,0.09034,0.65723,-7.90022
2940976.59937,195.0,233.87738,0.66467,0.09662,0.67166,-8.27054
2940976.83737,195.0,185.05922,0.67645,0.10163,0.68405,-8.54422
2940977.07337,195.0,146.35823,0.69133,0.10739,0.69963,-8.82969
2940977.30937,195.0,115.77804,0.70727,0.11405,0.71641,-9.15991
2940977.54437,195.0,91.6721,0.72106,0.11894,0.7308,-9.36666
2940977.78937,195.0,72.51701,0.73805,0.12758,0.749,-9.80748
2940978.01837,195.0,57.36816,0.75387,0.13695,0.76621,-10.29627
2940978.25537,195.0,45.3629,0.77226,0.14795,0.78631,-10.84554
2940978.48737,195.0,35.93134,0.79285,0.16254,0.80934,-11.58515
2940978.73737,195.0,28.40909,0.81503,0.1778,0.8342,-12.3063
2940978.95237,195.0,22.48202,0.84377,0.19176,0.86529,-12.80367
2940979.21737,195.0,17.79613,0.8782,0.21024,0.90301,-13.46305
2940979.46937,195.0,14.06813,0.91571,0.22329,0.94254,-13.70344
2940979.68537,195.0,11.1448,0.95903,0.23302,0.98693,-13.657
2940979.95237,195.0,8.81772,1.00424,0.23739,1.03192,-13.29975
2940980.13137,195.0,6.97545,1.05642,0.2334,1.0819,-12.45838
2940980.34937,195.0,5.5173,1.09519,0.22093,1.11725,-11.40512
2940980.61837,195.0,4.36941,1.14062,0.20573,1.15902,-10.22433
2940980.95337,195.0,3.45686,1.17196,0.1859,1.18661,-9.01334
2940981.37237,195.0,2.73547,1.20148,0.16383,1.2126,-7.76483
2940981.89737,195.0,2.16054,1.22358,0.14363,1.23199,-6.69492
2940982.55637,195.0,1.70952,1.23963,0.1268,1.24609,-5.84025
2940983.38537,195.0,1.35352,1.25179,0.11066,1.25667,-5.05177
2940984.42837,195.0,1.07079,1.26063,0.09747,1.26439,-4.42122
2940985.74137,195.0,0.84734,1.26858,0.08753,1.2716,-3.94696
2940987.39737,195.0,0.67072,1.275,0.08183,1.27762,-3.67228
2940989.48638,195.0,0.53067,1.27988,0.07827,1.28227,-3.49964
2940992.12338,195.0,0.41976,1.2858,0.07655,1.28807,-3.40727
2940995.45438,195.0,0.33183,1.29273,0.07866,1.29512,-3.48224
2940999.66038,195.0,0.26261,1.29996,0.08477,1.30272,-3.73105
2941004.96838,195.0,0.20791,1.30586,0.09476,1.30929,-4.15029
2941011.67239,195.0,0.16452,1.3112,0.10679,1.31554,-4.65603
2941020.14939,195.0,0.13007,1.31855,0.11879,1.32389,-5.14803
2941030.8394,195.0,0.10309,1.33026,0.13454,1.33705,-5.77533
2941044.35341,195.0,0.08153,1.34534,0.15566,1.35432,-6.59999
2941061.45042,195.0,0.06443,1.36326,0.18195,1.37535,-7.60222
2941083.03743,195.0,0.05102,1.38294,0.20745,1.39842,-8.53131
2941110.27945,195.0,0.04042,1.41515,0.23478,1.4345,-9.41979
2941144.77547,195.0,0.03192,1.45765,0.27418,1.48321,-10.65252
2941188.32249,195.0,0.02528,1.49815,0.3257,1.53315,-12.26545
2941243.38753,195.0,0.01999,1.53473,0.37924,1.58089,-13.88
2955317.2918,196.0,20004.453,0.47198,-0.00835,0.47205,1.01374
2955317.4348,196.0,15829.126,0.48089,0.00566,0.48092,-0.67464
2955317.5768,196.0,12516.703,0.48971,0.01664,0.49,-1.94613
2955317.7188,196.0,9909.4424,0.49851,0.02578,0.49918,-2.9609
2955317.8828,196.0,7835.48,0.5063,0.0337,0.50742,-3.80775
2955318.0838,196.0,6217.2461,0.51454,0.03874,0.516,-4.30616
2955318.3218,196.0,4905.291,0.5226,0.0452,0.52455,-4.9434
2955318.5598,196.0,3881.2737,0.53328,0.05029,0.53565,-5.38681
2955318.7988,196.0,3070.9827,0.53984,0.05423,0.54255,-5.73643
2955319.0368,196.0,2430.7778,0.54972,0.05598,0.55256,-5.81487
2955319.2748,196.0,1923.1537,0.55921,0.063,0.56274,-6.42733
2955319.5128,196.0,1522.4358,0.5704,0.06673,0.57429,-6.6726
2955319.7508,196.0,1203.8446,0.5797,0.07075,0.584,-6.95798
2955319.9898,196.0,952.86591,0.59051,0.07323,0.59503,-7.06956
2955320.2278,196.0,754.27557,0.60118,0.07721,0.60611,-7.31815
2955320.4648,196.0,596.71857,0.61157,0.07962,0.61673,-7.41744
2955320.7028,196.0,471.96338,0.62467,0.0854,0.63048,-7.78436
2955320.9418,196.0,373.20856,0.63718,0.08878,0.64334,-7.93201
2955321.1798,196.0,295.47278,0.64936,0.09265,0.65593,-8.12035
2955321.4188,196.0,233.87738,0.6625,0.09662,0.66951,-8.29776
2955321.6568,196.0,185.05922,0.67601,0.10061,0.68346,-8.46506
2955321.8928,196.0,146.35823,0.68976,0.10752,0.69809,-8.86021
2955322.1288,196.0,115.77804,0.70498,0.11325,0.71402,-9.1261
2955322.3638,196.0,91.6721,0.72064,0.11976,0.73052,-9.43517
2955322.6088,196.0,72.51701,0.73604,0.12627,0.74679,-9.73413
2955322.8378,196.0,57.36816,0.75318,0.13753,0.76564,-10.34804
2955323.0748,196.0,45.3629,0.77146,0.14818,0.78557,-10.87257
2955323.3068,196.0,35.93134,0.79069,0.16168,0.80705,-11.55687
2955323.5568,196.0,28.40909,0.81542,0.17694,0.8344,-12.24309
2955323.7718,196.0,22.48202,0.84143,0.19201,0.86306,-12.85429
2955324.0368,196.0,17.79613,0.87576,0.21007,0.9006,-13.48906
2955324.2888,196.0,14.06813,0.91495,0.22511,0.94224,-13.82195
2955324.5048,196.0,11.1448,0.95698,0.23532,0.98549,-13.8146
2955324.7718,196.0,8.81772,1.00609,0.23989,1.03429,-13.41135
2955324.9508,196.0,6.97545,1.05668,0.23212,1.08187,-12.38916
2955325.1688,196.0,5.5173,1.09605,0.2248,1.11887,-11.59075
2955325.4378,196.0,4.36941,1.14092,0.20602,1.15937,-10.23579
2955325.7728,196.0,3.45686,1.17479,0.18866,1.18984,-9.12343
2955326.1918,196.0,2.73547,1.20154,0.16546,1.21287,-7.84077
2955326.7168,196.0,2.16054,1.22501,0.14368,1.23341,-6.68963
2955327.37581,196.0,1.70952,1.24263,0.12649,1.24905,-5.81237
2955328.20481,196.0,1.35352,1.25372,0.11115,1.25863,-5.06623
2955329.24781,196.0,1.07079,1.26267,0.09853,1.26651,-4.46189
2955330.56081,196.0,0.84734,1.27072,0.0886,1.27381,-3.98847
2955332.21681,196.0,0.67072,1.27698,0.08186,1.27961,-3.6677
2955334.30581,196.0,0.53067,1.2831,0.07843,1.28549,-3.49807
2955336.94281,196.0,0.41976,1.2881,0.07741,1.29042,-3.43924
2955340.27381,196.0,0.33183,1.2937,0.07819,1.29606,-3.45847
2955344.47982,196.0,0.26261,1.30082,0.08316,1.30347,-3.6578
2955349.78782,196.0,0.20791,1.30888,0.0928,1.31217,-4.05549
2955356.49182,196.0,0.16452,1.3151,0.10658,1.31941,-4.6333
2955364.96883,196.0,0.13007,1.32142,0.12129,1.32698,-5.24436
2955375.65883,196.0,0.10309,1.33074,0.13649,1.33772,-5.85627
2955389.17284,196.0,0.08153,1.34621,0.15533,1.35514,-6.58206
2955406.27085,196.0,0.06443,1.36518,0.18096,1.37712,-7.55062
2955427.85686,196.0,0.05102,1.38466,0.20961,1.40044,-8.60812
2955455.09888,196.0,0.04042,1.4104,0.2372,1.43021,-9.54651
2955489.5949,196.0,0.03192,1.44996,0.26915,1.47473,-10.5159
2955533.14193,196.0,0.02528,1.49843,0.31412,1.531,-11.83943
2955588.20696,196.0,0.01999,1.54443,0.37107,1.58838,-13.5099
2969640.57667,197.0,20004.453,0.47077,-0.00982,0.47087,1.19438
2969640.71967,197.0,15829.126,0.4806,0.00578,0.48064,-0.68925
2969640.86167,197.0,12516.703,0.49022,0.01746,0.49054,-2.04012
2969641.00367,197.0,9909.4424,0.49741,0.02644,0.49811,-3.0428
2969641.16767,197.0,7835.48,0.50585,0.03286,0.50692,-3.71726
2969641.36867,197.0,6217.2461,0.51187,0.03897,0.51336,-4.35414
2969641.60667,197.0,4905.291,0.52218,0.04345,0.52399,-4.75647
2969641.84467,197.0,3881.2737,0.53086,0.05103,0.53331,-5.49084
2969642.08367,197.0,3070.9827,0.53983,0.05412,0.54254,-5.72511
2969642.32167,197.0,2430.7778,0.54846,0.05753,0.55147,-5.98759
2969642.55967,197.0,1923.1537,0.55996,0.06211,0.56339,-6.32933
2969642.79767,197.0,1522.4358,0.5681,0.06522,0.57184,-6.54953
2969643.03567,197.0,1203.8446,0.5761,0.06936,0.58026,-6.86519
2969643.27467,197.0,952.86591,0.58854,0.07271,0.59301,-7.04269
2969643.51267,197.0,754.27557,0.59929,0.0775,0.60428,-7.3683
2969643.74967,197.0,596.71857,0.61096,0.08048,0.61624,-7.50403
2969643.98767,197.0,471.96338,0.62226,0.0849,0.62802,-7.76927
2969644.22667,197.0,373.20856,0.63554,0.08783,0.64158,-7.86791
2969644.46467,197.0,295.47278,0.64936,0.09168,0.6558,-8.03632
2969644.70367,197.0,233.87738,0.66149,0.09679,0.66853,-8.32434
2969644.94167,197.0,185.05922,0.6735,0.10078,0.681,-8.51032
2969645.17767,197.0,146.35823,0.68912,0.10639,0.69728,-8.77617
2969645.41367,197.0,115.77804,0.70484,0.11236,0.71374,-9.0571
2969645.64867,197.0,91.6721,0.71896,0.11887,0.72872,-9.38798
2969645.89367,197.0,72.51701,0.73396,0.12707,0.74488,-9.82187
2969646.12267,197.0,57.36816,0.75231,0.13665,0.76462,-10.29525
2969646.35967,197.0,45.3629,0.77082,0.14808,0.78492,-10.87442
2969646.59167,197.0,35.93134,0.79099,0.15971,0.80695,-11.41508
2969646.84267,197.0,28.40909,0.81417,0.1763,0.83304,-12.21847
2969647.05667,197.0,22.48202,0.84185,0.19345,0.86379,-12.94175
2969647.32167,197.0,17.79613,0.87504,0.20947,0.89976,-13.46221
2969647.57367,197.0,14.06813,0.9143,0.22377,0.94128,-13.75219
2969647.78967,197.0,11.1448,0.95783,0.23236,0.98561,-13.63608
2969648.05667,197.0,8.81772,1.00459,0.23681,1.03213,-13.26426
2969648.23567,197.0,6.97545,1.05409,0.23613,1.08022,-12.62659
2969648.45367,197.0,5.5173,1.09887,0.22029,1.12073,-11.33599
2969648.72267,197.0,4.36941,1.13778,0.20754,1.15656,-10.33729
2969649.05767,197.0,3.45686,1.17211,0.18518,1.18665,-8.97769
2969649.47667,197.0,2.73547,1.2033,0.16535,1.21461,-7.82415
2969650.00167,197.0,2.16054,1.2245,0.14469,1.23302,-6.73875
2969650.66067,197.0,1.70952,1.24002,0.12628,1.24643,-5.8146
2969651.48967,197.0,1.35352,1.25218,0.10952,1.25696,-4.99843
2969652.53267,197.0,1.07079,1.26176,0.09768,1.26553,-4.42675
2969653.84567,197.0,0.84734,1.26899,0.08836,1.27206,-3.98328
2969655.50168,197.0,0.67072,1.2765,0.08207,1.27914,-3.67843
2969657.59068,197.0,0.53067,1.28171,0.0776,1.28405,-3.46472
2969660.22768,197.0,0.41976,1.28802,0.07609,1.29026,-3.38081
2969663.55868,197.0,0.33183,1.29447,0.07945,1.29691,-3.51214
2969667.76468,197.0,0.26261,1.29979,0.08587,1.30263,-3.77965
2969673.07269,197.0,0.20791,1.30468,0.09499,1.30813,-4.16419
2969679.77669,197.0,0.16452,1.31009,0.10457,1.31426,-4.56344
2969688.25369,197.0,0.13007,1.31993,0.11693,1.3251,-5.06255
2969698.9437,197.0,0.10309,1.33206,0.13415,1.3388,-5.75071
2969712.45771,197.0,0.08153,1.3453,0.15616,1.35433,-6.62126
2969729.55572,197.0,0.06443,1.36233,0.17994,1.37416,-7.52442
2969751.14173,197.0,0.05102,1.38695,0.20381,1.40184,-8.3599
2969778.38375,197.0,0.04042,1.42226,0.2382,1.44207,-9.50759
2969812.87977,197.0,0.03192,1.45804,0.28517,1.48566,-11.06655
2969856.42679,197.0,0.02528,1.48805,0.33339,1.52494,-12.62824
2969911.49183,197.0,0.01999,1.52086,0.37361,1.56608,-13.80168
2983951.42584,198.0,20004.453,0.46976,-0.00914,0.46985,1.11509
2983951.56884,198.0,15829.126,0.47975,0.00567,0.47978,-0.67701
2983951.71084,198.0,12516.703,0.48873,0.01574,0.48898,-1.84421
2983951.85284,198.0,9909.4424,0.49662,0.02515,0.49726,-2.89869
2983952.01684,198.0,7835.48,0.50477,0.03323,0.50586,-3.76648
2983952.21784,198.0,6217.2461,0.51338,0.03974,0.51492,-4.42587
2983952.45584,198.0,4905.291,0.52152,0.04414,0.52338,-4.8379
2983952.69484,198.0,3881.2737,0.5303,0.0496,0.53262,-5.34339
2983952.93284,198.0,3070.9827,0.5394,0.05339,0.54204,-5.65279
2983953.17084,198.0,2430.7778,0.54761,0.05814,0.55069,-6.06047
2983953.40884,198.0,1923.1537,0.55702,0.0623,0.56049,-6.38225
2983953.64684,198.0,1522.4358,0.56765,0.06517,0.57138,-6.54925
2983953.88484,198.0,1203.8446,0.57755,0.06915,0.58167,-6.82763
2983954.12384,198.0,952.86591,0.58834,0.07401,0.59298,-7.1695
2983954.36184,198.0,754.27557,0.59944,0.07837,0.60455,-7.44815
2983954.59884,198.0,596.71857,0.61172,0.08063,0.61701,-7.50896
2983954.83684,198.0,471.96338,0.62366,0.08333,0.6292,-7.61087
2983955.07584,198.0,373.20856,0.63611,0.08888,0.64228,-7.95396
2983955.31384,198.0,295.47278,0.65064,0.09268,0.65721,-8.10712
2983955.55284,198.0,233.87738,0.66105,0.09705,0.66814,-8.35164
2983955.79084,198.0,185.05922,0.67587,0.10123,0.68341,-8.51806
2983956.02684,198.0,146.35823,0.69038,0.10661,0.69856,-8.77834
2983956.26384,198.0,115.77804,0.70426,0.11212,0.71313,-9.04579
2983956.49784,198.0,91.6721,0.71893,0.11986,0.72885,-9.46517
2983956.74284,198.0,72.51701,0.73586,0.12693,0.74672,-9.78692
2983956.97184,198.0,57.36816,0.7511,0.13807,0.76368,-10.41581
2983957.20884,198.0,45.3629,0.76978,0.14743,0.78377,-10.8423
2983957.44084,198.0,35.93134,0.79069,0.16015,0.80674,-11.45005
2983957.69184,198.0,28.40909,0.81442,0.17555,0.83312,-12.16425
2983957.90584,198.0,22.48202,0.84131,0.19371,0.86333,-12.96632
2983958.17084,198.0,17.79613,0.87455,0.2103,0.89948,-13.52124
2983958.42284,198.0,14.06813,0.91434,0.22432,0.94145,-13.78413
2983958.63884,198.0,11.1448,0.95854,0.23423,0.98674,-13.73181
2983958.90684,198.0,8.81772,1.00698,0.23748,1.0346,-13.26994
2983959.08484,198.0,6.97545,1.05255,0.23689,1.07888,-12.68359
2983959.30284,198.0,5.5173,1.1013,0.22342,1.12373,-11.46811
2983959.57184,198.0,4.36941,1.13919,0.20837,1.15809,-10.3653
2983959.90684,198.0,3.45686,1.17493,0.1862,1.18959,-9.00513
2983960.32584,198.0,2.73547,1.20403,0.16617,1.21544,-7.85772
2983960.85084,198.0,2.16054,1.22466,0.14578,1.23331,-6.78828
2983961.50984,198.0,1.70952,1.24146,0.12597,1.24783,-5.79413
2983962.33885,198.0,1.35352,1.25501,0.11117,1.25993,-5.06212
2983963.38185,198.0,1.07079,1.26443,0.09769,1.2682,-4.41773
2983964.69585,198.0,0.84734,1.27185,0.08859,1.27493,-3.98451
2983966.35085,198.0,0.67072,1.27794,0.08213,1.28058,-3.67732
2983968.43985,198.0,0.53067,1.28419,0.07712,1.2865,-3.43689
2983971.07685,198.0,0.41976,1.29086,0.07675,1.29314,-3.40264
2983974.40785,198.0,0.33183,1.29644,0.08083,1.29896,-3.56758
2983978.61385,198.0,0.26261,1.30134,0.08713,1.30425,-3.83056
2983983.92186,198.0,0.20791,1.30615,0.09401,1.30952,-4.11687
2983990.62686,198.0,0.16452,1.31328,0.10309,1.31732,-4.48843
2983999.10287,198.0,0.13007,1.32247,0.11677,1.32761,-5.04579
2984009.79287,198.0,0.10309,1.33396,0.13479,1.34075,-5.77008
2984023.30688,198.0,0.08153,1.34675,0.15538,1.35569,-6.58145
2984040.40489,198.0,0.06443,1.36499,0.17923,1.37671,-7.48027
2984061.9909,198.0,0.05102,1.39363,0.205,1.40862,-8.36825
2984089.23392,198.0,0.04042,1.4259,0.2443,1.44668,-9.72209
