Repository: SebaVillagra00/ICM2985-SOH-IPRE

## Data University of Cambridge (EIS Cambridge)
Data publicada en "Identifying degradation patterns of lithium ion batteries from impedance spectroscopy using machine learning" (Zhang, Tang, Zhang, Wang, Stimming & Lee, 2020) https://www.nature.com/articles/s41467-020-15235-7.

Carpeta contiene:
* Paper de Nature Comunications (IF: 16.6).
* Data frames para IOS.
* Data frames para Windows.

Cada Data frame está contenido en un archivo .txt con las siguientes columnas:
* time/s: tiempo en que se mide la muestra.
* cycle number: ciclo de carga de la batería.
* freq/Hz: frecuencia de la señal de input.
* Re(Z)/Ohm: Parte resistiva de la impedancia.
* Im(Z)/Ohm: Parte reactiva de la impedancia.

File: EIS Cambridge/EIS data/EIS_state_IX_45C02.csv (part 18 of 29)
time/s,cycle number,freq/Hz,Re(Z)/Ohm,-Im(Z)/Ohm,|Z|/Ohm,Phase(Z)/deg
2894920.43656,187.0,0.02528,1.29957,0.31493,1.33718,-13.62196
2894975.50259,187.0,0.01999,1.35002,0.34639,1.39375,-14.3906
2909466.56936,188.0,20004.453,0.39747,-0.00543,0.39751,0.78292
2909466.71236,188.0,15829.126,0.40748,0.00909,0.40759,-1.27772
2909466.85436,188.0,12516.703,0.41731,0.01832,0.41771,-2.51378
2909466.99636,188.0,9909.4424,0.42547,0.02867,0.42643,-3.85456
2909467.16036,188.0,7835.48,0.43387,0.03288,0.43511,-4.33419
2909467.36136,188.0,6217.2461,0.44369,0.03851,0.44536,-4.96073
2909467.59936,188.0,4905.291,0.45206,0.04132,0.45394,-5.22252
2909467.83836,188.0,3881.2737,0.46265,0.04648,0.46498,-5.73659
2909468.07536,188.0,3070.9827,0.46964,0.04911,0.4722,-5.96934
2909468.31436,188.0,2430.7778,0.47732,0.05102,0.48004,-6.10068
2909468.55236,188.0,1923.1537,0.48539,0.05329,0.48831,-6.2655
2909468.79036,188.0,1522.4358,0.49303,0.05548,0.49614,-6.4204
2909469.02836,188.0,1203.8446,0.50111,0.05783,0.50444,-6.58334
2909469.26736,188.0,952.86591,0.51142,0.06015,0.51494,-6.70751
2909469.50536,188.0,754.27557,0.52076,0.06452,0.52474,-7.06252
2909469.74236,188.0,596.71857,0.52894,0.06546,0.53297,-7.0551
2909469.98036,188.0,471.96338,0.53931,0.06952,0.54377,-7.34471
2909470.21936,188.0,373.20856,0.54926,0.07148,0.55389,-7.41419
2909470.45736,188.0,295.47278,0.55798,0.07542,0.56305,-7.6975
2909470.69636,188.0,233.87738,0.56986,0.07935,0.57536,-7.92731
2909470.93436,188.0,185.05922,0.57884,0.08294,0.58475,-8.15469
2909471.17036,188.0,146.35823,0.59132,0.08735,0.59773,-8.40324
2909471.40636,188.0,115.77804,0.6023,0.09325,0.60947,-8.80067
2909471.64136,188.0,91.6721,0.61385,0.09919,0.62181,-9.17899
2909471.88636,188.0,72.51701,0.62494,0.10738,0.6341,-9.74952
2909472.11536,188.0,57.36816,0.64012,0.11629,0.65059,-10.29681
2909472.35236,188.0,45.3629,0.6568,0.12714,0.66899,-10.95561
2909472.58436,188.0,35.93134,0.6751,0.13881,0.68922,-11.61908
2909472.83536,188.0,28.40909,0.69548,0.15478,0.7125,-12.54689
2909473.04936,188.0,22.48202,0.72084,0.16873,0.74032,-13.17397
2909473.31436,188.0,17.79613,0.75196,0.18225,0.77373,-13.62382
2909473.56636,188.0,14.06813,0.78491,0.19422,0.80859,-13.8985
2909473.78236,188.0,11.1448,0.8237,0.20065,0.84779,-13.69005
2909474.05036,188.0,8.81772,0.86594,0.20141,0.88905,-13.09373
2909474.22836,188.0,6.97545,0.90469,0.19383,0.92522,-12.09258
2909474.44636,188.0,5.5173,0.94155,0.18669,0.95988,-11.21518
2909474.71536,188.0,4.36941,0.97597,0.16937,0.99055,-9.84522
2909475.05036,188.0,3.45686,1.00267,0.15384,1.0144,-8.72301
2909475.46936,188.0,2.73547,1.02325,0.13597,1.03225,-7.56908
2909475.99436,188.0,2.16054,1.04112,0.11858,1.04785,-6.49784
2909476.65336,188.0,1.70952,1.05489,0.10501,1.06011,-5.68506
2909477.48236,188.0,1.35352,1.06392,0.09369,1.06803,-5.0328
2909478.52537,188.0,1.07079,1.07189,0.08545,1.07529,-4.55815
2909479.83937,188.0,0.84734,1.07849,0.07879,1.08136,-4.1783
2909481.49437,188.0,0.67072,1.08495,0.07505,1.08754,-3.95732
2909483.58337,188.0,0.53067,1.09038,0.07447,1.09292,-3.90702
2909486.22037,188.0,0.41976,1.09618,0.07619,1.09883,-3.97599
2909489.55137,188.0,0.33183,1.10148,0.07988,1.10437,-4.14806
2909493.75737,188.0,0.26261,1.10887,0.08555,1.11217,-4.41161
2909499.06538,188.0,0.20791,1.11807,0.09535,1.12212,-4.87423
2909505.77038,188.0,0.16452,1.12713,0.10931,1.13241,-5.53914
2909514.24639,188.0,0.13007,1.13613,0.12517,1.143,-6.28731
2909524.93639,188.0,0.10309,1.14754,0.1407,1.15614,-6.99011
2909538.4504,188.0,0.08153,1.16492,0.15899,1.17572,-7.77153
2909555.54841,188.0,0.06443,1.18712,0.1836,1.20124,-8.79171
2909577.13442,188.0,0.05102,1.20959,0.21433,1.22843,-10.04795
2909604.37744,188.0,0.04042,1.23255,0.24458,1.25658,-11.22356
2909638.87346,188.0,0.03192,1.2664,0.27396,1.2957,-12.20659
2909682.42049,188.0,0.02528,1.31135,0.31049,1.34761,-13.32066
2909737.48652,188.0,0.01999,1.36221,0.35848,1.40858,-14.7436
2924220.89583,189.0,20004.453,0.39816,-0.00458,0.39818,0.65929
2924221.03883,189.0,15829.126,0.40755,0.00941,0.40766,-1.32202
2924221.18083,189.0,12516.703,0.41682,0.0191,0.41725,-2.62367
2924221.32283,189.0,9909.4424,0.42518,0.02797,0.4261,-3.76417
2924221.48683,189.0,7835.48,0.43479,0.03502,0.4362,-4.60513
2924221.68783,189.0,6217.2461,0.44495,0.03814,0.44659,-4.89956
2924221.92583,189.0,4905.291,0.45192,0.04182,0.45385,-5.28646
2924222.16383,189.0,3881.2737,0.4609,0.04689,0.46328,-5.80838
2924222.40183,189.0,3070.9827,0.4682,0.04842,0.4707,-5.90434
2924222.64083,189.0,2430.7778,0.47733,0.05046,0.47999,-6.03399
2924222.87883,189.0,1923.1537,0.48488,0.05349,0.48782,-6.29531
2924223.11683,189.0,1522.4358,0.49317,0.0553,0.49626,-6.39744
2924223.35483,189.0,1203.8446,0.50122,0.05804,0.50456,-6.6049
2924223.59383,189.0,952.86591,0.51022,0.05976,0.51371,-6.68014
2924223.83183,189.0,754.27557,0.51957,0.06378,0.52347,-6.99841
2924224.06883,189.0,596.71857,0.52917,0.0648,0.53313,-6.981
2924224.30683,189.0,471.96338,0.53929,0.06697,0.54343,-7.07918
2924224.54583,189.0,373.20856,0.54915,0.07047,0.55365,-7.3124
2924224.78283,189.0,295.47278,0.55887,0.07401,0.56374,-7.54347
2924225.02283,189.0,233.87738,0.56859,0.07817,0.57393,-7.82775
2924225.26083,189.0,185.05922,0.57991,0.08259,0.58576,-8.10553
2924225.49683,189.0,146.35823,0.59197,0.0865,0.59825,-8.31306
2924225.73283,189.0,115.77804,0.60196,0.09187,0.60893,-8.67739
2924225.96783,189.0,91.6721,0.61575,0.0987,0.62361,-9.10643
2924226.21283,189.0,72.51701,0.62761,0.10722,0.6367,-9.69484
2924226.44183,189.0,57.36816,0.64037,0.11648,0.65088,-10.30917
2924226.67884,189.0,45.3629,0.65813,0.12781,0.67042,-10.99007
2924226.91084,189.0,35.93134,0.67443,0.14117,0.68904,-11.82205
2924227.16084,189.0,28.40909,0.69546,0.15295,0.71208,-12.40295
2924227.37584,189.0,22.48202,0.7206,0.16821,0.73997,-13.13899
2924227.64084,189.0,17.79613,0.7497,0.18155,0.77137,-13.61263
2924227.89284,189.0,14.06813,0.78621,0.19413,0.80982,-13.86989
2924228.10884,189.0,11.1448,0.8252,0.20151,0.84945,-13.72279
2924228.37584,189.0,8.81772,0.86624,0.20235,0.88956,-13.14797
2924228.55484,189.0,6.97545,0.90393,0.19742,0.92524,-12.31996
2924228.77284,189.0,5.5173,0.94289,0.18493,0.96085,-11.09681
2924229.04184,189.0,4.36941,0.97399,0.17057,0.98881,-9.93294
2924229.37684,189.0,3.45686,1.00299,0.15211,1.01446,-8.62338
2924229.79584,189.0,2.73547,1.02524,0.13458,1.03403,-7.47842
2924230.32084,189.0,2.16054,1.04127,0.11979,1.04813,-6.56266
2924230.97984,189.0,1.70952,1.05288,0.10493,1.0581,-5.69112
2924231.80884,189.0,1.35352,1.06328,0.09407,1.06743,-5.05589
2924232.85184,189.0,1.07079,1.07219,0.08542,1.07558,-4.55483
2924234.16484,189.0,0.84734,1.07862,0.07907,1.08151,-4.19242
2924235.82084,189.0,0.67072,1.08443,0.07563,1.08706,-3.98954
2924237.90984,189.0,0.53067,1.09003,0.07418,1.09255,-3.89303
2924240.54684,189.0,0.41976,1.09767,0.07585,1.10029,-3.95278
2924243.87785,189.0,0.33183,1.10334,0.08057,1.10628,-4.17638
2924248.08385,189.0,0.26261,1.10878,0.08798,1.11227,-4.53688
2924253.39185,189.0,0.20791,1.11602,0.09583,1.12013,-4.90788
2924260.09685,189.0,0.16452,1.12638,0.10604,1.13136,-5.37818
2924268.57286,189.0,0.13007,1.13879,0.12182,1.14529,-6.10598
2924279.26287,189.0,0.10309,1.1505,0.14117,1.15913,-6.99526
2924292.77687,189.0,0.08153,1.1639,0.16233,1.17517,-7.93972
2924309.87488,189.0,0.06443,1.18308,0.18556,1.19755,-8.91373
2924331.4609,189.0,0.05102,1.21139,0.21073,1.22958,-9.86819
2924358.70391,189.0,0.04042,1.24284,0.24645,1.26704,-11.2162
2924393.19993,189.0,0.03192,1.27226,0.28716,1.30426,-12.71916
2924436.74696,189.0,0.02528,1.30384,0.3215,1.34289,-13.85146
2924491.81199,189.0,0.01999,1.34892,0.35135,1.39393,-14.59914
2938975.12491,190.0,20004.453,0.39794,-0.00575,0.39798,0.82774
2938975.26791,190.0,15829.126,0.40759,0.00887,0.40769,-1.24721
2938975.40991,190.0,12516.703,0.4163,0.01974,0.41677,-2.71522
2938975.55191,190.0,9909.4424,0.42593,0.02814,0.42686,-3.77935
2938975.71591,190.0,7835.48,0.4352,0.03325,0.43647,-4.36877
2938975.91691,190.0,6217.2461,0.44419,0.03911,0.4459,-5.03213
2938976.15491,190.0,4905.291,0.45121,0.04079,0.45305,-5.16514
2938976.39391,190.0,3881.2737,0.45867,0.04406,0.46078,-5.48642
2938976.63191,190.0,3070.9827,0.46854,0.04993,0.4712,-6.08231
2938976.86991,190.0,2430.7778,0.47685,0.05001,0.47947,-5.98738
2938977.10791,190.0,1923.1537,0.4848,0.05307,0.4877,-6.24763
2938977.34591,190.0,1522.4358,0.49452,0.05613,0.49769,-6.47518
2938977.58391,190.0,1203.8446,0.50386,0.05788,0.50717,-6.55257
2938977.82291,190.0,952.86591,0.51107,0.06074,0.51467,-6.77717
2938978.06091,190.0,754.27557,0.52075,0.0611,0.52432,-6.69218
2938978.29791,190.0,596.71857,0.52861,0.06685,0.53282,-7.20798
2938978.53591,190.0,471.96338,0.53994,0.06876,0.5443,-7.25794
2938978.77491,190.0,373.20856,0.55016,0.07162,0.5548,-7.41711
2938979.01291,190.0,295.47278,0.55912,0.0748,0.5641,-7.6195
2938979.25191,190.0,233.87738,0.56925,0.07812,0.57459,-7.81365
2938979.48991,190.0,185.05922,0.57987,0.08227,0.58568,-8.07542
2938979.72591,190.0,146.35823,0.59118,0.08621,0.59744,-8.29717
2938979.96291,190.0,115.77804,0.60224,0.09368,0.60949,-8.84155
2938980.19691,190.0,91.6721,0.61492,0.09993,0.62298,-9.23051
2938980.44191,190.0,72.51701,0.62742,0.10683,0.63645,-9.66326
2938980.67091,190.0,57.36816,0.64081,0.11736,0.65146,-10.37834
2938980.90791,190.0,45.3629,0.65719,0.12565,0.6691,-10.82354
2938981.13991,190.0,35.93134,0.67509,0.14023,0.6895,-11.73475
2938981.39091,190.0,28.40909,0.69562,0.15335,0.71233,-12.43193
2938981.60491,190.0,22.48202,0.72094,0.16768,0.74018,-13.09322
2938981.86991,190.0,17.79613,0.75139,0.18244,0.77322,-13.64745
2938982.12191,190.0,14.06813,0.78493,0.19355,0.80844,-13.85195
2938982.33791,190.0,11.1448,0.82397,0.20183,0.84833,-13.76374
2938982.60591,190.0,8.81772,0.86519,0.20203,0.88847,-13.14381
2938982.78391,190.0,6.97545,0.905,0.19404,0.92557,-12.10147
2938983.00191,190.0,5.5173,0.94088,0.18495,0.95889,-11.12113
2938983.27091,190.0,4.36941,0.97611,0.16889,0.99061,-9.81662
2938983.60591,190.0,3.45686,1.00302,0.15317,1.01465,-8.68241
2938984.02491,190.0,2.73547,1.02375,0.13544,1.03267,-7.53617
2938984.54991,190.0,2.16054,1.04114,0.11941,1.04796,-6.54263
2938985.20991,190.0,1.70952,1.05442,0.10502,1.05963,-5.68768
2938986.03791,190.0,1.35352,1.06407,0.09366,1.06819,-5.03048
2938987.08091,190.0,1.07079,1.07155,0.08424,1.07486,-4.4951
2938988.39491,190.0,0.84734,1.07903,0.07828,1.08187,-4.14928
2938990.04991,190.0,0.67072,1.0855,0.07504,1.0881,-3.95458
2938992.13892,190.0,0.53067,1.09139,0.07483,1.09396,-3.9225
2938994.77592,190.0,0.41976,1.09599,0.07705,1.09869,-4.02152
2938998.10692,190.0,0.33183,1.10175,0.07948,1.10462,-4.12632
2939002.31292,190.0,0.26261,1.10964,0.08526,1.11291,-4.39351
2939007.62093,190.0,0.20791,1.11815,0.095,1.12218,-4.85606
2939014.32593,190.0,0.16452,1.12648,0.10825,1.13167,-5.48928
2939022.80193,190.0,0.13007,1.13512,0.12253,1.14171,-6.16109
2939033.49194,190.0,0.10309,1.14874,0.13799,1.157,-6.84972
2939047.00595,190.0,0.08153,1.168,0.15906,1.17878,-7.75509
2939064.10396,190.0,0.06443,1.1901,0.18713,1.20472,-8.93605
2939085.69097,190.0,0.05102,1.21122,0.21856,1.23079,-10.2287
2939112.93299,190.0,0.04042,1.23312,0.24686,1.25758,-11.32052
2939147.42901,190.0,0.03192,1.26632,0.27309,1.29543,-12.1697
2939190.97603,190.0,0.02528,1.31041,0.30776,1.34606,-13.21673
2939246.04207,190.0,0.01999,1.35831,0.35242,1.40328,-14.545
2953723.18793,191.0,20004.453,0.39859,-0.00459,0.39862,0.65915
2953723.33093,191.0,15829.126,0.40727,0.00888,0.40737,-1.24919
2953723.47293,191.0,12516.703,0.41784,0.01877,0.41826,-2.57236
2953723.61493,191.0,9909.4424,0.42633,0.02613,0.42713,-3.50686
2953723.77893,191.0,7835.48,0.43487,0.03447,0.43623,-4.53258
2953723.97993,191.0,6217.2461,0.44312,0.03862,0.4448,-4.98102
2953724.21793,191.0,4905.291,0.4531,0.04159,0.455,-5.24437
2953724.45693,191.0,3881.2737,0.46111,0.04484,0.46329,-5.55396
2953724.69493,191.0,3070.9827,0.46889,0.0481,0.47135,-5.85732
2953724.93293,191.0,2430.7778,0.476,0.05144,0.47877,-6.16806
2953725.17093,191.0,1923.1537,0.48607,0.05239,0.48888,-6.1521
2953725.40893,191.0,1522.4358,0.49394,0.05522,0.49702,-6.37901
2953725.64693,191.0,1203.8446,0.50178,0.058,0.50512,-6.59293
2953725.88593,191.0,952.86591,0.51131,0.06108,0.51494,-6.81223
2953726.12393,191.0,754.27557,0.52061,0.06155,0.52424,-6.74264
2953726.36093,191.0,596.71857,0.52903,0.06511,0.53302,-7.01653
2953726.59893,191.0,471.96338,0.53874,0.0682,0.54304,-7.21517
2953726.83793,191.0,373.20856,0.5485,0.07112,0.55309,-7.38774
2953727.07593,191.0,295.47278,0.55985,0.07385,0.5647,-7.51403
2953727.31493,191.0,233.87738,0.56991,0.07964,0.57545,-7.95557
2953727.55293,191.0,185.05922,0.5821,0.08296,0.58798,-8.11111
2953727.78893,191.0,146.35823,0.59144,0.08755,0.59789,-8.41986
2953728.02593,191.0,115.77804,0.60195,0.09286,0.60907,-8.76916
2953728.25993,191.0,91.6721,0.61365,0.10023,0.62178,-9.27605
2953728.50493,191.0,72.51701,0.62894,0.10873,0.63827,-9.80834
2953728.73394,191.0,57.36816,0.64272,0.11716,0.65331,-10.33113
2953728.97094,191.0,45.3629,0.65676,0.12696,0.66892,-10.94145
2953729.20294,191.0,35.93134,0.67644,0.13864,0.6905,-11.5823
2953729.45394,191.0,28.40909,0.69528,0.15252,0.71181,-12.37297
2953729.66794,191.0,22.48202,0.72043,0.16746,0.73963,-13.08541
2953729.93294,191.0,17.79613,0.75117,0.18271,0.77308,-13.67075
2953730.18494,191.0,14.06813,0.78787,0.19426,0.81146,-13.85089
2953730.40094,191.0,11.1448,0.82539,0.20133,0.84959,-13.708
2953730.66894,191.0,8.81772,0.86644,0.20172,0.88961,-13.10569
2953730.84694,191.0,6.97545,0.9068,0.19955,0.9285,-12.41045
2953731.06494,191.0,5.5173,0.94529,0.18591,0.9634,-11.12622
2953731.33394,191.0,4.36941,0.97585,0.17359,0.99117,-10.08655
2953731.66994,191.0,3.45686,1.00455,0.15389,1.01627,-8.70933
2953732.08794,191.0,2.73547,1.02777,0.13711,1.03688,-7.59862
2953732.61294,191.0,2.16054,1.04335,0.12123,1.05037,-6.62773
2953733.27294,191.0,1.70952,1.05609,0.10661,1.06146,-5.76429
2953734.10094,191.0,1.35352,1.06611,0.09451,1.07029,-5.06603
2953735.14394,191.0,1.07079,1.07534,0.08606,1.07878,-4.57539
2953736.45794,191.0,0.84734,1.08122,0.07974,1.08415,-4.21778
2953738.11394,191.0,0.67072,1.08732,0.07636,1.09,-4.0171
2953740.20194,191.0,0.53067,1.0937,0.074,1.0962,-3.87071
2953742.83894,191.0,0.41976,1.09982,0.07574,1.10243,-3.93927
2953746.16995,191.0,0.33183,1.10656,0.08088,1.10951,-4.18045
2953750.37595,191.0,0.26261,1.11241,0.0882,1.1159,-4.53321
2953755.68395,191.0,0.20791,1.119,0.09663,1.12316,-4.93561
2953762.38896,191.0,0.16452,1.12879,0.10642,1.1338,-5.38585
2953770.86496,191.0,0.13007,1.14159,0.1212,1.14801,-6.06011
2953781.55597,191.0,0.10309,1.1543,0.14076,1.16285,-6.95244
2953795.06897,191.0,0.08153,1.16766,0.16293,1.17897,-7.94337
2953812.16698,191.0,0.06443,1.18596,0.18652,1.20054,-8.93787
2953833.754,191.0,0.05102,1.21378,0.20981,1.23178,-9.80722
2953860.99601,191.0,0.04042,1.24596,0.24457,1.26974,-11.10521
2953895.49203,191.0,0.03192,1.27748,0.2862,1.30914,-12.62761
2953939.03906,191.0,0.02528,1.30856,0.32338,1.34793,-13.88107
2953994.10509,191.0,0.01999,1.35008,0.35472,1.3959,-14.72106
2968460.35634,192.0,20004.453,0.39821,-0.00395,0.39823,0.56766
2968460.49934,192.0,15829.126,0.40916,0.00947,0.40927,-1.32574
2968460.64134,192.0,12516.703,0.41834,0.02103,0.41887,-2.87731
2968460.78334,192.0,9909.4424,0.42689,0.02675,0.42772,-3.5853
2968460.94734,192.0,7835.48,0.43646,0.03271,0.43768,-4.28616
2968461.14834,192.0,6217.2461,0.4436,0.03858,0.44527,-4.9707
2968461.38634,192.0,4905.291,0.45373,0.04286,0.45575,-5.39646
2968461.62534,192.0,3881.2737,0.46226,0.04485,0.46443,-5.54188
2968461.86334,192.0,3070.9827,0.46825,0.04809,0.47072,-5.86381
2968462.10134,192.0,2430.7778,0.4765,0.05071,0.47919,-6.07468
2968462.33934,192.0,1923.1537,0.48616,0.05335,0.48908,-6.2628
2968462.57734,192.0,1522.4358,0.49475,0.05574,0.49788,-6.42829
2968462.81534,192.0,1203.8446,0.5029,0.05784,0.50621,-6.56092
2968463.05434,192.0,952.86591,0.51097,0.06116,0.51461,-6.82593
2968463.29234,192.0,754.27557,0.52021,0.06425,0.52416,-7.04059
2968463.52934,192.0,596.71857,0.52952,0.06535,0.53354,-7.03546
2968463.76734,192.0,471.96338,0.54033,0.06845,0.54465,-7.21947
2968464.00634,192.0,373.20856,0.54935,0.07179,0.55402,-7.44537
2968464.24434,192.0,295.47278,0.56006,0.07588,0.56518,-7.71614
2968464.48334,192.0,233.87738,0.56912,0.07774,0.57441,-7.77798
2968464.72134,192.0,185.05922,0.57998,0.08159,0.58569,-8.00809
2968464.95734,192.0,146.35823,0.59016,0.08765,0.59663,-8.44767
2968465.19434,192.0,115.77804,0.60181,0.09357,0.60904,-8.8379
2968465.42834,192.0,91.6721,0.61509,0.09976,0.62313,-9.21259
2968465.67334,192.0,72.51701,0.62794,0.10863,0.63727,-9.81479
2968465.90234,192.0,57.36816,0.64261,0.11729,0.65323,-10.3438
2968466.13934,192.0,45.3629,0.65796,0.12703,0.67011,-10.92763
2968466.37134,192.0,35.93134,0.67633,0.14093,0.69086,-11.7708
2968466.62234,192.0,28.40909,0.6959,0.15262,0.71244,-12.3698
2968466.83634,192.0,22.48202,0.72129,0.16859,0.74073,-13.15592
2968467.10134,192.0,17.79613,0.75092,0.18273,0.77284,-13.6767
2968467.35334,192.0,14.06813,0.78869,0.19521,0.81249,-13.90206
2968467.56934,192.0,11.1448,0.82658,0.20126,0.85073,-13.68439
2968467.83734,192.0,8.81772,0.86568,0.2023,0.889,-13.15318
2968468.01534,192.0,6.97545,0.9062,0.19945,0.92789,-12.41241
2968468.23334,192.0,5.5173,0.94416,0.18742,0.96258,-11.22732
2968468.50234,192.0,4.36941,0.97595,0.17216,0.99101,-10.00423
2968468.83734,192.0,3.45686,1.00425,0.1535,1.01591,-8.69035
2968469.25634,192.0,2.73547,1.02735,0.13682,1.03643,-7.58602
2968469.78134,192.0,2.16054,1.04431,0.12144,1.05134,-6.63282
2968470.44034,192.0,1.70952,1.05613,0.10601,1.06143,-5.73212
2968471.26934,192.0,1.35352,1.06708,0.09432,1.07124,-5.0515
2968472.31234,192.0,1.07079,1.07534,0.08555,1.07874,-4.54869
2968473.62635,192.0,0.84734,1.08163,0.07941,1.08454,-4.19877
2968475.28135,192.0,0.67072,1.08762,0.07585,1.09026,-3.98912
2968477.37035,192.0,0.53067,1.09378,0.07415,1.09629,-3.87832
2968480.00735,192.0,0.41976,1.10011,0.07564,1.10271,-3.93349
2968483.33835,192.0,0.33183,1.10672,0.08099,1.10968,-4.18528
2968487.54435,192.0,0.26261,1.11232,0.08783,1.11578,-4.51483
2968492.85236,192.0,0.20791,1.11919,0.09531,1.12324,-4.86737
2968499.55736,192.0,0.16452,1.12933,0.10591,1.13429,-5.35738
2968508.03337,192.0,0.13007,1.14219,0.12159,1.14864,-6.07638
2968518.72337,192.0,0.10309,1.15398,0.14096,1.16256,-6.96404
2968532.23738,192.0,0.08153,1.1671,0.16191,1.17828,-7.89805
2968549.33539,192.0,0.06443,1.18592,0.18505,1.20027,-8.86895
2968570.9214,192.0,0.05102,1.21389,0.20981,1.23189,-9.80597
2968598.16442,192.0,0.04042,1.2455,0.24536,1.26944,-11.1444
2968632.66044,192.0,0.03192,1.27584,0.28561,1.30741,-12.61831
2968676.20747,192.0,0.02528,1.30717,0.32015,1.3458,-13.76176
2968731.2735,192.0,0.01999,1.35299,0.34914,1.39731,-14.46953
2983192.93611,193.0,20004.453,0.39811,-0.00546,0.39815,0.78542
2983193.07911,193.0,15829.126,0.4069,0.00971,0.40702,-1.36635
2983193.22111,193.0,12516.703,0.41841,0.01934,0.41885,-2.64679
2983193.36311,193.0,9909.4424,0.42659,0.02786,0.4275,-3.73654
2983193.52711,193.0,7835.48,0.43577,0.03364,0.43706,-4.41373
2983193.72811,193.0,6217.2461,0.44471,0.03824,0.44635,-4.91503
2983193.96611,193.0,4905.291,0.45229,0.0422,0.45425,-5.33032
2983194.20511,193.0,3881.2737,0.46162,0.04514,0.46383,-5.58434
2983194.44311,193.0,3070.9827,0.46895,0.04894,0.4715,-5.95774
2983194.68111,193.0,2430.7778,0.47718,0.05182,0.47999,-6.19722
2983194.91911,193.0,1923.1537,0.48584,0.05437,0.48888,-6.38566
2983195.15711,193.0,1522.4358,0.49484,0.05695,0.49811,-6.56562
2983195.39511,193.0,1203.8446,0.50302,0.05874,0.50643,-6.66115
2983195.63411,193.0,952.86591,0.51166,0.06059,0.51523,-6.75324
2983195.87211,193.0,754.27557,0.52134,0.06252,0.52508,-6.83833
2983196.10911,193.0,596.71857,0.53033,0.06645,0.53448,-7.14158
2983196.34711,193.0,471.96338,0.54037,0.0696,0.54483,-7.3393
2983196.58611,193.0,373.20856,0.54849,0.07051,0.553,-7.32555
2983196.82411,193.0,295.47278,0.55876,0.07364,0.56359,-7.50798
2983197.06311,193.0,233.87738,0.5705,0.07793,0.5758,-7.77884
2983197.30111,193.0,185.05922,0.58157,0.08287,0.58744,-8.11
2983197.53711,193.0,146.35823,0.59187,0.08798,0.59837,-8.45493
2983197.77411,193.0,115.77804,0.60452,0.09348,0.61171,-8.79062
2983198.00811,193.0,91.6721,0.61487,0.1007,0.62306,-9.30124
2983198.25311,193.0,72.51701,0.62907,0.10654,0.63803,-9.61246
2983198.48211,193.0,57.36816,0.64177,0.11752,0.65245,-10.37666
2983198.71911,193.0,45.3629,0.65925,0.12739,0.67144,-10.93655
2983198.95111,193.0,35.93134,0.67575,0.14128,0.69036,-11.8089
2983199.20211,193.0,28.40909,0.69795,0.15379,0.71469,-12.4261
2983199.41611,193.0,22.48202,0.72239,0.16924,0.74195,-13.18569
2983199.68111,193.0,17.79613,0.7507,0.18226,0.7725,-13.6469
2983199.93311,193.0,14.06813,0.78838,0.19587,0.81235,-13.9523
2983200.14911,193.0,11.1448,0.82652,0.20212,0.85087,-13.74136
2983200.41711,193.0,8.81772,0.86618,0.20301,0.88966,-13.19073
2983200.59511,193.0,6.97545,0.90661,0.19932,0.92826,-12.39944
2983200.81311,193.0,5.5173,0.94553,0.18735,0.96391,-11.20751
2983201.08211,193.0,4.36941,0.97655,0.17358,0.99186,-10.07874
2983201.41711,193.0,3.45686,1.00655,0.15449,1.01833,-8.7257
2983201.83611,193.0,2.73547,1.0289,0.13726,1.03802,-7.59867
2983202.36111,193.0,2.16054,1.04568,0.12159,1.05273,-6.6324
2983203.02011,193.0,1.70952,1.05804,0.10706,1.06344,-5.77806
2983203.84911,193.0,1.35352,1.0693,0.09507,1.07352,-5.08066
2983204.89211,193.0,1.07079,1.07775,0.08633,1.08121,-4.57953
2983206.20612,193.0,0.84734,1.08394,0.07959,1.08686,-4.19946
2983207.86112,193.0,0.67072,1.09008,0.07653,1.09276,-4.01584
2983209.95012,193.0,0.53067,1.09587,0.07445,1.09839,-3.88643
2983212.58712,193.0,0.41976,1.10258,0.07599,1.10519,-3.94258
2983215.91812,193.0,0.33183,1.10859,0.0813,1.11157,-4.19426
2983220.12412,193.0,0.26261,1.11462,0.08815,1.1181,-4.52159
2983225.43213,193.0,0.20791,1.12156,0.09614,1.12567,-4.89935
2983232.13713,193.0,0.16452,1.132,0.1061,1.13697,-5.35468
2983240.61314,193.0,0.13007,1.14402,0.12183,1.15049,-6.07866
2983251.30314,193.0,0.10309,1.15608,0.14166,1.16472,-6.98572
2983264.81715,193.0,0.08153,1.16934,0.16205,1.18052,-7.88969
2983281.91516,193.0,0.06443,1.18816,0.18465,1.20243,-8.83336
2983303.50217,193.0,0.05102,1.21763,0.21007,1.23562,-9.78839
2983330.74419,193.0,0.04042,1.24874,0.24623,1.27278,-11.15448
2983365.24021,193.0,0.03192,1.27778,0.28659,1.30953,-12.64168
2983408.78724,193.0,0.02528,1.31022,0.32022,1.34878,-13.73384
2983463.85327,193.0,0.01999,1.35499,0.34945,1.39933,-14.46131
2997916.98635,194.0,20004.453,0.39762,-0.00338,0.39763,0.4877
2997917.12935,194.0,15829.126,0.40667,0.0102,0.40679,-1.43658
2997917.27135,194.0,12516.703,0.41617,0.02015,0.41666,-2.77261
2997917.41335,194.0,9909.4424,0.42638,0.02775,0.42729,-3.72374
2997917.57735,194.0,7835.48,0.43372,0.0329,0.43497,-4.3384
2997917.77835,194.0,6217.2461,0.444,0.03961,0.44576,-5.09806
2997918.01635,194.0,4905.291,0.45205,0.04154,0.45395,-5.25086
2997918.25535,194.0,3881.2737,0.46059,0.04676,0.46296,-5.79654
2997918.49335,194.0,3070.9827,0.46849,0.04808,0.47095,-5.85918
2997918.73135,194.0,2430.7778,0.47721,0.05192,0.48003,-6.20949
2997918.96935,194.0,1923.1537,0.48622,0.05284,0.48908,-6.20254
2997919.20735,194.0,1522.4358,0.49484,0.05618,0.49801,-6.47746
2997919.44535,194.0,1203.8446,0.5043,0.05734,0.50755,-6.48714
2997919.68435,194.0,952.86591,0.51128,0.06023,0.51481,-6.71847
2997919.92235,194.0,754.27557,0.5204,0.06259,0.52415,-6.85842
2997920.15935,194.0,596.71857,0.53054,0.06517,0.53453,-7.00268
2997920.39735,194.0,471.96338,0.5395,0.06681,0.54362,-7.05973
2997920.63635,194.0,373.20856,0.55041,0.07087,0.55495,-7.33692
2997920.87435,194.0,295.47278,0.55891,0.07306,0.56366,-7.44737
2997921.11335,194.0,233.87738,0.5692,0.07812,0.57454,-7.81459
2997921.35135,194.0,185.05922,0.57967,0.0831,0.58559,-8.15797
2997921.58735,194.0,146.35823,0.59261,0.08823,0.59914,-8.46834
2997921.82435,194.0,115.77804,0.60184,0.09378,0.6091,-8.85655
2997922.05835,194.0,91.6721,0.61594,0.09914,0.62387,-9.14392
2997922.30335,194.0,72.51701,0.62883,0.10577,0.63766,-9.54747
2997922.53235,194.0,57.36816,0.64283,0.11579,0.65317,-10.21085
2997922.76935,194.0,45.3629,0.65908,0.12751,0.6713,-10.94937
2997923.00135,194.0,35.93134,0.67609,0.13966,0.69037,-11.67143
2997923.25235,194.0,28.40909,0.69608,0.15344,0.7128,-12.43115
2997923.46635,194.0,22.48202,0.72229,0.16898,0.7418,-13.16773
2997923.73135,194.0,17.79613,0.7505,0.18233,0.77233,-13.65548
2997923.98335,194.0,14.06813,0.78803,0.19384,0.81152,-13.81912
2997924.19935,194.0,11.1448,0.82472,0.2016,0.84901,-13.73668
2997924.46735,194.0,8.81772,0.86589,0.20242,0.88924,-13.15778
2997924.64535,194.0,6.97545,0.9064,0.19883,0.92796,-12.37261
2997924.86335,194.0,5.5173,0.94479,0.18613,0.96295,-11.14504
2997925.13235,194.0,4.36941,0.97554,0.173,0.99076,-10.05623
2997925.46735,194.0,3.45686,1.00478,0.15315,1.01638,-8.66619
2997925.88635,194.0,2.73547,1.02751,0.1373,1.03665,-7.61087
2997926.41135,194.0,2.16054,1.04454,0.12176,1.05161,-6.64887
2997927.07135,194.0,1.70952,1.05723,0.10672,1.06261,-5.76417
2997927.89935,194.0,1.35352,1.0678,0.09444,1.07196,-5.05417
2997928.94236,194.0,1.07079,1.07638,0.08575,1.07979,-4.55499
2997930.25636,194.0,0.84734,1.08289,0.07983,1.08583,-4.21612
2997931.91136,194.0,0.67072,1.08861,0.07614,1.09127,-4.00108
2997934.00036,194.0,0.53067,1.09475,0.07445,1.09728,-3.8905
2997936.63736,194.0,0.41976,1.10176,0.07603,1.10438,-3.94761
2997939.96836,194.0,0.33183,1.10781,0.08133,1.11079,-4.19884
2997944.17436,194.0,0.26261,1.11344,0.0881,1.11692,-4.52407
2997949.48237,194.0,0.20791,1.11996,0.0962,1.12408,-4.90961
2997956.18737,194.0,0.16452,1.13016,0.10601,1.13512,-5.35847
2997964.66338,194.0,0.13007,1.14257,0.12121,1.14898,-6.05569
2997975.35338,194.0,0.10309,1.15461,0.14077,1.16317,-6.95136
2997988.86739,194.0,0.08153,1.16797,0.16179,1.17913,-7.88671
2998005.9654,194.0,0.06443,1.18695,0.18526,1.20132,-8.87104
2998027.55241,194.0,0.05102,1.21485,0.20939,1.23276,-9.77949
2998054.79443,194.0,0.04042,1.24765,0.2452,1.27151,-11.11873
2998089.29045,194.0,0.03192,1.27776,0.28561,1.30929,-12.59998
2998132.83748,194.0,0.02528,1.30825,0.32074,1.347,-13.77544
2998187.90351,194.0,0.01999,1.35227,0.35177,1.39727,-14.5812
3012641.20039,195.0,20004.453,0.39828,-0.00405,0.3983,0.58208
3012641.34339,195.0,15829.126,0.40804,0.00803,0.40812,-1.12721
3012641.48539,195.0,12516.703,0.41662,0.01969,0.41709,-2.70641
3012641.62739,195.0,9909.4424,0.42657,0.02765,0.42746,-3.70839
3012641.79139,195.0,7835.48,0.43545,0.03353,0.43674,-4.40343
3012641.99239,195.0,6217.2461,0.44604,0.03878,0.44772,-4.96911
3012642.23039,195.0,4905.291,0.45201,0.04352,0.4541,-5.5
3012642.46939,195.0,3881.2737,0.46137,0.04651,0.46371,-5.75708
3012642.70739,195.0,3070.9827,0.46888,0.04865,0.4714,-5.9242
3012642.94539,195.0,2430.7778,0.47827,0.05266,0.48116,-6.28313
3012643.18339,195.0,1923.1537,0.48619,0.05343,0.48911,-6.2712
3012643.42139,195.0,1522.4358,0.49485,0.0553,0.49793,-6.3762
3012643.65939,195.0,1203.8446,0.50315,0.05685,0.50635,-6.44674
3012643.89839,195.0,952.86591,0.51219,0.05952,0.51564,-6.62882
3012644.13639,195.0,754.27557,0.5217,0.06384,0.5256,-6.97605
3012644.37439,195.0,596.71857,0.52976,0.06392,0.5336,-6.88033
3012644.61139,195.0,471.96338,0.54036,0.066,0.54437,-6.96328
3012644.85039,195.0,373.20856,0.54818,0.07129,0.5528,-7.40986
3012645.08839,195.0,295.47278,0.56016,0.07427,0.56507,-7.55273
3012645.32739,195.0,233.87738,0.56954,0.07853,0.57493,-7.85065
3012645.56539,195.0,185.05922,0.58045,0.0833,0.58639,-8.16628
3012645.80139,195.0,146.35823,0.5912,0.08701,0.59757,-8.37266
3012646.03839,195.0,115.77804,0.6037,0.09404,0.61098,-8.85427
3012646.27239,195.0,91.6721,0.61402,0.09997,0.62211,-9.24765
3012646.51739,195.0,72.51701,0.62771,0.10773,0.63689,-9.73885
3012646.74739,195.0,57.36816,0.64116,0.11615,0.6516,-10.26776
3012646.98339,195.0,45.3629,0.65757,0.12687,0.6697,-10.92079
3012647.21539,195.0,35.93134,0.67653,0.13863,0.69059,-11.58054
3012647.46639,195.0,28.40909,0.69712,0.15383,0.71389,-12.44358
3012647.68039,195.0,22.48202,0.7223,0.16901,0.74181,-13.16983
3012647.94539,195.0,17.79613,0.75139,0.18388,0.77356,-13.75127
3012648.19739,195.0,14.06813,0.7861,0.19344,0.80955,-13.82415
3012648.41339,195.0,11.1448,0.82705,0.20158,0.85126,-13.69811
3012648.6814,195.0,8.81772,0.86579,0.20474,0.88967,-13.30473
3012648.8594,195.0,6.97545,0.9072,0.19917,0.92881,-12.3823
3012649.0774,195.0,5.5173,0.94406,0.18491,0.962,-11.08183
3012649.3464,195.0,4.36941,0.97883,0.17508,0.99437,-10.14111
3012649.6824,195.0,3.45686,1.00616,0.15482,1.018,-8.74733
3012650.1004,195.0,2.73547,1.02861,0.13777,1.0378,-7.62892
3012650.6254,195.0,2.16054,1.04598,0.12198,1.05307,-6.65181
3012651.2854,195.0,1.70952,1.05886,0.10644,1.06419,-5.74034
3012652.1134,195.0,1.35352,1.06923,0.09438,1.07339,-5.04453
3012653.1564,195.0,1.07079,1.07876,0.08621,1.0822,-4.5693
3012654.4704,195.0,0.84734,1.08456,0.08073,1.08756,-4.25706
3012656.1264,195.0,0.67072,1.09145,0.07747,1.0942,-4.0599
3012658.2144,195.0,0.53067,1.09606,0.07566,1.09867,-3.9486
3012660.8514,195.0,0.41976,1.10267,0.07616,1.1053,-3.95121
3012664.1824,195.0,0.33183,1.10961,0.08027,1.11251,-4.13751
3012668.38841,195.0,0.26261,1.11583,0.08763,1.11927,-4.49044
3012673.69641,195.0,0.20791,1.12194,0.09672,1.1261,-4.92708
3012680.40141,195.0,0.16452,1.13111,0.10695,1.13616,-5.40167
3012688.87742,195.0,0.13007,1.14435,0.12181,1.15081,-6.07612
3012699.56843,195.0,0.10309,1.1594,0.14207,1.16808,-6.98627
3012713.08143,195.0,0.08153,1.17374,0.16669,1.18552,-8.08272
3012730.17944,195.0,0.06443,1.19041,0.19183,1.20577,-9.15445
3012751.76646,195.0,0.05102,1.21268,0.21127,1.23094,-9.88268
3012779.00847,195.0,0.04042,1.2453,0.23959,1.26814,-10.89056
3012813.50449,195.0,0.03192,1.28015,0.2783,1.31006,-12.26522
3012857.05152,195.0,0.02528,1.31251,0.31659,1.35015,-13.56121
3012912.11755,195.0,0.01999,1.35501,0.35319,1.40029,-14.6094
3027358.50478,196.0,20004.453,0.39846,-0.00566,0.3985,0.81414
3027358.64778,196.0,15829.126,0.40762,0.00848,0.40771,-1.19176
3027358.78978,196.0,12516.703,0.41724,0.01986,0.41771,-2.7248
3027358.93178,196.0,9909.4424,0.42843,0.02709,0.42929,-3.61802
3027359.09578,196.0,7835.48,0.438,0.03339,0.43927,-4.35914
3027359.29678,196.0,6217.2461,0.44407,0.03864,0.44575,-4.97262
3027359.53478,196.0,4905.291,0.4515,0.04175,0.45342,-5.28365
3027359.77378,196.0,3881.2737,0.46211,0.04515,0.46431,-5.58026
3027360.01178,196.0,3070.9827,0.47073,0.04884,0.47326,-5.92312
3027360.24978,196.0,2430.7778,0.47916,0.05109,0.48188,-6.08597
3027360.48778,196.0,1923.1537,0.48727,0.05393,0.49025,-6.31519
3027360.72578,196.0,1522.4358,0.49501,0.05515,0.49807,-6.35724
3027360.96378,196.0,1203.8446,0.50306,0.05725,0.50631,-6.49232
3027361.20278,196.0,952.86591,0.5115,0.06006,0.51501,-6.69654
3027361.44078,196.0,754.27557,0.52141,0.06255,0.52515,-6.8408
3027361.67778,196.0,596.71857,0.53171,0.0668,0.53589,-7.16042
3027361.91578,196.0,471.96338,0.5396,0.0676,0.54381,-7.14067
3027362.15478,196.0,373.20856,0.54972,0.07131,0.55432,-7.39132
3027362.39278,196.0,295.47278,0.56054,0.0758,0.56564,-7.70124
3027362.63178,196.0,233.87738,0.56967,0.07902,0.57513,-7.89685
3027362.86978,196.0,185.05922,0.58127,0.0824,0.58708,-8.06807
3027363.10578,196.0,146.35823,0.59281,0.08881,0.59942,-8.51981
3027363.34278,196.0,115.77804,0.60577,0.09392,0.61301,-8.81305
3027363.57678,196.0,91.6721,0.61501,0.10069,0.6232,-9.29767
3027363.82178,196.0,72.51701,0.63022,0.10836,0.63946,-9.7565
3027364.05078,196.0,57.36816,0.6429,0.11642,0.65336,-10.26406
3027364.28778,196.0,45.3629,0.65939,0.12574,0.67127,-10.79656
3027364.51978,196.0,35.93134,0.67755,0.13905,0.69167,-11.59769
3027364.77078,196.0,28.40909,0.69722,0.15234,0.71367,-12.32531
3027364.98478,196.0,22.48202,0.72187,0.16912,0.74142,-13.18561
3027365.24978,196.0,17.79613,0.75121,0.18276,0.77312,-13.6733
3027365.50178,196.0,14.06813,0.78701,0.19474,0.81075,-13.89849
3027365.71778,196.0,11.1448,0.82625,0.20191,0.85056,-13.73202
3027365.98578,196.0,8.81772,0.86689,0.20269,0.89027,-13.15998
3027366.16378,196.0,6.97545,0.90757,0.20085,0.92953,-12.47897
3027366.38178,196.0,5.5173,0.94627,0.18514,0.96421,-11.07021
3027366.65078,196.0,4.36941,0.97729,0.17407,0.99267,-10.09915
3027366.98578,196.0,3.45686,1.00725,0.15394,1.01894,-8.68918
3027367.40478,196.0,2.73547,1.0293,0.13788,1.0385,-7.62983
3027367.92979,196.0,2.16054,1.04671,0.12243,1.05384,-6.67146
3027368.58979,196.0,1.70952,1.05916,0.10714,1.06457,-5.77619
3027369.41779,196.0,1.35352,1.07008,0.09545,1.07432,-5.09735
3027370.46079,196.0,1.07079,1.07859,0.08657,1.08206,-4.58877
3027371.77479,196.0,0.84734,1.08556,0.08078,1.08856,-4.25568
3027373.42979,196.0,0.67072,1.09149,0.07714,1.09421,-4.04238
3027375.51879,196.0,0.53067,1.09708,0.07477,1.09963,-3.89901
3027378.15579,196.0,0.41976,1.10361,0.07592,1.10622,-3.93529
3027381.48679,196.0,0.33183,1.1104,0.0809,1.11335,-4.167
3027385.6928,196.0,0.26261,1.11606,0.0885,1.11956,-4.53413
3027391.0008,196.0,0.20791,1.12257,0.09613,1.12668,-4.89451
3027397.7058,196.0,0.16452,1.13274,0.10631,1.13772,-5.36179
3027406.18181,196.0,0.13007,1.14562,0.12125,1.15202,-6.04168
3027416.87181,196.0,0.10309,1.15797,0.14115,1.16654,-6.94992
3027430.38582,196.0,0.08153,1.17104,0.16236,1.18224,-7.89369
3027447.48383,196.0,0.06443,1.18939,0.18701,1.204,-8.93556
3027469.07085,196.0,0.05102,1.21659,0.2096,1.23451,-9.77526
3027496.31286,196.0,0.04042,1.24859,0.2442,1.27225,-11.06646
3027530.80888,196.0,0.03192,1.28191,0.28587,1.3134,-12.57137
3027574.35591,196.0,0.02528,1.3128,0.32243,1.35182,-13.79912
3027629.42194,196.0,0.01999,1.35633,0.35332,1.4016,-14.60093
3042069.67292,197.0,20004.453,0.39935,-0.00401,0.39937,0.57494
3042069.81592,197.0,15829.126,0.40757,0.00892,0.40766,-1.25397
3042069.95792,197.0,12516.703,0.419,0.01935,0.41944,-2.64378
3042070.09992,197.0,9909.4424,0.4282,0.0272,0.42906,-3.63436
3042070.26392,197.0,7835.48,0.43602,0.0338,0.43733,-4.43301
3042070.46492,197.0,6217.2461,0.44472,0.0382,0.44636,-4.90946
3042070.70292,197.0,4905.291,0.45433,0.0423,0.45629,-5.319
3042070.94192,197.0,3881.2737,0.46203,0.04662,0.46438,-5.76193
3042071.17992,197.0,3070.9827,0.47021,0.0488,0.47274,-5.92551
3042071.41792,197.0,2430.7778,0.47906,0.05134,0.4818,-6.11712
3042071.65592,197.0,1923.1537,0.48755,0.05285,0.4904,-6.18699
3042071.89392,197.0,1522.4358,0.49645,0.05588,0.49958,-6.42261
3042072.13192,197.0,1203.8446,0.50395,0.05774,0.50724,-6.53654
3042072.37092,197.0,952.86591,0.51298,0.06095,0.51659,-6.77609
3042072.60892,197.0,754.27557,0.52139,0.06262,0.52513,-6.8489
3042072.84592,197.0,596.71857,0.53138,0.06585,0.53545,-7.06373
3042073.08392,197.0,471.96338,0.53974,0.06861,0.54408,-7.24485
3042073.32292,197.0,373.20856,0.54933,0.07133,0.55394,-7.39815
3042073.56092,197.0,295.47278,0.56197,0.07477,0.56692,-7.5782
3042073.79992,197.0,233.87738,0.56939,0.07736,0.57462,-7.73734
3042074.03792,197.0,185.05922,0.5804,0.08195,0.58616,-8.03649
3042074.27392,197.0,146.35823,0.5935,0.08861,0.60008,-8.49201
3042074.51092,197.0,115.77804,0.60399,0.09293,0.6111,-8.74651
3042074.74492,197.0,91.6721,0.61744,0.10026,0.62553,-9.22359
3042074.98992,197.0,72.51701,0.63024,0.10915,0.63963,-9.82571
3042075.21892,197.0,57.36816,0.64446,0.11756,0.65509,-10.338
3042075.45592,197.0,45.3629,0.65897,0.12758,0.67121,-10.95685
3042075.68792,197.0,35.93134,0.6779,0.13828,0.69186,-11.52888
3042075.93892,197.0,28.40909,0.69838,0.15439,0.71525,-12.46562
3042076.15292,197.0,22.48202,0.72371,0.16948,0.74329,-13.18025
3042076.41792,197.0,17.79613,0.7524,0.18317,0.77437,-13.68206
3042076.66992,197.0,14.06813,0.78858,0.19703,0.81282,-14.02859
3042076.88592,197.0,11.1448,0.82674,0.20468,0.8517,-13.90516
3042077.15392,197.0,8.81772,0.8676,0.20511,0.89151,-13.30131
3042077.33192,197.0,6.97545,0.90738,0.19954,0.92906,-12.40218
3042077.54992,197.0,5.5173,0.94639,0.18967,0.96521,-11.33253
3042077.81893,197.0,4.36941,0.9783,0.17411,0.99367,-10.09144
3042078.15393,197.0,3.45686,1.00943,0.15641,1.02147,-8.80785
3042078.57293,197.0,2.73547,1.02968,0.13872,1.03898,-7.67277
3042079.09793,197.0,2.16054,1.04786,0.12256,1.055,-6.67132
3042079.75693,197.0,1.70952,1.0615,0.10836,1.06702,-5.82876
3042080.58593,197.0,1.35352,1.072,0.09619,1.0763,-5.12765
3042081.62893,197.0,1.07079,1.07983,0.08674,1.08331,-4.5928
3042082.94293,197.0,0.84734,1.08628,0.07997,1.08922,-4.21038
3042084.59793,197.0,0.67072,1.09309,0.07594,1.09572,-3.97394
3042086.68693,197.0,0.53067,1.09955,0.07526,1.10213,-3.91578
3042089.32393,197.0,0.41976,1.10544,0.07748,1.10815,-4.00916
3042092.65493,197.0,0.33183,1.11077,0.08148,1.11375,-4.19528
3042096.86094,197.0,0.26261,1.11707,0.0865,1.12041,-4.42773
3042102.16894,197.0,0.20791,1.12606,0.09477,1.13004,-4.81073
3042108.87394,197.0,0.16452,1.13643,0.10771,1.14152,-5.41412
3042117.34995,197.0,0.13007,1.14569,0.12378,1.15236,-6.16634
3042128.03996,197.0,0.10309,1.15687,0.14028,1.16535,-6.91391
3042141.55396,197.0,0.08153,1.17404,0.15927,1.1848,-7.72563
3042158.65197,197.0,0.06443,1.19608,0.18434,1.2102,-8.76135
3042180.23899,197.0,0.05102,1.22237,0.2164,1.24138,-10.03905
3042207.481,197.0,0.04042,1.24568,0.25066,1.27065,-11.37726
3042241.97602,197.0,0.03192,1.27476,0.28029,1.30521,-12.40081
3042285.52305,197.0,0.02528,1.31576,0.30889,1.35153,-13.21169
3042340.58908,197.0,0.01999,1.36854,0.34829,1.41217,-14.2785
3056772.85767,198.0,20004.453,0.39784,-0.00344,0.39786,0.49557
3056773.00067,198.0,15829.126,0.40851,0.00958,0.40863,-1.34335
3056773.14267,198.0,12516.703,0.41898,0.01963,0.41944,-2.68251
3056773.28467,198.0,9909.4424,0.42645,0.02802,0.42737,-3.75955
3056773.44867,198.0,7835.48,0.43657,0.03415,0.4379,-4.47304
3056773.64967,198.0,6217.2461,0.44469,0.03854,0.44636,-4.95317
3056773.88767,198.0,4905.291,0.45401,0.04231,0.45598,-5.32426
3056774.12667,198.0,3881.2737,0.46294,0.04636,0.46525,-5.71838
3056774.36467,198.0,3070.9827,0.47076,0.04865,0.47327,-5.90019
3056774.60267,198.0,2430.7778,0.47901,0.05262,0.48189,-6.26843
3056774.84067,198.0,1923.1537,0.486,0.0526,0.48884,-6.1776
3056775.07867,198.0,1522.4358,0.49476,0.05473,0.49778,-6.31217
3056775.31667,198.0,1203.8446,0.50413,0.05922,0.5076,-6.69936
3056775.55567,198.0,952.86591,0.51339,0.05924,0.5168,-6.58262
3056775.79367,198.0,754.27557,0.52249,0.06179,0.52613,-6.74469
3056776.03067,198.0,596.71857,0.53141,0.06626,0.53552,-7.10759
3056776.26867,198.0,471.96338,0.5404,0.06852,0.54472,-7.22587
3056776.50767,198.0,373.20856,0.55197,0.07056,0.55646,-7.2847
3056776.74567,198.0,295.47278,0.56035,0.07481,0.56533,-7.60447
3056776.98467,198.0,233.87738,0.57187,0.07895,0.57729,-7.86055
3056777.22267,198.0,185.05922,0.58256,0.08213,0.58832,-8.02439
3056777.45867,198.0,146.35823,0.59259,0.08905,0.59925,-8.54632
3056777.69567,198.0,115.77804,0.60458,0.09305,0.6117,-8.74991
3056777.92967,198.0,91.6721,0.61756,0.09979,0.62557,-9.17873
3056778.17467,198.0,72.51701,0.63005,0.10779,0.6392,-9.70856
3056778.40367,198.0,57.36816,0.64386,0.11717,0.65444,-10.31375
3056778.64067,198.0,45.3629,0.65865,0.12711,0.6708,-10.92317
3056778.87267,198.0,35.93134,0.67734,0.14031,0.69172,-11.70346
3056779.12367,198.0,28.40909,0.69764,0.15403,0.71444,-12.45076
3056779.33767,198.0,22.48202,0.72267,0.16766,0.74186,-13.06136
3056779.60267,198.0,17.79613,0.75142,0.18348,0.7735,-13.72215
3056779.85467,198.0,14.06813,0.78672,0.19548,0.81064,-13.95372
3056780.07067,198.0,11.1448,0.82607,0.2024,0.8505,-13.7675
3056780.33867,198.0,8.81772,0.8668,0.20503,0.89072,-13.30789
3056780.51667,198.0,6.97545,0.91069,0.20115,0.93264,-12.45523
3056780.73467,198.0,5.5173,0.94563,0.18814,0.96416,-11.25238
3056781.00367,198.0,4.36941,0.98027,0.17489,0.99575,-10.11564
3056781.33867,198.0,3.45686,1.00741,0.15721,1.0196,-8.86948
3056781.75767,198.0,2.73547,1.03161,0.13982,1.04104,-7.71839
3056782.28267,198.0,2.16054,1.04952,0.12344,1.05675,-6.70823
3056782.94167,198.0,1.70952,1.06182,0.10872,1.06738,-5.84597
3056783.77067,198.0,1.35352,1.07236,0.09639,1.07669,-5.13636
3056784.81367,198.0,1.07079,1.08088,0.08649,1.08433,-4.57505
3056786.12767,198.0,0.84734,1.08815,0.08098,1.09116,-4.25598
3056787.78267,198.0,0.67072,1.09434,0.07757,1.09708,-4.05472
3056789.87168,198.0,0.53067,1.09934,0.07556,1.10193,-3.93196
3056792.50868,198.0,0.41976,1.10525,0.07597,1.10785,-3.93226
