Repository: SebaVillagra00/ICM2985-SOH-IPRE

## Data University of Cambridge (EIS Cambridge)
Data publicada en "Identifying degradation patterns of lithium ion batteries from impedance spectroscopy using machine learning" (Zhang, Tang, Zhang, Wang, Stimming & Lee, 2020) https://www.nature.com/articles/s41467-020-15235-7.

Carpeta contiene:
* Paper de Nature Comunications (IF: 16.6).
* Data frames para IOS.
* Data frames para Windows.

Cada Data frame está contenido en un archivo .txt con las siguientes columnas:
* time/s: tiempo en que se mide la muestra.
* cycle number: ciclo de carga de la batería.
* freq/Hz: frecuencia de la señal de input.
* Re(Z)/Ohm: Parte resistiva de la impedancia.
* Im(Z)/Ohm: Parte reactiva de la impedancia.

File: EIS Cambridge/EIS data/EIS_state_IX_25C06.csv (part 19 of 20)
time/s,cycle number,freq/Hz,Re(Z)/Ohm,-Im(Z)/Ohm,|Z|/Ohm,Phase(Z)/deg
2829274.89889,197.0,0.33183,1.74598,0.16546,1.7538,-5.41356
2829279.10489,197.0,0.26261,1.75723,0.15771,1.76429,-5.12859
2829284.41289,197.0,0.20791,1.76824,0.15382,1.77491,-4.97182
2829291.1179,197.0,0.16452,1.7809,0.15586,1.7877,-5.0016
2829299.5939,197.0,0.13007,1.79499,0.1657,1.80262,-5.27424
2829310.28391,197.0,0.10309,1.80836,0.18297,1.81759,-5.77758
2829323.79791,197.0,0.08153,1.82168,0.20368,1.83303,-6.37959
2829340.89593,197.0,0.06443,1.83971,0.22859,1.85385,-7.08283
2829362.48194,197.0,0.05102,1.86797,0.255,1.88529,-7.77339
2829389.72495,197.0,0.04042,1.90273,0.29698,1.92577,-8.87117
2829424.21997,197.0,0.03192,1.93657,0.34727,1.96746,-10.16629
2829467.768,197.0,0.02528,1.97446,0.3959,2.01376,-11.33793
2829522.83303,197.0,0.01999,2.03079,0.44492,2.07895,-12.35752
2843231.03119,198.0,20004.453,0.33523,-0.01933,0.33579,3.29941
2843231.17419,198.0,15829.126,0.3432,-0.00178,0.3432,0.29715
2843231.31619,198.0,12516.703,0.35083,0.01534,0.35117,-2.503
2843231.45819,198.0,9909.4424,0.35829,0.02749,0.35935,-4.38816
2843231.62219,198.0,7835.48,0.36593,0.03926,0.36803,-6.12363
2843231.82319,198.0,6217.2461,0.37728,0.04752,0.38026,-7.1788
2843232.06119,198.0,4905.291,0.38832,0.05683,0.39246,-8.32632
2843232.30019,198.0,3881.2737,0.39719,0.0653,0.40253,-9.33608
2843232.53819,198.0,3070.9827,0.41031,0.0745,0.41702,-10.29073
2843232.77619,198.0,2430.7778,0.42155,0.07902,0.42889,-10.61671
2843233.01419,198.0,1923.1537,0.43457,0.08729,0.44325,-11.35728
2843233.25219,198.0,1522.4358,0.45012,0.09365,0.45976,-11.75331
2843233.49019,198.0,1203.8446,0.46391,0.09938,0.47444,-12.09164
2843233.72919,198.0,952.86591,0.47843,0.10778,0.49042,-12.69544
2843233.96719,198.0,754.27557,0.4969,0.11316,0.50963,-12.82924
2843234.20419,198.0,596.71857,0.51387,0.12089,0.5279,-13.23854
2843234.44219,198.0,471.96338,0.53156,0.12927,0.54706,-13.66883
2843234.68119,198.0,373.20856,0.55165,0.13577,0.56812,-13.82698
2843234.91919,198.0,295.47278,0.5719,0.14272,0.58944,-14.01175
2843235.15819,198.0,233.87738,0.59336,0.14994,0.61201,-14.1811
2843235.39619,198.0,185.05922,0.61673,0.15575,0.6361,-14.1736
2843235.63219,198.0,146.35823,0.64007,0.16381,0.6607,-14.35523
2843235.86819,198.0,115.77804,0.66569,0.17223,0.68761,-14.50594
2843236.10319,198.0,91.6721,0.6922,0.17711,0.7145,-14.35193
2843236.34819,198.0,72.51701,0.7189,0.18535,0.74241,-14.45717
2843236.57719,198.0,57.36816,0.74356,0.19224,0.76801,-14.49557
2843236.81419,198.0,45.3629,0.76992,0.1975,0.79484,-14.38721
2843237.04619,198.0,35.93134,0.79592,0.20642,0.82225,-14.53893
2843237.29619,198.0,28.40909,0.82371,0.21893,0.8523,-14.88433
2843237.51119,198.0,22.48202,0.8495,0.23214,0.88064,-15.28367
2843237.77619,198.0,17.79613,0.87734,0.25064,0.91244,-15.94389
2843238.02819,198.0,14.06813,0.91123,0.27726,0.95248,-16.92359
2843238.24419,198.0,11.1448,0.95343,0.30601,1.00133,-17.79453
2843238.51119,198.0,8.81772,1.00075,0.33382,1.05496,-18.44728
2843238.68919,198.0,6.97545,1.05335,0.36588,1.11508,-19.15475
2843238.90719,198.0,5.5173,1.13321,0.38888,1.19808,-18.94046
2843239.17719,198.0,4.36941,1.19548,0.4097,1.26373,-18.91688
2843239.51219,198.0,3.45686,1.28831,0.40977,1.35191,-17.64403
2843239.93119,198.0,2.73547,1.37348,0.41556,1.43497,-16.83353
2843240.45619,198.0,2.16054,1.44766,0.39245,1.49991,-15.16792
2843241.11519,198.0,1.70952,1.5228,0.35998,1.56477,-13.30024
2843241.94319,198.0,1.35352,1.58392,0.32719,1.61736,-11.67141
2843242.98619,198.0,1.07079,1.62992,0.29185,1.65584,-10.15172
2843244.30019,198.0,0.84734,1.66609,0.2561,1.68566,-8.73871
2843245.95619,198.0,0.67072,1.69497,0.22472,1.7098,-7.55217
2843248.0442,198.0,0.53067,1.7176,0.19936,1.72913,-6.62078
2843250.6812,198.0,0.41976,1.73597,0.18015,1.74529,-5.92477
2843254.0132,198.0,0.33183,1.74933,0.16713,1.75729,-5.45747
2843258.2182,198.0,0.26261,1.76084,0.15843,1.76795,-5.14122
2843263.5262,198.0,0.20791,1.77223,0.15422,1.77893,-4.9734
2843270.23121,198.0,0.16452,1.78584,0.15722,1.79274,-5.0312
2843278.70721,198.0,0.13007,1.79854,0.16778,1.80635,-5.3294
2843289.39722,198.0,0.10309,1.80941,0.1831,1.81865,-5.77827
2843302.91123,198.0,0.08153,1.82365,0.20129,1.83472,-6.29872
2843320.00924,198.0,0.06443,1.84411,0.22626,1.85793,-6.995
2843341.59625,198.0,0.05102,1.87385,0.25827,1.89157,-7.84751
2843368.83827,198.0,0.04042,1.90524,0.3027,1.92913,-9.0275
2843403.33429,198.0,0.03192,1.93596,0.34973,1.9673,-10.24013
2843446.88131,198.0,0.02528,1.97714,0.39225,2.01567,-11.22129
2843501.94635,198.0,0.01999,2.03786,0.44127,2.08509,-12.21805
2857214.67653,199.0,20004.453,0.33529,-0.01977,0.33588,3.37476
2857214.81953,199.0,15829.126,0.34195,-0.00085,0.34195,0.14199
2857214.96153,199.0,12516.703,0.35072,0.01362,0.35099,-2.22381
2857215.10353,199.0,9909.4424,0.35886,0.02662,0.35984,-4.24179
2857215.26753,199.0,7835.48,0.36618,0.03784,0.36813,-5.89915
2857215.46853,199.0,6217.2461,0.37679,0.04809,0.37985,-7.27331
2857215.70653,199.0,4905.291,0.38685,0.05742,0.39108,-8.4435
2857215.94453,199.0,3881.2737,0.39861,0.06451,0.40379,-9.19341
2857216.18253,199.0,3070.9827,0.40964,0.07153,0.41584,-9.90439
2857216.42053,199.0,2430.7778,0.42328,0.07955,0.43069,-10.64326
2857216.65953,199.0,1923.1537,0.43406,0.08595,0.44248,-11.20087
2857216.89753,199.0,1522.4358,0.44999,0.09312,0.45952,-11.69228
2857217.13553,199.0,1203.8446,0.46402,0.10056,0.47479,-12.22724
2857217.37353,199.0,952.86591,0.47903,0.10732,0.49091,-12.62803
2857217.61253,199.0,754.27557,0.49609,0.1126,0.50871,-12.78832
2857217.84953,199.0,596.71857,0.51295,0.12003,0.5268,-13.17015
2857218.08753,199.0,471.96338,0.53189,0.12776,0.54702,-13.50635
2857218.32653,199.0,373.20856,0.55046,0.13481,0.56673,-13.76115
2857218.56353,199.0,295.47278,0.57062,0.14143,0.58788,-13.92031
2857218.80253,199.0,233.87738,0.59279,0.14938,0.61132,-14.1434
2857219.04153,199.0,185.05922,0.61603,0.15602,0.63548,-14.21199
2857219.27753,199.0,146.35823,0.63844,0.16474,0.65935,-14.46858
2857219.51353,199.0,115.77804,0.66474,0.16957,0.68602,-14.31082
2857219.74853,199.0,91.6721,0.68988,0.17867,0.71264,-14.51963
2857219.99353,199.0,72.51701,0.71545,0.18293,0.73847,-14.34248
2857220.22254,199.0,57.36816,0.74261,0.18929,0.76635,-14.30022
2857220.45954,199.0,45.3629,0.76935,0.19687,0.79414,-14.35326
2857220.69154,199.0,35.93134,0.79515,0.20493,0.82113,-14.45239
2857220.94154,199.0,28.40909,0.81987,0.21807,0.84838,-14.89488
2857221.15654,199.0,22.48202,0.84628,0.23352,0.8779,-15.42597
2857221.42154,199.0,17.79613,0.87551,0.25091,0.91075,-15.99146
2857221.67354,199.0,14.06813,0.90955,0.27538,0.95033,-16.84419
2857221.88954,199.0,11.1448,0.94597,0.30424,0.99369,-17.82852
2857222.15654,199.0,8.81772,0.99778,0.33666,1.05305,-18.6451
2857222.33454,199.0,6.97545,1.05558,0.35857,1.11482,-18.76182
2857222.55254,199.0,5.5173,1.11912,0.39446,1.1866,-19.41604
2857222.82254,199.0,4.36941,1.19815,0.40106,1.26349,-18.50718
2857223.15754,199.0,3.45686,1.28755,0.41832,1.35381,-17.9987
2857223.57554,199.0,2.73547,1.36285,0.41258,1.42393,-16.84292
2857224.10154,199.0,2.16054,1.44837,0.3881,1.49947,-15.00053
2857224.76054,199.0,1.70952,1.5226,0.36291,1.56525,-13.40627
2857225.58854,199.0,1.35352,1.57871,0.32974,1.61278,-11.79773
2857226.63154,199.0,1.07079,1.62558,0.29024,1.65129,-10.12312
2857227.94554,199.0,0.84734,1.66395,0.25499,1.68337,-8.71261
2857229.60154,199.0,0.67072,1.6935,0.22498,1.70838,-7.56724
2857231.68954,199.0,0.53067,1.71562,0.2006,1.7273,-6.6692
2857234.32654,199.0,0.41976,1.73187,0.18149,1.74136,-5.98247
2857237.65755,199.0,0.33183,1.74596,0.16639,1.75387,-5.44391
2857241.86355,199.0,0.26261,1.7591,0.15692,1.76609,-5.0977
2857247.17155,199.0,0.20791,1.77175,0.15506,1.77853,-5.00173
2857253.87656,199.0,0.16452,1.78316,0.15931,1.79026,-5.10527
2857262.35256,199.0,0.13007,1.79333,0.16848,1.80123,-5.36723
2857273.04257,199.0,0.10309,1.80637,0.18078,1.81539,-5.71501
2857286.55657,199.0,0.08153,1.82555,0.19894,1.83635,-6.21919
2857303.65458,199.0,0.06443,1.8491,0.2274,1.86303,-7.01096
2857325.2406,199.0,0.05102,1.87295,0.26487,1.89159,-8.04918
2857352.48361,199.0,0.04042,1.89786,0.30263,1.92184,-9.06007
2857386.97863,199.0,0.03192,1.93469,0.33987,1.96432,-9.96343
2857430.52666,199.0,0.02528,1.98787,0.38705,2.0252,-11.01788
2857485.59069,199.0,0.01999,2.04703,0.45088,2.0961,-12.4217
2871200.07489,200.0,20004.453,0.33764,-0.0183,0.33814,3.1025
2871200.21789,200.0,15829.126,0.34374,-0.00209,0.34374,0.34781
2871200.35989,200.0,12516.703,0.35108,0.01487,0.35139,-2.42556
2871200.50189,200.0,9909.4424,0.36036,0.0258,0.36128,-4.09505
2871200.66589,200.0,7835.48,0.3691,0.03831,0.37108,-5.92516
2871200.86689,200.0,6217.2461,0.37735,0.04699,0.38027,-7.09832
2871201.10489,200.0,4905.291,0.38868,0.05596,0.39269,-8.19354
2871201.34289,200.0,3881.2737,0.39959,0.06526,0.40489,-9.27539
2871201.58189,200.0,3070.9827,0.41165,0.0726,0.418,-10.00271
2871201.81989,200.0,2430.7778,0.42354,0.08013,0.43105,-10.71369
2871202.05789,200.0,1923.1537,0.43673,0.08661,0.44523,-11.2173
2871202.29589,200.0,1522.4358,0.4503,0.09333,0.45987,-11.70932
2871202.53389,200.0,1203.8446,0.46492,0.10104,0.47577,-12.26137
2871202.77289,200.0,952.86591,0.48107,0.1059,0.49259,-12.41413
2871203.01089,200.0,754.27557,0.4978,0.1133,0.51053,-12.82223
2871203.24789,200.0,596.71857,0.5148,0.12092,0.52881,-13.21895
2871203.48589,200.0,471.96338,0.53165,0.12687,0.54658,-13.42179
2871203.72489,200.0,373.20856,0.55249,0.13495,0.56873,-13.7261
2871203.96289,200.0,295.47278,0.57287,0.14168,0.59013,-13.89192
2871204.2019,200.0,233.87738,0.59356,0.14878,0.61193,-14.07179
2871204.4399,200.0,185.05922,0.61708,0.15642,0.6366,-14.22378
2871204.6759,200.0,146.35823,0.64116,0.16327,0.66162,-14.2865
2871204.9119,200.0,115.77804,0.6652,0.16937,0.68642,-14.28477
2871205.1469,200.0,91.6721,0.6905,0.17804,0.71309,-14.45868
2871205.3919,200.0,72.51701,0.71808,0.18307,0.74105,-14.30286
2871205.6209,200.0,57.36816,0.74368,0.18928,0.76739,-14.27947
2871205.8579,200.0,45.3629,0.76961,0.19583,0.79414,-14.27596
2871206.0899,200.0,35.93134,0.79534,0.2057,0.82151,-14.501
2871206.3399,200.0,28.40909,0.82298,0.21593,0.85084,-14.70165
2871206.5549,200.0,22.48202,0.84903,0.23167,0.88007,-15.26267
2871206.8199,200.0,17.79613,0.87622,0.25137,0.91157,-16.00706
2871207.0719,200.0,14.06813,0.91189,0.27588,0.95271,-16.83251
2871207.2879,200.0,11.1448,0.95257,0.30389,0.99987,-17.69348
2871207.5549,200.0,8.81772,0.99843,0.33346,1.05264,-18.46849
2871207.7329,200.0,6.97545,1.05359,0.37075,1.11692,-19.3866
2871207.9509,200.0,5.5173,1.13081,0.38571,1.19478,-18.83391
2871208.2209,200.0,4.36941,1.19755,0.41622,1.26782,-19.16552
2871208.5559,200.0,3.45686,1.28205,0.41401,1.34724,-17.89657
2871208.9739,200.0,2.73547,1.37584,0.41476,1.437,-16.77587
2871209.4999,200.0,2.16054,1.45081,0.39986,1.50491,-15.40873
2871210.1589,200.0,1.70952,1.52316,0.36499,1.56628,-13.47552
2871210.9869,200.0,1.35352,1.58663,0.33025,1.62063,-11.75804
2871212.0299,200.0,1.07079,1.63565,0.29528,1.66209,-10.23315
2871213.3439,200.0,0.84734,1.67228,0.2607,1.69248,-8.86094
2871214.9999,200.0,0.67072,1.70174,0.22979,1.71719,-7.69022
2871217.0879,200.0,0.53067,1.7236,0.20186,1.73538,-6.67977
2871219.7249,200.0,0.41976,1.74225,0.18207,1.75174,-5.96581
2871223.05591,200.0,0.33183,1.75715,0.16851,1.76521,-5.47782
2871227.26191,200.0,0.26261,1.76852,0.16056,1.7758,-5.18742
2871232.56991,200.0,0.20791,1.77962,0.15668,1.7865,-5.03151
2871239.27492,200.0,0.16452,1.79206,0.15823,1.79903,-5.04588
2871247.75092,200.0,0.13007,1.80715,0.16773,1.81492,-5.30276
2871258.44093,200.0,0.10309,1.82082,0.18448,1.83014,-5.78515
2871271.95494,200.0,0.08153,1.83483,0.20532,1.84628,-6.38498
2871289.05295,200.0,0.06443,1.85284,0.23084,1.86716,-7.10162
2871310.63896,200.0,0.05102,1.88166,0.2568,1.8991,-7.77131
2871337.88197,200.0,0.04042,1.91644,0.29838,1.93953,-8.84958
2871372.377,200.0,0.03192,1.9508,0.34908,1.98178,-10.14522
2871415.92502,200.0,0.02528,1.98836,0.39841,2.02788,-11.33046
2871470.99005,200.0,0.01999,2.04346,0.44744,2.09188,-12.3507
2885145.27934,201.0,20004.453,0.33551,-0.01865,0.33602,3.18249
2885145.42235,201.0,15829.126,0.34459,-0.00128,0.34459,0.21272
2885145.56435,201.0,12516.703,0.35101,0.01412,0.35129,-2.30398
2885145.70635,201.0,9909.4424,0.35888,0.02616,0.35983,-4.16975
2885145.87035,201.0,7835.48,0.36884,0.03927,0.37092,-6.07663
2885146.07135,201.0,6217.2461,0.37853,0.04749,0.38149,-7.15102
2885146.30935,201.0,4905.291,0.38941,0.05671,0.39352,-8.28563
2885146.54735,201.0,3881.2737,0.39994,0.06383,0.405,-9.06722
2885146.78535,201.0,3070.9827,0.41082,0.07149,0.41699,-9.87227
2885147.02335,201.0,2430.7778,0.42315,0.08008,0.43066,-10.71572
2885147.26235,201.0,1923.1537,0.43619,0.08597,0.44459,-11.14969
2885147.50035,201.0,1522.4358,0.45127,0.09181,0.46051,-11.49958
2885147.73835,201.0,1203.8446,0.465,0.09983,0.4756,-12.11683
2885147.97635,201.0,952.86591,0.48002,0.10722,0.49185,-12.59066
2885148.21535,201.0,754.27557,0.49653,0.11355,0.50935,-12.8817
2885148.45235,201.0,596.71857,0.51395,0.12009,0.52779,-13.15233
2885148.69035,201.0,471.96338,0.53412,0.1274,0.5491,-13.41531
2885148.92935,201.0,373.20856,0.55224,0.13452,0.56839,-13.69026
2885149.16635,201.0,295.47278,0.57304,0.14277,0.59056,-13.99053
2885149.40635,201.0,233.87738,0.59445,0.1491,0.61286,-14.08072
2885149.64435,201.0,185.05922,0.61622,0.15608,0.63568,-14.21324
2885149.88035,201.0,146.35823,0.64064,0.16378,0.66125,-14.34012
2885150.11635,201.0,115.77804,0.66622,0.17025,0.68763,-14.33472
2885150.35135,201.0,91.6721,0.69231,0.17732,0.71466,-14.36664
2885150.59635,201.0,72.51701,0.71764,0.18371,0.74079,-14.35898
2885150.82535,201.0,57.36816,0.74372,0.18992,0.76759,-14.32551
2885151.06235,201.0,45.3629,0.76971,0.19666,0.79443,-14.33222
2885151.29435,201.0,35.93134,0.79569,0.20521,0.82172,-14.4616
2885151.54435,201.0,28.40909,0.82018,0.21622,0.8482,-14.76865
2885151.75935,201.0,22.48202,0.84799,0.23126,0.87896,-15.25426
2885152.02435,201.0,17.79613,0.87612,0.25339,0.91202,-16.13065
2885152.27635,201.0,14.06813,0.90928,0.27428,0.94974,-16.78552
2885152.49235,201.0,11.1448,0.94769,0.30232,0.99474,-17.69284
2885152.75935,201.0,8.81772,0.99264,0.33525,1.04772,-18.66169
2885152.93735,201.0,6.97545,1.06269,0.36866,1.12482,-19.13234
2885153.15635,201.0,5.5173,1.11842,0.38561,1.18303,-19.02329
2885153.42535,201.0,4.36941,1.20544,0.41551,1.27504,-19.01887
2885153.76035,201.0,3.45686,1.27778,0.42375,1.34621,-18.34688
2885154.17935,201.0,2.73547,1.37061,0.41119,1.43096,-16.69939
2885154.70435,201.0,2.16054,1.45656,0.40039,1.51059,-15.37025
2885155.36335,201.0,1.70952,1.52431,0.37146,1.56891,-13.69553
2885156.19135,201.0,1.35352,1.58555,0.33412,1.62037,-11.89978
2885157.23435,201.0,1.07079,1.63723,0.29622,1.66381,-10.25553
2885158.54835,201.0,0.84734,1.67563,0.26194,1.69598,-8.88492
2885160.20435,201.0,0.67072,1.7055,0.23057,1.72102,-7.69936
2885162.29336,201.0,0.53067,1.72615,0.20423,1.73819,-6.74747
2885164.92936,201.0,0.41976,1.74502,0.1829,1.75458,-5.98355
2885168.26136,201.0,0.33183,1.76049,0.16838,1.76853,-5.46333
2885172.46636,201.0,0.26261,1.77406,0.16099,1.78135,-5.18523
2885177.77536,201.0,0.20791,1.78477,0.15944,1.79187,-5.10483
2885184.47937,201.0,0.16452,1.79501,0.161,1.80221,-5.12522
2885192.95537,201.0,0.13007,1.80787,0.16708,1.81557,-5.2801
2885203.64638,201.0,0.10309,1.82439,0.1813,1.83338,-5.67524
2885217.15939,201.0,0.08153,1.84153,0.20424,1.85282,-6.32861
2885234.2574,201.0,0.06443,1.85919,0.23365,1.87382,-7.16288
2885255.84441,201.0,0.05102,1.87952,0.26141,1.89761,-7.91819
2885283.08643,201.0,0.04042,1.914,0.29574,1.93671,-8.78344
2885317.58245,201.0,0.03192,1.95806,0.34413,1.98807,-9.96785
2885361.12947,201.0,0.02528,2.00282,0.4028,2.04292,-11.37151
2885416.19551,201.0,0.01999,2.04886,0.45952,2.09976,-12.64119
2899075.47388,202.0,20004.453,0.3387,-0.01835,0.3392,3.10112
2899075.61588,202.0,15829.126,0.34404,-0.0017,0.34404,0.28321
2899075.75788,202.0,12516.703,0.35289,0.01399,0.35317,-2.27011
2899075.89988,202.0,9909.4424,0.35981,0.02692,0.36082,-4.27819
2899076.06388,202.0,7835.48,0.37057,0.03741,0.37245,-5.76435
2899076.26488,202.0,6217.2461,0.37902,0.0486,0.38213,-7.30702
2899076.50288,202.0,4905.291,0.38966,0.05724,0.39384,-8.3575
2899076.74088,202.0,3881.2737,0.40123,0.06442,0.40637,-9.12189
2899076.97888,202.0,3070.9827,0.41145,0.07204,0.41771,-9.93126
2899077.21688,202.0,2430.7778,0.42292,0.08102,0.43061,-10.84438
2899077.45588,202.0,1923.1537,0.43782,0.08612,0.4462,-11.12797
2899077.69388,202.0,1522.4358,0.45084,0.09425,0.46059,-11.80806
2899077.93188,202.0,1203.8446,0.46596,0.09947,0.47646,-12.04988
2899078.16988,202.0,952.86591,0.4801,0.10582,0.49163,-12.42984
2899078.40888,202.0,754.27557,0.49726,0.11324,0.50999,-12.82854
2899078.64588,202.0,596.71857,0.51473,0.11932,0.52838,-13.05108
2899078.88288,202.0,471.96338,0.53318,0.12703,0.54811,-13.40036
2899079.12288,202.0,373.20856,0.55328,0.13527,0.56957,-13.73843
2899079.35988,202.0,295.47278,0.57479,0.14237,0.59216,-13.91165
2899079.59988,202.0,233.87738,0.59524,0.14992,0.61383,-14.13693
2899079.83788,202.0,185.05922,0.61663,0.1552,0.63586,-14.12739
2899080.07388,202.0,146.35823,0.64237,0.16415,0.66301,-14.33448
2899080.30988,202.0,115.77804,0.66586,0.16953,0.6871,-14.28427
2899080.54388,202.0,91.6721,0.69223,0.17773,0.71469,-14.39978
2899080.78988,202.0,72.51701,0.71885,0.18401,0.74203,-14.35788
2899081.01888,202.0,57.36816,0.74304,0.19049,0.76707,-14.37901
2899081.25588,202.0,45.3629,0.76971,0.19712,0.79455,-14.36432
2899081.48788,202.0,35.93134,0.79589,0.20561,0.82202,-14.48478
2899081.73788,202.0,28.40909,0.82186,0.21736,0.85012,-14.81378
2899081.95288,202.0,22.48202,0.84878,0.23341,0.88029,-15.37586
2899082.21788,202.0,17.79613,0.8781,0.25201,0.91355,-16.01343
2899082.46988,202.0,14.06813,0.90894,0.27765,0.9504,-16.98592
2899082.68588,202.0,11.1448,0.94801,0.30668,0.99639,-17.92651
2899082.95288,202.0,8.81772,0.99822,0.33916,1.05426,-18.76575
2899083.13088,202.0,6.97545,1.05328,0.36407,1.11443,-19.06769
2899083.34888,202.0,5.5173,1.12276,0.40118,1.19228,-19.66274
2899083.61888,202.0,4.36941,1.19844,0.40822,1.26606,-18.81017
2899083.95389,202.0,3.45686,1.29297,0.425,1.36103,-18.19548
2899084.37189,202.0,2.73547,1.36918,0.42359,1.43321,-17.19066
2899084.89789,202.0,2.16054,1.45358,0.39904,1.50736,-15.35078
2899085.55689,202.0,1.70952,1.53228,0.37315,1.57707,-13.68648
2899086.38489,202.0,1.35352,1.59256,0.34015,1.62848,-12.05662
2899087.42789,202.0,1.07079,1.64059,0.30131,1.66803,-10.40708
2899088.74189,202.0,0.84734,1.68008,0.26391,1.70068,-8.92722
2899090.39789,202.0,0.67072,1.71083,0.23235,1.72653,-7.73425
2899092.48589,202.0,0.53067,1.73474,0.20672,1.74702,-6.79554
2899095.12289,202.0,0.41976,1.75199,0.18688,1.76193,-6.08849
2899098.45489,202.0,0.33183,1.76619,0.17136,1.77448,-5.54158
2899102.6599,202.0,0.26261,1.77941,0.16119,1.7867,-5.17592
2899107.9679,202.0,0.20791,1.79258,0.1581,1.79954,-5.04043
2899114.6729,202.0,0.16452,1.80479,0.16182,1.81203,-5.12355
2899123.14891,202.0,0.13007,1.81553,0.17148,1.82361,-5.39566
2899133.83891,202.0,0.10309,1.82742,0.18388,1.83665,-5.74581
2899147.35292,202.0,0.08153,1.8457,0.20125,1.85664,-6.22278
2899164.45093,202.0,0.06443,1.86904,0.22837,1.88294,-6.96606
2899186.03695,202.0,0.05102,1.89496,0.26567,1.9135,-7.98077
2899213.27996,202.0,0.04042,1.92027,0.30617,1.94453,-9.05895
2899247.77498,202.0,0.03192,1.95465,0.34504,1.98487,-10.01096
2899291.32301,202.0,0.02528,2.00575,0.38906,2.04313,-10.97743
2899346.38804,202.0,0.01999,2.06922,0.45022,2.11763,-12.27496
2912979.92402,203.0,20004.453,0.3395,-0.01754,0.33995,2.95778
2912980.06702,203.0,15829.126,0.3455,-0.00151,0.3455,0.2497
2912980.20902,203.0,12516.703,0.3531,0.01532,0.35343,-2.48478
2912980.35102,203.0,9909.4424,0.36111,0.02811,0.3622,-4.45143
2912980.51502,203.0,7835.48,0.36901,0.03762,0.37092,-5.82142
2912980.71602,203.0,6217.2461,0.37875,0.04841,0.38183,-7.28449
2912980.95402,203.0,4905.291,0.3899,0.05813,0.39421,-8.47981
2912981.19302,203.0,3881.2737,0.39977,0.06477,0.40498,-9.20345
2912981.43102,203.0,3070.9827,0.41205,0.07246,0.41838,-9.97421
2912981.66902,203.0,2430.7778,0.42348,0.07974,0.43092,-10.66368
2912981.90702,203.0,1923.1537,0.43615,0.08571,0.44449,-11.11824
2912982.14502,203.0,1522.4358,0.45144,0.09417,0.46116,-11.78285
2912982.38302,203.0,1203.8446,0.46547,0.10074,0.47624,-12.21158
2912982.62202,203.0,952.86591,0.48197,0.10716,0.49373,-12.53487
2912982.86002,203.0,754.27557,0.49815,0.11424,0.51108,-12.91624
2912983.09702,203.0,596.71857,0.51557,0.11934,0.5292,-13.03291
2912983.33402,203.0,471.96338,0.53285,0.12638,0.54763,-13.3426
2912983.57302,203.0,373.20856,0.55244,0.13452,0.56858,-13.68494
2912983.81102,203.0,295.47278,0.57279,0.14224,0.59019,-13.9458
2912984.05002,203.0,233.87738,0.59463,0.14903,0.61302,-14.07
2912984.28802,203.0,185.05922,0.61757,0.15627,0.63704,-14.1999
2912984.52402,203.0,146.35823,0.64008,0.16328,0.66057,-14.31043
2912984.76102,203.0,115.77804,0.66554,0.17184,0.68737,-14.47758
2912984.99502,203.0,91.6721,0.69124,0.17762,0.71369,-14.41085
2912985.24102,203.0,72.51701,0.71826,0.18494,0.74169,-14.43873
2912985.47002,203.0,57.36816,0.74474,0.19071,0.76877,-14.36372
2912985.70602,203.0,45.3629,0.77082,0.19657,0.79549,-14.30631
2912985.93902,203.0,35.93134,0.79692,0.20541,0.82297,-14.45336
2912986.18902,203.0,28.40909,0.82199,0.21587,0.84986,-14.7145
2912986.40302,203.0,22.48202,0.84909,0.23132,0.88004,-15.2394
2912986.66802,203.0,17.79613,0.87558,0.25118,0.91089,-16.007
2912986.92102,203.0,14.06813,0.90883,0.27422,0.94929,-16.78994
2912987.13702,203.0,11.1448,0.95057,0.30241,0.99752,-17.6479
2912987.40402,203.0,8.81772,0.9939,0.33513,1.04888,-18.63352
2912987.58202,203.0,6.97545,1.05807,0.37282,1.12183,-19.41062
2912987.80002,203.0,5.5173,1.12227,0.38741,1.18725,-19.04485
2912988.07002,203.0,4.36941,1.2034,0.42255,1.27543,-19.34782
2912988.40502,203.0,3.45686,1.27885,0.42478,1.34755,-18.37436
2912988.82302,203.0,2.73547,1.37661,0.41807,1.4387,-16.89321
2912989.34902,203.0,2.16054,1.45842,0.40828,1.51449,-15.63946
2912990.00802,203.0,1.70952,1.52818,0.37701,1.574,-13.85864
2912990.83602,203.0,1.35352,1.59266,0.33874,1.62829,-12.00708
2912991.87902,203.0,1.07079,1.64529,0.30241,1.67285,-10.41494
2912993.19303,203.0,0.84734,1.68352,0.26773,1.70468,-9.03601
2912994.84903,203.0,0.67072,1.71396,0.23532,1.73004,-7.81769
2912996.93803,203.0,0.53067,1.73646,0.20775,1.74884,-6.82259
2912999.57403,203.0,0.41976,1.75545,0.1853,1.76521,-6.02553
2913002.90603,203.0,0.33183,1.77183,0.17191,1.78015,-5.5418
2913007.11103,203.0,0.26261,1.78396,0.16385,1.79147,-5.24766
2913012.41904,203.0,0.20791,1.79445,0.16043,1.80161,-5.10878
2913019.12404,203.0,0.16452,1.80574,0.16134,1.81293,-5.10577
2913027.60005,203.0,0.13007,1.82002,0.1684,1.8278,-5.2864
2913038.29005,203.0,0.10309,1.83601,0.18371,1.84517,-5.71404
2913051.80406,203.0,0.08153,1.85086,0.20662,1.86236,-6.3698
2913068.90207,203.0,0.06443,1.86836,0.23491,1.88307,-7.16611
2913090.48908,203.0,0.05102,1.89163,0.26061,1.9095,-7.84417
2913117.7311,203.0,0.04042,1.92841,0.29811,1.95132,-8.78776
2913152.22712,203.0,0.03192,1.96981,0.34934,2.00055,-10.05678
2913195.77415,203.0,0.02528,2.01017,0.40514,2.05059,-11.39496
2913250.83918,203.0,0.01999,2.05805,0.45559,2.10787,-12.48234
2926852.49351,204.0,20004.453,0.33735,-0.01795,0.33783,3.04609
2926852.63651,204.0,15829.126,0.34506,-0.00121,0.34506,0.20143
2926852.77851,204.0,12516.703,0.35244,0.01344,0.3527,-2.18432
2926852.92051,204.0,9909.4424,0.36114,0.02718,0.36217,-4.30365
2926853.08451,204.0,7835.48,0.36758,0.03937,0.36968,-6.11303
2926853.28551,204.0,6217.2461,0.37826,0.04843,0.38135,-7.29573
2926853.52351,204.0,4905.291,0.38901,0.05709,0.39318,-8.34822
2926853.76151,204.0,3881.2737,0.40045,0.06395,0.40552,-9.07276
2926853.99951,204.0,3070.9827,0.41227,0.07312,0.41871,-10.05774
2926854.23751,204.0,2430.7778,0.42532,0.07978,0.43273,-10.62345
2926854.47651,204.0,1923.1537,0.43747,0.08613,0.44587,-11.13851
2926854.71451,204.0,1522.4358,0.45109,0.09432,0.46084,-11.81065
2926854.95251,204.0,1203.8446,0.46513,0.1002,0.47581,-12.15749
2926855.19051,204.0,952.86591,0.48129,0.10705,0.49305,-12.53958
2926855.42951,204.0,754.27557,0.49776,0.11516,0.51091,-13.0262
2926855.66651,204.0,596.71857,0.51437,0.1207,0.52834,-13.20552
2926855.90351,204.0,471.96338,0.53308,0.1269,0.54797,-13.38973
2926856.14251,204.0,373.20856,0.55262,0.13442,0.56874,-13.67104
2926856.38051,204.0,295.47278,0.5732,0.14285,0.59073,-13.99413
2926856.61951,204.0,233.87738,0.59503,0.14832,0.61323,-13.9963
2926856.85751,204.0,185.05922,0.61686,0.15663,0.63643,-14.24687
2926857.09351,204.0,146.35823,0.64185,0.16296,0.66222,-14.24613
2926857.33051,204.0,115.77804,0.66463,0.16976,0.68597,-14.32848
2926857.56451,204.0,91.6721,0.69199,0.17655,0.71416,-14.31234
2926857.81051,204.0,72.51701,0.71813,0.18253,0.74097,-14.26073
2926858.03951,204.0,57.36816,0.74375,0.18938,0.76749,-14.28583
2926858.27551,204.0,45.3629,0.76942,0.19744,0.79435,-14.39189
2926858.50852,204.0,35.93134,0.7942,0.20521,0.82029,-14.48762
2926858.75852,204.0,28.40909,0.81939,0.21662,0.84754,-14.80846
2926858.97252,204.0,22.48202,0.84648,0.23301,0.87797,-15.39083
2926859.23752,204.0,17.79613,0.87593,0.25062,0.91108,-15.96691
2926859.49052,204.0,14.06813,0.90776,0.27655,0.94896,-16.94335
2926859.70652,204.0,11.1448,0.94959,0.30553,0.99753,-17.83523
2926859.97352,204.0,8.81772,0.99577,0.33634,1.05104,-18.66334
2926860.15152,204.0,6.97545,1.04846,0.37134,1.11227,-19.503
2926860.36952,204.0,5.5173,1.12745,0.39395,1.19429,-19.26031
2926860.63852,204.0,4.36941,1.19243,0.42013,1.26428,-19.40903
2926860.97452,204.0,3.45686,1.28551,0.42132,1.35279,-18.14639
2926861.39252,204.0,2.73547,1.37539,0.42764,1.44034,-17.27155
2926861.91752,204.0,2.16054,1.45214,0.40843,1.50848,-15.70913
2926862.57652,204.0,1.70952,1.53063,0.37509,1.57592,-13.76933
2926863.40552,204.0,1.35352,1.59634,0.34172,1.63251,-12.08276
2926864.44852,204.0,1.07079,1.64578,0.30607,1.674,-10.53516
2926865.76252,204.0,0.84734,1.68393,0.26891,1.70527,-9.07317
2926867.41752,204.0,0.67072,1.71513,0.23634,1.73134,-7.84581
2926869.50652,204.0,0.53067,1.73999,0.2085,1.75244,-6.83291
2926872.14352,204.0,0.41976,1.75801,0.18794,1.76803,-6.10217
2926875.47453,204.0,0.33183,1.77256,0.17358,1.78103,-5.59309
2926879.68053,204.0,0.26261,1.78479,0.1642,1.79233,-5.25651
2926884.98853,204.0,0.20791,1.79679,0.15924,1.80383,-5.06474
2926891.69253,204.0,0.16452,1.81004,0.16128,1.81722,-5.09185
2926900.16954,204.0,0.13007,1.82384,0.17078,1.83182,-5.34928
2926910.85955,204.0,0.10309,1.83568,0.18671,1.84515,-5.80766
2926924.37355,204.0,0.08153,1.84917,0.20552,1.86056,-6.34195
2926941.47156,204.0,0.06443,1.86946,0.23035,1.88359,-7.0243
2926963.05758,204.0,0.05102,1.90004,0.26081,1.91786,-7.81588
2926990.30059,204.0,0.04042,1.93311,0.30479,1.95699,-8.95996
2927024.79561,204.0,0.03192,1.96565,0.35369,1.99722,-10.20026
2927068.34364,204.0,0.02528,2.00603,0.39768,2.04507,-11.21315
2927123.40867,204.0,0.01999,2.06568,0.4456,2.1132,-12.1731
2940715.76713,205.0,20004.453,0.33805,-0.01918,0.3386,3.24733
2940715.91013,205.0,15829.126,0.3438,-0.0001,0.3438,0.0171
2940716.05213,205.0,12516.703,0.35362,0.01309,0.35386,-2.11986
2940716.19413,205.0,9909.4424,0.36072,0.02709,0.36173,-4.29498
2940716.35813,205.0,7835.48,0.3704,0.03888,0.37243,-5.99233
2940716.55913,205.0,6217.2461,0.37983,0.04787,0.38283,-7.18263
2940716.79713,205.0,4905.291,0.39029,0.05757,0.39451,-8.39108
2940717.03513,205.0,3881.2737,0.4012,0.06498,0.40643,-9.19994
2940717.27413,205.0,3070.9827,0.4123,0.07315,0.41874,-10.0613
2940717.51113,205.0,2430.7778,0.42443,0.07912,0.43174,-10.56011
2940717.75013,205.0,1923.1537,0.43699,0.0868,0.44553,-11.23411
2940717.98713,205.0,1522.4358,0.45217,0.09257,0.46155,-11.56949
2940718.22613,205.0,1203.8446,0.46514,0.09975,0.47572,-12.10319
2940718.46414,205.0,952.86591,0.48151,0.10709,0.49327,-12.53892
2940718.70214,205.0,754.27557,0.49773,0.11405,0.51063,-12.90615
2940718.94014,205.0,596.71857,0.5154,0.12079,0.52937,-13.19004
2940719.17714,205.0,471.96338,0.5325,0.12636,0.54729,-13.34954
2940719.41614,205.0,373.20856,0.55307,0.1332,0.56888,-13.54074
2940719.65414,205.0,295.47278,0.57283,0.13969,0.58961,-13.7046
2940719.89314,205.0,233.87738,0.5952,0.14869,0.61349,-14.0262
2940720.13114,205.0,185.05922,0.61547,0.15633,0.63501,-14.25216
2940720.36714,205.0,146.35823,0.64083,0.1612,0.6608,-14.11946
2940720.60314,205.0,115.77804,0.66559,0.16819,0.68651,-14.18149
2940720.83814,205.0,91.6721,0.69142,0.17481,0.71318,-14.1889
2940721.08314,205.0,72.51701,0.71602,0.18153,0.73867,-14.22638
2940721.31214,205.0,57.36816,0.74277,0.18761,0.7661,-14.1751
2940721.54914,205.0,45.3629,0.76803,0.19626,0.79271,-14.33428
2940721.78114,205.0,35.93134,0.79414,0.20452,0.82005,-14.44158
2940722.03114,205.0,28.40909,0.81953,0.21513,0.8473,-14.70854
2940722.24614,205.0,22.48202,0.84504,0.23157,0.8762,-15.32451
2940722.51114,205.0,17.79613,0.87244,0.25009,0.90757,-15.99532
2940722.76314,205.0,14.06813,0.90738,0.27535,0.94824,-16.88106
2940722.97914,205.0,11.1448,0.94642,0.30148,0.99328,-17.66892
2940723.24614,205.0,8.81772,0.99131,0.33402,1.04608,-18.62112
2940723.42414,205.0,6.97545,1.05415,0.3757,1.1191,-19.61623
2940723.64214,205.0,5.5173,1.12146,0.38793,1.18666,-19.08122
2940723.91214,205.0,4.36941,1.1972,0.42342,1.26987,-19.4775
2940724.24714,205.0,3.45686,1.27618,0.42351,1.34462,-18.35888
2940724.66514,205.0,2.73547,1.37338,0.42236,1.43686,-17.09445
2940725.19114,205.0,2.16054,1.45349,0.41095,1.51047,-15.78723
2940725.85014,205.0,1.70952,1.52621,0.37692,1.57207,-13.87253
2940726.67814,205.0,1.35352,1.59241,0.34037,1.62838,-12.06532
2940727.72114,205.0,1.07079,1.6441,0.30507,1.67216,-10.51181
2940729.03514,205.0,0.84734,1.68298,0.26975,1.70446,-9.10595
2940730.69114,205.0,0.67072,1.71363,0.2367,1.72991,-7.86451
2940732.78014,205.0,0.53067,1.73584,0.20863,1.74833,-6.85336
2940735.41615,205.0,0.41976,1.75544,0.18777,1.76546,-6.10551
2940738.74815,205.0,0.33183,1.77119,0.17305,1.77962,-5.58016
2940742.95315,205.0,0.26261,1.78366,0.16459,1.79123,-5.2722
2940748.26215,205.0,0.20791,1.79375,0.1608,1.80095,-5.12262
2940754.96616,205.0,0.16452,1.80604,0.16148,1.81324,-5.10916
2940763.44316,205.0,0.13007,1.82097,0.16962,1.82886,-5.32148
2940774.13317,205.0,0.10309,1.83595,0.18649,1.8454,-5.79995
2940787.64718,205.0,0.08153,1.85031,0.20807,1.86198,-6.4159
2940804.74419,205.0,0.06443,1.86754,0.23432,1.88219,-7.1514
2940826.3312,205.0,0.05102,1.89428,0.25967,1.91199,-7.80554
2940853.57422,205.0,0.04042,1.93054,0.29852,1.95348,-8.79006
2940888.06924,205.0,0.03192,1.96838,0.35086,1.9994,-10.10661
2940931.61726,205.0,0.02528,2.00672,0.40369,2.04692,-11.37429
2940986.68229,205.0,0.01999,2.05796,0.45332,2.1073,-12.42254
2954581.36357,206.0,20004.453,0.33831,-0.01804,0.33879,3.05298
2954581.50657,206.0,15829.126,0.34602,-0.0014,0.34602,0.23218
2954581.64857,206.0,12516.703,0.35376,0.01452,0.35406,-2.35
2954581.79057,206.0,9909.4424,0.36085,0.0275,0.3619,-4.35748
2954581.95457,206.0,7835.48,0.37119,0.03909,0.37324,-6.01222
2954582.15557,206.0,6217.2461,0.38009,0.04815,0.38313,-7.21955
2954582.39357,206.0,4905.291,0.38954,0.05639,0.3936,-8.23681
2954582.63157,206.0,3881.2737,0.40112,0.06603,0.40652,-9.3481
2954582.86957,206.0,3070.9827,0.413,0.07247,0.41931,-9.95217
2954583.10857,206.0,2430.7778,0.42467,0.08013,0.43216,-10.68584
2954583.34657,206.0,1923.1537,0.43772,0.08689,0.44626,-11.22784
2954583.58458,206.0,1522.4358,0.45055,0.09261,0.45997,-11.61583
2954583.82258,206.0,1203.8446,0.46562,0.10171,0.4766,-12.32266
2954584.06058,206.0,952.86591,0.48127,0.10547,0.49269,-12.36049
2954584.29958,206.0,754.27557,0.4975,0.11414,0.51043,-12.92197
2954584.53658,206.0,596.71857,0.51398,0.11961,0.52771,-13.10019
2954584.77458,206.0,471.96338,0.53414,0.12626,0.54886,-13.29916
2954585.01358,206.0,373.20856,0.55174,0.13318,0.56759,-13.57069
2954585.25058,206.0,295.47278,0.57169,0.14089,0.58879,-13.84461
2954585.48958,206.0,233.87738,0.59452,0.14951,0.61303,-14.11621
2954585.72858,206.0,185.05922,0.61663,0.15539,0.63591,-14.14419
2954585.96458,206.0,146.35823,0.6412,0.16112,0.66113,-14.10557
2954586.20058,206.0,115.77804,0.66436,0.16861,0.68543,-14.24068
2954586.43458,206.0,91.6721,0.69101,0.17522,0.71288,-14.22848
2954586.68058,206.0,72.51701,0.71552,0.18182,0.73826,-14.25735
2954586.90958,206.0,57.36816,0.74282,0.18891,0.76647,-14.2688
2954587.14658,206.0,45.3629,0.76844,0.19566,0.79296,-14.28524
2954587.37758,206.0,35.93134,0.79322,0.20407,0.81905,-14.42768
2954587.62758,206.0,28.40909,0.81807,0.21533,0.84594,-14.74669
2954587.84258,206.0,22.48202,0.84407,0.23023,0.87491,-15.2569
2954588.10758,206.0,17.79613,0.87337,0.25037,0.90855,-15.99592
2954588.35958,206.0,14.06813,0.90297,0.27536,0.94402,-16.95875
2954588.57558,206.0,11.1448,0.94192,0.30551,0.99022,-17.97035
2954588.84258,206.0,8.81772,0.99023,0.33907,1.04668,-18.90212
2954589.02058,206.0,6.97545,1.05008,0.36273,1.11097,-19.05664
2954589.23858,206.0,5.5173,1.11398,0.40308,1.18466,-19.89229
2954589.50858,206.0,4.36941,1.19533,0.40952,1.26353,-18.91143
2954589.84358,206.0,3.45686,1.28537,0.43244,1.35616,-18.59464
2954590.26158,206.0,2.73547,1.36295,0.42688,1.42824,-17.39079
2954590.78658,206.0,2.16054,1.45285,0.40385,1.50793,-15.53429
2954591.44658,206.0,1.70952,1.53134,0.37924,1.5776,-13.90948
2954592.27458,206.0,1.35352,1.59092,0.34574,1.62806,-12.26073
2954593.31758,206.0,1.07079,1.64211,0.30561,1.6703,-10.54274
2954594.63158,206.0,0.84734,1.68297,0.26801,1.70418,-9.04813
2954596.28758,206.0,0.67072,1.71429,0.23658,1.73054,-7.85744
2954598.37658,206.0,0.53067,1.73831,0.21005,1.75095,-6.89004
2954601.01259,206.0,0.41976,1.7552,0.18925,1.76537,-6.15395
2954604.34359,206.0,0.33183,1.76957,0.17355,1.77806,-5.60119
2954608.54959,206.0,0.26261,1.78421,0.16291,1.79163,-5.21712
2954613.85759,206.0,0.20791,1.79674,0.16003,1.80385,-5.08971
2954620.5626,206.0,0.16452,1.80805,0.16416,1.81549,-5.188
2954629.0386,206.0,0.13007,1.81861,0.17273,1.8268,-5.42549
2954639.72861,206.0,0.10309,1.83109,0.18474,1.84039,-5.76113
2954653.24262,206.0,0.08153,1.85004,0.20265,1.86111,-6.25106
2954670.34063,206.0,0.06443,1.87331,0.2307,1.88746,-7.0206
2954691.92664,206.0,0.05102,1.89836,0.26778,1.91715,-8.02895
2954719.16966,206.0,0.04042,1.92253,0.30505,1.94658,-9.01593
2954753.66568,206.0,0.03192,1.96009,0.3427,1.98983,-9.91733
2954797.2127,206.0,0.02528,2.01265,0.39035,2.05016,-10.97605
2954852.27774,206.0,0.01999,2.0723,0.45503,2.12167,-12.38442
2968430.52469,207.0,20004.453,0.33936,-0.01861,0.33987,3.13938
2968430.66769,207.0,15829.126,0.34521,-0.00115,0.34522,0.1906
2968430.80969,207.0,12516.703,0.35283,0.01394,0.35311,-2.26189
2968430.95169,207.0,9909.4424,0.36091,0.02649,0.36188,-4.19811
2968431.11569,207.0,7835.48,0.36965,0.03794,0.37159,-5.8599
2968431.31669,207.0,6217.2461,0.37992,0.04824,0.38297,-7.23599
2968431.55469,207.0,4905.291,0.38871,0.0573,0.39291,-8.38565
2968431.79269,207.0,3881.2737,0.39989,0.06461,0.40508,-9.17822
2968432.03069,207.0,3070.9827,0.41317,0.07183,0.41937,-9.86281
2968432.26869,207.0,2430.7778,0.42441,0.0794,0.43177,-10.59661
2968432.50769,207.0,1923.1537,0.43916,0.08643,0.44758,-11.13448
2968432.74469,207.0,1522.4358,0.45088,0.09275,0.46032,-11.62412
2968432.98369,207.0,1203.8446,0.46611,0.10055,0.47683,-12.17304
2968433.22169,207.0,952.86591,0.48126,0.10502,0.49259,-12.30975
2968433.45969,207.0,754.27557,0.49692,0.11269,0.50954,-12.7769
2968433.69769,207.0,596.71857,0.5133,0.11984,0.5271,-13.14104
2968433.93469,207.0,471.96338,0.53176,0.12603,0.54649,-13.33318
2968434.17369,207.0,373.20856,0.55116,0.13237,0.56683,-13.50494
2968434.41169,207.0,295.47278,0.57197,0.13964,0.58877,-13.71941
2968434.65069,207.0,233.87738,0.59372,0.14737,0.61173,-13.9397
2968434.88869,207.0,185.05922,0.61431,0.15367,0.63324,-14.04411
2968435.12469,207.0,146.35823,0.63863,0.1605,0.65849,-14.10773
2968435.36169,207.0,115.77804,0.66433,0.16771,0.68518,-14.1682
2968435.59569,207.0,91.6721,0.68835,0.1742,0.71005,-14.20175
2968435.84069,207.0,72.51701,0.71372,0.18052,0.7362,-14.19434
2968436.07069,207.0,57.36816,0.74031,0.18757,0.7637,-14.21799
2968436.30669,207.0,45.3629,0.76529,0.19407,0.78952,-14.22993
2968436.53869,207.0,35.93134,0.79174,0.20357,0.81749,-14.41958
2968436.78969,207.0,28.40909,0.81537,0.21357,0.84287,-14.67779
2968437.00369,207.0,22.48202,0.84074,0.23015,0.87167,-15.30956
2968437.26869,207.0,17.79613,0.87033,0.25012,0.90556,-16.03391
2968437.52069,207.0,14.06813,0.90044,0.2753,0.94158,-17.00044
2968437.73669,207.0,11.1448,0.93798,0.30179,0.98534,-17.83525
2968438.00369,207.0,8.81772,0.98609,0.3384,1.04254,-18.94084
2968438.18169,207.0,6.97545,1.05011,0.36302,1.11108,-19.07028
2968438.40069,207.0,5.5173,1.10785,0.39468,1.17606,-19.60886
2968438.66969,207.0,4.36941,1.19679,0.41126,1.26548,-18.96455
2968439.00469,207.0,3.45686,1.27681,0.43251,1.34808,-18.71348
2968439.42369,207.0,2.73547,1.3604,0.42149,1.4242,-17.21451
2968439.94869,207.0,2.16054,1.45155,0.40359,1.50662,-15.53794
2968440.60769,207.0,1.70952,1.52436,0.37927,1.57083,-13.97173
2968441.43669,207.0,1.35352,1.58496,0.3425,1.62154,-12.19377
2968442.47869,207.0,1.07079,1.63721,0.30349,1.6651,-10.50182
2968443.79269,207.0,0.84734,1.67808,0.26683,1.69917,-9.03484
2968445.4487,207.0,0.67072,1.70901,0.2354,1.72515,-7.84244
2968447.5377,207.0,0.53067,1.73145,0.20974,1.74411,-6.90703
2968450.1747,207.0,0.41976,1.74912,0.18788,1.75918,-6.1309
2968453.5057,207.0,0.33183,1.76475,0.17171,1.77308,-5.55724
2968457.7117,207.0,0.26261,1.779,0.16289,1.78644,-5.23148
2968463.01971,207.0,0.20791,1.79125,0.16104,1.79847,-5.13714
2968469.72371,207.0,0.16452,1.80171,0.16441,1.8092,-5.21381
2968478.20072,207.0,0.13007,1.81299,0.17104,1.82104,-5.38942
2968488.89072,207.0,0.10309,1.82868,0.18296,1.83781,-5.71343
2968502.40473,207.0,0.08153,1.84893,0.20411,1.86017,-6.29963
2968519.50274,207.0,0.06443,1.87162,0.23431,1.88623,-7.13568
2968541.08875,207.0,0.05102,1.8914,0.26807,1.91031,-8.06699
2968568.33177,207.0,0.04042,1.91982,0.30102,1.94328,-8.91131
2968602.82679,207.0,0.03192,1.96418,0.34101,1.99356,-9.84923
2968646.37482,207.0,0.02528,2.01735,0.39587,2.05583,-11.10228
2968701.43985,207.0,0.01999,2.07062,0.46226,2.12159,-12.58486
2982256.86943,208.0,20004.453,0.33933,-0.01802,0.3398,3.04065
2982257.01243,208.0,15829.126,0.34573,0.00016,0.34573,-0.02713
2982257.15443,208.0,12516.703,0.35358,0.01547,0.35392,-2.50594
2982257.29643,208.0,9909.4424,0.36082,0.0283,0.36193,-4.48453
2982257.46043,208.0,7835.48,0.3697,0.03851,0.3717,-5.94727
2982257.66143,208.0,6217.2461,0.38059,0.04847,0.38366,-7.25839
2982257.89943,208.0,4905.291,0.38919,0.05669,0.3933,-8.28763
2982258.13843,208.0,3881.2737,0.40026,0.06442,0.40541,-9.14274
2982258.37543,208.0,3070.9827,0.412,0.07366,0.41853,-10.13649
2982258.61443,208.0,2430.7778,0.42452,0.07931,0.43186,-10.58208
2982258.85243,208.0,1923.1537,0.43784,0.08717,0.44643,-11.25942
2982259.08943,208.0,1522.4358,0.45204,0.09244,0.4614,-11.55757
2982259.32843,208.0,1203.8446,0.46707,0.10018,0.47769,-12.10525
2982259.56643,208.0,952.86591,0.4808,0.10687,0.49253,-12.53169
2982259.80543,208.0,754.27557,0.49772,0.11196,0.51016,-12.67683
2982260.04243,208.0,596.71857,0.51432,0.11818,0.52773,-12.94111
2982260.27943,208.0,471.96338,0.53423,0.12713,0.54915,-13.38531
2982260.51843,208.0,373.20856,0.55299,0.13355,0.56888,-13.5777
2982260.75643,208.0,295.47278,0.57331,0.14038,0.59024,-13.75874
2982260.99543,208.0,233.87738,0.59521,0.14744,0.6132,-13.91316
2982261.23343,208.0,185.05922,0.61683,0.15489,0.63598,-14.09555
2982261.46943,208.0,146.35823,0.64069,0.16255,0.66099,-14.23647
2982261.70643,208.0,115.77804,0.66519,0.16829,0.68615,-14.19723
2982261.94043,208.0,91.6721,0.69185,0.17426,0.71346,-14.13729
2982262.18543,208.0,72.51701,0.71625,0.18113,0.7388,-14.19142
2982262.41543,208.0,57.36816,0.74365,0.18744,0.76691,-14.14711
2982262.65143,208.0,45.3629,0.76859,0.19603,0.7932,-14.30849
2982262.88343,208.0,35.93134,0.79497,0.2042,0.82078,-14.40557
2982263.13443,208.0,28.40909,0.81912,0.21613,0.84715,-14.78116
2982263.34843,208.0,22.48202,0.84507,0.233,0.8766,-15.41428
2982263.61343,208.0,17.79613,0.87453,0.25093,0.90981,-16.00999
2982263.86543,208.0,14.06813,0.90284,0.27642,0.94421,-17.02296
