Repository: SebaVillagra00/ICM2985-SOH-IPRE

## Data University of Cambridge (EIS Cambridge)
Data publicada en "Identifying degradation patterns of lithium ion batteries from impedance spectroscopy using machine learning" (Zhang, Tang, Zhang, Wang, Stimming & Lee, 2020) https://www.nature.com/articles/s41467-020-15235-7.

Carpeta contiene:
* Paper de Nature Comunications (IF: 16.6).
* Data frames para IOS.
* Data frames para Windows.

Cada Data frame está contenido en un archivo .txt con las siguientes columnas:
* time/s: tiempo en que se mide la muestra.
* cycle number: ciclo de carga de la batería.
* freq/Hz: frecuencia de la señal de input.
* Re(Z)/Ohm: Parte resistiva de la impedancia.
* Im(Z)/Ohm: Parte reactiva de la impedancia.

File: EIS Cambridge/EIS data/EIS_state_IX_35C02.csv (part 19 of 29)
time/s,cycle number,freq/Hz,Re(Z)/Ohm,-Im(Z)/Ohm,|Z|/Ohm,Phase(Z)/deg
2984123.72894,198.0,0.03192,1.4552,0.29068,1.48395,-11.2965
2984167.27597,198.0,0.02528,1.48287,0.33248,1.51969,-12.63744
2984222.341,198.0,0.01999,1.52025,0.36698,1.56392,-13.57115
2998249.04051,199.0,20004.453,0.4703,-0.00814,0.47037,0.99131
2998249.18351,199.0,15829.126,0.47888,0.00683,0.47892,-0.81684
2998249.32551,199.0,12516.703,0.48948,0.01662,0.48976,-1.94427
2998249.46751,199.0,9909.4424,0.49545,0.02551,0.49611,-2.94793
2998249.63151,199.0,7835.48,0.50458,0.03319,0.50567,-3.76293
2998249.83251,199.0,6217.2461,0.51283,0.0401,0.5144,-4.47096
2998250.07051,199.0,4905.291,0.52139,0.04335,0.52319,-4.75312
2998250.30951,199.0,3881.2737,0.53092,0.05,0.53327,-5.37959
2998250.54751,199.0,3070.9827,0.53883,0.05311,0.54144,-5.6289
2998250.78551,199.0,2430.7778,0.54926,0.05878,0.5524,-6.10847
2998251.02351,199.0,1923.1537,0.55749,0.06268,0.561,-6.41474
2998251.26151,199.0,1522.4358,0.56679,0.06641,0.57066,-6.68303
2998251.49951,199.0,1203.8446,0.57703,0.06951,0.5812,-6.86854
2998251.73851,199.0,952.86591,0.58826,0.07296,0.59277,-7.07022
2998251.97651,199.0,754.27557,0.59916,0.07661,0.60404,-7.28661
2998252.21351,199.0,596.71857,0.6108,0.08085,0.61613,-7.53995
2998252.45151,199.0,471.96338,0.62261,0.08443,0.62831,-7.72226
2998252.69051,199.0,373.20856,0.63637,0.08831,0.64247,-7.90074
2998252.92851,199.0,295.47278,0.64703,0.09267,0.65363,-8.15063
2998253.16751,199.0,233.87738,0.66178,0.09677,0.66882,-8.31951
2998253.40551,199.0,185.05922,0.67444,0.10228,0.68215,-8.62335
2998253.64151,199.0,146.35823,0.68901,0.10631,0.69717,-8.77084
2998253.87851,199.0,115.77804,0.70356,0.11345,0.71265,-9.16029
2998254.11251,199.0,91.6721,0.71996,0.11827,0.72961,-9.32887
2998254.35751,199.0,72.51701,0.73503,0.12737,0.74599,-9.83062
2998254.58651,199.0,57.36816,0.75225,0.13725,0.76467,-10.33981
2998254.82351,199.0,45.3629,0.77016,0.14846,0.78434,-10.911
2998255.05551,199.0,35.93134,0.78926,0.16145,0.80561,-11.56083
2998255.30651,199.0,28.40909,0.81283,0.17605,0.83168,-12.22078
2998255.52051,199.0,22.48202,0.84151,0.1925,0.86325,-12.88469
2998255.78551,199.0,17.79613,0.87266,0.21022,0.89762,-13.54449
2998256.03751,199.0,14.06813,0.91422,0.22391,0.94124,-13.76196
2998256.25351,199.0,11.1448,0.95927,0.23531,0.98771,-13.7824
2998256.52151,199.0,8.81772,1.00493,0.23796,1.03272,-13.32205
2998256.69951,199.0,6.97545,1.05211,0.23685,1.07844,-12.68672
2998256.91751,199.0,5.5173,1.10027,0.22284,1.12261,-11.44941
2998257.18651,199.0,4.36941,1.13788,0.20901,1.15691,-10.40806
2998257.52151,199.0,3.45686,1.1742,0.1868,1.18897,-9.03932
2998257.94051,199.0,2.73547,1.20345,0.16694,1.21497,-7.89776
2998258.46551,199.0,2.16054,1.22628,0.14688,1.23505,-6.83021
2998259.12451,199.0,1.70952,1.24185,0.12719,1.24835,-5.84779
2998259.95352,199.0,1.35352,1.25471,0.11126,1.25963,-5.0672
2998260.99652,199.0,1.07079,1.26436,0.0987,1.26821,-4.46355
2998262.31052,199.0,0.84734,1.27195,0.0891,1.27507,-4.00687
2998263.96552,199.0,0.67072,1.27832,0.08229,1.28097,-3.68327
2998266.05452,199.0,0.53067,1.28416,0.07759,1.2865,-3.45766
2998268.69152,199.0,0.41976,1.29093,0.0774,1.29325,-3.43112
2998272.02252,199.0,0.33183,1.29686,0.08085,1.29938,-3.56722
2998276.22852,199.0,0.26261,1.30081,0.08666,1.30369,-3.81133
2998281.53653,199.0,0.20791,1.30613,0.09413,1.30952,-4.12192
2998288.24153,199.0,0.16452,1.31337,0.10328,1.31743,-4.49612
2998296.71754,199.0,0.13007,1.32295,0.11695,1.32811,-5.052
2998307.40754,199.0,0.10309,1.33416,0.13499,1.34097,-5.77737
2998320.92155,199.0,0.08153,1.34688,0.15519,1.35579,-6.5729
2998338.01956,199.0,0.06443,1.36548,0.17894,1.37715,-7.46562
2998359.60557,199.0,0.05102,1.39339,0.20518,1.40842,-8.37687
2998386.84859,199.0,0.04042,1.42647,0.24426,1.44723,-9.71681
2998421.34361,199.0,0.03192,1.45569,0.29159,1.48461,-11.32714
2998464.89064,199.0,0.02528,1.48306,0.33292,1.51997,-12.65229
2998519.95567,199.0,0.01999,1.51999,0.36758,1.5638,-13.59504
3012550.18601,200.0,20004.453,0.47152,-0.00903,0.4716,1.09664
3012550.32901,200.0,15829.126,0.47962,0.00476,0.47964,-0.56847
3012550.47101,200.0,12516.703,0.48895,0.01701,0.48925,-1.99189
3012550.61301,200.0,9909.4424,0.49673,0.02469,0.49734,-2.8458
3012550.77701,200.0,7835.48,0.5048,0.03365,0.50592,-3.81341
3012550.97801,200.0,6217.2461,0.51221,0.03898,0.51369,-4.35223
3012551.21601,200.0,4905.291,0.52195,0.0441,0.5238,-4.82965
3012551.45401,200.0,3881.2737,0.5293,0.04949,0.53161,-5.34213
3012551.69201,200.0,3070.9827,0.53921,0.05471,0.54197,-5.79365
3012551.93101,200.0,2430.7778,0.54751,0.057,0.55047,-5.94353
3012552.16901,200.0,1923.1537,0.55669,0.06131,0.56005,-6.28436
3012552.40701,200.0,1522.4358,0.56648,0.06628,0.57034,-6.67344
3012552.64501,200.0,1203.8446,0.57725,0.07017,0.5815,-6.93048
3012552.88401,200.0,952.86591,0.58594,0.07338,0.59052,-7.13869
3012553.12201,200.0,754.27557,0.5974,0.07725,0.60238,-7.36788
3012553.35901,200.0,596.71857,0.61039,0.08051,0.61568,-7.51426
3012553.59701,200.0,471.96338,0.62161,0.08367,0.62722,-7.66628
3012553.83601,200.0,373.20856,0.6333,0.08922,0.63955,-8.01922
3012554.07301,200.0,295.47278,0.6484,0.09295,0.65502,-8.15769
3012554.31301,200.0,233.87738,0.66137,0.09663,0.66839,-8.3126
3012554.55101,200.0,185.05922,0.6736,0.10127,0.68117,-8.55007
3012554.78701,200.0,146.35823,0.68782,0.10652,0.69602,-8.80301
3012555.02301,200.0,115.77804,0.70236,0.11338,0.71145,-9.16973
3012555.25801,200.0,91.6721,0.71841,0.11839,0.7281,-9.35784
3012555.50301,200.0,72.51701,0.73458,0.12818,0.74568,-9.8979
3012555.73201,200.0,57.36816,0.75094,0.13696,0.76333,-10.33606
3012555.96901,200.0,45.3629,0.76925,0.14726,0.78322,-10.83702
3012556.20101,200.0,35.93134,0.78803,0.16064,0.80424,-11.52224
3012556.45101,200.0,28.40909,0.81161,0.17658,0.8306,-12.27464
3012556.66601,200.0,22.48202,0.84005,0.19321,0.86198,-12.9528
3012556.93101,200.0,17.79613,0.87325,0.20982,0.89811,-13.51085
3012557.18301,200.0,14.06813,0.91374,0.22401,0.9408,-13.77466
3012557.39901,200.0,11.1448,0.95672,0.23388,0.98489,-13.73706
3012557.66601,200.0,8.81772,1.00302,0.23852,1.03099,-13.37668
3012557.84501,200.0,6.97545,1.05497,0.2372,1.0813,-12.67158
3012558.06301,200.0,5.5173,1.09696,0.22016,1.11883,-11.34839
3012558.33201,200.0,4.36941,1.13967,0.209,1.15868,-10.39177
3012558.66701,200.0,3.45686,1.17311,0.18799,1.18808,-9.10428
3012559.08601,200.0,2.73547,1.20232,0.16678,1.21384,-7.89745
3012559.61101,200.0,2.16054,1.22399,0.14554,1.23261,-6.78077
3012560.27001,200.0,1.70952,1.24059,0.12689,1.24706,-5.84017
3012561.09901,200.0,1.35352,1.25325,0.11018,1.25808,-5.02421
3012562.14201,200.0,1.07079,1.2634,0.09772,1.26717,-4.42306
3012563.45601,200.0,0.84734,1.27193,0.08885,1.27503,-3.99588
3012565.11102,200.0,0.67072,1.27811,0.08283,1.28079,-3.70775
3012567.20002,200.0,0.53067,1.28291,0.07949,1.28537,-3.5457
3012569.83702,200.0,0.41976,1.28758,0.07806,1.28995,-3.46913
3012573.16802,200.0,0.33183,1.29354,0.07984,1.296,-3.53188
3012577.37402,200.0,0.26261,1.29928,0.08492,1.30205,-3.73954
3012582.68203,200.0,0.20791,1.30561,0.09228,1.30887,-4.04274
3012589.38603,200.0,0.16452,1.31294,0.10182,1.31688,-4.43448
3012597.86304,200.0,0.13007,1.32484,0.11473,1.3298,-4.94925
3012608.55304,200.0,0.10309,1.33932,0.13483,1.34609,-5.7487
3012622.06705,200.0,0.08153,1.35336,0.16179,1.363,-6.81702
3012639.16506,200.0,0.06443,1.36827,0.19175,1.38164,-7.97755
3012660.75107,200.0,0.05102,1.38271,0.21637,1.39953,-8.89378
3012687.99309,200.0,0.04042,1.4083,0.24318,1.42914,-9.7971
3012722.48911,200.0,0.03192,1.44345,0.27739,1.46986,-10.87805
3012766.03614,200.0,0.02528,1.47953,0.31628,1.51296,-12.06649
3012821.10117,200.0,0.01999,1.52205,0.35218,1.56226,-13.02812
3026850.3647,201.0,20004.453,0.47062,-0.00846,0.4707,1.02949
3026850.5077,201.0,15829.126,0.47829,0.00581,0.47832,-0.69545
3026850.6497,201.0,12516.703,0.48618,0.01651,0.48646,-1.94497
3026850.7917,201.0,9909.4424,0.49725,0.02626,0.49794,-3.02353
3026850.9557,201.0,7835.48,0.50406,0.03244,0.50511,-3.68285
3026851.1567,201.0,6217.2461,0.5128,0.03779,0.51419,-4.21448
3026851.3947,201.0,4905.291,0.52019,0.04514,0.52215,-4.95919
3026851.6327,201.0,3881.2737,0.52958,0.05032,0.53196,-5.42827
3026851.8717,201.0,3070.9827,0.53696,0.05318,0.53958,-5.65641
3026852.1097,201.0,2430.7778,0.54686,0.05889,0.55002,-6.14661
3026852.3477,201.0,1923.1537,0.5554,0.0604,0.55867,-6.20699
3026852.5857,201.0,1522.4358,0.56614,0.06435,0.56979,-6.48421
3026852.8237,201.0,1203.8446,0.57684,0.06921,0.58098,-6.84207
3026853.0627,201.0,952.86591,0.58723,0.07222,0.59166,-7.01083
3026853.3007,201.0,754.27557,0.59731,0.07659,0.6022,-7.30714
3026853.5377,201.0,596.71857,0.60985,0.07956,0.61502,-7.43277
3026853.7757,201.0,471.96338,0.62102,0.08522,0.62684,-7.81327
3026854.0147,201.0,373.20856,0.63436,0.08985,0.64069,-8.06211
3026854.2517,201.0,295.47278,0.6475,0.09196,0.654,-8.08369
3026854.4917,201.0,233.87738,0.66055,0.0966,0.66758,-8.31969
3026854.7297,201.0,185.05922,0.67477,0.10105,0.6823,-8.51688
3026854.9657,201.0,146.35823,0.68873,0.10748,0.69707,-8.86959
3026855.2017,201.0,115.77804,0.70331,0.11193,0.71216,-9.04297
3026855.4367,201.0,91.6721,0.71802,0.11895,0.7278,-9.40651
3026855.6817,201.0,72.51701,0.73253,0.12656,0.74338,-9.80252
3026855.9107,201.0,57.36816,0.74988,0.13657,0.76221,-10.32158
3026856.1477,201.0,45.3629,0.7684,0.14831,0.78258,-10.9245
3026856.3797,201.0,35.93134,0.78807,0.16069,0.80429,-11.52464
3026856.6297,201.0,28.40909,0.81091,0.17543,0.82967,-12.20734
3026856.8447,201.0,22.48202,0.84008,0.19456,0.86232,-13.03973
3026857.1097,201.0,17.79613,0.87271,0.21029,0.89769,-13.54798
3026857.3617,201.0,14.06813,0.91191,0.22543,0.93936,-13.88576
3026857.5777,201.0,11.1448,0.95524,0.23635,0.98405,-13.89738
3026857.8447,201.0,8.81772,1.0035,0.24041,1.03189,-13.47239
3026858.0237,201.0,6.97545,1.05071,0.2326,1.07614,-12.48237
3026858.2417,201.0,5.5173,1.09769,0.22761,1.12104,-11.71422
3026858.5107,201.0,4.36941,1.13776,0.20773,1.15657,-10.34694
3026858.8457,201.0,3.45686,1.17451,0.18893,1.18961,-9.13833
3026859.2647,201.0,2.73547,1.20126,0.16544,1.21259,-7.84164
3026859.7897,201.0,2.16054,1.22428,0.14482,1.23281,-6.74602
3026860.4487,201.0,1.70952,1.24145,0.12664,1.24789,-5.82444
3026861.2777,201.0,1.35352,1.25367,0.11198,1.25866,-5.10421
3026862.3207,201.0,1.07079,1.2633,0.09908,1.26718,-4.48457
3026863.63471,201.0,0.84734,1.2701,0.08893,1.2732,-4.00506
3026865.28971,201.0,0.67072,1.27663,0.08192,1.27926,-3.67155
3026867.37871,201.0,0.53067,1.28236,0.0785,1.28476,-3.50305
3026870.01571,201.0,0.41976,1.28718,0.07756,1.28952,-3.44812
3026873.34671,201.0,0.33183,1.29253,0.07902,1.29495,-3.49847
3026877.55271,201.0,0.26261,1.29982,0.08286,1.30246,-3.64768
3026882.86072,201.0,0.20791,1.30825,0.0919,1.31148,-4.01814
3026889.56472,201.0,0.16452,1.31626,0.10558,1.32048,-4.58619
3026898.04173,201.0,0.13007,1.32297,0.12229,1.32861,-5.2812
3026908.73173,201.0,0.10309,1.33084,0.13864,1.33804,-5.94716
3026922.24574,201.0,0.08153,1.34399,0.15654,1.35308,-6.64361
3026939.34375,201.0,0.06443,1.36278,0.18093,1.37474,-7.56273
3026960.92976,201.0,0.05102,1.38508,0.21031,1.40096,-8.63365
3026988.17178,201.0,0.04042,1.40879,0.23984,1.42906,-9.66157
3027022.6678,201.0,0.03192,1.44436,0.26985,1.46935,-10.58244
3027066.21483,201.0,0.02528,1.49407,0.30921,1.52573,-11.69262
3027121.27986,201.0,0.01999,1.54647,0.36285,1.58847,-13.20463
3041131.57644,202.0,20004.453,0.46903,-0.00816,0.4691,0.99675
3041131.71944,202.0,15829.126,0.47804,0.00369,0.47805,-0.44251
3041131.86144,202.0,12516.703,0.4872,0.01749,0.48751,-2.05618
3041132.00344,202.0,9909.4424,0.49474,0.02598,0.49542,-3.00653
3041132.16744,202.0,7835.48,0.50348,0.03284,0.50455,-3.73145
3041132.36844,202.0,6217.2461,0.51172,0.03916,0.51321,-4.37568
3041132.60644,202.0,4905.291,0.52048,0.04502,0.52243,-4.94377
3041132.84544,202.0,3881.2737,0.52725,0.05021,0.52964,-5.43954
3041133.08344,202.0,3070.9827,0.53677,0.0524,0.53932,-5.57585
3041133.32144,202.0,2430.7778,0.54684,0.05796,0.54991,-6.05055
3041133.55944,202.0,1923.1537,0.55521,0.06132,0.55858,-6.30229
3041133.79744,202.0,1522.4358,0.56665,0.06623,0.57051,-6.66671
3041134.03544,202.0,1203.8446,0.57737,0.06823,0.58139,-6.73939
3041134.27444,202.0,952.86591,0.58753,0.07511,0.59231,-7.28497
3041134.51244,202.0,754.27557,0.59833,0.07704,0.60327,-7.33683
3041134.74944,202.0,596.71857,0.60922,0.08018,0.61448,-7.49717
3041134.98745,202.0,471.96338,0.62246,0.08394,0.62809,-7.68009
3041135.22645,202.0,373.20856,0.63511,0.08917,0.64134,-7.99238
3041135.46445,202.0,295.47278,0.6469,0.09281,0.65352,-8.16477
3041135.70345,202.0,233.87738,0.6597,0.09593,0.66664,-8.27406
3041135.94145,202.0,185.05922,0.67389,0.10157,0.68151,-8.57155
3041136.17745,202.0,146.35823,0.6883,0.10783,0.6967,-8.90339
3041136.41445,202.0,115.77804,0.70295,0.11216,0.71184,-9.06578
3041136.64845,202.0,91.6721,0.7192,0.11991,0.72912,-9.4658
3041136.89345,202.0,72.51701,0.73178,0.12865,0.74301,-9.97055
3041137.12245,202.0,57.36816,0.75002,0.13698,0.76243,-10.35049
3041137.35945,202.0,45.3629,0.76868,0.14961,0.78311,-11.01362
3041137.59145,202.0,35.93134,0.78829,0.16166,0.8047,-11.58941
3041137.84245,202.0,28.40909,0.8109,0.17736,0.83007,-12.33727
3041138.05645,202.0,22.48202,0.84062,0.19491,0.86292,-13.05414
3041138.32145,202.0,17.79613,0.87304,0.21018,0.89798,-13.53635
3041138.57345,202.0,14.06813,0.9117,0.22599,0.93929,-13.92156
3041138.78945,202.0,11.1448,0.95548,0.23612,0.98422,-13.88096
3041139.05745,202.0,8.81772,1.0049,0.24033,1.03324,-13.4501
3041139.23545,202.0,6.97545,1.05138,0.23419,1.07714,-12.5572
3041139.45345,202.0,5.5173,1.09704,0.22627,1.12013,-11.65431
3041139.72245,202.0,4.36941,1.13894,0.20679,1.15756,-10.29096
3041140.05745,202.0,3.45686,1.17514,0.18878,1.1902,-9.12629
3041140.47645,202.0,2.73547,1.20183,0.16814,1.21354,-7.96416
3041141.00145,202.0,2.16054,1.22418,0.14603,1.23286,-6.80235
3041141.66045,202.0,1.70952,1.24109,0.12716,1.24758,-5.84982
3041142.48945,202.0,1.35352,1.25412,0.11177,1.25909,-5.09276
3041143.53245,202.0,1.07079,1.2631,0.09817,1.26691,-4.44399
3041144.84645,202.0,0.84734,1.27055,0.08785,1.27359,-3.95539
3041146.50145,202.0,0.67072,1.27783,0.0816,1.28043,-3.65407
3041148.59045,202.0,0.53067,1.28485,0.0784,1.28724,-3.49157
3041151.22745,202.0,0.41976,1.28946,0.07892,1.29188,-3.5025
3041154.55846,202.0,0.33183,1.29347,0.08144,1.29603,-3.60284
3041158.76446,202.0,0.26261,1.29882,0.08571,1.30164,-3.77565
3041164.07246,202.0,0.20791,1.30535,0.09235,1.30861,-4.04696
3041170.77747,202.0,0.16452,1.31369,0.10304,1.31772,-4.4847
3041179.25347,202.0,0.13007,1.3219,0.11719,1.32708,-5.06601
3041189.94348,202.0,0.10309,1.33257,0.13332,1.33922,-5.71344
3041203.45749,202.0,0.08153,1.34877,0.15228,1.35734,-6.44151
3041220.5555,202.0,0.06443,1.37153,0.17893,1.38315,-7.43285
3041242.14151,202.0,0.05102,1.39666,0.21523,1.41315,-8.76071
3041269.38453,202.0,0.04042,1.41725,0.2543,1.43988,-10.17242
3041303.87955,202.0,0.03192,1.44164,0.28794,1.47011,-11.29522
3041347.42657,202.0,0.02528,1.47626,0.32016,1.51058,-12.23634
3041402.4916,202.0,0.01999,1.52353,0.35804,1.56503,-13.22493
3055398.14147,203.0,20004.453,0.46847,-0.00941,0.46856,1.15039
3055398.28447,203.0,15829.126,0.47675,0.00398,0.47677,-0.47782
3055398.42648,203.0,12516.703,0.48515,0.01612,0.48542,-1.90307
3055398.56848,203.0,9909.4424,0.49463,0.02634,0.49533,-3.04878
3055398.73248,203.0,7835.48,0.5037,0.03272,0.50476,-3.71644
3055398.93348,203.0,6217.2461,0.51062,0.03889,0.5121,-4.3558
3055399.17148,203.0,4905.291,0.52023,0.04343,0.52204,-4.77212
3055399.41048,203.0,3881.2737,0.52904,0.05083,0.53148,-5.4877
3055399.64848,203.0,3070.9827,0.53878,0.05376,0.54145,-5.69849
3055399.88648,203.0,2430.7778,0.54713,0.05863,0.55026,-6.11599
3055400.12448,203.0,1923.1537,0.55648,0.0616,0.55988,-6.3166
3055400.36248,203.0,1522.4358,0.56744,0.06605,0.57127,-6.63903
3055400.60048,203.0,1203.8446,0.57729,0.068,0.58128,-6.71832
3055400.83948,203.0,952.86591,0.58688,0.07238,0.59133,-7.03034
3055401.07748,203.0,754.27557,0.59827,0.07705,0.60321,-7.33823
3055401.31448,203.0,596.71857,0.60823,0.08073,0.61356,-7.56063
3055401.55248,203.0,471.96338,0.62249,0.08493,0.62826,-7.76885
3055401.79148,203.0,373.20856,0.63388,0.08993,0.64023,-8.07462
3055402.02848,203.0,295.47278,0.647,0.0927,0.65361,-8.1535
3055402.26848,203.0,233.87738,0.65956,0.09688,0.66663,-8.35616
3055402.50648,203.0,185.05922,0.67406,0.10239,0.68179,-8.63705
3055402.74248,203.0,146.35823,0.6895,0.10679,0.69772,-8.80414
3055402.97848,203.0,115.77804,0.70221,0.11398,0.7114,-9.21957
3055403.21348,203.0,91.6721,0.7172,0.11919,0.72704,-9.43583
3055403.45848,203.0,72.51701,0.73352,0.12835,0.74467,-9.9253
3055403.68748,203.0,57.36816,0.75121,0.13695,0.76359,-10.33198
3055403.92448,203.0,45.3629,0.76751,0.14796,0.78164,-10.9114
3055404.15648,203.0,35.93134,0.78882,0.16188,0.80526,-11.59733
3055404.40648,203.0,28.40909,0.81162,0.17716,0.83073,-12.3136
3055404.62148,203.0,22.48202,0.83967,0.19422,0.86184,-13.02379
3055404.88648,203.0,17.79613,0.87288,0.21028,0.89785,-13.54446
3055405.13848,203.0,14.06813,0.91038,0.22585,0.93797,-13.93314
3055405.35348,203.0,11.1448,0.95542,0.23627,0.9842,-13.89023
3055405.62048,203.0,8.81772,1.00325,0.24118,1.03183,-13.51726
3055405.79948,203.0,6.97545,1.05392,0.23377,1.07954,-12.50651
3055406.01748,203.0,5.5173,1.09503,0.22678,1.11826,-11.70062
3055406.28648,203.0,4.36941,1.13935,0.20743,1.15808,-10.31846
3055406.62148,203.0,3.45686,1.17382,0.1898,1.18906,-9.18514
3055407.04048,203.0,2.73547,1.20114,0.16706,1.2127,-7.91797
3055407.56548,203.0,2.16054,1.2253,0.14582,1.23395,-6.78648
3055408.22448,203.0,1.70952,1.24233,0.12782,1.24889,-5.87452
3055409.05348,203.0,1.35352,1.25422,0.11239,1.25925,-5.12058
3055410.09648,203.0,1.07079,1.26321,0.09924,1.26711,-4.49219
3055411.40948,203.0,0.84734,1.2714,0.08855,1.27448,-3.98428
3055413.06548,203.0,0.67072,1.2779,0.08203,1.28053,-3.673
3055415.15449,203.0,0.53067,1.2832,0.07829,1.28559,-3.49123
3055417.79149,203.0,0.41976,1.28824,0.07738,1.29056,-3.43722
3055421.12249,203.0,0.33183,1.29416,0.07855,1.29654,-3.47336
3055425.32849,203.0,0.26261,1.30218,0.0834,1.30485,-3.66471
3055430.63649,203.0,0.20791,1.30959,0.09317,1.3129,-4.06933
3055437.3405,203.0,0.16452,1.31605,0.10669,1.32037,-4.63471
3055445.8175,203.0,0.13007,1.32185,0.12107,1.32738,-5.23314
3055456.50751,203.0,0.10309,1.33163,0.13613,1.33857,-5.83697
3055470.02152,203.0,0.08153,1.34693,0.15549,1.35587,-6.58507
3055487.11953,203.0,0.06443,1.36658,0.18116,1.37853,-7.55129
3055508.70554,203.0,0.05102,1.3849,0.20908,1.40059,-8.58523
3055535.94756,203.0,0.04042,1.41151,0.23772,1.43139,-9.55962
3055570.44358,203.0,0.03192,1.45088,0.27021,1.47583,-10.54971
3055613.9906,203.0,0.02528,1.49905,0.31549,1.53189,-11.88507
3055669.05564,203.0,0.01999,1.54478,0.37097,1.5887,-13.50347
3069656.92125,204.0,20004.453,0.46784,-0.00793,0.4679,0.97167
3069657.06425,204.0,15829.126,0.47717,0.00512,0.4772,-0.61431
3069657.20625,204.0,12516.703,0.48507,0.01672,0.48536,-1.97404
3069657.34825,204.0,9909.4424,0.49395,0.0266,0.49467,-3.08202
3069657.51225,204.0,7835.48,0.50218,0.03369,0.50331,-3.83792
3069657.71325,204.0,6217.2461,0.51135,0.03915,0.51284,-4.37781
3069657.95125,204.0,4905.291,0.51936,0.04519,0.52132,-4.97303
3069658.19025,204.0,3881.2737,0.52975,0.04934,0.53204,-5.32135
3069658.42825,204.0,3070.9827,0.53717,0.05416,0.53989,-5.75776
3069658.66625,204.0,2430.7778,0.54678,0.05832,0.54988,-6.08787
3069658.90425,204.0,1923.1537,0.55737,0.06051,0.56065,-6.19624
3069659.14225,204.0,1522.4358,0.56686,0.06563,0.57064,-6.60383
3069659.38025,204.0,1203.8446,0.57736,0.06913,0.58148,-6.8281
3069659.61825,204.0,952.86591,0.58804,0.07143,0.59236,-6.92633
3069659.85625,204.0,754.27557,0.59753,0.07666,0.60243,-7.31104
3069660.09325,204.0,596.71857,0.60965,0.0806,0.61496,-7.53084
3069660.33125,204.0,471.96338,0.62282,0.08328,0.62836,-7.61601
3069660.57025,204.0,373.20856,0.63421,0.08833,0.64033,-7.92863
3069660.80725,204.0,295.47278,0.6469,0.09267,0.6535,-8.15211
3069661.04725,204.0,233.87738,0.65926,0.09636,0.66626,-8.31586
3069661.28525,204.0,185.05922,0.67452,0.10112,0.68206,-8.52575
3069661.52125,204.0,146.35823,0.68764,0.10643,0.69583,-8.7983
3069661.75725,204.0,115.77804,0.70264,0.11333,0.71172,-9.16216
3069661.99225,204.0,91.6721,0.71681,0.11945,0.72669,-9.46121
3069662.23725,204.0,72.51701,0.73422,0.12656,0.74505,-9.78041
3069662.46625,204.0,57.36816,0.74968,0.13737,0.76216,-10.38345
3069662.70325,204.0,45.3629,0.76794,0.14788,0.78205,-10.89974
3069662.93525,204.0,35.93134,0.78889,0.16079,0.80511,-11.52034
3069663.18525,204.0,28.40909,0.81185,0.17816,0.83117,-12.37698
3069663.40025,204.0,22.48202,0.83945,0.19489,0.86177,-13.07079
3069663.66525,204.0,17.79613,0.87166,0.20999,0.8966,-13.54478
3069663.91725,204.0,14.06813,0.91226,0.22476,0.93954,-13.84091
3069664.13325,204.0,11.1448,0.95608,0.23733,0.98509,-13.94111
3069664.40025,204.0,8.81772,1.00491,0.23874,1.03287,-13.36408
3069664.57925,204.0,6.97545,1.05155,0.23844,1.07824,-12.77609
3069664.79725,204.0,5.5173,1.09896,0.22596,1.12195,-11.61891
3069665.06625,204.0,4.36941,1.13701,0.2093,1.15611,-10.43014
3069665.40125,204.0,3.45686,1.17387,0.18877,1.18895,-9.13546
3069665.82025,204.0,2.73547,1.20209,0.16818,1.21379,-7.96418
3069666.34525,204.0,2.16054,1.22499,0.14758,1.23385,-6.86959
3069667.00425,204.0,1.70952,1.24081,0.12774,1.24737,-5.87798
3069667.83325,204.0,1.35352,1.25347,0.11123,1.25839,-5.07106
3069668.87625,204.0,1.07079,1.26371,0.09857,1.26755,-4.46017
3069670.18926,204.0,0.84734,1.27079,0.08853,1.27387,-3.98505
3069671.84526,204.0,0.67072,1.27715,0.08186,1.27978,-3.66751
3069673.93426,204.0,0.53067,1.28435,0.07717,1.28666,-3.43828
3069676.57126,204.0,0.41976,1.2908,0.07824,1.29317,-3.4687
3069679.90226,204.0,0.33183,1.29508,0.08138,1.29763,-3.5958
3069684.10826,204.0,0.26261,1.29996,0.08718,1.30288,-3.83665
3069689.41627,204.0,0.20791,1.30477,0.09369,1.30813,-4.10718
3069696.12027,204.0,0.16452,1.31299,0.10292,1.31701,-4.4819
3069704.59728,204.0,0.13007,1.32243,0.11681,1.32758,-5.04773
3069715.28728,204.0,0.10309,1.3334,0.13532,1.34025,-5.79461
3069728.80129,204.0,0.08153,1.34615,0.15488,1.35503,-6.56345
3069745.8993,204.0,0.06443,1.36611,0.17843,1.37772,-7.44151
3069767.48531,204.0,0.05102,1.39491,0.20696,1.41018,-8.43912
3069794.72733,204.0,0.04042,1.42525,0.24786,1.44664,-9.86544
3069829.22335,204.0,0.03192,1.45169,0.29229,1.48083,-11.38385
3069872.77038,204.0,0.02528,1.47926,0.32991,1.5156,-12.57258
3069927.83541,204.0,0.01999,1.51985,0.36419,1.56287,-13.4751
3083944.34244,205.0,20004.453,0.46864,-0.00842,0.46871,1.0294
3083944.48444,205.0,15829.126,0.47914,0.00504,0.47917,-0.6027
3083944.62744,205.0,12516.703,0.48851,0.01597,0.48877,-1.87222
3083944.76944,205.0,9909.4424,0.49634,0.02488,0.49696,-2.86944
3083944.93344,205.0,7835.48,0.50365,0.03251,0.5047,-3.69279
3083945.13444,205.0,6217.2461,0.512,0.03996,0.51356,-4.46293
3083945.37244,205.0,4905.291,0.52069,0.04353,0.5225,-4.77891
3083945.61044,205.0,3881.2737,0.53007,0.04876,0.5323,-5.25607
3083945.84844,205.0,3070.9827,0.53801,0.05314,0.54062,-5.64067
3083946.08744,205.0,2430.7778,0.54915,0.0573,0.55213,-5.95689
3083946.32544,205.0,1923.1537,0.55671,0.06147,0.56009,-6.30067
3083946.56344,205.0,1522.4358,0.56566,0.06619,0.56952,-6.67412
3083946.80144,205.0,1203.8446,0.57694,0.06987,0.58116,-6.90548
3083947.03944,205.0,952.86591,0.58766,0.07179,0.59203,-6.96528
3083947.27744,205.0,754.27557,0.59752,0.07641,0.60238,-7.28719
3083947.51444,205.0,596.71857,0.60969,0.0787,0.61474,-7.35499
3083947.75244,205.0,471.96338,0.62185,0.08347,0.62743,-7.64494
3083947.99144,205.0,373.20856,0.63429,0.08686,0.64021,-7.79795
3083948.22844,205.0,295.47278,0.64592,0.09054,0.65224,-7.97943
3083948.46844,205.0,233.87738,0.65805,0.09517,0.6649,-8.22959
3083948.70644,205.0,185.05922,0.67259,0.10045,0.68005,-8.49451
3083948.94244,205.0,146.35823,0.68533,0.10502,0.69333,-8.71237
3083949.17844,205.0,115.77804,0.69978,0.11157,0.70861,-9.0587
3083949.41344,205.0,91.6721,0.71507,0.1181,0.72475,-9.3784
3083949.65844,205.0,72.51701,0.7309,0.12685,0.74183,-9.84558
3083949.88744,205.0,57.36816,0.74783,0.13563,0.76003,-10.27978
3083950.12444,205.0,45.3629,0.7663,0.14668,0.78021,-10.83582
3083950.35644,205.0,35.93134,0.78564,0.15939,0.80164,-11.46818
3083950.60644,205.0,28.40909,0.80861,0.17596,0.82754,-12.27649
3083950.82144,205.0,22.48202,0.83772,0.19261,0.85958,-12.94824
3083951.08644,205.0,17.79613,0.86912,0.20883,0.89385,-13.51077
3083951.33844,205.0,14.06813,0.91097,0.22346,0.93798,-13.78265
3083951.55444,205.0,11.1448,0.9542,0.23405,0.98248,-13.78177
3083951.82244,205.0,8.81772,1.00159,0.23676,1.02919,-13.29991
3083952.00044,205.0,6.97545,1.04909,0.23572,1.07525,-12.66349
3083952.21844,205.0,5.5173,1.09413,0.22186,1.11639,-11.46264
3083952.48744,205.0,4.36941,1.13252,0.20703,1.15128,-10.35947
3083952.82244,205.0,3.45686,1.17014,0.1861,1.18485,-9.03662
3083953.24144,205.0,2.73547,1.19873,0.16561,1.21011,-7.86602
3083953.76644,205.0,2.16054,1.21846,0.14527,1.22709,-6.79916
3083954.42545,205.0,1.70952,1.23555,0.12539,1.2419,-5.79479
3083955.25445,205.0,1.35352,1.24734,0.11009,1.25219,-5.04375
3083956.29745,205.0,1.07079,1.25812,0.09737,1.26188,-4.42538
3083957.61045,205.0,0.84734,1.26494,0.08774,1.26798,-3.96807
3083959.26645,205.0,0.67072,1.27122,0.08146,1.27382,-3.6666
3083961.35545,205.0,0.53067,1.27801,0.0777,1.28037,-3.47913
3083963.99245,205.0,0.41976,1.28415,0.07717,1.28647,-3.43891
3083967.32345,205.0,0.33183,1.28957,0.08084,1.2921,-3.58689
3083971.52946,205.0,0.26261,1.29405,0.08736,1.297,-3.86197
3083976.83746,205.0,0.20791,1.29881,0.09422,1.30222,-4.14899
3083983.54146,205.0,0.16452,1.30633,0.1037,1.31044,-4.53887
3083992.01847,205.0,0.13007,1.31716,0.1174,1.32238,-5.09361
3084002.70847,205.0,0.10309,1.32765,0.13588,1.33459,-5.84354
3084016.22248,205.0,0.08153,1.34047,0.15527,1.34943,-6.6073
3084033.31949,205.0,0.06443,1.35912,0.17951,1.37092,-7.52409
3084054.90651,205.0,0.05102,1.38759,0.20597,1.4028,-8.44297
3084082.14852,205.0,0.04042,1.41979,0.24571,1.4409,-9.81849
3084116.64454,205.0,0.03192,1.4484,0.29202,1.47754,-11.39886
3084160.19157,205.0,0.02528,1.47531,0.33188,1.51218,-12.67814
3084215.2566,205.0,0.01999,1.51317,0.36698,1.55703,-13.63239
3098258.98724,206.0,20004.453,0.47516,-0.00869,0.47524,1.04764
3098259.13024,206.0,15829.126,0.48477,0.00521,0.4848,-0.6155
3098259.27224,206.0,12516.703,0.49275,0.01628,0.49301,-1.89243
3098259.41424,206.0,9909.4424,0.50169,0.02669,0.5024,-3.04482
3098259.57824,206.0,7835.48,0.50828,0.03291,0.50935,-3.70416
3098259.77924,206.0,6217.2461,0.51762,0.03919,0.51911,-4.32937
3098260.01724,206.0,4905.291,0.52746,0.04411,0.5293,-4.78026
3098260.25624,206.0,3881.2737,0.53494,0.04902,0.53718,-5.23554
3098260.49424,206.0,3070.9827,0.54294,0.0529,0.54552,-5.56505
3098260.73224,206.0,2430.7778,0.55397,0.05791,0.55699,-5.96755
3098260.97024,206.0,1923.1537,0.56174,0.06092,0.56504,-6.18953
3098261.20824,206.0,1522.4358,0.57274,0.06463,0.57637,-6.43839
3098261.44624,206.0,1203.8446,0.58229,0.06977,0.58646,-6.83309
3098261.68524,206.0,952.86591,0.59091,0.0707,0.59512,-6.82253
3098261.92324,206.0,754.27557,0.60377,0.07554,0.60847,-7.13148
3098262.16024,206.0,596.71857,0.61636,0.07983,0.62151,-7.3794
3098262.39824,206.0,471.96338,0.62785,0.08371,0.63341,-7.59458
3098262.63724,206.0,373.20856,0.64041,0.08791,0.64641,-7.81641
3098262.87524,206.0,295.47278,0.65221,0.09077,0.6585,-7.92323
3098263.11424,206.0,233.87738,0.66542,0.09595,0.6723,-8.20509
3098263.35224,206.0,185.05922,0.67848,0.09874,0.68562,-8.28
3098263.58824,206.0,146.35823,0.69316,0.10496,0.70106,-8.61018
3098263.82524,206.0,115.77804,0.70908,0.11202,0.71787,-8.97704
3098264.05924,206.0,91.6721,0.72273,0.11798,0.7323,-9.27114
3098264.30324,206.0,72.51701,0.73767,0.12643,0.74842,-9.72537
3098264.53224,206.0,57.36816,0.75532,0.13613,0.76749,-10.2166
3098264.76924,206.0,45.3629,0.77218,0.14705,0.78605,-10.78231
3098265.00124,206.0,35.93134,0.79129,0.15867,0.80704,-11.33883
3098265.25225,206.0,28.40909,0.81498,0.17572,0.83371,-12.16764
3098265.46625,206.0,22.48202,0.84358,0.19284,0.86534,-12.87649
3098265.73125,206.0,17.79613,0.8766,0.20866,0.9011,-13.38932
3098265.98325,206.0,14.06813,0.91545,0.22498,0.94269,-13.8072
3098266.19925,206.0,11.1448,0.95776,0.23478,0.98612,-13.77366
3098266.46725,206.0,8.81772,1.00669,0.23713,1.03424,-13.25442
3098266.64525,206.0,6.97545,1.05144,0.2335,1.07706,-12.52105
3098266.86325,206.0,5.5173,1.09972,0.22373,1.12225,-11.49941
3098267.13225,206.0,4.36941,1.13687,0.20703,1.15557,-10.32053
3098267.46725,206.0,3.45686,1.17346,0.18543,1.18802,-8.97972
3098267.88625,206.0,2.73547,1.20216,0.16572,1.21353,-7.84884
3098268.41125,206.0,2.16054,1.22359,0.14476,1.23212,-6.74731
3098269.07025,206.0,1.70952,1.24036,0.12665,1.24681,-5.83024
3098269.89925,206.0,1.35352,1.25275,0.11038,1.2576,-5.03517
3098270.94225,206.0,1.07079,1.26144,0.09755,1.26521,-4.42212
3098272.25625,206.0,0.84734,1.26979,0.08778,1.27282,-3.9547
3098273.91125,206.0,0.67072,1.27595,0.08192,1.27858,-3.67359
3098276.00025,206.0,0.53067,1.28294,0.07818,1.28532,-3.48701
3098278.63725,206.0,0.41976,1.28931,0.07839,1.2917,-3.47937
3098281.96826,206.0,0.33183,1.29387,0.08218,1.29648,-3.63431
3098286.17426,206.0,0.26261,1.2979,0.08671,1.30079,-3.82223
3098291.48226,206.0,0.20791,1.30375,0.09372,1.30711,-4.11149
3098298.18626,206.0,0.16452,1.31281,0.10312,1.31685,-4.49112
3098306.66327,206.0,0.13007,1.32215,0.11803,1.32741,-5.10125
3098317.35328,206.0,0.10309,1.33206,0.13533,1.33892,-5.8012
3098330.86728,206.0,0.08153,1.34674,0.15378,1.35549,-6.5144
3098347.96529,206.0,0.06443,1.36731,0.17878,1.37895,-7.44925
3098369.55131,206.0,0.05102,1.39673,0.21066,1.41252,-8.57699
3098396.79332,206.0,0.04042,1.42343,0.25255,1.44566,-10.06103
3098431.28934,206.0,0.03192,1.4475,0.29377,1.47701,-11.47215
3098474.83637,206.0,0.02528,1.47704,0.32806,1.51304,-12.5224
3098529.9014,206.0,0.01999,1.52117,0.36161,1.56356,-13.37205
3112586.24354,207.0,20004.453,0.47808,-0.01021,0.47819,1.22365
3112586.38654,207.0,15829.126,0.48649,0.00458,0.48651,-0.53955
3112586.52854,207.0,12516.703,0.49572,0.0166,0.496,-1.91743
3112586.67054,207.0,9909.4424,0.50375,0.02699,0.50447,-3.06743
3112586.83454,207.0,7835.48,0.51233,0.03375,0.51344,-3.76888
3112587.03554,207.0,6217.2461,0.51999,0.03803,0.52138,-4.18308
3112587.27354,207.0,4905.291,0.52773,0.04431,0.52959,-4.79925
3112587.51154,207.0,3881.2737,0.53847,0.05003,0.54079,-5.30782
3112587.75054,207.0,3070.9827,0.54714,0.05353,0.54976,-5.58815
3112587.98854,207.0,2430.7778,0.55586,0.05633,0.55871,-5.78661
3112588.22654,207.0,1923.1537,0.56439,0.06088,0.56766,-6.15692
3112588.46454,207.0,1522.4358,0.57566,0.06623,0.57946,-6.56289
3112588.70254,207.0,1203.8446,0.58547,0.0692,0.58955,-6.74108
3112588.94154,207.0,952.86591,0.59495,0.07186,0.59927,-6.88691
3112589.17954,207.0,754.27557,0.60719,0.07523,0.61183,-7.06273
3112589.41654,207.0,596.71857,0.61728,0.07874,0.62228,-7.2698
3112589.65454,207.0,471.96338,0.62998,0.08318,0.63544,-7.52119
3112589.89354,207.0,373.20856,0.64034,0.0883,0.6464,-7.85098
3112590.13154,207.0,295.47278,0.65548,0.09159,0.66185,-7.95408
3112590.37054,207.0,233.87738,0.66707,0.09498,0.6738,-8.10318
3112590.60854,207.0,185.05922,0.68136,0.10018,0.68869,-8.36418
3112590.84454,207.0,146.35823,0.69542,0.10549,0.70337,-8.62536
3112591.08054,207.0,115.77804,0.70838,0.11125,0.71706,-8.92533
3112591.31554,207.0,91.6721,0.72485,0.11781,0.73437,-9.23184
3112591.56054,207.0,72.51701,0.74023,0.1249,0.75069,-9.57705
3112591.78954,207.0,57.36816,0.75643,0.13576,0.76851,-10.17484
3112592.02654,207.0,45.3629,0.77623,0.14656,0.78995,-10.69188
3112592.25855,207.0,35.93134,0.79481,0.16063,0.81088,-11.42543
3112592.50855,207.0,28.40909,0.81783,0.17546,0.83644,-12.10886
3112592.72355,207.0,22.48202,0.84532,0.19233,0.86692,-12.81807
3112592.98855,207.0,17.79613,0.87916,0.20873,0.90359,-13.35575
3112593.24055,207.0,14.06813,0.91622,0.22338,0.94306,-13.70197
3112593.45655,207.0,11.1448,0.95956,0.23278,0.98739,-13.63579
3112593.72355,207.0,8.81772,1.00695,0.23729,1.03453,-13.26
3112593.90255,207.0,6.97545,1.05817,0.2364,1.08425,-12.59324
3112594.12055,207.0,5.5173,1.09968,0.22101,1.12167,-11.36392
3112594.38955,207.0,4.36941,1.14257,0.20836,1.16141,-10.33487
3112594.72455,207.0,3.45686,1.17625,0.18825,1.19122,-9.09282
3112595.14355,207.0,2.73547,1.20562,0.16599,1.217,-7.8391
3112595.66855,207.0,2.16054,1.22799,0.1464,1.23669,-6.79883
3112596.32755,207.0,1.70952,1.24376,0.12706,1.25024,-5.833
3112597.15655,207.0,1.35352,1.2561,0.11097,1.26099,-5.04887
3112598.19955,207.0,1.07079,1.26538,0.09762,1.26914,-4.4115
3112599.51255,207.0,0.84734,1.27301,0.08859,1.27609,-3.98102
3112601.16855,207.0,0.67072,1.27964,0.08199,1.28226,-3.66591
3112603.25755,207.0,0.53067,1.28512,0.07843,1.28752,-3.49248
3112605.89455,207.0,0.41976,1.29119,0.07675,1.29347,-3.40155
3112609.22556,207.0,0.33183,1.29812,0.07931,1.30054,-3.49627
3112613.43156,207.0,0.26261,1.30487,0.08635,1.30772,-3.7861
3112618.73956,207.0,0.20791,1.30973,0.09565,1.31322,-4.17703
3112625.44356,207.0,0.16452,1.31512,0.10644,1.31942,-4.62696
3112633.92057,207.0,0.13007,1.32384,0.11822,1.32911,-5.10288
3112644.61058,207.0,0.10309,1.33598,0.13481,1.34277,-5.76202
3112658.12458,207.0,0.08153,1.35015,0.15714,1.35927,-6.63865
3112675.22259,207.0,0.06443,1.36765,0.18261,1.37978,-7.60526
3112696.80861,207.0,0.05102,1.38967,0.20619,1.40488,-8.43947
3112724.05062,207.0,0.04042,1.42517,0.23686,1.44472,-9.43611
3112758.54664,207.0,0.03192,1.46589,0.28173,1.49272,-10.8791
3112802.09367,207.0,0.02528,1.50055,0.33293,1.53704,-12.50979
3112857.1587,207.0,0.01999,1.53278,0.3796,1.57908,-13.9097
3126893.60269,208.0,20004.453,0.47687,-0.00811,0.47694,0.97411
3126893.74569,208.0,15829.126,0.48531,0.00633,0.48535,-0.74702
3126893.88769,208.0,12516.703,0.49238,0.01644,0.49266,-1.91233
3126894.02969,208.0,9909.4424,0.50103,0.02704,0.50176,-3.08977
3126894.19369,208.0,7835.48,0.51153,0.03286,0.51259,-3.67545
3126894.39469,208.0,6217.2461,0.51753,0.03815,0.51893,-4.21574
3126894.63269,208.0,4905.291,0.52815,0.04404,0.52998,-4.76687
3126894.87169,208.0,3881.2737,0.53559,0.04843,0.53778,-5.16664
3126895.10969,208.0,3070.9827,0.54467,0.05294,0.54724,-5.55135
3126895.34769,208.0,2430.7778,0.5542,0.0566,0.55709,-5.83092
3126895.58569,208.0,1923.1537,0.56396,0.06098,0.56725,-6.17083
3126895.82369,208.0,1522.4358,0.57241,0.06632,0.57624,-6.60882
3126896.06169,208.0,1203.8446,0.58301,0.06958,0.58715,-6.8059
3126896.30069,208.0,952.86591,0.59328,0.07406,0.59789,-7.11539
3126896.53869,208.0,754.27557,0.60435,0.07593,0.6091,-7.16106
3126896.77569,208.0,596.71857,0.61536,0.08035,0.62058,-7.43891
3126897.01369,208.0,471.96338,0.62747,0.08326,0.63297,-7.55826
3126897.25269,208.0,373.20856,0.64121,0.08752,0.64716,-7.77216
3126897.49069,208.0,295.47278,0.6527,0.0904,0.65893,-7.88511
3126897.72969,208.0,233.87738,0.66632,0.09682,0.67332,-8.26753
3126897.96769,208.0,185.05922,0.67974,0.10052,0.68714,-8.4121
3126898.20369,208.0,146.35823,0.69267,0.10784,0.70101,-8.84957
3126898.44069,208.0,115.77804,0.70802,0.11232,0.71687,-9.01418
3126898.67469,208.0,91.6721,0.72331,0.11875,0.73299,-9.3234
3126898.91969,208.0,72.51701,0.73787,0.12683,0.74869,-9.75302
3126899.14869,208.0,57.36816,0.75592,0.13528,0.76793,-10.14636
3126899.38569,208.0,45.3629,0.77325,0.14744,0.78718,-10.79558
3126899.61769,208.0,35.93134,0.79327,0.15961,0.80917,-11.37623
3126899.86869,208.0,28.40909,0.81684,0.17597,0.83558,-12.157
3126900.08269,208.0,22.48202,0.84357,0.19297,0.86536,-12.88517
3126900.34769,208.0,17.79613,0.87723,0.21021,0.90207,-13.47532
3126900.59969,208.0,14.06813,0.9153,0.22564,0.94271,-13.84851
3126900.81569,208.0,11.1448,0.95947,0.23601,0.98807,-13.81922
3126901.08269,208.0,8.81772,1.0097,0.24199,1.0383,-13.47752
3126901.26169,208.0,6.97545,1.0565,0.23535,1.0824,-12.5584
3126901.47969,208.0,5.5173,1.10088,0.22788,1.12422,-11.69511
3126901.74769,208.0,4.36941,1.14356,0.20823,1.16236,-10.31981
3126902.08269,208.0,3.45686,1.18049,0.19009,1.1957,-9.14782
3126902.50169,208.0,2.73547,1.20738,0.16888,1.21914,-7.96266
3126903.02669,208.0,2.16054,1.22981,0.14686,1.23855,-6.81001
3126903.68569,208.0,1.70952,1.24795,0.12823,1.25452,-5.86664
3126904.51469,208.0,1.35352,1.26013,0.11128,1.26504,-5.0467
3126905.55769,208.0,1.07079,1.27015,0.09904,1.27401,-4.4584
3126906.87069,208.0,0.84734,1.2785,0.08921,1.28161,-3.9914
3126908.5267,208.0,0.67072,1.28555,0.08211,1.28817,-3.65464
3126910.6157,208.0,0.53067,1.29149,0.07922,1.29392,-3.51025
3126913.2527,208.0,0.41976,1.29605,0.07961,1.29849,-3.51509
3126916.5837,208.0,0.33183,1.30045,0.08174,1.30302,-3.5964
3126920.7897,208.0,0.26261,1.30565,0.08555,1.30845,-3.74899
3126926.09771,208.0,0.20791,1.31244,0.09204,1.31566,-4.01155
3126932.80171,208.0,0.16452,1.32067,0.10413,1.32477,-4.5084
3126941.27872,208.0,0.13007,1.32844,0.11735,1.33361,-5.04822
3126951.96872,208.0,0.10309,1.3396,0.1334,1.34622,-5.68699
3126965.48273,208.0,0.08153,1.35766,0.15326,1.36628,-6.44041
3126982.57974,208.0,0.06443,1.37976,0.18091,1.39157,-7.47
3127004.16675,208.0,0.05102,1.40275,0.21826,1.41963,-8.8438
3127031.40877,208.0,0.04042,1.42223,0.25551,1.445,-10.18498
3127065.90479,208.0,0.03192,1.44746,0.28655,1.47555,-11.19774
3127109.45182,208.0,0.02528,1.48479,0.31944,1.51877,-12.14176
3127164.51685,208.0,0.01999,1.53187,0.35875,1.57332,-13.18058
3141163.29774,209.0,20004.453,0.47584,-0.00925,0.47593,1.1133
3141163.44074,209.0,15829.126,0.48347,0.0061,0.48351,-0.72244
3141163.58274,209.0,12516.703,0.49075,0.01571,0.491,-1.83379
3141163.72474,209.0,9909.4424,0.50004,0.02635,0.50074,-3.01643
3141163.88874,209.0,7835.48,0.50971,0.03358,0.51081,-3.76932
3141164.08974,209.0,6217.2461,0.51729,0.03918,0.51877,-4.33104
3141164.32774,209.0,4905.291,0.52629,0.0464,0.52833,-5.03794
3141164.56574,209.0,3881.2737,0.53515,0.04989,0.53747,-5.32653
3141164.80474,209.0,3070.9827,0.54308,0.05304,0.54567,-5.57764
3141165.04274,209.0,2430.7778,0.5523,0.05662,0.55519,-5.85374
3141165.28074,209.0,1923.1537,0.56065,0.06166,0.56403,-6.27655
3141165.51874,209.0,1522.4358,0.5722,0.06424,0.5758,-6.40591
3141165.75674,209.0,1203.8446,0.58127,0.07033,0.58551,-6.89891
3141165.99574,209.0,952.86591,0.59343,0.07245,0.59784,-6.96072
3141166.23374,209.0,754.27557,0.60297,0.07662,0.60782,-7.24182
3141166.47074,209.0,596.71857,0.61508,0.08084,0.62037,-7.48701
3141166.70875,209.0,471.96338,0.62725,0.084,0.63285,-7.62767
3141166.94775,209.0,373.20856,0.63965,0.08707,0.64555,-7.75113
3141167.18575,209.0,295.47278,0.65181,0.09264,0.65836,-8.08914
3141167.42475,209.0,233.87738,0.66538,0.09622,0.6723,-8.2287
3141167.66275,209.0,185.05922,0.67911,0.10127,0.68662,-8.48132
3141167.89875,209.0,146.35823,0.69278,0.10648,0.70091,-8.73761
3141168.13475,209.0,115.77804,0.70738,0.1115,0.71611,-8.95775
3141168.36975,209.0,91.6721,0.72316,0.1188,0.73285,-9.32887
3141168.61475,209.0,72.51701,0.73926,0.12563,0.74986,-9.64438
3141168.84375,209.0,57.36816,0.75506,0.1385,0.76766,-10.39449
3141169.08075,209.0,45.3629,0.77347,0.14854,0.7876,-10.87074
3141169.31275,209.0,35.93134,0.79231,0.1605,0.8084,-11.45141
3141169.56275,209.0,28.40909,0.81639,0.17697,0.83535,-12.23067
3141169.77775,209.0,22.48202,0.84562,0.19405,0.8676,-12.92433
3141170.04275,209.0,17.79613,0.87734,0.20871,0.90182,-13.38154
3141170.29475,209.0,14.06813,0.91579,0.22513,0.94305,-13.81112
3141170.51075,209.0,11.1448,0.96116,0.23492,0.98945,-13.73475
3141170.77875,209.0,8.81772,1.00857,0.2399,1.03671,-13.38011
3141170.95675,209.0,6.97545,1.0551,0.23796,1.0816,-12.70945
3141171.17475,209.0,5.5173,1.1032,0.2268,1.12627,-11.61704
3141171.44375,209.0,4.36941,1.14189,0.21008,1.16105,-10.42438
3141171.77875,209.0,3.45686,1.17949,0.18918,1.19457,-9.11234
3141172.19775,209.0,2.73547,1.20822,0.16887,1.21996,-7.95643
3141172.72275,209.0,2.16054,1.23005,0.14799,1.23892,-6.86038
3141173.38175,209.0,1.70952,1.24732,0.12829,1.2539,-5.87243
3141174.21075,209.0,1.35352,1.25998,0.11226,1.26497,-5.09143
3141175.25375,209.0,1.07079,1.26875,0.09924,1.27262,-4.47246
3141176.56775,209.0,0.84734,1.27635,0.08919,1.27946,-3.99737
3141178.22275,209.0,0.67072,1.2835,0.08228,1.28613,-3.66816
3141180.31175,209.0,0.53067,1.28971,0.07784,1.29206,-3.45368
