Repository: SebaVillagra00/ICM2985-SOH-IPRE

## Data University of Cambridge (EIS Cambridge)
Data publicada en "Identifying degradation patterns of lithium ion batteries from impedance spectroscopy using machine learning" (Zhang, Tang, Zhang, Wang, Stimming & Lee, 2020) https://www.nature.com/articles/s41467-020-15235-7.

Carpeta contiene:
* Paper de Nature Comunications (IF: 16.6).
* Data frames para IOS.
* Data frames para Windows.

Cada Data frame está contenido en un archivo .txt con las siguientes columnas:
* time/s: tiempo en que se mide la muestra.
* cycle number: ciclo de carga de la batería.
* freq/Hz: frecuencia de la señal de input.
* Re(Z)/Ohm: Parte resistiva de la impedancia.
* Im(Z)/Ohm: Parte reactiva de la impedancia.

File: EIS Cambridge/EIS data/EIS_state_IX_45C02.csv (part 19 of 29)
time/s,cycle number,freq/Hz,Re(Z)/Ohm,-Im(Z)/Ohm,|Z|/Ohm,Phase(Z)/deg
3056795.83968,198.0,0.33183,1.11269,0.08001,1.11556,-4.11304
3056800.04568,198.0,0.26261,1.11996,0.08786,1.1234,-4.48582
3056805.35369,198.0,0.20791,1.12691,0.0977,1.13114,-4.95483
3056812.05869,198.0,0.16452,1.13461,0.10844,1.13978,-5.45954
3056820.53469,198.0,0.13007,1.1464,0.12067,1.15273,-6.00905
3056831.2247,198.0,0.10309,1.16197,0.13866,1.17021,-6.80482
3056844.73871,198.0,0.08153,1.17751,0.16236,1.18865,-7.85076
3056861.83672,198.0,0.06443,1.19511,0.18847,1.20988,-8.96188
3056883.42373,198.0,0.05102,1.21513,0.21143,1.23339,-9.87043
3056910.66575,198.0,0.04042,1.24787,0.23967,1.27068,-10.87189
3056945.16177,198.0,0.03192,1.28693,0.27845,1.31671,-12.20863
3056988.70879,198.0,0.02528,1.32303,0.32219,1.36169,-13.68641
3057043.77483,198.0,0.01999,1.36069,0.36312,1.40831,-14.94225
3071469.41016,199.0,20004.453,0.39921,-0.00385,0.39923,0.552
3071469.55316,199.0,15829.126,0.40876,0.00934,0.40887,-1.30954
3071469.69516,199.0,12516.703,0.41858,0.02015,0.41907,-2.75627
3071469.83716,199.0,9909.4424,0.42788,0.02815,0.42881,-3.76356
3071470.00116,199.0,7835.48,0.43618,0.03338,0.43745,-4.37662
3071470.20216,199.0,6217.2461,0.44503,0.03825,0.44667,-4.91283
3071470.44016,199.0,4905.291,0.45387,0.04201,0.45581,-5.28789
3071470.67816,199.0,3881.2737,0.46248,0.04634,0.4648,-5.72237
3071470.91716,199.0,3070.9827,0.4713,0.04851,0.47379,-5.87707
3071471.15516,199.0,2430.7778,0.47868,0.05252,0.48155,-6.26127
3071471.39316,199.0,1923.1537,0.4874,0.0533,0.4903,-6.24131
3071471.63116,199.0,1522.4358,0.4959,0.05572,0.49903,-6.41124
3071471.86916,199.0,1203.8446,0.50449,0.05821,0.50784,-6.58213
3071472.10816,199.0,952.86591,0.51213,0.06067,0.51572,-6.75572
3071472.34616,199.0,754.27557,0.52153,0.06183,0.52519,-6.76108
3071472.58316,199.0,596.71857,0.53129,0.06476,0.53522,-6.94934
3071472.82116,199.0,471.96338,0.54054,0.06755,0.54475,-7.12365
3071473.06016,199.0,373.20856,0.54997,0.07144,0.55459,-7.40149
3071473.29816,199.0,295.47278,0.56038,0.07548,0.56544,-7.67171
3071473.53716,199.0,233.87738,0.57026,0.079,0.57571,-7.88726
3071473.77516,199.0,185.05922,0.58133,0.08259,0.58717,-8.08617
3071474.01116,199.0,146.35823,0.59173,0.08724,0.59813,-8.3866
3071474.24716,199.0,115.77804,0.60441,0.09319,0.61156,-8.76472
3071474.48216,199.0,91.6721,0.61777,0.10092,0.62596,-9.27767
3071474.72716,199.0,72.51701,0.62941,0.10791,0.63859,-9.72852
3071474.95616,199.0,57.36816,0.64256,0.1171,0.65315,-10.32831
3071475.19316,199.0,45.3629,0.66028,0.12658,0.67231,-10.85256
3071475.42516,199.0,35.93134,0.67665,0.14012,0.691,-11.69961
3071475.67616,199.0,28.40909,0.69706,0.1535,0.71376,-12.41928
3071475.89016,199.0,22.48202,0.72366,0.16927,0.74319,-13.16512
3071476.15516,199.0,17.79613,0.75172,0.1843,0.77398,-13.77548
3071476.40716,199.0,14.06813,0.78616,0.19515,0.81002,-13.94047
3071476.62316,199.0,11.1448,0.82672,0.20111,0.85083,-13.67247
3071476.89116,199.0,8.81772,0.86652,0.20469,0.89037,-13.29104
3071477.06916,199.0,6.97545,0.90915,0.19904,0.93068,-12.34915
3071477.28716,199.0,5.5173,0.94229,0.18767,0.96079,-11.26384
3071477.55616,199.0,4.36941,0.98039,0.17437,0.99578,-10.08524
3071477.89117,199.0,3.45686,1.00549,0.15658,1.01761,-8.85124
3071478.31017,199.0,2.73547,1.02955,0.13761,1.0387,-7.61312
3071478.83517,199.0,2.16054,1.04737,0.12213,1.05446,-6.65103
3071479.49417,199.0,1.70952,1.06097,0.10789,1.06644,-5.80644
3071480.32317,199.0,1.35352,1.0704,0.09567,1.07467,-5.10745
3071481.36617,199.0,1.07079,1.07987,0.08651,1.08333,-4.58041
3071482.68017,199.0,0.84734,1.08711,0.08016,1.09006,-4.2174
3071484.33517,199.0,0.67072,1.09269,0.077,1.0954,-4.03089
3071486.42417,199.0,0.53067,1.09813,0.07583,1.10075,-3.95003
3071489.06117,199.0,0.41976,1.10404,0.07637,1.10668,-3.95687
3071492.39217,199.0,0.33183,1.1111,0.07971,1.11395,-4.10343
3071496.59818,199.0,0.26261,1.11876,0.08734,1.12216,-4.4639
3071501.90618,199.0,0.20791,1.12595,0.09821,1.13022,-4.9849
3071508.61118,199.0,0.16452,1.13284,0.10904,1.13808,-5.49779
3071517.08719,199.0,0.13007,1.14412,0.12139,1.15054,-6.05644
3071527.77719,199.0,0.10309,1.15944,0.13844,1.16768,-6.80915
3071541.2912,199.0,0.08153,1.17642,0.1617,1.18749,-7.82641
3071558.38921,199.0,0.06443,1.19519,0.1886,1.20998,-8.96739
3071579.97523,199.0,0.05102,1.21368,0.21252,1.23214,-9.9321
3071607.21824,199.0,0.04042,1.24438,0.24018,1.26735,-10.92437
3071641.71426,199.0,0.03192,1.28453,0.27667,1.31399,-12.15506
3071685.26129,199.0,0.02528,1.32408,0.32193,1.36266,-13.66539
3071740.32732,199.0,0.01999,1.36255,0.3653,1.41067,-15.00804
3086170.64629,200.0,20004.453,0.39957,-0.00368,0.39959,0.52776
3086170.78929,200.0,15829.126,0.40871,0.00835,0.40879,-1.1703
3086170.93129,200.0,12516.703,0.41911,0.01866,0.41952,-2.54977
3086171.07329,200.0,9909.4424,0.42856,0.02784,0.42947,-3.71617
3086171.23729,200.0,7835.48,0.43694,0.03355,0.43822,-4.39119
3086171.43829,200.0,6217.2461,0.44678,0.03793,0.44839,-4.853
3086171.67629,200.0,4905.291,0.45264,0.04365,0.45474,-5.50845
3086171.91529,200.0,3881.2737,0.46194,0.04554,0.46417,-5.63049
3086172.15329,200.0,3070.9827,0.47053,0.04849,0.47302,-5.88392
3086172.39129,200.0,2430.7778,0.47794,0.05026,0.48057,-6.0028
3086172.62929,200.0,1923.1537,0.48667,0.05309,0.48955,-6.22575
3086172.86729,200.0,1522.4358,0.49492,0.05587,0.49806,-6.44107
3086173.10529,200.0,1203.8446,0.50516,0.05805,0.50848,-6.55499
3086173.34429,200.0,952.86591,0.51322,0.06096,0.51683,-6.77418
3086173.58229,200.0,754.27557,0.52117,0.06323,0.52499,-6.91772
3086173.81929,200.0,596.71857,0.5321,0.06496,0.53605,-6.96062
3086174.05729,200.0,471.96338,0.54155,0.06863,0.54589,-7.22294
3086174.29629,200.0,373.20856,0.54859,0.07138,0.55321,-7.41336
3086174.53429,200.0,295.47278,0.56141,0.07435,0.56631,-7.54431
3086174.77329,200.0,233.87738,0.5714,0.07803,0.57671,-7.77617
3086175.01129,200.0,185.05922,0.58226,0.08276,0.58811,-8.08952
3086175.24729,200.0,146.35823,0.59213,0.08842,0.5987,-8.49255
3086175.48329,200.0,115.77804,0.60352,0.09361,0.61073,-8.81722
3086175.71829,200.0,91.6721,0.61537,0.09887,0.62327,-9.12792
3086175.96329,200.0,72.51701,0.62821,0.10785,0.6374,-9.74141
3086176.1923,200.0,57.36816,0.64398,0.11621,0.65438,-10.22945
3086176.4293,200.0,45.3629,0.65888,0.12715,0.67103,-10.92222
3086176.6613,200.0,35.93134,0.67681,0.13981,0.6911,-11.67186
3086176.9123,200.0,28.40909,0.69739,0.15293,0.71396,-12.36894
3086177.1263,200.0,22.48202,0.72164,0.16689,0.74069,-13.02139
3086177.3913,200.0,17.79613,0.752,0.18419,0.77423,-13.76233
3086177.6433,200.0,14.06813,0.78614,0.19643,0.81031,-14.02939
3086177.8593,200.0,11.1448,0.82635,0.20184,0.85064,-13.72577
3086178.1273,200.0,8.81772,0.86596,0.20463,0.88981,-13.29546
3086178.3053,200.0,6.97545,0.91105,0.19814,0.93235,-12.26991
3086178.5233,200.0,5.5173,0.94383,0.18678,0.96213,-11.19413
3086178.7923,200.0,4.36941,0.98017,0.17301,0.99532,-10.01026
3086179.1273,200.0,3.45686,1.00544,0.15638,1.01753,-8.84049
3086179.5463,200.0,2.73547,1.02891,0.1379,1.03811,-7.63336
3086180.0713,200.0,2.16054,1.04753,0.12161,1.05457,-6.62206
3086180.7303,200.0,1.70952,1.0611,0.10794,1.06657,-5.80867
3086181.5593,200.0,1.35352,1.0706,0.09513,1.07482,-5.07757
3086182.6023,200.0,1.07079,1.07917,0.08645,1.08263,-4.58011
3086183.9163,200.0,0.84734,1.08637,0.08025,1.08933,-4.2249
3086185.5713,200.0,0.67072,1.09306,0.07641,1.09573,-3.99858
3086187.6603,200.0,0.53067,1.09834,0.07585,1.10095,-3.9503
3086190.2973,200.0,0.41976,1.10363,0.07643,1.10627,-3.96178
3086193.62831,200.0,0.33183,1.11046,0.07969,1.11331,-4.10491
3086197.83431,200.0,0.26261,1.11836,0.08716,1.12175,-4.45615
3086203.14231,200.0,0.20791,1.126,0.09782,1.13024,-4.96494
3086209.84731,200.0,0.16452,1.1331,0.11007,1.13843,-5.54812
3086218.32332,200.0,0.13007,1.14299,0.12268,1.14955,-6.12631
3086229.01333,200.0,0.10309,1.15877,0.13842,1.16701,-6.81196
3086242.52733,200.0,0.08153,1.17615,0.16122,1.18715,-7.80503
3086259.62534,200.0,0.06443,1.1956,0.18774,1.21025,-8.92414
3086281.21236,200.0,0.05102,1.21423,0.21559,1.23322,-10.06801
3086308.45437,200.0,0.04042,1.24262,0.24091,1.26576,-10.9721
3086342.95039,200.0,0.03192,1.28342,0.27539,1.31263,-12.11058
3086386.49742,200.0,0.02528,1.3264,0.31963,1.36437,-13.54872
3086441.56345,200.0,0.01999,1.36518,0.36709,1.41367,-15.05059
3100868.6796,201.0,20004.453,0.40005,-0.00469,0.40008,0.67198
3100868.8226,201.0,15829.126,0.40916,0.01038,0.4093,-1.45366
3100868.9646,201.0,12516.703,0.41922,0.02122,0.41975,-2.89735
3100869.1066,201.0,9909.4424,0.42755,0.02805,0.42847,-3.75306
3100869.2706,201.0,7835.48,0.4361,0.03388,0.43741,-4.44185
3100869.4716,201.0,6217.2461,0.44594,0.03839,0.44759,-4.9204
3100869.7096,201.0,4905.291,0.45383,0.04156,0.45573,-5.23187
3100869.9476,201.0,3881.2737,0.46159,0.04525,0.4638,-5.59917
3100870.1856,201.0,3070.9827,0.47105,0.04928,0.47362,-5.97259
3100870.4236,201.0,2430.7778,0.47934,0.05069,0.48201,-6.0366
3100870.6616,201.0,1923.1537,0.48618,0.05323,0.48909,-6.24866
3100870.8996,201.0,1522.4358,0.49498,0.05552,0.49809,-6.40001
3100871.1376,201.0,1203.8446,0.50384,0.05826,0.50719,-6.59629
3100871.3766,201.0,952.86591,0.51247,0.05954,0.51592,-6.62681
3100871.6146,201.0,754.27557,0.52298,0.06246,0.5267,-6.81062
3100871.8516,201.0,596.71857,0.5314,0.06535,0.5354,-7.01036
3100872.0896,201.0,471.96338,0.54089,0.06808,0.54516,-7.17384
3100872.3286,201.0,373.20856,0.55061,0.0713,0.55521,-7.37794
3100872.5666,201.0,295.47278,0.56023,0.0731,0.56497,-7.43421
3100872.8056,201.0,233.87738,0.57161,0.07784,0.57688,-7.75518
3100873.0436,201.0,185.05922,0.58159,0.08275,0.58745,-8.09749
3100873.2796,201.0,146.35823,0.59279,0.08622,0.59903,-8.27546
3100873.5166,201.0,115.77804,0.60395,0.09252,0.611,-8.70926
3100873.7506,201.0,91.6721,0.61533,0.09993,0.62339,-9.22396
3100873.9956,201.0,72.51701,0.63044,0.10806,0.63964,-9.72592
3100874.2246,201.0,57.36816,0.64439,0.11704,0.65494,-10.2947
3100874.4616,201.0,45.3629,0.65775,0.12883,0.67024,-11.08177
3100874.6936,201.0,35.93134,0.67613,0.13954,0.69038,-11.6612
3100874.9446,201.0,28.40909,0.69897,0.15348,0.71563,-12.38434
3100875.1586,201.0,22.48202,0.72165,0.17,0.7414,-13.25587
3100875.4236,201.0,17.79613,0.75275,0.18278,0.77462,-13.64803
3100875.6756,201.0,14.06813,0.78736,0.19321,0.81072,-13.78743
3100875.8916,201.0,11.1448,0.82566,0.20275,0.85019,-13.79691
3100876.1596,201.0,8.81772,0.86531,0.20325,0.88886,-13.21839
3100876.3376,201.0,6.97545,0.90967,0.19997,0.93139,-12.39827
3100876.5556,201.0,5.5173,0.94405,0.18548,0.9621,-11.11549
3100876.8246,201.0,4.36941,0.97956,0.17366,0.99483,-10.05321
3100877.1596,201.0,3.45686,1.0062,0.1562,1.01825,-8.82383
3100877.5786,201.0,2.73547,1.03041,0.13733,1.03953,-7.59119
3100878.1036,201.0,2.16054,1.04764,0.12301,1.05484,-6.69677
3100878.7626,201.0,1.70952,1.06063,0.10809,1.06613,-5.81888
3100879.5916,201.0,1.35352,1.0702,0.09578,1.07448,-5.11442
3100880.6346,201.0,1.07079,1.0789,0.08619,1.08234,-4.56771
3100881.94861,201.0,0.84734,1.08633,0.0802,1.08929,-4.22235
3100883.60361,201.0,0.67072,1.0927,0.07694,1.09541,-4.02759
3100885.69261,201.0,0.53067,1.09758,0.07519,1.10015,-3.91907
3100888.32961,201.0,0.41976,1.10286,0.07599,1.10547,-3.9417
3100891.66061,201.0,0.33183,1.1107,0.08028,1.1136,-4.13389
3100895.86661,201.0,0.26261,1.11819,0.08815,1.12166,-4.50736
3100901.17462,201.0,0.20791,1.12441,0.09819,1.12869,-4.9909
3100907.87962,201.0,0.16452,1.13183,0.10893,1.13705,-5.49743
3100916.35563,201.0,0.13007,1.14377,0.12145,1.1502,-6.06124
3100927.04563,201.0,0.10309,1.15876,0.13946,1.16712,-6.86251
3100940.55964,201.0,0.08153,1.17539,0.1627,1.1866,-7.88099
3100957.65765,201.0,0.06443,1.19351,0.18914,1.20841,-9.00501
3100979.24366,201.0,0.05102,1.21411,0.21225,1.23253,-9.91613
3101006.48568,201.0,0.04042,1.24649,0.24037,1.26946,-10.91475
3101040.9817,201.0,0.03192,1.28565,0.27897,1.31557,-12.2429
3101084.52873,201.0,0.02528,1.32175,0.32429,1.36095,-13.78501
3101139.59476,201.0,0.01999,1.35883,0.36541,1.4071,-15.05148
3115561.95787,202.0,20004.453,0.4,-0.00412,0.40002,0.58983
3115562.10087,202.0,15829.126,0.40668,0.01129,0.40684,-1.58982
3115562.24287,202.0,12516.703,0.41932,0.01942,0.41977,-2.6516
3115562.38487,202.0,9909.4424,0.427,0.02839,0.42794,-3.80326
3115562.54887,202.0,7835.48,0.43873,0.03491,0.44012,-4.54918
3115562.74987,202.0,6217.2461,0.44628,0.03984,0.44806,-5.10188
3115562.98787,202.0,4905.291,0.4536,0.04225,0.45557,-5.32189
3115563.22687,202.0,3881.2737,0.4621,0.04598,0.46438,-5.68177
3115563.46487,202.0,3070.9827,0.47025,0.04937,0.47283,-5.99297
3115563.70287,202.0,2430.7778,0.47865,0.05136,0.48139,-6.12499
3115563.94087,202.0,1923.1537,0.48816,0.05221,0.49095,-6.10413
3115564.17887,202.0,1522.4358,0.4952,0.0574,0.49851,-6.6121
3115564.41687,202.0,1203.8446,0.50353,0.05745,0.5068,-6.50897
3115564.65587,202.0,952.86591,0.51446,0.06096,0.51806,-6.75809
3115564.89387,202.0,754.27557,0.52257,0.06355,0.52642,-6.93414
3115565.13087,202.0,596.71857,0.53323,0.06449,0.53712,-6.89625
3115565.36887,202.0,471.96338,0.54027,0.06764,0.54448,-7.13602
3115565.60787,202.0,373.20856,0.55121,0.07159,0.55584,-7.40045
3115565.84487,202.0,295.47278,0.5617,0.07387,0.56653,-7.49197
3115566.08487,202.0,233.87738,0.57073,0.07833,0.57608,-7.81497
3115566.32287,202.0,185.05922,0.58155,0.08218,0.58733,-8.04295
3115566.55887,202.0,146.35823,0.59293,0.08727,0.59931,-8.37334
3115566.79487,202.0,115.77804,0.60477,0.09259,0.61182,-8.70443
3115567.02987,202.0,91.6721,0.6157,0.09927,0.62365,-9.15935
3115567.27487,202.0,72.51701,0.62937,0.10797,0.63856,-9.73445
3115567.50387,202.0,57.36816,0.64425,0.11546,0.65452,-10.16063
3115567.74087,202.0,45.3629,0.65947,0.12681,0.67155,-10.88494
3115567.97287,202.0,35.93134,0.67733,0.13976,0.6916,-11.65864
3115568.22287,202.0,28.40909,0.69797,0.15381,0.71472,-12.4278
3115568.43787,202.0,22.48202,0.72281,0.16968,0.74246,-13.21066
3115568.70287,202.0,17.79613,0.75182,0.18419,0.77405,-13.76605
3115568.95487,202.0,14.06813,0.78612,0.196,0.81018,-14.00016
3115569.17087,202.0,11.1448,0.82492,0.20251,0.84942,-13.79257
3115569.43787,202.0,8.81772,0.86689,0.20632,0.8911,-13.38735
3115569.61687,202.0,6.97545,0.90992,0.19919,0.93147,-12.34809
3115569.83487,202.0,5.5173,0.94358,0.18993,0.9625,-11.38085
3115570.10387,202.0,4.36941,0.98075,0.17422,0.9961,-10.07266
3115570.43887,202.0,3.45686,1.00784,0.15734,1.02004,-8.87337
3115570.85787,202.0,2.73547,1.02976,0.13969,1.03919,-7.72533
3115571.38287,202.0,2.16054,1.04944,0.12229,1.05654,-6.64684
3115572.04187,202.0,1.70952,1.06342,0.10858,1.06895,-5.82978
3115572.87087,202.0,1.35352,1.07268,0.09662,1.07702,-5.14685
3115573.91387,202.0,1.07079,1.08076,0.08746,1.0843,-4.62674
3115575.22787,202.0,0.84734,1.0882,0.08005,1.09114,-4.20695
3115576.88287,202.0,0.67072,1.09475,0.07682,1.09744,-4.01419
3115578.97188,202.0,0.53067,1.10022,0.07633,1.10286,-3.9684
3115581.60888,202.0,0.41976,1.10553,0.0774,1.10823,-4.00492
3115584.93988,202.0,0.33183,1.11185,0.07992,1.11472,-4.11155
3115589.14588,202.0,0.26261,1.11971,0.08696,1.12308,-4.44083
3115594.45389,202.0,0.20791,1.12818,0.09764,1.13239,-4.94653
3115601.15889,202.0,0.16452,1.13577,0.11092,1.14118,-5.57768
3115609.63489,202.0,0.13007,1.14531,0.12375,1.15198,-6.16677
3115620.3249,202.0,0.10309,1.1592,0.13936,1.16755,-6.85543
3115633.83891,202.0,0.08153,1.17866,0.16046,1.18953,-7.75257
3115650.93692,202.0,0.06443,1.19839,0.18732,1.21294,-8.88403
3115672.52293,202.0,0.05102,1.21679,0.21579,1.23577,-10.05635
3115699.76595,202.0,0.04042,1.24349,0.24179,1.26678,-11.0035
3115734.26197,202.0,0.03192,1.2825,0.27394,1.31143,-12.05729
3115777.80899,202.0,0.02528,1.32728,0.31675,1.36455,-13.42237
3115832.87403,202.0,0.01999,1.3689,0.36565,1.41689,-14.95525
3130243.04424,203.0,20004.453,0.39914,-0.00497,0.39918,0.71308
3130243.18724,203.0,15829.126,0.40974,0.0103,0.40987,-1.43931
3130243.32924,203.0,12516.703,0.42029,0.01983,0.42076,-2.70147
3130243.47124,203.0,9909.4424,0.42825,0.02883,0.42922,-3.85081
3130243.63524,203.0,7835.48,0.4387,0.03421,0.44003,-4.45953
3130243.83624,203.0,6217.2461,0.44654,0.03902,0.44824,-4.9938
3130244.07424,203.0,4905.291,0.45509,0.04237,0.45706,-5.31941
3130244.31224,203.0,3881.2737,0.46281,0.04665,0.46516,-5.75562
3130244.55024,203.0,3070.9827,0.47076,0.04766,0.47317,-5.78148
3130244.78924,203.0,2430.7778,0.47956,0.05016,0.48218,-5.97083
3130245.02724,203.0,1923.1537,0.48854,0.05372,0.49149,-6.27526
3130245.26524,203.0,1522.4358,0.49669,0.05603,0.49984,-6.43637
3130245.50324,203.0,1203.8446,0.50421,0.05896,0.50764,-6.66952
3130245.74224,203.0,952.86591,0.51407,0.06078,0.51765,-6.74266
3130245.98024,203.0,754.27557,0.52159,0.06153,0.52521,-6.72742
3130246.21724,203.0,596.71857,0.53202,0.06432,0.53589,-6.89317
3130246.45524,203.0,471.96338,0.54127,0.06974,0.54574,-7.34176
3130246.69424,203.0,373.20856,0.55112,0.07242,0.55586,-7.48589
3130246.93124,203.0,295.47278,0.56138,0.07588,0.56648,-7.69819
3130247.17124,203.0,233.87738,0.5709,0.07872,0.5763,-7.8506
3130247.40924,203.0,185.05922,0.58138,0.0831,0.58729,-8.13413
3130247.64524,203.0,146.35823,0.5935,0.08674,0.5998,-8.3147
3130247.88124,203.0,115.77804,0.60528,0.09285,0.61236,-8.7209
3130248.11624,203.0,91.6721,0.61683,0.0995,0.62481,-9.16343
3130248.36124,203.0,72.51701,0.63129,0.10858,0.64056,-9.75903
3130248.59024,203.0,57.36816,0.6445,0.11663,0.65497,-10.25698
3130248.82724,203.0,45.3629,0.66007,0.12705,0.67219,-10.89463
3130249.05924,203.0,35.93134,0.67745,0.13882,0.69153,-11.58051
3130249.31024,203.0,28.40909,0.69788,0.15441,0.71476,-12.47588
3130249.52424,203.0,22.48202,0.72243,0.16875,0.74188,-13.14747
3130249.78924,203.0,17.79613,0.75282,0.18403,0.77499,-13.73654
3130250.04124,203.0,14.06813,0.78757,0.19591,0.81157,-13.96931
3130250.25624,203.0,11.1448,0.82588,0.20254,0.85035,-13.7792
3130250.52424,203.0,8.81772,0.86717,0.20601,0.89131,-13.36398
3130250.70225,203.0,6.97545,0.91022,0.19879,0.93168,-12.31965
3130250.92025,203.0,5.5173,0.94449,0.19123,0.96365,-11.44612
3130251.18925,203.0,4.36941,0.98085,0.17407,0.99617,-10.06361
3130251.52425,203.0,3.45686,1.00926,0.1589,1.02169,-8.94756
3130251.94325,203.0,2.73547,1.03114,0.13946,1.04053,-7.7027
3130252.46825,203.0,2.16054,1.04985,0.12251,1.05697,-6.65591
3130253.12725,203.0,1.70952,1.06408,0.10878,1.06962,-5.83679
3130253.95625,203.0,1.35352,1.07378,0.09675,1.07813,-5.14867
3130254.99925,203.0,1.07079,1.08208,0.0872,1.08559,-4.6074
3130256.31325,203.0,0.84734,1.0897,0.08005,1.09264,-4.20165
3130257.96825,203.0,0.67072,1.09668,0.07697,1.09937,-4.01464
3130260.05725,203.0,0.53067,1.1021,0.07657,1.10475,-3.97439
3130262.69425,203.0,0.41976,1.10728,0.0778,1.11001,-4.01919
3130266.02525,203.0,0.33183,1.11355,0.08055,1.11646,-4.13715
3130270.23126,203.0,0.26261,1.12133,0.08653,1.12466,-4.41258
3130275.53926,203.0,0.20791,1.12943,0.09613,1.13351,-4.86493
3130282.24426,203.0,0.16452,1.13735,0.10942,1.1426,-5.49544
3130290.72027,203.0,0.13007,1.14664,0.12301,1.15322,-6.12337
3130301.41028,203.0,0.10309,1.1611,0.13841,1.16932,-6.79774
3130314.92428,203.0,0.08153,1.18098,0.16088,1.19189,-7.75759
3130332.02229,203.0,0.06443,1.20205,0.18905,1.21683,-8.93768
3130353.60931,203.0,0.05102,1.2209,0.2197,1.24051,-10.20099
3130380.85132,203.0,0.04042,1.24502,0.24495,1.26889,-11.13041
3130415.34734,203.0,0.03192,1.28137,0.27258,1.31004,-12.00926
3130458.89437,203.0,0.02528,1.32548,0.31036,1.36133,-13.17848
3130513.9604,203.0,0.01999,1.37051,0.355,1.41574,-14.52196
3144916.60496,204.0,20004.453,0.39897,-0.00394,0.39899,0.56531
3144916.74796,204.0,15829.126,0.40803,0.0092,0.40813,-1.29189
3144916.88996,204.0,12516.703,0.41845,0.01968,0.41891,-2.69315
3144917.03196,204.0,9909.4424,0.42897,0.02739,0.42984,-3.65322
3144917.19596,204.0,7835.48,0.43704,0.03348,0.43832,-4.38102
3144917.39696,204.0,6217.2461,0.4461,0.03948,0.44784,-5.05735
3144917.63496,204.0,4905.291,0.45459,0.04219,0.45654,-5.30247
3144917.87296,204.0,3881.2737,0.46306,0.047,0.46544,-5.79555
3144918.11196,204.0,3070.9827,0.47067,0.04892,0.4732,-5.93399
3144918.34996,204.0,2430.7778,0.48037,0.05115,0.48309,-6.07797
3144918.58796,204.0,1923.1537,0.48707,0.05369,0.49002,-6.29011
3144918.82596,204.0,1522.4358,0.49609,0.05582,0.49922,-6.41946
3144919.06396,204.0,1203.8446,0.50543,0.05863,0.50882,-6.61631
3144919.30296,204.0,952.86591,0.51422,0.06129,0.51786,-6.7973
3144919.54096,204.0,754.27557,0.52312,0.06195,0.52678,-6.75389
3144919.77796,204.0,596.71857,0.53179,0.06548,0.53581,-7.01978
3144920.01596,204.0,471.96338,0.54258,0.06815,0.54684,-7.15878
3144920.25496,204.0,373.20856,0.55171,0.07158,0.55633,-7.39237
3144920.49296,204.0,295.47278,0.5625,0.07432,0.56739,-7.52684
3144920.73196,204.0,233.87738,0.57022,0.07842,0.57559,-7.8307
3144920.96996,204.0,185.05922,0.58153,0.08203,0.58728,-8.02958
3144921.20596,204.0,146.35823,0.59376,0.08723,0.60013,-8.35806
3144921.44196,204.0,115.77804,0.60506,0.09473,0.61243,-8.89785
3144921.67696,204.0,91.6721,0.61712,0.09922,0.62505,-9.13336
3144921.92196,204.0,72.51701,0.63087,0.10853,0.64014,-9.76151
3144922.15096,204.0,57.36816,0.64409,0.11753,0.65472,-10.34088
3144922.38796,204.0,45.3629,0.6593,0.12854,0.67171,-11.03206
3144922.61996,204.0,35.93134,0.67712,0.13962,0.69137,-11.65095
3144922.87096,204.0,28.40909,0.69793,0.15318,0.71454,-12.37863
3144923.08496,204.0,22.48202,0.72236,0.17075,0.74226,-13.29958
3144923.34996,204.0,17.79613,0.75392,0.18368,0.77597,-13.69266
3144923.60196,204.0,14.06813,0.78731,0.19631,0.81141,-14.00051
3144923.81796,204.0,11.1448,0.82741,0.20466,0.85234,-13.89315
3144924.08596,204.0,8.81772,0.86932,0.20597,0.89338,-13.32965
3144924.26396,204.0,6.97545,0.9088,0.19903,0.93034,-12.35304
3144924.48196,204.0,5.5173,0.94718,0.19186,0.96642,-11.45107
3144924.75096,204.0,4.36941,0.98055,0.17393,0.99586,-10.05833
3144925.08596,204.0,3.45686,1.01083,0.15868,1.02321,-8.9212
3144925.50496,204.0,2.73547,1.03339,0.1408,1.04294,-7.75856
3144926.02996,204.0,2.16054,1.05093,0.12234,1.05803,-6.64021
3144926.68896,204.0,1.70952,1.06434,0.1085,1.06985,-5.82066
3144927.51796,204.0,1.35352,1.07472,0.09708,1.0791,-5.16156
3144928.56096,204.0,1.07079,1.08241,0.08829,1.08601,-4.66339
3144929.87497,204.0,0.84734,1.09022,0.08112,1.09323,-4.25511
3144931.52997,204.0,0.67072,1.0963,0.07691,1.099,-4.01284
3144933.61897,204.0,0.53067,1.10274,0.07586,1.10535,-3.93555
3144936.25597,204.0,0.41976,1.10867,0.0778,1.11139,-4.01428
3144939.58697,204.0,0.33183,1.11378,0.08106,1.11673,-4.16241
3144943.79297,204.0,0.26261,1.1212,0.08604,1.12449,-4.38807
3144949.10098,204.0,0.20791,1.13075,0.09586,1.13481,-4.84555
3144955.80598,204.0,0.16452,1.14014,0.10986,1.14542,-5.50374
3144964.28199,204.0,0.13007,1.14925,0.12561,1.1561,-6.23771
3144974.97199,204.0,0.10309,1.16054,0.14003,1.16895,-6.87985
3144988.486,204.0,0.08153,1.17893,0.15858,1.18955,-7.66084
3145005.58401,204.0,0.06443,1.20124,0.18384,1.21522,-8.70122
3145027.17102,204.0,0.05102,1.22354,0.21468,1.24223,-9.95155
3145054.41304,204.0,0.04042,1.24638,0.24414,1.27007,-11.08282
3145088.90906,204.0,0.03192,1.28138,0.27318,1.31018,-12.03471
3145132.45609,204.0,0.02528,1.32724,0.31123,1.36324,-13.19713
3145187.52212,204.0,0.01999,1.37681,0.35819,1.42264,-14.58262
3159593.7267,205.0,20004.453,0.39931,-0.00456,0.39934,0.65407
3159593.8697,205.0,15829.126,0.41063,0.01023,0.41075,-1.42663
3159594.0117,205.0,12516.703,0.41907,0.01983,0.41954,-2.7096
3159594.1537,205.0,9909.4424,0.42958,0.02874,0.43054,-3.82767
3159594.3177,205.0,7835.48,0.43782,0.03521,0.43924,-4.59784
3159594.5187,205.0,6217.2461,0.4452,0.03908,0.44692,-5.01687
3159594.7567,205.0,4905.291,0.45516,0.0427,0.45716,-5.3588
3159594.9957,205.0,3881.2737,0.46339,0.04613,0.46568,-5.68513
3159595.2337,205.0,3070.9827,0.47141,0.04863,0.47391,-5.88939
3159595.4717,205.0,2430.7778,0.47911,0.05164,0.48189,-6.15197
3159595.7097,205.0,1923.1537,0.48693,0.0542,0.48994,-6.35202
3159595.9477,205.0,1522.4358,0.4965,0.05535,0.49958,-6.3615
3159596.1857,205.0,1203.8446,0.50555,0.0577,0.50883,-6.51101
3159596.4247,205.0,952.86591,0.5139,0.06134,0.51755,-6.80632
3159596.6627,205.0,754.27557,0.52284,0.06271,0.52659,-6.83964
3159596.8997,205.0,596.71857,0.53234,0.06605,0.53642,-7.07289
3159597.1377,205.0,471.96338,0.53988,0.06844,0.5442,-7.22424
3159597.3767,205.0,373.20856,0.55155,0.07229,0.55627,-7.46648
3159597.6147,205.0,295.47278,0.56257,0.07404,0.56742,-7.49725
3159597.8537,205.0,233.87738,0.5725,0.07884,0.57791,-7.84145
3159598.0917,205.0,185.05922,0.58282,0.08343,0.58876,-8.1463
3159598.3277,205.0,146.35823,0.59337,0.08907,0.60002,-8.53715
3159598.5647,205.0,115.77804,0.60471,0.09331,0.61186,-8.77233
3159598.7987,205.0,91.6721,0.61664,0.10084,0.62484,-9.28739
3159599.0437,205.0,72.51701,0.62993,0.10744,0.63903,-9.67948
3159599.2727,205.0,57.36816,0.64553,0.11546,0.65577,-10.14077
3159599.5097,205.0,45.3629,0.66088,0.12799,0.67316,-10.96054
3159599.7417,205.0,35.93134,0.67847,0.14115,0.693,-11.75201
3159599.9927,205.0,28.40909,0.69853,0.15317,0.71513,-12.36735
3159600.2067,205.0,22.48202,0.72404,0.16917,0.74354,-13.15085
3159600.4717,205.0,17.79613,0.75303,0.18365,0.7751,-13.70595
3159600.72371,205.0,14.06813,0.78738,0.19558,0.81131,-13.94986
3159600.93971,205.0,11.1448,0.82693,0.20144,0.85111,-13.69068
3159601.20771,205.0,8.81772,0.86749,0.20619,0.89165,-13.3701
3159601.38571,205.0,6.97545,0.91157,0.20213,0.93371,-12.50238
3159601.60371,205.0,5.5173,0.94641,0.18904,0.96511,-11.2961
3159601.87271,205.0,4.36941,0.98206,0.17561,0.99764,-10.13853
3159602.20771,205.0,3.45686,1.00876,0.15909,1.02123,-8.9624
3159602.62671,205.0,2.73547,1.0328,0.13897,1.0421,-7.66348
3159603.15171,205.0,2.16054,1.05097,0.1229,1.05813,-6.66988
3159603.81171,205.0,1.70952,1.06388,0.10931,1.06948,-5.86624
3159604.63971,205.0,1.35352,1.0744,0.0966,1.07874,-5.13763
3159605.68271,205.0,1.07079,1.08322,0.08711,1.08672,-4.59781
3159606.99671,205.0,0.84734,1.09083,0.08103,1.09384,-4.24841
3159608.65271,205.0,0.67072,1.09696,0.07776,1.09971,-4.05465
3159610.74071,205.0,0.53067,1.10187,0.07673,1.10454,-3.98337
3159613.37771,205.0,0.41976,1.1077,0.07681,1.11036,-3.96689
3159616.70871,205.0,0.33183,1.1147,0.0802,1.11758,-4.11543
3159620.91472,205.0,0.26261,1.12243,0.08729,1.12582,-4.44713
3159626.22272,205.0,0.20791,1.12904,0.09697,1.1332,-4.90885
3159632.92772,205.0,0.16452,1.13615,0.10793,1.14126,-5.42647
3159641.40373,205.0,0.13007,1.14851,0.12128,1.15489,-6.02774
3159652.09474,205.0,0.10309,1.16402,0.13952,1.17235,-6.83496
3159665.60774,205.0,0.08153,1.18143,0.16395,1.19275,-7.90085
3159682.70575,205.0,0.06443,1.19955,0.19192,1.2148,-9.08982
3159704.29277,205.0,0.05102,1.21781,0.21562,1.23675,-10.04035
3159731.53478,205.0,0.04042,1.24757,0.23962,1.27038,-10.87254
3159766.0308,205.0,0.03192,1.28732,0.27266,1.31588,-11.95866
3159809.57783,205.0,0.02528,1.32481,0.31396,1.3615,-13.33216
3159864.64386,205.0,0.01999,1.36405,0.35601,1.40975,-14.62765
3174252.0531,206.0,20004.453,0.39958,-0.00377,0.3996,0.54053
3174252.1961,206.0,15829.126,0.41038,0.00974,0.4105,-1.35968
3174252.3381,206.0,12516.703,0.42083,0.01905,0.42126,-2.59211
3174252.4801,206.0,9909.4424,0.42809,0.02858,0.42904,-3.81894
3174252.6441,206.0,7835.48,0.43909,0.03487,0.44047,-4.54038
3174252.8451,206.0,6217.2461,0.44694,0.03841,0.44859,-4.91177
3174253.0831,206.0,4905.291,0.45587,0.04403,0.45799,-5.51655
3174253.3211,206.0,3881.2737,0.46389,0.04534,0.46611,-5.58269
3174253.5601,206.0,3070.9827,0.47178,0.05017,0.47444,-6.07
3174253.7981,206.0,2430.7778,0.47963,0.0518,0.48242,-6.16437
3174254.0361,206.0,1923.1537,0.48913,0.05324,0.49202,-6.21249
3174254.2741,206.0,1522.4358,0.49644,0.05604,0.4996,-6.44045
3174254.5121,206.0,1203.8446,0.50452,0.05835,0.50789,-6.59669
3174254.7511,206.0,952.86591,0.513,0.06075,0.51658,-6.75409
3174254.9891,206.0,754.27557,0.52206,0.06274,0.52582,-6.85284
3174255.2261,206.0,596.71857,0.53313,0.06501,0.53708,-6.95261
3174255.4641,206.0,471.96338,0.54126,0.06878,0.54561,-7.24184
3174255.7031,206.0,373.20856,0.55314,0.07038,0.5576,-7.25094
3174255.9411,206.0,295.47278,0.56051,0.07476,0.56547,-7.59678
3174256.1801,206.0,233.87738,0.57249,0.07863,0.57787,-7.82087
3174256.4181,206.0,185.05922,0.58162,0.08313,0.58753,-8.13411
3174256.6541,206.0,146.35823,0.59299,0.08646,0.59926,-8.29557
3174256.8901,206.0,115.77804,0.60506,0.09168,0.61196,-8.6161
3174257.1251,206.0,91.6721,0.6181,0.09969,0.62609,-9.16189
3174257.3701,206.0,72.51701,0.62984,0.10735,0.63892,-9.67271
3174257.5991,206.0,57.36816,0.64588,0.11718,0.65642,-10.2833
3174257.8361,206.0,45.3629,0.66065,0.12666,0.67269,-10.85332
3174258.0681,206.0,35.93134,0.67783,0.1411,0.69236,-11.75934
3174258.31811,206.0,28.40909,0.69837,0.15497,0.71536,-12.51151
3174258.53311,206.0,22.48202,0.72483,0.16908,0.74429,-13.13029
3174258.79811,206.0,17.79613,0.75299,0.18368,0.77507,-13.70859
3174259.05011,206.0,14.06813,0.7887,0.19561,0.81259,-13.92936
3174259.26611,206.0,11.1448,0.82831,0.20259,0.85273,-13.74367
3174259.53311,206.0,8.81772,0.86745,0.20532,0.89142,-13.31649
3174259.71211,206.0,6.97545,0.90947,0.2027,0.93179,-12.56465
3174259.93011,206.0,5.5173,0.95026,0.1886,0.96879,-11.22567
3174260.19911,206.0,4.36941,0.98082,0.1778,0.99681,-10.2749
3174260.53411,206.0,3.45686,1.00984,0.15733,1.02203,-8.85503
3174260.95311,206.0,2.73547,1.03344,0.14117,1.04303,-7.77844
3174261.47811,206.0,2.16054,1.05056,0.12378,1.05782,-6.71968
3174262.13711,206.0,1.70952,1.06462,0.10842,1.07013,-5.81499
3174262.96611,206.0,1.35352,1.07556,0.09688,1.07992,-5.14712
3174264.00911,206.0,1.07079,1.08449,0.08769,1.08803,-4.623
3174265.32311,206.0,0.84734,1.09166,0.08225,1.09475,-4.309
3174266.97811,206.0,0.67072,1.09748,0.07777,1.10023,-4.05324
3174269.06711,206.0,0.53067,1.10334,0.07579,1.10594,-3.92941
3174271.70411,206.0,0.41976,1.10989,0.07716,1.11256,-3.97697
3174275.03512,206.0,0.33183,1.11636,0.08205,1.11938,-4.20361
3174279.24012,206.0,0.26261,1.1219,0.0877,1.12532,-4.4697
3174284.54812,206.0,0.20791,1.12934,0.09619,1.13343,-4.86807
3174291.25312,206.0,0.16452,1.13987,0.10727,1.1449,-5.37623
3174299.72913,206.0,0.13007,1.15292,0.12339,1.15951,-6.10862
3174310.41914,206.0,0.10309,1.16579,0.14415,1.17466,-7.04887
3174323.93314,206.0,0.08153,1.17809,0.16568,1.18969,-8.0053
3174341.03115,206.0,0.06443,1.1962,0.18926,1.21108,-8.99077
3174362.61717,206.0,0.05102,1.22272,0.21022,1.24066,-9.75543
3174389.86018,206.0,0.04042,1.25437,0.24202,1.27751,-10.92053
3174424.3562,206.0,0.03192,1.28473,0.28048,1.31499,-12.31552
3174467.90323,206.0,0.02528,1.31877,0.3154,1.35596,-13.45014
3174522.96926,206.0,0.01999,1.36642,0.34957,1.41042,-14.35005
3188913.02832,207.0,20004.453,0.40017,-0.00263,0.40018,0.37596
3188913.17132,207.0,15829.126,0.41002,0.01008,0.41014,-1.40821
3188913.31332,207.0,12516.703,0.42009,0.02048,0.42059,-2.79076
3188913.45532,207.0,9909.4424,0.42849,0.02855,0.42944,-3.81257
3188913.61932,207.0,7835.48,0.43895,0.03346,0.44023,-4.35968
3188913.82032,207.0,6217.2461,0.44623,0.03806,0.44785,-4.87513
3188914.05832,207.0,4905.291,0.45443,0.04306,0.45647,-5.41271
3188914.29732,207.0,3881.2737,0.46477,0.04535,0.46698,-5.57245
3188914.53532,207.0,3070.9827,0.47219,0.04853,0.47467,-5.86771
3188914.77332,207.0,2430.7778,0.48033,0.05207,0.48315,-6.1868
3188915.01132,207.0,1923.1537,0.48703,0.05436,0.49006,-6.36901
3188915.24932,207.0,1522.4358,0.49659,0.05737,0.49989,-6.59048
3188915.48732,207.0,1203.8446,0.50472,0.05961,0.50823,-6.73549
3188915.72632,207.0,952.86591,0.5134,0.05993,0.51689,-6.65792
3188915.96432,207.0,754.27557,0.52202,0.06131,0.5256,-6.6989
3188916.20132,207.0,596.71857,0.53232,0.06493,0.53627,-6.95395
3188916.43932,207.0,471.96338,0.54221,0.06842,0.54651,-7.19164
3188916.67832,207.0,373.20856,0.55139,0.07066,0.5559,-7.30286
3188916.91632,207.0,295.47278,0.56163,0.07572,0.56671,-7.67858
3188917.15532,207.0,233.87738,0.57345,0.07915,0.57889,-7.85898
3188917.39332,207.0,185.05922,0.58203,0.08334,0.58797,-8.14823
3188917.62932,207.0,146.35823,0.59377,0.08713,0.60013,-8.34782
3188917.86532,207.0,115.77804,0.60643,0.09372,0.61363,-8.78565
3188918.10033,207.0,91.6721,0.61798,0.09956,0.62594,-9.15206
3188918.34533,207.0,72.51701,0.6299,0.10748,0.639,-9.68288
3188918.57433,207.0,57.36816,0.6452,0.11618,0.65558,-10.20737
3188918.81133,207.0,45.3629,0.66012,0.12811,0.67243,-10.98314
3188919.04333,207.0,35.93134,0.67804,0.1395,0.69224,-11.62551
3188919.29433,207.0,28.40909,0.69778,0.15381,0.71454,-12.43087
3188919.50833,207.0,22.48202,0.72207,0.16902,0.74159,-13.17465
3188919.77333,207.0,17.79613,0.75357,0.18375,0.77565,-13.70345
3188920.02533,207.0,14.06813,0.78796,0.19806,0.81247,-14.10906
3188920.24133,207.0,11.1448,0.82651,0.20486,0.85152,-13.9209
3188920.50933,207.0,8.81772,0.86949,0.20488,0.8933,-13.2591
3188920.68733,207.0,6.97545,0.90889,0.20085,0.93081,-12.46111
3188920.90533,207.0,5.5173,0.95052,0.19238,0.96979,-11.44156
3188921.17433,207.0,4.36941,0.9804,0.17609,0.99609,-10.18213
3188921.50933,207.0,3.45686,1.01078,0.15753,1.02298,-8.85816
3188921.92833,207.0,2.73547,1.03379,0.14139,1.04342,-7.78799
3188922.45333,207.0,2.16054,1.05121,0.12377,1.05847,-6.71511
3188923.11233,207.0,1.70952,1.06456,0.10921,1.07015,-5.85736
3188923.94133,207.0,1.35352,1.07551,0.09632,1.07981,-5.11765
3188924.98433,207.0,1.07079,1.0837,0.08832,1.0873,-4.65924
3188926.29833,207.0,0.84734,1.08974,0.08097,1.09274,-4.24953
3188927.95333,207.0,0.67072,1.09633,0.07726,1.09905,-4.03118
3188930.04233,207.0,0.53067,1.10296,0.07503,1.1055,-3.89144
3188932.67933,207.0,0.41976,1.10964,0.07739,1.11234,-3.98974
3188936.01034,207.0,0.33183,1.11533,0.08184,1.11833,-4.19695
3188940.21634,207.0,0.26261,1.12113,0.08822,1.1246,-4.49924
3188945.52434,207.0,0.20791,1.12898,0.09496,1.13297,-4.80772
3188952.22935,207.0,0.16452,1.13943,0.10636,1.14438,-5.33268
3188960.70535,207.0,0.13007,1.15134,0.12276,1.15787,-6.0861
3188971.39536,207.0,0.10309,1.16284,0.14183,1.17146,-6.95382
3188984.90936,207.0,0.08153,1.17652,0.16124,1.18752,-7.80367
3189002.00738,207.0,0.06443,1.19747,0.18446,1.2116,-8.75716
3189023.59439,207.0,0.05102,1.2266,0.21135,1.24468,-9.77634
3189050.8364,207.0,0.04042,1.2562,0.2481,1.28047,-11.17226
3189085.33242,207.0,0.03192,1.28377,0.28581,1.3152,-12.55145
3189128.87945,207.0,0.02528,1.31743,0.31544,1.35466,-13.46502
3189183.94548,207.0,0.01999,1.36696,0.34664,1.41022,-14.22935
3203565.74568,208.0,20004.453,0.39931,-0.00222,0.39932,0.31853
3203565.88868,208.0,15829.126,0.41063,0.00988,0.41075,-1.37846
3203566.03068,208.0,12516.703,0.42028,0.02025,0.42077,-2.75825
3203566.17268,208.0,9909.4424,0.42887,0.02884,0.42984,-3.84695
3203566.33668,208.0,7835.48,0.43862,0.03427,0.43995,-4.46773
3203566.53768,208.0,6217.2461,0.44779,0.04007,0.44958,-5.11388
3203566.77568,208.0,4905.291,0.45461,0.0425,0.45659,-5.34071
3203567.01368,208.0,3881.2737,0.46407,0.04705,0.46645,-5.78888
3203567.25268,208.0,3070.9827,0.47306,0.04875,0.47557,-5.88426
3203567.49068,208.0,2430.7778,0.47976,0.05095,0.48246,-6.0615
3203567.72868,208.0,1923.1537,0.48798,0.05411,0.49097,-6.32762
3203567.96668,208.0,1522.4358,0.49605,0.05367,0.49894,-6.17558
3203568.20468,208.0,1203.8446,0.50632,0.059,0.50975,-6.64631
3203568.44368,208.0,952.86591,0.51528,0.06001,0.51877,-6.64292
3203568.68168,208.0,754.27557,0.52328,0.06312,0.52708,-6.87843
3203568.91868,208.0,596.71857,0.53275,0.06508,0.53671,-6.9645
3203569.15668,208.0,471.96338,0.54163,0.06905,0.54602,-7.26565
3203569.39568,208.0,373.20856,0.5521,0.0712,0.55667,-7.34814
3203569.63368,208.0,295.47278,0.56279,0.07541,0.56782,-7.63205
3203569.87268,208.0,233.87738,0.57145,0.07705,0.57662,-7.67891
3203570.11068,208.0,185.05922,0.58316,0.0834,0.58909,-8.13896
3203570.34668,208.0,146.35823,0.59409,0.08797,0.60057,-8.42283
3203570.58268,208.0,115.77804,0.60658,0.09247,0.61359,-8.66796
3203570.81768,208.0,91.6721,0.61957,0.09932,0.62748,-9.10701
3203571.06268,208.0,72.51701,0.62953,0.10769,0.63867,-9.7074
3203571.29168,208.0,57.36816,0.64575,0.11673,0.65622,-10.24678
3203571.52868,208.0,45.3629,0.66171,0.12646,0.67369,-10.81895
3203571.76068,208.0,35.93134,0.67927,0.14013,0.69358,-11.65621
3203572.01168,208.0,28.40909,0.6995,0.15388,0.71623,-12.40677
3203572.22568,208.0,22.48202,0.72295,0.16868,0.74237,-13.13302
3203572.49068,208.0,17.79613,0.75343,0.18463,0.77572,-13.7689
3203572.74268,208.0,14.06813,0.78716,0.1962,0.81124,-13.99576
3203572.95868,208.0,11.1448,0.82556,0.2046,0.85054,-13.91915
3203573.22568,208.0,8.81772,0.86702,0.20778,0.89157,-13.47676
3203573.40468,208.0,6.97545,0.91207,0.20109,0.93398,-12.43329
3203573.62268,208.0,5.5173,0.94582,0.19149,0.96501,-11.44558
3203573.89168,208.0,4.36941,0.98524,0.17684,1.00098,-10.17567
3203574.22668,208.0,3.45686,1.00975,0.16047,1.02242,-9.02979
3203574.64568,208.0,2.73547,1.0342,0.14124,1.0438,-7.77663
3203575.17068,208.0,2.16054,1.05252,0.12417,1.05982,-6.72856
3203575.82968,208.0,1.70952,1.06736,0.10981,1.073,-5.87409
3203576.65868,208.0,1.35352,1.07806,0.09866,1.08257,-5.229
3203577.70169,208.0,1.07079,1.08588,0.08807,1.08944,-4.63692
3203579.01569,208.0,0.84734,1.09335,0.08122,1.09636,-4.2485
3203580.67069,208.0,0.67072,1.10043,0.07761,1.10316,-4.03403
3203582.75969,208.0,0.53067,1.10527,0.07683,1.10793,-3.97631
3203585.39669,208.0,0.41976,1.11095,0.07789,1.11368,-4.01061
3203588.72769,208.0,0.33183,1.11755,0.08059,1.12045,-4.1244
3203592.93369,208.0,0.26261,1.12553,0.0873,1.12891,-4.43534
3203598.2417,208.0,0.20791,1.13429,0.09795,1.13851,-4.93545
3203604.9467,208.0,0.16452,1.14152,0.11092,1.1469,-5.54968
3203613.42271,208.0,0.13007,1.1508,0.12436,1.1575,-6.16768
3203624.11271,208.0,0.10309,1.16497,0.13938,1.17328,-6.82252
3203637.62672,208.0,0.08153,1.18389,0.16044,1.19471,-7.7175
3203654.72473,208.0,0.06443,1.20464,0.1871,1.21909,-8.82847
3203676.31074,208.0,0.05102,1.22303,0.21601,1.24196,-10.01646
3203703.55376,208.0,0.04042,1.24986,0.24292,1.27325,-10.9986
3203738.04978,208.0,0.03192,1.28895,0.27461,1.31788,-12.02715
3203781.59681,208.0,0.02528,1.33342,0.31779,1.37076,-13.40526
3203836.66284,208.0,0.01999,1.37698,0.36599,1.42479,-14.88453
3218218.23543,209.0,20004.453,0.40025,-0.00336,0.40026,0.48053
3218218.37843,209.0,15829.126,0.40994,0.00921,0.41005,-1.28658
3218218.52043,209.0,12516.703,0.42,0.02017,0.42048,-2.75001
3218218.66243,209.0,9909.4424,0.42901,0.02929,0.43001,-3.9059
3218218.82643,209.0,7835.48,0.43859,0.03541,0.44002,-4.61614
3218219.02743,209.0,6217.2461,0.44657,0.03928,0.4483,-5.02641
3218219.26543,209.0,4905.291,0.4564,0.04444,0.45856,-5.56089
3218219.50443,209.0,3881.2737,0.4646,0.04663,0.46693,-5.73171
3218219.74243,209.0,3070.9827,0.47232,0.05005,0.47497,-6.04929
3218219.98043,209.0,2430.7778,0.47918,0.05169,0.48196,-6.15686
3218220.21843,209.0,1923.1537,0.48922,0.054,0.49219,-6.29821
3218220.45643,209.0,1522.4358,0.49692,0.05613,0.50008,-6.44509
3218220.69444,209.0,1203.8446,0.50566,0.05873,0.50906,-6.62483
3218220.93344,209.0,952.86591,0.5132,0.06106,0.51682,-6.78494
3218221.17144,209.0,754.27557,0.5247,0.06337,0.52851,-6.88678
3218221.40844,209.0,596.71857,0.53284,0.06691,0.53702,-7.15784
3218221.64644,209.0,471.96338,0.54311,0.06818,0.54737,-7.1558
3218221.88544,209.0,373.20856,0.55301,0.07106,0.55756,-7.32271
3218222.12344,209.0,295.47278,0.562,0.07305,0.56673,-7.40615
3218222.36244,209.0,233.87738,0.57195,0.07921,0.57741,-7.88432
3218222.60044,209.0,185.05922,0.58404,0.08267,0.58986,-8.05628
3218222.83644,209.0,146.35823,0.59556,0.08848,0.60209,-8.45053
3218223.07244,209.0,115.77804,0.6055,0.09261,0.61254,-8.69562
3218223.30744,209.0,91.6721,0.61899,0.09921,0.62689,-9.10528
3218223.55244,209.0,72.51701,0.63153,0.10834,0.64076,-9.73403
3218223.78144,209.0,57.36816,0.64588,0.11652,0.6563,-10.22638
3218224.01844,209.0,45.3629,0.66086,0.12731,0.67301,-10.90432
3218224.25044,209.0,35.93134,0.67846,0.13959,0.69267,-11.62632
3218224.50144,209.0,28.40909,0.69949,0.15442,0.71633,-12.44916
3218224.71544,209.0,22.48202,0.7239,0.17126,0.74388,-13.30993
3218224.98044,209.0,17.79613,0.75345,0.18461,0.77574,-13.76704
3218225.23244,209.0,14.06813,0.78866,0.19852,0.81326,-14.12874
3218225.44844,209.0,11.1448,0.82572,0.20505,0.8508,-13.94589
3218225.71644,209.0,8.81772,0.86905,0.20819,0.89364,-13.47199
3218225.89444,209.0,6.97545,0.91335,0.20176,0.93537,-12.4565
3218226.11244,209.0,5.5173,0.94745,0.1933,0.96697,-11.53134
3218226.38144,209.0,4.36941,0.98495,0.1766,1.00066,-10.16474
3218226.71644,209.0,3.45686,1.01199,0.16144,1.02479,-9.06398
