Repository: SebaVillagra00/ICM2985-SOH-IPRE

## Data University of Cambridge (EIS Cambridge)
Data publicada en "Identifying degradation patterns of lithium ion batteries from impedance spectroscopy using machine learning" (Zhang, Tang, Zhang, Wang, Stimming & Lee, 2020) https://www.nature.com/articles/s41467-020-15235-7.

Carpeta contiene:
* Paper de Nature Comunications (IF: 16.6).
* Data frames para IOS.
* Data frames para Windows.

Cada Data frame está contenido en un archivo .txt con las siguientes columnas:
* time/s: tiempo en que se mide la muestra.
* cycle number: ciclo de carga de la batería.
* freq/Hz: frecuencia de la señal de input.
* Re(Z)/Ohm: Parte resistiva de la impedancia.
* Im(Z)/Ohm: Parte reactiva de la impedancia.

File: EIS Cambridge/EIS data/EIS_state_IX_25C06.csv (part 20 of 20)
time/s,cycle number,freq/Hz,Re(Z)/Ohm,-Im(Z)/Ohm,|Z|/Ohm,Phase(Z)/deg
2982264.08143,208.0,11.1448,0.94258,0.30686,0.99127,-18.03285
2982264.34843,208.0,8.81772,0.99168,0.34021,1.04842,-18.93537
2982264.52743,208.0,6.97545,1.04856,0.36448,1.1101,-19.16769
2982264.74543,208.0,5.5173,1.11549,0.4064,1.18721,-20.01789
2982265.01443,208.0,4.36941,1.19468,0.41456,1.26457,-19.13718
2982265.34943,208.0,3.45686,1.2864,0.43782,1.35886,-18.79588
2982265.76843,208.0,2.73547,1.36614,0.43418,1.43348,-17.63108
2982266.29343,208.0,2.16054,1.45743,0.41147,1.5144,-15.76573
2982266.95243,208.0,1.70952,1.53892,0.3866,1.58673,-14.10171
2982267.78143,208.0,1.35352,1.60061,0.3538,1.63925,-12.46428
2982268.82443,208.0,1.07079,1.65252,0.31368,1.68203,-10.74804
2982270.13743,208.0,0.84734,1.69477,0.27521,1.71697,-9.22373
2982271.79343,208.0,0.67072,1.72717,0.24232,1.74408,-7.98641
2982273.88244,208.0,0.53067,1.75139,0.21553,1.7646,-7.01563
2982276.51844,208.0,0.41976,1.76962,0.19338,1.78015,-6.23631
2982279.85044,208.0,0.33183,1.78455,0.17669,1.79328,-5.65462
2982284.05644,208.0,0.26261,1.79909,0.1662,1.80675,-5.27813
2982289.36444,208.0,0.20791,1.81206,0.16274,1.81935,-5.13204
2982296.06845,208.0,0.16452,1.82436,0.16611,1.83191,-5.20253
2982304.54545,208.0,0.13007,1.83491,0.1749,1.84323,-5.4449
2982315.23546,208.0,0.10309,1.84773,0.18673,1.85715,-5.77077
2982328.74947,208.0,0.08153,1.86717,0.20374,1.87825,-6.22734
2982345.84748,208.0,0.06443,1.89067,0.23113,1.90475,-6.96978
2982367.43349,208.0,0.05102,1.91409,0.26886,1.93288,-7.99562
2982394.67651,208.0,0.04042,1.93864,0.30712,1.96282,-9.00206
2982429.17153,208.0,0.03192,1.9764,0.34632,2.00651,-9.93902
2982472.71955,208.0,0.02528,2.02912,0.39556,2.06732,-11.03095
2982527.78459,208.0,0.01999,2.08983,0.4596,2.13977,-12.40314
2996090.55642,209.0,20004.453,0.33839,-0.01969,0.33896,3.32981
2996090.69942,209.0,15829.126,0.34539,0.00039,0.34539,-0.0647
2996090.84142,209.0,12516.703,0.35339,0.01491,0.35371,-2.41655
2996090.98342,209.0,9909.4424,0.36047,0.02748,0.36152,-4.35889
2996091.14742,209.0,7835.48,0.37021,0.03964,0.37232,-6.11197
2996091.34842,209.0,6217.2461,0.37969,0.04689,0.38257,-7.04061
2996091.58642,209.0,4905.291,0.39036,0.05832,0.3947,-8.49731
2996091.82542,209.0,3881.2737,0.40226,0.06473,0.40744,-9.14202
2996092.06342,209.0,3070.9827,0.41259,0.07209,0.41884,-9.9113
2996092.30142,209.0,2430.7778,0.4244,0.08032,0.43193,-10.71735
2996092.53942,209.0,1923.1537,0.43717,0.08637,0.44562,-11.17578
2996092.77742,209.0,1522.4358,0.45257,0.09339,0.4621,-11.65932
2996093.01542,209.0,1203.8446,0.46735,0.09851,0.47762,-11.90261
2996093.25442,209.0,952.86591,0.48273,0.1056,0.49414,-12.33947
2996093.49242,209.0,754.27557,0.49719,0.11248,0.50975,-12.74754
2996093.72942,209.0,596.71857,0.51549,0.11893,0.52903,-12.9918
2996093.96742,209.0,471.96338,0.53385,0.12704,0.54875,-13.38629
2996094.20642,209.0,373.20856,0.55247,0.13429,0.56856,-13.66198
2996094.44342,209.0,295.47278,0.57261,0.14044,0.58958,-13.78074
2996094.68342,209.0,233.87738,0.59337,0.14792,0.61153,-13.9977
2996094.92142,209.0,185.05922,0.61654,0.15412,0.63551,-14.03515
2996095.15742,209.0,146.35823,0.64161,0.16144,0.66161,-14.12351
2996095.39342,209.0,115.77804,0.66475,0.16896,0.68588,-14.26093
2996095.62842,209.0,91.6721,0.6903,0.17508,0.71215,-14.23149
2996095.87342,209.0,72.51701,0.7172,0.18057,0.73958,-14.1315
2996096.10242,209.0,57.36816,0.74429,0.18788,0.76763,-14.16716
2996096.33942,209.0,45.3629,0.76856,0.19615,0.79319,-14.31703
2996096.57142,209.0,35.93134,0.79295,0.20472,0.81895,-14.47607
2996096.82142,209.0,28.40909,0.81786,0.21383,0.84535,-14.65188
2996097.03642,209.0,22.48202,0.84466,0.2314,0.87579,-15.32064
2996097.30042,209.0,17.79613,0.87306,0.25069,0.90834,-16.02121
2996097.55342,209.0,14.06813,0.90283,0.27665,0.94427,-17.0366
2996097.76942,209.0,11.1448,0.9401,0.30718,0.98902,-18.09462
2996098.03642,209.0,8.81772,0.98977,0.34199,1.04718,-19.06115
2996098.21442,209.0,6.97545,1.04845,0.3647,1.11007,-19.18028
2996098.43242,209.0,5.5173,1.11263,0.40634,1.18451,-20.06239
2996098.70242,209.0,4.36941,1.19542,0.41539,1.26553,-19.16176
2996099.03742,209.0,3.45686,1.28538,0.44014,1.35865,-18.90225
2996099.45543,209.0,2.73547,1.36566,0.4363,1.43366,-17.71739
2996099.98143,209.0,2.16054,1.45909,0.41424,1.51675,-15.84931
2996100.64043,209.0,1.70952,1.53959,0.39072,1.58839,-14.23983
2996101.46843,209.0,1.35352,1.60164,0.35614,1.64076,-12.53646
2996102.51143,209.0,1.07079,1.65486,0.31546,1.68466,-10.79265
2996103.82543,209.0,0.84734,1.69824,0.27716,1.72071,-9.26932
2996105.48143,209.0,0.67072,1.73133,0.24462,1.74852,-8.04226
2996107.57043,209.0,0.53067,1.75524,0.21748,1.76866,-7.06317
2996110.20643,209.0,0.41976,1.77411,0.19505,1.7848,-6.27411
2996113.53843,209.0,0.33183,1.78961,0.17801,1.79844,-5.68052
2996117.74344,209.0,0.26261,1.80396,0.1675,1.81172,-5.30473
2996123.05144,209.0,0.20791,1.81735,0.1642,1.82476,-5.16264
2996129.75644,209.0,0.16452,1.8286,0.16743,1.83625,-5.23157
2996138.23245,209.0,0.13007,1.83917,0.17491,1.84747,-5.43259
2996148.92345,209.0,0.10309,1.85274,0.18676,1.86213,-5.75618
2996162.43646,209.0,0.08153,1.87283,0.20529,1.88405,-6.25544
2996179.53447,209.0,0.06443,1.8962,0.23365,1.91054,-7.02459
2996201.12149,209.0,0.05102,1.91909,0.2707,1.93809,-8.02894
2996228.3635,209.0,0.04042,1.94442,0.30747,1.96858,-8.98574
2996262.85952,209.0,0.03192,1.98336,0.34441,2.01305,-9.85117
2996306.40655,209.0,0.02528,2.03747,0.39415,2.07525,-10.94873
2996361.47258,209.0,0.01999,2.09659,0.45996,2.14645,-12.37386
3009910.79791,210.0,20004.453,0.33836,-0.01899,0.3389,3.21289
3009910.93991,210.0,15829.126,0.34574,-0.00039,0.34574,0.0647
3009911.08191,210.0,12516.703,0.35363,0.01466,0.35393,-2.37457
3009911.22391,210.0,9909.4424,0.36179,0.02682,0.36278,-4.23927
3009911.38791,210.0,7835.48,0.37091,0.04005,0.37306,-6.16337
3009911.58891,210.0,6217.2461,0.37946,0.04738,0.3824,-7.11762
3009911.82691,210.0,4905.291,0.39137,0.05602,0.39536,-8.14587
3009912.06591,210.0,3881.2737,0.40089,0.06511,0.40614,-9.22582
3009912.30391,210.0,3070.9827,0.4128,0.07194,0.41902,-9.88594
3009912.54191,210.0,2430.7778,0.42306,0.07901,0.43037,-10.57823
3009912.77991,210.0,1923.1537,0.43782,0.08746,0.44647,-11.29748
3009913.01791,210.0,1522.4358,0.45228,0.0914,0.46142,-11.42497
3009913.25591,210.0,1203.8446,0.4654,0.09939,0.47589,-12.05512
3009913.49491,210.0,952.86591,0.48066,0.10573,0.49215,-12.40595
3009913.73291,210.0,754.27557,0.49982,0.11392,0.51264,-12.83911
3009913.96991,210.0,596.71857,0.51568,0.11923,0.52928,-13.01831
3009914.20791,210.0,471.96338,0.53395,0.1252,0.54843,-13.19629
3009914.44691,210.0,373.20856,0.55219,0.13367,0.56814,-13.60801
3009914.68391,210.0,295.47278,0.57308,0.1394,0.58979,-13.6718
3009914.92391,210.0,233.87738,0.59426,0.14866,0.61257,-14.04526
3009915.16191,210.0,185.05922,0.61623,0.15414,0.63522,-14.04353
3009915.39791,210.0,146.35823,0.64113,0.16127,0.6611,-14.11903
3009915.63391,210.0,115.77804,0.66429,0.16836,0.68529,-14.2217
3009915.86891,210.0,91.6721,0.69085,0.17514,0.71271,-14.22533
3009916.11391,210.0,72.51701,0.71663,0.18029,0.73897,-14.12159
3009916.34291,210.0,57.36816,0.74269,0.18849,0.76624,-14.2403
3009916.57991,210.0,45.3629,0.76937,0.19629,0.79401,-14.31239
3009916.81191,210.0,35.93134,0.79143,0.20405,0.81731,-14.45759
3009917.06191,210.0,28.40909,0.81793,0.21502,0.84572,-14.72889
3009917.27691,210.0,22.48202,0.845,0.22947,0.87561,-15.19281
3009917.54191,210.0,17.79613,0.87093,0.25009,0.90613,-16.02179
3009917.79391,210.0,14.06813,0.90537,0.27594,0.94649,-16.95
3009918.00991,210.0,11.1448,0.94458,0.30559,0.99278,-17.92765
3009918.27691,210.0,8.81772,0.98954,0.33666,1.04524,-18.78952
3009918.45491,210.0,6.97545,1.04329,0.37739,1.10945,-19.88659
3009918.67291,210.0,5.5173,1.12134,0.39577,1.18914,-19.44021
3009918.94292,210.0,4.36941,1.18866,0.42867,1.2636,-19.83094
3009919.27792,210.0,3.45686,1.27955,0.43076,1.35012,-18.60587
3009919.69592,210.0,2.73547,1.3746,0.4373,1.44248,-17.64725
3009920.22192,210.0,2.16054,1.45468,0.4215,1.51452,-16.15918
3009920.88092,210.0,1.70952,1.53426,0.38938,1.5829,-14.24058
3009921.70892,210.0,1.35352,1.60429,0.35448,1.64299,-12.45982
3009922.75192,210.0,1.07079,1.65725,0.31807,1.6875,-10.86431
3009924.06592,210.0,0.84734,1.69707,0.28018,1.72004,-9.37463
3009925.72192,210.0,0.67072,1.72966,0.24591,1.74706,-8.09176
3009927.80992,210.0,0.53067,1.75482,0.21623,1.76809,-7.02469
3009930.44692,210.0,0.41976,1.77457,0.1948,1.78523,-6.26431
3009933.77892,210.0,0.33183,1.78991,0.17931,1.79887,-5.72083
3009937.98393,210.0,0.26261,1.80206,0.1693,1.80999,-5.367
3009943.29193,210.0,0.20791,1.81406,0.16405,1.82146,-5.16749
3009949.99693,210.0,0.16452,1.82775,0.16481,1.83517,-5.15258
3009958.47294,210.0,0.13007,1.84211,0.17407,1.85032,-5.39805
3009969.16294,210.0,0.10309,1.85573,0.19015,1.86545,-5.85062
3009982.67695,210.0,0.08153,1.86948,0.20951,1.88118,-6.39433
3009999.77496,210.0,0.06443,1.88908,0.23432,1.90356,-7.07074
3010021.36098,210.0,0.05102,1.91908,0.26153,1.93682,-7.76043
3010048.60399,210.0,0.04042,1.95344,0.3052,1.97714,-8.88005
3010083.09901,210.0,0.03192,1.9865,0.35611,2.01817,-10.16308
3010126.64704,210.0,0.02528,2.02559,0.40462,2.0656,-11.29645
3010181.71207,210.0,0.01999,2.08301,0.45406,2.13192,-12.29717
3023721.07732,211.0,20004.453,0.33781,-0.01866,0.33833,3.1622
3023721.22032,211.0,15829.126,0.34629,-0.0001,0.34629,0.01654
3023721.36232,211.0,12516.703,0.35262,0.01485,0.35293,-2.41217
3023721.50433,211.0,9909.4424,0.36058,0.02747,0.36163,-4.35714
3023721.66833,211.0,7835.48,0.37063,0.03879,0.37265,-5.9753
3023721.86933,211.0,6217.2461,0.38094,0.04874,0.38405,-7.29123
3023722.10733,211.0,4905.291,0.39113,0.05761,0.39535,-8.37891
3023722.34633,211.0,3881.2737,0.40179,0.06555,0.4071,-9.26532
3023722.58333,211.0,3070.9827,0.41331,0.07242,0.41961,-9.93854
3023722.82233,211.0,2430.7778,0.42648,0.07918,0.43377,-10.51745
3023723.06033,211.0,1923.1537,0.43864,0.08538,0.44687,-11.01505
3023723.29833,211.0,1522.4358,0.45071,0.09316,0.46024,-11.67792
3023723.53633,211.0,1203.8446,0.46636,0.09932,0.47681,-12.02285
3023723.77433,211.0,952.86591,0.48301,0.10531,0.49436,-12.29907
3023724.01333,211.0,754.27557,0.49763,0.1128,0.51025,-12.77117
3023724.25033,211.0,596.71857,0.5146,0.1186,0.52809,-12.97806
3023724.48733,211.0,471.96338,0.53408,0.1266,0.54888,-13.3352
3023724.72733,211.0,373.20856,0.55287,0.133,0.56864,-13.52576
3023724.96433,211.0,295.47278,0.5714,0.13869,0.58799,-13.6429
3023725.20333,211.0,233.87738,0.59369,0.14725,0.61168,-13.93003
3023725.44233,211.0,185.05922,0.61585,0.15343,0.63467,-13.98968
3023725.67833,211.0,146.35823,0.64041,0.16205,0.6606,-14.19975
3023725.91433,211.0,115.77804,0.66377,0.16616,0.68425,-14.05371
3023726.14833,211.0,91.6721,0.68918,0.17489,0.71102,-14.23931
3023726.39433,211.0,72.51701,0.71551,0.18006,0.73781,-14.12514
3023726.62333,211.0,57.36816,0.74172,0.1876,0.76508,-14.1937
3023726.86033,211.0,45.3629,0.76523,0.19502,0.78968,-14.29734
3023727.09233,211.0,35.93134,0.79162,0.20379,0.81743,-14.43623
3023727.34233,211.0,28.40909,0.81711,0.21414,0.8447,-14.68524
3023727.55733,211.0,22.48202,0.8412,0.22862,0.87171,-15.20473
3023727.82233,211.0,17.79613,0.86993,0.25057,0.9053,-16.06836
3023728.07433,211.0,14.06813,0.90043,0.27501,0.94149,-16.98365
3023728.29033,211.0,11.1448,0.93633,0.30394,0.98442,-17.98385
3023728.55733,211.0,8.81772,0.98541,0.34071,1.04265,-19.07326
3023728.73433,211.0,6.97545,1.05043,0.36591,1.11234,-19.20553
3023728.95233,211.0,5.5173,1.1063,0.39932,1.17616,-19.8471
3023729.22233,211.0,4.36941,1.19675,0.41945,1.26813,-19.31487
3023729.55733,211.0,3.45686,1.27923,0.44486,1.35438,-19.17546
3023729.97533,211.0,2.73547,1.36315,0.43342,1.43039,-17.63839
3023730.50133,211.0,2.16054,1.45957,0.417,1.51797,-15.94477
3023731.16033,211.0,1.70952,1.53587,0.39438,1.5857,-14.4014
3023731.98833,211.0,1.35352,1.59925,0.35704,1.63862,-12.58521
3023733.03133,211.0,1.07079,1.65371,0.31576,1.68359,-10.80989
3023734.34533,211.0,0.84734,1.69697,0.27912,1.71977,-9.34041
3023736.00133,211.0,0.67072,1.72994,0.24529,1.74724,-8.07026
3023738.08933,211.0,0.53067,1.75326,0.21814,1.76677,-7.09232
3023740.72634,211.0,0.41976,1.77202,0.19484,1.7827,-6.27464
3023744.05734,211.0,0.33183,1.78839,0.17823,1.79725,-5.69142
3023748.26334,211.0,0.26261,1.80301,0.16813,1.81084,-5.32729
3023753.57134,211.0,0.20791,1.81522,0.16531,1.82273,-5.20345
3023760.27635,211.0,0.16452,1.82587,0.16786,1.83356,-5.25257
3023768.75235,211.0,0.13007,1.83739,0.17456,1.84566,-5.42702
3023779.44236,211.0,0.10309,1.85287,0.18593,1.86217,-5.7304
3023792.95637,211.0,0.08153,1.87297,0.20681,1.88436,-6.30086
3023810.05438,211.0,0.06443,1.89486,0.23685,1.90961,-7.12493
3023831.64039,211.0,0.05102,1.91496,0.27053,1.93398,-8.04114
3023858.88341,211.0,0.04042,1.94284,0.30316,1.96635,-8.86874
3023893.37843,211.0,0.03192,1.98705,0.34315,2.01646,-9.7981
3023936.92645,211.0,0.02528,2.03999,0.39849,2.07855,-11.05294
3023991.99149,211.0,0.01999,2.09213,0.46548,2.14329,-12.5434
3037531.43914,212.0,20004.453,0.33915,-0.01808,0.33963,3.052
3037531.58214,212.0,15829.126,0.3471,0.00059,0.3471,-0.09777
3037531.72414,212.0,12516.703,0.35337,0.01472,0.35367,-2.38594
3037531.86614,212.0,9909.4424,0.36202,0.02703,0.36303,-4.2693
3037532.03014,212.0,7835.48,0.37096,0.03917,0.37302,-6.02712
3037532.23114,212.0,6217.2461,0.3807,0.04915,0.38386,-7.35661
3037532.46914,212.0,4905.291,0.39173,0.05736,0.3959,-8.32986
3037532.70714,212.0,3881.2737,0.40096,0.06513,0.40622,-9.22681
3037532.94514,212.0,3070.9827,0.41279,0.07127,0.4189,-9.79639
3037533.18414,212.0,2430.7778,0.42475,0.07816,0.43188,-10.42631
3037533.42214,212.0,1923.1537,0.43891,0.08641,0.44733,-11.13781
3037533.66014,212.0,1522.4358,0.45321,0.09292,0.46264,-11.58711
3037533.89814,212.0,1203.8446,0.46704,0.09837,0.47728,-11.89379
3037534.13714,212.0,952.86591,0.48262,0.10585,0.49409,-12.37073
3037534.37514,212.0,754.27557,0.49915,0.11214,0.51159,-12.6623
3037534.61214,212.0,596.71857,0.51616,0.11797,0.52947,-12.87369
3037534.85014,212.0,471.96338,0.53386,0.12601,0.54853,-13.28025
3037535.08914,212.0,373.20856,0.55301,0.13264,0.5687,-13.4878
3037535.32614,212.0,295.47278,0.57324,0.13979,0.59004,-13.70486
3037535.56614,212.0,233.87738,0.59416,0.14711,0.6121,-13.90646
3037535.80414,212.0,185.05922,0.61628,0.15367,0.63515,-14.00114
3037536.04014,212.0,146.35823,0.6395,0.16165,0.65961,-14.18603
3037536.27614,212.0,115.77804,0.66247,0.16726,0.68326,-14.16995
3037536.51114,212.0,91.6721,0.6896,0.17478,0.7114,-14.22256
3037536.75614,212.0,72.51701,0.71595,0.18045,0.73834,-14.14623
3037536.98514,212.0,57.36816,0.74079,0.18727,0.76409,-14.18729
3037537.22214,212.0,45.3629,0.76709,0.19253,0.79088,-14.08967
3037537.45414,212.0,35.93134,0.79258,0.20235,0.818,-14.32204
3037537.70414,212.0,28.40909,0.81589,0.21492,0.84372,-14.75777
3037537.91914,212.0,22.48202,0.84084,0.2299,0.87171,-15.29187
3037538.18414,212.0,17.79613,0.86863,0.24994,0.90388,-16.05243
3037538.43615,212.0,14.06813,0.89982,0.27418,0.94067,-16.94641
3037538.65215,212.0,11.1448,0.93898,0.30178,0.98629,-17.81685
3037538.91915,212.0,8.81772,0.98408,0.33801,1.04051,-18.95666
3037539.09715,212.0,6.97545,1.0508,0.37388,1.11533,-19.58583
3037539.31515,212.0,5.5173,1.10756,0.39582,1.17617,-19.66602
3037539.58515,212.0,4.36941,1.19878,0.42793,1.27287,-19.64509
3037539.92015,212.0,3.45686,1.27459,0.44363,1.34959,-19.19068
3037540.33815,212.0,2.73547,1.36822,0.43223,1.43487,-17.53179
3037540.86415,212.0,2.16054,1.46143,0.42339,1.52152,-16.15666
3037541.52315,212.0,1.70952,1.53419,0.39734,1.58481,-14.52009
3037542.35115,212.0,1.35352,1.60064,0.35701,1.63997,-12.57361
3037543.39415,212.0,1.07079,1.65698,0.31838,1.68729,-10.8766
3037544.70815,212.0,0.84734,1.70016,0.2823,1.72343,-9.42764
3037546.36415,212.0,0.67072,1.73271,0.24806,1.75037,-8.14743
3037548.45215,212.0,0.53067,1.75596,0.21937,1.76961,-7.12105
3037551.08915,212.0,0.41976,1.77585,0.19586,1.78662,-6.2938
3037554.42015,212.0,0.33183,1.79245,0.17936,1.8014,-5.71419
3037558.62616,212.0,0.26261,1.807,0.16993,1.81497,-5.37231
3037563.93416,212.0,0.20791,1.81852,0.16653,1.82613,-5.23232
3037570.63916,212.0,0.16452,1.82937,0.16789,1.83706,-5.24377
3037579.11517,212.0,0.13007,1.84307,0.17302,1.85118,-5.36312
3037589.80518,212.0,0.10309,1.85972,0.18632,1.86903,-5.72129
3037603.31918,212.0,0.08153,1.87724,0.20962,1.88891,-6.37159
3037620.41719,212.0,0.06443,1.89619,0.23905,1.9112,-7.18543
3037642.00321,212.0,0.05102,1.91616,0.26775,1.93478,-7.95471
3037669.24622,212.0,0.04042,1.95016,0.30148,1.97333,-8.78794
3037703.74124,212.0,0.03192,1.99536,0.34887,2.02563,-9.91745
3037747.28927,212.0,0.02528,2.04081,0.4072,2.08104,-11.284
3037802.3543,212.0,0.01999,2.08789,0.46438,2.13891,-12.53942
