Repository: SebaVillagra00/ICM2985-SOH-IPRE

## Data University of Cambridge (EIS Cambridge)
Data publicada en "Identifying degradation patterns of lithium ion batteries from impedance spectroscopy using machine learning" (Zhang, Tang, Zhang, Wang, Stimming & Lee, 2020) https://www.nature.com/articles/s41467-020-15235-7.

Carpeta contiene:
* Paper de Nature Comunications (IF: 16.6).
* Data frames para IOS.
* Data frames para Windows.

Cada Data frame está contenido en un archivo .txt con las siguientes columnas:
* time/s: tiempo en que se mide la muestra.
* cycle number: ciclo de carga de la batería.
* freq/Hz: frecuencia de la señal de input.
* Re(Z)/Ohm: Parte resistiva de la impedancia.
* Im(Z)/Ohm: Parte reactiva de la impedancia.

File: EIS Cambridge/EIS data/EIS_state_IX_35C02.csv (part 20 of 29)
time/s,cycle number,freq/Hz,Re(Z)/Ohm,-Im(Z)/Ohm,|Z|/Ohm,Phase(Z)/deg
3141182.94875,209.0,0.41976,1.29614,0.07829,1.2985,-3.45652
3141186.27976,209.0,0.33183,1.30108,0.08164,1.30364,-3.59057
3141190.48576,209.0,0.26261,1.30549,0.08712,1.3084,-3.8181
3141195.79376,209.0,0.20791,1.31024,0.09376,1.31359,-4.09296
3141202.49777,209.0,0.16452,1.31897,0.10319,1.323,-4.47349
3141210.97477,209.0,0.13007,1.3287,0.11752,1.33388,-5.05446
3141221.66478,209.0,0.10309,1.33888,0.13534,1.3457,-5.77221
3141235.17879,209.0,0.08153,1.35196,0.15461,1.36077,-6.524
3141252.2768,209.0,0.06443,1.37243,0.17881,1.38403,-7.42305
3141273.86281,209.0,0.05102,1.40177,0.20779,1.41709,-8.43172
3141301.10483,209.0,0.04042,1.43078,0.24926,1.45233,-9.88261
3141335.60085,209.0,0.03192,1.45706,0.29317,1.48626,-11.37625
3141379.14787,209.0,0.02528,1.48489,0.32939,1.52098,-12.50722
3141434.2129,209.0,0.01999,1.52689,0.36287,1.56942,-13.36854
3155416.32447,210.0,20004.453,0.47464,-0.0086,0.47472,1.03745
3155416.46747,210.0,15829.126,0.48284,0.00534,0.48287,-0.63327
3155416.60947,210.0,12516.703,0.49155,0.01754,0.49187,-2.0431
3155416.75147,210.0,9909.4424,0.50001,0.02737,0.50076,-3.13269
3155416.91547,210.0,7835.48,0.50815,0.03286,0.50921,-3.70005
3155417.11647,210.0,6217.2461,0.51808,0.0377,0.51945,-4.16189
3155417.35447,210.0,4905.291,0.52545,0.04514,0.52738,-4.91058
3155417.59347,210.0,3881.2737,0.53397,0.0518,0.53647,-5.54131
3155417.83147,210.0,3070.9827,0.54277,0.05427,0.54547,-5.70975
3155418.06947,210.0,2430.7778,0.55295,0.05748,0.55593,-5.93508
3155418.30747,210.0,1923.1537,0.5619,0.06084,0.56519,-6.17922
3155418.54547,210.0,1522.4358,0.57172,0.06601,0.57552,-6.58644
3155418.78347,210.0,1203.8446,0.58174,0.06863,0.58577,-6.72872
3155419.02247,210.0,952.86591,0.59097,0.07095,0.59522,-6.84557
3155419.26047,210.0,754.27557,0.6018,0.07497,0.60646,-7.10116
3155419.49747,210.0,596.71857,0.61587,0.07936,0.62096,-7.34219
3155419.73547,210.0,471.96338,0.62716,0.0841,0.63277,-7.63748
3155419.97447,210.0,373.20856,0.64008,0.08798,0.6461,-7.82628
3155420.21247,210.0,295.47278,0.65099,0.09208,0.65747,-8.05113
3155420.45147,210.0,233.87738,0.66543,0.09821,0.67264,-8.39536
3155420.68947,210.0,185.05922,0.67845,0.1012,0.68595,-8.48425
3155420.92547,210.0,146.35823,0.69269,0.10619,0.70078,-8.71557
3155421.16147,210.0,115.77804,0.70859,0.1137,0.71766,-9.11602
3155421.39647,210.0,91.6721,0.72229,0.11969,0.73214,-9.40912
3155421.64147,210.0,72.51701,0.73835,0.12735,0.74925,-9.78631
3155421.87047,210.0,57.36816,0.75398,0.13579,0.76611,-10.20916
3155422.10747,210.0,45.3629,0.7727,0.14735,0.78663,-10.79619
3155422.33947,210.0,35.93134,0.79356,0.16071,0.80967,-11.44842
3155422.59047,210.0,28.40909,0.81555,0.17574,0.83427,-12.16033
3155422.80447,210.0,22.48202,0.84468,0.1929,0.86643,-12.86427
3155423.06947,210.0,17.79613,0.87653,0.21134,0.90165,-13.55583
3155423.32147,210.0,14.06813,0.91615,0.22502,0.94338,-13.79964
3155423.53747,210.0,11.1448,0.96135,0.23556,0.98979,-13.76819
3155423.80547,210.0,8.81772,1.00754,0.24036,1.03581,-13.4177
3155423.98347,210.0,6.97545,1.05727,0.24154,1.08451,-12.86854
3155424.20147,210.0,5.5173,1.10311,0.22408,1.12564,-11.48255
3155424.47047,210.0,4.36941,1.14448,0.21267,1.16407,-10.52682
3155424.80547,210.0,3.45686,1.17877,0.18996,1.19398,-9.1544
3155425.22447,210.0,2.73547,1.2094,0.16949,1.22121,-7.97757
3155425.74948,210.0,2.16054,1.23166,0.1484,1.24057,-6.87035
3155426.40948,210.0,1.70952,1.24824,0.12935,1.25492,-5.91625
3155427.23748,210.0,1.35352,1.26056,0.11271,1.26559,-5.10937
3155428.28048,210.0,1.07079,1.27096,0.09969,1.27487,-4.4848
3155429.59448,210.0,0.84734,1.27828,0.09052,1.28148,-4.05058
3155431.24948,210.0,0.67072,1.28478,0.08383,1.28751,-3.73303
3155433.33848,210.0,0.53067,1.29074,0.07854,1.29313,-3.48186
3155435.97548,210.0,0.41976,1.29721,0.07727,1.29951,-3.40882
3155439.30648,210.0,0.33183,1.30433,0.08048,1.30681,-3.53086
3155443.51249,210.0,0.26261,1.30874,0.08731,1.31165,-3.81685
3155448.82049,210.0,0.20791,1.31355,0.09555,1.31702,-4.1604
3155455.52549,210.0,0.16452,1.31982,0.10478,1.32397,-4.53896
3155464.0015,210.0,0.13007,1.32958,0.1174,1.33475,-5.04602
3155474.6915,210.0,0.10309,1.34256,0.13518,1.34935,-5.74958
3155488.20551,210.0,0.08153,1.35493,0.15716,1.36402,-6.61643
3155505.30352,210.0,0.06443,1.37227,0.18163,1.38423,-7.53972
3155526.88954,210.0,0.05102,1.39706,0.20463,1.41197,-8.33281
3155554.13255,210.0,0.04042,1.43147,0.24003,1.45145,-9.51887
3155588.62757,210.0,0.03192,1.46733,0.28719,1.49517,-11.074
3155632.1746,210.0,0.02528,1.49758,0.33457,1.5345,-12.59351
3155687.23963,210.0,0.01999,1.5318,0.37415,1.57683,-13.72595
3169679.10407,211.0,20004.453,0.4783,-0.00947,0.47839,1.13486
3169679.24707,211.0,15829.126,0.48784,0.00631,0.48788,-0.74125
3169679.38907,211.0,12516.703,0.49482,0.01633,0.49509,-1.89006
3169679.53107,211.0,9909.4424,0.50367,0.02667,0.50437,-3.03153
3169679.69507,211.0,7835.48,0.51266,0.03388,0.51378,-3.78069
3169679.89607,211.0,6217.2461,0.5216,0.03889,0.52304,-4.26401
3169680.13407,211.0,4905.291,0.52931,0.04441,0.53117,-4.79557
3169680.37307,211.0,3881.2737,0.53748,0.04965,0.53977,-5.27765
3169680.61107,211.0,3070.9827,0.54635,0.05284,0.5489,-5.52366
3169680.84907,211.0,2430.7778,0.55431,0.05729,0.55726,-5.90039
3169681.08707,211.0,1923.1537,0.56376,0.06299,0.56727,-6.37577
3169681.32507,211.0,1522.4358,0.574,0.06404,0.57756,-6.36623
3169681.56307,211.0,1203.8446,0.58384,0.06813,0.58781,-6.65629
3169681.80207,211.0,952.86591,0.5938,0.07303,0.59827,-7.0112
3169682.04007,211.0,754.27557,0.6042,0.07501,0.60884,-7.077
3169682.27708,211.0,596.71857,0.61723,0.07867,0.62222,-7.26374
3169682.51508,211.0,471.96338,0.62953,0.08321,0.63501,-7.5296
3169682.75408,211.0,373.20856,0.64177,0.08662,0.64759,-7.68709
3169682.99208,211.0,295.47278,0.65414,0.0915,0.66051,-7.96246
3169683.23108,211.0,233.87738,0.66637,0.09593,0.67324,-8.19224
3169683.46908,211.0,185.05922,0.67928,0.10007,0.68661,-8.38069
3169683.70508,211.0,146.35823,0.69436,0.10596,0.7024,-8.67648
3169683.94108,211.0,115.77804,0.70834,0.11218,0.71717,-8.9995
3169684.17608,211.0,91.6721,0.7245,0.11763,0.73399,-9.22216
3169684.42108,211.0,72.51701,0.7385,0.12556,0.7491,-9.64913
3169684.65008,211.0,57.36816,0.75476,0.13535,0.7668,-10.16672
3169684.88708,211.0,45.3629,0.77439,0.14741,0.7883,-10.77745
3169685.11908,211.0,35.93134,0.79412,0.16002,0.81008,-11.39314
3169685.37008,211.0,28.40909,0.81738,0.17446,0.83579,-12.04795
3169685.58408,211.0,22.48202,0.84401,0.19277,0.86575,-12.86559
3169685.84908,211.0,17.79613,0.87792,0.20994,0.90268,-13.44892
3169686.10108,211.0,14.06813,0.91729,0.22506,0.9445,-13.78521
3169686.31708,211.0,11.1448,0.96144,0.23566,0.9899,-13.77265
3169686.58508,211.0,8.81772,1.00937,0.2386,1.03718,-13.29973
3169686.76308,211.0,6.97545,1.05708,0.23642,1.08319,-12.60695
3169686.98108,211.0,5.5173,1.10328,0.22593,1.12618,-11.57297
3169687.25008,211.0,4.36941,1.14204,0.20823,1.16087,-10.33311
3169687.58508,211.0,3.45686,1.18085,0.1885,1.1958,-9.06967
3169688.00408,211.0,2.73547,1.2079,0.16775,1.21949,-7.9065
3169688.52908,211.0,2.16054,1.22977,0.147,1.23853,-6.81626
3169689.18808,211.0,1.70952,1.24628,0.12688,1.25272,-5.81312
3169690.01708,211.0,1.35352,1.25947,0.11192,1.26443,-5.07799
3169691.06008,211.0,1.07079,1.26877,0.09894,1.27262,-4.45903
3169692.37408,211.0,0.84734,1.27687,0.08855,1.27993,-3.9671
3169694.02908,211.0,0.67072,1.28349,0.08197,1.2861,-3.65425
3169696.11808,211.0,0.53067,1.29002,0.0785,1.2924,-3.48226
3169698.75508,211.0,0.41976,1.29582,0.07895,1.29822,-3.4867
3169702.08609,211.0,0.33183,1.30102,0.08221,1.30362,-3.61579
3169706.29209,211.0,0.26261,1.30472,0.0865,1.30758,-3.79295
3169711.60009,211.0,0.20791,1.3107,0.09347,1.31403,-4.0792
3169718.3051,211.0,0.16452,1.31954,0.10335,1.32358,-4.47832
3169726.7811,211.0,0.13007,1.32856,0.1182,1.33381,-5.08401
3169737.47111,211.0,0.10309,1.33851,0.13503,1.3453,-5.7606
3169750.98512,211.0,0.08153,1.35323,0.15374,1.36193,-6.48151
3169768.08313,211.0,0.06443,1.37476,0.17866,1.38632,-7.40446
3169789.66914,211.0,0.05102,1.40281,0.21232,1.41878,-8.60654
3169816.91116,211.0,0.04042,1.42761,0.25361,1.44996,-10.0732
3169851.40718,211.0,0.03192,1.45081,0.29268,1.48003,-11.40555
3169894.9542,211.0,0.02528,1.48225,0.32612,1.5177,-12.4084
3169950.01923,211.0,0.01999,1.5275,0.36084,1.56954,-13.29127
3183956.98419,212.0,20004.453,0.47865,-0.00652,0.47869,0.78093
3183957.12719,212.0,15829.126,0.48816,0.00416,0.48818,-0.48867
3183957.26919,212.0,12516.703,0.49755,0.01659,0.49782,-1.90956
3183957.41119,212.0,9909.4424,0.50521,0.0257,0.50586,-2.91252
3183957.57519,212.0,7835.48,0.51375,0.03329,0.51482,-3.70775
3183957.77619,212.0,6217.2461,0.52255,0.03828,0.52395,-4.18948
3183958.01419,212.0,4905.291,0.53056,0.04503,0.53247,-4.85077
3183958.25319,212.0,3881.2737,0.53857,0.04991,0.54087,-5.29443
3183958.49119,212.0,3070.9827,0.54618,0.05305,0.54875,-5.54774
3183958.72919,212.0,2430.7778,0.55637,0.05743,0.55933,-5.89372
3183958.96719,212.0,1923.1537,0.5671,0.06104,0.57038,-6.14352
3183959.20519,212.0,1522.4358,0.57696,0.06487,0.58059,-6.41471
3183959.44319,212.0,1203.8446,0.58443,0.06902,0.58849,-6.73542
3183959.68219,212.0,952.86591,0.59653,0.07165,0.60082,-6.849
3183959.92019,212.0,754.27557,0.60573,0.07487,0.61034,-7.04607
3183960.1572,212.0,596.71857,0.61844,0.07985,0.62358,-7.35738
3183960.3952,212.0,471.96338,0.63017,0.08278,0.63558,-7.48391
3183960.6342,212.0,373.20856,0.64162,0.08868,0.64772,-7.86925
3183960.8722,212.0,295.47278,0.65353,0.09187,0.65996,-8.00208
3183961.1112,212.0,233.87738,0.66776,0.09589,0.67461,-8.17187
3183961.3492,212.0,185.05922,0.68122,0.10053,0.6886,-8.3949
3183961.5852,212.0,146.35823,0.69488,0.10534,0.70282,-8.62019
3183961.8212,212.0,115.77804,0.70847,0.11225,0.7173,-9.00304
3183962.0562,212.0,91.6721,0.72388,0.11889,0.73358,-9.32729
3183962.3012,212.0,72.51701,0.74015,0.12508,0.75064,-9.59223
3183962.5302,212.0,57.36816,0.75641,0.13454,0.76828,-10.08537
3183962.7672,212.0,45.3629,0.77421,0.14596,0.78785,-10.67633
3183962.9992,212.0,35.93134,0.79472,0.16072,0.81081,-11.43297
3183963.2502,212.0,28.40909,0.81737,0.17607,0.83612,-12.15651
3183963.4642,212.0,22.48202,0.84494,0.19271,0.86663,-12.848
3183963.7292,212.0,17.79613,0.87793,0.20947,0.90257,-13.41939
3183963.9812,212.0,14.06813,0.91807,0.22396,0.94499,-13.70933
3183964.1972,212.0,11.1448,0.96239,0.23404,0.99043,-13.66809
3183964.4652,212.0,8.81772,1.00953,0.23864,1.03735,-13.30005
3183964.6432,212.0,6.97545,1.0576,0.2362,1.08366,-12.58958
3183964.8612,212.0,5.5173,1.1045,0.22395,1.12698,-11.46208
3183965.1302,212.0,4.36941,1.14336,0.20987,1.16246,-10.40136
3183965.4652,212.0,3.45686,1.18006,0.18798,1.19494,-9.05086
3183965.8842,212.0,2.73547,1.21001,0.16819,1.22165,-7.91317
3183966.4092,212.0,2.16054,1.23093,0.14751,1.23974,-6.83332
3183967.0682,212.0,1.70952,1.24736,0.12787,1.2539,-5.8532
3183967.8972,212.0,1.35352,1.26065,0.11175,1.2656,-5.06578
3183968.9402,212.0,1.07079,1.26991,0.09866,1.27374,-4.44234
3183970.2542,212.0,0.84734,1.27788,0.0896,1.28102,-4.01072
3183971.9092,212.0,0.67072,1.28455,0.08258,1.28721,-3.67843
3183973.9982,212.0,0.53067,1.29091,0.07837,1.29328,-3.47397
3183976.6352,212.0,0.41976,1.29725,0.07799,1.29959,-3.44037
3183979.96621,212.0,0.33183,1.30317,0.08186,1.30574,-3.59433
3183984.17221,212.0,0.26261,1.30762,0.08734,1.31054,-3.82125
3183989.48021,212.0,0.20791,1.31257,0.09499,1.31601,-4.13916
3183996.18522,212.0,0.16452,1.32009,0.10385,1.32417,-4.49808
3184004.66122,212.0,0.13007,1.33109,0.11775,1.33628,-5.05549
3184015.35123,212.0,0.10309,1.34163,0.13621,1.34853,-5.79712
3184028.86524,212.0,0.08153,1.35427,0.1563,1.36326,-6.58341
3184045.96325,212.0,0.06443,1.3731,0.18101,1.38498,-7.50978
3184067.54926,212.0,0.05102,1.40167,0.20683,1.41685,-8.39388
3184094.79128,212.0,0.04042,1.43381,0.24623,1.4548,-9.74452
3184129.2873,212.0,0.03192,1.46277,0.29269,1.49176,-11.31495
3184172.83432,212.0,0.02528,1.49031,0.33321,1.52711,-12.60321
3184227.89935,212.0,0.01999,1.52797,0.36855,1.57179,-13.56085
3198240.85796,213.0,20004.453,0.48132,-0.00728,0.48138,0.86643
3198240.99996,213.0,15829.126,0.48873,0.00596,0.48877,-0.69879
3198241.14296,213.0,12516.703,0.4978,0.01756,0.49811,-2.02003
3198241.28496,213.0,9909.4424,0.50494,0.02563,0.50559,-2.90627
3198241.44896,213.0,7835.48,0.51283,0.0329,0.51389,-3.67015
3198241.64996,213.0,6217.2461,0.52198,0.03924,0.52345,-4.29945
3198241.88796,213.0,4905.291,0.52803,0.0445,0.52991,-4.81753
3198242.12696,213.0,3881.2737,0.53882,0.05011,0.54114,-5.31284
3198242.36496,213.0,3070.9827,0.5478,0.05383,0.55044,-5.61262
3198242.60296,213.0,2430.7778,0.55624,0.05773,0.55923,-5.92495
3198242.84096,213.0,1923.1537,0.56549,0.06058,0.56873,-6.11469
3198243.07896,213.0,1522.4358,0.57515,0.06395,0.57869,-6.34416
3198243.31696,213.0,1203.8446,0.58452,0.06814,0.58848,-6.64893
3198243.55596,213.0,952.86591,0.59524,0.07282,0.59967,-6.97446
3198243.79396,213.0,754.27557,0.60743,0.07609,0.61218,-7.14011
3198244.03096,213.0,596.71857,0.6183,0.07795,0.6232,-7.1852
3198244.26896,213.0,471.96338,0.62921,0.08259,0.6346,-7.47819
3198244.50796,213.0,373.20856,0.64212,0.08805,0.64813,-7.808
3198244.74496,213.0,295.47278,0.65427,0.09035,0.66048,-7.86283
3198244.98496,213.0,233.87738,0.66768,0.09517,0.67443,-8.11178
3198245.22296,213.0,185.05922,0.68016,0.09949,0.6874,-8.32208
3198245.45896,213.0,146.35823,0.69548,0.10683,0.70363,-8.73249
3198245.69496,213.0,115.77804,0.70944,0.11124,0.71811,-8.91111
3198245.92996,213.0,91.6721,0.72302,0.11872,0.7327,-9.32485
3198246.17496,213.0,72.51701,0.74071,0.12489,0.75117,-9.57052
3198246.40396,213.0,57.36816,0.75667,0.13609,0.76882,-10.19598
3198246.64096,213.0,45.3629,0.77533,0.14752,0.78924,-10.77278
3198246.87296,213.0,35.93134,0.79454,0.1615,0.81079,-11.48974
3198247.12296,213.0,28.40909,0.81762,0.17649,0.83645,-12.18106
3198247.33796,213.0,22.48202,0.84479,0.19158,0.86624,-12.77747
3198247.60296,213.0,17.79613,0.87759,0.20886,0.9021,-13.38689
3198247.85496,213.0,14.06813,0.91838,0.22517,0.94559,-13.77588
3198248.07096,213.0,11.1448,0.96151,0.23505,0.98982,-13.73688
3198248.33796,213.0,8.81772,1.00871,0.23954,1.03676,-13.35864
3198248.51696,213.0,6.97545,1.05951,0.23631,1.08555,-12.57302
3198248.73496,213.0,5.5173,1.10037,0.22391,1.12292,-11.5017
3198249.00396,213.0,4.36941,1.1476,0.21123,1.16688,-10.42904
3198249.33896,213.0,3.45686,1.18039,0.19126,1.19578,-9.20392
3198249.75796,213.0,2.73547,1.20954,0.16691,1.221,-7.85682
3198250.28296,213.0,2.16054,1.23315,0.14747,1.24193,-6.8197
3198250.94196,213.0,1.70952,1.24894,0.12897,1.25558,-5.89581
3198251.77096,213.0,1.35352,1.2612,0.11226,1.26618,-5.08658
3198252.81397,213.0,1.07079,1.27121,0.09914,1.27507,-4.45946
3198254.12697,213.0,0.84734,1.27863,0.08935,1.28175,-3.99725
3198255.78297,213.0,0.67072,1.28549,0.08279,1.28815,-3.68497
3198257.87197,213.0,0.53067,1.29082,0.07863,1.29321,-3.48575
3198260.50897,213.0,0.41976,1.29646,0.07777,1.2988,-3.4327
3198263.83997,213.0,0.33183,1.30375,0.07945,1.30616,-3.48707
3198268.04597,213.0,0.26261,1.31045,0.08546,1.31323,-3.73141
3198273.35398,213.0,0.20791,1.31643,0.09605,1.31993,-4.17286
3198280.05798,213.0,0.16452,1.32113,0.10709,1.32546,-4.63439
3198288.53499,213.0,0.13007,1.32901,0.11935,1.33435,-5.13141
3198299.22499,213.0,0.10309,1.34204,0.13501,1.34882,-5.74473
3198312.739,213.0,0.08153,1.35698,0.15728,1.36607,-6.6115
3198329.83701,213.0,0.06443,1.37457,0.1831,1.38671,-7.58734
3198351.42302,213.0,0.05102,1.39389,0.20822,1.40936,-8.49613
3198378.66504,213.0,0.04042,1.42602,0.23656,1.44551,-9.41881
3198413.16106,213.0,0.03192,1.46832,0.27737,1.49429,-10.69737
3198456.70809,213.0,0.02528,1.50822,0.32875,1.54363,-12.29661
3198511.77312,213.0,0.01999,1.54248,0.37945,1.58847,-13.8202
3212506.33698,214.0,20004.453,0.4763,-0.00912,0.47639,1.0967
3212506.47998,214.0,15829.126,0.48505,0.00678,0.4851,-0.80043
3212506.62198,214.0,12516.703,0.49444,0.01651,0.49471,-1.91194
3212506.76398,214.0,9909.4424,0.50119,0.02649,0.50189,-3.02556
3212506.92798,214.0,7835.48,0.51173,0.03483,0.51291,-3.89332
3212507.12898,214.0,6217.2461,0.51995,0.04066,0.52154,-4.47123
3212507.36698,214.0,4905.291,0.52763,0.04552,0.52959,-4.93061
3212507.60598,214.0,3881.2737,0.53733,0.0487,0.53954,-5.17837
3212507.84298,214.0,3070.9827,0.54493,0.05501,0.5477,-5.76407
3212508.08198,214.0,2430.7778,0.55403,0.05878,0.55714,-6.05582
3212508.31998,214.0,1923.1537,0.5636,0.06069,0.56686,-6.14613
3212508.55798,214.0,1522.4358,0.57387,0.06499,0.57754,-6.4611
3212508.79598,214.0,1203.8446,0.58364,0.06844,0.58764,-6.68832
3212509.03498,214.0,952.86591,0.59486,0.07339,0.59937,-7.03314
3212509.27298,214.0,754.27557,0.60627,0.07565,0.61097,-7.11291
3212509.50998,214.0,596.71857,0.61677,0.08057,0.62201,-7.44235
3212509.74798,214.0,471.96338,0.62913,0.08297,0.63458,-7.51247
3212509.98698,214.0,373.20856,0.64122,0.08782,0.6472,-7.7982
3212510.22398,214.0,295.47278,0.65192,0.09054,0.65818,-7.90705
3212510.46398,214.0,233.87738,0.66874,0.09681,0.67571,-8.23743
3212510.70198,214.0,185.05922,0.67925,0.10046,0.68664,-8.41275
3212510.93798,214.0,146.35823,0.69492,0.10569,0.70291,-8.64789
3212511.17398,214.0,115.77804,0.70931,0.11224,0.71813,-8.99166
3212511.40898,214.0,91.6721,0.72424,0.11871,0.73391,-9.30865
3212511.65398,214.0,72.51701,0.73944,0.12751,0.75035,-9.784
3212511.88298,214.0,57.36816,0.75591,0.13665,0.76816,-10.24672
3212512.11998,214.0,45.3629,0.77444,0.14733,0.78833,-10.77117
3212512.35198,214.0,35.93134,0.79494,0.15951,0.81079,-11.34637
3212512.60198,214.0,28.40909,0.81861,0.17563,0.83723,-12.10886
3212512.81698,214.0,22.48202,0.84445,0.19486,0.86664,-12.99397
3212513.08198,214.0,17.79613,0.87915,0.21048,0.90399,-13.46379
3212513.33398,214.0,14.06813,0.91643,0.22559,0.94378,-13.82913
3212513.54999,214.0,11.1448,0.96227,0.23965,0.99167,-13.98462
3212513.81699,214.0,8.81772,1.01049,0.24196,1.03905,-13.46582
3212513.99599,214.0,6.97545,1.05636,0.23592,1.08238,-12.5895
3212514.21399,214.0,5.5173,1.10386,0.22907,1.12738,-11.7235
3212514.48299,214.0,4.36941,1.14438,0.21068,1.16361,-10.43129
3212514.81799,214.0,3.45686,1.1823,0.1916,1.19773,-9.20503
3212515.23699,214.0,2.73547,1.21066,0.17041,1.22259,-8.01212
3212515.76199,214.0,2.16054,1.2327,0.14735,1.24148,-6.81624
3212516.42099,214.0,1.70952,1.25055,0.1285,1.25714,-5.86695
3212517.24999,214.0,1.35352,1.264,0.1131,1.26905,-5.11311
3212518.29299,214.0,1.07079,1.2735,0.10054,1.27746,-4.51419
3212519.60599,214.0,0.84734,1.28017,0.09032,1.28335,-4.03556
3212521.26199,214.0,0.67072,1.28649,0.08385,1.28922,-3.72928
3212523.35099,214.0,0.53067,1.29272,0.07947,1.29516,-3.51803
3212525.98799,214.0,0.41976,1.29777,0.07889,1.30016,-3.47848
3212529.31899,214.0,0.33183,1.30307,0.08023,1.30554,-3.52303
3212533.525,214.0,0.26261,1.30934,0.08441,1.31206,-3.68848
3212538.833,214.0,0.20791,1.3173,0.09164,1.32048,-3.97944
3212545.537,214.0,0.16452,1.32714,0.10393,1.3312,-4.47783
3212554.01401,214.0,0.13007,1.33549,0.12199,1.34105,-5.21912
3212564.70402,214.0,0.10309,1.34292,0.13998,1.35019,-5.9508
3212578.21802,214.0,0.08153,1.35521,0.15939,1.36455,-6.70795
3212595.31603,214.0,0.06443,1.37212,0.18296,1.38427,-7.59502
3212616.90205,214.0,0.05102,1.39687,0.21042,1.41263,-8.56642
3212644.14406,214.0,0.04042,1.42179,0.24318,1.44244,-9.70595
3212678.64008,214.0,0.03192,1.45282,0.2743,1.47849,-10.69197
3212722.18711,214.0,0.02528,1.49848,0.30848,1.52991,-11.63241
3212777.25214,214.0,0.01999,1.55575,0.3549,1.59572,-12.85051
3226740.47436,215.0,20004.453,0.47363,-0.00883,0.47371,1.06771
3226740.61736,215.0,15829.126,0.48502,0.00567,0.48506,-0.66919
3226740.75936,215.0,12516.703,0.49364,0.01672,0.49392,-1.9405
3226740.90136,215.0,9909.4424,0.50183,0.02799,0.50261,-3.19295
3226741.06536,215.0,7835.48,0.50929,0.03275,0.51035,-3.67952
3226741.26636,215.0,6217.2461,0.51821,0.03879,0.51966,-4.28086
3226741.50436,215.0,4905.291,0.52631,0.044,0.52814,-4.77849
3226741.74336,215.0,3881.2737,0.53514,0.04881,0.53736,-5.21179
3226741.98136,215.0,3070.9827,0.54506,0.05404,0.54773,-5.66205
3226742.21936,215.0,2430.7778,0.55533,0.0576,0.55831,-5.92147
3226742.45736,215.0,1923.1537,0.56291,0.06051,0.56615,-6.13598
3226742.69536,215.0,1522.4358,0.57178,0.06437,0.57539,-6.42353
3226742.93336,215.0,1203.8446,0.58368,0.06773,0.5876,-6.61851
3226743.17236,215.0,952.86591,0.59291,0.07133,0.59718,-6.86033
3226743.41037,215.0,754.27557,0.60542,0.07609,0.61018,-7.16392
3226743.64737,215.0,596.71857,0.61481,0.08108,0.62013,-7.51291
3226743.88537,215.0,471.96338,0.62762,0.08407,0.63323,-7.62965
3226744.12437,215.0,373.20856,0.63969,0.08786,0.6457,-7.82049
3226744.36237,215.0,295.47278,0.652,0.09269,0.65856,-8.09116
3226744.60137,215.0,233.87738,0.66689,0.09559,0.6737,-8.15734
3226744.83937,215.0,185.05922,0.68053,0.10055,0.68792,-8.4049
3226745.07537,215.0,146.35823,0.6946,0.10652,0.70272,-8.71852
3226745.31137,215.0,115.77804,0.70858,0.11197,0.71737,-8.98001
3226745.54637,215.0,91.6721,0.7221,0.12068,0.73211,-9.48752
3226745.79137,215.0,72.51701,0.73938,0.12685,0.75019,-9.73522
3226746.02037,215.0,57.36816,0.75659,0.13667,0.76884,-10.23917
3226746.25737,215.0,45.3629,0.77469,0.14853,0.7888,-10.85359
3226746.48937,215.0,35.93134,0.79371,0.16145,0.80996,-11.49764
3226746.74037,215.0,28.40909,0.81641,0.17768,0.83552,-12.27821
3226746.95437,215.0,22.48202,0.84284,0.19359,0.86479,-12.93588
3226747.21937,215.0,17.79613,0.87719,0.21088,0.90218,-13.51778
3226747.47137,215.0,14.06813,0.91514,0.22695,0.94286,-13.92813
3226747.68737,215.0,11.1448,0.95929,0.23778,0.98832,-13.92112
3226747.95537,215.0,8.81772,1.00772,0.24319,1.03665,-13.56757
3226748.13337,215.0,6.97545,1.05813,0.23657,1.08425,-12.60238
3226748.35137,215.0,5.5173,1.09941,0.22873,1.12295,-11.75257
3226748.62037,215.0,4.36941,1.14567,0.21072,1.16489,-10.42171
3226748.95537,215.0,3.45686,1.17975,0.19313,1.19545,-9.29729
3226749.37437,215.0,2.73547,1.20958,0.17053,1.22155,-8.02498
3226749.89937,215.0,2.16054,1.2335,0.14793,1.24234,-6.83883
3226750.55837,215.0,1.70952,1.25057,0.12962,1.25727,-5.91755
3226751.38737,215.0,1.35352,1.26332,0.11373,1.26843,-5.14401
3226752.43037,215.0,1.07079,1.27328,0.10075,1.27726,-4.52423
3226753.74437,215.0,0.84734,1.28084,0.09045,1.28403,-4.03942
3226755.39937,215.0,0.67072,1.2874,0.08357,1.29011,-3.71398
3226757.48837,215.0,0.53067,1.2931,0.07992,1.29557,-3.53675
3226760.12537,215.0,0.41976,1.29822,0.07845,1.30059,-3.45816
3226763.45638,215.0,0.33183,1.30406,0.07987,1.3065,-3.50482
3226767.66238,215.0,0.26261,1.31191,0.08404,1.31459,-3.66524
3226772.97038,215.0,0.20791,1.31951,0.094,1.32285,-4.0746
3226779.67439,215.0,0.16452,1.3263,0.10778,1.33067,-4.64575
3226788.15139,215.0,0.13007,1.33252,0.12208,1.3381,-5.23457
3226798.8414,215.0,0.10309,1.34227,0.13744,1.34929,-5.84642
3226812.35541,215.0,0.08153,1.35743,0.1566,1.36644,-6.58077
3226829.45342,215.0,0.06443,1.37661,0.18189,1.38858,-7.52693
3226851.03943,215.0,0.05102,1.39604,0.21058,1.41183,-8.57797
3226878.28145,215.0,0.04042,1.4222,0.23871,1.4421,-9.52793
3226912.77747,215.0,0.03192,1.46264,0.27115,1.48756,-10.50241
3226956.32449,215.0,0.02528,1.51144,0.31609,1.54414,-11.81227
3227011.38952,215.0,0.01999,1.5577,0.37254,1.60163,-13.45034
3240965.82528,216.0,20004.453,0.47573,-0.00747,0.47579,0.9001
3240965.96828,216.0,15829.126,0.48385,0.00546,0.48388,-0.64607
3240966.11028,216.0,12516.703,0.49355,0.01637,0.49383,-1.89923
3240966.25228,216.0,9909.4424,0.50076,0.02505,0.50139,-2.86395
3240966.41628,216.0,7835.48,0.51082,0.03324,0.5119,-3.72315
3240966.61728,216.0,6217.2461,0.51642,0.04007,0.51798,-4.43714
3240966.85528,216.0,4905.291,0.52676,0.04426,0.52862,-4.80293
3240967.09428,216.0,3881.2737,0.53603,0.04858,0.53823,-5.17816
3240967.33228,216.0,3070.9827,0.54394,0.05336,0.54655,-5.60228
3240967.57028,216.0,2430.7778,0.55473,0.0594,0.5579,-6.11237
3240967.80828,216.0,1923.1537,0.56221,0.06073,0.56548,-6.16527
3240968.04628,216.0,1522.4358,0.57299,0.06547,0.57672,-6.51868
3240968.28428,216.0,1203.8446,0.58067,0.06893,0.58475,-6.77008
3240968.52328,216.0,952.86591,0.59472,0.07223,0.59909,-6.92469
3240968.76128,216.0,754.27557,0.60444,0.07649,0.60926,-7.212
3240968.99828,216.0,596.71857,0.61571,0.07933,0.6208,-7.34195
3240969.23628,216.0,471.96338,0.62815,0.08371,0.63371,-7.59076
3240969.47528,216.0,373.20856,0.64193,0.086,0.64767,-7.63016
3240969.71328,216.0,295.47278,0.65307,0.09178,0.65948,-7.99989
3240969.95228,216.0,233.87738,0.66617,0.09626,0.67309,-8.2218
3240970.19028,216.0,185.05922,0.68034,0.10234,0.68799,-8.55491
3240970.42628,216.0,146.35823,0.69433,0.10505,0.70223,-8.6033
3240970.66228,216.0,115.77804,0.70747,0.1125,0.71636,-9.03512
3240970.89728,216.0,91.6721,0.72304,0.11815,0.73263,-9.28012
3240971.14228,216.0,72.51701,0.73954,0.12623,0.75023,-9.68659
3240971.37128,216.0,57.36816,0.75637,0.1359,0.76848,-10.18584
3240971.60828,216.0,45.3629,0.77282,0.14796,0.78685,-10.83857
3240971.84028,216.0,35.93134,0.7933,0.16028,0.80933,-11.42249
3240972.09128,216.0,28.40909,0.81654,0.17798,0.83572,-12.29623
3240972.30528,216.0,22.48202,0.84473,0.19418,0.86676,-12.94611
3240972.57028,216.0,17.79613,0.87869,0.21077,0.90361,-13.48864
3240972.82228,216.0,14.06813,0.9158,0.2277,0.94368,-13.96272
3240973.03828,216.0,11.1448,0.96137,0.23949,0.99075,-13.98827
3240973.30528,216.0,8.81772,1.00994,0.24255,1.03866,-13.50484
3240973.48428,216.0,6.97545,1.05699,0.23874,1.08362,-12.72765
3240973.70228,216.0,5.5173,1.1041,0.23059,1.12792,-11.79657
3240973.97128,216.0,4.36941,1.14396,0.21313,1.16364,-10.55397
3240974.30628,216.0,3.45686,1.18251,0.19235,1.19805,-9.23886
3240974.72528,216.0,2.73547,1.21232,0.17279,1.22457,-8.1116
3240975.25028,216.0,2.16054,1.23479,0.14986,1.24385,-6.91983
3240975.90928,216.0,1.70952,1.2513,0.13118,1.25816,-5.9849
3240976.73829,216.0,1.35352,1.26535,0.11421,1.2705,-5.15733
3240977.78129,216.0,1.07079,1.27464,0.10083,1.27862,-4.52277
3240979.09529,216.0,0.84734,1.28278,0.09061,1.28597,-4.04049
3240980.75029,216.0,0.67072,1.28936,0.08347,1.29206,-3.70403
3240982.83929,216.0,0.53067,1.29628,0.07923,1.2987,-3.49771
3240985.47629,216.0,0.41976,1.30224,0.07892,1.30463,-3.4681
3240988.80729,216.0,0.33183,1.30681,0.08263,1.30942,-3.6181
3240993.01329,216.0,0.26261,1.31135,0.08751,1.31427,-3.81773
3240998.3213,216.0,0.20791,1.3174,0.09369,1.32073,-4.06778
3241005.0253,216.0,0.16452,1.32537,0.10376,1.32942,-4.47622
3241013.50231,216.0,0.13007,1.33498,0.11793,1.34018,-5.04845
3241024.19231,216.0,0.10309,1.34593,0.13608,1.35279,-5.77346
3241037.70632,216.0,0.08153,1.35933,0.15479,1.36812,-6.49628
3241054.80333,216.0,0.06443,1.3797,0.17935,1.39131,-7.40665
3241076.39034,216.0,0.05102,1.40846,0.20989,1.42401,-8.47581
3241103.63236,216.0,0.04042,1.4367,0.25184,1.45861,-9.94256
3241138.12838,216.0,0.03192,1.4618,0.29404,1.49108,-11.37321
3241181.67541,216.0,0.02528,1.49096,0.32897,1.52682,-12.44243
3241236.74044,216.0,0.01999,1.53541,0.36253,1.57763,-13.28484
3255193.74981,217.0,20004.453,0.48405,-0.00882,0.48413,1.04428
3255193.89281,217.0,15829.126,0.49368,0.00642,0.49372,-0.7451
3255194.03481,217.0,12516.703,0.50278,0.01731,0.50308,-1.97197
3255194.17681,217.0,9909.4424,0.51011,0.02595,0.51077,-2.91183
3255194.34081,217.0,7835.48,0.51896,0.03272,0.51999,-3.60712
3255194.54181,217.0,6217.2461,0.52772,0.03968,0.52921,-4.29962
3255194.77981,217.0,4905.291,0.53661,0.04391,0.5384,-4.6781
3255195.01881,217.0,3881.2737,0.54363,0.04925,0.54585,-5.17712
3255195.25681,217.0,3070.9827,0.55418,0.05476,0.55688,-5.64361
3255195.49481,217.0,2430.7778,0.56397,0.05775,0.56692,-5.84645
3255195.73281,217.0,1923.1537,0.57095,0.0598,0.57407,-5.97933
3255195.97081,217.0,1522.4358,0.58387,0.06396,0.58736,-6.25111
3255196.20882,217.0,1203.8446,0.59247,0.06971,0.59655,-6.7108
3255196.44682,217.0,952.86591,0.60215,0.07215,0.60645,-6.83232
3255196.68582,217.0,754.27557,0.61314,0.07619,0.61786,-7.08308
3255196.92282,217.0,596.71857,0.62436,0.07991,0.62945,-7.29301
3255197.16082,217.0,471.96338,0.63566,0.08386,0.64117,-7.51499
3255197.39982,217.0,373.20856,0.64844,0.08681,0.65422,-7.62492
3255197.63682,217.0,295.47278,0.66184,0.09172,0.66817,-7.88969
3255197.87682,217.0,233.87738,0.6749,0.09526,0.68159,-8.03432
3255198.11482,217.0,185.05922,0.68825,0.09927,0.69537,-8.20746
3255198.35082,217.0,146.35823,0.70232,0.1059,0.71026,-8.57471
3255198.58682,217.0,115.77804,0.71549,0.11045,0.72397,-8.77576
3255198.82182,217.0,91.6721,0.73165,0.11862,0.74121,-9.20886
3255199.06682,217.0,72.51701,0.7452,0.1257,0.75573,-9.57468
3255199.29582,217.0,57.36816,0.7626,0.13661,0.77474,-10.15603
3255199.53282,217.0,45.3629,0.78223,0.14752,0.79601,-10.67994
3255199.76482,217.0,35.93134,0.80048,0.15973,0.81626,-11.28508
3255200.01482,217.0,28.40909,0.82428,0.17726,0.84313,-12.13672
3255200.22982,217.0,22.48202,0.85193,0.19263,0.87344,-12.74099
3255200.49482,217.0,17.79613,0.88414,0.20969,0.90867,-13.3424
3255200.74682,217.0,14.06813,0.92356,0.22567,0.95073,-13.73117
3255200.96282,217.0,11.1448,0.96976,0.23715,0.99834,-13.74183
3255201.22982,217.0,8.81772,1.01528,0.24038,1.04335,-13.32043
3255201.40882,217.0,6.97545,1.06296,0.2389,1.08947,-12.66668
3255201.62682,217.0,5.5173,1.11181,0.22587,1.13452,-11.48384
3255201.89582,217.0,4.36941,1.15059,0.21233,1.17002,-10.45571
3255202.23082,217.0,3.45686,1.18898,0.18943,1.20398,-9.05223
3255202.64982,217.0,2.73547,1.21739,0.16995,1.2292,-7.9471
3255203.17482,217.0,2.16054,1.23829,0.14833,1.24714,-6.83055
3255203.83382,217.0,1.70952,1.25672,0.12841,1.26326,-5.83412
3255204.66282,217.0,1.35352,1.2701,0.11169,1.275,-5.02561
3255205.70582,217.0,1.07079,1.27978,0.10027,1.28371,-4.47998
3255207.01882,217.0,0.84734,1.28745,0.09041,1.29062,-4.01677
3255208.67482,217.0,0.67072,1.29322,0.08453,1.29598,-3.73991
3255210.76382,217.0,0.53067,1.29797,0.08021,1.30045,-3.53635
3255213.40083,217.0,0.41976,1.30476,0.07861,1.30713,-3.44769
3255216.73183,217.0,0.33183,1.3091,0.08109,1.31161,-3.5447
3255220.93783,217.0,0.26261,1.31503,0.08512,1.31778,-3.70362
3255226.24583,217.0,0.20791,1.32221,0.09191,1.3254,-3.97618
3255232.94984,217.0,0.16452,1.33285,0.10242,1.33678,-4.39433
3255241.42684,217.0,0.13007,1.34342,0.11997,1.34876,-5.10324
3255252.11685,217.0,0.10309,1.35314,0.14093,1.36046,-5.94597
3255265.63086,217.0,0.08153,1.36336,0.16371,1.37315,-6.84702
3255282.72887,217.0,0.06443,1.37754,0.18739,1.39022,-7.74651
3255304.31488,217.0,0.05102,1.40183,0.21082,1.41759,-8.55256
3255331.5569,217.0,0.04042,1.42976,0.24338,1.45033,-9.66065
3255366.05292,217.0,0.03192,1.45952,0.27857,1.48587,-10.80577
3255409.59994,217.0,0.02528,1.49863,0.31047,1.53045,-11.70425
3255464.66498,217.0,0.01999,1.55418,0.34929,1.59295,-12.66643
3269447.05554,218.0,20004.453,0.49063,-0.00839,0.4907,0.97959
3269447.19854,218.0,15829.126,0.49767,0.0061,0.49771,-0.70187
3269447.34054,218.0,12516.703,0.50822,0.01621,0.50848,-1.82659
3269447.48254,218.0,9909.4424,0.51481,0.02537,0.51543,-2.82166
3269447.64654,218.0,7835.48,0.523,0.03269,0.52402,-3.57667
3269447.84754,218.0,6217.2461,0.53348,0.0395,0.53494,-4.23481
3269448.08554,218.0,4905.291,0.54083,0.04476,0.54268,-4.73067
3269448.32454,218.0,3881.2737,0.5498,0.04905,0.55198,-5.09762
3269448.56254,218.0,3070.9827,0.55768,0.05221,0.56012,-5.34851
3269448.80055,218.0,2430.7778,0.5673,0.05597,0.57005,-5.63453
3269449.03855,218.0,1923.1537,0.57552,0.06071,0.57871,-6.02197
3269449.27655,218.0,1522.4358,0.58529,0.06559,0.58895,-6.39414
3269449.51455,218.0,1203.8446,0.59576,0.06794,0.59962,-6.5056
3269449.75355,218.0,952.86591,0.60559,0.07132,0.60978,-6.71704
3269449.99155,218.0,754.27557,0.61702,0.07553,0.62162,-6.97886
3269450.22855,218.0,596.71857,0.62865,0.07931,0.63363,-7.19062
3269450.46655,218.0,471.96338,0.64002,0.08157,0.64519,-7.26344
3269450.70555,218.0,373.20856,0.65335,0.08823,0.65928,-7.69043
3269450.94355,218.0,295.47278,0.6657,0.09082,0.67186,-7.76876
3269451.18255,218.0,233.87738,0.67719,0.09431,0.68372,-7.92882
3269451.42055,218.0,185.05922,0.68996,0.09993,0.69716,-8.2413
3269451.65655,218.0,146.35823,0.70564,0.10486,0.71339,-8.4527
3269451.89355,218.0,115.77804,0.71979,0.11095,0.72829,-8.76309
3269452.12755,218.0,91.6721,0.73534,0.11766,0.7447,-9.09095
3269452.37255,218.0,72.51701,0.74948,0.12504,0.75984,-9.47197
3269452.60155,218.0,57.36816,0.76709,0.13552,0.77897,-10.01905
3269452.83855,218.0,45.3629,0.78581,0.14657,0.79937,-10.5652
3269453.07055,218.0,35.93134,0.80479,0.16122,0.82077,-11.32779
3269453.32155,218.0,28.40909,0.82659,0.17628,0.84518,-12.0385
3269453.53555,218.0,22.48202,0.85492,0.19326,0.8765,-12.73801
3269453.80055,218.0,17.79613,0.88726,0.20921,0.91159,-13.26745
3269454.05255,218.0,14.06813,0.92563,0.22603,0.95283,-13.72272
3269454.26855,218.0,11.1448,0.97083,0.23782,0.99953,-13.76455
3269454.53655,218.0,8.81772,1.01968,0.24099,1.04777,-13.29717
3269454.71455,218.0,6.97545,1.06594,0.23562,1.09167,-12.46442
3269454.93255,218.0,5.5173,1.11379,0.23008,1.1373,-11.67169
3269455.20155,218.0,4.36941,1.15534,0.21012,1.17429,-10.30781
3269455.53655,218.0,3.45686,1.19473,0.19094,1.20989,-9.07992
3269455.95555,218.0,2.73547,1.22095,0.17036,1.23278,-7.94345
3269456.48055,218.0,2.16054,1.24335,0.14874,1.25221,-6.82198
3269457.13955,218.0,1.70952,1.26147,0.12892,1.26805,-5.83543
3269457.96855,218.0,1.35352,1.27386,0.11303,1.27886,-5.07068
3269459.01155,218.0,1.07079,1.28333,0.0994,1.28717,-4.42896
3269460.32555,218.0,0.84734,1.29137,0.0899,1.2945,-3.98232
3269461.98055,218.0,0.67072,1.29868,0.08339,1.30135,-3.67386
3269464.06955,218.0,0.53067,1.30561,0.07942,1.30802,-3.48122
3269466.70656,218.0,0.41976,1.31111,0.08006,1.31355,-3.49436
3269470.03756,218.0,0.33183,1.31556,0.08275,1.31816,-3.59925
3269474.24356,218.0,0.26261,1.31994,0.08765,1.32285,-3.79903
3269479.55156,218.0,0.20791,1.32701,0.09347,1.3303,-4.02914
3269486.25557,218.0,0.16452,1.33486,0.10441,1.33894,-4.47225
3269494.73257,218.0,0.13007,1.34354,0.11874,1.34877,-5.05042
3269505.42258,218.0,0.10309,1.35377,0.13479,1.36046,-5.68595
3269518.93659,218.0,0.08153,1.37024,0.15406,1.37887,-6.41504
3269536.0346,218.0,0.06443,1.39241,0.18066,1.40408,-7.39244
3269557.62061,218.0,0.05102,1.41906,0.21577,1.43537,-8.64555
3269584.86263,218.0,0.04042,1.4411,0.25631,1.46371,-10.08494
3269619.35865,218.0,0.03192,1.46477,0.29223,1.49363,-11.2826
3269662.90567,218.0,0.02528,1.49898,0.32418,1.53364,-12.20332
3269717.97071,218.0,0.01999,1.54483,0.36069,1.58637,-13.14206
3283709.82435,219.0,20004.453,0.50163,-0.0081,0.5017,0.92477
3283709.96735,219.0,15829.126,0.5094,0.00655,0.50944,-0.73679
3283710.10935,219.0,12516.703,0.51886,0.01656,0.51912,-1.82859
3283710.25135,219.0,9909.4424,0.52661,0.02655,0.52728,-2.88676
3283710.41535,219.0,7835.48,0.53481,0.03382,0.53587,-3.61872
3283710.61635,219.0,6217.2461,0.54297,0.03941,0.5444,-4.15148
3283710.85435,219.0,4905.291,0.55143,0.04622,0.55337,-4.79144
3283711.09335,219.0,3881.2737,0.5598,0.04931,0.56197,-5.03428
3283711.33135,219.0,3070.9827,0.57059,0.05385,0.57313,-5.39144
3283711.56935,219.0,2430.7778,0.57706,0.05699,0.57987,-5.6399
3283711.80735,219.0,1923.1537,0.58716,0.06205,0.59043,-6.03252
3283712.04535,219.0,1522.4358,0.59731,0.06469,0.6008,-6.18163
3283712.28335,219.0,1203.8446,0.60753,0.06878,0.61141,-6.45951
3283712.52235,219.0,952.86591,0.61693,0.07277,0.6212,-6.72771
3283712.76035,219.0,754.27557,0.62861,0.07652,0.63325,-6.93994
3283712.99735,219.0,596.71857,0.63868,0.07847,0.64348,-7.00469
3283713.23535,219.0,471.96338,0.65178,0.08417,0.65719,-7.35856
3283713.47435,219.0,373.20856,0.6646,0.08749,0.67034,-7.49975
3283713.71235,219.0,295.47278,0.67684,0.09034,0.68284,-7.60223
3283713.95135,219.0,233.87738,0.68796,0.0956,0.69457,-7.91124
3283714.18935,219.0,185.05922,0.70215,0.10012,0.70925,-8.11502
3283714.42535,219.0,146.35823,0.71647,0.1047,0.72408,-8.3141
3283714.66135,219.0,115.77804,0.73157,0.11021,0.73982,-8.56678
3283714.89635,219.0,91.6721,0.7459,0.11676,0.75498,-8.89639
3283715.14135,219.0,72.51701,0.76308,0.12572,0.77337,-9.35557
3283715.37035,219.0,57.36816,0.77867,0.1355,0.79037,-9.87128
3283715.60735,219.0,45.3629,0.79606,0.14822,0.80975,-10.5475
3283715.83935,219.0,35.93134,0.81449,0.16024,0.8301,-11.13016
3283716.08935,219.0,28.40909,0.83877,0.17527,0.85689,-11.80293
3283716.30435,219.0,22.48202,0.86636,0.1927,0.88754,-12.54003
3283716.56935,219.0,17.79613,0.89961,0.20942,0.92366,-13.10448
3283716.82135,219.0,14.06813,0.93919,0.2243,0.9656,-13.43208
3283717.03735,219.0,11.1448,0.9832,0.23648,1.01124,-13.52406
3283717.30435,219.0,8.81772,1.03106,0.24049,1.05874,-13.12907
3283717.48235,219.0,6.97545,1.07675,0.23963,1.10309,-12.54687
3283717.70135,219.0,5.5173,1.12717,0.22761,1.14992,-11.41624
3283717.97035,219.0,4.36941,1.16585,0.21018,1.18465,-10.21955
3283718.30535,219.0,3.45686,1.20485,0.18931,1.21963,-8.92971
3283718.72435,219.0,2.73547,1.23275,0.17054,1.24449,-7.87646
3283719.24935,219.0,2.16054,1.25376,0.14887,1.26257,-6.77142
3283719.90835,219.0,1.70952,1.27085,0.12854,1.27734,-5.77531
3283720.73735,219.0,1.35352,1.28391,0.11294,1.28887,-5.02705
3283721.78035,219.0,1.07079,1.29418,0.09982,1.29802,-4.41058
3283723.09335,219.0,0.84734,1.30141,0.0902,1.30453,-3.96494
3283724.74935,219.0,0.67072,1.30874,0.08317,1.31138,-3.63611
3283726.83836,219.0,0.53067,1.31551,0.07889,1.31787,-3.43182
3283729.47536,219.0,0.41976,1.32131,0.07997,1.32373,-3.46332
3283732.80636,219.0,0.33183,1.32612,0.08291,1.32871,-3.57742
3283737.01236,219.0,0.26261,1.33062,0.08762,1.3335,-3.76756
3283742.32037,219.0,0.20791,1.33595,0.09422,1.33927,-4.03418
3283749.02437,219.0,0.16452,1.34462,0.10394,1.34863,-4.4204
3283757.50137,219.0,0.13007,1.35425,0.11843,1.35942,-4.99769
3283768.19138,219.0,0.10309,1.36409,0.13568,1.37083,-5.68038
3283781.70539,219.0,0.08153,1.37859,0.15473,1.38725,-6.40391
3283798.8024,219.0,0.06443,1.39957,0.17915,1.41099,-7.29438
3283820.38941,219.0,0.05102,1.42865,0.2112,1.44418,-8.40912
3283847.63143,219.0,0.04042,1.45605,0.2534,1.47794,-9.8725
3283882.12745,219.0,0.03192,1.47984,0.29431,1.50882,-11.2483
3283925.67447,219.0,0.02528,1.50962,0.32885,1.54503,-12.28922
3283980.73951,219.0,0.01999,1.55367,0.36272,1.59545,-13.14082
3297966.2209,220.0,20004.453,0.49886,-0.00869,0.49894,0.99747
3297966.3639,220.0,15829.126,0.50794,0.00583,0.50797,-0.65813
3297966.5059,220.0,12516.703,0.51779,0.0165,0.51805,-1.82569
3297966.6479,220.0,9909.4424,0.52524,0.02665,0.52591,-2.90483
3297966.8119,220.0,7835.48,0.53516,0.03435,0.53626,-3.67222
3297967.0129,220.0,6217.2461,0.54271,0.04038,0.54421,-4.25566
3297967.2509,220.0,4905.291,0.55223,0.04514,0.55408,-4.67271
3297967.4889,220.0,3881.2737,0.55996,0.04956,0.56215,-5.05817
3297967.7279,220.0,3070.9827,0.56869,0.0551,0.57135,-5.53369
3297967.9659,220.0,2430.7778,0.57714,0.05691,0.57994,-5.63167
3297968.2039,220.0,1923.1537,0.58806,0.06,0.59111,-5.82555
3297968.4419,220.0,1522.4358,0.5973,0.06508,0.60083,-6.21862
3297968.6799,220.0,1203.8446,0.60741,0.06795,0.6112,-6.38283
3297968.9189,220.0,952.86591,0.61613,0.07247,0.62037,-6.7086
3297969.1569,220.0,754.27557,0.62712,0.07629,0.63175,-6.93579
3297969.3939,220.0,596.71857,0.63995,0.07926,0.64484,-7.06018
3297969.6319,220.0,471.96338,0.65213,0.08319,0.65742,-7.26975
3297969.8709,220.0,373.20856,0.66401,0.08747,0.66975,-7.50424
3297970.1089,220.0,295.47278,0.67638,0.09249,0.68267,-7.78632
3297970.3479,220.0,233.87738,0.68965,0.09556,0.69624,-7.88851
3297970.5859,220.0,185.05922,0.70373,0.10034,0.71085,-8.11485
3297970.8219,220.0,146.35823,0.71676,0.10569,0.72451,-8.38844
3297971.0579,220.0,115.77804,0.73259,0.11172,0.74106,-8.67113
3297971.2929,220.0,91.6721,0.74786,0.1185,0.75719,-9.00356
3297971.5379,220.0,72.51701,0.76222,0.12559,0.7725,-9.35619
3297971.7669,220.0,57.36816,0.77854,0.13571,0.79028,-9.88797
3297972.0039,220.0,45.3629,0.7954,0.14856,0.80915,-10.57963
3297972.2359,220.0,35.93134,0.81679,0.16128,0.83256,-11.16952
3297972.4869,220.0,28.40909,0.83849,0.17526,0.85661,-11.80616
3297972.7009,220.0,22.48202,0.86805,0.19355,0.88937,-12.56987
3297972.9659,220.0,17.79613,0.90065,0.2127,0.92542,-13.28789
3297973.2179,220.0,14.06813,0.93695,0.22489,0.96357,-13.49679
3297973.4339,220.0,11.1448,0.98117,0.23692,1.00937,-13.575
3297973.7009,220.0,8.81772,1.02897,0.24292,1.05726,-13.28309
3297973.8799,220.0,6.97545,1.07968,0.23668,1.10531,-12.3643
3297974.0979,220.0,5.5173,1.12274,0.22821,1.1457,-11.48934
