Repository: SebaVillagra00/ICM2985-SOH-IPRE

## Data University of Cambridge (EIS Cambridge)
Data publicada en "Identifying degradation patterns of lithium ion batteries from impedance spectroscopy using machine learning" (Zhang, Tang, Zhang, Wang, Stimming & Lee, 2020) https://www.nature.com/articles/s41467-020-15235-7.

Carpeta contiene:
* Paper de Nature Comunications (IF: 16.6).
* Data frames para IOS.
* Data frames para Windows.

Cada Data frame está contenido en un archivo .txt con las siguientes columnas:
* time/s: tiempo en que se mide la muestra.
* cycle number: ciclo de carga de la batería.
* freq/Hz: frecuencia de la señal de input.
* Re(Z)/Ohm: Parte resistiva de la impedancia.
* Im(Z)/Ohm: Parte reactiva de la impedancia.

File: EIS Cambridge/EIS data/EIS_state_IX_45C02.csv (part 20 of 29)
time/s,cycle number,freq/Hz,Re(Z)/Ohm,-Im(Z)/Ohm,|Z|/Ohm,Phase(Z)/deg
3218227.13544,209.0,2.73547,1.03664,0.14218,1.04634,-7.80961
3218227.66044,209.0,2.16054,1.05502,0.12449,1.06234,-6.72963
3218228.31944,209.0,1.70952,1.06883,0.11116,1.07459,-5.93764
3218229.14844,209.0,1.35352,1.07923,0.09904,1.08376,-5.24308
3218230.19144,209.0,1.07079,1.08769,0.08872,1.0913,-4.66324
3218231.50544,209.0,0.84734,1.09469,0.08214,1.09777,-4.29115
3218233.16044,209.0,0.67072,1.10135,0.07777,1.10409,-4.03903
3218235.24944,209.0,0.53067,1.10775,0.07747,1.11045,-4.00059
3218237.88645,209.0,0.41976,1.11279,0.07822,1.11553,-4.02086
3218241.21745,209.0,0.33183,1.11901,0.08088,1.12193,-4.13393
3218245.42345,209.0,0.26261,1.12744,0.08706,1.1308,-4.4156
3218250.73145,209.0,0.20791,1.13607,0.09792,1.14028,-4.92647
3218257.43646,209.0,0.16452,1.14386,0.111,1.14924,-5.54264
3218265.91246,209.0,0.13007,1.15281,0.12486,1.15955,-6.18164
3218276.60247,209.0,0.10309,1.16735,0.13932,1.17564,-6.80594
3218290.11648,209.0,0.08153,1.18641,0.15996,1.19714,-7.67892
3218307.21449,209.0,0.06443,1.20692,0.18691,1.22131,-8.80305
3218328.8015,209.0,0.05102,1.22623,0.21639,1.24518,-10.00775
3218356.04352,209.0,0.04042,1.25232,0.24303,1.27568,-10.98258
3218390.53954,209.0,0.03192,1.29103,0.27445,1.31988,-12.00132
3218434.08656,209.0,0.02528,1.33683,0.3173,1.37397,-13.35217
3218489.1526,209.0,0.01999,1.38033,0.36613,1.42807,-14.85537
3232858.35669,210.0,20004.453,0.39999,-0.00317,0.4,0.45413
3232858.49969,210.0,15829.126,0.4099,0.01097,0.41005,-1.53328
3232858.64169,210.0,12516.703,0.42007,0.02138,0.42061,-2.91394
3232858.78369,210.0,9909.4424,0.42958,0.02838,0.43052,-3.77933
3232858.94769,210.0,7835.48,0.43879,0.03396,0.4401,-4.42569
3232859.14869,210.0,6217.2461,0.44692,0.03926,0.44864,-5.02048
3232859.38669,210.0,4905.291,0.45612,0.04342,0.45818,-5.4375
3232859.62569,210.0,3881.2737,0.46446,0.04499,0.46663,-5.53316
3232859.86369,210.0,3070.9827,0.47316,0.04981,0.47578,-6.00928
3232860.10169,210.0,2430.7778,0.48085,0.05239,0.4837,-6.21781
3232860.33969,210.0,1923.1537,0.4895,0.05447,0.49252,-6.34939
3232860.57769,210.0,1522.4358,0.49719,0.0557,0.5003,-6.39233
3232860.81569,210.0,1203.8446,0.50562,0.05876,0.50903,-6.62858
3232861.05469,210.0,952.86591,0.51486,0.06017,0.51837,-6.66577
3232861.29269,210.0,754.27557,0.52297,0.06331,0.52679,-6.90277
3232861.5297,210.0,596.71857,0.53418,0.06552,0.53818,-6.99235
3232861.7677,210.0,471.96338,0.54295,0.06808,0.5472,-7.14728
3232862.0067,210.0,373.20856,0.55292,0.07149,0.55753,-7.36763
3232862.2447,210.0,295.47278,0.56264,0.07359,0.56743,-7.45173
3232862.4837,210.0,233.87738,0.57232,0.07926,0.57778,-7.88448
3232862.7217,210.0,185.05922,0.58361,0.08334,0.58953,-8.12691
3232862.9577,210.0,146.35823,0.59282,0.08769,0.59927,-8.41417
3232863.1947,210.0,115.77804,0.6061,0.09291,0.61318,-8.71525
3232863.4287,210.0,91.6721,0.61757,0.09959,0.62555,-9.1609
3232863.6737,210.0,72.51701,0.6316,0.10848,0.64085,-9.74521
3232863.9027,210.0,57.36816,0.64517,0.11702,0.65569,-10.28092
3232864.1397,210.0,45.3629,0.66106,0.12858,0.67344,-11.00674
3232864.3717,210.0,35.93134,0.67952,0.13937,0.69367,-11.59048
3232864.6227,210.0,28.40909,0.69829,0.15501,0.71529,-12.5155
3232864.8367,210.0,22.48202,0.72497,0.17062,0.74478,-13.2437
3232865.1017,210.0,17.79613,0.75402,0.18337,0.77599,-13.66836
3232865.3537,210.0,14.06813,0.78968,0.19656,0.81378,-13.9771
3232865.5697,210.0,11.1448,0.82864,0.2075,0.85423,-14.05839
3232865.8377,210.0,8.81772,0.87018,0.20773,0.89463,-13.42624
3232866.0157,210.0,6.97545,0.90937,0.20509,0.93222,-12.70946
3232866.2337,210.0,5.5173,0.95142,0.19269,0.97074,-11.4493
3232866.5027,210.0,4.36941,0.98361,0.1786,0.99969,-10.29166
3232866.8377,210.0,3.45686,1.01369,0.15898,1.02608,-8.9132
3232867.2567,210.0,2.73547,1.03746,0.14267,1.04722,-7.83032
3232867.7817,210.0,2.16054,1.05427,0.12547,1.06171,-6.78668
3232868.4417,210.0,1.70952,1.06797,0.11124,1.07374,-5.94655
3232869.2697,210.0,1.35352,1.0786,0.09799,1.08304,-5.19128
3232870.3127,210.0,1.07079,1.08782,0.08934,1.09148,-4.69495
3232871.6267,210.0,0.84734,1.09449,0.08257,1.0976,-4.31446
3232873.2817,210.0,0.67072,1.10042,0.07854,1.10322,-4.08231
3232875.3707,210.0,0.53067,1.1065,0.07621,1.10912,-3.93976
3232878.0077,210.0,0.41976,1.11334,0.07766,1.11604,-3.99003
3232881.33871,210.0,0.33183,1.11933,0.08248,1.12237,-4.21439
3232885.54471,210.0,0.26261,1.12536,0.08871,1.12885,-4.50704
3232890.85271,210.0,0.20791,1.13255,0.09626,1.13663,-4.85807
3232897.55772,210.0,0.16452,1.14394,0.10673,1.1489,-5.33022
3232906.03372,210.0,0.13007,1.15655,0.12219,1.16299,-6.03108
3232916.72373,210.0,0.10309,1.16819,0.14202,1.17679,-6.93169
3232930.23774,210.0,0.08153,1.18179,0.16276,1.19295,-7.84187
3232947.33575,210.0,0.06443,1.20179,0.18534,1.216,-8.76694
3232968.92276,210.0,0.05102,1.23026,0.21136,1.24829,-9.74822
3232996.16478,210.0,0.04042,1.26151,0.247,1.28546,-11.07817
3233030.6608,210.0,0.03192,1.29113,0.28655,1.32254,-12.51308
3233074.20782,210.0,0.02528,1.32355,0.32107,1.36194,-13.63535
3233129.27385,210.0,0.01999,1.37098,0.34991,1.41493,-14.31758
3247491.9561,211.0,20004.453,0.40078,-0.00295,0.40079,0.42199
3247492.0991,211.0,15829.126,0.40982,0.01054,0.40996,-1.47344
3247492.2411,211.0,12516.703,0.42125,0.02153,0.4218,-2.92532
3247492.3831,211.0,9909.4424,0.42967,0.02818,0.4306,-3.75254
3247492.5471,211.0,7835.48,0.43874,0.0344,0.44009,-4.48281
3247492.7481,211.0,6217.2461,0.44765,0.03793,0.44925,-4.84342
3247492.9861,211.0,4905.291,0.45714,0.04339,0.4592,-5.42139
3247493.2251,211.0,3881.2737,0.46471,0.04581,0.46696,-5.63007
3247493.4631,211.0,3070.9827,0.47264,0.04918,0.4752,-5.94044
3247493.7011,211.0,2430.7778,0.48017,0.05182,0.48295,-6.16015
3247493.9391,211.0,1923.1537,0.49005,0.05353,0.49296,-6.23445
3247494.1771,211.0,1522.4358,0.49849,0.05627,0.50165,-6.43994
3247494.4151,211.0,1203.8446,0.50713,0.05808,0.51044,-6.53332
3247494.6541,211.0,952.86591,0.51555,0.05836,0.51885,-6.45848
3247494.8921,211.0,754.27557,0.52498,0.06318,0.52877,-6.86218
3247495.1291,211.0,596.71857,0.53286,0.06546,0.53687,-7.00341
3247495.3671,211.0,471.96338,0.54298,0.06825,0.54725,-7.16452
3247495.6061,211.0,373.20856,0.55161,0.07119,0.55619,-7.3536
3247495.8441,211.0,295.47278,0.56309,0.07379,0.56791,-7.46558
3247496.0831,211.0,233.87738,0.57228,0.07779,0.57754,-7.7403
3247496.3211,211.0,185.05922,0.58397,0.08317,0.58986,-8.10591
3247496.55711,211.0,146.35823,0.59491,0.08851,0.60145,-8.46246
3247496.79411,211.0,115.77804,0.60565,0.09263,0.61269,-8.69566
3247497.02811,211.0,91.6721,0.61804,0.09911,0.62594,-9.1107
3247497.27311,211.0,72.51701,0.63119,0.10786,0.64034,-9.69687
3247497.50211,211.0,57.36816,0.64595,0.11628,0.65633,-10.2044
3247497.73911,211.0,45.3629,0.66131,0.12864,0.6737,-11.00747
3247497.97111,211.0,35.93134,0.67874,0.14075,0.69318,-11.71518
3247498.22211,211.0,28.40909,0.6988,0.15471,0.71572,-12.48316
3247498.43611,211.0,22.48202,0.72506,0.17078,0.7449,-13.25345
3247498.70111,211.0,17.79613,0.75379,0.18365,0.77584,-13.69271
3247498.95311,211.0,14.06813,0.79147,0.19738,0.81571,-14.00294
3247499.16911,211.0,11.1448,0.8288,0.20661,0.85416,-13.99788
3247499.43711,211.0,8.81772,0.871,0.20589,0.89501,-13.29978
3247499.61511,211.0,6.97545,0.91055,0.2022,0.93273,-12.52035
3247499.83311,211.0,5.5173,0.95078,0.1926,0.97009,-11.45126
3247500.10211,211.0,4.36941,0.98257,0.17654,0.9983,-10.18564
3247500.43711,211.0,3.45686,1.01364,0.1594,1.0261,-8.93693
3247500.85611,211.0,2.73547,1.0368,0.14328,1.04666,-7.86837
3247501.38111,211.0,2.16054,1.05361,0.1259,1.06111,-6.81401
3247502.04011,211.0,1.70952,1.0679,0.11017,1.07357,-5.88988
3247502.86911,211.0,1.35352,1.07885,0.0972,1.08323,-5.14841
3247503.91211,211.0,1.07079,1.08732,0.08885,1.09094,-4.67175
3247505.22611,211.0,0.84734,1.0939,0.08183,1.09695,-4.27788
3247506.88111,211.0,0.67072,1.10016,0.07768,1.1029,-4.03873
3247508.97011,211.0,0.53067,1.10674,0.07589,1.10934,-3.92271
3247511.60711,211.0,0.41976,1.11297,0.07803,1.1157,-4.01057
3247514.93812,211.0,0.33183,1.11852,0.08256,1.12156,-4.2216
3247519.14412,211.0,0.26261,1.12423,0.08804,1.12767,-4.47786
3247524.45212,211.0,0.20791,1.13299,0.09546,1.13701,-4.81597
3247531.15713,211.0,0.16452,1.14392,0.10689,1.14891,-5.33854
3247539.63313,211.0,0.13007,1.1548,0.12388,1.16142,-6.12277
3247550.32314,211.0,0.10309,1.16565,0.14251,1.17433,-6.97017
3247563.83715,211.0,0.08153,1.1804,0.16099,1.19133,-7.76655
3247580.93516,211.0,0.06443,1.20185,0.18483,1.21598,-8.74285
3247602.52217,211.0,0.05102,1.23162,0.21345,1.24998,-9.83222
3247629.76418,211.0,0.04042,1.25827,0.24976,1.28282,-11.22704
3247664.26021,211.0,0.03192,1.28611,0.2852,1.31735,-12.50311
3247707.80723,211.0,0.02528,1.32152,0.31417,1.35835,-13.37276
3247762.87326,211.0,0.01999,1.37354,0.347,1.4167,-14.17822
3262120.90188,212.0,20004.453,0.40215,-0.00208,0.40216,0.297
3262121.04488,212.0,15829.126,0.41075,0.0094,0.41085,-1.31068
3262121.18688,212.0,12516.703,0.4196,0.02062,0.42011,-2.81362
3262121.32888,212.0,9909.4424,0.43112,0.02948,0.43212,-3.91138
3262121.49288,212.0,7835.48,0.43933,0.03544,0.44076,-4.61161
3262121.69388,212.0,6217.2461,0.44751,0.03894,0.4492,-4.97306
3262121.93188,212.0,4905.291,0.45617,0.0443,0.45832,-5.54626
3262122.17088,212.0,3881.2737,0.46375,0.04489,0.46592,-5.52941
3262122.40888,212.0,3070.9827,0.47388,0.04891,0.4764,-5.89266
3262122.64688,212.0,2430.7778,0.48208,0.0521,0.48488,-6.16845
3262122.88488,212.0,1923.1537,0.48952,0.05485,0.49258,-6.39311
3262123.12288,212.0,1522.4358,0.49817,0.05523,0.50123,-6.32634
3262123.36088,212.0,1203.8446,0.50733,0.05726,0.51055,-6.43973
3262123.59988,212.0,952.86591,0.51516,0.06028,0.51867,-6.67382
3262123.83788,212.0,754.27557,0.52304,0.06338,0.52687,-6.90872
3262124.07488,212.0,596.71857,0.53303,0.06532,0.53702,-6.98631
3262124.31288,212.0,471.96338,0.54268,0.06836,0.54697,-7.17918
3262124.55188,212.0,373.20856,0.55381,0.07123,0.55838,-7.32887
3262124.78888,212.0,295.47278,0.56221,0.07544,0.56725,-7.64267
3262125.02888,212.0,233.87738,0.57306,0.07914,0.5785,-7.86332
3262125.26688,212.0,185.05922,0.58236,0.08288,0.58823,-8.09935
3262125.50288,212.0,146.35823,0.59369,0.08769,0.60013,-8.40223
3262125.73888,212.0,115.77804,0.60646,0.09334,0.6136,-8.74949
3262125.97388,212.0,91.6721,0.61801,0.09944,0.62596,-9.14097
3262126.21888,212.0,72.51701,0.63031,0.10714,0.63935,-9.64708
3262126.44788,212.0,57.36816,0.64631,0.11632,0.6567,-10.20219
3262126.68488,212.0,45.3629,0.65964,0.1278,0.67191,-10.96471
3262126.91688,212.0,35.93134,0.67813,0.13948,0.69233,-11.62269
3262127.16788,212.0,28.40909,0.69789,0.15378,0.71463,-12.4264
3262127.38188,212.0,22.48202,0.72388,0.16976,0.74352,-13.19857
3262127.64688,212.0,17.79613,0.75285,0.18381,0.77496,-13.72082
3262127.89888,212.0,14.06813,0.78852,0.19636,0.8126,-13.98344
3262128.11488,212.0,11.1448,0.82702,0.20755,0.85266,-14.08837
3262128.38288,212.0,8.81772,0.87036,0.20749,0.89475,-13.40888
3262128.56088,212.0,6.97545,0.91022,0.20372,0.93274,-12.61566
3262128.77888,212.0,5.5173,0.95109,0.19315,0.9705,-11.47961
3262129.04788,212.0,4.36941,0.98225,0.17738,0.99814,-10.23621
3262129.38288,212.0,3.45686,1.01387,0.15876,1.02623,-8.8996
3262129.80188,212.0,2.73547,1.03701,0.14283,1.0468,-7.84192
3262130.32688,212.0,2.16054,1.05385,0.12546,1.06129,-6.78902
3262130.98588,212.0,1.70952,1.06758,0.1106,1.07329,-5.91462
3262131.81488,212.0,1.35352,1.07895,0.09832,1.08342,-5.2065
3262132.85788,212.0,1.07079,1.08727,0.08872,1.09088,-4.66494
3262134.17189,212.0,0.84734,1.09427,0.08227,1.09735,-4.29932
3262135.82689,212.0,0.67072,1.10034,0.0781,1.10311,-4.05987
3262137.91589,212.0,0.53067,1.10708,0.07589,1.10967,-3.92163
3262140.55289,212.0,0.41976,1.11374,0.07791,1.11646,-4.00135
3262143.88389,212.0,0.33183,1.1195,0.08267,1.12255,-4.22332
3262148.08989,212.0,0.26261,1.12507,0.08863,1.12855,-4.50446
3262153.3979,212.0,0.20791,1.13307,0.0963,1.13716,-4.85796
3262160.1029,212.0,0.16452,1.14389,0.10736,1.14892,-5.36201
3262168.57891,212.0,0.13007,1.15568,0.12343,1.16225,-6.09636
3262179.26891,212.0,0.10309,1.16676,0.14232,1.1754,-6.95437
3262192.78292,212.0,0.08153,1.18076,0.16159,1.19176,-7.79257
3262209.88093,212.0,0.06443,1.20173,0.18532,1.21594,-8.76642
3262231.46794,212.0,0.05102,1.23168,0.21248,1.24987,-9.78804
3262258.70996,212.0,0.04042,1.26032,0.24989,1.28485,-11.2148
3262293.20598,212.0,0.03192,1.2884,0.28616,1.3198,-12.52223
3262336.75301,212.0,0.02528,1.32253,0.31776,1.36016,-13.5103
3262391.81904,212.0,0.01999,1.37245,0.34824,1.41594,-14.23775
3276746.89923,213.0,20004.453,0.40062,-0.0028,0.40063,0.4007
3276747.04223,213.0,15829.126,0.41064,0.01156,0.4108,-1.6124
3276747.18423,213.0,12516.703,0.42072,0.02095,0.42124,-2.85009
3276747.32623,213.0,9909.4424,0.43037,0.02779,0.43127,-3.69432
3276747.49023,213.0,7835.48,0.43916,0.03409,0.44048,-4.43893
3276747.69123,213.0,6217.2461,0.44723,0.0391,0.44894,-4.99707
3276747.92923,213.0,4905.291,0.45603,0.04253,0.45801,-5.32782
3276748.16823,213.0,3881.2737,0.46371,0.04703,0.46609,-5.79068
3276748.40623,213.0,3070.9827,0.47273,0.04884,0.47524,-5.89896
3276748.64423,213.0,2430.7778,0.48067,0.05242,0.48352,-6.22424
3276748.88223,213.0,1923.1537,0.48992,0.05341,0.49283,-6.22141
3276749.12023,213.0,1522.4358,0.49819,0.05596,0.50132,-6.40842
3276749.35823,213.0,1203.8446,0.50687,0.05663,0.51003,-6.37466
3276749.59723,213.0,952.86591,0.51564,0.06024,0.51914,-6.66303
3276749.83523,213.0,754.27557,0.52551,0.0623,0.52919,-6.76064
3276750.07223,213.0,596.71857,0.53428,0.06546,0.53828,-6.98538
3276750.31023,213.0,471.96338,0.5427,0.0685,0.547,-7.19385
3276750.54923,213.0,373.20856,0.55177,0.07144,0.55637,-7.37734
3276750.78723,213.0,295.47278,0.56292,0.0745,0.56782,-7.53863
3276751.02623,213.0,233.87738,0.57167,0.07862,0.57706,-7.83077
3276751.26423,213.0,185.05922,0.58362,0.08286,0.58948,-8.08022
3276751.50023,213.0,146.35823,0.59477,0.08843,0.60131,-8.4565
3276751.73623,213.0,115.77804,0.60749,0.09295,0.61456,-8.6994
3276751.97123,213.0,91.6721,0.61893,0.09994,0.62695,-9.17231
3276752.21623,213.0,72.51701,0.63149,0.10767,0.6406,-9.67635
3276752.44523,213.0,57.36816,0.64628,0.11715,0.65682,-10.27458
3276752.68223,213.0,45.3629,0.66167,0.12731,0.67381,-10.89114
3276752.91423,213.0,35.93134,0.67781,0.14054,0.69222,-11.71367
3276753.16523,213.0,28.40909,0.70042,0.15365,0.71707,-12.37279
3276753.37923,213.0,22.48202,0.72376,0.1694,0.74332,-13.17327
3276753.64423,213.0,17.79613,0.75372,0.18508,0.77611,-13.79663
3276753.89623,213.0,14.06813,0.79004,0.19684,0.81419,-13.99013
3276754.11223,213.0,11.1448,0.82687,0.20566,0.85206,-13.96752
3276754.38023,213.0,8.81772,0.87088,0.20848,0.89548,-13.46281
3276754.55823,213.0,6.97545,0.91175,0.20021,0.93347,-12.38515
3276754.77623,213.0,5.5173,0.94862,0.19422,0.9683,-11.57065
3276755.04523,213.0,4.36941,0.98455,0.176,1.00016,-10.13542
3276755.38023,213.0,3.45686,1.01345,0.16152,1.02624,-9.05516
3276755.79923,213.0,2.73547,1.03644,0.14326,1.0463,-7.86984
3276756.32423,213.0,2.16054,1.05466,0.12511,1.06206,-6.76533
3276756.98323,213.0,1.70952,1.06903,0.11078,1.07476,-5.91649
3276757.81224,213.0,1.35352,1.07983,0.09846,1.08431,-5.20997
3276758.85524,213.0,1.07079,1.08781,0.08929,1.09147,-4.69234
3276760.16924,213.0,0.84734,1.09465,0.08098,1.09764,-4.23084
3276761.82424,213.0,0.67072,1.10186,0.07751,1.10458,-4.02384
3276763.91324,213.0,0.53067,1.10829,0.07703,1.11096,-3.97567
3276766.55024,213.0,0.41976,1.1136,0.07909,1.11641,-4.06246
3276769.88124,213.0,0.33183,1.11954,0.08171,1.12252,-4.17443
3276774.08724,213.0,0.26261,1.12675,0.08683,1.13009,-4.40682
3276779.39525,213.0,0.20791,1.13601,0.09609,1.14007,-4.83486
3276786.10025,213.0,0.16452,1.1449,0.10918,1.1501,-5.44756
3276794.57626,213.0,0.13007,1.15359,0.12451,1.16029,-6.16026
3276805.26626,213.0,0.10309,1.16647,0.13999,1.17484,-6.84362
3276818.78027,213.0,0.08153,1.1858,0.15982,1.19653,-7.67588
3276835.87828,213.0,0.06443,1.20891,0.18671,1.22324,-8.77981
3276857.46529,213.0,0.05102,1.232,0.21976,1.25145,-10.11393
3276884.70731,213.0,0.04042,1.25422,0.25019,1.27893,-11.28126
3276919.20333,213.0,0.03192,1.28608,0.27651,1.31546,-12.13386
3276962.75036,213.0,0.02528,1.33009,0.30848,1.3654,-13.05753
3277017.81639,213.0,0.01999,1.38102,0.35258,1.42531,-14.32186
3291371.32757,214.0,20004.453,0.40158,-0.00281,0.40158,0.40118
3291371.47057,214.0,15829.126,0.41098,0.01088,0.41113,-1.51646
3291371.61257,214.0,12516.703,0.42009,0.02073,0.4206,-2.82571
3291371.75457,214.0,9909.4424,0.43002,0.02889,0.43099,-3.84351
3291371.91857,214.0,7835.48,0.43916,0.03539,0.44059,-4.60753
3291372.11957,214.0,6217.2461,0.44954,0.03982,0.4513,-5.06249
3291372.35657,214.0,4905.291,0.45642,0.04237,0.45838,-5.30312
3291372.59457,214.0,3881.2737,0.46233,0.0464,0.46465,-5.73054
3291372.83257,214.0,3070.9827,0.47341,0.0494,0.47598,-5.95668
3291373.07057,214.0,2430.7778,0.48111,0.05234,0.48395,-6.20844
3291373.30957,214.0,1923.1537,0.48949,0.05412,0.49247,-6.30882
3291373.54757,214.0,1522.4358,0.4978,0.05507,0.50083,-6.3128
3291373.78557,214.0,1203.8446,0.50624,0.05813,0.50957,-6.55005
3291374.02457,214.0,952.86591,0.51513,0.06011,0.51862,-6.65578
3291374.26257,214.0,754.27557,0.52462,0.0635,0.52845,-6.90146
3291374.49957,214.0,596.71857,0.53413,0.06532,0.5381,-6.97187
3291374.73657,214.0,471.96338,0.54428,0.06811,0.54853,-7.13251
3291374.97557,214.0,373.20856,0.55274,0.07178,0.55738,-7.39881
3291375.21257,214.0,295.47278,0.5635,0.07368,0.5683,-7.44976
3291375.45257,214.0,233.87738,0.57347,0.07874,0.57885,-7.81842
3291375.69057,214.0,185.05922,0.58428,0.08286,0.59013,-8.07193
3291375.92657,214.0,146.35823,0.5953,0.08875,0.60188,-8.47908
3291376.16257,214.0,115.77804,0.60655,0.09476,0.6139,-8.87963
3291376.39757,214.0,91.6721,0.61979,0.1006,0.6279,-9.21993
3291376.64257,214.0,72.51701,0.63152,0.10898,0.64085,-9.79131
3291376.87157,214.0,57.36816,0.64602,0.11639,0.65642,-10.21273
3291377.10857,214.0,45.3629,0.66069,0.12779,0.67294,-10.9473
3291377.34057,214.0,35.93134,0.67862,0.14151,0.69321,-11.77863
3291377.59057,214.0,28.40909,0.69865,0.15425,0.71547,-12.45017
3291377.80557,214.0,22.48202,0.72461,0.1707,0.74445,-13.25557
3291378.07057,214.0,17.79613,0.75371,0.18401,0.77585,-13.72006
3291378.32257,214.0,14.06813,0.79127,0.19717,0.81546,-13.99239
3291378.53857,214.0,11.1448,0.82929,0.20694,0.85472,-14.01131
3291378.80657,214.0,8.81772,0.8702,0.2081,0.89474,-13.4492
3291378.98457,214.0,6.97545,0.91078,0.20483,0.93353,-12.67448
3291379.20257,214.0,5.5173,0.95116,0.19307,0.97056,-11.47407
3291379.47157,214.0,4.36941,0.98327,0.18006,0.99962,-10.37711
3291379.80657,214.0,3.45686,1.01455,0.16046,1.02716,-8.98729
3291380.22557,214.0,2.73547,1.03824,0.14322,1.04807,-7.85425
3291380.75058,214.0,2.16054,1.05622,0.12616,1.06372,-6.81159
3291381.40958,214.0,1.70952,1.06945,0.11078,1.07517,-5.91388
3291382.23858,214.0,1.35352,1.08152,0.09798,1.08595,-5.17681
3291383.28158,214.0,1.07079,1.08979,0.08982,1.09349,-4.71138
3291384.59458,214.0,0.84734,1.09714,0.08295,1.10027,-4.32342
3291386.25058,214.0,0.67072,1.10293,0.07951,1.10579,-4.12349
3291388.33958,214.0,0.53067,1.10914,0.07617,1.11175,-3.9287
3291390.97658,214.0,0.41976,1.11516,0.0777,1.11786,-3.9858
3291394.30758,214.0,0.33183,1.12182,0.08232,1.12484,-4.19698
3291398.51359,214.0,0.26261,1.12765,0.08879,1.13114,-4.50194
3291403.82159,214.0,0.20791,1.13521,0.09594,1.13925,-4.83091
3291410.52659,214.0,0.16452,1.14591,0.10711,1.15091,-5.33993
3291419.0026,214.0,0.13007,1.15877,0.12406,1.16539,-6.111
3291429.6926,214.0,0.10309,1.17051,0.14445,1.17939,-7.03492
3291443.20661,214.0,0.08153,1.18355,0.16449,1.19492,-7.91209
3291460.30462,214.0,0.06443,1.20256,0.18673,1.21697,-8.82629
3291481.89064,214.0,0.05102,1.23072,0.20934,1.24839,-9.65317
3291509.13365,214.0,0.04042,1.26069,0.24321,1.28394,-10.91925
3291543.62967,214.0,0.03192,1.2898,0.28034,1.31991,-12.26243
3291587.1767,214.0,0.02528,1.32591,0.31391,1.36257,-13.31946
3291642.24173,214.0,0.01999,1.37642,0.34949,1.4201,-14.2472
3306078.70075,215.0,20004.453,0.4011,-0.00273,0.40111,0.3906
3306078.84375,215.0,15829.126,0.40981,0.0108,0.40995,-1.50902
3306078.98575,215.0,12516.703,0.42063,0.02139,0.42117,-2.91148
3306079.12775,215.0,9909.4424,0.43105,0.02969,0.43207,-3.93969
3306079.29175,215.0,7835.48,0.43869,0.03407,0.44001,-4.44051
3306079.49275,215.0,6217.2461,0.44737,0.04027,0.44918,-5.14412
3306079.73075,215.0,4905.291,0.45605,0.04468,0.45824,-5.59539
3306079.96975,215.0,3881.2737,0.46514,0.04602,0.46741,-5.64983
3306080.20675,215.0,3070.9827,0.47219,0.04993,0.47482,-6.03579
3306080.44475,215.0,2430.7778,0.48083,0.05196,0.48363,-6.16731
3306080.68275,215.0,1923.1537,0.48936,0.05342,0.49226,-6.22944
3306080.92075,215.0,1522.4358,0.49822,0.05551,0.5013,-6.35768
3306081.15875,215.0,1203.8446,0.50676,0.05755,0.51002,-6.47915
3306081.39675,215.0,952.86591,0.5157,0.06057,0.51925,-6.69826
3306081.63575,215.0,754.27557,0.52412,0.06367,0.52797,-6.92594
3306081.87275,215.0,596.71857,0.53459,0.06483,0.53851,-6.91453
3306082.11075,215.0,471.96338,0.54381,0.06781,0.54802,-7.10745
3306082.34975,215.0,373.20856,0.55437,0.07245,0.55909,-7.44616
3306082.58675,215.0,295.47278,0.5631,0.07417,0.56796,-7.50337
3306082.82675,215.0,233.87738,0.57457,0.07891,0.57996,-7.81979
3306083.06475,215.0,185.05922,0.58471,0.0841,0.59073,-8.18488
3306083.30075,215.0,146.35823,0.59513,0.08737,0.60151,-8.35208
3306083.53675,215.0,115.77804,0.60771,0.09361,0.61488,-8.75709
3306083.77175,215.0,91.6721,0.61985,0.09993,0.62785,-9.15816
3306084.01675,215.0,72.51701,0.63189,0.10771,0.64101,-9.67326
3306084.24575,215.0,57.36816,0.6467,0.11773,0.65733,-10.3173
3306084.48275,215.0,45.3629,0.66187,0.12741,0.67402,-10.89656
3306084.71475,215.0,35.93134,0.67949,0.13992,0.69375,-11.63524
3306084.96475,215.0,28.40909,0.69817,0.15374,0.71489,-12.41824
3306085.17975,215.0,22.48202,0.72357,0.17088,0.74347,-13.28776
3306085.44475,215.0,17.79613,0.75419,0.18513,0.77658,-13.79153
3306085.69675,215.0,14.06813,0.78816,0.19714,0.81245,-14.04308
3306085.91275,215.0,11.1448,0.82751,0.20589,0.85274,-13.97203
3306086.17975,215.0,8.81772,0.8702,0.20984,0.89515,-13.55726
3306086.35875,215.0,6.97545,0.91371,0.20237,0.93585,-12.48804
3306086.57675,215.0,5.5173,0.95062,0.1959,0.9706,-11.64441
3306086.84575,215.0,4.36941,0.9879,0.17889,1.00396,-10.26404
3306087.18075,215.0,3.45686,1.01685,0.16419,1.03002,-9.17253
3306087.59975,215.0,2.73547,1.03897,0.14469,1.04899,-7.92816
3306088.12475,215.0,2.16054,1.05874,0.12635,1.06625,-6.80571
3306088.78375,215.0,1.70952,1.07364,0.11162,1.07943,-5.93561
3306089.61275,215.0,1.35352,1.08375,0.09978,1.08833,-5.26042
3306090.65575,215.0,1.07079,1.09191,0.08973,1.09559,-4.69761
3306091.96975,215.0,0.84734,1.09905,0.08289,1.10217,-4.31279
3306093.62476,215.0,0.67072,1.1057,0.07841,1.10848,-4.05606
3306095.71376,215.0,0.53067,1.11193,0.07782,1.11465,-4.00338
3306098.35076,215.0,0.41976,1.11708,0.07881,1.11986,-4.03536
3306101.68176,215.0,0.33183,1.12323,0.08139,1.12617,-4.14429
3306105.88776,215.0,0.26261,1.1317,0.08743,1.13507,-4.41751
3306111.19577,215.0,0.20791,1.14053,0.09745,1.14469,-4.88364
3306117.90077,215.0,0.16452,1.14868,0.11111,1.15405,-5.52479
3306126.37677,215.0,0.13007,1.15755,0.12482,1.16427,-6.15446
3306137.06678,215.0,0.10309,1.17095,0.13996,1.17929,-6.81612
3306150.58079,215.0,0.08153,1.18989,0.15944,1.20053,-7.63166
3306167.6788,215.0,0.06443,1.21193,0.18595,1.22611,-8.72287
3306189.26481,215.0,0.05102,1.23163,0.21635,1.25048,-9.96311
3306216.50783,215.0,0.04042,1.2561,0.24409,1.2796,-10.99679
3306251.00385,215.0,0.03192,1.29388,0.27325,1.32242,-11.92487
3306294.55088,215.0,0.02528,1.33946,0.31445,1.37588,-13.21144
3306349.61591,215.0,0.01999,1.38676,0.36352,1.43361,-14.68891
3320681.84772,216.0,20004.453,0.40221,-0.00275,0.40222,0.39222
3320681.99072,216.0,15829.126,0.41268,0.0113,0.41283,-1.56839
3320682.13272,216.0,12516.703,0.42167,0.01993,0.42214,-2.70656
3320682.27472,216.0,9909.4424,0.43097,0.03013,0.43202,-3.99893
3320682.43872,216.0,7835.48,0.44032,0.035,0.4417,-4.54517
3320682.63972,216.0,6217.2461,0.44831,0.03914,0.45002,-4.9899
3320682.87772,216.0,4905.291,0.45813,0.04352,0.4602,-5.42694
3320683.11572,216.0,3881.2737,0.46699,0.04592,0.46925,-5.6161
3320683.35372,216.0,3070.9827,0.47428,0.04892,0.4768,-5.88874
3320683.59172,216.0,2430.7778,0.48157,0.05127,0.48429,-6.07705
3320683.82972,216.0,1923.1537,0.48934,0.0532,0.49222,-6.20464
3320684.06772,216.0,1522.4358,0.49876,0.05579,0.50187,-6.38215
3320684.30572,216.0,1203.8446,0.50731,0.05925,0.51075,-6.66205
3320684.54472,216.0,952.86591,0.51556,0.06116,0.51917,-6.7653
3320684.78272,216.0,754.27557,0.52511,0.06392,0.52899,-6.93992
3320685.01972,216.0,596.71857,0.53539,0.06515,0.53934,-6.93752
3320685.25772,216.0,471.96338,0.54368,0.06838,0.54797,-7.16823
3320685.49672,216.0,373.20856,0.55373,0.07199,0.55839,-7.40786
3320685.73472,216.0,295.47278,0.562,0.07443,0.56691,-7.54432
3320685.97372,216.0,233.87738,0.57366,0.07839,0.57899,-7.7816
3320686.21173,216.0,185.05922,0.58402,0.0826,0.58983,-8.0505
3320686.44773,216.0,146.35823,0.59544,0.08883,0.60203,-8.48538
3320686.68373,216.0,115.77804,0.60778,0.09309,0.61487,-8.70799
3320686.91873,216.0,91.6721,0.61838,0.09894,0.62625,-9.09025
3320687.16373,216.0,72.51701,0.63233,0.10966,0.64176,-9.83823
3320687.39273,216.0,57.36816,0.64673,0.11772,0.65736,-10.316
3320687.62973,216.0,45.3629,0.66207,0.12943,0.6746,-11.06117
3320687.86173,216.0,35.93134,0.67975,0.14116,0.69426,-11.73175
3320688.11273,216.0,28.40909,0.69886,0.15306,0.71543,-12.35333
3320688.32673,216.0,22.48202,0.72379,0.16943,0.74336,-13.17509
3320688.59173,216.0,17.79613,0.75504,0.18474,0.77732,-13.74864
3320688.84373,216.0,14.06813,0.79191,0.1974,0.81614,-13.99695
3320689.05973,216.0,11.1448,0.83008,0.20582,0.85521,-13.92582
3320689.32773,216.0,8.81772,0.8701,0.20871,0.89478,-13.48852
3320689.50573,216.0,6.97545,0.91488,0.20707,0.93802,-12.75345
3320689.72373,216.0,5.5173,0.95241,0.19303,0.97177,-11.4571
3320689.99273,216.0,4.36941,0.98892,0.18178,1.00548,-10.41564
3320690.32773,216.0,3.45686,1.01595,0.16171,1.02874,-9.04411
3320690.74673,216.0,2.73547,1.0413,0.14417,1.05123,-7.88262
3320691.27173,216.0,2.16054,1.06057,0.128,1.06826,-6.88178
3320691.93073,216.0,1.70952,1.0738,0.11263,1.07969,-5.98799
3320692.75973,216.0,1.35352,1.08422,0.09939,1.08877,-5.23784
3320693.80273,216.0,1.07079,1.09342,0.08942,1.09707,-4.67503
3320695.11673,216.0,0.84734,1.10143,0.08331,1.10457,-4.32571
3320696.77173,216.0,0.67072,1.10736,0.0794,1.1102,-4.10124
3320698.86073,216.0,0.53067,1.11238,0.07735,1.11507,-3.97789
3320701.49773,216.0,0.41976,1.11887,0.0772,1.12153,-3.94713
3320704.82874,216.0,0.33183,1.12677,0.08213,1.12976,-4.16904
3320709.03474,216.0,0.26261,1.13317,0.08978,1.13672,-4.53002
3320714.34274,216.0,0.20791,1.1394,0.09846,1.14365,-4.93905
3320721.04775,216.0,0.16452,1.14817,0.10861,1.1533,-5.40385
3320729.52375,216.0,0.13007,1.16116,0.12148,1.1675,-5.9726
3320740.21376,216.0,0.10309,1.17578,0.14012,1.1841,-6.79598
3320753.72777,216.0,0.08153,1.19044,0.16387,1.20167,-7.83758
3320770.82578,216.0,0.06443,1.20712,0.18888,1.22181,-8.89288
3320792.41279,216.0,0.05102,1.2308,0.21059,1.24869,-9.70921
3320819.6538,216.0,0.04042,1.26452,0.24136,1.28735,-10.80597
3320854.14983,216.0,0.03192,1.30243,0.28221,1.33266,-12.22579
3320897.69685,216.0,0.02528,1.33593,0.32483,1.37485,-13.66631
3320952.76188,216.0,0.01999,1.3746,0.35927,1.42077,-14.64734
3335282.12848,217.0,20004.453,0.40162,-0.00273,0.40163,0.3894
3335282.27148,217.0,15829.126,0.41198,0.01085,0.41212,-1.50807
3335282.41348,217.0,12516.703,0.42101,0.02098,0.42154,-2.8529
3335282.55548,217.0,9909.4424,0.43044,0.02944,0.43145,-3.91258
3335282.71948,217.0,7835.48,0.44027,0.03595,0.44174,-4.6685
3335282.92048,217.0,6217.2461,0.4491,0.04064,0.45093,-5.17081
3335283.15848,217.0,4905.291,0.45795,0.04304,0.45997,-5.36969
3335283.39748,217.0,3881.2737,0.46434,0.04595,0.46661,-5.65176
3335283.63548,217.0,3070.9827,0.47463,0.04896,0.47715,-5.88951
3335283.87348,217.0,2430.7778,0.48199,0.05174,0.48476,-6.12689
3335284.11148,217.0,1923.1537,0.49154,0.0534,0.49443,-6.20009
3335284.34948,217.0,1522.4358,0.4988,0.05639,0.50198,-6.44963
3335284.58748,217.0,1203.8446,0.50759,0.05873,0.51097,-6.60021
3335284.82648,217.0,952.86591,0.51661,0.05995,0.52007,-6.61931
3335285.06448,217.0,754.27557,0.52571,0.06274,0.52944,-6.80591
3335285.30148,217.0,596.71857,0.53406,0.06499,0.538,-6.93785
3335285.53948,217.0,471.96338,0.54275,0.06748,0.54693,-7.08687
3335285.77848,217.0,373.20856,0.55373,0.07067,0.55822,-7.27271
3335286.01648,217.0,295.47278,0.56403,0.07528,0.56903,-7.60247
3335286.25548,217.0,233.87738,0.57413,0.07813,0.57942,-7.74993
3335286.49348,217.0,185.05922,0.58582,0.08271,0.59163,-8.03627
3335286.72948,217.0,146.35823,0.59376,0.08745,0.60017,-8.37809
3335286.96548,217.0,115.77804,0.60728,0.09309,0.61437,-8.71506
3335287.20048,217.0,91.6721,0.61953,0.10148,0.62779,-9.30257
3335287.44548,217.0,72.51701,0.63248,0.10787,0.64161,-9.67862
3335287.67448,217.0,57.36816,0.64524,0.11696,0.65576,-10.27396
3335287.91148,217.0,45.3629,0.66146,0.12797,0.67372,-10.94978
3335288.14348,217.0,35.93134,0.67941,0.14167,0.69403,-11.77828
3335288.39448,217.0,28.40909,0.70093,0.15583,0.71804,-12.53403
3335288.60848,217.0,22.48202,0.7249,0.17059,0.74471,-13.24235
3335288.87348,217.0,17.79613,0.75393,0.18444,0.77616,-13.74671
3335289.12548,217.0,14.06813,0.78906,0.1962,0.81308,-13.96383
3335289.34148,217.0,11.1448,0.8295,0.20672,0.85487,-13.9933
3335289.60948,217.0,8.81772,0.87077,0.20867,0.89543,-13.47592
3335289.78748,217.0,6.97545,0.912,0.20643,0.93507,-12.75378
3335290.00548,217.0,5.5173,0.95286,0.19215,0.97204,-11.40134
3335290.27448,217.0,4.36941,0.98726,0.18053,1.00363,-10.3626
3335290.60948,217.0,3.45686,1.01528,0.16206,1.02813,-9.06937
3335291.02848,217.0,2.73547,1.04058,0.14282,1.05033,-7.81523
3335291.55348,217.0,2.16054,1.05892,0.12697,1.0665,-6.83726
3335292.21248,217.0,1.70952,1.07182,0.11226,1.07768,-5.97921
3335293.04148,217.0,1.35352,1.08279,0.09862,1.08727,-5.20413
3335294.08448,217.0,1.07079,1.09215,0.08913,1.09578,-4.66566
3335295.39849,217.0,0.84734,1.09942,0.08279,1.10253,-4.30665
3335297.05349,217.0,0.67072,1.10578,0.079,1.1086,-4.08653
3335299.14249,217.0,0.53067,1.11078,0.07672,1.11342,-3.9513
3335301.77949,217.0,0.41976,1.11776,0.07742,1.12044,-3.96208
3335305.11049,217.0,0.33183,1.12525,0.08191,1.12823,-4.1634
3335309.31649,217.0,0.26261,1.13131,0.08958,1.13485,-4.52752
3335314.6245,217.0,0.20791,1.13763,0.09778,1.14182,-4.91276
3335321.3295,217.0,0.16452,1.14686,0.10728,1.15187,-5.3441
3335329.80551,217.0,0.13007,1.16015,0.12124,1.16647,-5.9658
3335340.49551,217.0,0.10309,1.17442,0.14077,1.18283,-6.83509
3335354.00952,217.0,0.08153,1.18808,0.16423,1.19938,-7.87039
3335371.10753,217.0,0.06443,1.20566,0.1881,1.22025,-8.86723
3335392.69454,217.0,0.05102,1.23071,0.20952,1.24842,-9.6616
3335419.93656,217.0,0.04042,1.26447,0.24234,1.28749,-10.84928
3335454.43258,217.0,0.03192,1.30002,0.28379,1.33064,-12.31437
3335497.97961,217.0,0.02528,1.33288,0.32446,1.37181,-13.6811
3335553.04564,217.0,0.01999,1.37344,0.35592,1.41881,-14.5283
3349874.59117,218.0,20004.453,0.40314,-0.00251,0.40315,0.35708
3349874.73317,218.0,15829.126,0.41297,0.01068,0.41311,-1.48191
3349874.87617,218.0,12516.703,0.42167,0.02132,0.42221,-2.8947
3349875.01817,218.0,9909.4424,0.43059,0.02885,0.43156,-3.83335
3349875.18217,218.0,7835.48,0.43994,0.03409,0.44126,-4.43119
3349875.38317,218.0,6217.2461,0.44877,0.04048,0.45059,-5.1544
3349875.62117,218.0,4905.291,0.45744,0.04372,0.45953,-5.45927
3349875.85917,218.0,3881.2737,0.46537,0.04623,0.46766,-5.67287
3349876.09817,218.0,3070.9827,0.47463,0.04893,0.47714,-5.88579
3349876.33617,218.0,2430.7778,0.48233,0.05211,0.48513,-6.16571
3349876.57417,218.0,1923.1537,0.49032,0.05491,0.49338,-6.38961
3349876.81217,218.0,1522.4358,0.50048,0.05699,0.50371,-6.49667
3349877.05017,218.0,1203.8446,0.5059,0.05733,0.50913,-6.46552
3349877.28917,218.0,952.86591,0.51673,0.05989,0.52019,-6.61106
3349877.52717,218.0,754.27557,0.5245,0.06257,0.52822,-6.80351
3349877.76417,218.0,596.71857,0.53471,0.06484,0.53862,-6.91401
3349878.00217,218.0,471.96338,0.54328,0.06834,0.54756,-7.17012
3349878.24117,218.0,373.20856,0.55334,0.07044,0.55781,-7.25454
3349878.47917,218.0,295.47278,0.56418,0.07408,0.56903,-7.4805
3349878.71817,218.0,233.87738,0.57309,0.07842,0.57843,-7.7923
3349878.95617,218.0,185.05922,0.58446,0.08288,0.5903,-8.07073
3349879.19217,218.0,146.35823,0.59392,0.0881,0.60042,-8.43746
3349879.42817,218.0,115.77804,0.60729,0.09226,0.61426,-8.63861
3349879.66317,218.0,91.6721,0.6191,0.09954,0.62705,-9.13355
3349879.90817,218.0,72.51701,0.63308,0.10793,0.64222,-9.67463
3349880.13717,218.0,57.36816,0.64607,0.11671,0.65653,-10.23948
3349880.37417,218.0,45.3629,0.66303,0.12746,0.67517,-10.8816
3349880.60617,218.0,35.93134,0.67867,0.14049,0.69306,-11.69548
3349880.85617,218.0,28.40909,0.69984,0.15465,0.71672,-12.46054
3349881.07117,218.0,22.48202,0.72431,0.16989,0.74396,-13.20017
3349881.33617,218.0,17.79613,0.75479,0.18639,0.77746,-13.87103
3349881.58817,218.0,14.06813,0.78927,0.19613,0.81327,-13.95541
3349881.80417,218.0,11.1448,0.82923,0.20734,0.85476,-14.03826
3349882.07117,218.0,8.81772,0.87002,0.20947,0.89488,-13.53715
3349882.25017,218.0,6.97545,0.91534,0.20414,0.93782,-12.57239
3349882.46817,218.0,5.5173,0.94916,0.19309,0.9686,-11.49871
3349882.73717,218.0,4.36941,0.98719,0.17975,1.00342,-10.31965
3349883.07217,218.0,3.45686,1.01504,0.16188,1.02787,-9.06121
3349883.49118,218.0,2.73547,1.03946,0.14305,1.04926,-7.83596
3349884.01618,218.0,2.16054,1.05876,0.12551,1.06617,-6.76058
3349884.67518,218.0,1.70952,1.0726,0.11134,1.07836,-5.92603
3349885.50418,218.0,1.35352,1.0832,0.09979,1.08779,-5.26341
3349886.54718,218.0,1.07079,1.09145,0.08969,1.09513,-4.69769
3349887.86118,218.0,0.84734,1.09906,0.08241,1.10214,-4.28795
3349889.51618,218.0,0.67072,1.10608,0.07906,1.10891,-4.0883
3349891.60518,218.0,0.53067,1.11108,0.07735,1.11377,-3.98234
3349894.24218,218.0,0.41976,1.11625,0.07823,1.11899,-4.00906
3349897.57318,218.0,0.33183,1.12374,0.08096,1.12665,-4.12098
3349901.77919,218.0,0.26261,1.13157,0.08803,1.13499,-4.44843
3349907.08719,218.0,0.20791,1.13904,0.09852,1.14329,-4.94353
3349913.79219,218.0,0.16452,1.14709,0.11048,1.1524,-5.50133
3349922.2682,218.0,0.13007,1.15686,0.12362,1.16345,-6.0994
3349932.9582,218.0,0.10309,1.17173,0.13865,1.17991,-6.74841
3349946.47221,218.0,0.08153,1.19061,0.16088,1.20143,-7.69523
3349963.57022,218.0,0.06443,1.2098,0.18772,1.22428,-8.82014
3349985.15624,218.0,0.05102,1.22835,0.21476,1.24698,-9.91712
3350012.39925,218.0,0.04042,1.25705,0.24092,1.27993,-10.84961
3350046.89527,218.0,0.03192,1.29799,0.27436,1.32667,-11.93508
3350090.4423,218.0,0.02528,1.34099,0.318,1.37818,-13.34062
3350145.50833,218.0,0.01999,1.38188,0.36438,1.42911,-14.77162
3364465.72731,219.0,20004.453,0.40117,-0.00241,0.40118,0.34466
3364465.87031,219.0,15829.126,0.41169,0.01157,0.41185,-1.60973
3364466.01231,219.0,12516.703,0.42307,0.0206,0.42357,-2.78808
3364466.15431,219.0,9909.4424,0.43185,0.02911,0.43283,-3.85622
3364466.31831,219.0,7835.48,0.4403,0.03503,0.44169,-4.54946
3364466.51931,219.0,6217.2461,0.44919,0.03887,0.45087,-4.946
3364466.75731,219.0,4905.291,0.4586,0.04343,0.46065,-5.40959
3364466.99531,219.0,3881.2737,0.46595,0.04731,0.46834,-5.79768
3364467.23431,219.0,3070.9827,0.47635,0.04852,0.47881,-5.81652
3364467.47231,219.0,2430.7778,0.48344,0.05229,0.48626,-6.17364
3364467.71031,219.0,1923.1537,0.49106,0.05423,0.49405,-6.30173
3364467.94831,219.0,1522.4358,0.49937,0.05684,0.50259,-6.4932
3364468.18631,219.0,1203.8446,0.50809,0.05861,0.51146,-6.58057
3364468.42531,219.0,952.86591,0.51521,0.06056,0.51876,-6.70395
3364468.66331,219.0,754.27557,0.52563,0.06329,0.52943,-6.8661
3364468.90031,219.0,596.71857,0.53443,0.06568,0.53846,-7.00609
3364469.13831,219.0,471.96338,0.54548,0.06708,0.54959,-7.01112
3364469.37731,219.0,373.20856,0.55374,0.07061,0.55823,-7.26703
3364469.61531,219.0,295.47278,0.56382,0.07543,0.56884,-7.62032
3364469.85431,219.0,233.87738,0.57452,0.07831,0.57983,-7.76204
3364470.09231,219.0,185.05922,0.58548,0.08302,0.59134,-8.07106
3364470.32831,219.0,146.35823,0.59577,0.08775,0.60219,-8.37883
3364470.56431,219.0,115.77804,0.60799,0.09223,0.61494,-8.62622
3364470.79931,219.0,91.6721,0.62056,0.09992,0.62855,-9.14688
3364471.04431,219.0,72.51701,0.63264,0.1073,0.64168,-9.62584
3364471.27331,219.0,57.36816,0.64664,0.11664,0.65708,-10.22457
3364471.51031,219.0,45.3629,0.6636,0.12783,0.6758,-10.90337
3364471.74231,219.0,35.93134,0.68147,0.14105,0.69591,-11.69369
3364471.99231,219.0,28.40909,0.69931,0.15166,0.71556,-12.23637
3364472.20731,219.0,22.48202,0.72422,0.17035,0.74398,-13.23631
3364472.47231,219.0,17.79613,0.75554,0.18581,0.77805,-13.81679
3364472.72431,219.0,14.06813,0.78829,0.19711,0.81256,-14.03857
3364472.94031,219.0,11.1448,0.82789,0.20589,0.85311,-13.9655
3364473.20731,219.0,8.81772,0.87074,0.2102,0.89576,-13.57193
3364473.38631,219.0,6.97545,0.91395,0.20333,0.93629,-12.54255
3364473.60431,219.0,5.5173,0.95026,0.19475,0.97001,-11.58214
3364473.87331,219.0,4.36941,0.98811,0.17887,1.00417,-10.26061
3364474.20831,219.0,3.45686,1.01599,0.16383,1.02911,-9.16008
3364474.62731,219.0,2.73547,1.0397,0.14324,1.04952,-7.84433
3364475.15231,219.0,2.16054,1.05905,0.12629,1.06655,-6.80059
3364475.81131,219.0,1.70952,1.0739,0.11196,1.07972,-5.95201
3364476.64031,219.0,1.35352,1.08368,0.1001,1.08829,-5.27727
3364477.68331,219.0,1.07079,1.0925,0.08947,1.09615,-4.68158
3364478.99731,219.0,0.84734,1.09983,0.08216,1.1029,-4.27233
3364480.65231,219.0,0.67072,1.10684,0.07828,1.1096,-4.04547
3364482.74132,219.0,0.53067,1.11266,0.07769,1.11537,-3.99436
3364485.37832,219.0,0.41976,1.11797,0.07843,1.12072,-4.01281
3364488.70932,219.0,0.33183,1.12425,0.0813,1.12718,-4.13595
3364492.91532,219.0,0.26261,1.13217,0.08747,1.13554,-4.41777
3364498.22332,219.0,0.20791,1.14087,0.09749,1.14503,-4.8842
3364504.92833,219.0,0.16452,1.14877,0.11113,1.15413,-5.52544
3364513.40433,219.0,0.13007,1.15805,0.12429,1.16471,-6.12583
3364524.09434,219.0,0.10309,1.17161,0.13945,1.17988,-6.78765
3364537.60835,219.0,0.08153,1.19094,0.15983,1.20162,-7.64381
3364554.70636,219.0,0.06443,1.21268,0.18641,1.22692,-8.739
3364576.29237,219.0,0.05102,1.23138,0.21604,1.25019,-9.95122
3364603.53539,219.0,0.04042,1.25663,0.24294,1.2799,-10.94166
3364638.03141,219.0,0.03192,1.29576,0.2739,1.32439,-11.93554
3364681.57843,219.0,0.02528,1.34173,0.31445,1.37808,-13.1898
3364736.64347,219.0,0.01999,1.38691,0.36379,1.43383,-14.69753
3379057.612,220.0,20004.453,0.40313,-0.00295,0.40314,0.41864
3379057.755,220.0,15829.126,0.41255,0.01153,0.41271,-1.60062
3379057.897,220.0,12516.703,0.42265,0.02138,0.42319,-2.89526
3379058.039,220.0,9909.4424,0.43266,0.02864,0.43361,-3.78744
3379058.203,220.0,7835.48,0.44247,0.03517,0.44387,-4.54492
3379058.404,220.0,6217.2461,0.44846,0.04004,0.45024,-5.10252
3379058.642,220.0,4905.291,0.45724,0.04419,0.45937,-5.5207
3379058.88,220.0,3881.2737,0.46616,0.04809,0.46863,-5.89025
3379059.119,220.0,3070.9827,0.47572,0.05044,0.47839,-6.05196
3379059.357,220.0,2430.7778,0.48316,0.05166,0.48592,-6.10333
3379059.595,220.0,1923.1537,0.49051,0.055,0.49358,-6.39739
3379059.833,220.0,1522.4358,0.4985,0.05577,0.50161,-6.38305
3379060.071,220.0,1203.8446,0.50863,0.05766,0.51188,-6.46782
3379060.31,220.0,952.86591,0.51722,0.0606,0.52076,-6.68296
3379060.548,220.0,754.27557,0.52485,0.06208,0.52851,-6.74532
3379060.785,220.0,596.71857,0.53474,0.06625,0.53883,-7.06206
3379061.023,220.0,471.96338,0.54535,0.06878,0.54967,-7.1881
3379061.262,220.0,373.20856,0.55374,0.07211,0.55841,-7.41987
3379061.5,220.0,295.47278,0.56377,0.07438,0.56866,-7.51568
3379061.739,220.0,233.87738,0.57428,0.0796,0.57977,-7.89133
3379061.977,220.0,185.05922,0.58488,0.08319,0.59076,-8.09517
3379062.213,220.0,146.35823,0.59823,0.08765,0.60462,-8.33575
3379062.449,220.0,115.77804,0.60826,0.09357,0.61541,-8.74521
3379062.684,220.0,91.6721,0.62014,0.10047,0.62822,-9.20262
3379062.929,220.0,72.51701,0.63394,0.10869,0.64319,-9.72878
3379063.158,220.0,57.36816,0.6462,0.11738,0.65678,-10.29546
3379063.395,220.0,45.3629,0.66309,0.12798,0.67532,-10.92385
3379063.627,220.0,35.93134,0.68048,0.1402,0.69477,-11.64213
