Repository: SebaVillagra00/ICM2985-SOH-IPRE

## Data University of Cambridge (EIS Cambridge)
Data publicada en "Identifying degradation patterns of lithium ion batteries from impedance spectroscopy using machine learning" (Zhang, Tang, Zhang, Wang, Stimming & Lee, 2020) https://www.nature.com/articles/s41467-020-15235-7.

Carpeta contiene:
* Paper de Nature Comunications (IF: 16.6).
* Data frames para IOS.
* Data frames para Windows.

Cada Data frame está contenido en un archivo .txt con las siguientes columnas:
* time/s: tiempo en que se mide la muestra.
* cycle number: ciclo de carga de la batería.
* freq/Hz: frecuencia de la señal de input.
* Re(Z)/Ohm: Parte resistiva de la impedancia.
* Im(Z)/Ohm: Parte reactiva de la impedancia.

File: EIS Cambridge/EIS data/EIS_state_IX_35C02.csv (part 21 of 29)
time/s,cycle number,freq/Hz,Re(Z)/Ohm,-Im(Z)/Ohm,|Z|/Ohm,Phase(Z)/deg
3297974.3669,220.0,4.36941,1.16955,0.21146,1.18851,-10.24883
3297974.7019,220.0,3.45686,1.20334,0.19371,1.21884,-9.14459
3297975.1209,220.0,2.73547,1.23243,0.16975,1.24407,-7.84215
3297975.6459,220.0,2.16054,1.25679,0.14859,1.26554,-6.74274
3297976.3049,220.0,1.70952,1.27406,0.13,1.28068,-5.82585
3297977.13391,220.0,1.35352,1.28671,0.11422,1.29177,-5.0729
3297978.17691,220.0,1.07079,1.29601,0.10102,1.29994,-4.45689
3297979.48991,220.0,0.84734,1.30384,0.09062,1.30698,-3.97564
3297981.14591,220.0,0.67072,1.31061,0.08383,1.31329,-3.66001
3297983.23491,220.0,0.53067,1.31657,0.07984,1.31899,-3.47008
3297985.87191,220.0,0.41976,1.32153,0.0786,1.32386,-3.40354
3297989.20291,220.0,0.33183,1.32755,0.07947,1.32993,-3.42573
3297993.40892,220.0,0.26261,1.33561,0.0848,1.3383,-3.63288
3297998.71692,220.0,0.20791,1.34274,0.09468,1.34607,-4.03355
3298005.42092,220.0,0.16452,1.34887,0.10784,1.35317,-4.57102
3298013.89793,220.0,0.13007,1.3552,0.12183,1.36067,-5.13706
3298024.58793,220.0,0.10309,1.36531,0.13658,1.37212,-5.71259
3298038.10194,220.0,0.08153,1.38127,0.15627,1.39008,-6.45486
3298055.19995,220.0,0.06443,1.39999,0.18234,1.41181,-7.4206
3298076.78596,220.0,0.05102,1.41907,0.21034,1.43457,-8.43118
3298104.02798,220.0,0.04042,1.44682,0.23748,1.46618,-9.32148
3298138.524,220.0,0.03192,1.48774,0.27147,1.5123,-10.34102
3298182.07103,220.0,0.02528,1.53463,0.31799,1.56723,-11.70663
3298237.13606,220.0,0.01999,1.57919,0.37424,1.62293,-13.33198
3312197.46646,221.0,20004.453,0.49771,-0.00762,0.49777,0.87757
3312197.60946,221.0,15829.126,0.5066,0.00625,0.50663,-0.70674
3312197.75146,221.0,12516.703,0.51507,0.01665,0.51534,-1.8512
3312197.89346,221.0,9909.4424,0.5239,0.02477,0.52448,-2.70717
3312198.05746,221.0,7835.48,0.53263,0.03494,0.53377,-3.75321
3312198.25846,221.0,6217.2461,0.54042,0.0387,0.54181,-4.09611
3312198.49646,221.0,4905.291,0.54875,0.04553,0.55063,-4.74312
3312198.73446,221.0,3881.2737,0.55758,0.04954,0.55978,-5.07704
3312198.97246,221.0,3070.9827,0.56691,0.05498,0.56957,-5.53962
3312199.21046,221.0,2430.7778,0.57453,0.05709,0.57736,-5.67515
3312199.44846,221.0,1923.1537,0.58508,0.06238,0.5884,-6.08574
3312199.68646,221.0,1522.4358,0.59547,0.06454,0.59896,-6.18562
3312199.92446,221.0,1203.8446,0.60575,0.06848,0.6096,-6.45003
3312200.16346,221.0,952.86591,0.61523,0.0711,0.61933,-6.59236
3312200.40146,221.0,754.27557,0.62566,0.07593,0.63025,-6.91923
3312200.63846,221.0,596.71857,0.63743,0.07691,0.64206,-6.87998
3312200.87646,221.0,471.96338,0.64993,0.0828,0.65518,-7.26043
3312201.11546,221.0,373.20856,0.66232,0.08738,0.66806,-7.51539
3312201.35346,221.0,295.47278,0.67408,0.09063,0.68014,-7.6574
3312201.59246,221.0,233.87738,0.68801,0.09643,0.69474,-7.97863
3312201.83046,221.0,185.05922,0.70177,0.10071,0.70896,-8.16682
3312202.06646,221.0,146.35823,0.71542,0.10553,0.72317,-8.39119
3312202.30246,221.0,115.77804,0.72938,0.11156,0.73786,-8.69612
3312202.53746,221.0,91.6721,0.74552,0.11839,0.75486,-9.02307
3312202.78246,221.0,72.51701,0.76041,0.12758,0.77104,-9.52447
3312203.01146,221.0,57.36816,0.77706,0.13562,0.78881,-9.89998
3312203.24846,221.0,45.3629,0.79575,0.1474,0.80929,-10.49384
3312203.48046,221.0,35.93134,0.81481,0.1602,0.83041,-11.12322
3312203.73146,221.0,28.40909,0.83645,0.1753,0.85462,-11.83651
3312203.94546,221.0,22.48202,0.86585,0.19456,0.88744,-12.66402
3312204.21046,221.0,17.79613,0.89673,0.21132,0.9213,-13.26037
3312204.46246,221.0,14.06813,0.93707,0.22543,0.96381,-13.52636
3312204.67846,221.0,11.1448,0.98076,0.23753,1.00911,-13.61447
3312204.94646,221.0,8.81772,1.02798,0.24284,1.05628,-13.29139
3312205.12446,221.0,6.97545,1.0801,0.24426,1.10737,-12.74266
3312205.34246,221.0,5.5173,1.12539,0.22792,1.14823,-11.44883
3312205.61146,221.0,4.36941,1.16765,0.21531,1.18734,-10.44787
3312205.94646,221.0,3.45686,1.20294,0.19335,1.21838,-9.13108
3312206.36546,221.0,2.73547,1.23561,0.17199,1.24752,-7.92422
3312206.89046,221.0,2.16054,1.25706,0.15166,1.26617,-6.87911
3312207.54946,221.0,1.70952,1.2742,0.13092,1.28091,-5.8665
3312208.37847,221.0,1.35352,1.28727,0.11544,1.29244,-5.12464
3312209.42147,221.0,1.07079,1.29746,0.10105,1.30139,-4.4536
3312210.73547,221.0,0.84734,1.30565,0.09142,1.30884,-4.00533
3312212.39047,221.0,0.67072,1.31212,0.08442,1.31484,-3.68122
3312214.47947,221.0,0.53067,1.31821,0.07999,1.32063,-3.47233
3312217.11647,221.0,0.41976,1.32426,0.07843,1.32658,-3.3892
3312220.44747,221.0,0.33183,1.33123,0.08162,1.33373,-3.50842
3312224.65347,221.0,0.26261,1.33629,0.08834,1.33921,-3.78234
3312229.96148,221.0,0.20791,1.34103,0.09603,1.34447,-4.09598
3312236.66648,221.0,0.16452,1.34756,0.10556,1.35168,-4.47917
3312245.14249,221.0,0.13007,1.35776,0.11861,1.36293,-4.99272
3312255.83249,221.0,0.10309,1.37023,0.13584,1.37695,-5.66148
3312269.3465,221.0,0.08153,1.38285,0.15814,1.39187,-6.52399
3312286.44451,221.0,0.06443,1.40044,0.18207,1.41222,-7.4076
3312308.03052,221.0,0.05102,1.42652,0.20651,1.44139,-8.237
3312335.27254,221.0,0.04042,1.46091,0.24251,1.4809,-9.42506
3312369.76856,221.0,0.03192,1.49594,0.28941,1.52367,-10.94933
3312413.31559,221.0,0.02528,1.52497,0.33599,1.56155,-12.42532
3312468.38062,221.0,0.01999,1.55997,0.37465,1.60433,-13.5046
3326416.18752,222.0,20004.453,0.49404,-0.00823,0.49411,0.95418
3326416.32952,222.0,15829.126,0.50384,0.00586,0.50388,-0.66601
3326416.47152,222.0,12516.703,0.513,0.01604,0.51325,-1.79074
3326416.61352,222.0,9909.4424,0.52036,0.02552,0.52099,-2.80759
3326416.77752,222.0,7835.48,0.53026,0.03282,0.53128,-3.54206
3326416.97852,222.0,6217.2461,0.53856,0.03968,0.54002,-4.21417
3326417.21652,222.0,4905.291,0.54621,0.04498,0.54805,-4.70758
3326417.45552,222.0,3881.2737,0.55517,0.04957,0.55738,-5.1021
3326417.69352,222.0,3070.9827,0.56386,0.05401,0.56644,-5.47106
3326417.93152,222.0,2430.7778,0.57313,0.05653,0.57591,-5.63335
3326418.16952,222.0,1923.1537,0.5826,0.06146,0.58584,-6.02244
3326418.40752,222.0,1522.4358,0.59072,0.06558,0.59435,-6.33446
3326418.64552,222.0,1203.8446,0.60214,0.06729,0.60589,-6.37669
3326418.88453,222.0,952.86591,0.61324,0.07249,0.61751,-6.74126
3326419.12253,222.0,754.27557,0.62386,0.07643,0.62852,-6.98438
3326419.35953,222.0,596.71857,0.63547,0.07985,0.64047,-7.16185
3326419.59753,222.0,471.96338,0.64586,0.08444,0.65136,-7.44847
3326419.83653,222.0,373.20856,0.65976,0.08841,0.66565,-7.63213
3326420.07453,222.0,295.47278,0.67138,0.09231,0.6777,-7.82853
3326420.31353,222.0,233.87738,0.68562,0.09481,0.69214,-7.87322
3326420.55153,222.0,185.05922,0.69971,0.10061,0.70691,-8.18209
3326420.78753,222.0,146.35823,0.71215,0.10675,0.7201,-8.52508
3326421.02353,222.0,115.77804,0.72595,0.11177,0.7345,-8.75275
3326421.25853,222.0,91.6721,0.74075,0.11832,0.75014,-9.0749
3326421.50353,222.0,72.51701,0.75754,0.12659,0.76805,-9.48686
3326421.73253,222.0,57.36816,0.77394,0.13654,0.78589,-10.00529
3326421.96953,222.0,45.3629,0.79221,0.14761,0.80584,-10.55507
3326422.20153,222.0,35.93134,0.812,0.16039,0.82769,-11.17358
3326422.45253,222.0,28.40909,0.8355,0.17681,0.854,-11.94893
3326422.66653,222.0,22.48202,0.86158,0.19237,0.8828,-12.58625
3326422.93153,222.0,17.79613,0.89493,0.21148,0.91958,-13.29556
3326423.18353,222.0,14.06813,0.93563,0.22628,0.96261,-13.59558
3326423.39953,222.0,11.1448,0.97846,0.238,1.00699,-13.67103
3326423.66753,222.0,8.81772,1.02614,0.24318,1.05456,-13.33241
3326423.84553,222.0,6.97545,1.07716,0.2425,1.10412,-12.68738
3326424.06353,222.0,5.5173,1.1228,0.22818,1.14575,-11.48767
3326424.33253,222.0,4.36941,1.16605,0.21705,1.18608,-10.5446
3326424.66753,222.0,3.45686,1.20163,0.19448,1.21727,-9.19364
3326425.08653,222.0,2.73547,1.23382,0.17185,1.24573,-7.92928
3326425.61153,222.0,2.16054,1.25641,0.15199,1.26557,-6.89775
3326426.27053,222.0,1.70952,1.27271,0.13238,1.27957,-5.93845
3326427.09953,222.0,1.35352,1.28581,0.11518,1.29096,-5.11866
3326428.14253,222.0,1.07079,1.29655,0.10226,1.30058,-4.5097
3326429.45653,222.0,0.84734,1.30448,0.0918,1.30771,-4.02556
3326431.11153,222.0,0.67072,1.31078,0.08442,1.31349,-3.68519
3326433.20053,222.0,0.53067,1.31651,0.07959,1.31891,-3.45984
3326435.83754,222.0,0.41976,1.32337,0.07883,1.32572,-3.40886
3326439.16854,222.0,0.33183,1.33004,0.08148,1.33253,-3.50584
3326443.37454,222.0,0.26261,1.33564,0.08797,1.33853,-3.7684
3326448.68254,222.0,0.20791,1.34013,0.09681,1.34363,-4.13185
3326455.38655,222.0,0.16452,1.34629,0.10526,1.3504,-4.47065
3326463.86355,222.0,0.13007,1.35628,0.11808,1.36141,-4.97569
3326474.55356,222.0,0.10309,1.3684,0.13605,1.37515,-5.67791
3326488.06757,222.0,0.08153,1.38147,0.15757,1.39043,-6.50693
3326505.16558,222.0,0.06443,1.39879,0.18286,1.41069,-7.44791
3326526.75159,222.0,0.05102,1.42363,0.20684,1.43857,-8.26666
3326553.99361,222.0,0.04042,1.45968,0.24135,1.4795,-9.3887
3326588.48963,222.0,0.03192,1.49495,0.28838,1.52251,-10.91836
3326632.03665,222.0,0.02528,1.5255,0.33554,1.56196,-12.40509
3326687.10168,222.0,0.01999,1.55988,0.37576,1.60451,-13.54407
3340630.22575,223.0,20004.453,0.50042,-0.00824,0.50048,0.94371
3340630.36875,223.0,15829.126,0.50832,0.00655,0.50836,-0.73809
3340630.51075,223.0,12516.703,0.51739,0.01652,0.51765,-1.82935
3340630.65275,223.0,9909.4424,0.52534,0.0253,0.52595,-2.75708
3340630.81675,223.0,7835.48,0.53412,0.03393,0.5352,-3.63527
3340631.01775,223.0,6217.2461,0.54236,0.04003,0.54384,-4.22128
3340631.25575,223.0,4905.291,0.55151,0.04479,0.55333,-4.64345
3340631.49375,223.0,3881.2737,0.55979,0.0479,0.56184,-4.89101
3340631.73275,223.0,3070.9827,0.56906,0.05253,0.57148,-5.27423
3340631.97075,223.0,2430.7778,0.5774,0.05731,0.58024,-5.66866
3340632.20875,223.0,1923.1537,0.58757,0.06059,0.59069,-5.88755
3340632.44675,223.0,1522.4358,0.59683,0.06412,0.60026,-6.13199
3340632.68475,223.0,1203.8446,0.60662,0.06811,0.61043,-6.40596
3340632.92375,223.0,952.86591,0.61756,0.07138,0.62167,-6.59283
3340633.16175,223.0,754.27557,0.62789,0.07598,0.63247,-6.89981
3340633.39875,223.0,596.71857,0.63862,0.07926,0.64352,-7.07484
3340633.63675,223.0,471.96338,0.65017,0.0841,0.65559,-7.37021
3340633.87575,223.0,373.20856,0.6636,0.08558,0.66909,-7.34872
3340634.11375,223.0,295.47278,0.67583,0.09143,0.68199,-7.70449
3340634.35275,223.0,233.87738,0.68875,0.09614,0.69543,-7.94636
3340634.59075,223.0,185.05922,0.7032,0.09891,0.71012,-8.00632
3340634.82675,223.0,146.35823,0.71597,0.10482,0.7236,-8.32891
3340635.06275,223.0,115.77804,0.7302,0.11173,0.7387,-8.69985
3340635.29775,223.0,91.6721,0.74634,0.11776,0.75558,-8.96651
3340635.54276,223.0,72.51701,0.76093,0.12538,0.77119,-9.35685
3340635.77176,223.0,57.36816,0.77902,0.135,0.79064,-9.83132
3340636.00876,223.0,45.3629,0.79669,0.14758,0.81025,-10.49448
3340636.24076,223.0,35.93134,0.81495,0.15989,0.83048,-11.10031
3340636.49076,223.0,28.40909,0.839,0.1753,0.85712,-11.80122
3340636.70576,223.0,22.48202,0.86523,0.19416,0.88675,-12.64752
3340636.97076,223.0,17.79613,0.89719,0.20934,0.92129,-13.13388
3340637.22276,223.0,14.06813,0.93647,0.22556,0.96325,-13.54251
3340637.43876,223.0,11.1448,0.98166,0.23801,1.0101,-13.62885
3340637.70576,223.0,8.81772,1.03085,0.24302,1.05911,-13.26507
3340637.88476,223.0,6.97545,1.0773,0.23838,1.10336,-12.47693
3340638.10276,223.0,5.5173,1.12807,0.23094,1.15146,-11.56974
3340638.37176,223.0,4.36941,1.16675,0.21446,1.1863,-10.41527
3340638.70676,223.0,3.45686,1.20685,0.19328,1.22223,-9.09871
3340639.12576,223.0,2.73547,1.23456,0.17294,1.24661,-7.97403
3340639.65076,223.0,2.16054,1.25763,0.15031,1.26658,-6.81569
3340640.30976,223.0,1.70952,1.27485,0.1309,1.28156,-5.86266
3340641.13876,223.0,1.35352,1.28982,0.11542,1.29497,-5.11346
3340642.18176,223.0,1.07079,1.29922,0.10226,1.30323,-4.50031
3340643.49476,223.0,0.84734,1.30697,0.09222,1.31022,-4.03601
3340645.15076,223.0,0.67072,1.31293,0.08557,1.31571,-3.72913
3340647.23976,223.0,0.53067,1.31928,0.08066,1.32174,-3.4987
3340649.87676,223.0,0.41976,1.32456,0.07944,1.32694,-3.43206
3340653.20777,223.0,0.33183,1.32985,0.08146,1.33234,-3.50548
3340657.41377,223.0,0.26261,1.33538,0.085,1.33809,-3.64216
3340662.72177,223.0,0.20791,1.34367,0.09225,1.34683,-3.92767
3340669.42578,223.0,0.16452,1.3536,0.10458,1.35764,-4.41798
3340677.90278,223.0,0.13007,1.3629,0.12258,1.3684,-5.13935
3340688.59279,223.0,0.10309,1.37064,0.1421,1.37799,-5.91916
3340702.10679,223.0,0.08153,1.38152,0.16153,1.39093,-6.66879
3340719.2038,223.0,0.06443,1.3982,0.18484,1.41036,-7.53087
3340740.79082,223.0,0.05102,1.42292,0.21156,1.43856,-8.45698
3340768.03283,223.0,0.04042,1.44861,0.24456,1.46911,-9.58237
3340802.52885,223.0,0.03192,1.48004,0.2771,1.50575,-10.60441
3340846.07588,223.0,0.02528,1.52383,0.31016,1.55508,-11.50483
3340901.14091,223.0,0.01999,1.58182,0.35493,1.62115,-12.64663
3354874.93882,224.0,20004.453,0.50407,-0.00746,0.50412,0.84832
3354875.08182,224.0,15829.126,0.51308,0.00715,0.51313,-0.79828
3354875.22382,224.0,12516.703,0.52199,0.0177,0.52229,-1.94226
3354875.36582,224.0,9909.4424,0.52974,0.0248,0.53032,-2.68029
3354875.52982,224.0,7835.48,0.53863,0.03306,0.53964,-3.51236
3354875.73082,224.0,6217.2461,0.54798,0.03975,0.54942,-4.14902
3354875.96882,224.0,4905.291,0.55691,0.04332,0.5586,-4.44787
3354876.20782,224.0,3881.2737,0.56516,0.04886,0.56727,-4.94094
3354876.44482,224.0,3070.9827,0.57188,0.05274,0.57431,-5.269
3354876.68282,224.0,2430.7778,0.58293,0.05702,0.58571,-5.58656
3354876.92082,224.0,1923.1537,0.59181,0.06284,0.59514,-6.06083
3354877.15882,224.0,1522.4358,0.60145,0.06365,0.60481,-6.04148
3354877.39682,224.0,1203.8446,0.61088,0.06918,0.61479,-6.4607
3354877.63482,224.0,952.86591,0.62132,0.0721,0.62549,-6.61955
3354877.87382,224.0,754.27557,0.6321,0.07586,0.63664,-6.84356
3354878.11082,224.0,596.71857,0.64432,0.07952,0.64921,-7.03533
3354878.34882,224.0,471.96338,0.65479,0.08245,0.65996,-7.17686
3354878.58782,224.0,373.20856,0.66804,0.08747,0.67375,-7.45958
3354878.82482,224.0,295.47278,0.6805,0.08941,0.68635,-7.4854
3354879.06482,224.0,233.87738,0.69333,0.09557,0.69989,-7.84829
3354879.30282,224.0,185.05922,0.70585,0.10062,0.71299,-8.11268
3354879.53882,224.0,146.35823,0.72104,0.10435,0.72856,-8.23495
3354879.77482,224.0,115.77804,0.73454,0.11093,0.74287,-8.58792
3354880.00982,224.0,91.6721,0.7482,0.11753,0.75737,-8.92739
3354880.25482,224.0,72.51701,0.76479,0.12655,0.77519,-9.39552
3354880.48382,224.0,57.36816,0.78188,0.13359,0.79321,-9.696
3354880.72082,224.0,45.3629,0.79947,0.14705,0.81288,-10.42185
3354880.95282,224.0,35.93134,0.81836,0.16005,0.83387,-11.06555
3354881.20282,224.0,28.40909,0.84224,0.17637,0.86051,-11.82716
3354881.41782,224.0,22.48202,0.86936,0.1933,0.89059,-12.53547
3354881.68282,224.0,17.79613,0.90193,0.21117,0.92632,-13.17744
3354881.93482,224.0,14.06813,0.94123,0.22637,0.96806,-13.52294
3354882.15082,224.0,11.1448,0.9835,0.23964,1.01227,-13.69379
3354882.41782,224.0,8.81772,1.03369,0.2446,1.06224,-13.31302
3354882.59682,224.0,6.97545,1.08325,0.23794,1.10907,-12.38841
3354882.81482,224.0,5.5173,1.12961,0.2322,1.15323,-11.61557
3354883.08382,224.0,4.36941,1.17208,0.21218,1.19113,-10.26123
3354883.41882,224.0,3.45686,1.21034,0.19425,1.22583,-9.11765
3354883.83782,224.0,2.73547,1.2382,0.17252,1.25016,-7.93198
3354884.36282,224.0,2.16054,1.26149,0.15012,1.27039,-6.7862
3354885.02182,224.0,1.70952,1.28073,0.13094,1.28741,-5.83776
3354885.85082,224.0,1.35352,1.29403,0.11502,1.29913,-5.0792
3354886.89382,224.0,1.07079,1.30363,0.10182,1.3076,-4.46603
3354888.20682,224.0,0.84734,1.31122,0.09142,1.31441,-3.98845
3354889.86282,224.0,0.67072,1.31666,0.08463,1.31938,-3.67768
3354891.95183,224.0,0.53067,1.3233,0.08003,1.32572,-3.46093
3354894.58883,224.0,0.41976,1.32895,0.08033,1.33137,-3.45923
3354897.91983,224.0,0.33183,1.33376,0.08068,1.3362,-3.46161
3354902.12583,224.0,0.26261,1.34114,0.08493,1.34383,-3.6235
3354907.43384,224.0,0.20791,1.34992,0.09355,1.35316,-3.96426
3354914.13784,224.0,0.16452,1.35778,0.10734,1.36201,-4.52021
3354922.61484,224.0,0.13007,1.36449,0.1234,1.37006,-5.16775
3354933.30485,224.0,0.10309,1.37256,0.14062,1.37975,-5.84969
3354946.81886,224.0,0.08153,1.38629,0.15857,1.39533,-6.52534
3354963.91587,224.0,0.06443,1.40497,0.18341,1.41689,-7.43745
3354985.50288,224.0,0.05102,1.4278,0.21275,1.44356,-8.47493
3355012.7449,224.0,0.04042,1.45214,0.24304,1.47234,-9.50141
3355047.24092,224.0,0.03192,1.48772,0.27356,1.51266,-10.41919
3355090.78794,224.0,0.02528,1.53724,0.31183,1.56855,-11.46695
3355145.85298,224.0,0.01999,1.59114,0.36562,1.63261,-12.94123
3369124.16291,225.0,20004.453,0.51001,-0.00862,0.51008,0.96861
3369124.30591,225.0,15829.126,0.51886,0.00493,0.51888,-0.54398
3369124.44791,225.0,12516.703,0.52619,0.01646,0.52644,-1.79189
3369124.58991,225.0,9909.4424,0.53616,0.02549,0.53676,-2.72243
3369124.75391,225.0,7835.48,0.54425,0.03355,0.54528,-3.5278
3369124.95491,225.0,6217.2461,0.55194,0.04037,0.55341,-4.18355
3369125.19291,225.0,4905.291,0.56056,0.04464,0.56233,-4.55266
3369125.43091,225.0,3881.2737,0.56967,0.04948,0.57181,-4.96375
3369125.66992,225.0,3070.9827,0.57743,0.05306,0.57986,-5.25056
3369125.90792,225.0,2430.7778,0.58663,0.05853,0.58955,-5.69813
3369126.14592,225.0,1923.1537,0.59568,0.0602,0.59871,-5.77054
3369126.38392,225.0,1522.4358,0.60557,0.06581,0.60914,-6.20268
3369126.62192,225.0,1203.8446,0.61658,0.06804,0.62033,-6.29694
3369126.86092,225.0,952.86591,0.62712,0.07163,0.6312,-6.5157
3369127.09892,225.0,754.27557,0.63715,0.0746,0.64151,-6.67781
3369127.33592,225.0,596.71857,0.64806,0.0796,0.65293,-7.00212
3369127.57392,225.0,471.96338,0.65944,0.08298,0.66464,-7.17204
3369127.81292,225.0,373.20856,0.67224,0.08646,0.67778,-7.32895
3369128.04992,225.0,295.47278,0.68477,0.09004,0.69066,-7.49098
3369128.28992,225.0,233.87738,0.69739,0.09504,0.70383,-7.76041
3369128.52792,225.0,185.05922,0.71015,0.09962,0.71711,-7.98564
3369128.76392,225.0,146.35823,0.72435,0.10445,0.73185,-8.20527
3369128.99992,225.0,115.77804,0.73946,0.11069,0.7477,-8.51342
3369129.23492,225.0,91.6721,0.75412,0.11643,0.76305,-8.77656
3369129.47992,225.0,72.51701,0.76806,0.1261,0.77834,-9.32331
3369129.70892,225.0,57.36816,0.7862,0.1367,0.798,-9.86376
3369129.94592,225.0,45.3629,0.80405,0.14689,0.81736,-10.3533
3369130.17792,225.0,35.93134,0.82435,0.15966,0.83966,-10.96104
3369130.42792,225.0,28.40909,0.84739,0.17702,0.86568,-11.79946
3369130.64292,225.0,22.48202,0.87329,0.19375,0.89452,-12.50906
3369130.90792,225.0,17.79613,0.90749,0.21013,0.9315,-13.03727
3369131.15992,225.0,14.06813,0.9462,0.22648,0.97292,-13.46085
3369131.37592,225.0,11.1448,0.98907,0.23661,1.01698,-13.45359
3369131.64292,225.0,8.81772,1.0383,0.24255,1.06625,-13.14887
3369131.82192,225.0,6.97545,1.08469,0.23723,1.11033,-12.33692
3369132.03992,225.0,5.5173,1.13184,0.23038,1.15505,-11.50493
3369132.30892,225.0,4.36941,1.17683,0.21362,1.19606,-10.28835
3369132.64392,225.0,3.45686,1.21308,0.19506,1.22866,-9.13467
3369133.06292,225.0,2.73547,1.24194,0.17232,1.25384,-7.89948
3369133.58792,225.0,2.16054,1.26583,0.14912,1.27459,-6.71879
3369134.24692,225.0,1.70952,1.28409,0.13093,1.29074,-5.82208
3369135.07592,225.0,1.35352,1.29755,0.11504,1.30264,-5.06676
3369136.11892,225.0,1.07079,1.30601,0.10274,1.31004,-4.49816
3369137.43192,225.0,0.84734,1.31396,0.09087,1.3171,-3.95631
3369139.08792,225.0,0.67072,1.32035,0.08424,1.32303,-3.65039
3369141.17692,225.0,0.53067,1.32647,0.08084,1.32893,-3.48742
3369143.81393,225.0,0.41976,1.33173,0.07927,1.33409,-3.40661
3369147.14493,225.0,0.33183,1.33688,0.08081,1.33932,-3.45931
3369151.35093,225.0,0.26261,1.34404,0.08488,1.34671,-3.61359
3369156.65893,225.0,0.20791,1.35289,0.09399,1.35616,-3.97428
3369163.36294,225.0,0.16452,1.36031,0.10747,1.36455,-4.51716
3369171.83994,225.0,0.13007,1.36703,0.12366,1.37261,-5.16888
3369182.52995,225.0,0.10309,1.37489,0.14011,1.38201,-5.81876
3369196.04396,225.0,0.08153,1.38996,0.15833,1.39895,-6.49839
3369213.14097,225.0,0.06443,1.40869,0.18312,1.42055,-7.4066
3369234.72798,225.0,0.05102,1.43074,0.21308,1.44652,-8.47077
3369261.97,225.0,0.04042,1.4553,0.24224,1.47532,-9.45039
3369296.46602,225.0,0.03192,1.49234,0.27256,1.51702,-10.35033
3369340.01304,225.0,0.02528,1.54242,0.31297,1.57385,-11.47021
3369395.07808,225.0,0.01999,1.5946,0.36782,1.63648,-12.98901
3383366.91556,226.0,20004.453,0.50882,-0.00881,0.50889,0.99215
3383367.05856,226.0,15829.126,0.51658,0.00605,0.51662,-0.67146
3383367.20056,226.0,12516.703,0.5249,0.01716,0.52518,-1.87291
3383367.34256,226.0,9909.4424,0.53525,0.02561,0.53586,-2.73947
3383367.50656,226.0,7835.48,0.54363,0.03337,0.54466,-3.51297
3383367.70756,226.0,6217.2461,0.55113,0.03874,0.55249,-4.02106
3383367.94556,226.0,4905.291,0.55885,0.04523,0.56068,-4.62745
3383368.18456,226.0,3881.2737,0.56828,0.04915,0.5704,-4.94345
3383368.42256,226.0,3070.9827,0.57739,0.05397,0.57991,-5.33988
3383368.66056,226.0,2430.7778,0.5864,0.05718,0.58918,-5.5698
3383368.89856,226.0,1923.1537,0.59596,0.06156,0.59913,-5.89794
3383369.13656,226.0,1522.4358,0.60585,0.06509,0.60933,-6.13179
3383369.37456,226.0,1203.8446,0.61562,0.06716,0.61927,-6.22568
3383369.61356,226.0,952.86591,0.62628,0.07227,0.63044,-6.58215
3383369.85156,226.0,754.27557,0.63672,0.07646,0.64129,-6.84747
3383370.08856,226.0,596.71857,0.64844,0.07926,0.65327,-6.96862
3383370.32656,226.0,471.96338,0.66067,0.08383,0.66597,-7.23174
3383370.56556,226.0,373.20856,0.67317,0.08729,0.67881,-7.38813
3383370.80256,226.0,295.47278,0.68524,0.09067,0.69121,-7.53752
3383371.04256,226.0,233.87738,0.69966,0.09594,0.70621,-7.80822
3383371.28056,226.0,185.05922,0.71187,0.10074,0.71896,-8.05492
3383371.51656,226.0,146.35823,0.72548,0.10739,0.73339,-8.41997
3383371.75256,226.0,115.77804,0.74032,0.11171,0.7487,-8.58099
3383371.98757,226.0,91.6721,0.7546,0.1186,0.76387,-8.93166
3383372.23257,226.0,72.51701,0.77038,0.12717,0.7808,-9.37342
3383372.46157,226.0,57.36816,0.78757,0.13661,0.79933,-9.84063
3383372.69857,226.0,45.3629,0.80509,0.14643,0.8183,-10.30832
3383372.93057,226.0,35.93134,0.82395,0.16108,0.83955,-11.06195
3383373.18157,226.0,28.40909,0.84798,0.17667,0.86619,-11.76868
3383373.39557,226.0,22.48202,0.87499,0.19325,0.89608,-12.45453
3383373.66057,226.0,17.79613,0.90779,0.2116,0.93212,-13.1211
3383373.91257,226.0,14.06813,0.94697,0.22721,0.97385,-13.4924
3383374.12857,226.0,11.1448,0.99002,0.23773,1.01816,-13.50262
3383374.39657,226.0,8.81772,1.03922,0.24313,1.06728,-13.16764
3383374.57457,226.0,6.97545,1.09166,0.24235,1.11823,-12.51668
3383374.79257,226.0,5.5173,1.13564,0.23004,1.1587,-11.4511
3383375.06157,226.0,4.36941,1.17935,0.21837,1.19939,-10.49016
3383375.39657,226.0,3.45686,1.21494,0.1957,1.2306,-9.15056
3383375.81557,226.0,2.73547,1.24675,0.17271,1.25865,-7.88701
3383376.34057,226.0,2.16054,1.27016,0.15298,1.27934,-6.8677
3383376.99957,226.0,1.70952,1.28738,0.13412,1.29435,-5.94768
3383377.82857,226.0,1.35352,1.30021,0.11664,1.30543,-5.12617
3383378.87157,226.0,1.07079,1.31058,0.10297,1.31462,-4.49232
3383380.18557,226.0,0.84734,1.31895,0.09224,1.32217,-4.00026
3383381.84057,226.0,0.67072,1.32599,0.08561,1.32875,-3.69408
3383383.92957,226.0,0.53067,1.33138,0.08051,1.33381,-3.46073
3383386.56657,226.0,0.41976,1.33795,0.07852,1.34025,-3.35866
3383389.89758,226.0,0.33183,1.34463,0.08123,1.34708,-3.45701
3383394.10358,226.0,0.26261,1.35123,0.08832,1.35412,-3.73955
3383399.41158,226.0,0.20791,1.35585,0.09747,1.35934,-4.11181
3383406.11659,226.0,0.16452,1.36163,0.10669,1.3658,-4.48015
3383414.59259,226.0,0.13007,1.37104,0.11893,1.37619,-4.95767
3383425.2826,226.0,0.10309,1.38331,0.13623,1.39001,-5.62421
3383438.7966,226.0,0.08153,1.3976,0.15852,1.40656,-6.47105
3383455.89462,226.0,0.06443,1.41454,0.18449,1.42652,-7.43084
3383477.48063,226.0,0.05102,1.43687,0.20739,1.45176,-8.21302
3383504.72364,226.0,0.04042,1.47165,0.23995,1.49108,-9.26051
3383539.21866,226.0,0.03192,1.51137,0.28528,1.53805,-10.68908
3383582.76569,226.0,0.02528,1.54546,0.33531,1.58142,-12.24128
3383637.83072,226.0,0.01999,1.57945,0.38012,1.62455,-13.53171
3397566.71488,227.0,20004.453,0.5043,-0.00829,0.50436,0.94136
3397566.85788,227.0,15829.126,0.51354,0.00534,0.51357,-0.59572
3397566.99988,227.0,12516.703,0.52237,0.01796,0.52268,-1.96874
3397567.14188,227.0,9909.4424,0.52955,0.0275,0.53026,-2.97232
3397567.30588,227.0,7835.48,0.53986,0.034,0.54093,-3.60365
3397567.50688,227.0,6217.2461,0.54848,0.03839,0.54982,-4.00416
3397567.74488,227.0,4905.291,0.55665,0.0447,0.55844,-4.59138
3397567.98388,227.0,3881.2737,0.56475,0.04876,0.56685,-4.93425
3397568.22188,227.0,3070.9827,0.57464,0.0533,0.57711,-5.29944
3397568.45988,227.0,2430.7778,0.58369,0.05768,0.58653,-5.64396
3397568.69788,227.0,1923.1537,0.59233,0.06209,0.59557,-5.98444
3397568.93588,227.0,1522.4358,0.60283,0.06458,0.60628,-6.11431
3397569.17388,227.0,1203.8446,0.61245,0.06802,0.61621,-6.33738
3397569.41288,227.0,952.86591,0.62322,0.07074,0.62722,-6.476
3397569.65088,227.0,754.27557,0.63517,0.07541,0.63963,-6.77079
3397569.88788,227.0,596.71857,0.64386,0.08103,0.64894,-7.17288
3397570.12588,227.0,471.96338,0.65607,0.08419,0.66145,-7.31268
3397570.36488,227.0,373.20856,0.66805,0.088,0.67382,-7.50383
3397570.60288,227.0,295.47278,0.68156,0.09145,0.68766,-7.64194
3397570.84188,227.0,233.87738,0.69451,0.09484,0.70096,-7.77557
3397571.07988,227.0,185.05922,0.7083,0.10001,0.71533,-8.03684
3397571.31588,227.0,146.35823,0.72111,0.10565,0.72881,-8.33534
3397571.55288,227.0,115.77804,0.73727,0.11285,0.74586,-8.70246
3397571.78688,227.0,91.6721,0.75214,0.11947,0.76157,-9.02533
3397572.03088,227.0,72.51701,0.76763,0.12605,0.77791,-9.32488
3397572.25988,227.0,57.36816,0.78465,0.1374,0.79659,-9.93233
3397572.49688,227.0,45.3629,0.80064,0.14788,0.81419,-10.46496
3397572.72888,227.0,35.93134,0.82019,0.16105,0.83585,-11.10891
3397572.97988,227.0,28.40909,0.8437,0.17706,0.86208,-11.8525
3397573.19388,227.0,22.48202,0.8728,0.19381,0.89406,-12.51943
3397573.45888,227.0,17.79613,0.9045,0.21117,0.92882,-13.14135
3397573.71088,227.0,14.06813,0.94448,0.22733,0.97146,-13.53347
3397573.92689,227.0,11.1448,0.98975,0.24034,1.01851,-13.64907
3397574.19489,227.0,8.81772,1.03792,0.24478,1.06639,-13.27027
3397574.37289,227.0,6.97545,1.08469,0.24383,1.11176,-12.66929
3397574.59089,227.0,5.5173,1.13528,0.23407,1.15915,-11.64982
3397574.85989,227.0,4.36941,1.17488,0.21677,1.19471,-10.45392
3397575.19489,227.0,3.45686,1.2158,0.19503,1.23134,-9.11324
3397575.61389,227.0,2.73547,1.24358,0.17531,1.25588,-8.02402
3397576.13889,227.0,2.16054,1.26833,0.15327,1.27756,-6.89032
3397576.79789,227.0,1.70952,1.28523,0.13359,1.29215,-5.93397
3397577.62689,227.0,1.35352,1.29853,0.11683,1.30378,-5.14093
3397578.66989,227.0,1.07079,1.30932,0.10283,1.31336,-4.49046
3397579.98389,227.0,0.84734,1.31719,0.09161,1.32037,-3.97853
3397581.63889,227.0,0.67072,1.3239,0.08468,1.3266,-3.65973
3397583.72789,227.0,0.53067,1.33035,0.08026,1.33276,-3.45233
3397586.36489,227.0,0.41976,1.33702,0.0803,1.33943,-3.437
3397589.69589,227.0,0.33183,1.34132,0.0834,1.34391,-3.55792
3397593.9019,227.0,0.26261,1.34563,0.08765,1.34848,-3.72683
3397599.2099,227.0,0.20791,1.35115,0.09465,1.35446,-4.00709
3397605.9139,227.0,0.16452,1.36094,0.10435,1.36493,-4.38457
3397614.39091,227.0,0.13007,1.36991,0.11941,1.3751,-4.98162
3397625.08092,227.0,0.10309,1.3795,0.13627,1.38621,-5.64145
3397638.59492,227.0,0.08153,1.39422,0.15506,1.40282,-6.34629
3397655.69293,227.0,0.06443,1.41511,0.17992,1.42651,-7.24587
3397677.27895,227.0,0.05102,1.44414,0.2124,1.45967,-8.36691
3397704.52096,227.0,0.04042,1.47062,0.2537,1.49235,-9.78778
3397739.01698,227.0,0.03192,1.49465,0.29369,1.52323,-11.11676
3397782.56401,227.0,0.02528,1.52605,0.32789,1.56088,-12.12651
3397837.62904,227.0,0.01999,1.57039,0.36194,1.61156,-12.97886
3411746.53285,228.0,20004.453,0.50323,-0.00828,0.5033,0.94274
3411746.67585,228.0,15829.126,0.51252,0.00587,0.51255,-0.6557
3411746.81785,228.0,12516.703,0.52034,0.01765,0.52064,-1.94294
3411746.95985,228.0,9909.4424,0.52828,0.02668,0.52896,-2.89162
3411747.12385,228.0,7835.48,0.53924,0.03344,0.54028,-3.54832
3411747.32485,228.0,6217.2461,0.54511,0.04125,0.54667,-4.32783
3411747.56285,228.0,4905.291,0.55499,0.04386,0.55672,-4.51898
3411747.80185,228.0,3881.2737,0.56256,0.04912,0.5647,-4.99044
3411748.03985,228.0,3070.9827,0.57256,0.05437,0.57514,-5.42426
3411748.27785,228.0,2430.7778,0.58313,0.05815,0.58602,-5.69523
3411748.51585,228.0,1923.1537,0.58964,0.06127,0.59281,-5.93207
3411748.75385,228.0,1522.4358,0.60009,0.06426,0.60352,-6.11207
3411748.99185,228.0,1203.8446,0.6105,0.06865,0.61435,-6.41606
3411749.23085,228.0,952.86591,0.62133,0.07308,0.62562,-6.70832
3411749.46885,228.0,754.27557,0.63188,0.07707,0.63657,-6.95434
3411749.70585,228.0,596.71857,0.64451,0.08089,0.64957,-7.15369
3411749.94385,228.0,471.96338,0.65587,0.08508,0.66136,-7.39096
3411750.18285,228.0,373.20856,0.66831,0.08682,0.67393,-7.40158
3411750.42085,228.0,295.47278,0.68041,0.09065,0.68642,-7.58862
3411750.65985,228.0,233.87738,0.69345,0.09484,0.69991,-7.78785
3411750.89785,228.0,185.05922,0.70706,0.10039,0.71415,-8.0809
3411751.13385,228.0,146.35823,0.72024,0.10569,0.72796,-8.34806
3411751.36985,228.0,115.77804,0.7347,0.11164,0.74313,-8.64055
3411751.60485,228.0,91.6721,0.74943,0.11871,0.75878,-9.00123
3411751.84985,228.0,72.51701,0.76531,0.12579,0.77557,-9.33407
3411752.07885,228.0,57.36816,0.78137,0.13651,0.7932,-9.90978
3411752.31585,228.0,45.3629,0.79996,0.14746,0.81344,-10.44466
3411752.54785,228.0,35.93134,0.82064,0.16117,0.83632,-11.11145
3411752.79885,228.0,28.40909,0.84402,0.17516,0.862,-11.72445
3411753.01285,228.0,22.48202,0.87034,0.19391,0.89168,-12.55999
3411753.27785,228.0,17.79613,0.9024,0.21143,0.92684,-13.18643
3411753.52985,228.0,14.06813,0.94298,0.22801,0.97016,-13.59283
3411753.74585,228.0,11.1448,0.98701,0.23806,1.01531,-13.5602
3411754.01385,228.0,8.81772,1.0349,0.24476,1.06345,-13.30614
3411754.19185,228.0,6.97545,1.08601,0.24626,1.11358,-12.77639
3411754.40985,228.0,5.5173,1.13312,0.23196,1.15662,-11.56935
3411754.67885,228.0,4.36941,1.17579,0.22086,1.19635,-10.63867
3411755.01385,228.0,3.45686,1.21259,0.1956,1.22826,-9.16341
3411755.43285,228.0,2.73547,1.24444,0.17469,1.25664,-7.99071
3411755.95785,228.0,2.16054,1.26784,0.15367,1.27712,-6.91092
3411756.61685,228.0,1.70952,1.28502,0.13428,1.29202,-5.96559
3411757.44585,228.0,1.35352,1.29875,0.117,1.30401,-5.14752
3411758.48885,228.0,1.07079,1.30896,0.10293,1.313,-4.49633
3411759.80285,228.0,0.84734,1.31681,0.09247,1.32006,-4.01705
3411761.45785,228.0,0.67072,1.32394,0.08537,1.32669,-3.68926
3411763.54686,228.0,0.53067,1.32942,0.08101,1.33189,-3.48694
3411766.18386,228.0,0.41976,1.33628,0.07925,1.33863,-3.39421
3411769.51486,228.0,0.33183,1.34266,0.08275,1.34521,-3.52686
3411773.72086,228.0,0.26261,1.34801,0.08927,1.35096,-3.78869
3411779.02887,228.0,0.20791,1.35254,0.0963,1.35596,-4.07264
3411785.73287,228.0,0.16452,1.35942,0.10579,1.36353,-4.44967
3411794.20987,228.0,0.13007,1.37026,0.11849,1.37537,-4.94205
3411804.89988,228.0,0.10309,1.38186,0.13683,1.38862,-5.65489
3411818.41389,228.0,0.08153,1.39438,0.15817,1.40333,-6.47176
3411835.5119,228.0,0.06443,1.41216,0.18311,1.42398,-7.38831
3411857.09791,228.0,0.05102,1.43877,0.20699,1.45359,-8.18655
3411884.33993,228.0,0.04042,1.47342,0.24374,1.49345,-9.39299
3411918.83595,228.0,0.03192,1.50702,0.29045,1.53476,-10.90892
3411962.38297,228.0,0.02528,1.53635,0.33661,1.57279,-12.35809
3412017.44801,228.0,0.01999,1.57142,0.37357,1.61521,-13.37256
3425918.54415,229.0,20004.453,0.5088,-0.00754,0.50886,0.84946
3425918.68715,229.0,15829.126,0.51798,0.00626,0.51802,-0.69262
3425918.82915,229.0,12516.703,0.52583,0.01732,0.52611,-1.88638
3425918.97115,229.0,9909.4424,0.53485,0.02605,0.53548,-2.78863
3425919.13515,229.0,7835.48,0.54221,0.03333,0.54323,-3.51736
3425919.33615,229.0,6217.2461,0.55027,0.04077,0.55178,-4.2373
3425919.57415,229.0,4905.291,0.56029,0.04532,0.56212,-4.62439
3425919.81315,229.0,3881.2737,0.56808,0.04877,0.57017,-4.90724
3425920.05115,229.0,3070.9827,0.57747,0.05477,0.58007,-5.4181
3425920.28915,229.0,2430.7778,0.58525,0.05669,0.58799,-5.53258
3425920.52715,229.0,1923.1537,0.59595,0.06089,0.59905,-5.83404
3425920.76515,229.0,1522.4358,0.60637,0.0641,0.60975,-6.03399
3425921.00315,229.0,1203.8446,0.61444,0.06813,0.61821,-6.32727
3425921.24215,229.0,952.86591,0.62573,0.07116,0.62977,-6.48837
3425921.48015,229.0,754.27557,0.63554,0.07559,0.64001,-6.78272
3425921.71715,229.0,596.71857,0.64735,0.07799,0.65204,-6.86926
3425921.95515,229.0,471.96338,0.6601,0.0825,0.66524,-7.12425
3425922.19415,229.0,373.20856,0.6728,0.08702,0.67841,-7.36927
3425922.43215,229.0,295.47278,0.68526,0.09108,0.69129,-7.57089
3425922.67115,229.0,233.87738,0.69679,0.09495,0.70323,-7.75968
3425922.90915,229.0,185.05922,0.71084,0.10148,0.71805,-8.12489
3425923.14515,229.0,146.35823,0.72477,0.10535,0.73238,-8.27055
3425923.38115,229.0,115.77804,0.73901,0.11195,0.74744,-8.61441
3425923.61616,229.0,91.6721,0.75494,0.11613,0.76382,-8.74485
3425923.86116,229.0,72.51701,0.77016,0.12527,0.78028,-9.23856
3425924.09016,229.0,57.36816,0.78731,0.13485,0.79878,-9.71895
3425924.32716,229.0,45.3629,0.80377,0.14713,0.81712,-10.37309
3425924.55916,229.0,35.93134,0.82513,0.16105,0.8407,-11.04455
3425924.81016,229.0,28.40909,0.84716,0.17542,0.86513,-11.69893
3425925.02416,229.0,22.48202,0.87486,0.19301,0.89589,-12.44099
3425925.28916,229.0,17.79613,0.90545,0.21139,0.9298,-13.14081
3425925.54116,229.0,14.06813,0.94584,0.22509,0.97225,-13.38612
3425925.75716,229.0,11.1448,0.99015,0.23693,1.0181,-13.45716
3425926.02516,229.0,8.81772,1.03765,0.24322,1.06577,-13.19162
3425926.20316,229.0,6.97545,1.08995,0.24351,1.11682,-12.59385
3425926.42116,229.0,5.5173,1.13488,0.2299,1.15793,-11.45183
3425926.69016,229.0,4.36941,1.17904,0.21796,1.19901,-10.47373
3425927.02516,229.0,3.45686,1.21425,0.19467,1.22976,-9.10822
3425927.44416,229.0,2.73547,1.24575,0.17348,1.25777,-7.92796
3425927.96916,229.0,2.16054,1.26944,0.15296,1.27862,-6.87064
3425928.62816,229.0,1.70952,1.28641,0.13366,1.29334,-5.93192
3425929.45716,229.0,1.35352,1.29913,0.11609,1.30431,-5.10646
3425930.50016,229.0,1.07079,1.30907,0.10242,1.31307,-4.47365
3425931.81416,229.0,0.84734,1.31735,0.09201,1.32056,-3.99529
3425933.46916,229.0,0.67072,1.32454,0.08535,1.32729,-3.68701
3425935.55816,229.0,0.53067,1.33022,0.08113,1.33269,-3.49019
3425938.19516,229.0,0.41976,1.33635,0.07897,1.33868,-3.38194
3425941.52617,229.0,0.33183,1.34296,0.08154,1.34544,-3.47461
3425945.73217,229.0,0.26261,1.34962,0.08844,1.35252,-3.74937
3425951.04017,229.0,0.20791,1.35448,0.09709,1.35795,-4.10017
3425957.74418,229.0,0.16452,1.36,0.1069,1.36419,-4.49444
3425966.22118,229.0,0.13007,1.36936,0.11907,1.37453,-4.96938
3425976.91119,229.0,0.10309,1.38179,0.13643,1.38851,-5.63871
3425990.4252,229.0,0.08153,1.39602,0.15908,1.40505,-6.50094
3426007.52321,229.0,0.06443,1.41333,0.18444,1.42531,-7.43501
3426029.10922,229.0,0.05102,1.43631,0.20757,1.45123,-8.22328
3426056.35123,229.0,0.04042,1.47165,0.24071,1.4912,-9.28948
3426090.84725,229.0,0.03192,1.51069,0.28618,1.53756,-10.72679
3426134.39428,229.0,0.02528,1.54398,0.33581,1.58007,-12.27047
3426189.45931,229.0,0.01999,1.57718,0.37955,1.6222,-13.53116
3440125.80433,230.0,20004.453,0.50688,-0.00835,0.50695,0.94382
3440125.94733,230.0,15829.126,0.5177,0.00381,0.51772,-0.42122
3440126.08933,230.0,12516.703,0.52473,0.01694,0.52501,-1.84901
3440126.23133,230.0,9909.4424,0.53411,0.0248,0.53469,-2.65837
3440126.39533,230.0,7835.48,0.54213,0.033,0.54314,-3.48385
3440126.59633,230.0,6217.2461,0.55028,0.03857,0.55163,-4.00891
3440126.83433,230.0,4905.291,0.56147,0.04364,0.56316,-4.44445
3440127.07233,230.0,3881.2737,0.56937,0.04807,0.57139,-4.82577
3440127.31033,230.0,3070.9827,0.57612,0.05277,0.57853,-5.23388
3440127.54933,230.0,2430.7778,0.58563,0.05702,0.5884,-5.56129
3440127.78733,230.0,1923.1537,0.59482,0.06053,0.59789,-5.8102
3440128.02533,230.0,1522.4358,0.60374,0.06427,0.60715,-6.07628
3440128.26333,230.0,1203.8446,0.61523,0.06838,0.61902,-6.34248
3440128.50233,230.0,952.86591,0.62573,0.07203,0.62987,-6.56672
3440128.74033,230.0,754.27557,0.6351,0.07556,0.63957,-6.7846
3440128.97733,230.0,596.71857,0.64789,0.07997,0.65281,-7.03653
3440129.21533,230.0,471.96338,0.65957,0.08276,0.66475,-7.15165
3440129.45433,230.0,373.20856,0.67311,0.08763,0.67879,-7.41753
3440129.69133,230.0,295.47278,0.6836,0.09135,0.68968,-7.61171
3440129.93133,230.0,233.87738,0.69646,0.095,0.7029,-7.76763
3440130.16933,230.0,185.05922,0.71017,0.10008,0.71719,-8.02129
3440130.40533,230.0,146.35823,0.72494,0.10411,0.73238,-8.17251
3440130.64133,230.0,115.77804,0.73799,0.11081,0.74626,-8.53941
3440130.87633,230.0,91.6721,0.75355,0.11796,0.76273,-8.89693
3440131.12133,230.0,72.51701,0.76925,0.12621,0.77954,-9.31765
3440131.35033,230.0,57.36816,0.78533,0.13527,0.7969,-9.77278
3440131.58733,230.0,45.3629,0.80191,0.14549,0.81501,-10.28304
3440131.81933,230.0,35.93134,0.82332,0.1609,0.83889,-11.05799
3440132.06933,230.0,28.40909,0.84623,0.17576,0.86428,-11.73321
3440132.28433,230.0,22.48202,0.87289,0.19379,0.89414,-12.51704
3440132.54933,230.0,17.79613,0.90613,0.21138,0.93046,-13.131
3440132.80133,230.0,14.06813,0.94483,0.2274,0.97181,-13.53241
3440133.01733,230.0,11.1448,0.98798,0.23738,1.01609,-13.51054
3440133.28433,230.0,8.81772,1.03557,0.24561,1.0643,-13.34231
3440133.46333,230.0,6.97545,1.08737,0.2395,1.11344,-12.42127
3440133.68133,230.0,5.5173,1.12912,0.23016,1.15234,-11.52146
3440133.95033,230.0,4.36941,1.17798,0.21456,1.19736,-10.32288
3440134.28533,230.0,3.45686,1.21277,0.19686,1.22864,-9.2198
3440134.70433,230.0,2.73547,1.2424,0.17283,1.25436,-7.91945
3440135.22933,230.0,2.16054,1.26615,0.15172,1.27521,-6.83304
3440135.88833,230.0,1.70952,1.28428,0.13274,1.29112,-5.90079
3440136.71733,230.0,1.35352,1.29636,0.11588,1.30153,-5.10806
3440137.76034,230.0,1.07079,1.3063,0.10064,1.31017,-4.40569
3440139.07334,230.0,0.84734,1.31565,0.09056,1.31876,-3.93775
3440140.72934,230.0,0.67072,1.323,0.08483,1.32572,-3.66867
3440142.81834,230.0,0.53067,1.32804,0.08161,1.33054,-3.5163
3440145.45534,230.0,0.41976,1.33258,0.08068,1.33502,-3.46462
3440148.78634,230.0,0.33183,1.33769,0.0819,1.3402,-3.50334
3440152.99234,230.0,0.26261,1.34393,0.08588,1.34667,-3.65634
3440158.30035,230.0,0.20791,1.35085,0.09411,1.35412,-3.98537
3440165.00435,230.0,0.16452,1.35731,0.10484,1.36135,-4.41699
3440173.48136,230.0,0.13007,1.36717,0.117,1.37217,-4.89124
3440184.17136,230.0,0.10309,1.38183,0.13379,1.38829,-5.53
3440197.68537,230.0,0.08153,1.39949,0.15878,1.40847,-6.47271
3440214.78238,230.0,0.06443,1.41843,0.19012,1.43111,-7.63401
3440236.36939,230.0,0.05102,1.4333,0.22205,1.45039,-8.80648
3440263.61141,230.0,0.04042,1.45476,0.25066,1.47619,-9.77616
3440298.10743,230.0,0.03192,1.48814,0.28109,1.51446,-10.69632
3440341.65446,230.0,0.02528,1.52821,0.31895,1.56113,-11.78891
3440396.71949,230.0,0.01999,1.57147,0.36015,1.61221,-12.9082
3454334.71032,231.0,20004.453,0.51582,-0.00826,0.51588,0.91703
3454334.85232,231.0,15829.126,0.52445,0.00546,0.52447,-0.59671
3454334.99432,231.0,12516.703,0.53269,0.01666,0.53295,-1.79101
3454335.13632,231.0,9909.4424,0.54172,0.02794,0.54244,-2.9524
3454335.30032,231.0,7835.48,0.55008,0.03256,0.55104,-3.38748
3454335.50132,231.0,6217.2461,0.55831,0.03991,0.55973,-4.0886
3454335.73932,231.0,4905.291,0.56691,0.04422,0.56863,-4.46066
3454335.97832,231.0,3881.2737,0.57628,0.04899,0.57835,-4.85863
3454336.21632,231.0,3070.9827,0.58499,0.05417,0.5875,-5.29065
3454336.45432,231.0,2430.7778,0.59267,0.05673,0.59538,-5.46759
3454336.69232,231.0,1923.1537,0.60379,0.06074,0.60683,-5.74471
3454336.93032,231.0,1522.4358,0.6114,0.06529,0.61487,-6.09542
3454337.16832,231.0,1203.8446,0.62165,0.06744,0.62529,-6.1916
3454337.40732,231.0,952.86591,0.63176,0.07188,0.63584,-6.49086
3454337.64532,231.0,754.27557,0.64477,0.07453,0.64906,-6.59374
3454337.88232,231.0,596.71857,0.65503,0.07925,0.6598,-6.89853
3454338.12032,231.0,471.96338,0.66629,0.08331,0.67147,-7.12698
3454338.35932,231.0,373.20856,0.67802,0.08683,0.68356,-7.29763
3454338.59732,231.0,295.47278,0.69048,0.09177,0.69655,-7.57093
3454338.83632,231.0,233.87738,0.70435,0.09533,0.71077,-7.70798
3454339.07432,231.0,185.05922,0.71651,0.09965,0.72341,-7.91766
3454339.31032,231.0,146.35823,0.73252,0.10534,0.74006,-8.18354
3454339.54732,231.0,115.77804,0.74458,0.11113,0.75282,-8.4887
3454339.78132,231.0,91.6721,0.76006,0.11801,0.76917,-8.82517
3454340.02632,231.0,72.51701,0.77635,0.12655,0.78659,-9.25829
