Repository: SebaVillagra00/ICM2985-SOH-IPRE

## Data University of Cambridge (EIS Cambridge)
Data publicada en "Identifying degradation patterns of lithium ion batteries from impedance spectroscopy using machine learning" (Zhang, Tang, Zhang, Wang, Stimming & Lee, 2020) https://www.nature.com/articles/s41467-020-15235-7.

Carpeta contiene:
* Paper de Nature Comunications (IF: 16.6).
* Data frames para IOS.
* Data frames para Windows.

Cada Data frame está contenido en un archivo .txt con las siguientes columnas:
* time/s: tiempo en que se mide la muestra.
* cycle number: ciclo de carga de la batería.
* freq/Hz: frecuencia de la señal de input.
* Re(Z)/Ohm: Parte resistiva de la impedancia.
* Im(Z)/Ohm: Parte reactiva de la impedancia.

File: EIS Cambridge/EIS data/EIS_state_IX_45C02.csv (part 22 of 29)
time/s,cycle number,freq/Hz,Re(Z)/Ohm,-Im(Z)/Ohm,|Z|/Ohm,Phase(Z)/deg
3539258.53014,231.0,373.20856,0.55675,0.07165,0.56134,-7.33307
3539258.76814,231.0,295.47278,0.56618,0.07519,0.57115,-7.56487
3539259.00714,231.0,233.87738,0.57491,0.07884,0.58029,-7.80859
3539259.24514,231.0,185.05922,0.58691,0.08303,0.59276,-8.05183
3539259.48114,231.0,146.35823,0.59793,0.08853,0.60445,-8.42157
3539259.71714,231.0,115.77804,0.60903,0.09371,0.6162,-8.74738
3539259.95214,231.0,91.6721,0.62164,0.10022,0.62966,-9.1583
3539260.19714,231.0,72.51701,0.63474,0.10808,0.64387,-9.66308
3539260.42614,231.0,57.36816,0.649,0.11799,0.65964,-10.30412
3539260.66314,231.0,45.3629,0.66451,0.12752,0.67663,-10.86308
3539260.89514,231.0,35.93134,0.68256,0.14014,0.69679,-11.60252
3539261.14614,231.0,28.40909,0.70286,0.15537,0.71982,-12.46511
3539261.36014,231.0,22.48202,0.72614,0.17012,0.74581,-13.18547
3539261.62514,231.0,17.79613,0.75714,0.18622,0.77971,-13.81736
3539261.87714,231.0,14.06813,0.79215,0.20021,0.81706,-14.18434
3539262.09314,231.0,11.1448,0.83289,0.20931,0.85879,-14.10681
3539262.36114,231.0,8.81772,0.87439,0.21207,0.89974,-13.63275
3539262.53914,231.0,6.97545,0.9161,0.2099,0.93984,-12.90516
3539262.75714,231.0,5.5173,0.95874,0.19808,0.97899,-11.67348
3539263.02614,231.0,4.36941,0.99147,0.18566,1.0087,-10.60597
3539263.36114,231.0,3.45686,1.0236,0.16626,1.03701,-9.22605
3539263.78014,231.0,2.73547,1.0494,0.14935,1.05997,-8.09966
3539264.30514,231.0,2.16054,1.06805,0.13205,1.07618,-7.04812
3539264.96414,231.0,1.70952,1.08271,0.11456,1.08875,-6.04003
3539265.79314,231.0,1.35352,1.09386,0.10233,1.09863,-5.34457
3539266.83614,231.0,1.07079,1.1037,0.09277,1.10759,-4.80485
3539268.15014,231.0,0.84734,1.11053,0.08527,1.1138,-4.39087
3539269.80514,231.0,0.67072,1.11773,0.08147,1.1207,-4.16865
3539271.89414,231.0,0.53067,1.12312,0.07809,1.12583,-3.97745
3539274.53115,231.0,0.41976,1.13092,0.07975,1.13373,-4.03379
3539277.86215,231.0,0.33183,1.13648,0.08441,1.13961,-4.24793
3539282.06815,231.0,0.26261,1.14268,0.09019,1.14623,-4.5128
3539287.37615,231.0,0.20791,1.14958,0.09751,1.15371,-4.84824
3539294.08116,231.0,0.16452,1.16122,0.10787,1.16622,-5.30726
3539302.55716,231.0,0.13007,1.17372,0.12396,1.18025,-6.0289
3539313.24717,231.0,0.10309,1.18488,0.14368,1.19356,-6.9141
3539326.76118,231.0,0.08153,1.19853,0.16341,1.20962,-7.76394
3539343.85919,231.0,0.06443,1.2183,0.187,1.23257,-8.72647
3539365.4452,231.0,0.05102,1.24752,0.21294,1.26556,-9.68672
3539392.68822,231.0,0.04042,1.27863,0.24904,1.30266,-11.02175
3539427.18424,231.0,0.03192,1.30787,0.28816,1.33924,-12.42522
3539470.73126,231.0,0.02528,1.34114,0.31999,1.37879,-13.41963
3539525.79729,231.0,0.01999,1.3889,0.35115,1.4326,-14.18864
3553776.80773,232.0,20004.453,0.40348,-0.00102,0.40348,0.1455
3553776.95073,232.0,15829.126,0.41409,0.01278,0.41429,-1.76733
3553777.09273,232.0,12516.703,0.42379,0.02237,0.42438,-3.02114
3553777.23474,232.0,9909.4424,0.43367,0.02873,0.43462,-3.79008
3553777.39874,232.0,7835.48,0.44279,0.03656,0.44429,-4.71975
3553777.59974,232.0,6217.2461,0.45134,0.04095,0.4532,-5.18424
3553777.83774,232.0,4905.291,0.45889,0.04482,0.46107,-5.57892
3553778.07574,232.0,3881.2737,0.46872,0.04811,0.47118,-5.86055
3553778.31374,232.0,3070.9827,0.47789,0.04881,0.48037,-5.83194
3553778.55274,232.0,2430.7778,0.48481,0.05184,0.48757,-6.10336
3553778.79074,232.0,1923.1537,0.49236,0.05424,0.49534,-6.28646
3553779.02874,232.0,1522.4358,0.50331,0.05605,0.50642,-6.35406
3553779.26674,232.0,1203.8446,0.51136,0.05945,0.51481,-6.63155
3553779.50474,232.0,952.86591,0.51923,0.06233,0.52296,-6.84488
3553779.74374,232.0,754.27557,0.52908,0.06251,0.53276,-6.73768
3553779.98074,232.0,596.71857,0.53903,0.06577,0.54303,-6.95605
3553780.21874,232.0,471.96338,0.54672,0.06833,0.55097,-7.12439
3553780.45774,232.0,373.20856,0.55807,0.07122,0.5626,-7.273
3553780.69474,232.0,295.47278,0.56787,0.07491,0.57279,-7.51479
3553780.93474,232.0,233.87738,0.57742,0.07924,0.58283,-7.81363
3553781.17274,232.0,185.05922,0.5881,0.08349,0.594,-8.07995
3553781.40874,232.0,146.35823,0.60003,0.08879,0.60657,-8.41754
3553781.64474,232.0,115.77804,0.61069,0.09366,0.61783,-8.71931
3553781.87974,232.0,91.6721,0.62355,0.10133,0.63173,-9.22977
3553782.12474,232.0,72.51701,0.6348,0.10824,0.64396,-9.6761
3553782.35374,232.0,57.36816,0.64964,0.11742,0.66017,-10.24516
3553782.59074,232.0,45.3629,0.66627,0.12867,0.67858,-10.93011
3553782.82274,232.0,35.93134,0.6818,0.14006,0.69604,-11.60855
3553783.07274,232.0,28.40909,0.70203,0.15544,0.71904,-12.48494
3553783.28774,232.0,22.48202,0.72728,0.17045,0.74698,-13.19053
3553783.55274,232.0,17.79613,0.75746,0.18637,0.78005,-13.82254
3553783.80474,232.0,14.06813,0.79266,0.20053,0.81764,-14.19666
3553784.02074,232.0,11.1448,0.83257,0.20815,0.8582,-14.03675
3553784.28774,232.0,8.81772,0.87378,0.21307,0.89939,-13.70414
3553784.46674,232.0,6.97545,0.92001,0.21158,0.94402,-12.9513
3553784.68474,232.0,5.5173,0.958,0.19815,0.97827,-11.68635
3553784.95374,232.0,4.36941,0.99492,0.18744,1.01242,-10.66938
3553785.28874,232.0,3.45686,1.02408,0.16674,1.03756,-9.24785
3553785.70774,232.0,2.73547,1.05129,0.14914,1.06182,-8.0743
3553786.23274,232.0,2.16054,1.07107,0.13274,1.07927,-7.06491
3553786.89174,232.0,1.70952,1.085,0.11658,1.09124,-6.1329
3553787.72074,232.0,1.35352,1.09634,0.1029,1.10116,-5.36194
3553788.76374,232.0,1.07079,1.10562,0.09289,1.10952,-4.80261
3553790.07674,232.0,0.84734,1.11392,0.08561,1.1172,-4.39484
3553791.73274,232.0,0.67072,1.12017,0.08147,1.12313,-4.15966
3553793.82174,232.0,0.53067,1.12553,0.07911,1.1283,-4.02033
3553796.45875,232.0,0.41976,1.13193,0.07888,1.13468,-3.98642
3553799.78975,232.0,0.33183,1.13904,0.08267,1.14204,-4.15136
3553803.99575,232.0,0.26261,1.14652,0.09046,1.15008,-4.51116
3553809.30375,232.0,0.20791,1.15331,0.09963,1.1576,-4.93733
3553816.00776,232.0,0.16452,1.16145,0.10894,1.16655,-5.3587
3553824.48476,232.0,0.13007,1.17467,0.12207,1.18099,-5.93304
3553835.17477,232.0,0.10309,1.18987,0.14038,1.19812,-6.72846
3553848.68878,232.0,0.08153,1.20479,0.16459,1.21598,-7.77904
3553865.78679,232.0,0.06443,1.22169,0.19026,1.23642,-8.85184
3553887.3728,232.0,0.05102,1.24382,0.21257,1.26185,-9.69827
3553914.61582,232.0,0.04042,1.2774,0.24193,1.30011,-10.72425
3553949.11184,232.0,0.03192,1.31567,0.28169,1.34549,-12.0849
3553992.65886,232.0,0.02528,1.35012,0.32505,1.3887,-13.53658
3554047.7239,232.0,0.01999,1.38851,0.36156,1.43481,-14.59547
3568286.06164,233.0,20004.453,0.40302,-0.00205,0.40302,0.2921
3568286.20464,233.0,15829.126,0.41419,0.01142,0.41435,-1.57866
3568286.34664,233.0,12516.703,0.42281,0.02104,0.42333,-2.84911
3568286.48864,233.0,9909.4424,0.43306,0.02967,0.43408,-3.91986
3568286.65264,233.0,7835.48,0.44254,0.03514,0.44394,-4.54046
3568286.85364,233.0,6217.2461,0.4508,0.0387,0.45246,-4.90684
3568287.09164,233.0,4905.291,0.46003,0.0449,0.46222,-5.57393
3568287.33064,233.0,3881.2737,0.4692,0.04905,0.47176,-5.96741
3568287.56864,233.0,3070.9827,0.47732,0.05058,0.47999,-6.04946
3568287.80664,233.0,2430.7778,0.48535,0.05196,0.48813,-6.11106
3568288.04464,233.0,1923.1537,0.49323,0.05516,0.4963,-6.38103
3568288.28264,233.0,1522.4358,0.50245,0.0568,0.50565,-6.44996
3568288.52064,233.0,1203.8446,0.51037,0.05861,0.51373,-6.55157
3568288.75964,233.0,952.86591,0.52109,0.06141,0.5247,-6.721
3568288.99764,233.0,754.27557,0.52846,0.06401,0.53232,-6.90679
3568289.23464,233.0,596.71857,0.53769,0.06686,0.54183,-7.08781
3568289.47264,233.0,471.96338,0.54871,0.06789,0.5529,-7.05311
3568289.71164,233.0,373.20856,0.55774,0.07176,0.56233,-7.33118
3568289.94964,233.0,295.47278,0.56653,0.07444,0.5714,-7.48536
3568290.18864,233.0,233.87738,0.57714,0.07858,0.58247,-7.75332
3568290.42664,233.0,185.05922,0.5884,0.08248,0.59415,-7.97942
3568290.66264,233.0,146.35823,0.59886,0.08782,0.60526,-8.34292
3568290.89864,233.0,115.77804,0.61002,0.09415,0.61724,-8.77354
3568291.13364,233.0,91.6721,0.62251,0.10134,0.6307,-9.24589
3568291.37864,233.0,72.51701,0.63645,0.10872,0.64567,-9.69347
3568291.60764,233.0,57.36816,0.64975,0.11763,0.66032,-10.26157
3568291.84464,233.0,45.3629,0.66612,0.12673,0.67807,-10.77162
3568292.07664,233.0,35.93134,0.6845,0.14066,0.6988,-11.61222
3568292.32764,233.0,28.40909,0.70426,0.1555,0.72123,-12.45111
3568292.54164,233.0,22.48202,0.7276,0.17232,0.74772,-13.32451
3568292.80664,233.0,17.79613,0.75756,0.18738,0.7804,-13.89329
3568293.05864,233.0,14.06813,0.79265,0.19925,0.81731,-14.11051
3568293.27464,233.0,11.1448,0.83259,0.20947,0.85854,-14.12186
3568293.54264,233.0,8.81772,0.87442,0.2145,0.90035,-13.78247
3568293.72064,233.0,6.97545,0.92001,0.20895,0.94344,-12.79564
3568293.93864,233.0,5.5173,0.95561,0.20086,0.97649,-11.87005
3568294.20764,233.0,4.36941,0.99594,0.18619,1.01319,-10.5893
3568294.54264,233.0,3.45686,1.02641,0.17067,1.0405,-9.44098
3568294.96164,233.0,2.73547,1.05144,0.15015,1.0621,-8.12718
3568295.48665,233.0,2.16054,1.07236,0.13189,1.08044,-7.01139
3568296.14565,233.0,1.70952,1.08662,0.11662,1.09286,-6.12594
3568296.97465,233.0,1.35352,1.09828,0.10426,1.10321,-5.42264
3568298.01765,233.0,1.07079,1.1063,0.0934,1.11023,-4.82598
3568299.33165,233.0,0.84734,1.11494,0.08535,1.1182,-4.37743
3568300.98665,233.0,0.67072,1.12206,0.08123,1.12499,-4.14068
3568303.07565,233.0,0.53067,1.12776,0.07985,1.13058,-4.04986
3568305.71265,233.0,0.41976,1.13331,0.07952,1.1361,-4.01354
3568309.04365,233.0,0.33183,1.14003,0.08254,1.14301,-4.14131
3568313.24966,233.0,0.26261,1.1482,0.08881,1.15163,-4.42267
3568318.55766,233.0,0.20791,1.15696,0.09922,1.16121,-4.90157
3568325.26266,233.0,0.16452,1.16386,0.11186,1.16922,-5.48988
3568333.73867,233.0,0.13007,1.17348,0.12461,1.18008,-6.06159
3568344.42867,233.0,0.10309,1.18832,0.13987,1.19653,-6.71314
3568357.94268,233.0,0.08153,1.20746,0.16121,1.21817,-7.60464
3568375.04069,233.0,0.06443,1.22763,0.18832,1.24199,-8.7212
3568396.62771,233.0,0.05102,1.24561,0.21719,1.2644,-9.89079
3568423.86972,233.0,0.04042,1.27226,0.24241,1.29515,-10.78764
3568458.36574,233.0,0.03192,1.31165,0.27499,1.34017,-11.84055
3568501.91277,233.0,0.02528,1.35637,0.31837,1.39323,-13.20954
3568556.9788,233.0,0.01999,1.4001,0.3662,1.4472,-14.65761
3582788.60409,234.0,20004.453,0.40453,-0.00167,0.40453,0.23616
3582788.74709,234.0,15829.126,0.41297,0.0109,0.41311,-1.51166
3582788.88909,234.0,12516.703,0.42413,0.02236,0.42472,-3.01777
3582789.03109,234.0,9909.4424,0.43185,0.02928,0.43284,-3.87848
3582789.19509,234.0,7835.48,0.44405,0.03549,0.44546,-4.56965
3582789.39609,234.0,6217.2461,0.4522,0.04197,0.45415,-5.30306
3582789.63409,234.0,4905.291,0.45874,0.04425,0.46087,-5.51031
3582789.87309,234.0,3881.2737,0.47033,0.04682,0.47266,-5.68438
3582790.11109,234.0,3070.9827,0.47774,0.04987,0.48033,-5.95994
3582790.34909,234.0,2430.7778,0.48641,0.05187,0.48917,-6.08706
3582790.58709,234.0,1923.1537,0.49463,0.05505,0.49769,-6.35089
3582790.82509,234.0,1522.4358,0.50345,0.05776,0.50675,-6.54493
3582791.06309,234.0,1203.8446,0.51242,0.05929,0.51584,-6.60016
3582791.30209,234.0,952.86591,0.52019,0.06185,0.52385,-6.78049
3582791.54009,234.0,754.27557,0.52916,0.06435,0.53306,-6.93306
3582791.7771,234.0,596.71857,0.53904,0.06539,0.54299,-6.91709
3582792.0151,234.0,471.96338,0.54691,0.06866,0.5512,-7.15541
3582792.2541,234.0,373.20856,0.55573,0.0708,0.56022,-7.26057
3582792.4921,234.0,295.47278,0.56726,0.07444,0.57212,-7.47637
3582792.7311,234.0,233.87738,0.57867,0.07931,0.58408,-7.80369
3582792.9691,234.0,185.05922,0.58994,0.08224,0.59565,-7.93589
3582793.2051,234.0,146.35823,0.60052,0.08987,0.60721,-8.51088
3582793.4421,234.0,115.77804,0.61117,0.09455,0.61844,-8.79405
3582793.6761,234.0,91.6721,0.62366,0.10098,0.63178,-9.19741
3582793.9211,234.0,72.51701,0.63608,0.10964,0.64546,-9.78008
3582794.1501,234.0,57.36816,0.65083,0.11615,0.66112,-10.11906
3582794.3871,234.0,45.3629,0.66686,0.12826,0.67909,-10.8867
3582794.6191,234.0,35.93134,0.68341,0.13989,0.69759,-11.56827
3582794.8701,234.0,28.40909,0.70377,0.15512,0.72067,-12.42965
3582795.0841,234.0,22.48202,0.72741,0.17176,0.74741,-13.28535
3582795.3491,234.0,17.79613,0.75771,0.18712,0.78047,-13.87225
3582795.6011,234.0,14.06813,0.7918,0.20072,0.81685,-14.22465
3582795.8171,234.0,11.1448,0.83115,0.20949,0.85714,-14.14646
3582796.0851,234.0,8.81772,0.87606,0.21628,0.90236,-13.86756
3582796.2631,234.0,6.97545,0.92,0.21021,0.94371,-12.87051
3582796.4811,234.0,5.5173,0.95691,0.20345,0.97829,-12.0029
3582796.7501,234.0,4.36941,0.99723,0.18564,1.01437,-10.54538
3582797.0851,234.0,3.45686,1.02885,0.17093,1.04296,-9.43276
3582797.5041,234.0,2.73547,1.05253,0.15093,1.0633,-8.16069
3582798.0291,234.0,2.16054,1.07337,0.13263,1.08153,-7.04391
3582798.6881,234.0,1.70952,1.08829,0.11707,1.09457,-6.13985
3582799.5171,234.0,1.35352,1.09956,0.10374,1.10444,-5.38994
3582800.5601,234.0,1.07079,1.10827,0.09333,1.11219,-4.81345
3582801.8741,234.0,0.84734,1.11662,0.08565,1.1199,-4.38627
3582803.5291,234.0,0.67072,1.12431,0.081,1.12722,-4.12078
3582805.6181,234.0,0.53067,1.13006,0.08025,1.13291,-4.06195
3582808.2551,234.0,0.41976,1.13554,0.08094,1.13843,-4.07711
3582811.58611,234.0,0.33183,1.14206,0.08293,1.14507,-4.1531
3582815.79211,234.0,0.26261,1.14986,0.08827,1.15324,-4.38965
3582821.10011,234.0,0.20791,1.15863,0.09806,1.16277,-4.83783
3582827.80512,234.0,0.16452,1.16683,0.1112,1.17212,-5.44389
3582836.28112,234.0,0.13007,1.17597,0.12464,1.18256,-6.05017
3582846.97113,234.0,0.10309,1.1899,0.1403,1.19814,-6.72483
3582860.48514,234.0,0.08153,1.20876,0.16169,1.21953,-7.61896
3582877.58315,234.0,0.06443,1.23105,0.18941,1.24554,-8.7471
3582899.16916,234.0,0.05102,1.25091,0.22064,1.27022,-10.00323
3582926.41218,234.0,0.04042,1.27419,0.24803,1.2981,-11.01535
3582960.9082,234.0,0.03192,1.30992,0.27427,1.33833,-11.82576
3583004.45522,234.0,0.02528,1.35499,0.31014,1.39003,-12.89208
3583059.52125,234.0,0.01999,1.40139,0.35569,1.44582,-14.24151
3597280.27886,235.0,20004.453,0.40317,-0.0013,0.40317,0.18421
3597280.42086,235.0,15829.126,0.41355,0.01162,0.41372,-1.60946
3597280.56386,235.0,12516.703,0.42263,0.0218,0.42319,-2.95222
3597280.70586,235.0,9909.4424,0.43415,0.03034,0.43521,-3.99719
3597280.86986,235.0,7835.48,0.44411,0.03693,0.44565,-4.75291
3597281.07086,235.0,6217.2461,0.45311,0.04059,0.45492,-5.11888
3597281.30886,235.0,4905.291,0.46057,0.04492,0.46276,-5.56991
3597281.54686,235.0,3881.2737,0.46858,0.04796,0.47103,-5.84409
3597281.78586,235.0,3070.9827,0.47815,0.05028,0.48078,-6.00307
3597282.02386,235.0,2430.7778,0.48455,0.05232,0.48736,-6.1626
3597282.26186,235.0,1923.1537,0.49501,0.05362,0.4979,-6.1825
3597282.49986,235.0,1522.4358,0.50311,0.05771,0.50641,-6.54381
3597282.73786,235.0,1203.8446,0.51212,0.05933,0.51554,-6.60881
3597282.97686,235.0,952.86591,0.52055,0.06199,0.52423,-6.79159
3597283.21486,235.0,754.27557,0.52927,0.06233,0.53292,-6.71654
3597283.45186,235.0,596.71857,0.53894,0.06492,0.54283,-6.86866
3597283.68987,235.0,471.96338,0.54867,0.06929,0.55303,-7.19758
3597283.92887,235.0,373.20856,0.55792,0.07101,0.56242,-7.25391
3597284.16587,235.0,295.47278,0.56814,0.07463,0.57302,-7.48357
3597284.40587,235.0,233.87738,0.57789,0.07768,0.58308,-7.65596
3597284.64387,235.0,185.05922,0.59006,0.08446,0.59608,-8.14548
3597284.87987,235.0,146.35823,0.59976,0.08889,0.60632,-8.43062
3597285.11587,235.0,115.77804,0.61301,0.09398,0.62017,-8.71652
3597285.35087,235.0,91.6721,0.62484,0.10021,0.63283,-9.11099
3597285.59587,235.0,72.51701,0.63854,0.1095,0.64786,-9.73103
3597285.82487,235.0,57.36816,0.65149,0.11843,0.66217,-10.3028
3597286.06187,235.0,45.3629,0.66601,0.13002,0.67858,-11.04678
3597286.29387,235.0,35.93134,0.68443,0.14076,0.69875,-11.62114
3597286.54387,235.0,28.40909,0.70402,0.15602,0.7211,-12.49513
3597286.75887,235.0,22.48202,0.72811,0.17436,0.7487,-13.46698
3597287.02387,235.0,17.79613,0.7583,0.18718,0.78106,-13.8656
3597287.27587,235.0,14.06813,0.79327,0.20048,0.81821,-14.18346
3597287.49187,235.0,11.1448,0.8334,0.21053,0.85958,-14.17707
3597287.75887,235.0,8.81772,0.87528,0.21532,0.90137,-13.82028
3597287.93787,235.0,6.97545,0.92251,0.21107,0.94635,-12.88754
3597288.15587,235.0,5.5173,0.95809,0.20041,0.97883,-11.81451
3597288.42487,235.0,4.36941,0.99896,0.18717,1.01634,-10.61218
3597288.75987,235.0,3.45686,1.02855,0.17154,1.04275,-9.4686
3597289.17887,235.0,2.73547,1.05515,0.15172,1.066,-8.18253
3597289.70387,235.0,2.16054,1.07569,0.13315,1.0839,-7.05634
3597290.36287,235.0,1.70952,1.09029,0.11789,1.09664,-6.17149
3597291.19187,235.0,1.35352,1.10102,0.10463,1.10598,-5.42827
3597292.23487,235.0,1.07079,1.11068,0.0937,1.11462,-4.822
3597293.54787,235.0,0.84734,1.11888,0.08601,1.12218,-4.39585
3597295.20387,235.0,0.67072,1.12566,0.08168,1.12862,-4.1501
3597297.29287,235.0,0.53067,1.1313,0.0803,1.13415,-4.05992
3597299.92987,235.0,0.41976,1.13666,0.07979,1.13945,-4.01521
3597303.26088,235.0,0.33183,1.14423,0.08285,1.14723,-4.14139
3597307.46688,235.0,0.26261,1.15211,0.08964,1.15559,-4.44895
3597312.77488,235.0,0.20791,1.15941,0.0997,1.16369,-4.91488
3597319.47989,235.0,0.16452,1.1668,0.11161,1.17212,-5.46395
3597327.95589,235.0,0.13007,1.1774,0.12338,1.18384,-5.98202
3597338.6459,235.0,0.10309,1.19316,0.13947,1.20128,-6.66711
3597352.15991,235.0,0.08153,1.21084,0.16218,1.22165,-7.62878
3597369.25792,235.0,0.06443,1.22972,0.18926,1.2442,-8.74935
3597390.84393,235.0,0.05102,1.24822,0.21555,1.26669,-9.79768
3597418.08695,235.0,0.04042,1.27814,0.24118,1.3007,-10.68584
3597452.58297,235.0,0.03192,1.31876,0.27644,1.34742,-11.83902
3597496.12999,235.0,0.02528,1.36021,0.32141,1.39766,-13.29481
3597551.19502,235.0,0.01999,1.39964,0.36625,1.44676,-14.66425
3611762.019,236.0,20004.453,0.40342,-0.00067,0.40342,0.09536
3611762.162,236.0,15829.126,0.41459,0.01164,0.41475,-1.60856
3611762.304,236.0,12516.703,0.42431,0.02463,0.42503,-3.32211
3611762.446,236.0,9909.4424,0.43417,0.02842,0.4351,-3.74466
3611762.61,236.0,7835.48,0.44336,0.03831,0.44502,-4.93852
3611762.811,236.0,6217.2461,0.45181,0.04045,0.45362,-5.11571
3611763.049,236.0,4905.291,0.45943,0.04424,0.46156,-5.49962
3611763.288,236.0,3881.2737,0.46711,0.04672,0.46944,-5.7114
3611763.526,236.0,3070.9827,0.47795,0.04951,0.48051,-5.91344
3611763.764,236.0,2430.7778,0.48585,0.05189,0.48861,-6.096
3611764.002,236.0,1923.1537,0.49314,0.05438,0.49613,-6.29291
3611764.24,236.0,1522.4358,0.50357,0.05612,0.50668,-6.35912
3611764.478,236.0,1203.8446,0.51178,0.05934,0.5152,-6.61395
3611764.717,236.0,952.86591,0.52071,0.06153,0.52433,-6.73873
3611764.955,236.0,754.27557,0.52984,0.06386,0.53367,-6.87218
3611765.192,236.0,596.71857,0.53791,0.06626,0.54197,-7.02262
3611765.43,236.0,471.96338,0.5474,0.06984,0.55183,-7.27036
3611765.669,236.0,373.20856,0.55793,0.0708,0.5624,-7.23191
3611765.907,236.0,295.47278,0.56655,0.07609,0.57163,-7.64954
3611766.146,236.0,233.87738,0.57946,0.08007,0.58497,-7.86712
3611766.384,236.0,185.05922,0.58934,0.08436,0.59534,-8.14612
3611766.62,236.0,146.35823,0.60041,0.08861,0.60691,-8.39521
3611766.856,236.0,115.77804,0.61186,0.09506,0.6192,-8.8309
3611767.091,236.0,91.6721,0.62397,0.10058,0.63203,-9.15712
3611767.336,236.0,72.51701,0.63699,0.10882,0.64622,-9.69493
3611767.565,236.0,57.36816,0.65135,0.119,0.66213,-10.35353
3611767.802,236.0,45.3629,0.66814,0.12874,0.68043,-10.90659
3611768.034,236.0,35.93134,0.68445,0.14031,0.69868,-11.58531
3611768.285,236.0,28.40909,0.70574,0.15605,0.72279,-12.46807
3611768.499,236.0,22.48202,0.7268,0.17186,0.74685,-13.30418
3611768.764,236.0,17.79613,0.7577,0.18754,0.78056,-13.90239
3611769.016,236.0,14.06813,0.79283,0.2006,0.81781,-14.19915
3611769.232,236.0,11.1448,0.83047,0.21038,0.8567,-14.21535
3611769.5,236.0,8.81772,0.87434,0.21511,0.90041,-13.82178
3611769.678,236.0,6.97545,0.92042,0.21063,0.94422,-12.88967
3611769.896,236.0,5.5173,0.95777,0.20029,0.97849,-11.81144
3611770.165,236.0,4.36941,0.99782,0.18621,1.01504,-10.57058
3611770.5,236.0,3.45686,1.02671,0.17031,1.04073,-9.4183
3611770.919,236.0,2.73547,1.05272,0.15068,1.06345,-8.14551
3611771.444,236.0,2.16054,1.07374,0.13251,1.08189,-7.03544
3611772.103,236.0,1.70952,1.08889,0.11734,1.09519,-6.15028
3611772.932,236.0,1.35352,1.09896,0.1036,1.10383,-5.38527
3611773.975,236.0,1.07079,1.10853,0.09338,1.11246,-4.81506
3611775.289,236.0,0.84734,1.11725,0.08589,1.12054,-4.39629
3611776.94401,236.0,0.67072,1.12416,0.08139,1.12711,-4.1408
3611779.03301,236.0,0.53067,1.12933,0.0798,1.13215,-4.04203
3611781.67001,236.0,0.41976,1.13473,0.08039,1.13757,-4.05219
3611785.00101,236.0,0.33183,1.14185,0.08293,1.14486,-4.1542
3611789.20701,236.0,0.26261,1.15019,0.08902,1.15363,-4.42583
3611794.51502,236.0,0.20791,1.1583,0.09959,1.16257,-4.91427
3611801.22002,236.0,0.16452,1.16572,0.11183,1.17108,-5.47957
3611809.69603,236.0,0.13007,1.17546,0.12493,1.18208,-6.06693
3611820.38603,236.0,0.10309,1.19038,0.14006,1.19859,-6.71055
3611833.90004,236.0,0.08153,1.20976,0.16145,1.22048,-7.60141
3611850.99805,236.0,0.06443,1.22963,0.18871,1.24403,-8.72493
3611872.58506,236.0,0.05102,1.24774,0.21656,1.26639,-9.84619
3611899.82708,236.0,0.04042,1.27545,0.24246,1.29829,-10.76354
3611934.3231,236.0,0.03192,1.315,0.27582,1.34361,-11.84603
3611977.87013,236.0,0.02528,1.35912,0.31876,1.396,-13.19923
3612032.93616,236.0,0.01999,1.40095,0.36609,1.448,-14.64483
3626242.82628,237.0,20004.453,0.40381,-0.0015,0.40381,0.2133
3626242.96928,237.0,15829.126,0.41329,0.01347,0.41351,-1.86715
3626243.11128,237.0,12516.703,0.4243,0.02305,0.42492,-3.10943
3626243.25328,237.0,9909.4424,0.435,0.02965,0.43601,-3.89921
3626243.41728,237.0,7835.48,0.44391,0.03555,0.44533,-4.57925
3626243.61828,237.0,6217.2461,0.45299,0.04251,0.45498,-5.36139
3626243.85628,237.0,4905.291,0.45988,0.04533,0.46211,-5.62996
3626244.09528,237.0,3881.2737,0.46931,0.04697,0.47165,-5.71579
3626244.33328,237.0,3070.9827,0.47754,0.05056,0.48021,-6.04334
3626244.57128,237.0,2430.7778,0.4857,0.05321,0.48861,-6.25153
3626244.80928,237.0,1923.1537,0.49519,0.05413,0.49813,-6.23787
3626245.04728,237.0,1522.4358,0.50346,0.0558,0.50654,-6.32495
3626245.28528,237.0,1203.8446,0.51114,0.05974,0.51462,-6.66629
3626245.52428,237.0,952.86591,0.52213,0.06112,0.5257,-6.67609
3626245.76228,237.0,754.27557,0.53009,0.06425,0.53397,-6.91036
3626245.99928,237.0,596.71857,0.53768,0.06599,0.54172,-6.99716
3626246.23728,237.0,471.96338,0.54839,0.0692,0.55274,-7.1924
3626246.47629,237.0,373.20856,0.55793,0.07118,0.56245,-7.27032
3626246.71429,237.0,295.47278,0.56839,0.07512,0.57333,-7.52882
3626246.95329,237.0,233.87738,0.57766,0.07747,0.58283,-7.63864
3626247.19129,237.0,185.05922,0.58897,0.08326,0.59483,-8.04594
3626247.42729,237.0,146.35823,0.60087,0.08824,0.60732,-8.35448
3626247.66429,237.0,115.77804,0.61321,0.09339,0.62028,-8.65937
3626247.89829,237.0,91.6721,0.62445,0.10107,0.63258,-9.19385
3626248.14329,237.0,72.51701,0.63655,0.11005,0.64599,-9.80853
3626248.37229,237.0,57.36816,0.65092,0.11874,0.66166,-10.33839
3626248.60929,237.0,45.3629,0.66735,0.1282,0.67955,-10.87454
3626248.84129,237.0,35.93134,0.68408,0.14236,0.69874,-11.75563
3626249.09229,237.0,28.40909,0.70575,0.15457,0.72248,-12.3539
3626249.30629,237.0,22.48202,0.72925,0.17112,0.74906,-13.20545
3626249.57129,237.0,17.79613,0.75768,0.18674,0.78036,-13.84518
3626249.82329,237.0,14.06813,0.79343,0.20132,0.81857,-14.23734
3626250.03929,237.0,11.1448,0.83357,0.20957,0.85951,-14.11263
3626250.30729,237.0,8.81772,0.87658,0.2132,0.90213,-13.66964
3626250.48529,237.0,6.97545,0.92076,0.21362,0.94521,-13.06202
3626250.70329,237.0,5.5173,0.96118,0.20015,0.98179,-11.76274
3626250.97229,237.0,4.36941,0.99606,0.18953,1.01393,-10.77367
3626251.30729,237.0,3.45686,1.02831,0.1694,1.04217,-9.35463
3626251.72629,237.0,2.73547,1.05459,0.1513,1.06539,-8.16457
3626252.25129,237.0,2.16054,1.07412,0.13373,1.08241,-7.09685
3626252.91129,237.0,1.70952,1.08896,0.11759,1.09529,-6.16328
3626253.73929,237.0,1.35352,1.1006,0.10424,1.10553,-5.41018
3626254.78229,237.0,1.07079,1.11025,0.09396,1.11422,-4.83763
3626256.09629,237.0,0.84734,1.11765,0.08629,1.12098,-4.41474
3626257.75129,237.0,0.67072,1.12409,0.08173,1.12706,-4.15852
3626259.84029,237.0,0.53067,1.13004,0.0788,1.13279,-3.98894
3626262.47729,237.0,0.41976,1.13688,0.0794,1.13965,-3.99489
3626265.8083,237.0,0.33183,1.1441,0.08414,1.14719,-4.20629
3626270.0143,237.0,0.26261,1.14969,0.09098,1.15328,-4.52485
3626275.3223,237.0,0.20791,1.15674,0.09885,1.16096,-4.88442
3626282.02731,237.0,0.16452,1.167,0.10847,1.17203,-5.31045
3626290.50331,237.0,0.13007,1.18057,0.1229,1.18695,-5.9431
3626301.19332,237.0,0.10309,1.19335,0.14295,1.20188,-6.83077
3626314.70733,237.0,0.08153,1.20639,0.16407,1.2175,-7.74457
3626331.80534,237.0,0.06443,1.22514,0.18757,1.23941,-8.70441
3626353.39135,237.0,0.05102,1.252,0.2116,1.26976,-9.59296
3626380.63437,237.0,0.04042,1.28537,0.24516,1.30854,-10.79847
3626415.13039,237.0,0.03192,1.31903,0.2864,1.34977,-12.25035
3626458.67741,237.0,0.02528,1.34974,0.32393,1.38806,-13.49531
3626513.74344,237.0,0.01999,1.39393,0.35335,1.43802,-14.22454
3640716.58336,238.0,20004.453,0.40375,-0.0004,0.40375,0.05655
3640716.72636,238.0,15829.126,0.414,0.01279,0.4142,-1.77013
3640716.86836,238.0,12516.703,0.42408,0.02112,0.42461,-2.85081
3640717.01036,238.0,9909.4424,0.43394,0.03037,0.43501,-4.00335
3640717.17436,238.0,7835.48,0.44357,0.03661,0.44508,-4.71799
3640717.37536,238.0,6217.2461,0.45201,0.04071,0.45384,-5.14596
3640717.61336,238.0,4905.291,0.46077,0.04571,0.46304,-5.66542
3640717.85236,238.0,3881.2737,0.46873,0.0479,0.47117,-5.83442
3640718.09036,238.0,3070.9827,0.4768,0.05051,0.47946,-6.04747
3640718.32836,238.0,2430.7778,0.48706,0.05337,0.48997,-6.25307
3640718.56636,238.0,1923.1537,0.49566,0.05513,0.49872,-6.3469
3640718.80436,238.0,1522.4358,0.50326,0.05718,0.50649,-6.48194
3640719.04236,238.0,1203.8446,0.51137,0.05947,0.51482,-6.63295
3640719.28136,238.0,952.86591,0.52006,0.0597,0.52347,-6.54889
3640719.51936,238.0,754.27557,0.52869,0.06417,0.53257,-6.92087
3640719.75636,238.0,596.71857,0.53884,0.06609,0.54287,-6.99266
3640719.99436,238.0,471.96338,0.54872,0.06907,0.55305,-7.1744
3640720.23336,238.0,373.20856,0.55791,0.07335,0.56271,-7.49004
3640720.47136,238.0,295.47278,0.56813,0.07524,0.5731,-7.54441
3640720.71036,238.0,233.87738,0.57862,0.08013,0.58415,-7.88474
3640720.94836,238.0,185.05922,0.58999,0.08434,0.59599,-8.13565
3640721.18436,238.0,146.35823,0.6012,0.08828,0.60765,-8.35337
3640721.42136,238.0,115.77804,0.61271,0.09332,0.61978,-8.66017
3640721.65536,238.0,91.6721,0.62492,0.10185,0.63316,-9.25681
3640721.90036,238.0,72.51701,0.63732,0.10883,0.64654,-9.69066
3640722.12936,238.0,57.36816,0.65152,0.1177,0.66206,-10.24037
3640722.36636,238.0,45.3629,0.66725,0.12866,0.67954,-10.91423
3640722.59836,238.0,35.93134,0.68456,0.14024,0.69878,-11.5775
3640722.84936,238.0,28.40909,0.70563,0.15608,0.72269,-12.4726
3640723.06336,238.0,22.48202,0.72861,0.17273,0.74881,-13.3367
3640723.32836,238.0,17.79613,0.75922,0.18687,0.78188,-13.82745
3640723.58036,238.0,14.06813,0.79445,0.20277,0.81991,-14.31801
3640723.79636,238.0,11.1448,0.83462,0.21117,0.86092,-14.19834
3640724.06436,238.0,8.81772,0.87726,0.21558,0.90336,-13.80623
3640724.24236,238.0,6.97545,0.91972,0.20971,0.94333,-12.84481
3640724.46036,238.0,5.5173,0.96107,0.20569,0.98283,-12.08008
3640724.72936,238.0,4.36941,0.99744,0.1858,1.0146,-10.55214
3640725.06436,238.0,3.45686,1.03047,0.16998,1.04439,-9.36703
3640725.48336,238.0,2.73547,1.05488,0.15204,1.06578,-8.20136
3640726.00836,238.0,2.16054,1.07426,0.1337,1.08255,-7.09469
3640726.66736,238.0,1.70952,1.08997,0.11808,1.09635,-6.18283
3640727.49636,238.0,1.35352,1.10177,0.10436,1.10671,-5.41103
3640728.53936,238.0,1.07079,1.11046,0.09429,1.11445,-4.85328
3640729.85336,238.0,0.84734,1.11799,0.08589,1.12128,-4.39333
3640731.50836,238.0,0.67072,1.12499,0.08154,1.12794,-4.1454
3640733.59737,238.0,0.53067,1.13221,0.07905,1.13497,-3.99381
3640736.23437,238.0,0.41976,1.13798,0.08096,1.14086,-4.0693
3640739.56537,238.0,0.33183,1.1436,0.0846,1.14672,-4.23078
3640743.77137,238.0,0.26261,1.15035,0.08897,1.15379,-4.42257
3640749.07937,238.0,0.20791,1.15936,0.09684,1.1634,-4.77491
3640755.78438,238.0,0.16452,1.16981,0.10923,1.1749,-5.33469
3640764.26038,238.0,0.13007,1.17932,0.1261,1.18604,-6.10341
3640774.95039,238.0,0.10309,1.19039,0.14231,1.19887,-6.81709
3640788.4644,238.0,0.08153,1.2077,0.1606,1.21833,-7.57455
3640805.56241,238.0,0.06443,1.2307,0.18533,1.24458,-8.56363
3640827.14842,238.0,0.05102,1.25723,0.21705,1.27583,-9.79525
3640854.39144,238.0,0.04042,1.28156,0.25172,1.30605,-11.1124
3640888.88746,238.0,0.03192,1.30995,0.28149,1.33986,-12.12752
3640932.43448,238.0,0.02528,1.35176,0.31087,1.38705,-12.9512
3640987.49952,238.0,0.01999,1.40439,0.34854,1.447,-13.93798
3655182.36297,239.0,20004.453,0.40451,-0.001,0.40451,0.1419
3655182.50597,239.0,15829.126,0.41333,0.01138,0.41349,-1.57666
3655182.64797,239.0,12516.703,0.4246,0.02234,0.42518,-3.01225
3655182.78997,239.0,9909.4424,0.43346,0.03038,0.43453,-4.0086
3655182.95397,239.0,7835.48,0.44303,0.0365,0.44453,-4.70942
3655183.15497,239.0,6217.2461,0.45215,0.04191,0.45408,-5.29528
3655183.39297,239.0,4905.291,0.45997,0.04611,0.46228,-5.72414
3655183.63197,239.0,3881.2737,0.46953,0.04749,0.47193,-5.77578
3655183.86997,239.0,3070.9827,0.47849,0.05038,0.48114,-6.01027
3655184.10797,239.0,2430.7778,0.48675,0.05199,0.48952,-6.09667
3655184.34597,239.0,1923.1537,0.49418,0.05413,0.49713,-6.25069
3655184.58397,239.0,1522.4358,0.50276,0.05842,0.50614,-6.6274
3655184.82197,239.0,1203.8446,0.51242,0.05869,0.51577,-6.53435
3655185.05997,239.0,952.86591,0.52194,0.06094,0.52548,-6.65902
3655185.29797,239.0,754.27557,0.52931,0.06337,0.53309,-6.8271
3655185.53497,239.0,596.71857,0.54096,0.06575,0.54494,-6.93002
3655185.77297,239.0,471.96338,0.54884,0.07044,0.55334,-7.31399
3655186.01197,239.0,373.20856,0.55854,0.07194,0.56316,-7.33935
3655186.24897,239.0,295.47278,0.56851,0.0739,0.57329,-7.40657
3655186.48897,239.0,233.87738,0.57719,0.07871,0.58253,-7.76576
3655186.72697,239.0,185.05922,0.58878,0.08272,0.59456,-7.99781
3655186.96297,239.0,146.35823,0.60032,0.08849,0.60681,-8.38507
3655187.19897,239.0,115.77804,0.61284,0.09479,0.62012,-8.79234
3655187.43397,239.0,91.6721,0.62497,0.10001,0.63292,-9.09123
3655187.67897,239.0,72.51701,0.63872,0.10763,0.64772,-9.56529
3655187.90797,239.0,57.36816,0.65157,0.11637,0.66188,-10.12628
3655188.14497,239.0,45.3629,0.6678,0.1282,0.68,-10.86711
3655188.37697,239.0,35.93134,0.68563,0.14175,0.70013,-11.68133
3655188.62797,239.0,28.40909,0.70577,0.15575,0.72275,-12.44457
3655188.84197,239.0,22.48202,0.72907,0.17071,0.74878,-13.17835
3655189.10697,239.0,17.79613,0.7592,0.18892,0.78235,-13.9734
3655189.35897,239.0,14.06813,0.79431,0.20078,0.8193,-14.18541
3655189.57497,239.0,11.1448,0.83394,0.21039,0.86007,-14.15933
3655189.84297,239.0,8.81772,0.87649,0.21563,0.90262,-13.82135
3655190.02097,239.0,6.97545,0.923,0.21481,0.94766,-13.10152
3655190.23897,239.0,5.5173,0.96072,0.20159,0.98164,-11.85076
3655190.50797,239.0,4.36941,1.00006,0.19027,1.018,-10.77255
3655190.84297,239.0,3.45686,1.02945,0.17066,1.0435,-9.41294
3655191.26197,239.0,2.73547,1.05719,0.15249,1.06813,-8.20795
3655191.78697,239.0,2.16054,1.07762,0.13537,1.08609,-7.15986
3655192.44597,239.0,1.70952,1.09153,0.11883,1.09798,-6.2132
3655193.27497,239.0,1.35352,1.10276,0.10547,1.10779,-5.46331
3655194.31797,239.0,1.07079,1.11349,0.09392,1.11744,-4.82153
3655195.63198,239.0,0.84734,1.12113,0.08696,1.1245,-4.43509
3655197.28698,239.0,0.67072,1.12773,0.08266,1.13075,-4.19205
3655199.37598,239.0,0.53067,1.13304,0.07973,1.13584,-4.0253
3655202.01298,239.0,0.41976,1.13997,0.07999,1.14277,-4.01394
3655205.34398,239.0,0.33183,1.14711,0.08329,1.15013,-4.15271
3655209.54998,239.0,0.26261,1.1544,0.09124,1.158,-4.51908
3655214.85799,239.0,0.20791,1.16113,0.10017,1.16545,-4.93088
3655221.56299,239.0,0.16452,1.16944,0.11021,1.17463,-5.38359
3655230.039,239.0,0.13007,1.18209,0.1223,1.1884,-5.90707
3655240.729,239.0,0.10309,1.19722,0.14085,1.20548,-6.70965
3655254.24301,239.0,0.08153,1.21201,0.16414,1.22307,-7.71236
3655271.34102,239.0,0.06443,1.22986,0.19082,1.24457,-8.81927
3655292.92703,239.0,0.05102,1.252,0.21264,1.26993,-9.63936
3655320.17005,239.0,0.04042,1.28639,0.24099,1.30877,-10.61061
3655354.66607,239.0,0.03192,1.32328,0.28136,1.35286,-12.00353
3655398.2121,239.0,0.02528,1.35885,0.3243,1.39701,-13.42302
3655453.27713,239.0,0.01999,1.3979,0.36264,1.44417,-14.54309
3669638.0057,240.0,20004.453,0.40279,-0.00198,0.4028,0.28153
3669638.1487,240.0,15829.126,0.4127,0.01241,0.41289,-1.72209
3669638.2907,240.0,12516.703,0.42368,0.02265,0.42428,-3.05958
3669638.4327,240.0,9909.4424,0.43383,0.03069,0.43491,-4.04642
3669638.5967,240.0,7835.48,0.44439,0.03716,0.44594,-4.7799
3669638.7977,240.0,6217.2461,0.45248,0.04093,0.45433,-5.16849
3669639.0357,240.0,4905.291,0.46145,0.04468,0.4636,-5.53011
3669639.2737,240.0,3881.2737,0.46968,0.0467,0.472,-5.67855
3669639.5127,240.0,3070.9827,0.47831,0.05143,0.48106,-6.13698
3669639.7507,240.0,2430.7778,0.48659,0.05279,0.48944,-6.19129
3669639.9887,240.0,1923.1537,0.49536,0.05476,0.49837,-6.30818
3669640.2267,240.0,1522.4358,0.50436,0.05754,0.50763,-6.50847
3669640.4647,240.0,1203.8446,0.51294,0.05848,0.51626,-6.50373
3669640.7037,240.0,952.86591,0.52092,0.06089,0.52447,-6.66723
3669640.9417,240.0,754.27557,0.52982,0.06423,0.5337,-6.91205
3669641.1787,240.0,596.71857,0.53914,0.06488,0.54303,-6.86247
3669641.4167,240.0,471.96338,0.54909,0.06851,0.55335,-7.11185
3669641.6557,240.0,373.20856,0.55922,0.07118,0.56373,-7.2535
3669641.8937,240.0,295.47278,0.56818,0.07485,0.57309,-7.50448
3669642.1327,240.0,233.87738,0.57974,0.07853,0.58503,-7.71394
3669642.3707,240.0,185.05922,0.58999,0.08362,0.59588,-8.06692
3669642.6067,240.0,146.35823,0.60089,0.08694,0.60714,-8.23256
3669642.8427,240.0,115.77804,0.6146,0.09313,0.62161,-8.61611
3669643.0777,240.0,91.6721,0.62468,0.10025,0.63268,-9.11742
3669643.3227,240.0,72.51701,0.63817,0.10933,0.64747,-9.72147
3669643.5517,240.0,57.36816,0.65288,0.11759,0.66339,-10.21034
3669643.7887,240.0,45.3629,0.66795,0.12781,0.68007,-10.83235
3669644.0207,240.0,35.93134,0.68494,0.1424,0.69958,-11.74428
3669644.2707,240.0,28.40909,0.70559,0.15569,0.72256,-12.44269
3669644.4857,240.0,22.48202,0.72791,0.1724,0.74804,-13.32436
3669644.75071,240.0,17.79613,0.76013,0.1894,0.78337,-13.99164
3669645.00271,240.0,14.06813,0.7942,0.20184,0.81945,-14.25956
3669645.21871,240.0,11.1448,0.83424,0.21248,0.86087,-14.28971
3669645.48571,240.0,8.81772,0.8769,0.21658,0.90325,-13.87348
3669645.66471,240.0,6.97545,0.9232,0.21151,0.94712,-12.90393
3669645.88271,240.0,5.5173,0.96012,0.20375,0.98151,-11.98107
3669646.15171,240.0,4.36941,1.00222,0.18881,1.01985,-10.6691
3669646.48671,240.0,3.45686,1.03117,0.17363,1.04569,-9.55774
3669646.90571,240.0,2.73547,1.05685,0.15261,1.06781,-8.21654
3669647.43071,240.0,2.16054,1.07869,0.13434,1.08702,-7.09926
3669648.08971,240.0,1.70952,1.0938,0.11916,1.10027,-6.21758
3669648.91871,240.0,1.35352,1.10526,0.1058,1.11031,-5.46798
3669649.96171,240.0,1.07079,1.114,0.09473,1.11802,-4.86046
3669651.27571,240.0,0.84734,1.12214,0.08683,1.1255,-4.42468
3669652.93071,240.0,0.67072,1.12957,0.08209,1.13255,-4.15661
3669655.01971,240.0,0.53067,1.13537,0.08096,1.13826,-4.0787
3669657.65671,240.0,0.41976,1.14053,0.08057,1.14337,-4.04075
3669660.98771,240.0,0.33183,1.14741,0.08309,1.15042,-4.14175
3669665.19372,240.0,0.26261,1.15578,0.08966,1.15926,-4.43585
3669670.50172,240.0,0.20791,1.16428,0.09968,1.16854,-4.89356
3669677.20672,240.0,0.16452,1.17209,0.1119,1.17742,-5.45337
3669685.68273,240.0,0.13007,1.18123,0.12473,1.1878,-6.02785
3669696.37274,240.0,0.10309,1.19578,0.14022,1.20398,-6.68826
3669709.88674,240.0,0.08153,1.21512,0.16136,1.22578,-7.56432
3669726.98475,240.0,0.06443,1.23554,0.18819,1.24979,-8.6603
3669748.57077,240.0,0.05102,1.25345,0.21655,1.27202,-9.80188
3669775.81378,240.0,0.04042,1.28142,0.24313,1.30428,-10.7431
3669810.3098,240.0,0.03192,1.32055,0.27547,1.34897,-11.78312
3669853.85683,240.0,0.02528,1.36632,0.31769,1.40277,-13.0895
3669908.92186,240.0,0.01999,1.40866,0.36622,1.45548,-14.57304
3684092.80923,241.0,20004.453,0.40362,-0.0011,0.40362,0.15627
3684092.95223,241.0,15829.126,0.4139,0.01265,0.4141,-1.75048
3684093.09423,241.0,12516.703,0.42491,0.0224,0.4255,-3.01832
3684093.23623,241.0,9909.4424,0.43504,0.02998,0.43607,-3.94238
3684093.40023,241.0,7835.48,0.44401,0.03678,0.44553,-4.73521
3684093.60123,241.0,6217.2461,0.45336,0.04147,0.45525,-5.2269
3684093.83923,241.0,4905.291,0.46137,0.04482,0.46354,-5.54828
3684094.07823,241.0,3881.2737,0.47004,0.04757,0.47244,-5.77872
3684094.31623,241.0,3070.9827,0.47824,0.05102,0.48096,-6.08969
3684094.55423,241.0,2430.7778,0.48706,0.0539,0.49003,-6.3148
3684094.79223,241.0,1923.1537,0.4962,0.05619,0.49938,-6.46066
3684095.03023,241.0,1522.4358,0.50369,0.05656,0.50685,-6.40682
3684095.26823,241.0,1203.8446,0.5144,0.05925,0.5178,-6.57008
3684095.50723,241.0,952.86591,0.51988,0.06063,0.5234,-6.65209
3684095.74523,241.0,754.27557,0.53203,0.06305,0.53575,-6.75807
3684095.98223,241.0,596.71857,0.53986,0.06558,0.54383,-6.92593
3684096.22023,241.0,471.96338,0.55007,0.06816,0.55428,-7.06402
3684096.45923,241.0,373.20856,0.55929,0.07078,0.56375,-7.21287
3684096.69723,241.0,295.47278,0.56879,0.0749,0.5737,-7.50154
3684096.93623,241.0,233.87738,0.58028,0.0782,0.58552,-7.6754
3684097.17423,241.0,185.05922,0.58923,0.08399,0.59519,-8.11202
3684097.41023,241.0,146.35823,0.60073,0.08887,0.60727,-8.41475
3684097.64723,241.0,115.77804,0.61275,0.09431,0.61997,-8.74964
3684097.88123,241.0,91.6721,0.62507,0.09947,0.63293,-9.04202
3684098.12623,241.0,72.51701,0.63832,0.10747,0.6473,-9.55698
3684098.35523,241.0,57.36816,0.65211,0.11777,0.66266,-10.2374
3684098.59223,241.0,45.3629,0.66895,0.12817,0.68112,-10.84594
3684098.82423,241.0,35.93134,0.6841,0.14058,0.6984,-11.61266
3684099.07523,241.0,28.40909,0.70678,0.15497,0.72357,-12.36742
3684099.28923,241.0,22.48202,0.73047,0.17274,0.75062,-13.3048
3684099.55423,241.0,17.79613,0.75952,0.1879,0.78241,-13.89538
3684099.80623,241.0,14.06813,0.79564,0.20474,0.82156,-14.43083
3684100.02223,241.0,11.1448,0.8355,0.21183,0.86193,-14.22671
3684100.29023,241.0,8.81772,0.87866,0.21568,0.90474,-13.79124
3684100.46823,241.0,6.97545,0.91963,0.21249,0.94386,-13.01044
3684100.68623,241.0,5.5173,0.9638,0.20477,0.98531,-11.99479
3684100.95523,241.0,4.36941,0.9984,0.18878,1.01609,-10.70704
3684101.29023,241.0,3.45686,1.03209,0.17016,1.04602,-9.36233
3684101.70923,241.0,2.73547,1.05663,0.15343,1.06771,-8.26225
3684102.23423,241.0,2.16054,1.07565,0.13497,1.08408,-7.15222
3684102.89423,241.0,1.70952,1.09181,0.11839,1.09821,-6.18868
3684103.72223,241.0,1.35352,1.10405,0.10503,1.10904,-5.43454
3684104.76523,241.0,1.07079,1.11367,0.0951,1.11772,-4.88062
3684106.07923,241.0,0.84734,1.1199,0.08709,1.12328,-4.44661
3684107.73424,241.0,0.67072,1.1272,0.0813,1.13013,-4.12509
3684109.82324,241.0,0.53067,1.13435,0.07958,1.13714,-4.01287
3684112.46024,241.0,0.41976,1.14163,0.08136,1.14453,-4.07642
3684115.79124,241.0,0.33183,1.14634,0.08496,1.14948,-4.23884
3684119.99724,241.0,0.26261,1.1529,0.09013,1.15642,-4.47004
3684125.30525,241.0,0.20791,1.16122,0.09737,1.16529,-4.79316
3684132.01025,241.0,0.16452,1.1724,0.10908,1.17746,-5.31549
3684140.48626,241.0,0.13007,1.18341,0.12586,1.19008,-6.07076
3684151.17626,241.0,0.10309,1.19382,0.14342,1.2024,-6.85039
3684164.69027,241.0,0.08153,1.20913,0.16226,1.21997,-7.64295
3684181.78828,241.0,0.06443,1.23115,0.18593,1.24511,-8.58808
3684203.37529,241.0,0.05102,1.26013,0.21548,1.27843,-9.70369
3684230.61731,241.0,0.04042,1.28642,0.25161,1.3108,-11.06663
3684265.11333,241.0,0.03192,1.31412,0.28533,1.34474,-12.25034
3684308.66036,241.0,0.02528,1.35126,0.31481,1.38745,-13.11471
3684363.72639,241.0,0.01999,1.405,0.34857,1.44759,-13.93329
3698546.28974,242.0,20004.453,0.40374,0.00031,0.40374,-0.0439
3698546.43274,242.0,15829.126,0.41491,0.01196,0.41508,-1.65172
3698546.57474,242.0,12516.703,0.42534,0.02324,0.42598,-3.12756
3698546.71674,242.0,9909.4424,0.43474,0.02986,0.43576,-3.92961
3698546.88074,242.0,7835.48,0.44373,0.03623,0.44521,-4.66723
3698547.08174,242.0,6217.2461,0.4519,0.03964,0.45363,-5.01299
3698547.31974,242.0,4905.291,0.46108,0.04495,0.46327,-5.56769
3698547.55874,242.0,3881.2737,0.46908,0.04758,0.47149,-5.79191
3698547.79674,242.0,3070.9827,0.47976,0.05007,0.48236,-5.95861
