Repository: SebaVillagra00/ICM2985-SOH-IPRE

## Data University of Cambridge (EIS Cambridge)
Data publicada en "Identifying degradation patterns of lithium ion batteries from impedance spectroscopy using machine learning" (Zhang, Tang, Zhang, Wang, Stimming & Lee, 2020) https://www.nature.com/articles/s41467-020-15235-7.

Carpeta contiene:
* Paper de Nature Comunications (IF: 16.6).
* Data frames para IOS.
* Data frames para Windows.

Cada Data frame está contenido en un archivo .txt con las siguientes columnas:
* time/s: tiempo en que se mide la muestra.
* cycle number: ciclo de carga de la batería.
* freq/Hz: frecuencia de la señal de input.
* Re(Z)/Ohm: Parte resistiva de la impedancia.
* Im(Z)/Ohm: Parte reactiva de la impedancia.

File: EIS Cambridge/EIS data/EIS_state_IX_35C02.csv (part 23 of 29)
time/s,cycle number,freq/Hz,Re(Z)/Ohm,-Im(Z)/Ohm,|Z|/Ohm,Phase(Z)/deg
3609731.31684,242.0,471.96338,0.65716,0.08322,0.66241,-7.21765
3609731.55584,242.0,373.20856,0.66946,0.08647,0.67502,-7.36018
3609731.79284,242.0,295.47278,0.68271,0.09095,0.68875,-7.58856
3609732.03284,242.0,233.87738,0.69541,0.09432,0.70178,-7.72409
3609732.27084,242.0,185.05922,0.70892,0.10099,0.71608,-8.10734
3609732.50684,242.0,146.35823,0.72334,0.10505,0.73093,-8.26311
3609732.74284,242.0,115.77804,0.73652,0.11046,0.74476,-8.52969
3609732.97784,242.0,91.6721,0.75163,0.11815,0.76086,-8.93356
3609733.22284,242.0,72.51701,0.7684,0.12674,0.77878,-9.36598
3609733.45184,242.0,57.36816,0.78327,0.13604,0.79499,-9.85311
3609733.68884,242.0,45.3629,0.80106,0.1477,0.81456,-10.44717
3609733.92084,242.0,35.93134,0.8217,0.1613,0.83739,-11.10601
3609734.17084,242.0,28.40909,0.84279,0.17721,0.86122,-11.87435
3609734.38584,242.0,22.48202,0.87055,0.19471,0.89206,-12.60718
3609734.65084,242.0,17.79613,0.90358,0.21215,0.92815,-13.21311
3609734.90284,242.0,14.06813,0.94126,0.22892,0.9687,-13.66927
3609735.11884,242.0,11.1448,0.9863,0.24365,1.01595,-13.87637
3609735.38584,242.0,8.81772,1.03504,0.24917,1.0646,-13.5354
3609735.56484,242.0,6.97545,1.08679,0.24331,1.1137,-12.61918
3609735.78284,242.0,5.5173,1.13289,0.23883,1.15779,-11.90425
3609736.05184,242.0,4.36941,1.17819,0.21916,1.1984,-10.53756
3609736.38684,242.0,3.45686,1.21779,0.2019,1.23441,-9.41367
3609736.80584,242.0,2.73547,1.24666,0.17883,1.25942,-8.16333
3609737.33084,242.0,2.16054,1.2729,0.15581,1.2824,-6.97877
3609737.98984,242.0,1.70952,1.29135,0.13515,1.2984,-5.97468
3609738.81884,242.0,1.35352,1.30535,0.11923,1.31079,-5.21867
3609739.86184,242.0,1.07079,1.31481,0.10493,1.31899,-4.56294
3609741.17584,242.0,0.84734,1.32292,0.09478,1.32631,-4.09779
3609742.83085,242.0,0.67072,1.32914,0.08653,1.33195,-3.72499
3609744.91985,242.0,0.53067,1.33601,0.08195,1.33852,-3.50988
3609747.55685,242.0,0.41976,1.34123,0.08088,1.34367,-3.45103
3609750.88785,242.0,0.33183,1.34637,0.08203,1.34886,-3.48649
3609755.09385,242.0,0.26261,1.35343,0.08548,1.35612,-3.61376
3609760.40186,242.0,0.20791,1.36219,0.09427,1.36545,-3.95888
3609767.10586,242.0,0.16452,1.3698,0.10771,1.37403,-4.49596
3609775.58286,242.0,0.13007,1.37692,0.1241,1.3825,-5.15014
3609786.27287,242.0,0.10309,1.38481,0.13989,1.39185,-5.76814
3609799.78688,242.0,0.08153,1.39938,0.15845,1.40833,-6.46013
3609816.88489,242.0,0.06443,1.41869,0.18363,1.43053,-7.37526
3609838.4709,242.0,0.05102,1.44097,0.21312,1.45664,-8.413
3609865.71292,242.0,0.04042,1.46567,0.24472,1.48596,-9.47894
3609900.20894,242.0,0.03192,1.50084,0.27377,1.5256,-10.33771
3609943.75597,242.0,0.02528,1.54976,0.31274,1.581,-11.40902
3609998.821,242.0,0.01999,1.60307,0.36594,1.64431,-12.85883
3623815.63689,243.0,20004.453,0.50637,-0.00762,0.50643,0.86187
3623815.77989,243.0,15829.126,0.51525,0.00692,0.51529,-0.76942
3623815.92189,243.0,12516.703,0.5249,0.01721,0.52518,-1.87735
3623816.06389,243.0,9909.4424,0.53318,0.02656,0.53384,-2.85205
3623816.22789,243.0,7835.48,0.54188,0.03289,0.54287,-3.47369
3623816.42889,243.0,6217.2461,0.54847,0.04004,0.54993,-4.17526
3623816.66689,243.0,4905.291,0.5591,0.04468,0.56088,-4.56875
3623816.90489,243.0,3881.2737,0.56774,0.0498,0.56993,-5.01326
3623817.14289,243.0,3070.9827,0.57642,0.05298,0.57885,-5.25097
3623817.38189,243.0,2430.7778,0.58524,0.05799,0.5881,-5.65885
3623817.61989,243.0,1923.1537,0.59405,0.06076,0.59715,-5.83951
3623817.85789,243.0,1522.4358,0.6041,0.06432,0.60751,-6.07748
3623818.09589,243.0,1203.8446,0.61382,0.06849,0.61763,-6.36682
3623818.3339,243.0,952.86591,0.62357,0.07226,0.62774,-6.60999
3623818.5729,243.0,754.27557,0.6343,0.0778,0.63905,-6.99305
3623818.8099,243.0,596.71857,0.64689,0.08009,0.65183,-7.05763
3623819.0479,243.0,471.96338,0.65825,0.08266,0.66342,-7.15768
3623819.2869,243.0,373.20856,0.67086,0.08549,0.67629,-7.26206
3623819.5239,243.0,295.47278,0.68363,0.09172,0.68975,-7.64168
3623819.7639,243.0,233.87738,0.69617,0.09501,0.70262,-7.77136
3623820.0019,243.0,185.05922,0.70945,0.09879,0.71629,-7.92729
3623820.2379,243.0,146.35823,0.72424,0.10504,0.73182,-8.25228
3623820.4739,243.0,115.77804,0.73844,0.11137,0.7468,-8.57675
3623820.7089,243.0,91.6721,0.75291,0.11778,0.76206,-8.89083
3623820.9539,243.0,72.51701,0.76845,0.12598,0.77871,-9.3104
3623821.1829,243.0,57.36816,0.78448,0.13741,0.79642,-9.93556
3623821.4199,243.0,45.3629,0.80256,0.14732,0.81597,-10.40178
3623821.6519,243.0,35.93134,0.82109,0.16013,0.83656,-11.03513
3623821.9019,243.0,28.40909,0.84387,0.1769,0.86221,-11.83916
3623822.1169,243.0,22.48202,0.87188,0.19299,0.89298,-12.48087
3623822.3819,243.0,17.79613,0.90423,0.21366,0.92913,-13.29443
3623822.6339,243.0,14.06813,0.94313,0.2286,0.97044,-13.62482
3623822.8499,243.0,11.1448,0.98719,0.23958,1.01584,-13.6416
3623823.1169,243.0,8.81772,1.03507,0.24639,1.06399,-13.3898
3623823.2959,243.0,6.97545,1.09034,0.24472,1.11747,-12.65025
3623823.5139,243.0,5.5173,1.13267,0.23311,1.15641,-11.6294
3623823.7829,243.0,4.36941,1.17949,0.22008,1.19985,-10.56925
3623824.1179,243.0,3.45686,1.21535,0.20102,1.23187,-9.39175
3623824.5369,243.0,2.73547,1.24714,0.17687,1.25962,-8.07164
3623825.0619,243.0,2.16054,1.2726,0.15489,1.28199,-6.93947
3623825.7209,243.0,1.70952,1.29114,0.13577,1.29826,-6.00302
3623826.5499,243.0,1.35352,1.30371,0.11833,1.30907,-5.18619
3623827.5929,243.0,1.07079,1.31427,0.10413,1.31839,-4.53019
3623828.9059,243.0,0.84734,1.32318,0.09374,1.32649,-4.05212
3623830.5619,243.0,0.67072,1.32958,0.08631,1.33238,-3.71413
3623832.6509,243.0,0.53067,1.33493,0.08183,1.33744,-3.50764
3623835.28791,243.0,0.41976,1.3408,0.07989,1.34317,-3.40999
3623838.61891,243.0,0.33183,1.34777,0.08105,1.35021,-3.44141
3623842.82491,243.0,0.26261,1.3544,0.08712,1.3572,-3.68047
3623848.13291,243.0,0.20791,1.36061,0.09704,1.36407,-4.07965
3623854.83692,243.0,0.16452,1.36576,0.10881,1.37009,-4.55503
3623863.31392,243.0,0.13007,1.37371,0.12032,1.37897,-5.00565
3623874.00393,243.0,0.10309,1.38574,0.13663,1.39246,-5.63116
3623887.51794,243.0,0.08153,1.40116,0.15844,1.41009,-6.45162
3623904.61495,243.0,0.06443,1.41965,0.18478,1.43163,-7.41586
3623926.20196,243.0,0.05102,1.43861,0.21082,1.45397,-8.33697
3623953.44398,243.0,0.04042,1.47067,0.23851,1.48989,-9.21204
3623987.94,243.0,0.03192,1.51336,0.27864,1.5388,-10.43259
3624031.48702,243.0,0.02528,1.55345,0.32922,1.58795,-11.96551
3624086.55205,243.0,0.01999,1.59015,0.37942,1.63479,-13.42001
3637894.76729,244.0,20004.453,0.50672,-0.00825,0.50679,0.93304
3637894.91029,244.0,15829.126,0.51638,0.0065,0.51642,-0.72104
3637895.05229,244.0,12516.703,0.52419,0.01756,0.52448,-1.91908
3637895.19429,244.0,9909.4424,0.53196,0.02517,0.53255,-2.70875
3637895.35829,244.0,7835.48,0.54081,0.03311,0.54182,-3.50306
3637895.55929,244.0,6217.2461,0.55085,0.0402,0.55232,-4.17432
3637895.79729,244.0,4905.291,0.5582,0.04485,0.56,-4.59334
3637896.03529,244.0,3881.2737,0.56691,0.05099,0.5692,-5.13995
3637896.27329,244.0,3070.9827,0.57704,0.05345,0.57951,-5.29217
3637896.51229,244.0,2430.7778,0.58447,0.05946,0.58749,-5.80861
3637896.75029,244.0,1923.1537,0.5946,0.06129,0.59775,-5.88467
3637896.98829,244.0,1522.4358,0.60393,0.0668,0.60761,-6.31163
3637897.22629,244.0,1203.8446,0.61443,0.06734,0.61811,-6.25455
3637897.46529,244.0,952.86591,0.62639,0.07242,0.63057,-6.59533
3637897.70329,244.0,754.27557,0.63547,0.07641,0.64004,-6.85672
3637897.94029,244.0,596.71857,0.64673,0.07882,0.65152,-6.94869
3637898.17829,244.0,471.96338,0.6589,0.08348,0.66417,-7.22042
3637898.41729,244.0,373.20856,0.67258,0.08577,0.67803,-7.26708
3637898.65429,244.0,295.47278,0.68409,0.09175,0.69022,-7.63895
3637898.89429,244.0,233.87738,0.69612,0.09693,0.70283,-7.92688
3637899.13229,244.0,185.05922,0.71105,0.09945,0.71797,-7.96227
3637899.36829,244.0,146.35823,0.72513,0.10472,0.73265,-8.21756
3637899.60429,244.0,115.77804,0.74057,0.11096,0.74884,-8.521
3637899.83929,244.0,91.6721,0.75368,0.11729,0.76275,-8.84531
3637900.08429,244.0,72.51701,0.7685,0.1268,0.77889,-9.36901
3637900.31329,244.0,57.36816,0.78459,0.13755,0.79656,-9.94388
3637900.55029,244.0,45.3629,0.80437,0.14778,0.81783,-10.41069
3637900.78229,244.0,35.93134,0.82421,0.15996,0.83959,-10.98342
3637901.03229,244.0,28.40909,0.84778,0.17699,0.86606,-11.79251
3637901.24729,244.0,22.48202,0.8751,0.19459,0.89647,-12.53644
3637901.51229,244.0,17.79613,0.90619,0.21313,0.93092,-13.23527
3637901.76429,244.0,14.06813,0.94615,0.22971,0.97364,-13.6462
3637901.98029,244.0,11.1448,0.99016,0.2417,1.01923,-13.71785
3637902.24729,244.0,8.81772,1.03796,0.2478,1.06713,-13.42727
3637902.42629,244.0,6.97545,1.08751,0.24913,1.11568,-12.90298
3637902.64429,244.0,5.5173,1.13927,0.23603,1.16346,-11.70471
3637902.91329,244.0,4.36941,1.17976,0.22248,1.20055,-10.67946
3637903.24829,244.0,3.45686,1.22095,0.20047,1.2373,-9.32425
3637903.66729,244.0,2.73547,1.25164,0.17976,1.26448,-8.17296
3637904.19229,244.0,2.16054,1.27491,0.15712,1.28456,-7.02582
3637904.85129,244.0,1.70952,1.29349,0.13568,1.30059,-5.98808
3637905.68029,244.0,1.35352,1.3081,0.11821,1.31343,-5.16358
3637906.72329,244.0,1.07079,1.31854,0.10547,1.32275,-4.57356
3637908.03629,244.0,0.84734,1.32618,0.09494,1.32957,-4.09477
3637909.6923,244.0,0.67072,1.33283,0.08759,1.33571,-3.76003
3637911.7813,244.0,0.53067,1.33863,0.0823,1.34116,-3.51821
3637914.4183,244.0,0.41976,1.34434,0.08081,1.34677,-3.43977
3637917.7493,244.0,0.33183,1.35022,0.08242,1.35273,-3.49307
3637921.9553,244.0,0.26261,1.3554,0.08661,1.35817,-3.6564
3637927.26331,244.0,0.20791,1.3623,0.09363,1.36552,-3.93157
3637933.96731,244.0,0.16452,1.3718,0.10351,1.3757,-4.31514
3637942.44431,244.0,0.13007,1.38384,0.12005,1.38904,-4.9581
3637953.13432,244.0,0.10309,1.39461,0.14177,1.4018,-5.80441
3637966.64833,244.0,0.08153,1.40408,0.16459,1.4137,-6.68601
3637983.74634,244.0,0.06443,1.41888,0.18924,1.43144,-7.59702
3638005.33235,244.0,0.05102,1.44243,0.21199,1.45793,-8.36086
3638032.57437,244.0,0.04042,1.47173,0.24475,1.49194,-9.44199
3638067.07039,244.0,0.03192,1.50215,0.28137,1.52828,-10.60935
3638110.61741,244.0,0.02528,1.53978,0.31567,1.5718,-11.58579
3638165.68245,244.0,0.01999,1.59302,0.35177,1.63139,-12.45226
3651958.35916,245.0,20004.453,0.50521,-0.00838,0.50528,0.94995
3651958.50116,245.0,15829.126,0.51353,0.00547,0.51356,-0.60993
3651958.64316,245.0,12516.703,0.52421,0.01668,0.52447,-1.82247
3651958.78616,245.0,9909.4424,0.53174,0.02633,0.53239,-2.83472
3651958.95016,245.0,7835.48,0.54073,0.03391,0.54179,-3.58852
3651959.15116,245.0,6217.2461,0.5482,0.03947,0.54962,-4.11768
3651959.38916,245.0,4905.291,0.55872,0.04356,0.56041,-4.45794
3651959.62716,245.0,3881.2737,0.56698,0.04823,0.56903,-4.86188
3651959.86516,245.0,3070.9827,0.57381,0.05504,0.57644,-5.47895
3651960.10416,245.0,2430.7778,0.58462,0.0578,0.58747,-5.64666
3651960.34216,245.0,1923.1537,0.59286,0.06138,0.59603,-5.91121
3651960.58016,245.0,1522.4358,0.60233,0.06484,0.60581,-6.14449
3651960.81816,245.0,1203.8446,0.61201,0.06875,0.61586,-6.40921
3651961.05716,245.0,952.86591,0.62299,0.07081,0.627,-6.4844
3651961.29516,245.0,754.27557,0.63374,0.07506,0.63817,-6.75507
3651961.53216,245.0,596.71857,0.64482,0.07908,0.64965,-6.99174
3651961.77016,245.0,471.96338,0.65796,0.08303,0.66317,-7.19231
3651962.00916,245.0,373.20856,0.67089,0.08682,0.67648,-7.37356
3651962.24616,245.0,295.47278,0.68309,0.09066,0.68908,-7.56048
3651962.48616,245.0,233.87738,0.69552,0.09523,0.702,-7.79633
3651962.72416,245.0,185.05922,0.70856,0.10042,0.71564,-8.06623
3651962.96016,245.0,146.35823,0.72349,0.1063,0.73126,-8.35849
3651963.19616,245.0,115.77804,0.73679,0.11271,0.74536,-8.69703
3651963.43116,245.0,91.6721,0.75189,0.1177,0.76104,-8.89697
3651963.67616,245.0,72.51701,0.76774,0.12646,0.77809,-9.35367
3651963.90516,245.0,57.36816,0.78556,0.13508,0.79709,-9.75703
3651964.14216,245.0,45.3629,0.80432,0.14764,0.81776,-10.40162
3651964.37416,245.0,35.93134,0.82236,0.16118,0.83801,-11.08932
3651964.62416,245.0,28.40909,0.84508,0.17612,0.86324,-11.77239
3651964.83916,245.0,22.48202,0.87256,0.19422,0.89391,-12.54864
3651965.10416,245.0,17.79613,0.90379,0.21234,0.9284,-13.22178
3651965.35616,245.0,14.06813,0.94391,0.23002,0.97153,-13.69554
3651965.57216,245.0,11.1448,0.98999,0.24138,1.01899,-13.70264
3651965.83916,245.0,8.81772,1.03725,0.24805,1.0665,-13.44906
3651966.01716,245.0,6.97545,1.08659,0.24966,1.11491,-12.93999
3651966.23616,245.0,5.5173,1.13775,0.23629,1.16203,-11.73271
3651966.50516,245.0,4.36941,1.17786,0.22285,1.19875,-10.71365
3651966.83916,245.0,3.45686,1.21863,0.20003,1.23493,-9.3216
3651967.25816,245.0,2.73547,1.25056,0.18045,1.26352,-8.21069
3651967.78316,245.0,2.16054,1.274,0.1577,1.28373,-7.05633
3651968.44216,245.0,1.70952,1.29307,0.13718,1.30033,-6.05592
3651969.27116,245.0,1.35352,1.30672,0.11962,1.31218,-5.23061
3651970.31416,245.0,1.07079,1.31704,0.10494,1.32122,-4.55567
3651971.62717,245.0,0.84734,1.32539,0.09389,1.32871,-4.05209
3651973.28317,245.0,0.67072,1.33205,0.087,1.33488,-3.73701
3651975.37217,245.0,0.53067,1.33861,0.08172,1.3411,-3.4934
3651978.00917,245.0,0.41976,1.34564,0.08055,1.34805,-3.42559
3651981.34017,245.0,0.33183,1.35096,0.08367,1.35355,-3.54382
3651985.54617,245.0,0.26261,1.35563,0.08979,1.3586,-3.78945
3651990.85418,245.0,0.20791,1.36072,0.09601,1.3641,-4.0361
3651997.55818,245.0,0.16452,1.36845,0.1051,1.37248,-4.392
3652006.03519,245.0,0.13007,1.37908,0.11899,1.38421,-4.9315
3652016.72519,245.0,0.10309,1.38977,0.13771,1.39658,-5.65872
3652030.2392,245.0,0.08153,1.40274,0.15831,1.41164,-6.43907
3652047.33621,245.0,0.06443,1.42092,0.18136,1.43244,-7.2737
3652068.92322,245.0,0.05102,1.45025,0.20854,1.46517,-8.18291
3652096.16524,245.0,0.04042,1.48247,0.24854,1.50316,-9.51745
3652130.66126,245.0,0.03192,1.51199,0.29433,1.54037,-11.01551
3652174.20829,245.0,0.02528,1.54027,0.33407,1.57608,-12.23727
3652229.27332,245.0,0.01999,1.58023,0.36736,1.62237,-13.08719
3666002.65868,246.0,20004.453,0.50427,-0.007,0.50432,0.79507
3666002.80168,246.0,15829.126,0.5132,0.00564,0.51323,-0.63005
3666002.94368,246.0,12516.703,0.52134,0.01765,0.52164,-1.93846
3666003.08568,246.0,9909.4424,0.52934,0.02615,0.52999,-2.82816
3666003.24968,246.0,7835.48,0.53858,0.03359,0.53962,-3.56897
3666003.45068,246.0,6217.2461,0.54699,0.03904,0.54839,-4.08239
3666003.68868,246.0,4905.291,0.55679,0.04441,0.55856,-4.56014
3666003.92768,246.0,3881.2737,0.56466,0.04936,0.56682,-4.9956
3666004.16568,246.0,3070.9827,0.57255,0.05457,0.57515,-5.44414
3666004.40368,246.0,2430.7778,0.5821,0.05695,0.58488,-5.58804
3666004.64168,246.0,1923.1537,0.59202,0.06129,0.59519,-5.91093
3666004.87968,246.0,1522.4358,0.60195,0.06501,0.60545,-6.16399
3666005.11768,246.0,1203.8446,0.61296,0.06779,0.6167,-6.31124
3666005.35668,246.0,952.86591,0.62192,0.07221,0.6261,-6.62247
3666005.59468,246.0,754.27557,0.63384,0.07447,0.6382,-6.70105
3666005.83168,246.0,596.71857,0.64458,0.08025,0.64956,-7.09686
3666006.06968,246.0,471.96338,0.65555,0.08277,0.66076,-7.19636
3666006.30868,246.0,373.20856,0.66902,0.08726,0.67469,-7.43092
3666006.54668,246.0,295.47278,0.68189,0.09195,0.68807,-7.67962
3666006.78568,246.0,233.87738,0.69535,0.09602,0.70194,-7.86185
3666007.02368,246.0,185.05922,0.70862,0.10162,0.71587,-8.16109
3666007.25968,246.0,146.35823,0.72126,0.10576,0.72897,-8.34204
3666007.49568,246.0,115.77804,0.73705,0.11329,0.7457,-8.73834
3666007.73068,246.0,91.6721,0.7511,0.12038,0.76068,-9.10556
3666007.97568,246.0,72.51701,0.76605,0.12736,0.77656,-9.43976
3666008.20468,246.0,57.36816,0.78488,0.13755,0.79684,-9.94016
3666008.44168,246.0,45.3629,0.79953,0.14791,0.8131,-10.481
3666008.67368,246.0,35.93134,0.82048,0.16307,0.83653,-11.24116
3666008.92468,246.0,28.40909,0.84418,0.17685,0.8625,-11.8322
3666009.13868,246.0,22.48202,0.87107,0.19446,0.89251,-12.58456
3666009.40368,246.0,17.79613,0.90323,0.21403,0.92824,-13.33124
3666009.65568,246.0,14.06813,0.94111,0.22943,0.96867,-13.70055
3666009.87168,246.0,11.1448,0.9872,0.24173,1.01637,-13.75895
3666010.13868,246.0,8.81772,1.03534,0.24951,1.06498,-13.54947
3666010.31768,246.0,6.97545,1.08912,0.25083,1.11763,-12.96918
3666010.53568,246.0,5.5173,1.13575,0.23682,1.16018,-11.77828
3666010.80468,246.0,4.36941,1.18095,0.22456,1.20211,-10.76634
3666011.13968,246.0,3.45686,1.21785,0.20174,1.23445,-9.40574
3666011.55869,246.0,2.73547,1.2508,0.18054,1.26376,-8.21338
3666012.08369,246.0,2.16054,1.27603,0.15894,1.28589,-7.10009
3666012.74269,246.0,1.70952,1.29426,0.13857,1.30166,-6.111
3666013.57169,246.0,1.35352,1.30816,0.12042,1.31369,-5.25927
3666014.61469,246.0,1.07079,1.31888,0.10564,1.32311,-4.57942
3666015.92769,246.0,0.84734,1.32695,0.09492,1.33034,-4.09137
3666017.58269,246.0,0.67072,1.33447,0.08695,1.3373,-3.72803
3666019.67169,246.0,0.53067,1.34019,0.08257,1.34274,-3.52571
3666022.30869,246.0,0.41976,1.34587,0.08014,1.34825,-3.40768
3666025.63969,246.0,0.33183,1.35329,0.08275,1.35582,-3.4993
3666029.8457,246.0,0.26261,1.35947,0.08856,1.36236,-3.72695
3666035.1537,246.0,0.20791,1.36456,0.09773,1.36805,-4.09639
3666041.8577,246.0,0.16452,1.37054,0.10697,1.37471,-4.46284
3666050.33471,246.0,0.13007,1.3791,0.11898,1.38422,-4.93079
3666061.02471,246.0,0.10309,1.3922,0.13633,1.39886,-5.59275
3666074.53872,246.0,0.08153,1.40605,0.15924,1.41504,-6.46149
3666091.63673,246.0,0.06443,1.42266,0.18455,1.43458,-7.39141
3666113.22275,246.0,0.05102,1.44506,0.20895,1.46008,-8.2277
3666140.46576,246.0,0.04042,1.48002,0.24051,1.49944,-9.23026
3666174.96078,246.0,0.03192,1.51843,0.28486,1.54492,-10.62534
3666218.50781,246.0,0.02528,1.55363,0.33436,1.58921,-12.1454
3666273.57284,246.0,0.01999,1.58767,0.37818,1.63209,-13.39795
3680038.46914,247.0,20004.453,0.50614,-0.00962,0.50623,1.0886
3680038.61214,247.0,15829.126,0.51718,0.00709,0.51723,-0.78505
3680038.75414,247.0,12516.703,0.5252,0.01717,0.52548,-1.87211
3680038.89614,247.0,9909.4424,0.53244,0.02528,0.53304,-2.71839
3680039.06014,247.0,7835.48,0.54152,0.0345,0.54261,-3.64523
3680039.26114,247.0,6217.2461,0.55086,0.04107,0.55239,-4.2642
3680039.49914,247.0,4905.291,0.55949,0.04439,0.56125,-4.5361
3680039.73814,247.0,3881.2737,0.56712,0.04816,0.56916,-4.85392
3680039.97614,247.0,3070.9827,0.5771,0.05438,0.57966,-5.38343
3680040.21414,247.0,2430.7778,0.58527,0.05881,0.58821,-5.73835
3680040.45214,247.0,1923.1537,0.59594,0.06102,0.59906,-5.84599
3680040.69014,247.0,1522.4358,0.60403,0.06364,0.60738,-6.01448
3680040.92814,247.0,1203.8446,0.61432,0.06824,0.61809,-6.33878
3680041.16714,247.0,952.86591,0.62368,0.07112,0.62772,-6.50517
3680041.40514,247.0,754.27557,0.6354,0.07583,0.6399,-6.80578
3680041.64214,247.0,596.71857,0.64616,0.07928,0.65101,-6.99507
3680041.88014,247.0,471.96338,0.65861,0.08288,0.6638,-7.17224
3680042.11914,247.0,373.20856,0.67119,0.08665,0.67676,-7.35622
3680042.35714,247.0,295.47278,0.68219,0.09182,0.68835,-7.66589
3680042.59614,247.0,233.87738,0.69692,0.09423,0.70326,-7.70007
3680042.83414,247.0,185.05922,0.70983,0.09965,0.71679,-7.99109
3680043.07014,247.0,146.35823,0.72276,0.10586,0.73048,-8.33297
3680043.30614,247.0,115.77804,0.73822,0.11167,0.74662,-8.6021
3680043.54114,247.0,91.6721,0.75135,0.11772,0.76052,-8.90483
3680043.78614,247.0,72.51701,0.76863,0.12649,0.77897,-9.34548
3680044.01514,247.0,57.36816,0.784,0.13549,0.79562,-9.80487
3680044.25214,247.0,45.3629,0.8024,0.14699,0.81575,-10.38109
3680044.48414,247.0,35.93134,0.82268,0.16003,0.8381,-11.00794
3680044.73414,247.0,28.40909,0.84437,0.1763,0.86258,-11.79362
3680044.94914,247.0,22.48202,0.87152,0.19432,0.89292,-12.56972
3680045.21414,247.0,17.79613,0.90471,0.21344,0.92954,-13.27455
3680045.46614,247.0,14.06813,0.94387,0.22906,0.97126,-13.64086
3680045.68214,247.0,11.1448,0.98617,0.24105,1.0152,-13.73549
3680045.94914,247.0,8.81772,1.03557,0.24825,1.06491,-13.4808
3680046.12814,247.0,6.97545,1.09033,0.24587,1.11771,-12.70788
3680046.34614,247.0,5.5173,1.1339,0.23491,1.15798,-11.70453
3680046.61514,247.0,4.36941,1.18014,0.22247,1.20092,-10.67546
3680046.95014,247.0,3.45686,1.21478,0.2004,1.2312,-9.36777
3680047.36914,247.0,2.73547,1.24895,0.17722,1.26146,-8.07602
3680047.89414,247.0,2.16054,1.27475,0.15681,1.28436,-7.01291
3680048.55314,247.0,1.70952,1.29149,0.13714,1.29875,-6.06136
3680049.38214,247.0,1.35352,1.30498,0.11845,1.31034,-5.18638
3680050.42514,247.0,1.07079,1.31512,0.10521,1.31932,-4.57376
3680051.73815,247.0,0.84734,1.32362,0.0942,1.32697,-4.07096
3680053.39415,247.0,0.67072,1.3311,0.08689,1.33394,-3.73486
3680055.48315,247.0,0.53067,1.33604,0.08159,1.33853,-3.49457
3680058.12015,247.0,0.41976,1.34225,0.07998,1.34463,-3.41001
3680061.45115,247.0,0.33183,1.34898,0.08184,1.35146,-3.47159
3680065.65715,247.0,0.26261,1.356,0.08813,1.35886,-3.7184
3680070.96516,247.0,0.20791,1.36088,0.09767,1.36438,-4.10506
3680077.66916,247.0,0.16452,1.36673,0.10784,1.37098,-4.51131
3680086.14617,247.0,0.13007,1.37535,0.11959,1.38054,-4.96943
3680096.83617,247.0,0.10309,1.38842,0.13636,1.3951,-5.60921
3680110.35018,247.0,0.08153,1.4024,0.15873,1.41136,-6.45748
3680127.44819,247.0,0.06443,1.42021,0.18543,1.43227,-7.43888
3680149.0342,247.0,0.05102,1.44094,0.20876,1.45598,-8.24345
3680176.27622,247.0,0.04042,1.47543,0.23921,1.49469,-9.20929
3680210.77224,247.0,0.03192,1.51593,0.28319,1.54215,-10.58127
3680254.31927,247.0,0.02528,1.55304,0.33365,1.58847,-12.12481
3680309.3843,247.0,0.01999,1.58739,0.37958,1.63214,-13.44836
3694111.55288,248.0,20004.453,0.51487,-0.00817,0.51494,0.90876
3694111.69588,248.0,15829.126,0.52208,0.00639,0.52212,-0.70099
3694111.83788,248.0,12516.703,0.52994,0.01692,0.53021,-1.82899
3694111.97988,248.0,9909.4424,0.54167,0.02638,0.54231,-2.7879
3694112.14388,248.0,7835.48,0.54746,0.03425,0.54853,-3.57942
3694112.34488,248.0,6217.2461,0.55541,0.0394,0.55681,-4.05774
3694112.58288,248.0,4905.291,0.56508,0.04495,0.56687,-4.54844
3694112.82188,248.0,3881.2737,0.57328,0.04859,0.57534,-4.84508
3694113.05988,248.0,3070.9827,0.58166,0.05408,0.58417,-5.31228
3694113.29788,248.0,2430.7778,0.59241,0.05651,0.5951,-5.44924
3694113.53588,248.0,1923.1537,0.59978,0.06072,0.60284,-5.78094
3694113.77388,248.0,1522.4358,0.61147,0.06426,0.61484,-5.99958
3694114.01188,248.0,1203.8446,0.62054,0.06807,0.62426,-6.26034
3694114.25089,248.0,952.86591,0.63127,0.07327,0.6355,-6.62072
3694114.48889,248.0,754.27557,0.64263,0.07637,0.64715,-6.77755
3694114.72589,248.0,596.71857,0.65327,0.07823,0.65794,-6.82894
3694114.96389,248.0,471.96338,0.66452,0.08184,0.66954,-7.0208
3694115.20289,248.0,373.20856,0.67691,0.08609,0.68236,-7.24804
3694115.44089,248.0,295.47278,0.68975,0.09131,0.69577,-7.54133
3694115.67989,248.0,233.87738,0.70261,0.09486,0.70899,-7.68861
3694115.91789,248.0,185.05922,0.7155,0.10009,0.72247,-7.96314
3694116.15389,248.0,146.35823,0.72979,0.10473,0.73727,-8.16683
3694116.39089,248.0,115.77804,0.74541,0.11134,0.75368,-8.49538
3694116.62489,248.0,91.6721,0.75884,0.11827,0.768,-8.85873
3694116.86989,248.0,72.51701,0.77302,0.1257,0.78318,-9.2361
3694117.09889,248.0,57.36816,0.79012,0.13688,0.80189,-9.8284
3694117.33589,248.0,45.3629,0.80834,0.14629,0.82147,-10.25782
3694117.56789,248.0,35.93134,0.82614,0.15988,0.84147,-10.95269
3694117.81889,248.0,28.40909,0.84895,0.17684,0.86717,-11.76665
3694118.03289,248.0,22.48202,0.87788,0.19241,0.89872,-12.36235
3694118.29789,248.0,17.79613,0.90809,0.21078,0.93223,-13.06768
3694118.54989,248.0,14.06813,0.94867,0.22922,0.97597,-13.58342
3694118.76589,248.0,11.1448,0.99415,0.24161,1.02308,-13.65966
3694119.03389,248.0,8.81772,1.04235,0.24653,1.07111,-13.30674
3694119.21189,248.0,6.97545,1.09176,0.2484,1.11966,-12.81769
3694119.42989,248.0,5.5173,1.14205,0.23517,1.16601,-11.63575
3694119.69889,248.0,4.36941,1.18393,0.22182,1.20453,-10.61181
3694120.03389,248.0,3.45686,1.22374,0.19825,1.2397,-9.20194
3694120.45289,248.0,2.73547,1.25611,0.1797,1.2689,-8.14146
3694120.97789,248.0,2.16054,1.27872,0.15727,1.28835,-7.01153
3694121.63689,248.0,1.70952,1.2966,0.1362,1.30373,-5.99679
3694122.46589,248.0,1.35352,1.30999,0.1186,1.31535,-5.17297
3694123.50889,248.0,1.07079,1.32065,0.10496,1.32482,-4.54403
3694124.82289,248.0,0.84734,1.32862,0.09436,1.33197,-4.06224
3694126.47789,248.0,0.67072,1.33565,0.08658,1.33845,-3.7089
3694128.56689,248.0,0.53067,1.34199,0.08183,1.34448,-3.48944
3694131.2039,248.0,0.41976,1.34829,0.08049,1.35069,-3.41643
3694134.5349,248.0,0.33183,1.35448,0.08349,1.35705,-3.52723
3694138.7409,248.0,0.26261,1.35915,0.08942,1.36209,-3.764
3694144.0489,248.0,0.20791,1.36421,0.09655,1.36762,-4.0481
3694150.75291,248.0,0.16452,1.37203,0.10523,1.37606,-4.38581
3694159.22991,248.0,0.13007,1.38267,0.11926,1.38781,-4.92975
3694169.91992,248.0,0.10309,1.39345,0.13799,1.40027,-5.65525
3694183.43393,248.0,0.08153,1.40613,0.15846,1.41503,-6.42976
3694200.53194,248.0,0.06443,1.42484,0.18278,1.43652,-7.30997
3694222.11795,248.0,0.05102,1.45332,0.20904,1.46828,-8.18494
3694249.35997,248.0,0.04042,1.4865,0.24848,1.50712,-9.48987
3694283.85599,248.0,0.03192,1.51597,0.29448,1.54431,-10.99295
3694327.40301,248.0,0.02528,1.54521,0.3358,1.58128,-12.26079
3694382.46804,248.0,0.01999,1.58415,0.3694,1.62665,-13.12607
3708197.26673,249.0,20004.453,0.51633,-0.00664,0.51637,0.73638
3708197.40973,249.0,15829.126,0.52363,0.00646,0.52367,-0.70697
3708197.55173,249.0,12516.703,0.53341,0.01761,0.5337,-1.8913
3708197.69373,249.0,9909.4424,0.54196,0.02626,0.54259,-2.77429
3708197.85773,249.0,7835.48,0.54978,0.03355,0.55081,-3.49162
3708198.05873,249.0,6217.2461,0.55815,0.0401,0.55959,-4.10906
3708198.29673,249.0,4905.291,0.5675,0.04557,0.56933,-4.59119
3708198.53573,249.0,3881.2737,0.57551,0.04894,0.57759,-4.86018
3708198.77273,249.0,3070.9827,0.58431,0.05366,0.58677,-5.24701
3708199.01173,249.0,2430.7778,0.59362,0.05703,0.59635,-5.48721
3708199.24973,249.0,1923.1537,0.60261,0.06068,0.60566,-5.74992
3708199.48773,249.0,1522.4358,0.61263,0.06356,0.61592,-5.92325
3708199.72573,249.0,1203.8446,0.62431,0.06691,0.62789,-6.11693
3708199.96473,249.0,952.86591,0.63415,0.07291,0.63833,-6.55881
3708200.20273,249.0,754.27557,0.6424,0.07458,0.64672,-6.62208
3708200.43973,249.0,596.71857,0.65446,0.07924,0.65924,-6.90369
3708200.67773,249.0,471.96338,0.66758,0.08413,0.67286,-7.18238
3708200.91673,249.0,373.20856,0.68064,0.08516,0.68595,-7.13122
3708201.15373,249.0,295.47278,0.69134,0.0909,0.69729,-7.49019
3708201.39373,249.0,233.87738,0.70315,0.09526,0.70957,-7.71526
3708201.63173,249.0,185.05922,0.71708,0.09905,0.72389,-7.8641
3708201.86773,249.0,146.35823,0.73199,0.10526,0.73952,-8.18321
3708202.10373,249.0,115.77804,0.74609,0.11195,0.75445,-8.53364
3708202.33873,249.0,91.6721,0.76021,0.11808,0.76933,-8.82864
3708202.58373,249.0,72.51701,0.77581,0.12635,0.78603,-9.24999
3708202.81273,249.0,57.36816,0.79037,0.13422,0.80168,-9.63786
3708203.04973,249.0,45.3629,0.80937,0.14686,0.82258,-10.28416
3708203.28173,249.0,35.93134,0.82872,0.16095,0.8442,-10.99084
3708203.53173,249.0,28.40909,0.85057,0.17574,0.86853,-11.67421
3708203.74673,249.0,22.48202,0.87745,0.19513,0.89888,-12.5377
3708204.01173,249.0,17.79613,0.91199,0.21207,0.93632,-13.0909
3708204.26373,249.0,14.06813,0.94939,0.23096,0.97708,-13.67317
3708204.47973,249.0,11.1448,0.99266,0.24048,1.02138,-13.61789
3708204.74673,249.0,8.81772,1.04331,0.24843,1.07248,-13.39382
3708204.92473,249.0,6.97545,1.09482,0.24201,1.12124,-12.465
3708205.14273,249.0,5.5173,1.13937,0.23771,1.1639,-11.78478
3708205.41273,249.0,4.36941,1.18788,0.2203,1.20814,-10.50642
3708205.74773,249.0,3.45686,1.2256,0.20186,1.24211,-9.35299
3708206.16673,249.0,2.73547,1.25511,0.17877,1.26777,-8.10657
3708206.69173,249.0,2.16054,1.28137,0.15586,1.29081,-6.93528
3708207.35073,249.0,1.70952,1.29967,0.13633,1.3068,-5.98811
3708208.17873,249.0,1.35352,1.31341,0.11925,1.31881,-5.18775
3708209.22173,249.0,1.07079,1.32332,0.10587,1.32754,-4.57411
3708210.53573,249.0,0.84734,1.33103,0.09431,1.33436,-4.05289
3708212.19173,249.0,0.67072,1.33764,0.08669,1.34045,-3.7079
3708214.28074,249.0,0.53067,1.34472,0.08243,1.34725,-3.5076
3708216.91674,249.0,0.41976,1.34935,0.08069,1.35176,-3.42218
3708220.24874,249.0,0.33183,1.3554,0.0821,1.35789,-3.46649
3708224.45374,249.0,0.26261,1.3626,0.08623,1.36532,-3.62092
3708229.76275,249.0,0.20791,1.37065,0.09514,1.37395,-3.97063
3708236.46675,249.0,0.16452,1.37789,0.10896,1.38219,-4.52146
3708244.94275,249.0,0.13007,1.38427,0.12403,1.38982,-5.11999
3708255.63376,249.0,0.10309,1.3936,0.13935,1.40055,-5.71029
3708269.14677,249.0,0.08153,1.40926,0.15855,1.41815,-6.41913
3708286.24478,249.0,0.06443,1.42854,0.18411,1.44035,-7.34387
3708307.83079,249.0,0.05102,1.4484,0.21363,1.46407,-8.39019
3708335.07381,249.0,0.04042,1.47452,0.24252,1.49434,-9.34012
3708369.56883,249.0,0.03192,1.51385,0.27404,1.53845,-10.26059
3708413.11685,249.0,0.02528,1.56324,0.31742,1.59514,-11.47809
3708468.18189,249.0,0.01999,1.61092,0.37298,1.65354,-13.03609
3722278.23573,250.0,20004.453,0.51591,-0.00845,0.51598,0.93833
3722278.37873,250.0,15829.126,0.52528,0.00687,0.52533,-0.74982
3722278.52073,250.0,12516.703,0.53343,0.01924,0.53378,-2.06533
3722278.66273,250.0,9909.4424,0.54242,0.02644,0.54307,-2.79084
3722278.82673,250.0,7835.48,0.55157,0.03389,0.55261,-3.51593
3722279.02773,250.0,6217.2461,0.55882,0.03921,0.56019,-4.0139
3722279.26573,250.0,4905.291,0.56806,0.04522,0.56986,-4.55155
3722279.50473,250.0,3881.2737,0.57624,0.04921,0.57834,-4.88141
3722279.74273,250.0,3070.9827,0.58562,0.05249,0.58797,-5.12223
3722279.98073,250.0,2430.7778,0.59472,0.05725,0.59747,-5.49872
3722280.21873,250.0,1923.1537,0.60446,0.06081,0.60752,-5.74493
3722280.45673,250.0,1522.4358,0.61356,0.06464,0.61696,-6.01445
3722280.69473,250.0,1203.8446,0.62469,0.06711,0.62829,-6.13127
3722280.93273,250.0,952.86591,0.6347,0.07067,0.63862,-6.35303
3722281.17173,250.0,754.27557,0.64529,0.07561,0.6497,-6.68282
3722281.40873,250.0,596.71857,0.65641,0.07924,0.66117,-6.88374
3722281.64573,250.0,471.96338,0.66789,0.08119,0.6728,-6.93134
3722281.88573,250.0,373.20856,0.68075,0.08562,0.68612,-7.16871
3722282.12273,250.0,295.47278,0.69067,0.09078,0.69661,-7.48785
3722282.36173,250.0,233.87738,0.70491,0.09497,0.71128,-7.67286
3722282.59973,250.0,185.05922,0.71893,0.09952,0.72579,-7.8809
3722282.83673,250.0,146.35823,0.7322,0.1063,0.73987,-8.26012
3722283.07273,250.0,115.77804,0.74592,0.11108,0.75414,-8.46989
3722283.30673,250.0,91.6721,0.76033,0.11784,0.7694,-8.80971
3722283.55273,250.0,72.51701,0.77739,0.12568,0.78748,-9.18369
3722283.78173,250.0,57.36816,0.79168,0.13577,0.80323,-9.73143
3722284.01874,250.0,45.3629,0.81067,0.14633,0.82377,-10.23188
3722284.25074,250.0,35.93134,0.83065,0.1619,0.84628,-11.02925
3722284.50074,250.0,28.40909,0.85244,0.17779,0.87078,-11.78092
3722284.71474,250.0,22.48202,0.88128,0.19467,0.90252,-12.45608
3722284.97974,250.0,17.79613,0.91297,0.21312,0.93751,-13.13955
3722285.23274,250.0,14.06813,0.95064,0.22976,0.97802,-13.58733
3722285.44874,250.0,11.1448,0.99532,0.24046,1.02395,-13.58169
3722285.71574,250.0,8.81772,1.04354,0.25028,1.07313,-13.48713
3722285.89374,250.0,6.97545,1.09772,0.24531,1.12479,-12.59714
3722286.11174,250.0,5.5173,1.14278,0.23766,1.16723,-11.74798
3722286.38174,250.0,4.36941,1.19134,0.22154,1.21177,-10.5341
3722286.71674,250.0,3.45686,1.22638,0.20252,1.24299,-9.37689
3722287.13474,250.0,2.73547,1.25796,0.17925,1.27067,-8.10984
3722287.65974,250.0,2.16054,1.28502,0.15698,1.29457,-6.96469
3722288.31974,250.0,1.70952,1.30228,0.138,1.30957,-6.0488
3722289.14774,250.0,1.35352,1.31607,0.11983,1.32152,-5.20245
3722290.19074,250.0,1.07079,1.32672,0.10574,1.33093,-4.55682
3722291.50474,250.0,0.84734,1.33492,0.09457,1.33827,-4.05213
3722293.16074,250.0,0.67072,1.34207,0.08709,1.34489,-3.71303
3722295.24874,250.0,0.53067,1.34814,0.08289,1.35068,-3.51851
3722297.88574,250.0,0.41976,1.3534,0.08065,1.3558,-3.41028
3722301.21675,250.0,0.33183,1.36031,0.08186,1.36277,-3.44366
3722305.42275,250.0,0.26261,1.36717,0.08735,1.36996,-3.65591
3722310.73075,250.0,0.20791,1.37409,0.0974,1.37754,-4.05471
3722317.43476,250.0,0.16452,1.37966,0.1098,1.38402,-4.55017
3722325.91176,250.0,0.13007,1.3868,0.12205,1.39216,-5.02974
3722336.60177,250.0,0.10309,1.39897,0.13715,1.40568,-5.59928
3722350.11577,250.0,0.08153,1.41464,0.15873,1.42352,-6.40198
3722367.21278,250.0,0.06443,1.43329,0.18567,1.44526,-7.38121
3722388.7998,250.0,0.05102,1.45228,0.21251,1.46774,-8.32496
3722416.04181,250.0,0.04042,1.48209,0.24016,1.50143,-9.2043
3722450.53683,250.0,0.03192,1.52454,0.2768,1.54947,-10.29084
3722494.08386,250.0,0.02528,1.56928,0.32576,1.60274,-11.72727
3722549.14889,250.0,0.01999,1.60947,0.38062,1.65387,-13.30536
3736324.52027,251.0,20004.453,0.51239,-0.0059,0.51242,0.65931
3736324.66327,251.0,15829.126,0.52181,0.00721,0.52186,-0.79123
3736324.80527,251.0,12516.703,0.53,0.01821,0.53031,-1.96771
3736324.94727,251.0,9909.4424,0.53801,0.02506,0.5386,-2.66719
3736325.11127,251.0,7835.48,0.5458,0.03311,0.5468,-3.47176
3736325.31227,251.0,6217.2461,0.55468,0.03982,0.55611,-4.10657
3736325.55027,251.0,4905.291,0.56347,0.04562,0.56532,-4.62884
3736325.78927,251.0,3881.2737,0.57232,0.05056,0.57455,-5.04854
3736326.02727,251.0,3070.9827,0.58251,0.05391,0.585,-5.28764
3736326.26527,251.0,2430.7778,0.58906,0.05662,0.59178,-5.49072
3736326.50327,251.0,1923.1537,0.59981,0.06203,0.60301,-5.90449
3736326.74127,251.0,1522.4358,0.6081,0.06466,0.61153,-6.06945
3736326.97927,251.0,1203.8446,0.61901,0.06868,0.62281,-6.33119
3736327.21827,251.0,952.86591,0.62894,0.07127,0.63297,-6.46483
3736327.45627,251.0,754.27557,0.63881,0.07645,0.64337,-6.82425
3736327.69327,251.0,596.71857,0.65152,0.07841,0.65622,-6.86268
3736327.93127,251.0,471.96338,0.66255,0.08266,0.66769,-7.1115
3736328.17027,251.0,373.20856,0.67485,0.08655,0.68038,-7.30811
3736328.40727,251.0,295.47278,0.68823,0.09031,0.69413,-7.4753
3736328.64727,251.0,233.87738,0.6992,0.09634,0.70581,-7.84546
3736328.88527,251.0,185.05922,0.71315,0.10024,0.72016,-8.00105
3736329.12127,251.0,146.35823,0.72827,0.1054,0.73585,-8.23521
3736329.35727,251.0,115.77804,0.74191,0.1121,0.75033,-8.59247
3736329.59227,251.0,91.6721,0.75706,0.11708,0.76606,-8.79151
3736329.83727,251.0,72.51701,0.77149,0.12772,0.78199,-9.40011
3736330.06627,251.0,57.36816,0.78898,0.13628,0.80066,-9.79968
3736330.30327,251.0,45.3629,0.80661,0.14862,0.82019,-10.44006
3736330.53527,251.0,35.93134,0.82574,0.16022,0.84114,-10.98058
3736330.78527,251.0,28.40909,0.84809,0.17646,0.86625,-11.75394
3736331.00027,251.0,22.48202,0.87628,0.19422,0.89754,-12.49723
3736331.26527,251.0,17.79613,0.90727,0.21378,0.93211,-13.25885
3736331.51728,251.0,14.06813,0.94788,0.2296,0.97529,-13.61601
3736331.73328,251.0,11.1448,0.99261,0.24035,1.0213,-13.61183
3736332.00028,251.0,8.81772,1.04099,0.2491,1.07038,-13.45722
3736332.17928,251.0,6.97545,1.09515,0.24816,1.12292,-12.76756
3736332.39728,251.0,5.5173,1.13887,0.23635,1.16314,-11.72404
3736332.66628,251.0,4.36941,1.1868,0.22403,1.20776,-10.69004
3736333.00128,251.0,3.45686,1.22313,0.20183,1.23967,-9.37018
3736333.42028,251.0,2.73547,1.256,0.17854,1.26862,-8.09026
3736333.94528,251.0,2.16054,1.28155,0.15765,1.29121,-7.01312
3736334.60428,251.0,1.70952,1.29969,0.13749,1.30694,-6.03872
3736335.43328,251.0,1.35352,1.31266,0.11943,1.31808,-5.19845
3736336.47628,251.0,1.07079,1.3237,0.10496,1.32786,-4.53387
3736337.78928,251.0,0.84734,1.33179,0.0945,1.33514,-4.05863
3736339.44528,251.0,0.67072,1.33844,0.08681,1.34125,-3.71094
3736341.53428,251.0,0.53067,1.34389,0.08201,1.34639,-3.49215
3736344.17128,251.0,0.41976,1.35058,0.07972,1.35293,-3.37785
3736347.50228,251.0,0.33183,1.35718,0.08184,1.35965,-3.45081
3736351.70829,251.0,0.26261,1.36403,0.08819,1.36687,-3.69942
3736357.01629,251.0,0.20791,1.36904,0.09703,1.37247,-4.05419
3736363.72029,251.0,0.16452,1.37432,0.10728,1.3785,-4.46336
3736372.1973,251.0,0.13007,1.3831,0.11909,1.38822,-4.92125
3736382.88731,251.0,0.10309,1.39605,0.13563,1.40263,-5.54887
3736396.40131,251.0,0.08153,1.41047,0.15823,1.41932,-6.40083
3736413.49832,251.0,0.06443,1.42758,0.1848,1.43949,-7.37607
3736435.08534,251.0,0.05102,1.44783,0.20849,1.46277,-8.19421
3736462.32735,251.0,0.04042,1.48133,0.23856,1.50042,-9.14851
3736496.82337,251.0,0.03192,1.52254,0.28149,1.54834,-10.47477
3736540.3704,251.0,0.02528,1.55881,0.33142,1.59365,-12.00301
3736595.43543,251.0,0.01999,1.59285,0.37694,1.63685,-13.31376
3750330.9209,252.0,20004.453,0.51143,-0.00772,0.51149,0.86445
3750331.0629,252.0,15829.126,0.51938,0.00577,0.51941,-0.63649
3750331.2059,252.0,12516.703,0.52857,0.01868,0.5289,-2.02358
3750331.3479,252.0,9909.4424,0.53756,0.02724,0.53825,-2.90103
3750331.5119,252.0,7835.48,0.5449,0.03342,0.54592,-3.50943
3750331.7129,252.0,6217.2461,0.55346,0.03955,0.55487,-4.08787
3750331.9509,252.0,4905.291,0.56171,0.04431,0.56346,-4.50994
3750332.1889,252.0,3881.2737,0.56967,0.0502,0.57188,-5.03572
3750332.4269,252.0,3070.9827,0.5787,0.05413,0.58123,-5.34376
3750332.6659,252.0,2430.7778,0.58702,0.05795,0.58987,-5.63785
3750332.9039,252.0,1923.1537,0.59637,0.06062,0.59945,-5.80366
3750333.1419,252.0,1522.4358,0.60532,0.06439,0.60874,-6.07213
3750333.3799,252.0,1203.8446,0.61768,0.06817,0.62143,-6.29782
3750333.6189,252.0,952.86591,0.62772,0.07154,0.63178,-6.50166
3750333.8569,252.0,754.27557,0.63881,0.07488,0.64319,-6.68582
3750334.0939,252.0,596.71857,0.6483,0.07916,0.65312,-6.96147
3750334.3319,252.0,471.96338,0.66074,0.08309,0.66594,-7.1675
3750334.5709,252.0,373.20856,0.67294,0.08777,0.67864,-7.43114
3750334.80791,252.0,295.47278,0.68683,0.09259,0.69304,-7.67754
3750335.04791,252.0,233.87738,0.69955,0.09618,0.70613,-7.82828
3750335.28591,252.0,185.05922,0.7136,0.09902,0.72044,-7.90009
3750335.52191,252.0,146.35823,0.72576,0.10633,0.73351,-8.3349
3750335.75791,252.0,115.77804,0.73904,0.11244,0.74754,-8.65091
3750335.99291,252.0,91.6721,0.75546,0.11873,0.76473,-8.93164
3750336.23791,252.0,72.51701,0.77191,0.12573,0.78208,-9.25113
3750336.46691,252.0,57.36816,0.7876,0.13549,0.79917,-9.76075
3750336.70391,252.0,45.3629,0.80619,0.14782,0.81963,-10.3903
3750336.93591,252.0,35.93134,0.82448,0.16217,0.84027,-11.12779
3750337.18591,252.0,28.40909,0.8465,0.17687,0.86478,-11.8015
3750337.40091,252.0,22.48202,0.87439,0.19573,0.89603,-12.6173
3750337.66591,252.0,17.79613,0.90656,0.21233,0.9311,-13.18203
3750337.91791,252.0,14.06813,0.94771,0.2309,0.97543,-13.69297
3750338.13391,252.0,11.1448,0.99251,0.24415,1.0221,-13.81995
3750338.40091,252.0,8.81772,1.04185,0.24917,1.07124,-13.45032
3750338.57991,252.0,6.97545,1.08945,0.24928,1.11761,-12.88793
3750338.79791,252.0,5.5173,1.14228,0.2384,1.16689,-11.78873
3750339.06691,252.0,4.36941,1.18358,0.2244,1.20467,-10.73528
3750339.40191,252.0,3.45686,1.22484,0.20213,1.24141,-9.37075
3750339.82091,252.0,2.73547,1.25612,0.18227,1.26928,-8.25635
3750340.34591,252.0,2.16054,1.28053,0.15767,1.29021,-7.01961
3750341.00491,252.0,1.70952,1.29884,0.13669,1.30601,-6.00767
3750341.83391,252.0,1.35352,1.31441,0.11993,1.31986,-5.21323
3750342.87691,252.0,1.07079,1.32477,0.10591,1.32899,-4.57066
3750344.18991,252.0,0.84734,1.33273,0.09574,1.33617,-4.10884
3750345.84591,252.0,0.67072,1.33941,0.08777,1.34229,-3.74895
3750347.93491,252.0,0.53067,1.34522,0.08286,1.34777,-3.5246
3750350.57191,252.0,0.41976,1.35114,0.08118,1.35357,-3.43819
3750353.90292,252.0,0.33183,1.35637,0.08299,1.35891,-3.50136
3750358.10892,252.0,0.26261,1.36201,0.087,1.36479,-3.65501
3750363.41692,252.0,0.20791,1.36924,0.09364,1.37244,-3.91247
3750370.12093,252.0,0.16452,1.37886,0.10411,1.38278,-4.31771
3750378.59793,252.0,0.13007,1.3899,0.12112,1.39516,-4.9802
3750389.28794,252.0,0.10309,1.39902,0.14271,1.40628,-5.82461
3750402.80195,252.0,0.08153,1.40908,0.16357,1.41854,-6.62136
3750419.89896,252.0,0.06443,1.42448,0.18731,1.43674,-7.49115
3750441.48597,252.0,0.05102,1.4493,0.21158,1.46466,-8.30569
3750468.72798,252.0,0.04042,1.47736,0.24457,1.49746,-9.39983
3750503.22401,252.0,0.03192,1.50803,0.28059,1.53391,-10.54025
3750546.77103,252.0,0.02528,1.54636,0.31327,1.57777,-11.45211
3750601.83606,252.0,0.01999,1.60143,0.35209,1.63968,-12.39984
3764335.85232,253.0,20004.453,0.50932,-0.00705,0.50937,0.7932
3764335.99532,253.0,15829.126,0.51734,0.00616,0.51738,-0.68192
3764336.13732,253.0,12516.703,0.52646,0.01767,0.52676,-1.9223
3764336.27932,253.0,9909.4424,0.5346,0.02675,0.53527,-2.86433
3764336.44332,253.0,7835.48,0.54276,0.03391,0.54382,-3.57549
3764336.64432,253.0,6217.2461,0.55119,0.04,0.55264,-4.15023
