Repository: SebaVillagra00/ICM2985-SOH-IPRE

## Data University of Cambridge (EIS Cambridge)
Data publicada en "Identifying degradation patterns of lithium ion batteries from impedance spectroscopy using machine learning" (Zhang, Tang, Zhang, Wang, Stimming & Lee, 2020) https://www.nature.com/articles/s41467-020-15235-7.

Carpeta contiene:
* Paper de Nature Comunications (IF: 16.6).
* Data frames para IOS.
* Data frames para Windows.

Cada Data frame está contenido en un archivo .txt con las siguientes columnas:
* time/s: tiempo en que se mide la muestra.
* cycle number: ciclo de carga de la batería.
* freq/Hz: frecuencia de la señal de input.
* Re(Z)/Ohm: Parte resistiva de la impedancia.
* Im(Z)/Ohm: Parte reactiva de la impedancia.

File: EIS Cambridge/EIS data/EIS_state_IX_45C02.csv (part 23 of 29)
time/s,cycle number,freq/Hz,Re(Z)/Ohm,-Im(Z)/Ohm,|Z|/Ohm,Phase(Z)/deg
3698548.03475,242.0,2430.7778,0.48711,0.05299,0.48998,-6.2085
3698548.27275,242.0,1923.1537,0.4957,0.05346,0.49857,-6.15592
3698548.51075,242.0,1522.4358,0.50288,0.05705,0.50611,-6.47207
3698548.74875,242.0,1203.8446,0.51321,0.05868,0.51655,-6.52241
3698548.98775,242.0,952.86591,0.52116,0.06119,0.52474,-6.69682
3698549.22575,242.0,754.27557,0.531,0.06359,0.53479,-6.82947
3698549.46275,242.0,596.71857,0.54057,0.06616,0.5446,-6.97808
3698549.70075,242.0,471.96338,0.5498,0.06814,0.554,-7.06483
3698549.93975,242.0,373.20856,0.5579,0.07114,0.56241,-7.26638
3698550.17775,242.0,295.47278,0.57001,0.07583,0.57503,-7.57763
3698550.41675,242.0,233.87738,0.5787,0.07874,0.58403,-7.74866
3698550.65475,242.0,185.05922,0.59004,0.08434,0.59604,-8.13426
3698550.89075,242.0,146.35823,0.60092,0.08859,0.60742,-8.38682
3698551.12775,242.0,115.77804,0.61201,0.09326,0.61908,-8.66408
3698551.36175,242.0,91.6721,0.62357,0.10122,0.63173,-9.21977
3698551.60675,242.0,72.51701,0.63743,0.1073,0.6464,-9.55478
3698551.83575,242.0,57.36816,0.65212,0.11885,0.66286,-10.32866
3698552.07275,242.0,45.3629,0.66759,0.12802,0.67976,-10.8556
3698552.30475,242.0,35.93134,0.68428,0.14088,0.69863,-11.63375
3698552.55575,242.0,28.40909,0.70648,0.15573,0.72344,-12.43075
3698552.76975,242.0,22.48202,0.72993,0.17187,0.74989,-13.24941
3698553.03475,242.0,17.79613,0.76019,0.18752,0.78298,-13.85662
3698553.28675,242.0,14.06813,0.79484,0.20174,0.82004,-14.2414
3698553.50275,242.0,11.1448,0.83426,0.21234,0.86086,-14.28014
3698553.77075,242.0,8.81772,0.87739,0.21593,0.90357,-13.82577
3698553.94875,242.0,6.97545,0.92007,0.21095,0.94395,-12.91328
3698554.16675,242.0,5.5173,0.96165,0.20455,0.98316,-12.00857
3698554.43575,242.0,4.36941,0.99754,0.1875,1.01501,-10.64544
3698554.77075,242.0,3.45686,1.03058,0.17053,1.0446,-9.39531
3698555.18975,242.0,2.73547,1.05431,0.15201,1.06522,-8.20418
3698555.71475,242.0,2.16054,1.07524,0.13263,1.08338,-7.03195
3698556.37375,242.0,1.70952,1.09162,0.11756,1.09793,-6.14646
3698557.20275,242.0,1.35352,1.10322,0.10471,1.10818,-5.42199
3698558.24575,242.0,1.07079,1.11167,0.09475,1.1157,-4.87164
3698559.55975,242.0,0.84734,1.1193,0.08674,1.12265,-4.43126
3698561.21475,242.0,0.67072,1.12563,0.08158,1.12858,-4.14509
3698563.30375,242.0,0.53067,1.1326,0.07953,1.13539,-4.01664
3698565.94076,242.0,0.41976,1.13916,0.08096,1.14203,-4.06493
3698569.27176,242.0,0.33183,1.14451,0.08423,1.1476,-4.20904
3698573.47776,242.0,0.26261,1.15119,0.08891,1.15462,-4.41636
3698578.78576,242.0,0.20791,1.15984,0.09717,1.1639,-4.78896
3698585.49077,242.0,0.16452,1.17111,0.11027,1.17629,-5.37925
3698593.96677,242.0,0.13007,1.18087,0.1271,1.18769,-6.14338
3698604.65678,242.0,0.10309,1.19189,0.14442,1.20061,-6.90857
3698618.17079,242.0,0.08153,1.2077,0.16143,1.21844,-7.6136
3698635.2688,242.0,0.06443,1.22929,0.18453,1.24307,-8.53716
3698656.85481,242.0,0.05102,1.25626,0.21372,1.2743,-9.65477
3698684.09783,242.0,0.04042,1.28066,0.24717,1.30429,-10.92375
3698718.59385,242.0,0.03192,1.31056,0.27848,1.33982,-11.99613
3698762.14087,242.0,0.02528,1.35327,0.31113,1.38858,-12.9477
3698817.20691,242.0,0.01999,1.40798,0.35345,1.45167,-14.09197
3712992.1458,243.0,20004.453,0.40401,-9e-05,0.40401,0.01333
3712992.2888,243.0,15829.126,0.41438,0.01258,0.41457,-1.73932
3712992.4308,243.0,12516.703,0.42538,0.02167,0.42593,-2.91635
3712992.5728,243.0,9909.4424,0.43567,0.03027,0.43672,-3.97487
3712992.7368,243.0,7835.48,0.44363,0.03533,0.44503,-4.5535
3712992.9378,243.0,6217.2461,0.45229,0.04018,0.45407,-5.0768
3712993.1758,243.0,4905.291,0.46253,0.04498,0.46471,-5.55384
3712993.4148,243.0,3881.2737,0.47149,0.04703,0.47383,-5.69603
3712993.6528,243.0,3070.9827,0.47823,0.05093,0.48094,-6.07842
3712993.8908,243.0,2430.7778,0.48793,0.05229,0.49072,-6.1174
3712994.1288,243.0,1923.1537,0.49662,0.05405,0.49955,-6.21141
3712994.3668,243.0,1522.4358,0.50407,0.05725,0.50731,-6.4791
3712994.6048,243.0,1203.8446,0.5141,0.05923,0.5175,-6.57201
3712994.8438,243.0,952.86591,0.52089,0.06062,0.5244,-6.63868
3712995.0818,243.0,754.27557,0.52918,0.06336,0.53296,-6.82783
3712995.3188,243.0,596.71857,0.54056,0.06525,0.54449,-6.88278
3712995.5568,243.0,471.96338,0.54797,0.06938,0.55235,-7.21593
3712995.7958,243.0,373.20856,0.55852,0.07278,0.56325,-7.42394
3712996.0338,243.0,295.47278,0.56971,0.07558,0.5747,-7.55704
3712996.2728,243.0,233.87738,0.57923,0.07926,0.58463,-7.7922
3712996.5108,243.0,185.05922,0.59047,0.08426,0.59645,-8.12078
3712996.74681,243.0,146.35823,0.60168,0.08854,0.60816,-8.37138
3712996.98381,243.0,115.77804,0.61316,0.09373,0.62028,-8.69126
3712997.21781,243.0,91.6721,0.62523,0.09979,0.63314,-9.06786
3712997.46281,243.0,72.51701,0.63786,0.1084,0.647,-9.64464
3712997.69281,243.0,57.36816,0.6525,0.11817,0.66311,-10.26506
3712997.92881,243.0,45.3629,0.66831,0.13023,0.68088,-11.02676
3712998.16081,243.0,35.93134,0.68565,0.14064,0.69992,-11.59176
3712998.41181,243.0,28.40909,0.70556,0.1562,0.72265,-12.48268
3712998.62581,243.0,22.48202,0.7304,0.17225,0.75044,-13.26985
3712998.89081,243.0,17.79613,0.76017,0.18771,0.783,-13.87028
3712999.14281,243.0,14.06813,0.79247,0.20134,0.81765,-14.25516
3712999.35881,243.0,11.1448,0.83284,0.21198,0.8594,-14.27992
3712999.62681,243.0,8.81772,0.8773,0.21669,0.90367,-13.87383
3712999.80481,243.0,6.97545,0.92243,0.20981,0.94599,-12.81413
3713000.02281,243.0,5.5173,0.95855,0.20329,0.97987,-11.97391
3713000.29181,243.0,4.36941,0.99998,0.18811,1.01751,-10.65343
3713000.62681,243.0,3.45686,1.03127,0.1725,1.0456,-9.49587
3713001.04581,243.0,2.73547,1.05604,0.15304,1.06707,-8.24562
3713001.57081,243.0,2.16054,1.07703,0.13425,1.08536,-7.10523
3713002.23081,243.0,1.70952,1.09286,0.11865,1.09928,-6.19625
3713003.05881,243.0,1.35352,1.10296,0.10517,1.10797,-5.44676
3713004.10181,243.0,1.07079,1.11227,0.09392,1.11623,-4.82681
3713005.41581,243.0,0.84734,1.12079,0.08575,1.12407,-4.375
3713007.07181,243.0,0.67072,1.1282,0.08211,1.13118,-4.16253
3713009.15981,243.0,0.53067,1.13408,0.0808,1.13695,-4.07509
3713011.79681,243.0,0.41976,1.13938,0.08121,1.14227,-4.07714
3713015.12782,243.0,0.33183,1.14614,0.08325,1.14916,-4.15459
3713019.33382,243.0,0.26261,1.1543,0.0889,1.15772,-4.40394
3713024.64182,243.0,0.20791,1.16239,0.09858,1.16656,-4.84776
3713031.34683,243.0,0.16452,1.17015,0.11135,1.17544,-5.43582
3713039.82283,243.0,0.13007,1.17986,0.12462,1.18642,-6.0292
3713050.51284,243.0,0.10309,1.19411,0.14052,1.20235,-6.71173
3713064.02685,243.0,0.08153,1.21338,0.16247,1.22421,-7.62666
3713081.12486,243.0,0.06443,1.23537,0.19024,1.24993,-8.75457
3713102.71187,243.0,0.05102,1.25424,0.22012,1.27341,-9.95413
3713129.95388,243.0,0.04042,1.27861,0.24669,1.30219,-10.92027
3713164.44991,243.0,0.03192,1.31534,0.27392,1.34356,-11.76354
3713207.99793,243.0,0.02528,1.36109,0.31096,1.39616,-12.86922
3713263.06296,243.0,0.01999,1.40508,0.35649,1.4496,-14.23651
3727434.00643,244.0,20004.453,0.40393,-0.00033,0.40393,0.04752
3727434.14843,244.0,15829.126,0.41479,0.01324,0.41501,-1.82877
3727434.29043,244.0,12516.703,0.42473,0.02354,0.42538,-3.17197
3727434.43243,244.0,9909.4424,0.43448,0.03129,0.4356,-4.11886
3727434.59643,244.0,7835.48,0.44515,0.03516,0.44654,-4.51656
3727434.79743,244.0,6217.2461,0.45168,0.04104,0.45354,-5.19178
3727435.03543,244.0,4905.291,0.46198,0.04545,0.46421,-5.61905
3727435.27443,244.0,3881.2737,0.47118,0.04683,0.4735,-5.67542
3727435.51243,244.0,3070.9827,0.47899,0.05036,0.48163,-6.00176
3727435.75043,244.0,2430.7778,0.48703,0.05348,0.48996,-6.26663
3727435.98843,244.0,1923.1537,0.49589,0.05402,0.49882,-6.21685
3727436.22643,244.0,1522.4358,0.50406,0.05642,0.50721,-6.38612
3727436.46443,244.0,1203.8446,0.51324,0.05979,0.51671,-6.64515
3727436.70343,244.0,952.86591,0.52122,0.06139,0.52483,-6.71685
3727436.94143,244.0,754.27557,0.53019,0.06432,0.53408,-6.91678
3727437.17843,244.0,596.71857,0.54074,0.06657,0.54482,-7.01794
3727437.41643,244.0,471.96338,0.54991,0.06907,0.55423,-7.15898
3727437.65543,244.0,373.20856,0.55966,0.07146,0.5642,-7.27634
3727437.89343,244.0,295.47278,0.5688,0.0761,0.57387,-7.62053
3727438.13243,244.0,233.87738,0.57948,0.07838,0.58475,-7.7027
3727438.37043,244.0,185.05922,0.59106,0.08379,0.59697,-8.06865
3727438.60643,244.0,146.35823,0.60169,0.08844,0.60815,-8.36136
3727438.84343,244.0,115.77804,0.61343,0.09453,0.62068,-8.76063
3727439.07743,244.0,91.6721,0.62471,0.10091,0.63281,-9.17593
3727439.32243,244.0,72.51701,0.63966,0.10979,0.64902,-9.73957
3727439.55143,244.0,57.36816,0.65364,0.11775,0.66416,-10.21211
3727439.78843,244.0,45.3629,0.66774,0.12812,0.67992,-10.86145
3727440.02043,244.0,35.93134,0.68734,0.14225,0.7019,-11.6924
3727440.27143,244.0,28.40909,0.70626,0.15532,0.72314,-12.40336
3727440.48543,244.0,22.48202,0.73226,0.17241,0.75228,-13.24932
3727440.75043,244.0,17.79613,0.76081,0.188,0.78369,-13.88013
3727441.00243,244.0,14.06813,0.79552,0.20144,0.82063,-14.20973
3727441.21843,244.0,11.1448,0.8348,0.21185,0.86126,-14.23963
3727441.48643,244.0,8.81772,0.87796,0.21534,0.90399,-13.78114
3727441.66443,244.0,6.97545,0.92098,0.21438,0.9456,-13.10352
3727441.88243,244.0,5.5173,0.96464,0.20264,0.9857,-11.86355
3727442.15143,244.0,4.36941,0.99985,0.19133,1.01799,-10.83336
3727442.48643,244.0,3.45686,1.03225,0.17257,1.04658,-9.49107
3727442.90544,244.0,2.73547,1.05903,0.15273,1.06998,-8.20628
3727443.43044,244.0,2.16054,1.07907,0.13547,1.08754,-7.15556
3727444.08944,244.0,1.70952,1.09322,0.11862,1.09963,-6.19268
3727444.91844,244.0,1.35352,1.10568,0.10475,1.11063,-5.41187
3727445.96144,244.0,1.07079,1.11512,0.09436,1.1191,-4.83683
3727447.27544,244.0,0.84734,1.12292,0.08804,1.12637,-4.48282
3727448.93044,244.0,0.67072,1.12941,0.08355,1.13249,-4.2309
3727451.01944,244.0,0.53067,1.13521,0.08003,1.13803,-4.03263
3727453.65644,244.0,0.41976,1.14237,0.0805,1.1452,-4.03098
3727456.98744,244.0,0.33183,1.14903,0.08425,1.15212,-4.19355
3727461.19345,244.0,0.26261,1.15481,0.09075,1.15837,-4.49329
3727466.50145,244.0,0.20791,1.16212,0.09845,1.16628,-4.84243
3727473.20645,244.0,0.16452,1.17215,0.10852,1.17717,-5.28945
3727481.68246,244.0,0.13007,1.18588,0.12413,1.19236,-5.97559
3727492.37246,244.0,0.10309,1.19898,0.14478,1.20769,-6.88515
3727505.88647,244.0,0.08153,1.21248,0.16683,1.2239,-7.83423
3727522.98448,244.0,0.06443,1.23067,0.19047,1.24532,-8.79777
3727544.5705,244.0,0.05102,1.25679,0.2108,1.27434,-9.52137
3727571.81351,244.0,0.04042,1.28949,0.24213,1.31202,-10.63465
3727606.30953,244.0,0.03192,1.32014,0.28127,1.34977,-12.02776
3727649.85656,244.0,0.02528,1.35424,0.31614,1.39065,-13.13992
3727704.92159,244.0,0.01999,1.40229,0.35156,1.44569,-14.07416
3741867.58359,245.0,20004.453,0.40566,-0.00056,0.40566,0.07956
3741867.72659,245.0,15829.126,0.41453,0.01316,0.41474,-1.81817
3741867.86859,245.0,12516.703,0.42541,0.0241,0.42609,-3.24179
3741868.01059,245.0,9909.4424,0.43471,0.0311,0.43582,-4.09147
3741868.17459,245.0,7835.48,0.44328,0.03658,0.44479,-4.71794
3741868.37559,245.0,6217.2461,0.45299,0.04047,0.45479,-5.10472
3741868.61359,245.0,4905.291,0.46331,0.04579,0.46557,-5.64428
3741868.85259,245.0,3881.2737,0.47028,0.04736,0.47266,-5.75017
3741869.09059,245.0,3070.9827,0.47907,0.04915,0.48158,-5.85825
3741869.32859,245.0,2430.7778,0.48628,0.05177,0.48903,-6.07692
3741869.56659,245.0,1923.1537,0.49608,0.05519,0.49914,-6.34867
3741869.80459,245.0,1522.4358,0.50377,0.0559,0.50686,-6.3321
3741870.04259,245.0,1203.8446,0.51339,0.05822,0.51668,-6.46946
3741870.2816,245.0,952.86591,0.52177,0.06254,0.52551,-6.8344
3741870.5196,245.0,754.27557,0.53112,0.06383,0.53494,-6.85246
3741870.7566,245.0,596.71857,0.53985,0.06641,0.54392,-7.01317
3741870.9946,245.0,471.96338,0.55087,0.06968,0.55526,-7.20948
3741871.2336,245.0,373.20856,0.5594,0.07241,0.56406,-7.37545
3741871.4706,245.0,295.47278,0.56959,0.07528,0.57454,-7.52858
3741871.7106,245.0,233.87738,0.57941,0.07905,0.58478,-7.76851
3741871.9486,245.0,185.05922,0.58925,0.08488,0.59534,-8.19729
3741872.1846,245.0,146.35823,0.60137,0.08761,0.60772,-8.28906
3741872.4206,245.0,115.77804,0.61335,0.09394,0.6205,-8.7073
3741872.6546,245.0,91.6721,0.62615,0.1012,0.63427,-9.18096
3741872.9006,245.0,72.51701,0.63731,0.10768,0.64634,-9.58987
3741873.1296,245.0,57.36816,0.65216,0.11768,0.66269,-10.22888
3741873.3656,245.0,45.3629,0.66878,0.12898,0.68111,-10.916
3741873.5986,245.0,35.93134,0.68608,0.14242,0.70071,-11.72744
3741873.8486,245.0,28.40909,0.70658,0.15624,0.72365,-12.46852
3741874.0636,245.0,22.48202,0.73028,0.17164,0.75018,-13.22601
3741874.3286,245.0,17.79613,0.76121,0.18809,0.78411,-13.87923
3741874.5806,245.0,14.06813,0.79747,0.20168,0.82258,-14.19217
3741874.7966,245.0,11.1448,0.83626,0.21348,0.86308,-14.32061
3741875.0636,245.0,8.81772,0.87927,0.21731,0.90573,-13.88234
3741875.2416,245.0,6.97545,0.92096,0.21359,0.94541,-13.05745
3741875.4596,245.0,5.5173,0.9638,0.20564,0.9855,-12.04431
3741875.7296,245.0,4.36941,0.99933,0.18938,1.01711,-10.73091
3741876.0646,245.0,3.45686,1.03515,0.1728,1.04948,-9.47694
3741876.4836,245.0,2.73547,1.05864,0.15512,1.06994,-8.33602
3741877.0086,245.0,2.16054,1.0789,0.13579,1.08741,-7.17346
3741877.6676,245.0,1.70952,1.09423,0.11824,1.1006,-6.16715
3741878.4966,245.0,1.35352,1.10731,0.10571,1.11235,-5.45327
3741879.5386,245.0,1.07079,1.11619,0.09522,1.12024,-4.87596
3741880.8526,245.0,0.84734,1.12424,0.08797,1.12768,-4.47427
3741882.5086,245.0,0.67072,1.13073,0.08293,1.13377,-4.19488
3741884.5976,245.0,0.53067,1.13754,0.0804,1.14037,-4.04297
3741887.23361,245.0,0.41976,1.14449,0.08128,1.14737,-4.06207
3741890.56561,245.0,0.33183,1.14954,0.08494,1.15267,-4.22608
3741894.77061,245.0,0.26261,1.15611,0.09005,1.15962,-4.45381
3741900.07961,245.0,0.20791,1.16515,0.09749,1.16922,-4.78311
3741906.78362,245.0,0.16452,1.17612,0.11,1.18126,-5.34335
3741915.26062,245.0,0.13007,1.18673,0.12729,1.19353,-6.12233
3741925.95063,245.0,0.10309,1.19794,0.14544,1.20673,-6.92231
3741939.46464,245.0,0.08153,1.21296,0.16276,1.22383,-7.6426
3741956.56165,245.0,0.06443,1.23421,0.18557,1.24808,-8.55082
3741978.14866,245.0,0.05102,1.26294,0.21324,1.28081,-9.58368
3742005.39068,245.0,0.04042,1.28782,0.24765,1.31141,-10.8852
3742039.8867,245.0,0.03192,1.31735,0.28022,1.34682,-12.00857
3742083.43372,245.0,0.02528,1.35864,0.31263,1.39415,-12.95861
3742138.49975,245.0,0.01999,1.41378,0.35267,1.45711,-14.00674
3756291.56628,246.0,20004.453,0.40434,-0.00028,0.40434,0.03977
3756291.70928,246.0,15829.126,0.41519,0.01323,0.4154,-1.82525
3756291.85128,246.0,12516.703,0.42408,0.02362,0.42474,-3.18807
3756291.99328,246.0,9909.4424,0.43504,0.0308,0.43613,-4.05002
3756292.15728,246.0,7835.48,0.44338,0.03693,0.44491,-4.76139
3756292.35828,246.0,6217.2461,0.45268,0.04042,0.45448,-5.10292
3756292.59628,246.0,4905.291,0.46332,0.04508,0.46551,-5.55759
3756292.83528,246.0,3881.2737,0.47041,0.04726,0.47278,-5.73746
3756293.07328,246.0,3070.9827,0.4802,0.05009,0.48281,-5.95513
3756293.31128,246.0,2430.7778,0.4869,0.0533,0.4898,-6.24711
3756293.54928,246.0,1923.1537,0.49595,0.05569,0.49906,-6.40708
3756293.78728,246.0,1522.4358,0.50441,0.05802,0.50774,-6.56162
3756294.02528,246.0,1203.8446,0.51257,0.06057,0.51614,-6.73884
3756294.26428,246.0,952.86591,0.52248,0.06183,0.52613,-6.74898
3756294.50228,246.0,754.27557,0.53047,0.06447,0.53437,-6.92953
3756294.73928,246.0,596.71857,0.53935,0.06693,0.54349,-7.07365
3756294.97728,246.0,471.96338,0.54935,0.06934,0.5537,-7.19436
3756295.21628,246.0,373.20856,0.55711,0.07122,0.56164,-7.2854
3756295.45328,246.0,295.47278,0.56996,0.07512,0.57489,-7.5087
3756295.69329,246.0,233.87738,0.57906,0.07821,0.58432,-7.69231
3756295.93129,246.0,185.05922,0.59035,0.08315,0.59618,-8.01731
3756296.16729,246.0,146.35823,0.60108,0.08865,0.60758,-8.39016
3756296.40329,246.0,115.77804,0.6131,0.0931,0.62013,-8.6342
3756296.63829,246.0,91.6721,0.62694,0.09917,0.63474,-8.9888
3756296.88329,246.0,72.51701,0.63904,0.10835,0.64816,-9.62349
3756297.11229,246.0,57.36816,0.6527,0.1173,0.66316,-10.18847
3756297.34929,246.0,45.3629,0.66875,0.12773,0.68084,-10.8128
3756297.58129,246.0,35.93134,0.68676,0.14214,0.70132,-11.69347
3756297.83229,246.0,28.40909,0.70645,0.15587,0.72344,-12.44237
3756298.04629,246.0,22.48202,0.73195,0.17349,0.75223,-13.33416
3756298.31129,246.0,17.79613,0.76083,0.188,0.78372,-13.87939
3756298.56329,246.0,14.06813,0.7968,0.20411,0.82252,-14.36804
3756298.77929,246.0,11.1448,0.83727,0.21306,0.86396,-14.2773
3756299.04729,246.0,8.81772,0.88077,0.21813,0.90738,-13.90963
3756299.22529,246.0,6.97545,0.92271,0.21772,0.94804,-13.27638
3756299.44329,246.0,5.5173,0.96707,0.20717,0.98901,-12.0917
3756299.71229,246.0,4.36941,1.00038,0.19159,1.01857,-10.84204
3756300.04729,246.0,3.45686,1.03529,0.17313,1.04966,-9.49346
3756300.46629,246.0,2.73547,1.06114,0.15472,1.07236,-8.29574
3756300.99129,246.0,2.16054,1.08047,0.13661,1.08908,-7.2058
3756301.65029,246.0,1.70952,1.09633,0.11952,1.10283,-6.22186
3756302.47929,246.0,1.35352,1.10912,0.10655,1.11423,-5.48725
3756303.52229,246.0,1.07079,1.11808,0.09611,1.1222,-4.91309
3756304.83629,246.0,0.84734,1.12555,0.08774,1.12896,-4.45752
3756306.49129,246.0,0.67072,1.13244,0.08297,1.13548,-4.1904
3756308.58029,246.0,0.53067,1.13914,0.08022,1.14196,-4.02823
3756311.21729,246.0,0.41976,1.14617,0.08102,1.14903,-4.04317
3756314.5483,246.0,0.33183,1.15216,0.08536,1.15532,-4.2373
3756318.7543,246.0,0.26261,1.15828,0.09095,1.16184,-4.48984
3756324.0623,246.0,0.20791,1.16595,0.0977,1.17004,-4.78998
3756330.76731,246.0,0.16452,1.17718,0.10865,1.18218,-5.27323
3756339.24331,246.0,0.13007,1.18927,0.12515,1.19584,-6.00751
3756349.93332,246.0,0.10309,1.20003,0.14393,1.20863,-6.83915
3756363.44733,246.0,0.08153,1.21406,0.16297,1.22495,-7.64526
3756380.54534,246.0,0.06443,1.23545,0.18624,1.24941,-8.5727
3756402.13135,246.0,0.05102,1.2649,0.21347,1.28279,-9.57905
3756429.37436,246.0,0.04042,1.29416,0.25116,1.3183,-10.98283
3756463.87039,246.0,0.03192,1.32235,0.28686,1.3531,-12.23982
3756507.41741,246.0,0.02528,1.35687,0.31767,1.39356,-13.17681
3756562.48244,246.0,0.01999,1.40783,0.34883,1.4504,-13.91629
3770709.04892,247.0,20004.453,0.40371,-0.00076,0.40371,0.10825
3770709.19192,247.0,15829.126,0.4159,0.01371,0.41612,-1.88783
3770709.33392,247.0,12516.703,0.42539,0.02256,0.42599,-3.03549
3770709.47592,247.0,9909.4424,0.4347,0.03091,0.4358,-4.06688
3770709.63992,247.0,7835.48,0.44538,0.03601,0.44683,-4.62268
3770709.84092,247.0,6217.2461,0.45386,0.04071,0.45568,-5.12566
3770710.07892,247.0,4905.291,0.46286,0.04565,0.46511,-5.63235
3770710.31792,247.0,3881.2737,0.46919,0.04788,0.47163,-5.82677
3770710.55592,247.0,3070.9827,0.47865,0.05153,0.48141,-6.14407
3770710.79392,247.0,2430.7778,0.48895,0.05262,0.49177,-6.14229
3770711.03192,247.0,1923.1537,0.49612,0.05457,0.49911,-6.27654
3770711.26992,247.0,1522.4358,0.50398,0.05581,0.50706,-6.31868
3770711.50792,247.0,1203.8446,0.51243,0.05841,0.51575,-6.50239
3770711.74692,247.0,952.86591,0.52284,0.06183,0.52649,-6.74396
3770711.98492,247.0,754.27557,0.53017,0.0633,0.53394,-6.80834
3770712.22192,247.0,596.71857,0.53887,0.06438,0.5427,-6.81294
3770712.45992,247.0,471.96338,0.54973,0.0684,0.55397,-7.09243
3770712.69892,247.0,373.20856,0.56071,0.07139,0.56524,-7.25581
3770712.93692,247.0,295.47278,0.56794,0.07486,0.57285,-7.50908
3770713.17593,247.0,233.87738,0.57853,0.0784,0.58382,-7.71766
3770713.41393,247.0,185.05922,0.58983,0.08185,0.59548,-7.90034
3770713.64993,247.0,146.35823,0.602,0.09027,0.60873,-8.52822
3770713.88693,247.0,115.77804,0.61356,0.09307,0.62058,-8.62515
3770714.12093,247.0,91.6721,0.62628,0.10205,0.63454,-9.2547
3770714.36593,247.0,72.51701,0.63948,0.10817,0.64856,-9.60086
3770714.59493,247.0,57.36816,0.65469,0.11754,0.66516,-10.17824
3770714.83193,247.0,45.3629,0.6685,0.12964,0.68095,-10.97518
3770715.06393,247.0,35.93134,0.68555,0.14132,0.69997,-11.6477
3770715.31493,247.0,28.40909,0.7071,0.15646,0.7242,-12.47666
3770715.52893,247.0,22.48202,0.73237,0.17264,0.75244,-13.26442
3770715.79393,247.0,17.79613,0.76136,0.18826,0.78429,-13.88901
3770716.04593,247.0,14.06813,0.79631,0.20315,0.82181,-14.3114
3770716.26193,247.0,11.1448,0.83637,0.21129,0.86265,-14.17759
3770716.52993,247.0,8.81772,0.87885,0.21688,0.90522,-13.86233
3770716.70793,247.0,6.97545,0.92184,0.21639,0.9469,-13.21049
3770716.92593,247.0,5.5173,0.96533,0.20381,0.98661,-11.92151
3770717.19493,247.0,4.36941,0.99939,0.19107,1.0175,-10.82373
3770717.53093,247.0,3.45686,1.03344,0.17151,1.04757,-9.42291
3770717.94893,247.0,2.73547,1.05989,0.15404,1.07103,-8.26904
3770718.47393,247.0,2.16054,1.08031,0.13644,1.08889,-7.19841
3770719.13393,247.0,1.70952,1.09513,0.11936,1.10161,-6.22016
3770719.96193,247.0,1.35352,1.1067,0.10574,1.11174,-5.45783
3770721.00493,247.0,1.07079,1.11748,0.09545,1.12155,-4.88235
3770722.31893,247.0,0.84734,1.12469,0.08833,1.12816,-4.49044
3770723.97493,247.0,0.67072,1.13098,0.08293,1.13402,-4.19352
3770726.06293,247.0,0.53067,1.13762,0.08011,1.14044,-4.02815
3770728.69993,247.0,0.41976,1.14465,0.08118,1.14753,-4.05667
3770732.03094,247.0,0.33183,1.1512,0.08515,1.15434,-4.23048
3770736.23694,247.0,0.26261,1.15715,0.09107,1.16073,-4.49985
3770741.54494,247.0,0.20791,1.16481,0.09842,1.16896,-4.82984
3770748.24995,247.0,0.16452,1.17533,0.10839,1.18031,-5.26879
3770756.72595,247.0,0.13007,1.18818,0.12428,1.19466,-5.97103
3770767.41696,247.0,0.10309,1.19999,0.14393,1.20859,-6.83942
3770780.92997,247.0,0.08153,1.21315,0.1645,1.22425,-7.72198
3770798.02798,247.0,0.06443,1.23271,0.18718,1.24684,-8.634
3770819.61499,247.0,0.05102,1.26193,0.21226,1.27966,-9.54814
3770846.857,247.0,0.04042,1.29332,0.24803,1.31689,-10.85632
3770881.35303,247.0,0.03192,1.32361,0.28754,1.35448,-12.25669
3770924.90105,247.0,0.02528,1.35605,0.32093,1.39351,-13.31515
3770979.96608,247.0,0.01999,1.40359,0.35118,1.44685,-14.04713
3785129.18721,248.0,20004.453,0.40491,-0.00077,0.40491,0.10914
3785129.33021,248.0,15829.126,0.41591,0.01185,0.41608,-1.63255
3785129.47221,248.0,12516.703,0.42557,0.02329,0.42621,-3.13273
3785129.61421,248.0,9909.4424,0.4355,0.03125,0.43662,-4.10373
3785129.77821,248.0,7835.48,0.44477,0.03576,0.4462,-4.59705
3785129.97921,248.0,6217.2461,0.45325,0.04061,0.45507,-5.11961
3785130.21721,248.0,4905.291,0.46166,0.0454,0.46388,-5.61665
3785130.45622,248.0,3881.2737,0.4705,0.04784,0.47293,-5.80553
3785130.69422,248.0,3070.9827,0.47956,0.04945,0.48211,-5.88719
3785130.93222,248.0,2430.7778,0.48584,0.05223,0.48864,-6.1363
3785131.17022,248.0,1923.1537,0.49745,0.05495,0.50048,-6.30314
3785131.40822,248.0,1522.4358,0.50384,0.05644,0.50699,-6.39131
3785131.64622,248.0,1203.8446,0.51457,0.0599,0.51805,-6.63963
3785131.88522,248.0,952.86591,0.52037,0.06063,0.52389,-6.64525
3785132.12322,248.0,754.27557,0.53055,0.06418,0.53441,-6.89707
3785132.36022,248.0,596.71857,0.53966,0.06575,0.54365,-6.94629
3785132.59822,248.0,471.96338,0.54953,0.06976,0.55394,-7.235
3785132.83722,248.0,373.20856,0.56097,0.07204,0.56557,-7.31798
3785133.07522,248.0,295.47278,0.56826,0.07538,0.57324,-7.55627
3785133.31422,248.0,233.87738,0.57992,0.07872,0.58524,-7.72986
3785133.55222,248.0,185.05922,0.59,0.08315,0.59583,-8.02229
3785133.78822,248.0,146.35823,0.6016,0.08895,0.60814,-8.41076
3785134.02522,248.0,115.77804,0.61486,0.09412,0.62202,-8.70348
3785134.25922,248.0,91.6721,0.62533,0.1018,0.63356,-9.24607
3785134.50422,248.0,72.51701,0.6391,0.10915,0.64836,-9.69147
3785134.73322,248.0,57.36816,0.6534,0.11746,0.66388,-10.19084
3785134.97022,248.0,45.3629,0.66981,0.12812,0.68195,-10.82833
3785135.20222,248.0,35.93134,0.68686,0.14259,0.70151,-11.72784
3785135.45322,248.0,28.40909,0.70645,0.15675,0.72363,-12.51046
3785135.66722,248.0,22.48202,0.73128,0.1723,0.7513,-13.25809
3785135.93222,248.0,17.79613,0.76137,0.18794,0.78422,-13.86576
3785136.18422,248.0,14.06813,0.79509,0.20226,0.82041,-14.27228
3785136.40022,248.0,11.1448,0.83603,0.21168,0.86241,-14.20846
3785136.66822,248.0,8.81772,0.87785,0.21663,0.90418,-13.86214
3785136.84622,248.0,6.97545,0.92393,0.2149,0.94859,-13.09392
3785137.06422,248.0,5.5173,0.96309,0.20282,0.98422,-11.89246
3785137.33322,248.0,4.36941,1.00243,0.19254,1.02075,-10.87244
3785137.66822,248.0,3.45686,1.03084,0.17304,1.04526,-9.52905
3785138.08722,248.0,2.73547,1.06002,0.15351,1.07107,-8.24006
3785138.61222,248.0,2.16054,1.0807,0.13636,1.08927,-7.19165
3785139.27122,248.0,1.70952,1.09617,0.1208,1.1028,-6.289
3785140.10022,248.0,1.35352,1.1071,0.1053,1.1121,-5.433
3785141.14322,248.0,1.07079,1.11699,0.0954,1.12106,-4.88155
3785142.45722,248.0,0.84734,1.12524,0.08738,1.12863,-4.44043
3785144.11222,248.0,0.67072,1.13207,0.08329,1.13513,-4.2078
3785146.20122,248.0,0.53067,1.13739,0.08066,1.14025,-4.05655
3785148.83823,248.0,0.41976,1.14407,0.08022,1.14688,-4.01096
3785152.16923,248.0,0.33183,1.15161,0.08386,1.15466,-4.16469
3785156.37523,248.0,0.26261,1.15874,0.09093,1.1623,-4.48716
3785161.68323,248.0,0.20791,1.1655,0.10029,1.1698,-4.9179
3785168.38824,248.0,0.16452,1.17371,0.11036,1.17889,-5.37173
3785176.86424,248.0,0.13007,1.18609,0.12266,1.19241,-5.90432
3785187.55425,248.0,0.10309,1.20171,0.14072,1.20992,-6.67908
3785201.06826,248.0,0.08153,1.21738,0.16452,1.22845,-7.69646
3785218.16627,248.0,0.06443,1.23504,0.19072,1.24968,-8.77876
3785239.75328,248.0,0.05102,1.256,0.2135,1.27402,-9.64702
3785266.9953,248.0,0.04042,1.28972,0.24159,1.31216,-10.60963
3785301.49132,248.0,0.03192,1.32852,0.28079,1.35787,-11.93438
3785345.03934,248.0,0.02528,1.36568,0.32476,1.40377,-13.37663
3785400.10438,248.0,0.01999,1.40406,0.36399,1.45047,-14.53354
3799542.60262,249.0,20004.453,0.40503,0.0005,0.40503,-0.07103
3799542.74562,249.0,15829.126,0.41497,0.01301,0.41518,-1.79593
3799542.88762,249.0,12516.703,0.42587,0.02433,0.42657,-3.26927
3799543.02962,249.0,9909.4424,0.43604,0.0313,0.43716,-4.10619
3799543.19362,249.0,7835.48,0.44551,0.03768,0.4471,-4.8338
3799543.39462,249.0,6217.2461,0.45439,0.04219,0.45634,-5.30468
3799543.63262,249.0,4905.291,0.46287,0.04427,0.46499,-5.46365
3799543.87062,249.0,3881.2737,0.47041,0.04828,0.47288,-5.86045
3799544.10862,249.0,3070.9827,0.47976,0.05118,0.48248,-6.08866
3799544.34662,249.0,2430.7778,0.48875,0.05286,0.4916,-6.17246
3799544.58562,249.0,1923.1537,0.49815,0.0548,0.50115,-6.27786
3799544.82362,249.0,1522.4358,0.50576,0.05683,0.50895,-6.41144
3799545.06162,249.0,1203.8446,0.51265,0.05853,0.51598,-6.51356
3799545.30063,249.0,952.86591,0.52189,0.06132,0.52548,-6.70115
3799545.53863,249.0,754.27557,0.53134,0.06423,0.53521,-6.89299
3799545.77563,249.0,596.71857,0.54012,0.06707,0.54427,-7.07816
3799546.01363,249.0,471.96338,0.55025,0.06913,0.55458,-7.16065
3799546.25263,249.0,373.20856,0.55915,0.07225,0.5638,-7.36284
3799546.48963,249.0,295.47278,0.56951,0.07435,0.57434,-7.43795
3799546.72963,249.0,233.87738,0.58068,0.07937,0.58608,-7.78297
3799546.96763,249.0,185.05922,0.59107,0.08208,0.59674,-7.90637
3799547.20363,249.0,146.35823,0.60252,0.08807,0.60892,-8.31587
3799547.43963,249.0,115.77804,0.6146,0.09235,0.6215,-8.54547
3799547.67463,249.0,91.6721,0.626,0.09991,0.63392,-9.06805
3799547.91963,249.0,72.51701,0.63987,0.10883,0.64906,-9.6524
3799548.14863,249.0,57.36816,0.65362,0.11847,0.66427,-10.27377
3799548.38563,249.0,45.3629,0.66868,0.12943,0.68109,-10.95478
3799548.61763,249.0,35.93134,0.68664,0.14139,0.70105,-11.63514
3799548.86763,249.0,28.40909,0.70763,0.15629,0.72468,-12.45478
3799549.08263,249.0,22.48202,0.73134,0.17173,0.75123,-13.21439
3799549.34763,249.0,17.79613,0.76058,0.18871,0.78364,-13.93443
3799549.59863,249.0,14.06813,0.79782,0.2027,0.82317,-14.2554
3799549.81463,249.0,11.1448,0.83796,0.21263,0.86452,-14.23836
3799550.08163,249.0,8.81772,0.87979,0.21564,0.90583,-13.77223
3799550.26063,249.0,6.97545,0.92155,0.21554,0.94642,-13.16437
3799550.47863,249.0,5.5173,0.96478,0.20234,0.98577,-11.84468
3799550.74763,249.0,4.36941,1.00184,0.19221,1.02011,-10.86053
3799551.08263,249.0,3.45686,1.03298,0.17323,1.04741,-9.51978
3799551.50163,249.0,2.73547,1.06032,0.1536,1.07139,-8.24279
3799552.02663,249.0,2.16054,1.0805,0.1365,1.08909,-7.20014
3799552.68563,249.0,1.70952,1.09566,0.11971,1.10218,-6.23525
3799553.51463,249.0,1.35352,1.10793,0.10594,1.11299,-5.46196
3799554.55763,249.0,1.07079,1.11837,0.09549,1.12244,-4.88007
3799555.87163,249.0,0.84734,1.12519,0.08856,1.12867,-4.50047
3799557.52663,249.0,0.67072,1.13205,0.08366,1.13513,-4.22647
3799559.61563,249.0,0.53067,1.13813,0.08038,1.14097,-4.0397
3799562.25264,249.0,0.41976,1.14525,0.08052,1.14808,-4.02157
3799565.58364,249.0,0.33183,1.1518,0.08462,1.1549,-4.20175
3799569.78964,249.0,0.26261,1.15807,0.09117,1.16166,-4.5016
3799575.09764,249.0,0.20791,1.16482,0.09895,1.16901,-4.8555
3799581.80265,249.0,0.16452,1.17491,0.10894,1.17995,-5.29729
3799590.27865,249.0,0.13007,1.18848,0.12421,1.19495,-5.96659
3799600.96866,249.0,0.10309,1.20168,0.14461,1.21035,-6.86197
3799614.48267,249.0,0.08153,1.21523,0.16675,1.22662,-7.81335
3799631.58068,249.0,0.06443,1.23288,0.1914,1.24765,-8.82451
3799653.16669,249.0,0.05102,1.25843,0.21134,1.27606,-9.53331
3799680.40971,249.0,0.04042,1.2923,0.24223,1.31481,-10.61635
3799714.90573,249.0,0.03192,1.3251,0.28111,1.35459,-11.97732
3799758.45275,249.0,0.02528,1.35771,0.31796,1.39444,-13.18051
3799813.51878,249.0,0.01999,1.40491,0.35146,1.4482,-14.04506
3813952.97821,250.0,20004.453,0.40454,0.0001,0.40454,-0.01361
3813953.12121,250.0,15829.126,0.4159,0.01375,0.41612,-1.89396
3813953.26321,250.0,12516.703,0.42639,0.02446,0.42709,-3.28268
3813953.40521,250.0,9909.4424,0.43568,0.03175,0.43683,-4.16788
3813953.56921,250.0,7835.48,0.44618,0.03619,0.44764,-4.63657
3813953.77021,250.0,6217.2461,0.45363,0.043,0.45566,-5.41494
3813954.00821,250.0,4905.291,0.46308,0.04431,0.46519,-5.46557
3813954.24721,250.0,3881.2737,0.47286,0.04841,0.47533,-5.84585
3813954.48521,250.0,3070.9827,0.48094,0.05142,0.48368,-6.10291
3813954.72321,250.0,2430.7778,0.48771,0.05196,0.49047,-6.08128
3813954.96121,250.0,1923.1537,0.49733,0.05533,0.50039,-6.34815
3813955.19921,250.0,1522.4358,0.50462,0.0574,0.50787,-6.49
3813955.43721,250.0,1203.8446,0.51347,0.0588,0.51682,-6.53296
3813955.67621,250.0,952.86591,0.52453,0.06218,0.52821,-6.76064
3813955.91421,250.0,754.27557,0.53238,0.06332,0.53613,-6.78269
3813956.15121,250.0,596.71857,0.54169,0.06676,0.54579,-7.02643
3813956.38921,250.0,471.96338,0.55112,0.07001,0.55555,-7.23922
3813956.62821,250.0,373.20856,0.56029,0.0707,0.56474,-7.19184
3813956.86621,250.0,295.47278,0.57146,0.07539,0.57641,-7.51517
3813957.10521,250.0,233.87738,0.58293,0.07978,0.58837,-7.79258
3813957.34321,250.0,185.05922,0.59142,0.08343,0.59728,-8.02995
3813957.57921,250.0,146.35823,0.60213,0.08908,0.60868,-8.41531
3813957.81521,250.0,115.77804,0.61504,0.09303,0.62204,-8.60091
3813958.05021,250.0,91.6721,0.62635,0.10085,0.63442,-9.14658
3813958.29521,250.0,72.51701,0.64037,0.10816,0.64944,-9.58707
3813958.52421,250.0,57.36816,0.65437,0.11768,0.66487,-10.19496
3813958.76121,250.0,45.3629,0.67008,0.1284,0.68227,-10.84755
3813958.99321,250.0,35.93134,0.68678,0.14122,0.70114,-11.61956
3813959.24421,250.0,28.40909,0.70719,0.1575,0.72451,-12.55579
3813959.45821,250.0,22.48202,0.73201,0.17203,0.75195,-13.22518
3813959.72321,250.0,17.79613,0.7605,0.18859,0.78353,-13.92712
3813959.97521,250.0,14.06813,0.79715,0.20358,0.82273,-14.32662
3813960.19121,250.0,11.1448,0.83747,0.21389,0.86435,-14.32738
3813960.45921,250.0,8.81772,0.8803,0.21697,0.90665,-13.84593
3813960.63721,250.0,6.97545,0.92602,0.2176,0.95124,-13.22388
3813960.85521,250.0,5.5173,0.96617,0.20478,0.98763,-11.96656
3813961.12421,250.0,4.36941,1.00216,0.19424,1.02081,-10.96885
3813961.45921,250.0,3.45686,1.03479,0.17375,1.04927,-9.53153
3813961.87821,250.0,2.73547,1.06198,0.155,1.07323,-8.30373
3813962.40321,250.0,2.16054,1.08307,0.13773,1.09179,-7.24695
3813963.06321,250.0,1.70952,1.09785,0.12136,1.10454,-6.30789
3813963.89122,250.0,1.35352,1.10999,0.1066,1.1151,-5.48565
3813964.93422,250.0,1.07079,1.11991,0.09584,1.12401,-4.89149
3813966.24822,250.0,0.84734,1.12821,0.08843,1.13167,-4.48162
3813967.90322,250.0,0.67072,1.13416,0.0843,1.13729,-4.25065
3813969.99222,250.0,0.53067,1.14046,0.08051,1.1433,-4.03803
3813972.62922,250.0,0.41976,1.14781,0.08084,1.15066,-4.02873
3813975.96022,250.0,0.33183,1.15545,0.08463,1.15854,-4.18892
3813980.16622,250.0,0.26261,1.16155,0.09205,1.16519,-4.53097
3813985.47423,250.0,0.20791,1.16807,0.1,1.17234,-4.89304
3813992.17923,250.0,0.16452,1.1773,0.10948,1.18238,-5.31262
3814000.65524,250.0,0.13007,1.19069,0.12299,1.19702,-5.89724
3814011.34524,250.0,0.10309,1.20503,0.14316,1.2135,-6.77532
3814024.85925,250.0,0.08153,1.21905,0.16525,1.2302,-7.71992
3814041.95726,250.0,0.06443,1.23652,0.18994,1.25102,-8.73295
3814063.54427,250.0,0.05102,1.26226,0.21141,1.27984,-9.50791
3814090.78629,250.0,0.04042,1.29621,0.244,1.31898,-10.66061
3814125.28231,250.0,0.03192,1.33206,0.28487,1.36218,-12.07142
3814168.82934,250.0,0.02528,1.36515,0.32583,1.4035,-13.42384
3814223.89537,250.0,0.01999,1.40563,0.3587,1.45067,-14.31589
3828352.42694,251.0,20004.453,0.40563,-0.00069,0.40563,0.09703
3828352.56994,251.0,15829.126,0.4152,0.01351,0.41542,-1.8637
3828352.71194,251.0,12516.703,0.42568,0.02267,0.42629,-3.04851
3828352.85394,251.0,9909.4424,0.43482,0.03174,0.43598,-4.17479
3828353.01794,251.0,7835.48,0.44502,0.03661,0.44653,-4.70249
3828353.21894,251.0,6217.2461,0.45297,0.04182,0.4549,-5.27538
3828353.45694,251.0,4905.291,0.46179,0.04363,0.46384,-5.39743
3828353.69594,251.0,3881.2737,0.4722,0.04734,0.47456,-5.72481
3828353.93394,251.0,3070.9827,0.47886,0.05162,0.48164,-6.15316
3828354.17194,251.0,2430.7778,0.48802,0.05338,0.49093,-6.24196
3828354.40994,251.0,1923.1537,0.49583,0.0543,0.4988,-6.24981
3828354.64794,251.0,1522.4358,0.50527,0.05729,0.50851,-6.46854
3828354.88594,251.0,1203.8446,0.513,0.05925,0.51641,-6.5879
3828355.12494,251.0,952.86591,0.52254,0.06162,0.52617,-6.72526
3828355.36294,251.0,754.27557,0.53366,0.06408,0.5375,-6.84672
3828355.59994,251.0,596.71857,0.54189,0.0656,0.54585,-6.90208
3828355.83794,251.0,471.96338,0.55092,0.06849,0.55516,-7.08663
3828356.07694,251.0,373.20856,0.56114,0.0732,0.56589,-7.43237
3828356.31494,251.0,295.47278,0.57126,0.07604,0.5763,-7.58193
3828356.55394,251.0,233.87738,0.58176,0.07927,0.58714,-7.75963
3828356.79194,251.0,185.05922,0.59073,0.08342,0.59659,-8.03798
3828357.02794,251.0,146.35823,0.60562,0.08976,0.61224,-8.43049
3828357.26494,251.0,115.77804,0.61481,0.09489,0.62209,-8.77334
3828357.49894,251.0,91.6721,0.62701,0.09997,0.63493,-9.05867
3828357.74294,251.0,72.51701,0.64068,0.10971,0.65001,-9.7174
3828357.97194,251.0,57.36816,0.65518,0.11722,0.66558,-10.14393
3828358.20894,251.0,45.3629,0.66973,0.12919,0.68208,-10.91843
3828358.44094,251.0,35.93134,0.68769,0.14165,0.70213,-11.63861
3828358.69094,251.0,28.40909,0.7095,0.15704,0.72667,-12.48081
3828358.90594,251.0,22.48202,0.73238,0.17336,0.75262,-13.31736
3828359.17094,251.0,17.79613,0.76212,0.18905,0.78521,-13.93166
3828359.42294,251.0,14.06813,0.7973,0.20506,0.82324,-14.42372
3828359.63894,251.0,11.1448,0.83781,0.21623,0.86527,-14.47182
3828359.90594,251.0,8.81772,0.88157,0.2189,0.90834,-13.94481
3828360.08494,251.0,6.97545,0.92165,0.21478,0.94635,-13.11801
3828360.30295,251.0,5.5173,0.96641,0.20918,0.98879,-12.21354
3828360.57195,251.0,4.36941,1.00345,0.19183,1.02162,-10.82274
3828360.90695,251.0,3.45686,1.03708,0.17576,1.05187,-9.61894
3828361.32595,251.0,2.73547,1.06213,0.15645,1.07359,-8.37943
3828361.85095,251.0,2.16054,1.08289,0.13757,1.0916,-7.23983
3828362.50995,251.0,1.70952,1.09889,0.12076,1.1055,-6.2712
3828363.33895,251.0,1.35352,1.1115,0.1074,1.11668,-5.51906
3828364.38195,251.0,1.07079,1.12078,0.0967,1.12495,-4.93103
3828365.69495,251.0,0.84734,1.12815,0.08813,1.13158,-4.46686
3828367.35095,251.0,0.67072,1.1356,0.08297,1.13862,-4.17864
3828369.43995,251.0,0.53067,1.14245,0.08079,1.1453,-4.04516
3828372.07695,251.0,0.41976,1.14917,0.08254,1.15213,-4.10809
3828375.40795,251.0,0.33183,1.15456,0.08563,1.15773,-4.24161
3828379.61396,251.0,0.26261,1.16115,0.09049,1.16467,-4.45618
3828384.92196,251.0,0.20791,1.17053,0.09758,1.17459,-4.76531
3828391.62696,251.0,0.16452,1.18135,0.10971,1.18643,-5.30572
3828400.10297,251.0,0.13007,1.19146,0.12666,1.19818,-6.06801
3828410.79298,251.0,0.10309,1.20208,0.14351,1.21062,-6.80811
3828424.30698,251.0,0.08153,1.21894,0.16161,1.22961,-7.55231
3828441.40499,251.0,0.06443,1.24154,0.18575,1.25536,-8.5091
3828462.99101,251.0,0.05102,1.26965,0.2177,1.28818,-9.72969
3828490.23402,251.0,0.04042,1.29417,0.25264,1.3186,-11.04588
3828524.73004,251.0,0.03192,1.32245,0.2836,1.35252,-12.10359
3828568.27707,251.0,0.02528,1.36252,0.31261,1.39792,-12.92222
3828623.3421,251.0,0.01999,1.41657,0.34935,1.45902,-13.85361
3842749.42805,252.0,20004.453,0.40357,0.00124,0.40357,-0.17641
3842749.57105,252.0,15829.126,0.41415,0.01339,0.41437,-1.85156
3842749.71305,252.0,12516.703,0.42532,0.02486,0.42604,-3.34551
3842749.85505,252.0,9909.4424,0.43524,0.03108,0.43634,-4.08465
3842750.01905,252.0,7835.48,0.44336,0.03782,0.44497,-4.87561
3842750.22005,252.0,6217.2461,0.45341,0.04118,0.45528,-5.18941
3842750.45806,252.0,4905.291,0.46303,0.04535,0.46525,-5.59353
3842750.69606,252.0,3881.2737,0.47143,0.04796,0.47386,-5.80867
3842750.93506,252.0,3070.9827,0.48033,0.04943,0.48287,-5.87561
3842751.17306,252.0,2430.7778,0.49005,0.05218,0.49282,-6.07799
3842751.41106,252.0,1923.1537,0.49742,0.05645,0.50061,-6.4748
3842751.64906,252.0,1522.4358,0.50455,0.05704,0.50777,-6.45045
3842751.88706,252.0,1203.8446,0.51511,0.06004,0.5186,-6.64874
3842752.12606,252.0,952.86591,0.52365,0.06098,0.52719,-6.64246
3842752.36406,252.0,754.27557,0.53131,0.06484,0.53526,-6.95774
3842752.60106,252.0,596.71857,0.54122,0.06676,0.54533,-7.03143
3842752.83906,252.0,471.96338,0.55149,0.06899,0.55578,-7.13099
3842753.07806,252.0,373.20856,0.56113,0.07287,0.56584,-7.3995
3842753.31506,252.0,295.47278,0.57051,0.07562,0.5755,-7.5506
3842753.55506,252.0,233.87738,0.58017,0.07899,0.58552,-7.753
3842753.79306,252.0,185.05922,0.59236,0.08326,0.59819,-8.00088
3842754.02906,252.0,146.35823,0.60412,0.08826,0.61053,-8.31235
3842754.26506,252.0,115.77804,0.61429,0.09425,0.62148,-8.72246
3842754.50006,252.0,91.6721,0.6266,0.1016,0.63478,-9.2099
3842754.74506,252.0,72.51701,0.63865,0.10894,0.64788,-9.6806
3842754.97406,252.0,57.36816,0.65455,0.1169,0.6649,-10.12609
3842755.21106,252.0,45.3629,0.66981,0.12835,0.682,-10.84734
3842755.44306,252.0,35.93134,0.68692,0.14163,0.70137,-11.64997
3842755.69306,252.0,28.40909,0.70764,0.15605,0.72464,-12.43635
3842755.90806,252.0,22.48202,0.73274,0.17365,0.75304,-13.33224
3842756.17306,252.0,17.79613,0.76248,0.18904,0.78557,-13.92427
3842756.42506,252.0,14.06813,0.79606,0.20416,0.82183,-14.38444
3842756.64106,252.0,11.1448,0.83511,0.21475,0.86228,-14.42127
3842756.90806,252.0,8.81772,0.8806,0.21887,0.90739,-13.95807
3842757.08706,252.0,6.97545,0.92542,0.21345,0.94971,-12.98814
3842757.30506,252.0,5.5173,0.96282,0.20873,0.98519,-12.23212
3842757.57406,252.0,4.36941,1.00584,0.19157,1.02392,-10.78328
3842757.90906,252.0,3.45686,1.03633,0.17673,1.05129,-9.67771
3842758.32806,252.0,2.73547,1.0615,0.15618,1.07292,-8.37014
3842758.85306,252.0,2.16054,1.0838,0.13715,1.09244,-7.21233
3842759.51206,252.0,1.70952,1.09972,0.12128,1.10638,-6.29312
3842760.34106,252.0,1.35352,1.11173,0.10878,1.11704,-5.58821
3842761.38406,252.0,1.07079,1.12118,0.09668,1.12534,-4.92836
3842762.69806,252.0,0.84734,1.12921,0.08849,1.13267,-4.4806
3842764.35306,252.0,0.67072,1.13649,0.0834,1.13955,-4.19697
3842766.44206,252.0,0.53067,1.14284,0.08168,1.14575,-4.08816
3842769.07907,252.0,0.41976,1.14839,0.08183,1.15131,-4.07553
3842772.41007,252.0,0.33183,1.15445,0.08407,1.15751,-4.16513
3842776.61607,252.0,0.26261,1.16255,0.08966,1.166,-4.40993
3842781.92407,252.0,0.20791,1.17204,0.09935,1.17624,-4.84509
3842788.62908,252.0,0.16452,1.18052,0.11269,1.18588,-5.45276
3842797.10508,252.0,0.13007,1.18945,0.1267,1.19618,-6.08013
3842807.79509,252.0,0.10309,1.20309,0.14111,1.21133,-6.68947
3842821.3091,252.0,0.08153,1.22187,0.16074,1.23239,-7.49425
3842838.40711,252.0,0.06443,1.24357,0.18716,1.25757,-8.55877
3842859.99312,252.0,0.05102,1.26375,0.21718,1.28227,-9.75102
3842887.23614,252.0,0.04042,1.28915,0.2451,1.31225,-10.76495
3842921.73216,252.0,0.03192,1.32755,0.27481,1.35569,-11.69551
3842965.27918,252.0,0.02528,1.37459,0.3147,1.41016,-12.89518
