Repository: SebaVillagra00/ICM2985-SOH-IPRE

## Data University of Cambridge (EIS Cambridge)
Data publicada en "Identifying degradation patterns of lithium ion batteries from impedance spectroscopy using machine learning" (Zhang, Tang, Zhang, Wang, Stimming & Lee, 2020) https://www.nature.com/articles/s41467-020-15235-7.

Carpeta contiene:
* Paper de Nature Comunications (IF: 16.6).
* Data frames para IOS.
* Data frames para Windows.

Cada Data frame está contenido en un archivo .txt con las siguientes columnas:
* time/s: tiempo en que se mide la muestra.
* cycle number: ciclo de carga de la batería.
* freq/Hz: frecuencia de la señal de input.
* Re(Z)/Ohm: Parte resistiva de la impedancia.
* Im(Z)/Ohm: Parte reactiva de la impedancia.

File: EIS Cambridge/EIS data/EIS_state_IX_35C02.csv (part 24 of 29)
time/s,cycle number,freq/Hz,Re(Z)/Ohm,-Im(Z)/Ohm,|Z|/Ohm,Phase(Z)/deg
3764336.88233,253.0,4905.291,0.56142,0.04476,0.5632,-4.55862
3764337.12033,253.0,3881.2737,0.56801,0.04914,0.57013,-4.94403
3764337.35933,253.0,3070.9827,0.57884,0.05435,0.58139,-5.3642
3764337.59733,253.0,2430.7778,0.58745,0.05728,0.59023,-5.5696
3764337.83533,253.0,1923.1537,0.59609,0.06116,0.59922,-5.85827
3764338.07333,253.0,1522.4358,0.60511,0.06479,0.60857,-6.1119
3764338.31133,253.0,1203.8446,0.61577,0.06903,0.61963,-6.39664
3764338.55033,253.0,952.86591,0.62653,0.0712,0.63057,-6.48353
3764338.78833,253.0,754.27557,0.63542,0.07583,0.63993,-6.80582
3764339.02533,253.0,596.71857,0.64773,0.07791,0.6524,-6.85898
3764339.26333,253.0,471.96338,0.66085,0.0837,0.66613,-7.21813
3764339.50233,253.0,373.20856,0.67187,0.0874,0.67753,-7.41134
3764339.74033,253.0,295.47278,0.68401,0.09149,0.6901,-7.61826
3764339.97933,253.0,233.87738,0.69749,0.09454,0.70387,-7.7192
3764340.21733,253.0,185.05922,0.71075,0.10191,0.71802,-8.15945
3764340.45333,253.0,146.35823,0.72465,0.10512,0.73223,-8.25373
3764340.68933,253.0,115.77804,0.73945,0.11104,0.74774,-8.53967
3764340.92433,253.0,91.6721,0.75376,0.11916,0.76312,-8.98308
3764341.16933,253.0,72.51701,0.76919,0.12728,0.77965,-9.39586
3764341.39833,253.0,57.36816,0.78529,0.13521,0.79685,-9.76962
3764341.63533,253.0,45.3629,0.80471,0.14849,0.81829,-10.45473
3764341.86733,253.0,35.93134,0.82307,0.15994,0.83847,-10.99661
3764342.11733,253.0,28.40909,0.84648,0.17504,0.86439,-11.68334
3764342.33233,253.0,22.48202,0.87234,0.19452,0.89376,-12.57063
3764342.59733,253.0,17.79613,0.90634,0.21405,0.93127,-13.28816
3764342.84933,253.0,14.06813,0.94522,0.23027,0.97287,-13.69165
3764343.06533,253.0,11.1448,0.99014,0.24395,1.01975,-13.84086
3764343.33233,253.0,8.81772,1.03982,0.25048,1.06956,-13.54383
3764343.51133,253.0,6.97545,1.09147,0.24504,1.11864,-12.6535
3764343.72933,253.0,5.5173,1.13717,0.24142,1.16251,-11.98596
3764343.99833,253.0,4.36941,1.18434,0.22235,1.20504,-10.63296
3764344.33333,253.0,3.45686,1.22405,0.20473,1.24105,-9.49502
3764344.75233,253.0,2.73547,1.25397,0.18045,1.26689,-8.189
3764345.27733,253.0,2.16054,1.28073,0.15779,1.29042,-7.02343
3764345.93633,253.0,1.70952,1.3003,0.13781,1.30759,-6.04959
3764346.76533,253.0,1.35352,1.3138,0.12119,1.31938,-5.27008
3764347.80833,253.0,1.07079,1.32321,0.10699,1.32753,-4.62259
3764349.12133,253.0,0.84734,1.33167,0.09492,1.33505,-4.07697
3764350.77733,253.0,0.67072,1.3385,0.08734,1.34135,-3.73352
3764352.86633,253.0,0.53067,1.34492,0.08319,1.34749,-3.53951
3764355.50334,253.0,0.41976,1.35016,0.08189,1.35264,-3.47074
3764358.83434,253.0,0.33183,1.35554,0.0818,1.35801,-3.45313
3764363.04034,253.0,0.26261,1.36256,0.08628,1.36528,-3.62319
3764368.34834,253.0,0.20791,1.37037,0.09476,1.37364,-3.95573
3764375.05235,253.0,0.16452,1.37863,0.10852,1.38289,-4.50077
3764383.52935,253.0,0.13007,1.38518,0.12325,1.39065,-5.08468
3764394.21936,253.0,0.10309,1.39418,0.13876,1.40107,-5.68399
3764407.73337,253.0,0.08153,1.40954,0.15706,1.41827,-6.35794
3764424.83138,253.0,0.06443,1.42818,0.18308,1.43986,-7.30497
3764446.41739,253.0,0.05102,1.44908,0.2137,1.46476,-8.38923
3764473.65941,253.0,0.04042,1.47358,0.24223,1.49336,-9.33499
3764508.15543,253.0,0.03192,1.51088,0.2743,1.53558,-10.28991
3764551.70245,253.0,0.02528,1.5608,0.31536,1.59234,-11.42283
3764606.76749,253.0,0.01999,1.60994,0.37022,1.65196,-12.95036
3778355.58806,254.0,20004.453,0.51396,-0.00664,0.51401,0.7406
3778355.73106,254.0,15829.126,0.52551,0.00679,0.52555,-0.74057
3778355.87306,254.0,12516.703,0.53272,0.01663,0.53298,-1.78778
3778356.01506,254.0,9909.4424,0.54178,0.02718,0.54246,-2.8724
3778356.17906,254.0,7835.48,0.54916,0.03447,0.55024,-3.59128
3778356.38006,254.0,6217.2461,0.55609,0.04075,0.55758,-4.19061
3778356.61806,254.0,4905.291,0.5652,0.04559,0.56703,-4.6115
3778356.85606,254.0,3881.2737,0.5754,0.04904,0.57748,-4.87102
3778357.09506,254.0,3070.9827,0.58389,0.05383,0.58637,-5.2674
3778357.33306,254.0,2430.7778,0.5911,0.05655,0.5938,-5.46445
3778357.57106,254.0,1923.1537,0.602,0.0608,0.60506,-5.767
3778357.80906,254.0,1522.4358,0.611,0.06448,0.6144,-6.02378
3778358.04706,254.0,1203.8446,0.6215,0.0687,0.62528,-6.30775
3778358.28606,254.0,952.86591,0.63084,0.07053,0.63477,-6.37929
3778358.52406,254.0,754.27557,0.64282,0.0744,0.64711,-6.60186
3778358.76106,254.0,596.71857,0.65417,0.07823,0.65883,-6.8195
3778358.99906,254.0,471.96338,0.66463,0.08097,0.66955,-6.94581
3778359.23806,254.0,373.20856,0.67918,0.08511,0.6845,-7.1428
3778359.47506,254.0,295.47278,0.6904,0.0889,0.6961,-7.33727
3778359.71506,254.0,233.87738,0.70449,0.09348,0.71066,-7.55872
3778359.95306,254.0,185.05922,0.71658,0.09939,0.72344,-7.89642
3778360.18906,254.0,146.35823,0.7296,0.10515,0.73714,-8.20121
3778360.42506,254.0,115.77804,0.74408,0.11144,0.75237,-8.51796
3778360.66006,254.0,91.6721,0.75928,0.1181,0.76841,-8.84125
3778360.90506,254.0,72.51701,0.77478,0.12624,0.78499,-9.25425
3778361.13406,254.0,57.36816,0.79125,0.13606,0.80287,-9.75655
3778361.37106,254.0,45.3629,0.81113,0.14679,0.8243,-10.25767
3778361.60306,254.0,35.93134,0.82991,0.16073,0.84533,-10.96059
3778361.85306,254.0,28.40909,0.85042,0.17572,0.86838,-11.67474
3778362.06806,254.0,22.48202,0.87741,0.19413,0.89863,-12.47608
3778362.33306,254.0,17.79613,0.91108,0.21314,0.93568,-13.16713
3778362.58506,254.0,14.06813,0.9487,0.22952,0.97607,-13.60053
3778362.80106,254.0,11.1448,0.99359,0.23974,1.0221,-13.56546
3778363.06806,254.0,8.81772,1.04139,0.24855,1.07064,-13.42379
3778363.24706,254.0,6.97545,1.09559,0.24781,1.12327,-12.74519
3778363.46506,254.0,5.5173,1.14057,0.23515,1.16456,-11.6494
3778363.73406,254.0,4.36941,1.18729,0.22238,1.20794,-10.60859
3778364.06906,254.0,3.45686,1.22427,0.20108,1.24067,-9.32716
3778364.48806,254.0,2.73547,1.25633,0.17737,1.26879,-8.03587
3778365.01306,254.0,2.16054,1.28126,0.15671,1.29081,-6.97309
3778365.67206,254.0,1.70952,1.29902,0.13708,1.30623,-6.02392
3778366.50106,254.0,1.35352,1.3129,0.11939,1.31832,-5.19588
3778367.54407,254.0,1.07079,1.32325,0.10456,1.32737,-4.51781
3778368.85707,254.0,0.84734,1.3316,0.09404,1.33491,-4.03979
3778370.51307,254.0,0.67072,1.33829,0.08711,1.34112,-3.72397
3778372.60207,254.0,0.53067,1.34369,0.082,1.34619,-3.49217
3778375.23907,254.0,0.41976,1.3503,0.07989,1.35266,-3.38604
3778378.57007,254.0,0.33183,1.35698,0.08186,1.35945,-3.45206
3778382.77607,254.0,0.26261,1.36336,0.08781,1.36618,-3.68521
3778388.08408,254.0,0.20791,1.36875,0.09749,1.37222,-4.07411
3778394.78808,254.0,0.16452,1.3743,0.10789,1.37853,-4.48876
3778403.26509,254.0,0.13007,1.38303,0.11991,1.38822,-4.95518
3778413.95509,254.0,0.10309,1.3959,0.13637,1.40254,-5.57988
3778427.4691,254.0,0.08153,1.41071,0.15908,1.41965,-6.43393
3778444.56711,254.0,0.06443,1.42796,0.18567,1.43998,-7.40819
3778466.15312,254.0,0.05102,1.44803,0.20964,1.46312,-8.23766
3778493.39514,254.0,0.04042,1.48209,0.23871,1.50119,-9.14955
3778527.89116,254.0,0.03192,1.52255,0.28171,1.54839,-10.48269
3778571.43819,254.0,0.02528,1.56072,0.33207,1.59566,-12.01169
3778626.50322,254.0,0.01999,1.59518,0.37943,1.63968,-13.37962
3792396.54536,255.0,20004.453,0.51658,-0.00678,0.51662,0.75244
3792396.68836,255.0,15829.126,0.52621,0.00606,0.52624,-0.66026
3792396.83036,255.0,12516.703,0.53454,0.01808,0.53485,-1.93679
3792396.97236,255.0,9909.4424,0.54481,0.02732,0.5455,-2.87037
3792397.13636,255.0,7835.48,0.55133,0.03452,0.5524,-3.58259
3792397.33736,255.0,6217.2461,0.56011,0.03953,0.5615,-4.03744
3792397.57536,255.0,4905.291,0.56756,0.04473,0.56932,-4.50594
3792397.81436,255.0,3881.2737,0.57763,0.04965,0.57976,-4.91236
3792398.05236,255.0,3070.9827,0.58641,0.0528,0.58879,-5.1452
3792398.29036,255.0,2430.7778,0.59627,0.05926,0.59921,-5.67574
3792398.52836,255.0,1923.1537,0.60466,0.06073,0.6077,-5.73504
3792398.76636,255.0,1522.4358,0.61254,0.06404,0.61588,-5.96834
3792399.00436,255.0,1203.8446,0.62248,0.06813,0.6262,-6.24577
3792399.24336,255.0,952.86591,0.63495,0.07163,0.63898,-6.43644
3792399.48136,255.0,754.27557,0.64529,0.07401,0.64952,-6.54304
3792399.71836,255.0,596.71857,0.65687,0.07894,0.6616,-6.85293
3792399.95636,255.0,471.96338,0.66851,0.0826,0.67359,-7.04358
3792400.19536,255.0,373.20856,0.6793,0.0866,0.6848,-7.26514
3792400.43336,255.0,295.47278,0.69331,0.09026,0.69916,-7.41767
3792400.67236,255.0,233.87738,0.7068,0.09475,0.71312,-7.63495
3792400.91036,255.0,185.05922,0.719,0.0997,0.72588,-7.89433
3792401.14636,255.0,146.35823,0.73256,0.10433,0.73995,-8.10551
3792401.38336,255.0,115.77804,0.74789,0.1105,0.75601,-8.40448
3792401.61736,255.0,91.6721,0.7623,0.11952,0.77161,-8.91074
3792401.86236,255.0,72.51701,0.77712,0.1258,0.78724,-9.19521
3792402.09136,255.0,57.36816,0.79261,0.13398,0.80386,-9.59437
3792402.32836,255.0,45.3629,0.81259,0.14733,0.82584,-10.2768
3792402.56036,255.0,35.93134,0.83022,0.16114,0.84572,-10.98419
3792402.81136,255.0,28.40909,0.85417,0.17698,0.87232,-11.7058
3792403.02536,255.0,22.48202,0.87949,0.19416,0.90067,-12.44888
3792403.29036,255.0,17.79613,0.91247,0.21257,0.9369,-13.11363
3792403.54236,255.0,14.06813,0.95103,0.22967,0.97837,-13.57669
3792403.75836,255.0,11.1448,0.99833,0.24411,1.02774,-13.74008
3792404.02536,255.0,8.81772,1.04563,0.24923,1.07492,-13.4066
3792404.20436,255.0,6.97545,1.09567,0.25031,1.1239,-12.86837
3792404.42236,255.0,5.5173,1.14643,0.23792,1.17085,-11.72426
3792404.69136,255.0,4.36941,1.18741,0.22546,1.20863,-10.75084
3792405.02636,255.0,3.45686,1.22732,0.20141,1.24374,-9.31971
3792405.44536,255.0,2.73547,1.26114,0.18129,1.2741,-8.18042
3792405.97036,255.0,2.16054,1.2848,0.1593,1.29463,-7.0681
3792406.62936,255.0,1.70952,1.3028,0.13808,1.3101,-6.04989
3792407.45836,255.0,1.35352,1.31748,0.12034,1.32297,-5.21915
3792408.50136,255.0,1.07079,1.32879,0.10638,1.33304,-4.57704
3792409.81436,255.0,0.84734,1.33582,0.09542,1.33922,-4.08595
3792411.47036,255.0,0.67072,1.34361,0.08739,1.34645,-3.72121
3792413.55937,255.0,0.53067,1.34978,0.08227,1.35229,-3.48789
3792416.19637,255.0,0.41976,1.3568,0.08145,1.35924,-3.43544
3792419.52737,255.0,0.33183,1.36292,0.08481,1.36556,-3.5609
3792423.73337,255.0,0.26261,1.36681,0.09003,1.36977,-3.76855
3792429.04137,255.0,0.20791,1.37198,0.09704,1.37541,-4.04572
3792435.74538,255.0,0.16452,1.37999,0.10602,1.38406,-4.3931
3792444.22238,255.0,0.13007,1.39115,0.11969,1.39629,-4.91746
3792454.91239,255.0,0.10309,1.40188,0.1383,1.40868,-5.63421
3792468.4264,255.0,0.08153,1.41394,0.159,1.42286,-6.41601
3792485.52341,255.0,0.06443,1.43335,0.18325,1.44502,-7.28566
3792507.11042,255.0,0.05102,1.46247,0.21011,1.47749,-8.17571
3792534.35244,255.0,0.04042,1.49601,0.25011,1.51677,-9.49108
3792568.84846,255.0,0.03192,1.5245,0.29583,1.55294,-10.98177
3792612.39548,255.0,0.02528,1.55292,0.33601,1.58885,-12.20898
3792667.46052,255.0,0.01999,1.59303,0.3701,1.63546,-13.07921
3806449.63755,256.0,20004.453,0.51878,-0.00739,0.51883,0.81644
3806449.78055,256.0,15829.126,0.52799,0.00582,0.52802,-0.63207
3806449.92255,256.0,12516.703,0.53693,0.01686,0.53719,-1.79904
3806450.06455,256.0,9909.4424,0.54474,0.02747,0.54543,-2.88697
3806450.22855,256.0,7835.48,0.55439,0.03345,0.5554,-3.45319
3806450.42955,256.0,6217.2461,0.56113,0.03966,0.56253,-4.04283
3806450.66755,256.0,4905.291,0.57015,0.04424,0.57187,-4.43721
3806450.90555,256.0,3881.2737,0.57775,0.04964,0.57987,-4.91034
3806451.14455,256.0,3070.9827,0.5866,0.05395,0.58908,-5.25438
3806451.38255,256.0,2430.7778,0.5963,0.05599,0.59892,-5.3641
3806451.62055,256.0,1923.1537,0.60714,0.0611,0.61021,-5.7469
3806451.85755,256.0,1522.4358,0.61504,0.06427,0.61839,-5.96598
3806452.09655,256.0,1203.8446,0.62569,0.06963,0.62956,-6.34957
3806452.33455,256.0,952.86591,0.63721,0.0699,0.64103,-6.25982
3806452.57355,256.0,754.27557,0.64765,0.07356,0.65181,-6.48004
3806452.81055,256.0,596.71857,0.65975,0.07925,0.66449,-6.8494
3806453.04755,256.0,471.96338,0.67039,0.08159,0.67534,-6.93869
3806453.28655,256.0,373.20856,0.68153,0.08546,0.68687,-7.14729
3806453.52455,256.0,295.47278,0.69381,0.09086,0.69973,-7.46085
3806453.76355,256.0,233.87738,0.70674,0.09426,0.713,-7.59692
3806454.00155,256.0,185.05922,0.72203,0.09879,0.72876,-7.79125
3806454.23755,256.0,146.35823,0.73501,0.10396,0.74233,-8.05056
3806454.47455,256.0,115.77804,0.74862,0.11066,0.75675,-8.40845
3806454.70855,256.0,91.6721,0.76251,0.11862,0.77168,-8.84249
3806454.95455,256.0,72.51701,0.77911,0.12704,0.7894,-9.26113
3806455.18355,256.0,57.36816,0.79436,0.13601,0.80592,-9.71583
3806455.41955,256.0,45.3629,0.81371,0.1463,0.82676,-10.19247
3806455.65255,256.0,35.93134,0.83173,0.16056,0.84708,-10.92609
3806455.90255,256.0,28.40909,0.85629,0.17784,0.87456,-11.73301
3806456.11655,256.0,22.48202,0.88168,0.19412,0.90279,-12.41656
3806456.38155,256.0,17.79613,0.91445,0.21194,0.93869,-13.04905
3806456.63355,256.0,14.06813,0.95415,0.23026,0.98154,-13.56749
3806456.84955,256.0,11.1448,0.99887,0.24186,1.02773,-13.61141
3806457.11755,256.0,8.81772,1.04628,0.24864,1.07542,-13.3681
3806457.29555,256.0,6.97545,1.0971,0.251,1.12544,-12.88657
3806457.51355,256.0,5.5173,1.14656,0.23622,1.17064,-11.64156
3806457.78255,256.0,4.36941,1.1879,0.22515,1.20905,-10.7324
3806458.11855,256.0,3.45686,1.22802,0.20065,1.24431,-9.27986
3806458.53655,256.0,2.73547,1.26167,0.1805,1.27451,-8.14159
3806459.06155,256.0,2.16054,1.28489,0.15875,1.29466,-7.04349
3806459.72055,256.0,1.70952,1.30335,0.13773,1.31061,-6.03207
3806460.54955,256.0,1.35352,1.31744,0.12004,1.32289,-5.20618
3806461.59255,256.0,1.07079,1.32813,0.10575,1.33234,-4.55242
3806462.90655,256.0,0.84734,1.33574,0.09507,1.33912,-4.07115
3806464.56155,256.0,0.67072,1.34289,0.08678,1.34569,-3.69721
3806466.65056,256.0,0.53067,1.34901,0.08202,1.3515,-3.47944
3806469.28756,256.0,0.41976,1.35539,0.08064,1.35779,-3.40485
3806472.61856,256.0,0.33183,1.36182,0.08328,1.36436,-3.4993
3806476.82456,256.0,0.26261,1.36684,0.08965,1.36978,-3.75272
3806482.13257,256.0,0.20791,1.372,0.09691,1.37542,-4.0405
3806488.83657,256.0,0.16452,1.37912,0.10628,1.38321,-4.40671
3806497.31357,256.0,0.13007,1.38964,0.11963,1.39478,-4.92035
3806508.00358,256.0,0.10309,1.40136,0.13782,1.40812,-5.61682
3806521.51659,256.0,0.08153,1.41431,0.15931,1.42326,-6.42662
3806538.6146,256.0,0.06443,1.4325,0.18361,1.44422,-7.30383
3806560.20061,256.0,0.05102,1.45903,0.20848,1.47385,-8.13181
3806587.44363,256.0,0.04042,1.49353,0.24542,1.51356,-9.33142
3806621.93865,256.0,0.03192,1.52708,0.29234,1.55481,-10.83749
3806665.48667,256.0,0.02528,1.5569,0.33706,1.59297,-12.21576
3806720.55171,256.0,0.01999,1.59363,0.37253,1.6366,-13.1572
3820482.75978,257.0,20004.453,0.51556,-0.00622,0.51559,0.69124
3820482.90278,257.0,15829.126,0.52761,0.0054,0.52764,-0.58676
3820483.04478,257.0,12516.703,0.53493,0.01735,0.53521,-1.8572
3820483.18678,257.0,9909.4424,0.54431,0.02649,0.54495,-2.78577
3820483.35078,257.0,7835.48,0.55242,0.03434,0.55349,-3.55707
3820483.55178,257.0,6217.2461,0.56079,0.03936,0.56217,-4.01455
3820483.78978,257.0,4905.291,0.56978,0.04412,0.57149,-4.42728
3820484.02778,257.0,3881.2737,0.5776,0.04837,0.57962,-4.78677
3820484.26578,257.0,3070.9827,0.58703,0.0539,0.5895,-5.24606
3820484.50378,257.0,2430.7778,0.5964,0.05692,0.59911,-5.45211
3820484.74178,257.0,1923.1537,0.60489,0.0615,0.60801,-5.80495
3820484.97978,257.0,1522.4358,0.61546,0.06479,0.61886,-6.00983
3820485.21778,257.0,1203.8446,0.626,0.06739,0.62962,-6.14416
3820485.45679,257.0,952.86591,0.63537,0.07197,0.63943,-6.46238
3820485.69479,257.0,754.27557,0.64488,0.07429,0.64915,-6.57146
3820485.93279,257.0,596.71857,0.65684,0.07843,0.6615,-6.80945
3820486.16979,257.0,471.96338,0.66879,0.08133,0.67372,-6.93378
3820486.40879,257.0,373.20856,0.68073,0.08698,0.68627,-7.28159
3820486.64679,257.0,295.47278,0.69407,0.09156,0.70009,-7.51492
3820486.88579,257.0,233.87738,0.70623,0.09402,0.71246,-7.58352
3820487.12379,257.0,185.05922,0.7215,0.1,0.7284,-7.89093
3820487.35979,257.0,146.35823,0.73255,0.10577,0.74015,-8.21575
3820487.59679,257.0,115.77804,0.7488,0.11109,0.75699,-8.4386
3820487.83079,257.0,91.6721,0.76268,0.11857,0.77184,-8.83663
3820488.07579,257.0,72.51701,0.78014,0.12692,0.7904,-9.2407
3820488.30579,257.0,57.36816,0.79571,0.13568,0.80719,-9.67668
3820488.54179,257.0,45.3629,0.81237,0.14622,0.82543,-10.20333
3820488.77479,257.0,35.93134,0.83275,0.16204,0.84837,-11.01092
3820489.02479,257.0,28.40909,0.85652,0.17697,0.87461,-11.67365
3820489.23879,257.0,22.48202,0.88242,0.19371,0.90343,-12.38134
3820489.50379,257.0,17.79613,0.91463,0.2144,0.93942,-13.19272
3820489.75579,257.0,14.06813,0.95329,0.23081,0.98084,-13.61062
3820489.97179,257.0,11.1448,0.99956,0.24297,1.02867,-13.66226
3820490.23979,257.0,8.81772,1.0474,0.25008,1.07684,-13.42853
3820490.41779,257.0,6.97545,1.09987,0.25301,1.1286,-12.95468
3820490.63579,257.0,5.5173,1.14883,0.2384,1.1733,-11.72348
3820490.90479,257.0,4.36941,1.19295,0.2281,1.21456,-10.82447
3820491.23979,257.0,3.45686,1.23204,0.20449,1.24889,-9.42398
3820491.65879,257.0,2.73547,1.26627,0.18245,1.27935,-8.19892
3820492.18379,257.0,2.16054,1.29019,0.16125,1.30023,-7.124
3820492.84279,257.0,1.70952,1.30864,0.13956,1.31606,-6.08723
3820493.67179,257.0,1.35352,1.32229,0.122,1.3279,-5.27123
3820494.71479,257.0,1.07079,1.33397,0.10688,1.33825,-4.58097
3820496.02879,257.0,0.84734,1.34216,0.09632,1.34561,-4.10477
3820497.68379,257.0,0.67072,1.34911,0.08862,1.35202,-3.7584
3820499.77279,257.0,0.53067,1.35509,0.08285,1.35762,-3.49887
3820502.4098,257.0,0.41976,1.36229,0.08118,1.36471,-3.41007
3820505.7408,257.0,0.33183,1.36816,0.08445,1.37076,-3.53226
3820509.9468,257.0,0.26261,1.37367,0.09011,1.37662,-3.75296
3820515.2548,257.0,0.20791,1.37855,0.09812,1.38203,-4.0712
3820521.95881,257.0,0.16452,1.38553,0.10641,1.38961,-4.39171
3820530.43481,257.0,0.13007,1.39614,0.11986,1.40127,-4.90685
3820541.12482,257.0,0.10309,1.40801,0.13825,1.41478,-5.60761
3820554.63883,257.0,0.08153,1.42098,0.16046,1.43001,-6.44255
3820571.73584,257.0,0.06443,1.43898,0.18492,1.45082,-7.32298
3820593.32285,257.0,0.05102,1.46407,0.20935,1.47896,-8.13773
3820620.56487,257.0,0.04042,1.49915,0.24549,1.51912,-9.29996
3820655.05989,257.0,0.03192,1.53411,0.29211,1.56167,-10.7805
3820698.60791,257.0,0.02528,1.56476,0.33806,1.60087,-12.19103
3820753.67295,257.0,0.01999,1.60064,0.37494,1.64396,-13.18361
3834499.8997,258.0,20004.453,0.51709,-0.00827,0.51716,0.91608
3834500.0427,258.0,15829.126,0.52679,0.00684,0.52683,-0.74389
3834500.1847,258.0,12516.703,0.53508,0.01776,0.53538,-1.90068
3834500.3267,258.0,9909.4424,0.5444,0.02705,0.54507,-2.84465
3834500.4907,258.0,7835.48,0.55461,0.03418,0.55566,-3.52682
3834500.6917,258.0,6217.2461,0.5603,0.04008,0.56174,-4.09188
3834500.9297,258.0,4905.291,0.56987,0.04472,0.57163,-4.48751
3834501.1677,258.0,3881.2737,0.5795,0.051,0.58174,-5.02908
3834501.4057,258.0,3070.9827,0.58852,0.05479,0.59107,-5.31915
3834501.6437,258.0,2430.7778,0.59654,0.05732,0.59929,-5.4882
3834501.8827,258.0,1923.1537,0.60648,0.0606,0.6095,-5.70643
3834502.1207,258.0,1522.4358,0.6144,0.06394,0.61772,-5.94099
3834502.3587,258.0,1203.8446,0.62498,0.06826,0.62869,-6.23322
3834502.5967,258.0,952.86591,0.63513,0.0721,0.63921,-6.47644
3834502.8357,258.0,754.27557,0.64621,0.07572,0.65063,-6.68295
3834503.0727,258.0,596.71857,0.65862,0.07966,0.66342,-6.89647
3834503.3107,258.0,471.96338,0.67041,0.08116,0.67531,-6.90265
3834503.5497,258.0,373.20856,0.68332,0.08801,0.68896,-7.3395
3834503.7867,258.0,295.47278,0.69539,0.09051,0.70126,-7.41533
3834504.0267,258.0,233.87738,0.70608,0.09528,0.71248,-7.68521
3834504.2647,258.0,185.05922,0.7214,0.10016,0.72832,-7.90409
3834504.5007,258.0,146.35823,0.73467,0.10516,0.74216,-8.14608
3834504.7367,258.0,115.77804,0.74946,0.11094,0.75763,-8.42005
3834504.9717,258.0,91.6721,0.76314,0.11961,0.77245,-8.90812
3834505.2167,258.0,72.51701,0.77904,0.12516,0.78903,-9.12703
3834505.4457,258.0,57.36816,0.7957,0.13697,0.8074,-9.76708
3834505.6827,258.0,45.3629,0.81262,0.14675,0.82576,-10.23697
3834505.9147,258.0,35.93134,0.83277,0.16041,0.84808,-10.90273
3834506.1647,258.0,28.40909,0.85501,0.17657,0.87305,-11.66818
3834506.3797,258.0,22.48202,0.8817,0.19455,0.90291,-12.44318
3834506.6447,258.0,17.79613,0.91412,0.21472,0.939,-13.21882
3834506.8967,258.0,14.06813,0.9536,0.2289,0.98069,-13.49803
3834507.1127,258.0,11.1448,0.99792,0.24189,1.02682,-13.6252
3834507.3797,258.0,8.81772,1.04554,0.25268,1.07564,-13.58627
3834507.5577,258.0,6.97545,1.10217,0.24881,1.1299,-12.72109
3834507.7767,258.0,5.5173,1.14592,0.24013,1.17081,-11.83538
3834508.0457,258.0,4.36941,1.19605,0.22579,1.21718,-10.69052
3834508.3807,258.0,3.45686,1.23282,0.20855,1.25034,-9.60173
3834508.7997,258.0,2.73547,1.2645,0.18311,1.27768,-8.23964
3834509.3247,258.0,2.16054,1.29156,0.1601,1.30144,-7.06635
3834509.9837,258.0,1.70952,1.3103,0.14013,1.31777,-6.10415
3834510.8127,258.0,1.35352,1.32399,0.12221,1.32962,-5.27385
3834511.8557,258.0,1.07079,1.33505,0.1077,1.33939,-4.61231
3834513.1687,258.0,0.84734,1.34345,0.09611,1.34688,-4.09198
3834514.82471,258.0,0.67072,1.35071,0.08809,1.35358,-3.73135
3834516.91371,258.0,0.53067,1.35631,0.08405,1.35892,-3.54621
3834519.55071,258.0,0.41976,1.3621,0.08151,1.36453,-3.42439
3834522.88171,258.0,0.33183,1.3688,0.08233,1.37128,-3.44206
3834527.08771,258.0,0.26261,1.37627,0.08762,1.37906,-3.64277
3834532.39572,258.0,0.20791,1.38307,0.09706,1.38647,-4.01434
3834539.09972,258.0,0.16452,1.38881,0.10969,1.39313,-4.5161
3834547.57672,258.0,0.13007,1.39572,0.12203,1.40104,-4.99666
3834558.26673,258.0,0.10309,1.40726,0.13791,1.414,-5.59726
3834571.78074,258.0,0.08153,1.42383,0.15905,1.43269,-6.37386
3834588.87775,258.0,0.06443,1.44241,0.18577,1.45432,-7.33883
3834610.46476,258.0,0.05102,1.46062,0.21308,1.47608,-8.29999
3834637.70678,258.0,0.04042,1.49035,0.2408,1.50967,-9.17812
3834672.2028,258.0,0.03192,1.53292,0.27737,1.55781,-10.25609
3834715.74983,258.0,0.02528,1.57751,0.32586,1.61081,-11.6712
3834770.81486,258.0,0.01999,1.61873,0.38028,1.6628,-13.22037
3848499.39347,259.0,20004.453,0.51727,-0.00528,0.51729,0.58437
3848499.53648,259.0,15829.126,0.52753,0.00716,0.52758,-0.77707
3848499.67848,259.0,12516.703,0.53668,0.01753,0.53697,-1.87041
3848499.82048,259.0,9909.4424,0.54585,0.02688,0.54651,-2.81934
3848499.98448,259.0,7835.48,0.55438,0.0355,0.55551,-3.66368
3848500.18548,259.0,6217.2461,0.56128,0.04053,0.56274,-4.12991
3848500.42348,259.0,4905.291,0.56986,0.04483,0.57163,-4.49843
3848500.66148,259.0,3881.2737,0.5789,0.0506,0.58111,-4.99538
3848500.90048,259.0,3070.9827,0.58771,0.05243,0.59005,-5.09749
3848501.13848,259.0,2430.7778,0.59802,0.0578,0.6008,-5.52107
3848501.37648,259.0,1923.1537,0.60697,0.06063,0.60999,-5.70473
3848501.61448,259.0,1522.4358,0.61601,0.06521,0.61945,-6.04234
3848501.85248,259.0,1203.8446,0.62535,0.06819,0.62906,-6.2234
3848502.09148,259.0,952.86591,0.63591,0.07234,0.64001,-6.4897
3848502.32948,259.0,754.27557,0.64812,0.07631,0.6526,-6.71526
3848502.56648,259.0,596.71857,0.65839,0.07958,0.66318,-6.89154
3848502.80448,259.0,471.96338,0.66932,0.08412,0.67459,-7.16328
3848503.04348,259.0,373.20856,0.68055,0.08679,0.68606,-7.26803
3848503.28048,259.0,295.47278,0.69437,0.09038,0.70023,-7.41609
3848503.52048,259.0,233.87738,0.70799,0.09653,0.71454,-7.76443
3848503.75848,259.0,185.05922,0.72042,0.09963,0.72727,-7.87356
3848503.99448,259.0,146.35823,0.73439,0.1051,0.74188,-8.14401
3848504.23048,259.0,115.77804,0.74908,0.11126,0.75729,-8.44869
3848504.46548,259.0,91.6721,0.7626,0.11979,0.77196,-8.92738
3848504.71048,259.0,72.51701,0.77928,0.12629,0.78944,-9.20531
3848504.93948,259.0,57.36816,0.7945,0.13659,0.80616,-9.75502
3848505.17648,259.0,45.3629,0.81347,0.14663,0.82658,-10.21832
3848505.40848,259.0,35.93134,0.83282,0.16061,0.84816,-10.91538
3848505.65848,259.0,28.40909,0.85561,0.17742,0.87381,-11.71496
3848505.87348,259.0,22.48202,0.88107,0.19352,0.90207,-12.38781
3848506.13848,259.0,17.79613,0.91556,0.21418,0.94028,-13.16694
3848506.39048,259.0,14.06813,0.95428,0.23076,0.98178,-13.59394
3848506.60648,259.0,11.1448,0.99813,0.24268,1.02721,-13.66543
3848506.87348,259.0,8.81772,1.04976,0.25188,1.07956,-13.49265
3848507.05248,259.0,6.97545,1.10143,0.24684,1.12875,-12.63172
3848507.27048,259.0,5.5173,1.14788,0.24301,1.17332,-11.95324
3848507.53948,259.0,4.36941,1.1962,0.22643,1.21745,-10.71853
3848507.87448,259.0,3.45686,1.23466,0.20776,1.25202,-9.55194
3848508.29348,259.0,2.73547,1.26552,0.18368,1.27878,-8.2583
3848508.81848,259.0,2.16054,1.29294,0.15964,1.30276,-7.03874
3848509.47748,259.0,1.70952,1.31245,0.14046,1.31994,-6.10853
3848510.30648,259.0,1.35352,1.32655,0.12277,1.33222,-5.28777
3848511.34948,259.0,1.07079,1.33646,0.10746,1.34078,-4.59722
3848512.66348,259.0,0.84734,1.34483,0.09648,1.34828,-4.10348
3848514.31848,259.0,0.67072,1.35208,0.08795,1.35494,-3.72189
3848516.40749,259.0,0.53067,1.35814,0.08389,1.36073,-3.53454
3848519.04449,259.0,0.41976,1.36345,0.08169,1.36589,-3.42857
3848522.37549,259.0,0.33183,1.36991,0.08246,1.37239,-3.44472
3848526.58149,259.0,0.26261,1.37722,0.08719,1.37998,-3.62266
3848531.88949,259.0,0.20791,1.3848,0.09671,1.38818,-3.99496
3848538.5935,259.0,0.16452,1.39109,0.10996,1.39543,-4.51967
3848547.0705,259.0,0.13007,1.39807,0.12351,1.40352,-5.04878
3848557.76051,259.0,0.10309,1.40819,0.13837,1.41497,-5.61207
3848571.27452,259.0,0.08153,1.42476,0.1583,1.43353,-6.34001
3848588.37253,259.0,0.06443,1.44366,0.18537,1.45551,-7.31687
3848609.95854,259.0,0.05102,1.46198,0.21412,1.47758,-8.33223
3848637.20056,259.0,0.04042,1.48997,0.24139,1.5094,-9.20234
3848671.69658,259.0,0.03192,1.5305,0.27571,1.55513,-10.21193
3848715.2436,259.0,0.02528,1.57795,0.32228,1.61052,-11.54346
3848770.30864,259.0,0.01999,1.62257,0.37727,1.66585,-13.08935
3862509.31653,260.0,20004.453,0.52177,-0.00798,0.52184,0.87644
3862509.45953,260.0,15829.126,0.5307,0.0076,0.53075,-0.82084
3862509.60153,260.0,12516.703,0.53809,0.01766,0.53838,-1.87924
3862509.74353,260.0,9909.4424,0.5473,0.02628,0.54793,-2.74872
3862509.90753,260.0,7835.48,0.55665,0.03322,0.55764,-3.4152
3862510.10853,260.0,6217.2461,0.56598,0.03954,0.56736,-3.99631
3862510.34654,260.0,4905.291,0.57447,0.04581,0.57629,-4.559
3862510.58454,260.0,3881.2737,0.58353,0.0485,0.58554,-4.75105
3862510.82354,260.0,3070.9827,0.59174,0.05293,0.5941,-5.11144
3862511.06154,260.0,2430.7778,0.59999,0.05656,0.60265,-5.38539
3862511.29954,260.0,1923.1537,0.60887,0.06109,0.61193,-5.72916
3862511.53754,260.0,1522.4358,0.61825,0.06385,0.62154,-5.89654
3862511.77554,260.0,1203.8446,0.63022,0.06813,0.63389,-6.17041
3862512.01454,260.0,952.86591,0.63944,0.07161,0.64344,-6.38966
3862512.25254,260.0,754.27557,0.64943,0.07546,0.6538,-6.62778
3862512.48954,260.0,596.71857,0.66253,0.07872,0.6672,-6.77586
3862512.72754,260.0,471.96338,0.67245,0.08205,0.67744,-6.95628
3862512.96654,260.0,373.20856,0.68536,0.08718,0.69088,-7.24963
3862513.20354,260.0,295.47278,0.69732,0.09066,0.70319,-7.40724
3862513.44354,260.0,233.87738,0.71113,0.09389,0.71731,-7.52156
3862513.68154,260.0,185.05922,0.72356,0.10032,0.73049,-7.89325
3862513.91754,260.0,146.35823,0.73811,0.10257,0.7452,-7.91169
3862514.15354,260.0,115.77804,0.75188,0.10985,0.75986,-8.31227
3862514.38854,260.0,91.6721,0.76559,0.11737,0.77454,-8.71559
3862514.63354,260.0,72.51701,0.78296,0.12587,0.79301,-9.13292
3862514.86254,260.0,57.36816,0.79845,0.13551,0.80987,-9.63249
3862515.09954,260.0,45.3629,0.81538,0.14586,0.82833,-10.14203
3862515.33154,260.0,35.93134,0.83547,0.16035,0.85072,-10.86423
3862515.58154,260.0,28.40909,0.85816,0.17691,0.8762,-11.64835
3862515.79654,260.0,22.48202,0.88401,0.19382,0.905,-12.36673
3862516.06154,260.0,17.79613,0.91844,0.21358,0.94295,-13.09108
3862516.31354,260.0,14.06813,0.95654,0.23011,0.98382,-13.52647
3862516.52954,260.0,11.1448,0.99919,0.24484,1.02875,-13.76861
3862516.79654,260.0,8.81772,1.05126,0.25159,1.08095,-13.45887
3862516.97554,260.0,6.97545,1.09842,0.2452,1.12545,-12.58391
3862517.19354,260.0,5.5173,1.14998,0.24203,1.17518,-11.88517
3862517.46254,260.0,4.36941,1.19198,0.22364,1.21278,-10.62652
3862517.79754,260.0,3.45686,1.23502,0.20472,1.25187,-9.41191
3862518.21654,260.0,2.73547,1.26587,0.18285,1.27901,-8.21929
3862518.74154,260.0,2.16054,1.29054,0.15856,1.30024,-7.00439
3862519.40054,260.0,1.70952,1.3104,0.13809,1.31766,-6.01543
3862520.22954,260.0,1.35352,1.32465,0.12136,1.33019,-5.23481
3862521.27254,260.0,1.07079,1.33516,0.10741,1.33948,-4.59948
3862522.58554,260.0,0.84734,1.34332,0.09609,1.34675,-4.09145
3862524.24154,260.0,0.67072,1.34998,0.08841,1.35287,-3.74673
3862526.33054,260.0,0.53067,1.35646,0.08371,1.35904,-3.53126
3862528.96755,260.0,0.41976,1.36206,0.08211,1.36453,-3.44987
3862532.29855,260.0,0.33183,1.36693,0.08347,1.36948,-3.49428
3862536.50455,260.0,0.26261,1.37357,0.087,1.37632,-3.62403
3862541.81255,260.0,0.20791,1.38168,0.09403,1.38488,-3.89311
3862548.51656,260.0,0.16452,1.39153,0.10713,1.39565,-4.40239
3862556.99356,260.0,0.13007,1.39993,0.12447,1.40546,-5.08085
3862567.68357,260.0,0.10309,1.4077,0.14313,1.41496,-5.80549
3862581.19758,260.0,0.08153,1.42016,0.16154,1.42932,-6.48949
3862598.29459,260.0,0.06443,1.43839,0.18528,1.45027,-7.34002
3862619.8816,260.0,0.05102,1.46335,0.21358,1.47885,-8.30391
3862647.12362,260.0,0.04042,1.48861,0.24726,1.509,-9.4308
3862681.61964,260.0,0.03192,1.52049,0.27871,1.54582,-10.38728
3862725.16666,260.0,0.02528,1.56606,0.31313,1.59706,-11.307
3862780.2317,260.0,0.01999,1.62371,0.35969,1.66308,-12.49074
3876532.5921,261.0,20004.453,0.5233,-0.00772,0.52335,0.8454
3876532.7351,261.0,15829.126,0.53227,0.00646,0.5323,-0.69542
3876532.8771,261.0,12516.703,0.54249,0.01721,0.54277,-1.8171
3876533.0191,261.0,9909.4424,0.54983,0.02769,0.55053,-2.88349
3876533.1831,261.0,7835.48,0.55857,0.032,0.55949,-3.27882
3876533.3841,261.0,6217.2461,0.56738,0.04097,0.56886,-4.13032
3876533.6221,261.0,4905.291,0.57639,0.04507,0.57815,-4.47122
3876533.8611,261.0,3881.2737,0.58351,0.05067,0.5857,-4.9629
3876534.0991,261.0,3070.9827,0.59257,0.05293,0.59492,-5.10431
3876534.3371,261.0,2430.7778,0.6028,0.05792,0.60557,-5.48853
3876534.5751,261.0,1923.1537,0.61079,0.05994,0.61373,-5.60482
3876534.8131,261.0,1522.4358,0.6225,0.06564,0.62595,-6.01938
3876535.0511,261.0,1203.8446,0.62999,0.06822,0.63368,-6.18003
3876535.2901,261.0,952.86591,0.64007,0.07109,0.64401,-6.33729
3876535.5281,261.0,754.27557,0.65122,0.07508,0.65554,-6.57667
3876535.7651,261.0,596.71857,0.66241,0.07903,0.6671,-6.8038
3876536.0031,261.0,471.96338,0.67419,0.08321,0.67931,-7.03621
3876536.2421,261.0,373.20856,0.68643,0.08578,0.69177,-7.1229
3876536.4801,261.0,295.47278,0.69866,0.09035,0.70448,-7.36851
3876536.7191,261.0,233.87738,0.71173,0.09447,0.71797,-7.56112
3876536.9571,261.0,185.05922,0.72497,0.09876,0.73167,-7.75738
3876537.1931,261.0,146.35823,0.73863,0.10301,0.74578,-7.93959
3876537.4291,261.0,115.77804,0.75186,0.10956,0.7598,-8.29099
3876537.6641,261.0,91.6721,0.76691,0.11827,0.77597,-8.76682
3876537.9091,261.0,72.51701,0.78201,0.12566,0.79204,-9.12887
3876538.1381,261.0,57.36816,0.79773,0.13584,0.80921,-9.66373
3876538.3751,261.0,45.3629,0.81596,0.14673,0.82905,-10.19397
3876538.6071,261.0,35.93134,0.83471,0.16006,0.84992,-10.85482
3876538.8581,261.0,28.40909,0.85892,0.17835,0.87725,-11.73051
3876539.0721,261.0,22.48202,0.88403,0.19633,0.90557,-12.52159
3876539.3371,261.0,17.79613,0.91799,0.21212,0.94218,-13.01101
3876539.5891,261.0,14.06813,0.95612,0.229,0.98316,-13.46895
3876539.8041,261.0,11.1448,1.00305,0.24376,1.03224,-13.65921
3876540.0721,261.0,8.81772,1.0514,0.24997,1.0807,-13.37404
3876540.2501,261.0,6.97545,1.09871,0.24963,1.12671,-12.8004
3876540.4681,261.0,5.5173,1.15106,0.24014,1.17584,-11.7843
3876540.7371,261.0,4.36941,1.1925,0.22393,1.21334,-10.63542
3876541.0721,261.0,3.45686,1.2346,0.20225,1.25105,-9.30346
3876541.4911,261.0,2.73547,1.26716,0.18137,1.28008,-8.14557
3876542.0161,261.0,2.16054,1.29134,0.15898,1.30109,-7.0184
3876542.6751,261.0,1.70952,1.31029,0.13774,1.31751,-6.00095
3876543.5041,261.0,1.35352,1.32395,0.12061,1.32943,-5.20519
3876544.5471,261.0,1.07079,1.33429,0.10589,1.33848,-4.53751
3876545.8611,261.0,0.84734,1.34246,0.09474,1.3458,-4.03665
3876547.5161,261.0,0.67072,1.34991,0.08678,1.3527,-3.67818
3876549.60511,261.0,0.53067,1.35675,0.08261,1.35926,-3.4844
3876552.24211,261.0,0.41976,1.36256,0.08111,1.36497,-3.4065
3876555.57311,261.0,0.33183,1.36781,0.08451,1.37042,-3.53563
3876559.77911,261.0,0.26261,1.37221,0.08926,1.37511,-3.72164
3876565.08712,261.0,0.20791,1.37813,0.09575,1.38145,-3.97448
3876571.79112,261.0,0.16452,1.3872,0.10486,1.39116,-4.32299
3876580.26812,261.0,0.13007,1.39687,0.11998,1.40202,-4.90926
3876590.95813,261.0,0.10309,1.40689,0.13769,1.41362,-5.58981
3876604.47214,261.0,0.08153,1.42029,0.15675,1.42891,-6.29776
3876621.56915,261.0,0.06443,1.44118,0.18168,1.45258,-7.18499
3876643.15616,261.0,0.05102,1.46986,0.21253,1.48514,-8.22734
3876670.39818,261.0,0.04042,1.49789,0.25384,1.51925,-9.61806
3876704.8942,261.0,0.03192,1.52289,0.29478,1.55116,-10.95486
3876748.44122,261.0,0.02528,1.55413,0.32882,1.58854,-11.94632
3876803.50626,261.0,0.01999,1.59987,0.36271,1.64047,-12.77379
3890548.4646,262.0,20004.453,0.52737,-0.00845,0.52743,0.91794
3890548.6076,262.0,15829.126,0.53424,0.00594,0.53428,-0.63688
3890548.7496,262.0,12516.703,0.54426,0.01738,0.54453,-1.8286
3890548.8916,262.0,9909.4424,0.55305,0.02772,0.55375,-2.86893
3890549.0556,262.0,7835.48,0.56071,0.03405,0.56174,-3.47494
3890549.2566,262.0,6217.2461,0.56955,0.0392,0.5709,-3.93702
3890549.4946,262.0,4905.291,0.57746,0.04542,0.57924,-4.49758
3890549.7336,262.0,3881.2737,0.58699,0.05015,0.58913,-4.88292
3890549.9716,262.0,3070.9827,0.59605,0.05376,0.59847,-5.15415
3890550.2096,262.0,2430.7778,0.60427,0.05658,0.60692,-5.34953
3890550.4476,262.0,1923.1537,0.61376,0.06223,0.61691,-5.78905
3890550.6856,262.0,1522.4358,0.62242,0.06374,0.62568,-5.84705
3890550.9236,262.0,1203.8446,0.63355,0.06722,0.6371,-6.05614
3890551.1626,262.0,952.86591,0.64428,0.06974,0.64804,-6.17833
3890551.4006,262.0,754.27557,0.65529,0.07541,0.65962,-6.56494
3890551.6376,262.0,596.71857,0.66589,0.07954,0.67063,-6.81193
3890551.8756,262.0,471.96338,0.67829,0.08265,0.68331,-6.94726
3890552.1146,262.0,373.20856,0.69001,0.08665,0.69543,-7.15788
3890552.3516,262.0,295.47278,0.70184,0.09112,0.70773,-7.39697
3890552.5916,262.0,233.87738,0.71555,0.0939,0.72169,-7.47646
3890552.8296,262.0,185.05922,0.72721,0.09851,0.73385,-7.71458
3890553.0656,262.0,146.35823,0.74245,0.10442,0.74976,-8.00547
3890553.3016,262.0,115.77804,0.75645,0.11027,0.76444,-8.29386
3890553.5366,262.0,91.6721,0.77113,0.11774,0.78006,-8.681
3890553.7816,262.0,72.51701,0.78521,0.1262,0.79529,-9.13088
3890554.0106,262.0,57.36816,0.80206,0.13546,0.81342,-9.58623
3890554.2476,262.0,45.3629,0.8197,0.14697,0.83277,-10.16478
3890554.4796,262.0,35.93134,0.83907,0.1605,0.85428,-10.82914
3890554.7296,262.0,28.40909,0.86202,0.17651,0.8799,-11.57225
3890554.9446,262.0,22.48202,0.88905,0.1941,0.91,-12.31561
3890555.2096,262.0,17.79613,0.92137,0.2133,0.94574,-13.03476
3890555.4616,262.0,14.06813,0.96165,0.22904,0.98855,-13.39675
3890555.6776,262.0,11.1448,1.005,0.24374,1.03413,-13.63254
3890555.94461,262.0,8.81772,1.05479,0.24904,1.08379,-13.28428
3890556.12361,262.0,6.97545,1.10581,0.25285,1.13435,-12.87982
3890556.34161,262.0,5.5173,1.15479,0.23717,1.1789,-11.60605
3890556.61061,262.0,4.36941,1.19808,0.22727,1.21944,-10.74103
3890556.94561,262.0,3.45686,1.23948,0.20357,1.25608,-9.3268
3890557.36461,262.0,2.73547,1.27216,0.18273,1.28522,-8.17381
3890557.88961,262.0,2.16054,1.29552,0.1607,1.30544,-7.07096
3890558.54861,262.0,1.70952,1.31421,0.13878,1.32151,-6.02808
3890559.37761,262.0,1.35352,1.32853,0.12044,1.33398,-5.1802
3890560.42061,262.0,1.07079,1.33954,0.10698,1.3438,-4.56625
3890561.73461,262.0,0.84734,1.34839,0.09599,1.35181,-4.07203
3890563.38961,262.0,0.67072,1.35478,0.08834,1.35766,-3.73087
3890565.47861,262.0,0.53067,1.36113,0.0829,1.36365,-3.48537
3890568.11561,262.0,0.41976,1.36763,0.08137,1.37005,-3.40492
3890571.44661,262.0,0.33183,1.37416,0.0842,1.37674,-3.50635
3890575.65262,262.0,0.26261,1.37928,0.09002,1.38222,-3.73426
3890580.96062,262.0,0.20791,1.38398,0.09706,1.38738,-4.01165
3890587.66462,262.0,0.16452,1.39097,0.10625,1.39502,-4.36808
3890596.14163,262.0,0.13007,1.40193,0.11952,1.40701,-4.8729
3890606.83164,262.0,0.10309,1.41334,0.13833,1.42009,-5.59016
3890620.34564,262.0,0.08153,1.42599,0.15962,1.43489,-6.38697
3890637.44365,262.0,0.06443,1.44366,0.18441,1.45539,-7.27937
3890659.02967,262.0,0.05102,1.4713,0.20874,1.48603,-8.07489
3890686.27168,262.0,0.04042,1.50516,0.2467,1.52524,-9.30835
3890720.7677,262.0,0.03192,1.5376,0.29354,1.56537,-10.80826
3890764.31473,262.0,0.02528,1.56695,0.33585,1.60254,-12.09736
3890819.37976,262.0,0.01999,1.60389,0.37229,1.64653,-13.06796
3904546.38857,263.0,20004.453,0.52522,-0.00783,0.52528,0.85408
3904546.53157,263.0,15829.126,0.53282,0.00819,0.53288,-0.88021
3904546.67357,263.0,12516.703,0.54179,0.0173,0.54207,-1.8286
3904546.81557,263.0,9909.4424,0.5507,0.02635,0.55133,-2.73973
3904546.97957,263.0,7835.48,0.55765,0.03257,0.5586,-3.34293
3904547.18057,263.0,6217.2461,0.56627,0.03968,0.56766,-4.00836
3904547.41857,263.0,4905.291,0.57533,0.04582,0.57715,-4.55333
3904547.65757,263.0,3881.2737,0.58712,0.05037,0.58928,-4.90342
3904547.89557,263.0,3070.9827,0.59374,0.05364,0.59616,-5.16222
3904548.13357,263.0,2430.7778,0.60191,0.05755,0.60466,-5.46185
3904548.37157,263.0,1923.1537,0.61143,0.06158,0.61452,-5.75134
3904548.60957,263.0,1522.4358,0.62149,0.0652,0.6249,-5.98866
3904548.84757,263.0,1203.8446,0.6318,0.06878,0.63553,-6.21269
3904549.08657,263.0,952.86591,0.64248,0.07127,0.64642,-6.32944
3904549.32457,263.0,754.27557,0.65459,0.07515,0.65889,-6.54907
3904549.56157,263.0,596.71857,0.66358,0.07865,0.66823,-6.75942
3904549.79957,263.0,471.96338,0.67571,0.0829,0.68078,-6.9946
3904550.03857,263.0,373.20856,0.68882,0.08708,0.69431,-7.20521
3904550.27657,263.0,295.47278,0.69983,0.09045,0.70565,-7.36422
3904550.51557,263.0,233.87738,0.71336,0.0961,0.71981,-7.67225
3904550.75357,263.0,185.05922,0.727,0.09972,0.73381,-7.81017
3904550.98957,263.0,146.35823,0.74127,0.10461,0.74862,-8.03296
3904551.22557,263.0,115.77804,0.75505,0.11142,0.76323,-8.39404
3904551.46057,263.0,91.6721,0.76922,0.11863,0.77831,-8.76753
3904551.70557,263.0,72.51701,0.78501,0.12677,0.79518,-9.17364
3904551.93457,263.0,57.36816,0.80182,0.13635,0.81333,-9.65083
3904552.17157,263.0,45.3629,0.81913,0.14829,0.83245,-10.26133
3904552.40357,263.0,35.93134,0.83849,0.16105,0.85382,-10.87275
3904552.65457,263.0,28.40909,0.86179,0.17626,0.87964,-11.55922
3904552.86857,263.0,22.48202,0.88967,0.19412,0.9106,-12.30867
3904553.13357,263.0,17.79613,0.91955,0.21342,0.94399,-13.06655
3904553.38557,263.0,14.06813,0.96188,0.23119,0.98927,-13.51492
3904553.60157,263.0,11.1448,1.00455,0.2431,1.03354,-13.60412
3904553.86957,263.0,8.81772,1.0544,0.252,1.0841,-13.44134
3904554.04757,263.0,6.97545,1.10562,0.25503,1.13465,-12.98886
3904554.26557,263.0,5.5173,1.15737,0.24032,1.18206,-11.73053
3904554.53457,263.0,4.36941,1.19949,0.23135,1.2216,-10.91686
3904554.86957,263.0,3.45686,1.24031,0.20639,1.25736,-9.44766
3904555.28857,263.0,2.73547,1.27435,0.1864,1.28791,-8.32168
3904555.81357,263.0,2.16054,1.30004,0.16293,1.31021,-7.14347
3904556.47257,263.0,1.70952,1.31876,0.14095,1.32627,-6.10077
3904557.30157,263.0,1.35352,1.33328,0.12353,1.33899,-5.29361
3904558.34457,263.0,1.07079,1.34435,0.10807,1.34868,-4.59612
3904559.65857,263.0,0.84734,1.35304,0.09724,1.35653,-4.11044
3904561.31358,263.0,0.67072,1.36034,0.08914,1.36326,-3.74906
3904563.40258,263.0,0.53067,1.36634,0.08385,1.36891,-3.51185
3904566.03958,263.0,0.41976,1.3732,0.08193,1.37564,-3.41421
3904569.37058,263.0,0.33183,1.37948,0.08491,1.38209,-3.52203
3904573.57658,263.0,0.26261,1.38441,0.09112,1.3874,-3.76558
3904578.88459,263.0,0.20791,1.38927,0.09765,1.3927,-4.02046
3904585.58859,263.0,0.16452,1.39692,0.10708,1.40102,-4.38357
3904594.06559,263.0,0.13007,1.40761,0.12007,1.41272,-4.87571
3904604.7556,263.0,0.10309,1.41918,0.13879,1.42595,-5.5854
3904618.26961,263.0,0.08153,1.43135,0.1597,1.44024,-6.36625
3904635.36762,263.0,0.06443,1.44984,0.18511,1.46161,-7.27586
3904656.95363,263.0,0.05102,1.47808,0.21007,1.49294,-8.08905
3904684.19565,263.0,0.04042,1.51177,0.24858,1.53207,-9.33744
3904718.69167,263.0,0.03192,1.54402,0.2952,1.57198,-10.82362
