Repository: SebaVillagra00/ICM2985-SOH-IPRE

## Data University of Cambridge (EIS Cambridge)
Data publicada en "Identifying degradation patterns of lithium ion batteries from impedance spectroscopy using machine learning" (Zhang, Tang, Zhang, Wang, Stimming & Lee, 2020) https://www.nature.com/articles/s41467-020-15235-7.

Carpeta contiene:
* Paper de Nature Comunications (IF: 16.6).
* Data frames para IOS.
* Data frames para Windows.

Cada Data frame está contenido en un archivo .txt con las siguientes columnas:
* time/s: tiempo en que se mide la muestra.
* cycle number: ciclo de carga de la batería.
* freq/Hz: frecuencia de la señal de input.
* Re(Z)/Ohm: Parte resistiva de la impedancia.
* Im(Z)/Ohm: Parte reactiva de la impedancia.

File: EIS Cambridge/EIS data/EIS_state_IX_45C02.csv (part 24 of 29)
time/s,cycle number,freq/Hz,Re(Z)/Ohm,-Im(Z)/Ohm,|Z|/Ohm,Phase(Z)/deg
3843020.34522,252.0,0.01999,1.4219,0.36438,1.46785,-14.37351
3857143.70915,253.0,20004.453,0.40464,0.00046,0.40464,-0.06532
3857143.85215,253.0,15829.126,0.41596,0.01338,0.41617,-1.84244
3857143.99415,253.0,12516.703,0.42656,0.02346,0.4272,-3.14789
3857144.13615,253.0,9909.4424,0.43604,0.03201,0.43721,-4.19803
3857144.30015,253.0,7835.48,0.44581,0.03663,0.44732,-4.6966
3857144.50115,253.0,6217.2461,0.45328,0.04104,0.45514,-5.17332
3857144.73915,253.0,4905.291,0.46378,0.04566,0.46602,-5.62252
3857144.97815,253.0,3881.2737,0.47018,0.04785,0.47261,-5.81063
3857145.21615,253.0,3070.9827,0.48024,0.05204,0.48305,-6.18514
3857145.45415,253.0,2430.7778,0.48795,0.05298,0.49082,-6.19624
3857145.69215,253.0,1923.1537,0.49695,0.05504,0.49999,-6.31964
3857145.93015,253.0,1522.4358,0.50503,0.05778,0.50832,-6.52686
3857146.16815,253.0,1203.8446,0.51452,0.05853,0.51784,-6.48963
3857146.40715,253.0,952.86591,0.52342,0.06117,0.52699,-6.66604
3857146.64515,253.0,754.27557,0.53351,0.06333,0.53726,-6.76919
3857146.88215,253.0,596.71857,0.54261,0.06537,0.54653,-6.86951
3857147.12015,253.0,471.96338,0.55147,0.06829,0.55568,-7.05861
3857147.35915,253.0,373.20856,0.56135,0.07083,0.5658,-7.19191
3857147.59715,253.0,295.47278,0.57085,0.0767,0.57598,-7.6526
3857147.83615,253.0,233.87738,0.58072,0.07898,0.58607,-7.74481
3857148.07415,253.0,185.05922,0.59172,0.0838,0.59762,-8.06047
3857148.31015,253.0,146.35823,0.60266,0.08871,0.60915,-8.37354
3857148.54715,253.0,115.77804,0.61521,0.09388,0.62233,-8.67638
3857148.78115,253.0,91.6721,0.62746,0.10096,0.63553,-9.14105
3857149.02615,253.0,72.51701,0.6405,0.10717,0.6494,-9.49916
3857149.25515,253.0,57.36816,0.65582,0.11753,0.66626,-10.16061
3857149.49215,253.0,45.3629,0.67014,0.12847,0.68235,-10.85246
3857149.72415,253.0,35.93134,0.68777,0.14144,0.70217,-11.62096
3857149.97515,253.0,28.40909,0.70729,0.15536,0.72415,-12.38834
3857150.18915,253.0,22.48202,0.73101,0.17274,0.75114,-13.29544
3857150.45415,253.0,17.79613,0.76208,0.18776,0.78487,-13.84115
3857150.70615,253.0,14.06813,0.79689,0.20263,0.82225,-14.26626
3857150.92215,253.0,11.1448,0.83643,0.21328,0.8632,-14.30486
3857151.19015,253.0,8.81772,0.88087,0.21845,0.90755,-13.92804
3857151.36815,253.0,6.97545,0.92621,0.218,0.95152,-13.24439
3857151.58615,253.0,5.5173,0.9664,0.20511,0.98793,-11.98266
3857151.85515,253.0,4.36941,1.00278,0.19384,1.02134,-10.94071
3857152.19015,253.0,3.45686,1.03436,0.17417,1.04892,-9.55778
3857152.60915,253.0,2.73547,1.06242,0.15603,1.07382,-8.35481
3857153.13415,253.0,2.16054,1.08324,0.13805,1.092,-7.26287
3857153.79315,253.0,1.70952,1.09759,0.12111,1.10426,-6.29665
3857154.62215,253.0,1.35352,1.11014,0.10725,1.11531,-5.51827
3857155.66515,253.0,1.07079,1.12077,0.09649,1.12491,-4.92055
3857156.97916,253.0,0.84734,1.12785,0.08874,1.13134,-4.49879
3857158.63416,253.0,0.67072,1.13519,0.08391,1.13829,-4.22731
3857160.72316,253.0,0.53067,1.14037,0.08088,1.14323,-4.05666
3857163.36016,253.0,0.41976,1.14772,0.08109,1.15058,-4.04131
3857166.69116,253.0,0.33183,1.15528,0.08497,1.1584,-4.20664
3857170.89716,253.0,0.26261,1.16236,0.0921,1.16601,-4.53059
3857176.20517,253.0,0.20791,1.16839,0.09991,1.17265,-4.88763
3857182.91017,253.0,0.16452,1.17814,0.10937,1.1832,-5.30366
3857191.38618,253.0,0.13007,1.19119,0.12327,1.19755,-5.90815
3857202.07618,253.0,0.10309,1.20554,0.14298,1.21399,-6.76395
3857215.59019,253.0,0.08153,1.21934,0.16554,1.23053,-7.73129
3857232.6882,253.0,0.06443,1.23734,0.19,1.25184,-8.72988
3857254.27521,253.0,0.05102,1.26278,0.21184,1.28043,-9.5233
3857281.51723,253.0,0.04042,1.29736,0.24405,1.32012,-10.65372
3857316.01325,253.0,0.03192,1.33303,0.28541,1.36324,-12.08495
3857359.56028,253.0,0.02528,1.36527,0.32594,1.40364,-13.42748
3857414.62631,253.0,0.01999,1.40684,0.3593,1.452,-14.32695
3871533.5266,254.0,20004.453,0.40455,0.00042,0.40455,-0.05886
3871533.66961,254.0,15829.126,0.41427,0.01292,0.41447,-1.78581
3871533.81161,254.0,12516.703,0.42493,0.02295,0.42555,-3.09153
3871533.95361,254.0,9909.4424,0.43643,0.03087,0.43752,-4.04661
3871534.11761,254.0,7835.48,0.44669,0.03681,0.4482,-4.71153
3871534.31861,254.0,6217.2461,0.4533,0.03961,0.45502,-4.99422
3871534.55661,254.0,4905.291,0.46525,0.04592,0.46751,-5.63651
3871534.79561,254.0,3881.2737,0.47246,0.04852,0.47494,-5.86323
3871535.03361,254.0,3070.9827,0.47977,0.05045,0.48241,-6.00267
3871535.27161,254.0,2430.7778,0.48927,0.05196,0.49202,-6.06259
3871535.50961,254.0,1923.1537,0.49814,0.05379,0.50103,-6.16288
3871535.74761,254.0,1522.4358,0.50443,0.05867,0.50783,-6.63478
3871535.98561,254.0,1203.8446,0.51473,0.0589,0.51809,-6.52799
3871536.22461,254.0,952.86591,0.52443,0.06054,0.52791,-6.5853
3871536.46261,254.0,754.27557,0.53247,0.06376,0.53627,-6.82827
3871536.69961,254.0,596.71857,0.542,0.06491,0.54587,-6.82948
3871536.93761,254.0,471.96338,0.55078,0.06933,0.55513,-7.17446
3871537.17661,254.0,373.20856,0.56148,0.07111,0.56597,-7.21807
3871537.41461,254.0,295.47278,0.57187,0.07495,0.57676,-7.46639
3871537.65361,254.0,233.87738,0.58212,0.08013,0.58761,-7.83718
3871537.89161,254.0,185.05922,0.59356,0.08367,0.59943,-8.02392
3871538.12761,254.0,146.35823,0.60363,0.08737,0.60992,-8.23572
3871538.36461,254.0,115.77804,0.61388,0.0941,0.62105,-8.71465
3871538.59861,254.0,91.6721,0.62768,0.10146,0.63583,-9.18251
3871538.84361,254.0,72.51701,0.64146,0.10937,0.65072,-9.67621
3871539.07261,254.0,57.36816,0.65445,0.11821,0.66503,-10.23845
3871539.30961,254.0,45.3629,0.67091,0.12948,0.68329,-10.92319
3871539.54161,254.0,35.93134,0.68725,0.14131,0.70163,-11.61928
3871539.79261,254.0,28.40909,0.70884,0.15535,0.72566,-12.36175
3871540.00661,254.0,22.48202,0.73355,0.17138,0.7533,-13.14984
3871540.27161,254.0,17.79613,0.76213,0.18909,0.78523,-13.93387
3871540.52361,254.0,14.06813,0.79795,0.2048,0.82382,-14.39473
3871540.73961,254.0,11.1448,0.83676,0.21298,0.86344,-14.28033
3871541.00761,254.0,8.81772,0.88114,0.21818,0.90775,-13.90761
3871541.18561,254.0,6.97545,0.92258,0.21902,0.94823,-13.35481
3871541.40361,254.0,5.5173,0.96869,0.20504,0.99016,-11.95124
3871541.67261,254.0,4.36941,1.00302,0.19383,1.02157,-10.93737
3871542.00761,254.0,3.45686,1.03538,0.17492,1.05005,-9.5893
3871542.42661,254.0,2.73547,1.06346,0.15586,1.07482,-8.33799
3871542.95161,254.0,2.16054,1.08407,0.13822,1.09285,-7.26597
3871543.61061,254.0,1.70952,1.09936,0.12145,1.10605,-6.30424
3871544.43961,254.0,1.35352,1.11128,0.10744,1.11647,-5.5223
3871545.48261,254.0,1.07079,1.12142,0.09675,1.12558,-4.93116
3871546.79661,254.0,0.84734,1.12973,0.08875,1.13321,-4.49191
3871548.45161,254.0,0.67072,1.13568,0.0839,1.13877,-4.22532
3871550.54062,254.0,0.53067,1.14199,0.08108,1.14487,-4.06102
3871553.17762,254.0,0.41976,1.1495,0.081,1.15235,-4.03056
3871556.50862,254.0,0.33183,1.15643,0.08576,1.1596,-4.24115
3871560.71462,254.0,0.26261,1.16217,0.09167,1.16578,-4.50995
3871566.02262,254.0,0.20791,1.16916,0.09933,1.17338,-4.85629
3871572.72763,254.0,0.16452,1.17998,0.1089,1.18499,-5.27305
3871581.20363,254.0,0.13007,1.1927,0.12401,1.19913,-5.93618
3871591.89364,254.0,0.10309,1.2058,0.14408,1.21438,-6.81389
3871605.40765,254.0,0.08153,1.21898,0.16522,1.23013,-7.71901
3871622.50566,254.0,0.06443,1.23789,0.18875,1.2522,-8.66962
3871644.09267,254.0,0.05102,1.26578,0.2125,1.28349,-9.5301
3871671.33469,254.0,0.04042,1.2989,0.24689,1.32215,-10.76202
3871705.83071,254.0,0.03192,1.331,0.28784,1.36177,-12.20278
3871749.37773,254.0,0.02528,1.3638,0.32359,1.40166,-13.34778
3871804.44377,254.0,0.01999,1.40835,0.35418,1.4522,-14.11654
3885921.26905,255.0,20004.453,0.40414,0.00097,0.40414,-0.13809
3885921.41205,255.0,15829.126,0.41533,0.01364,0.41556,-1.88093
3885921.55405,255.0,12516.703,0.42574,0.02334,0.42638,-3.13801
3885921.69605,255.0,9909.4424,0.43594,0.03169,0.43709,-4.15781
3885921.86005,255.0,7835.48,0.44494,0.03679,0.44646,-4.72734
3885922.06105,255.0,6217.2461,0.45355,0.04128,0.45543,-5.2006
3885922.29905,255.0,4905.291,0.46284,0.04517,0.46504,-5.57379
3885922.53805,255.0,3881.2737,0.47228,0.04931,0.47485,-5.9608
3885922.77605,255.0,3070.9827,0.47999,0.05077,0.48267,-6.03828
3885923.01405,255.0,2430.7778,0.48958,0.05356,0.4925,-6.24302
3885923.25205,255.0,1923.1537,0.49729,0.05651,0.50049,-6.48247
3885923.49005,255.0,1522.4358,0.50776,0.05731,0.51098,-6.43963
3885923.72805,255.0,1203.8446,0.51517,0.06004,0.51866,-6.64784
3885923.96705,255.0,952.86591,0.52342,0.06057,0.52691,-6.60122
3885924.20505,255.0,754.27557,0.5338,0.06356,0.53757,-6.79074
3885924.44205,255.0,596.71857,0.54179,0.06713,0.54593,-7.06306
3885924.68005,255.0,471.96338,0.55209,0.06821,0.55629,-7.04361
3885924.91905,255.0,373.20856,0.56224,0.07288,0.56695,-7.38581
3885925.15705,255.0,295.47278,0.57207,0.07545,0.57702,-7.51347
3885925.39605,255.0,233.87738,0.58262,0.08015,0.5881,-7.83288
3885925.63405,255.0,185.05922,0.59287,0.08337,0.5987,-8.00499
3885925.87005,255.0,146.35823,0.60273,0.08801,0.60912,-8.30794
3885926.10705,255.0,115.77804,0.61521,0.09336,0.62226,-8.62875
3885926.34105,255.0,91.6721,0.6263,0.10121,0.63443,-9.18002
3885926.58605,255.0,72.51701,0.64129,0.10803,0.65033,-9.56204
3885926.81505,255.0,57.36816,0.65572,0.11881,0.6664,-10.26965
3885927.05205,255.0,45.3629,0.66997,0.12821,0.68213,-10.83322
3885927.28405,255.0,35.93134,0.68836,0.1424,0.70293,-11.68809
3885927.53505,255.0,28.40909,0.70798,0.15541,0.72484,-12.3804
3885927.74905,255.0,22.48202,0.73351,0.17216,0.75344,-13.20904
3885928.01405,255.0,17.79613,0.76158,0.1897,0.78485,-13.9867
3885928.26605,255.0,14.06813,0.79797,0.20405,0.82364,-14.34393
3885928.48205,255.0,11.1448,0.83826,0.21347,0.86502,-14.28693
3885928.75005,255.0,8.81772,0.88237,0.21881,0.9091,-13.92717
3885928.92805,255.0,6.97545,0.92382,0.21718,0.949,-13.22952
3885929.14605,255.0,5.5173,0.9677,0.20864,0.98993,-12.16692
3885929.41505,255.0,4.36941,1.00229,0.19308,1.02072,-10.90365
3885929.75005,255.0,3.45686,1.03792,0.17553,1.05266,-9.59878
3885930.16905,255.0,2.73547,1.06325,0.15808,1.07494,-8.45674
3885930.69405,255.0,2.16054,1.08374,0.13868,1.09258,-7.29212
3885931.35305,255.0,1.70952,1.09993,0.12081,1.10655,-6.26809
3885932.18205,255.0,1.35352,1.11215,0.10776,1.11736,-5.53447
3885933.22505,255.0,1.07079,1.12191,0.097,1.12609,-4.94146
3885934.53906,255.0,0.84734,1.12945,0.08847,1.13291,-4.47884
3885936.19506,255.0,0.67072,1.13621,0.08356,1.13927,-4.20629
3885938.28306,255.0,0.53067,1.14338,0.081,1.14625,-4.05236
3885940.92006,255.0,0.41976,1.15027,0.08198,1.15319,-4.07658
3885944.25106,255.0,0.33183,1.15599,0.08596,1.15918,-4.25289
3885948.45706,255.0,0.26261,1.16227,0.09084,1.16581,-4.46921
3885953.76507,255.0,0.20791,1.17107,0.09782,1.17515,-4.77493
3885960.47007,255.0,0.16452,1.18195,0.10922,1.18699,-5.27931
3885968.94608,255.0,0.13007,1.19333,0.12598,1.19996,-6.02618
3885979.63608,255.0,0.10309,1.204,0.1446,1.21265,-6.84858
3885993.15009,255.0,0.08153,1.21877,0.16295,1.22961,-7.61514
3886010.2481,255.0,0.06443,1.24062,0.18634,1.25454,-8.54182
3886031.83511,255.0,0.05102,1.26977,0.21492,1.28783,-9.6067
3886059.07713,255.0,0.04042,1.29791,0.25229,1.3222,-11.00007
3886093.57315,255.0,0.03192,1.32514,0.28644,1.35574,-12.1972
3886137.12118,255.0,0.02528,1.36253,0.31641,1.39879,-13.07341
3886192.18621,255.0,0.01999,1.41422,0.3491,1.45667,-13.86647
3900302.68024,256.0,20004.453,0.40539,-6e-05,0.40539,0.00876
3900302.82324,256.0,15829.126,0.41634,0.01353,0.41656,-1.8618
3900302.96524,256.0,12516.703,0.42577,0.02493,0.4265,-3.3517
3900303.10724,256.0,9909.4424,0.43626,0.03191,0.43743,-4.18309
3900303.27124,256.0,7835.48,0.44498,0.03651,0.44648,-4.69095
3900303.47224,256.0,6217.2461,0.45442,0.04147,0.4563,-5.21479
3900303.71024,256.0,4905.291,0.46272,0.04526,0.46492,-5.58656
3900303.94924,256.0,3881.2737,0.47207,0.05018,0.47472,-6.06793
3900304.18724,256.0,3070.9827,0.48117,0.05147,0.48391,-6.10618
3900304.42524,256.0,2430.7778,0.48892,0.05317,0.49181,-6.20594
3900304.66324,256.0,1923.1537,0.49847,0.05634,0.50165,-6.44845
3900304.90124,256.0,1522.4358,0.50567,0.05744,0.50892,-6.48045
3900305.13924,256.0,1203.8446,0.51445,0.05966,0.5179,-6.61474
3900305.37824,256.0,952.86591,0.52237,0.06137,0.52597,-6.70103
3900305.61624,256.0,754.27557,0.53358,0.06338,0.53733,-6.77366
3900305.85324,256.0,596.71857,0.5423,0.06677,0.5464,-7.01899
3900306.09124,256.0,471.96338,0.55114,0.06895,0.55544,-7.13055
3900306.33024,256.0,373.20856,0.56139,0.07151,0.56593,-7.2597
3900306.56724,256.0,295.47278,0.57201,0.07653,0.5771,-7.62072
3900306.80724,256.0,233.87738,0.58264,0.07915,0.58799,-7.73628
3900307.04524,256.0,185.05922,0.5936,0.08372,0.59948,-8.02818
3900307.28124,256.0,146.35823,0.6059,0.08796,0.61225,-8.25992
3900307.51724,256.0,115.77804,0.6165,0.09418,0.62365,-8.68551
3900307.75224,256.0,91.6721,0.62894,0.10177,0.63712,-9.19141
3900307.99724,256.0,72.51701,0.64074,0.10799,0.64978,-9.56709
3900308.22624,256.0,57.36816,0.65502,0.11779,0.66553,-10.19434
3900308.46324,256.0,45.3629,0.67141,0.12857,0.68361,-10.84036
3900308.69524,256.0,35.93134,0.6887,0.14193,0.70317,-11.64508
3900308.94524,256.0,28.40909,0.70898,0.15639,0.72602,-12.43938
3900309.16024,256.0,22.48202,0.7343,0.17457,0.75476,-13.37322
3900309.42524,256.0,17.79613,0.7635,0.18935,0.78663,-13.92838
3900309.67724,256.0,14.06813,0.79775,0.20464,0.82358,-14.38732
3900309.89325,256.0,11.1448,0.83763,0.21434,0.86462,-14.35318
3900310.16025,256.0,8.81772,0.8834,0.22055,0.91052,-14.01771
3900310.33925,256.0,6.97545,0.92322,0.21665,0.9483,-13.20668
3900310.55725,256.0,5.5173,0.96827,0.2108,0.99095,-12.28206
3900310.82625,256.0,4.36941,1.00419,0.19443,1.02284,-10.95789
3900311.16125,256.0,3.45686,1.04108,0.17641,1.05592,-9.61728
3900311.58025,256.0,2.73547,1.06692,0.15886,1.07868,-8.46892
3900312.10525,256.0,2.16054,1.08688,0.13935,1.09577,-7.30598
3900312.76425,256.0,1.70952,1.10323,0.12206,1.10996,-6.31366
3900313.59325,256.0,1.35352,1.11589,0.10926,1.12122,-5.59239
3900314.63625,256.0,1.07079,1.12552,0.09787,1.12976,-4.96945
3900315.95025,256.0,0.84734,1.13343,0.08926,1.13694,-4.50269
3900317.60525,256.0,0.67072,1.14017,0.08429,1.14329,-4.22826
3900319.69425,256.0,0.53067,1.14786,0.08093,1.15071,-4.03316
3900322.33125,256.0,0.41976,1.15373,0.08264,1.15668,-4.09691
3900325.66225,256.0,0.33183,1.15978,0.0863,1.16299,-4.25532
3900329.86826,256.0,0.26261,1.16635,0.09036,1.16985,-4.43001
3900335.17626,256.0,0.20791,1.17506,0.098,1.17914,-4.76768
3900341.88126,256.0,0.16452,1.18588,0.10992,1.19096,-5.29577
3900350.35727,256.0,0.13007,1.19648,0.126,1.20309,-6.01171
3900361.04728,256.0,0.10309,1.20711,0.14397,1.21566,-6.80132
3900374.56128,256.0,0.08153,1.22291,0.16284,1.2337,-7.58463
3900391.65929,256.0,0.06443,1.2451,0.186,1.25892,-8.49646
3900413.24531,256.0,0.05102,1.27428,0.21658,1.29256,-9.64604
3900440.48832,256.0,0.04042,1.3001,0.25288,1.32446,-11.00711
3900474.98434,256.0,0.03192,1.32809,0.28596,1.35852,-12.1511
3900518.53137,256.0,0.02528,1.36686,0.31405,1.40248,-12.9399
3900573.5964,256.0,0.01999,1.41968,0.34915,1.46198,-13.8168
3914670.31413,257.0,20004.453,0.40542,-0.00018,0.40542,0.02475
3914670.45713,257.0,15829.126,0.41539,0.01363,0.41561,-1.8793
3914670.59913,257.0,12516.703,0.42595,0.02465,0.42667,-3.31173
3914670.74113,257.0,9909.4424,0.43581,0.03175,0.43697,-4.1662
3914670.90513,257.0,7835.48,0.44532,0.03639,0.4468,-4.67184
3914671.10613,257.0,6217.2461,0.45408,0.04195,0.45601,-5.27823
3914671.34413,257.0,4905.291,0.4646,0.04467,0.46674,-5.49172
3914671.58313,257.0,3881.2737,0.47348,0.049,0.47601,-5.90898
3914671.82113,257.0,3070.9827,0.48094,0.05075,0.48361,-6.02333
3914672.05913,257.0,2430.7778,0.48819,0.05343,0.49111,-6.24621
3914672.29713,257.0,1923.1537,0.49879,0.05505,0.50182,-6.29752
3914672.53513,257.0,1522.4358,0.50707,0.05605,0.51016,-6.30767
3914672.77313,257.0,1203.8446,0.5159,0.06034,0.51941,-6.67103
3914673.01213,257.0,952.86591,0.52383,0.0618,0.52746,-6.72901
3914673.25013,257.0,754.27557,0.53197,0.06424,0.53584,-6.8859
3914673.48713,257.0,596.71857,0.54276,0.06679,0.54685,-7.01544
3914673.72513,257.0,471.96338,0.55201,0.06923,0.55634,-7.14873
3914673.96413,257.0,373.20856,0.56253,0.07176,0.56709,-7.26966
3914674.20213,257.0,295.47278,0.5728,0.07528,0.57772,-7.48738
3914674.44113,257.0,233.87738,0.58168,0.07705,0.58676,-7.54588
3914674.67913,257.0,185.05922,0.59343,0.08464,0.59944,-8.11733
3914674.91513,257.0,146.35823,0.60536,0.08874,0.61183,-8.33975
3914675.15113,257.0,115.77804,0.61637,0.094,0.6235,-8.67131
3914675.38613,257.0,91.6721,0.6279,0.10047,0.63589,-9.09067
3914675.63113,257.0,72.51701,0.64168,0.10995,0.65103,-9.72309
3914675.86013,257.0,57.36816,0.65542,0.1177,0.66591,-10.18038
3914676.09713,257.0,45.3629,0.67157,0.12891,0.68383,-10.8657
3914676.32913,257.0,35.93134,0.68818,0.1423,0.70274,-11.68261
3914676.58013,257.0,28.40909,0.70997,0.15723,0.72717,-12.4874
3914676.79413,257.0,22.48202,0.73474,0.17277,0.75478,-13.23243
3914677.05913,257.0,17.79613,0.76262,0.18851,0.78558,-13.88435
3914677.31113,257.0,14.06813,0.79904,0.20507,0.82494,-14.39394
3914677.52713,257.0,11.1448,0.83817,0.21665,0.86572,-14.49266
3914677.79513,257.0,8.81772,0.88251,0.22033,0.9096,-14.01816
3914677.97313,257.0,6.97545,0.92524,0.2192,0.95085,-13.32804
3914678.19113,257.0,5.5173,0.97,0.20879,0.99222,-12.14759
3914678.46013,257.0,4.36941,1.0053,0.19675,1.02437,-11.07384
3914678.79514,257.0,3.45686,1.0401,0.17596,1.05488,-9.60207
3914679.21414,257.0,2.73547,1.06736,0.15852,1.07907,-8.44763
3914679.73914,257.0,2.16054,1.0879,0.14013,1.09689,-7.33988
3914680.39814,257.0,1.70952,1.10469,0.12314,1.11154,-6.36073
3914681.22714,257.0,1.35352,1.11691,0.10879,1.12219,-5.56344
3914682.27014,257.0,1.07079,1.12715,0.09805,1.1314,-4.97146
3914683.58414,257.0,0.84734,1.1348,0.08993,1.13836,-4.53104
3914685.23914,257.0,0.67072,1.14139,0.08485,1.14454,-4.25157
3914687.32814,257.0,0.53067,1.14779,0.08165,1.15069,-4.0691
3914689.96514,257.0,0.41976,1.15509,0.08188,1.15798,-4.0548
3914693.29614,257.0,0.33183,1.16149,0.08619,1.16469,-4.24412
3914697.50215,257.0,0.26261,1.16758,0.09195,1.1712,-4.50282
3914702.81015,257.0,0.20791,1.17516,0.09903,1.17932,-4.81714
3914709.51515,257.0,0.16452,1.18594,0.10936,1.19097,-5.26858
3914717.99116,257.0,0.13007,1.19896,0.12506,1.20546,-5.95496
3914728.68116,257.0,0.10309,1.21033,0.14466,1.21895,-6.81578
3914742.19517,257.0,0.08153,1.22404,0.16471,1.23507,-7.66376
3914759.29318,257.0,0.06443,1.24395,0.1877,1.25804,-8.58071
3914780.8802,257.0,0.05102,1.27324,0.2134,1.291,-9.5146
3914808.12221,257.0,0.04042,1.3046,0.24954,1.32826,-10.82844
3914842.61823,257.0,0.03192,1.33389,0.28859,1.36475,-12.20795
3914886.16526,257.0,0.02528,1.36776,0.32115,1.40496,-13.2139
3914941.23129,257.0,0.01999,1.41637,0.35155,1.45935,-13.93927
3929032.79738,258.0,20004.453,0.40531,0.00038,0.40531,-0.05339
3929032.94038,258.0,15829.126,0.41519,0.01507,0.41546,-2.07836
3929033.08238,258.0,12516.703,0.42686,0.02401,0.42753,-3.21964
3929033.22438,258.0,9909.4424,0.43592,0.03123,0.43704,-4.09776
3929033.38838,258.0,7835.48,0.44535,0.0372,0.4469,-4.77512
3929033.58938,258.0,6217.2461,0.45583,0.04176,0.45773,-5.23398
3929033.82738,258.0,4905.291,0.4633,0.04545,0.46552,-5.60263
3929034.06638,258.0,3881.2737,0.47288,0.04857,0.47536,-5.86493
3929034.30438,258.0,3070.9827,0.48134,0.05169,0.4841,-6.12933
3929034.54238,258.0,2430.7778,0.48892,0.05374,0.49187,-6.27226
3929034.78038,258.0,1923.1537,0.49677,0.05601,0.49992,-6.43249
3929035.01838,258.0,1522.4358,0.50598,0.05673,0.50915,-6.39763
3929035.25638,258.0,1203.8446,0.51512,0.05753,0.51832,-6.37274
3929035.49538,258.0,952.86591,0.52456,0.06141,0.52814,-6.67685
3929035.73338,258.0,754.27557,0.53167,0.06393,0.5355,-6.85661
3929035.97038,258.0,596.71857,0.54106,0.06604,0.54507,-6.95936
3929036.20838,258.0,471.96338,0.55253,0.0696,0.55689,-7.17929
3929036.44738,258.0,373.20856,0.56167,0.07169,0.56623,-7.27362
3929036.68538,258.0,295.47278,0.57286,0.07451,0.57769,-7.41102
3929036.92438,258.0,233.87738,0.58402,0.07991,0.58947,-7.79156
3929037.16238,258.0,185.05922,0.59429,0.08305,0.60007,-7.95527
3929037.39838,258.0,146.35823,0.60412,0.08724,0.61039,-8.21732
3929037.63438,258.0,115.77804,0.61692,0.09342,0.62396,-8.61067
3929037.86938,258.0,91.6721,0.62864,0.10158,0.6368,-9.179
3929038.11438,258.0,72.51701,0.64045,0.10923,0.6497,-9.67909
3929038.34338,258.0,57.36816,0.65639,0.11875,0.66704,-10.25509
3929038.58038,258.0,45.3629,0.67163,0.13004,0.68411,-10.95823
3929038.81238,258.0,35.93134,0.68835,0.14274,0.70299,-11.71481
3929039.06338,258.0,28.40909,0.70923,0.15716,0.72644,-12.49474
3929039.27738,258.0,22.48202,0.7321,0.17351,0.75238,-13.33347
3929039.54238,258.0,17.79613,0.76269,0.19016,0.78604,-13.99983
3929039.79438,258.0,14.06813,0.79773,0.20481,0.8236,-14.39903
3929040.01038,258.0,11.1448,0.83692,0.21404,0.86386,-14.34552
3929040.27838,258.0,8.81772,0.88098,0.22127,0.90834,-14.09871
3929040.45638,258.0,6.97545,0.92871,0.21895,0.95417,-13.26566
3929040.67438,258.0,5.5173,0.96639,0.20971,0.98888,-12.24347
3929040.94338,258.0,4.36941,1.00904,0.19503,1.02771,-10.93942
3929041.27838,258.0,3.45686,1.04038,0.17868,1.05562,-9.74534
3929041.69738,258.0,2.73547,1.06719,0.15805,1.07883,-8.42433
3929042.22239,258.0,2.16054,1.0905,0.14009,1.09946,-7.32024
3929042.88139,258.0,1.70952,1.10588,0.12407,1.11282,-6.40143
3929043.71039,258.0,1.35352,1.11737,0.11008,1.12278,-5.62647
3929044.75339,258.0,1.07079,1.12731,0.09735,1.13151,-4.93567
3929046.06739,258.0,0.84734,1.13634,0.09003,1.1399,-4.52992
3929047.72239,258.0,0.67072,1.14348,0.08482,1.14662,-4.2424
3929049.81139,258.0,0.53067,1.14919,0.083,1.15218,-4.13119
3929052.44839,258.0,0.41976,1.15484,0.08219,1.15776,-4.07067
3929055.77939,258.0,0.33183,1.16227,0.08442,1.16533,-4.15434
3929059.9854,258.0,0.26261,1.17082,0.09099,1.17436,-4.44378
3929065.2934,258.0,0.20791,1.17807,0.10097,1.18239,-4.89871
3929071.9984,258.0,0.16452,1.18595,0.11277,1.1913,-5.43192
3929080.47441,258.0,0.13007,1.19636,0.12469,1.20284,-5.95008
3929091.16441,258.0,0.10309,1.21217,0.1407,1.22031,-6.6208
3929104.67842,258.0,0.08153,1.23016,0.16343,1.24097,-7.56762
3929121.77643,258.0,0.06443,1.24986,0.1906,1.26431,-8.67085
3929143.36245,258.0,0.05102,1.26817,0.21688,1.28658,-9.70454
3929170.60546,258.0,0.04042,1.29849,0.24234,1.32091,-10.5715
3929205.10148,258.0,0.03192,1.34066,0.27766,1.36911,-11.70075
3929248.64851,258.0,0.02528,1.38235,0.32238,1.41944,-13.12735
3929303.71354,258.0,0.01999,1.42299,0.36774,1.46973,-14.48979
3943387.51757,259.0,20004.453,0.40564,0.00122,0.40564,-0.17234
3943387.66057,259.0,15829.126,0.417,0.0117,0.41717,-1.60732
3943387.80257,259.0,12516.703,0.42487,0.02483,0.4256,-3.3449
3943387.94457,259.0,9909.4424,0.43516,0.03169,0.43631,-4.16547
3943388.10857,259.0,7835.48,0.44604,0.03772,0.44763,-4.83324
3943388.30957,259.0,6217.2461,0.45426,0.04263,0.45625,-5.36158
3943388.54757,259.0,4905.291,0.46391,0.04594,0.46618,-5.65579
3943388.78657,259.0,3881.2737,0.472,0.04894,0.47453,-5.91923
3943389.02457,259.0,3070.9827,0.48009,0.05173,0.48287,-6.14944
3943389.26257,259.0,2430.7778,0.48997,0.05395,0.49293,-6.2838
3943389.50057,259.0,1923.1537,0.49765,0.0561,0.50081,-6.43227
3943389.73857,259.0,1522.4358,0.50616,0.05711,0.50937,-6.43774
3943389.97657,259.0,1203.8446,0.51548,0.05929,0.51888,-6.56085
3943390.21557,259.0,952.86591,0.52368,0.06137,0.52726,-6.68356
3943390.45357,259.0,754.27557,0.53236,0.0643,0.53623,-6.88659
3943390.69057,259.0,596.71857,0.54273,0.06643,0.54678,-6.97824
3943390.92857,259.0,471.96338,0.55198,0.06871,0.55624,-7.09589
3943391.16757,259.0,373.20856,0.56239,0.07347,0.56717,-7.44261
3943391.40557,259.0,295.47278,0.57223,0.07456,0.57707,-7.42378
3943391.64457,259.0,233.87738,0.58361,0.07901,0.58893,-7.71013
3943391.88257,259.0,185.05922,0.59334,0.08352,0.59919,-8.01215
3943392.11857,259.0,146.35823,0.60546,0.08854,0.6119,-8.32006
3943392.35557,259.0,115.77804,0.61502,0.09528,0.62236,-8.80587
3943392.58957,259.0,91.6721,0.62892,0.09982,0.63679,-9.01825
3943392.83457,259.0,72.51701,0.64229,0.10827,0.65135,-9.56832
3943393.06357,259.0,57.36816,0.65648,0.11866,0.66712,-10.24613
3943393.30057,259.0,45.3629,0.67175,0.12884,0.68399,-10.85758
3943393.53257,259.0,35.93134,0.68843,0.14291,0.70311,-11.7276
3943393.78357,259.0,28.40909,0.7092,0.15626,0.72621,-12.42551
3943393.99757,259.0,22.48202,0.73435,0.17434,0.75476,-13.35525
3943394.26257,259.0,17.79613,0.76257,0.18966,0.7858,-13.96673
3943394.51457,259.0,14.06813,0.798,0.20487,0.82388,-14.3988
3943394.73057,259.0,11.1448,0.83765,0.21635,0.86514,-14.48208
3943394.99857,259.0,8.81772,0.88237,0.22001,0.90938,-14.00078
3943395.17657,259.0,6.97545,0.92477,0.21787,0.95009,-13.25699
3943395.39457,259.0,5.5173,0.97012,0.21191,0.993,-12.32207
3943395.66357,259.0,4.36941,1.00421,0.19471,1.02292,-10.9732
3943395.99857,259.0,3.45686,1.04162,0.1768,1.05652,-9.63335
3943396.41757,259.0,2.73547,1.06764,0.15968,1.07951,-8.50615
3943396.94257,259.0,2.16054,1.0877,0.14029,1.09671,-7.34909
3943397.60157,259.0,1.70952,1.1037,0.12301,1.11053,-6.35927
3943398.43058,259.0,1.35352,1.11699,0.10881,1.12228,-5.56389
3943399.47358,259.0,1.07079,1.12663,0.09871,1.13094,-5.00738
3943400.78758,259.0,0.84734,1.13411,0.0895,1.13764,-4.51199
3943402.44258,259.0,0.67072,1.14108,0.08437,1.1442,-4.22853
3943404.53158,259.0,0.53067,1.14798,0.08108,1.15084,-4.03995
3943407.16858,259.0,0.41976,1.15524,0.08292,1.15822,-4.10569
3943410.49958,259.0,0.33183,1.16144,0.08684,1.16469,-4.2758
3943414.70559,259.0,0.26261,1.16769,0.09149,1.17127,-4.4799
3943420.01359,259.0,0.20791,1.17588,0.09809,1.17996,-4.76855
3943426.71859,259.0,0.16452,1.18711,0.10974,1.19217,-5.28155
3943435.1946,259.0,0.13007,1.19831,0.12641,1.20496,-6.02185
3943445.8846,259.0,0.10309,1.20931,0.14473,1.21794,-6.82454
3943459.39861,259.0,0.08153,1.22417,0.16311,1.23499,-7.58933
3943476.49662,259.0,0.06443,1.24634,0.18655,1.26022,-8.51289
3943498.08363,259.0,0.05102,1.27504,0.21612,1.29323,-9.62
3943525.32565,259.0,0.04042,1.30325,0.25328,1.32763,-10.99807
3943559.82167,259.0,0.03192,1.33083,0.28737,1.3615,-12.18503
3943603.3697,259.0,0.02528,1.36798,0.3165,1.40411,-13.02678
3943658.43473,259.0,0.01999,1.42035,0.34986,1.46281,-13.83753
3957748.43781,260.0,20004.453,0.40381,0.00221,0.40382,-0.31359
3957748.58081,260.0,15829.126,0.41504,0.01379,0.41527,-1.90348
3957748.72281,260.0,12516.703,0.4261,0.02424,0.42679,-3.25594
3957748.86481,260.0,9909.4424,0.4348,0.03142,0.43593,-4.13277
3957749.02881,260.0,7835.48,0.44599,0.03701,0.44752,-4.74424
3957749.22981,260.0,6217.2461,0.4561,0.04236,0.45806,-5.30586
3957749.46781,260.0,4905.291,0.46475,0.04548,0.46697,-5.58962
3957749.70681,260.0,3881.2737,0.47198,0.04735,0.47435,-5.7288
3957749.94481,260.0,3070.9827,0.48053,0.0511,0.48324,-6.07067
3957750.18281,260.0,2430.7778,0.48919,0.05379,0.49214,-6.27468
3957750.42081,260.0,1923.1537,0.49774,0.05505,0.50077,-6.31102
3957750.65881,260.0,1522.4358,0.50718,0.05664,0.51033,-6.37231
3957750.89681,260.0,1203.8446,0.51517,0.06045,0.5187,-6.69207
3957751.13581,260.0,952.86591,0.52408,0.061,0.52762,-6.63896
3957751.37381,260.0,754.27557,0.53448,0.06446,0.53835,-6.87717
3957751.61081,260.0,596.71857,0.54209,0.06656,0.54616,-7.00037
3957751.84881,260.0,471.96338,0.55229,0.06922,0.55661,-7.14416
3957752.08781,260.0,373.20856,0.56241,0.07198,0.56699,-7.29326
3957752.32581,260.0,295.47278,0.57298,0.07633,0.57805,-7.58837
3957752.56481,260.0,233.87738,0.58196,0.07939,0.58735,-7.76794
3957752.80281,260.0,185.05922,0.59293,0.08294,0.5987,-7.96312
3957753.03881,260.0,146.35823,0.60493,0.08821,0.61132,-8.29637
3957753.27581,260.0,115.77804,0.6155,0.09536,0.62284,-8.80678
3957753.50981,260.0,91.6721,0.62841,0.10096,0.63647,-9.12691
3957753.75481,260.0,72.51701,0.64118,0.10982,0.65052,-9.71926
3957753.98381,260.0,57.36816,0.65606,0.11914,0.66679,-10.293
3957754.22081,260.0,45.3629,0.67234,0.1274,0.68431,-10.72973
3957754.45281,260.0,35.93134,0.68789,0.14174,0.70234,-11.64274
3957754.70281,260.0,28.40909,0.70895,0.15727,0.72618,-12.50789
3957754.91781,260.0,22.48202,0.73353,0.17176,0.75337,-13.17902
3957755.18281,260.0,17.79613,0.76294,0.18879,0.78595,-13.89864
3957755.43481,260.0,14.06813,0.79771,0.20234,0.82297,-14.23321
3957755.65081,260.0,11.1448,0.83919,0.21272,0.86573,-14.22375
3957755.91781,260.0,8.81772,0.87983,0.22028,0.90698,-14.05584
3957756.09681,260.0,6.97545,0.92861,0.21936,0.95417,-13.29107
3957756.31481,260.0,5.5173,0.9666,0.20677,0.98847,-12.0743
3957756.58381,260.0,4.36941,1.007,0.19681,1.02605,-11.05864
3957756.91881,260.0,3.45686,1.03714,0.17805,1.05231,-9.74132
3957757.33781,260.0,2.73547,1.06617,0.15744,1.07773,-8.40031
3957757.86281,260.0,2.16054,1.08766,0.13945,1.09657,-7.30611
3957758.52181,260.0,1.70952,1.10313,0.12327,1.11,-6.37626
3957759.35081,260.0,1.35352,1.11554,0.10878,1.12083,-5.56972
3957760.39381,260.0,1.07079,1.12565,0.0973,1.12984,-4.94028
3957761.70781,260.0,0.84734,1.13408,0.08947,1.1376,-4.5107
3957763.36281,260.0,0.67072,1.14109,0.08487,1.14425,-4.25383
3957765.45182,260.0,0.53067,1.14635,0.08192,1.14927,-4.08728
3957768.08882,260.0,0.41976,1.15276,0.08182,1.15566,-4.05979
3957771.41982,260.0,0.33183,1.16047,0.08499,1.16358,-4.18867
3957775.62582,260.0,0.26261,1.16812,0.09209,1.17174,-4.50764
3957780.93382,260.0,0.20791,1.17484,0.10139,1.17921,-4.9323
3957787.63883,260.0,0.16452,1.18322,0.11152,1.18846,-5.38417
3957796.11483,260.0,0.13007,1.196,0.12364,1.20237,-5.90202
3957806.80484,260.0,0.10309,1.2113,0.1419,1.21959,-6.6815
3957820.31885,260.0,0.08153,1.22732,0.1654,1.23842,-7.67537
3957837.41686,260.0,0.06443,1.24513,0.19112,1.25972,-8.72663
3957859.00287,260.0,0.05102,1.26722,0.21352,1.28508,-9.56441
3957886.24589,260.0,0.04042,1.30097,0.24248,1.32337,-10.55771
3957920.74191,260.0,0.03192,1.34048,0.28272,1.36997,-11.90962
3957964.28893,260.0,0.02528,1.3767,0.3267,1.41493,-13.34967
3958019.35497,260.0,0.01999,1.41484,0.36474,1.4611,-14.45609
3972105.66081,261.0,20004.453,0.40742,0.0001,0.40742,-0.01379
3972105.80381,261.0,15829.126,0.41632,0.013,0.41652,-1.78852
3972105.94581,261.0,12516.703,0.42648,0.02402,0.42716,-3.22388
3972106.08781,261.0,9909.4424,0.43581,0.0313,0.43693,-4.108
3972106.25181,261.0,7835.48,0.44576,0.03746,0.44733,-4.80391
3972106.45281,261.0,6217.2461,0.45611,0.04365,0.45819,-5.46662
3972106.69081,261.0,4905.291,0.4634,0.04396,0.46548,-5.41886
3972106.92981,261.0,3881.2737,0.47266,0.04859,0.47515,-5.86935
3972107.16781,261.0,3070.9827,0.48162,0.0511,0.48433,-6.05623
3972107.40581,261.0,2430.7778,0.4909,0.05261,0.49371,-6.11655
3972107.64381,261.0,1923.1537,0.4993,0.05384,0.50219,-6.15424
3972107.88181,261.0,1522.4358,0.50782,0.05714,0.51102,-6.41967
3972108.11981,261.0,1203.8446,0.51628,0.05961,0.51971,-6.58622
3972108.35882,261.0,952.86591,0.52507,0.0614,0.52865,-6.66984
3972108.59682,261.0,754.27557,0.53465,0.06341,0.53839,-6.76331
3972108.83382,261.0,596.71857,0.54466,0.06771,0.54886,-7.08623
3972109.07182,261.0,471.96338,0.5528,0.06984,0.55719,-7.20019
3972109.31082,261.0,373.20856,0.56229,0.07066,0.56672,-7.16282
3972109.54882,261.0,295.47278,0.57213,0.07504,0.57703,-7.47223
3972109.78782,261.0,233.87738,0.58313,0.07909,0.58847,-7.72359
3972110.02582,261.0,185.05922,0.59464,0.08294,0.6004,-7.9407
3972110.26182,261.0,146.35823,0.60595,0.08729,0.6122,-8.19722
3972110.49782,261.0,115.77804,0.61705,0.09468,0.62428,-8.72346
3972110.73282,261.0,91.6721,0.63022,0.10123,0.63829,-9.12522
3972110.97782,261.0,72.51701,0.64335,0.11004,0.65269,-9.70574
3972111.20582,261.0,57.36816,0.65619,0.1167,0.66649,-10.08391
3972111.44282,261.0,45.3629,0.67259,0.12994,0.68503,-10.93407
3972111.67482,261.0,35.93134,0.68932,0.14278,0.70395,-11.70199
3972111.92582,261.0,28.40909,0.70978,0.15709,0.72696,-12.47929
3972112.13982,261.0,22.48202,0.73375,0.17513,0.75436,-13.42449
3972112.40482,261.0,17.79613,0.76302,0.18942,0.78618,-13.94201
3972112.65682,261.0,14.06813,0.79914,0.20418,0.82481,-14.33248
3972112.87282,261.0,11.1448,0.83749,0.21377,0.86435,-14.31898
3972113.14082,261.0,8.81772,0.88148,0.21968,0.90844,-13.9939
3972113.31882,261.0,6.97545,0.9267,0.22074,0.95262,-13.39821
3972113.53682,261.0,5.5173,0.9699,0.20868,0.99209,-12.1426
3972113.80582,261.0,4.36941,1.00692,0.19892,1.02638,-11.17535
3972114.14082,261.0,3.45686,1.04195,0.17745,1.05695,-9.66526
3972114.55982,261.0,2.73547,1.0693,0.15954,1.08114,-8.48573
3972115.08482,261.0,2.16054,1.08972,0.1413,1.09884,-7.38835
3972115.74382,261.0,1.70952,1.1059,0.12489,1.11293,-6.44302
3972116.57282,261.0,1.35352,1.11878,0.10892,1.12407,-5.5606
3972117.61582,261.0,1.07079,1.12835,0.0981,1.13261,-4.96908
3972118.92982,261.0,0.84734,1.13687,0.08985,1.14041,-4.51882
3972120.58482,261.0,0.67072,1.14274,0.08527,1.14591,-4.26741
3972122.67382,261.0,0.53067,1.14935,0.08183,1.15226,-4.07228
3972125.31083,261.0,0.41976,1.15677,0.08207,1.15968,-4.05802
3972128.64183,261.0,0.33183,1.16378,0.08639,1.16698,-4.24537
3972132.84783,261.0,0.26261,1.16976,0.09278,1.17343,-4.53487
3972138.15583,261.0,0.20791,1.17695,0.09998,1.18119,-4.85539
3972144.86084,261.0,0.16452,1.18751,0.10973,1.19257,-5.27941
3972153.33684,261.0,0.13007,1.20086,0.12462,1.2073,-5.92455
3972164.02685,261.0,0.10309,1.21341,0.14442,1.22197,-6.78739
3972177.54086,261.0,0.08153,1.22672,0.16531,1.23781,-7.67478
3972194.63887,261.0,0.06443,1.24595,0.18909,1.26022,-8.62973
3972216.22588,261.0,0.05102,1.27515,0.21307,1.29283,-9.48596
3972243.4679,261.0,0.04042,1.30765,0.24849,1.33106,-10.75959
3972277.96392,261.0,0.03192,1.33906,0.28832,1.36975,-12.1512
3972321.51094,261.0,0.02528,1.37144,0.32386,1.40916,-13.28684
3972376.57697,261.0,0.01999,1.41684,0.3543,1.46047,-14.03957
3986454.73916,262.0,20004.453,0.40725,0.00071,0.40725,-0.0996
3986454.88216,262.0,15829.126,0.41596,0.01603,0.41627,-2.20756
3986455.02416,262.0,12516.703,0.42817,0.02444,0.42886,-3.26661
3986455.16616,262.0,9909.4424,0.43687,0.03162,0.43802,-4.13972
3986455.33016,262.0,7835.48,0.44719,0.03686,0.4487,-4.71248
3986455.53116,262.0,6217.2461,0.45654,0.0421,0.45848,-5.26876
3986455.76916,262.0,4905.291,0.46386,0.04697,0.46624,-5.78154
3986456.00816,262.0,3881.2737,0.47363,0.04845,0.4761,-5.84065
3986456.24616,262.0,3070.9827,0.48116,0.05109,0.48387,-6.06133
3986456.48416,262.0,2430.7778,0.49058,0.05261,0.49339,-6.12081
3986456.72216,262.0,1923.1537,0.49897,0.05621,0.50213,-6.42774
3986456.96016,262.0,1522.4358,0.50764,0.05618,0.51074,-6.31494
3986457.19816,262.0,1203.8446,0.51636,0.05818,0.51962,-6.42845
3986457.43716,262.0,952.86591,0.52526,0.06082,0.52877,-6.60458
3986457.67516,262.0,754.27557,0.53345,0.06288,0.53714,-6.72263
3986457.91216,262.0,596.71857,0.54157,0.06714,0.54572,-7.0673
3986458.15016,262.0,471.96338,0.5533,0.06691,0.55733,-6.89494
3986458.38916,262.0,373.20856,0.56326,0.07212,0.56785,-7.2967
3986458.62716,262.0,295.47278,0.57293,0.07484,0.5778,-7.44223
3986458.86616,262.0,233.87738,0.58297,0.07912,0.58831,-7.72859
3986459.10416,262.0,185.05922,0.59434,0.08372,0.6002,-8.01766
3986459.34016,262.0,146.35823,0.60543,0.08648,0.61157,-8.12962
3986459.57616,262.0,115.77804,0.61782,0.09409,0.62494,-8.65903
3986459.81116,262.0,91.6721,0.62932,0.102,0.63753,-9.20654
3986460.05616,262.0,72.51701,0.64321,0.10795,0.6522,-9.5276
3986460.28516,262.0,57.36816,0.65647,0.11703,0.66682,-10.10813
3986460.52216,262.0,45.3629,0.67306,0.12859,0.68523,-10.81652
3986460.75416,262.0,35.93134,0.68965,0.14283,0.70428,-11.7006
3986461.00516,262.0,28.40909,0.71018,0.15685,0.7273,-12.45455
3986461.21916,262.0,22.48202,0.73431,0.1723,0.75425,-13.20482
3986461.48416,262.0,17.79613,0.76309,0.19029,0.78645,-14.00223
3986461.73616,262.0,14.06813,0.79825,0.20307,0.82368,-14.27288
3986461.95216,262.0,11.1448,0.83782,0.21567,0.86514,-14.43586
3986462.22016,262.0,8.81772,0.8817,0.21992,0.90871,-14.00557
3986462.39816,262.0,6.97545,0.92684,0.22154,0.95295,-13.44304
3986462.61616,262.0,5.5173,0.96943,0.20823,0.99154,-12.1227
3986462.88516,262.0,4.36941,1.00769,0.19754,1.02687,-11.09091
3986463.22016,262.0,3.45686,1.04065,0.17781,1.05574,-9.69636
3986463.63916,262.0,2.73547,1.06955,0.1594,1.08136,-8.47678
3986464.16416,262.0,2.16054,1.09061,0.14141,1.09974,-7.38792
3986464.82317,262.0,1.70952,1.1056,0.12428,1.11257,-6.41388
3986465.65217,262.0,1.35352,1.11899,0.10892,1.12428,-5.5597
3986466.69517,262.0,1.07079,1.12954,0.09793,1.13378,-4.95507
3986468.00917,262.0,0.84734,1.1376,0.09015,1.14117,-4.53121
3986469.66417,262.0,0.67072,1.14376,0.08574,1.14697,-4.28694
3986471.75317,262.0,0.53067,1.1499,0.08217,1.15283,-4.08728
3986474.39017,262.0,0.41976,1.15756,0.08211,1.16047,-4.05754
3986477.72117,262.0,0.33183,1.16488,0.08577,1.16803,-4.21093
3986481.92718,262.0,0.26261,1.17145,0.09306,1.17514,-4.54214
3986487.23518,262.0,0.20791,1.17809,0.10072,1.18239,-4.88651
3986493.94018,262.0,0.16452,1.18759,0.10995,1.19267,-5.28952
3986502.41619,262.0,0.13007,1.20112,0.12383,1.20749,-5.88604
3986513.10619,262.0,0.10309,1.21481,0.14342,1.22325,-6.73327
3986526.6202,262.0,0.08153,1.22895,0.16655,1.24019,-7.71792
3986543.71821,262.0,0.06443,1.24699,0.19045,1.26145,-8.68362
3986565.30522,262.0,0.05102,1.27261,0.21298,1.29031,-9.50081
3986592.54724,262.0,0.04042,1.30791,0.24511,1.33068,-10.6143
3986627.04326,262.0,0.03192,1.3426,0.28641,1.37281,-12.04225
3986670.59029,262.0,0.02528,1.37671,0.3268,1.41497,-13.35344
3986725.65632,262.0,0.01999,1.41671,0.359,1.46149,-14.21958
4000798.33749,263.0,20004.453,0.4064,0.00062,0.4064,-0.08784
4000798.48049,263.0,15829.126,0.41698,0.01381,0.41721,-1.89749
4000798.62249,263.0,12516.703,0.42815,0.02535,0.4289,-3.38796
4000798.76449,263.0,9909.4424,0.43607,0.03262,0.43729,-4.2779
4000798.92849,263.0,7835.48,0.4476,0.03816,0.44922,-4.8735
4000799.12949,263.0,6217.2461,0.45584,0.04154,0.45773,-5.20633
4000799.36749,263.0,4905.291,0.46529,0.04439,0.4674,-5.44975
4000799.60649,263.0,3881.2737,0.4733,0.04877,0.47581,-5.88251
4000799.84449,263.0,3070.9827,0.48194,0.05167,0.4847,-6.11932
4000800.08249,263.0,2430.7778,0.49022,0.05357,0.49314,-6.23617
4000800.32049,263.0,1923.1537,0.49966,0.05459,0.50264,-6.23554
4000800.55849,263.0,1522.4358,0.50763,0.05822,0.51095,-6.54238
4000800.79649,263.0,1203.8446,0.51631,0.05891,0.51966,-6.50928
4000801.03549,263.0,952.86591,0.52602,0.06187,0.52964,-6.70837
4000801.27349,263.0,754.27557,0.53424,0.06342,0.53799,-6.77037
4000801.51049,263.0,596.71857,0.5444,0.06694,0.5485,-7.00969
4000801.74849,263.0,471.96338,0.55399,0.06873,0.55824,-7.07192
4000801.98749,263.0,373.20856,0.56166,0.07257,0.56632,-7.36228
4000802.22549,263.0,295.47278,0.57327,0.07545,0.57822,-7.49745
4000802.46449,263.0,233.87738,0.58398,0.07912,0.58932,-7.71552
4000802.70249,263.0,185.05922,0.59505,0.08303,0.60082,-7.94298
4000802.93849,263.0,146.35823,0.60602,0.08807,0.61239,-8.26851
4000803.17549,263.0,115.77804,0.61726,0.09416,0.6244,-8.67361
4000803.40949,263.0,91.6721,0.62976,0.10057,0.63774,-9.07289
4000803.65449,263.0,72.51701,0.64243,0.10972,0.65173,-9.69234
4000803.88349,263.0,57.36816,0.6578,0.11841,0.66838,-10.2042
4000804.12049,263.0,45.3629,0.67185,0.12839,0.68401,-10.81885
4000804.35249,263.0,35.93134,0.68858,0.14314,0.7033,-11.74287
4000804.60349,263.0,28.40909,0.70811,0.15656,0.72521,-12.46746
4000804.81749,263.0,22.48202,0.73367,0.17226,0.75363,-13.21292
4000805.08249,263.0,17.79613,0.76388,0.18928,0.78698,-13.91714
4000805.33449,263.0,14.06813,0.79748,0.20378,0.8231,-14.33378
4000805.55049,263.0,11.1448,0.83663,0.21374,0.8635,-14.33123
4000805.81749,263.0,8.81772,0.88101,0.22145,0.90841,-14.10981
4000805.99649,263.0,6.97545,0.92861,0.21761,0.95377,-13.18853
4000806.21449,263.0,5.5173,0.96706,0.21055,0.98971,-12.28303
4000806.48349,263.0,4.36941,1.01078,0.19631,1.02967,-10.99099
4000806.81849,263.0,3.45686,1.04239,0.18058,1.05792,-9.82795
4000807.23749,263.0,2.73547,1.06899,0.15854,1.08068,-8.43609
4000807.76249,263.0,2.16054,1.09152,0.14056,1.10053,-7.33786
4000808.42149,263.0,1.70952,1.10901,0.12514,1.11605,-6.43779
4000809.25049,263.0,1.35352,1.12012,0.11047,1.12555,-5.63243
4000810.29349,263.0,1.07079,1.12997,0.09824,1.13423,-4.96866
4000811.6075,263.0,0.84734,1.13886,0.08986,1.1424,-4.51134
4000813.2625,263.0,0.67072,1.14606,0.08461,1.14918,-4.22253
4000815.3515,263.0,0.53067,1.15242,0.0833,1.15543,-4.13405
4000817.9885,263.0,0.41976,1.15782,0.08268,1.16077,-4.08466
4000821.3195,263.0,0.33183,1.16495,0.08479,1.16803,-4.1627
