Repository: SebaVillagra00/ICM2985-SOH-IPRE

## Data University of Cambridge (EIS Cambridge)
Data publicada en "Identifying degradation patterns of lithium ion batteries from impedance spectroscopy using machine learning" (Zhang, Tang, Zhang, Wang, Stimming & Lee, 2020) https://www.nature.com/articles/s41467-020-15235-7.

Carpeta contiene:
* Paper de Nature Comunications (IF: 16.6).
* Data frames para IOS.
* Data frames para Windows.

Cada Data frame está contenido en un archivo .txt con las siguientes columnas:
* time/s: tiempo en que se mide la muestra.
* cycle number: ciclo de carga de la batería.
* freq/Hz: frecuencia de la señal de input.
* Re(Z)/Ohm: Parte resistiva de la impedancia.
* Im(Z)/Ohm: Parte reactiva de la impedancia.

File: EIS Cambridge/EIS data/EIS_state_IX_35C02.csv (part 25 of 29)
time/s,cycle number,freq/Hz,Re(Z)/Ohm,-Im(Z)/Ohm,|Z|/Ohm,Phase(Z)/deg
3904762.23869,263.0,0.02528,1.57255,0.33799,1.60846,-12.13008
3904817.30373,263.0,0.01999,1.61114,0.37294,1.65374,-13.03308
3918531.94864,264.0,20004.453,0.52328,-0.00555,0.52331,0.60817
3918532.09164,264.0,15829.126,0.53024,0.00575,0.53027,-0.62105
3918532.23364,264.0,12516.703,0.54148,0.01851,0.54179,-1.95766
3918532.37564,264.0,9909.4424,0.55063,0.02744,0.55132,-2.85335
3918532.53964,264.0,7835.48,0.55752,0.03424,0.55857,-3.51416
3918532.74064,264.0,6217.2461,0.56649,0.03925,0.56785,-3.9639
3918532.97864,264.0,4905.291,0.5749,0.04448,0.57662,-4.42393
3918533.21764,264.0,3881.2737,0.58359,0.05001,0.58573,-4.8976
3918533.45564,264.0,3070.9827,0.59337,0.05231,0.59567,-5.03822
3918533.69364,264.0,2430.7778,0.60308,0.05869,0.60593,-5.55788
3918533.93164,264.0,1923.1537,0.6114,0.06143,0.61447,-5.73778
3918534.16964,264.0,1522.4358,0.62019,0.06439,0.62353,-5.92703
3918534.40764,264.0,1203.8446,0.6311,0.06772,0.63472,-6.12509
3918534.64664,264.0,952.86591,0.64034,0.0722,0.6444,-6.43333
3918534.88464,264.0,754.27557,0.65289,0.07469,0.65715,-6.52655
3918535.12164,264.0,596.71857,0.66219,0.07909,0.6669,-6.8107
3918535.35964,264.0,471.96338,0.67341,0.08243,0.67844,-6.97862
3918535.59864,264.0,373.20856,0.68664,0.08598,0.69201,-7.13751
3918535.83564,264.0,295.47278,0.69898,0.08956,0.70469,-7.30169
3918536.07564,264.0,233.87738,0.71321,0.0952,0.71954,-7.60282
3918536.31364,264.0,185.05922,0.72501,0.09988,0.73186,-7.84422
3918536.54964,264.0,146.35823,0.73839,0.10602,0.74596,-8.17113
3918536.78564,264.0,115.77804,0.75297,0.11064,0.76106,-8.35938
3918537.02064,264.0,91.6721,0.76898,0.11743,0.77789,-8.68224
3918537.26564,264.0,72.51701,0.7842,0.12545,0.79417,-9.08857
3918537.49464,264.0,57.36816,0.79974,0.13639,0.81128,-9.67833
3918537.73164,264.0,45.3629,0.81838,0.14732,0.83153,-10.20443
3918537.96364,264.0,35.93134,0.83793,0.16099,0.85326,-10.87576
3918538.21464,264.0,28.40909,0.85896,0.17757,0.87712,-11.68021
3918538.42864,264.0,22.48202,0.88592,0.19573,0.90728,-12.45861
3918538.69364,264.0,17.79613,0.91921,0.21446,0.9439,-13.13249
3918538.94564,264.0,14.06813,0.95761,0.23149,0.98519,-13.58954
3918539.16164,264.0,11.1448,1.00131,0.24373,1.03055,-13.68049
3918539.42964,264.0,8.81772,1.05145,0.25237,1.08132,-13.49682
3918539.60764,264.0,6.97545,1.10793,0.25154,1.13612,-12.7912
3918539.82564,264.0,5.5173,1.15222,0.24236,1.17743,-11.87853
3918540.09464,264.0,4.36941,1.20225,0.2273,1.22355,-10.70612
3918540.42964,264.0,3.45686,1.24078,0.2102,1.25846,-9.61506
3918540.84864,264.0,2.73547,1.27304,0.18481,1.28639,-8.25984
3918541.37364,264.0,2.16054,1.30075,0.16331,1.31097,-7.15624
3918542.03264,264.0,1.70952,1.31978,0.14247,1.32745,-6.16135
3918542.86164,264.0,1.35352,1.33382,0.12406,1.33957,-5.31391
3918543.90465,264.0,1.07079,1.34422,0.1089,1.34862,-4.63179
3918545.21765,264.0,0.84734,1.35299,0.09763,1.35651,-4.12716
3918546.87365,264.0,0.67072,1.3601,0.08956,1.36304,-3.76748
3918548.96265,264.0,0.53067,1.3662,0.08471,1.36882,-3.54823
3918551.59965,264.0,0.41976,1.37231,0.0827,1.3748,-3.4486
3918554.93065,264.0,0.33183,1.37854,0.0833,1.38105,-3.45791
3918559.13665,264.0,0.26261,1.38609,0.08807,1.38889,-3.63557
3918564.44466,264.0,0.20791,1.39291,0.09766,1.39633,-4.01042
3918571.14866,264.0,0.16452,1.39861,0.10963,1.40289,-4.48186
3918579.62567,264.0,0.13007,1.40583,0.12346,1.41124,-5.01871
3918590.31567,264.0,0.10309,1.41717,0.1379,1.42386,-5.55787
3918603.82968,264.0,0.08153,1.43355,0.15958,1.44241,-6.35191
3918620.92769,264.0,0.06443,1.45222,0.18623,1.46411,-7.30765
3918642.5137,264.0,0.05102,1.47086,0.21413,1.48636,-8.283
3918669.75572,264.0,0.04042,1.50002,0.24132,1.5193,-9.13929
3918704.25174,264.0,0.03192,1.54173,0.27824,1.56664,-10.23008
3918747.79877,264.0,0.02528,1.58714,0.32691,1.62046,-11.6386
3918802.8638,264.0,0.01999,1.62886,0.38119,1.67287,-13.17157
3932505.78642,265.0,20004.453,0.52177,-0.00692,0.52181,0.75962
3932505.92942,265.0,15829.126,0.53202,0.00845,0.53209,-0.90987
3932506.07142,265.0,12516.703,0.54007,0.01783,0.54037,-1.8909
3932506.21342,265.0,9909.4424,0.55001,0.02678,0.55066,-2.78734
3932506.37742,265.0,7835.48,0.55679,0.03476,0.55787,-3.57261
3932506.57842,265.0,6217.2461,0.56557,0.04012,0.567,-4.05727
3932506.81642,265.0,4905.291,0.57434,0.04561,0.57615,-4.54044
3932507.05542,265.0,3881.2737,0.58256,0.05101,0.58479,-5.00424
3932507.29342,265.0,3070.9827,0.59275,0.05455,0.59525,-5.25774
3932507.53142,265.0,2430.7778,0.60137,0.05733,0.6041,-5.44593
3932507.76942,265.0,1923.1537,0.61055,0.06041,0.61353,-5.65047
3932508.00742,265.0,1522.4358,0.62066,0.06527,0.62409,-6.00318
3932508.24542,265.0,1203.8446,0.63079,0.06741,0.63438,-6.09971
3932508.48442,265.0,952.86591,0.63872,0.07152,0.64271,-6.38898
3932508.72242,265.0,754.27557,0.65119,0.07441,0.65543,-6.5184
3932508.95942,265.0,596.71857,0.6625,0.07906,0.6672,-6.80503
3932509.19742,265.0,471.96338,0.67373,0.08281,0.6788,-7.00736
3932509.43642,265.0,373.20856,0.68655,0.08753,0.6921,-7.26574
3932509.67442,265.0,295.47278,0.69935,0.0911,0.70526,-7.42156
3932509.91342,265.0,233.87738,0.71229,0.09386,0.71845,-7.50667
3932510.15142,265.0,185.05922,0.72534,0.1008,0.73231,-7.91184
3932510.38742,265.0,146.35823,0.73858,0.10511,0.74602,-8.09995
3932510.62442,265.0,115.77804,0.75303,0.11182,0.76128,-8.44674
3932510.85842,265.0,91.6721,0.76814,0.11757,0.77708,-8.70192
3932511.10342,265.0,72.51701,0.7837,0.12648,0.79384,-9.16776
3932511.33242,265.0,57.36816,0.8027,0.135,0.81398,-9.54681
3932511.56942,265.0,45.3629,0.81786,0.14796,0.83114,-10.25425
3932511.80142,265.0,35.93134,0.83781,0.1618,0.85329,-10.93066
3932512.05242,265.0,28.40909,0.86054,0.17709,0.87857,-11.62863
3932512.26642,265.0,22.48202,0.88541,0.19513,0.90666,-12.4285
3932512.53142,265.0,17.79613,0.92003,0.21442,0.94468,-13.11891
3932512.78342,265.0,14.06813,0.95828,0.23189,0.98594,-13.60331
3932512.99942,265.0,11.1448,1.00439,0.24527,1.0339,-13.72296
3932513.26742,265.0,8.81772,1.05365,0.25343,1.0837,-13.52415
3932513.44542,265.0,6.97545,1.10247,0.2537,1.13129,-12.95936
3932513.66342,265.0,5.5173,1.15695,0.24502,1.18261,-11.95753
3932513.93243,265.0,4.36941,1.19931,0.23003,1.22118,-10.85771
3932514.26743,265.0,3.45686,1.2429,0.2086,1.26028,-9.52728
3932514.68643,265.0,2.73547,1.27654,0.18893,1.29045,-8.41863
3932515.21143,265.0,2.16054,1.3004,0.1649,1.31082,-7.22674
3932515.87043,265.0,1.70952,1.32045,0.143,1.32817,-6.1807
3932516.69943,265.0,1.35352,1.33487,0.12448,1.34067,-5.32772
3932517.74243,265.0,1.07079,1.34643,0.10941,1.35087,-4.64543
3932519.05643,265.0,0.84734,1.3547,0.09787,1.35823,-4.13225
3932520.71143,265.0,0.67072,1.36194,0.08985,1.3649,-3.77438
3932522.80043,265.0,0.53067,1.36861,0.08434,1.3712,-3.52621
3932525.43743,265.0,0.41976,1.37518,0.08351,1.37771,-3.47506
3932528.76843,265.0,0.33183,1.38084,0.0863,1.38354,-3.57619
3932532.97444,265.0,0.26261,1.38547,0.09069,1.38844,-3.74529
3932538.28244,265.0,0.20791,1.3911,0.09671,1.39446,-3.97668
3932544.98744,265.0,0.16452,1.39934,0.10638,1.40338,-4.34727
3932553.46345,265.0,0.13007,1.41028,0.12135,1.41549,-4.91795
3932564.15345,265.0,0.10309,1.42011,0.13942,1.42694,-5.60696
3932577.66746,265.0,0.08153,1.434,0.15849,1.44273,-6.30684
3932594.76547,265.0,0.06443,1.45417,0.18324,1.46567,-7.18203
3932616.35149,265.0,0.05102,1.48319,0.21412,1.49857,-8.21482
3932643.5945,265.0,0.04042,1.51144,0.25502,1.53281,-9.57708
3932678.08952,265.0,0.03192,1.53766,0.29764,1.5662,-10.9552
3932721.63655,265.0,0.02528,1.5686,0.33194,1.60334,-11.94849
3932776.70158,265.0,0.01999,1.61425,0.36637,1.6553,-12.78733
3946474.37216,266.0,20004.453,0.52472,-0.00843,0.52478,0.92022
3946474.51416,266.0,15829.126,0.53416,0.00559,0.53419,-0.59949
3946474.65616,266.0,12516.703,0.54289,0.01712,0.54316,-1.80584
3946474.79816,266.0,9909.4424,0.5507,0.02703,0.55136,-2.80947
3946474.96216,266.0,7835.48,0.56116,0.03367,0.56217,-3.43323
3946475.16316,266.0,6217.2461,0.5691,0.04104,0.57058,-4.12457
3946475.40116,266.0,4905.291,0.57767,0.04481,0.5794,-4.43576
3946475.64016,266.0,3881.2737,0.58507,0.05028,0.58723,-4.91164
3946475.87816,266.0,3070.9827,0.59417,0.05334,0.59656,-5.13027
3946476.11616,266.0,2430.7778,0.6028,0.05742,0.60553,-5.44099
3946476.35416,266.0,1923.1537,0.61157,0.05986,0.61449,-5.59041
3946476.59216,266.0,1522.4358,0.62183,0.06527,0.62525,-5.99245
3946476.83016,266.0,1203.8446,0.63297,0.06832,0.63665,-6.16043
3946477.06916,266.0,952.86591,0.6416,0.07066,0.64547,-6.28432
3946477.30716,266.0,754.27557,0.65343,0.07533,0.65776,-6.57593
3946477.54416,266.0,596.71857,0.66514,0.07902,0.66982,-6.77536
3946477.78216,266.0,471.96338,0.67629,0.08306,0.68138,-7.00171
3946478.02116,266.0,373.20856,0.68772,0.08679,0.69317,-7.19244
3946478.25916,266.0,295.47278,0.69906,0.09084,0.70494,-7.40425
3946478.49816,266.0,233.87738,0.71331,0.09465,0.71956,-7.55886
3946478.73616,266.0,185.05922,0.72772,0.09921,0.73445,-7.76346
3946478.97216,266.0,146.35823,0.74062,0.10338,0.7478,-7.94645
3946479.20916,266.0,115.77804,0.7551,0.11091,0.7632,-8.35565
3946479.44316,266.0,91.6721,0.76865,0.11804,0.77766,-8.73047
3946479.68816,266.0,72.51701,0.78498,0.12584,0.795,-9.10744
3946479.91716,266.0,57.36816,0.80104,0.1351,0.81235,-9.57322
3946480.15416,266.0,45.3629,0.81899,0.14663,0.83202,-10.15071
3946480.38616,266.0,35.93134,0.83824,0.15947,0.85328,-10.77152
3946480.63716,266.0,28.40909,0.85966,0.17691,0.87767,-11.6283
3946480.85116,266.0,22.48202,0.88774,0.19557,0.90902,-12.42376
3946481.11616,266.0,17.79613,0.92029,0.2139,0.94482,-13.08476
3946481.36816,266.0,14.06813,0.95895,0.23131,0.98645,-13.56166
3946481.58416,266.0,11.1448,1.00246,0.24485,1.03193,-13.72587
3946481.85216,266.0,8.81772,1.05255,0.2533,1.0826,-13.53106
3946482.03016,266.0,6.97545,1.10655,0.24928,1.13428,-12.69533
3946482.24816,266.0,5.5173,1.14989,0.24346,1.17538,-11.95422
3946482.51717,266.0,4.36941,1.20164,0.22513,1.22255,-10.61139
3946482.85217,266.0,3.45686,1.24085,0.20853,1.25825,-9.5396
3946483.27117,266.0,2.73547,1.27151,0.18377,1.28472,-8.22379
3946483.79617,266.0,2.16054,1.29786,0.16119,1.30783,-7.07975
3946484.45517,266.0,1.70952,1.31714,0.14036,1.32459,-6.08272
3946485.28417,266.0,1.35352,1.33091,0.12219,1.33651,-5.24562
3946486.32717,266.0,1.07079,1.34145,0.10706,1.34571,-4.56323
3946487.64117,266.0,0.84734,1.35145,0.09604,1.35486,-4.06493
3946489.29617,266.0,0.67072,1.35893,0.08866,1.36182,-3.73265
3946491.38517,266.0,0.53067,1.36475,0.08466,1.36737,-3.54972
3946494.02217,266.0,0.41976,1.36966,0.08387,1.37223,-3.50408
3946497.35317,266.0,0.33183,1.37447,0.08455,1.37707,-3.52016
3946501.55918,266.0,0.26261,1.3808,0.08816,1.38361,-3.65314
3946506.86718,266.0,0.20791,1.38776,0.09575,1.39106,-3.94703
3946513.57118,266.0,0.16452,1.39513,0.10705,1.39923,-4.38773
3946522.04819,266.0,0.13007,1.40415,0.11981,1.40925,-4.87707
3946532.7382,266.0,0.10309,1.41755,0.13541,1.424,-5.45655
3946546.2522,266.0,0.08153,1.43644,0.15896,1.44521,-6.31473
3946563.35021,266.0,0.06443,1.45642,0.18986,1.46874,-7.4271
3946584.93623,266.0,0.05102,1.47336,0.22385,1.49027,-8.63908
3946612.17824,266.0,0.04042,1.49411,0.25436,1.51561,-9.66152
3946646.67426,266.0,0.03192,1.5274,0.28363,1.55352,-10.51958
3946690.22129,266.0,0.02528,1.56883,0.32137,1.6014,-11.57669
3946745.28632,266.0,0.01999,1.61355,0.36408,1.65412,-12.71537
3960470.84311,267.0,20004.453,0.52515,-0.00694,0.5252,0.75697
3960470.98611,267.0,15829.126,0.53363,0.00693,0.53368,-0.74365
3960471.12812,267.0,12516.703,0.54373,0.01694,0.54399,-1.7848
3960471.27012,267.0,9909.4424,0.55146,0.02624,0.55209,-2.7247
3960471.43412,267.0,7835.48,0.56247,0.03404,0.5635,-3.46353
3960471.63512,267.0,6217.2461,0.56982,0.04143,0.57132,-4.15883
3960471.87312,267.0,4905.291,0.57635,0.04449,0.57806,-4.41418
3960472.11212,267.0,3881.2737,0.58798,0.05023,0.59012,-4.88324
3960472.35012,267.0,3070.9827,0.59645,0.05382,0.59887,-5.15628
3960472.58812,267.0,2430.7778,0.60529,0.05788,0.60805,-5.46242
3960472.82612,267.0,1923.1537,0.61449,0.06196,0.6176,-5.75769
3960473.06412,267.0,1522.4358,0.62391,0.06414,0.62719,-5.86924
3960473.30212,267.0,1203.8446,0.63317,0.06771,0.63678,-6.10412
3960473.54112,267.0,952.86591,0.64353,0.07138,0.64748,-6.32921
3960473.77912,267.0,754.27557,0.65473,0.07467,0.65898,-6.50646
3960474.01612,267.0,596.71857,0.66653,0.07849,0.67114,-6.71607
3960474.25412,267.0,471.96338,0.67743,0.08362,0.68257,-7.03723
3960474.49312,267.0,373.20856,0.68971,0.08592,0.69504,-7.1006
3960474.73112,267.0,295.47278,0.7019,0.09078,0.70774,-7.36943
3960474.97012,267.0,233.87738,0.71434,0.09416,0.72052,-7.50947
3960475.20812,267.0,185.05922,0.72755,0.10028,0.73443,-7.84773
3960475.44412,267.0,146.35823,0.74258,0.1028,0.74966,-7.88168
3960475.68112,267.0,115.77804,0.75535,0.11093,0.76346,-8.35459
3960475.91512,267.0,91.6721,0.76983,0.11665,0.77862,-8.61641
3960476.16012,267.0,72.51701,0.78583,0.12735,0.79608,-9.2051
3960476.38912,267.0,57.36816,0.80343,0.13496,0.81469,-9.53578
3960476.62612,267.0,45.3629,0.81995,0.14759,0.83313,-10.20381
3960476.85812,267.0,35.93134,0.83969,0.16027,0.85485,-10.80623
3960477.10912,267.0,28.40909,0.86164,0.17604,0.87944,-11.54674
3960477.32312,267.0,22.48202,0.89003,0.19564,0.91128,-12.39723
3960477.58812,267.0,17.79613,0.92175,0.21262,0.94595,-12.98945
3960477.84012,267.0,14.06813,0.96009,0.23128,0.98756,-13.54443
3960478.05612,267.0,11.1448,1.00503,0.24341,1.03408,-13.6146
3960478.32412,267.0,8.81772,1.05485,0.25367,1.08492,-13.52147
3960478.50212,267.0,6.97545,1.10557,0.24829,1.13311,-12.65776
3960478.72012,267.0,5.5173,1.15236,0.24469,1.17806,-11.98803
3960478.98912,267.0,4.36941,1.20169,0.225,1.22258,-10.60491
3960479.32412,267.0,3.45686,1.24087,0.20899,1.25835,-9.56017
3960479.74312,267.0,2.73547,1.27266,0.18572,1.28614,-8.30251
3960480.26812,267.0,2.16054,1.29885,0.16229,1.30894,-7.12205
3960480.92712,267.0,1.70952,1.31827,0.1412,1.32581,-6.11365
3960481.75612,267.0,1.35352,1.33261,0.12324,1.33829,-5.28353
3960482.79912,267.0,1.07079,1.34344,0.10815,1.34779,-4.60244
3960484.11312,267.0,0.84734,1.3524,0.09681,1.35587,-4.09465
3960485.76812,267.0,0.67072,1.36032,0.08858,1.3632,-3.72578
3960487.85712,267.0,0.53067,1.36655,0.08494,1.36919,-3.55653
3960490.49413,267.0,0.41976,1.37133,0.08392,1.3739,-3.50197
3960493.82513,267.0,0.33183,1.37566,0.08489,1.37827,-3.53097
3960498.03113,267.0,0.26261,1.382,0.08861,1.38484,-3.66853
3960503.33913,267.0,0.20791,1.38951,0.09595,1.39282,-3.95029
3960510.04414,267.0,0.16452,1.39669,0.1072,1.40079,-4.38887
3960518.52014,267.0,0.13007,1.40542,0.12079,1.41061,-4.91209
3960529.21015,267.0,0.10309,1.4176,0.13599,1.42411,-5.47953
3960542.72416,267.0,0.08153,1.43641,0.15788,1.44506,-6.27231
3960559.82217,267.0,0.06443,1.45814,0.18782,1.47018,-7.33958
3960581.40818,267.0,0.05102,1.47836,0.2243,1.49527,-8.6273
3960608.6502,267.0,0.04042,1.49828,0.25769,1.52028,-9.75897
3960643.14622,267.0,0.03192,1.52807,0.28699,1.55479,-10.63693
3960686.69324,267.0,0.02528,1.5694,0.32198,1.60209,-11.59416
3960741.75828,267.0,0.01999,1.61669,0.36464,1.6573,-12.71037
3974459.53461,268.0,20004.453,0.52504,-0.00687,0.52508,0.74979
3974459.67761,268.0,15829.126,0.53544,0.00699,0.53548,-0.74753
3974459.81961,268.0,12516.703,0.5435,0.01771,0.54379,-1.86645
3974459.96161,268.0,9909.4424,0.551,0.0277,0.5517,-2.87752
3974460.12561,268.0,7835.48,0.56187,0.03485,0.56295,-3.54892
3974460.32661,268.0,6217.2461,0.57069,0.0394,0.57205,-3.9493
3974460.56461,268.0,4905.291,0.57726,0.0464,0.57912,-4.59575
3974460.80361,268.0,3881.2737,0.58568,0.04924,0.58775,-4.80583
3974461.04161,268.0,3070.9827,0.59576,0.05236,0.59806,-5.02313
3974461.27961,268.0,2430.7778,0.60582,0.05686,0.60848,-5.36207
3974461.51761,268.0,1923.1537,0.61472,0.06102,0.61774,-5.66914
3974461.75561,268.0,1522.4358,0.62315,0.06441,0.62647,-5.90111
3974461.99361,268.0,1203.8446,0.63372,0.06815,0.63737,-6.13801
3974462.23261,268.0,952.86591,0.64352,0.07094,0.64741,-6.29114
3974462.47061,268.0,754.27557,0.65407,0.07512,0.65837,-6.55207
3974462.70761,268.0,596.71857,0.66439,0.07928,0.66911,-6.80508
3974462.94561,268.0,471.96338,0.67735,0.08142,0.68223,-6.85422
3974463.18461,268.0,373.20856,0.68896,0.08713,0.69445,-7.20783
3974463.42161,268.0,295.47278,0.70223,0.08944,0.70791,-7.25848
3974463.66161,268.0,233.87738,0.71512,0.09356,0.72122,-7.45398
3974463.89961,268.0,185.05922,0.72835,0.09921,0.73508,-7.75664
3974464.13561,268.0,146.35823,0.74313,0.1048,0.75048,-8.02735
3974464.37161,268.0,115.77804,0.75693,0.11008,0.76489,-8.27477
3974464.60661,268.0,91.6721,0.77126,0.11852,0.78031,-8.73615
3974464.85161,268.0,72.51701,0.78625,0.1252,0.79616,-9.04769
3974465.08061,268.0,57.36816,0.80258,0.13569,0.81397,-9.59591
3974465.31761,268.0,45.3629,0.82014,0.14795,0.83338,-10.22584
3974465.54961,268.0,35.93134,0.84066,0.16029,0.85581,-10.79539
3974465.79961,268.0,28.40909,0.86219,0.17679,0.88012,-11.58763
3974466.01461,268.0,22.48202,0.88886,0.19568,0.91014,-12.41562
3974466.27961,268.0,17.79613,0.92095,0.21368,0.94541,-13.06272
3974466.53161,268.0,14.06813,0.95905,0.23073,0.98641,-13.5272
3974466.74761,268.0,11.1448,1.00294,0.24476,1.03237,-13.71452
3974467.01461,268.0,8.81772,1.05412,0.25219,1.08387,-13.45478
3974467.19361,268.0,6.97545,1.10841,0.25311,1.13694,-12.86327
3974467.41161,268.0,5.5173,1.15362,0.24101,1.17852,-11.80014
3974467.68061,268.0,4.36941,1.20352,0.23042,1.22538,-10.83859
3974468.01562,268.0,3.45686,1.2411,0.20906,1.25858,-9.56141
3974468.43462,268.0,2.73547,1.27507,0.18502,1.28843,-8.25631
3974468.95962,268.0,2.16054,1.30088,0.16269,1.31102,-7.12858
3974469.61862,268.0,1.70952,1.3202,0.14238,1.32786,-6.15523
3974470.44762,268.0,1.35352,1.33465,0.12336,1.34034,-5.28078
3974471.49062,268.0,1.07079,1.34579,0.10869,1.35017,-4.61738
3974472.80362,268.0,0.84734,1.35427,0.09747,1.35777,-4.11656
3974474.45962,268.0,0.67072,1.36147,0.09006,1.36444,-3.78443
3974476.54862,268.0,0.53067,1.36754,0.08437,1.37014,-3.53053
3974479.18562,268.0,0.41976,1.37394,0.08206,1.37638,-3.41799
3974482.51662,268.0,0.33183,1.38035,0.08383,1.3829,-3.47518
3974486.72263,268.0,0.26261,1.38736,0.08965,1.39025,-3.69709
3974492.03063,268.0,0.20791,1.39328,0.09922,1.39681,-4.07346
3974498.73463,268.0,0.16452,1.39853,0.10969,1.40282,-4.48481
3974507.21164,268.0,0.13007,1.40731,0.12161,1.41256,-4.93875
3974517.90164,268.0,0.10309,1.42003,0.13836,1.42675,-5.56488
3974531.41565,268.0,0.08153,1.43546,0.161,1.44446,-6.39963
3974548.51266,268.0,0.06443,1.45268,0.1873,1.46471,-7.34666
3974570.09968,268.0,0.05102,1.47342,0.21145,1.48852,-8.16679
3974597.34169,268.0,0.04042,1.50656,0.2417,1.52582,-9.11451
3974631.83771,268.0,0.03192,1.5485,0.28443,1.5744,-10.40822
3974675.38474,268.0,0.02528,1.58661,0.33501,1.62159,-11.92279
3974730.44977,268.0,0.01999,1.62209,0.38315,1.66673,-13.29023
3988451.08613,269.0,20004.453,0.52764,-0.00755,0.52769,0.81992
3988451.22913,269.0,15829.126,0.53725,0.0051,0.53727,-0.54369
3988451.37113,269.0,12516.703,0.5455,0.01811,0.5458,-1.90157
3988451.51313,269.0,9909.4424,0.55448,0.02727,0.55515,-2.81528
3988451.67713,269.0,7835.48,0.56187,0.03397,0.5629,-3.45999
3988451.87813,269.0,6217.2461,0.57205,0.04149,0.57355,-4.14848
3988452.11613,269.0,4905.291,0.57852,0.04422,0.58021,-4.37116
3988452.35513,269.0,3881.2737,0.58786,0.04999,0.58998,-4.86101
3988452.59313,269.0,3070.9827,0.59758,0.05397,0.60001,-5.16059
3988452.83113,269.0,2430.7778,0.60759,0.05642,0.6102,-5.30538
3988453.06913,269.0,1923.1537,0.61584,0.06151,0.61891,-5.70375
3988453.30713,269.0,1522.4358,0.62522,0.0647,0.62856,-5.90846
3988453.54513,269.0,1203.8446,0.63564,0.06778,0.63925,-6.08665
3988453.78413,269.0,952.86591,0.64565,0.0721,0.64966,-6.37173
3988454.02213,269.0,754.27557,0.65728,0.07589,0.66165,-6.58648
3988454.25913,269.0,596.71857,0.66755,0.0777,0.67206,-6.63879
3988454.49713,269.0,471.96338,0.67838,0.08186,0.6833,-6.88053
3988454.73613,269.0,373.20856,0.69081,0.0869,0.69625,-7.16979
3988454.97313,269.0,295.47278,0.70526,0.09081,0.71108,-7.33727
3988455.21313,269.0,233.87738,0.71561,0.09489,0.72187,-7.55348
3988455.45113,269.0,185.05922,0.73029,0.10088,0.73723,-7.86483
3988455.68713,269.0,146.35823,0.74358,0.10531,0.751,-8.06072
3988455.92313,269.0,115.77804,0.75704,0.11197,0.76528,-8.4131
3988456.15813,269.0,91.6721,0.77314,0.11745,0.78201,-8.63819
3988456.40313,269.0,72.51701,0.78807,0.12738,0.7983,-9.18175
3988456.63213,269.0,57.36816,0.8035,0.13528,0.8148,-9.55725
3988456.86913,269.0,45.3629,0.8219,0.14707,0.83495,-10.14544
3988457.10113,269.0,35.93134,0.84074,0.16111,0.85604,-10.84795
3988457.35113,269.0,28.40909,0.86465,0.17609,0.8824,-11.51106
3988457.56613,269.0,22.48202,0.8899,0.1953,0.91107,-12.37815
3988457.83113,269.0,17.79613,0.92406,0.21437,0.9486,-13.06085
3988458.08313,269.0,14.06813,0.96182,0.23125,0.98923,-13.51933
3988458.29913,269.0,11.1448,1.0048,0.24467,1.03416,-13.68524
3988458.56613,269.0,8.81772,1.05556,0.25347,1.08557,-13.50275
3988458.74413,269.0,6.97545,1.11228,0.25159,1.14038,-12.74548
3988458.96313,269.0,5.5173,1.15563,0.24058,1.18041,-11.75996
3988459.23213,269.0,4.36941,1.20571,0.22805,1.22708,-10.71044
3988459.56713,269.0,3.45686,1.24359,0.20938,1.26109,-9.55707
3988459.98613,269.0,2.73547,1.27621,0.18509,1.28956,-8.25201
3988460.51113,269.0,2.16054,1.30403,0.16331,1.31421,-7.13817
3988461.17013,269.0,1.70952,1.32328,0.1431,1.33099,-6.17181
3988461.99913,269.0,1.35352,1.33664,0.12392,1.34238,-5.29692
3988463.04113,269.0,1.07079,1.34841,0.10923,1.35283,-4.63135
3988464.35514,269.0,0.84734,1.35745,0.09743,1.36095,-4.10535
3988466.01114,269.0,0.67072,1.36426,0.08971,1.3672,-3.76238
3988468.10014,269.0,0.53067,1.3704,0.08473,1.37302,-3.53821
3988470.73714,269.0,0.41976,1.37612,0.08268,1.3786,-3.43834
3988474.06814,269.0,0.33183,1.38298,0.08337,1.38549,-3.44982
3988478.27414,269.0,0.26261,1.39023,0.08887,1.39307,-3.6575
3988483.58215,269.0,0.20791,1.39624,0.09906,1.39975,-4.05823
3988490.28615,269.0,0.16452,1.40194,0.11004,1.40626,-4.48795
3988498.76316,269.0,0.13007,1.40974,0.1221,1.41502,-4.95024
3988509.45316,269.0,0.10309,1.42224,0.13867,1.42898,-5.56871
3988522.96717,269.0,0.08153,1.43828,0.16049,1.44721,-6.36687
3988540.06418,269.0,0.06443,1.45623,0.18802,1.46832,-7.35696
3988561.65119,269.0,0.05102,1.47561,0.21365,1.491,-8.23838
3988588.89321,269.0,0.04042,1.50666,0.24217,1.526,-9.13132
3988623.38923,269.0,0.03192,1.5497,0.28187,1.57513,-10.30855
3988666.93626,269.0,0.02528,1.5915,0.33207,1.62578,-11.78569
3988722.00129,269.0,0.01999,1.62887,0.38308,1.67331,-13.23434
4002422.49769,270.0,20004.453,0.52528,-0.0067,0.52532,0.73075
4002422.64069,270.0,15829.126,0.53371,0.00671,0.53376,-0.72048
4002422.78269,270.0,12516.703,0.54336,0.01811,0.54366,-1.90862
4002422.92469,270.0,9909.4424,0.55102,0.02652,0.55166,-2.75577
4002423.08869,270.0,7835.48,0.56008,0.03454,0.56115,-3.52868
4002423.28969,270.0,6217.2461,0.56833,0.03993,0.56974,-4.01926
4002423.52769,270.0,4905.291,0.57658,0.04516,0.57835,-4.47866
4002423.76669,270.0,3881.2737,0.58628,0.04957,0.58837,-4.83284
4002424.00369,270.0,3070.9827,0.59413,0.05459,0.59663,-5.24937
4002424.24269,270.0,2430.7778,0.60395,0.0568,0.60662,-5.37289
4002424.48069,270.0,1923.1537,0.61321,0.06165,0.6163,-5.74109
4002424.71869,270.0,1522.4358,0.62343,0.06314,0.62662,-5.78331
4002424.95669,270.0,1203.8446,0.63291,0.06836,0.63659,-6.16443
4002425.19569,270.0,952.86591,0.64332,0.07158,0.64729,-6.34875
4002425.43369,270.0,754.27557,0.65365,0.07503,0.65795,-6.54817
4002425.67069,270.0,596.71857,0.66559,0.08021,0.67041,-6.87118
4002425.90869,270.0,471.96338,0.67816,0.08343,0.68327,-7.01325
4002426.14769,270.0,373.20856,0.68902,0.08656,0.69444,-7.16054
4002426.38469,270.0,295.47278,0.7028,0.09202,0.7088,-7.45969
4002426.62469,270.0,233.87738,0.71458,0.09538,0.72092,-7.60268
4002426.86269,270.0,185.05922,0.72813,0.09987,0.73494,-7.80995
4002427.09869,270.0,146.35823,0.74225,0.10583,0.74976,-8.11466
4002427.33469,270.0,115.77804,0.75632,0.11053,0.76436,-8.31477
4002427.56969,270.0,91.6721,0.77018,0.11753,0.77909,-8.6762
4002427.81469,270.0,72.51701,0.7872,0.12556,0.79715,-9.06239
4002428.04369,270.0,57.36816,0.80448,0.13596,0.81589,-9.59256
4002428.28069,270.0,45.3629,0.82082,0.14769,0.834,-10.19986
4002428.51269,270.0,35.93134,0.84051,0.16156,0.8559,-10.88017
4002428.76269,270.0,28.40909,0.86184,0.17725,0.87988,-11.62148
4002428.97769,270.0,22.48202,0.89003,0.19624,0.91141,-12.43375
4002429.2427,270.0,17.79613,0.92198,0.21436,0.94657,-13.08867
4002429.4947,270.0,14.06813,0.96072,0.23298,0.98857,-13.63113
4002429.7107,270.0,11.1448,1.00605,0.24562,1.0356,-13.72012
4002429.9777,270.0,8.81772,1.05489,0.25379,1.08499,-13.52744
4002430.1567,270.0,6.97545,1.10576,0.25587,1.13498,-13.02891
4002430.3747,270.0,5.5173,1.15878,0.24392,1.18417,-11.88715
4002430.6437,270.0,4.36941,1.20276,0.2326,1.22505,-10.9451
4002430.9787,270.0,3.45686,1.24314,0.20964,1.26069,-9.57221
4002431.3977,270.0,2.73547,1.27784,0.18803,1.2916,-8.37094
4002431.9227,270.0,2.16054,1.30316,0.16465,1.31352,-7.20093
4002432.5817,270.0,1.70952,1.32227,0.14235,1.32991,-6.14453
4002433.4107,270.0,1.35352,1.33807,0.12459,1.34386,-5.31936
4002434.4537,270.0,1.07079,1.35005,0.10963,1.3545,-4.64264
4002435.7667,270.0,0.84734,1.35828,0.09872,1.36186,-4.15685
4002437.4227,270.0,0.67072,1.36469,0.09125,1.36774,-3.82529
4002439.5117,270.0,0.53067,1.37089,0.08546,1.37355,-3.56724
4002442.1487,270.0,0.41976,1.37701,0.08337,1.37953,-3.46456
4002445.4797,270.0,0.33183,1.38301,0.08534,1.38564,-3.53102
4002449.68571,270.0,0.26261,1.38839,0.08973,1.39129,-3.69791
4002454.99371,270.0,0.20791,1.39536,0.09568,1.39864,-3.92271
4002461.69771,270.0,0.16452,1.40504,0.10511,1.40897,-4.27841
4002470.17472,270.0,0.13007,1.41717,0.12175,1.42239,-4.91041
4002480.86473,270.0,0.10309,1.42806,0.14346,1.43524,-5.73641
4002494.37873,270.0,0.08153,1.43823,0.16725,1.44792,-6.63315
4002511.47574,270.0,0.06443,1.45306,0.19235,1.46574,-7.54053
4002533.06276,270.0,0.05102,1.47644,0.21515,1.49204,-8.29089
4002560.30477,270.0,0.04042,1.5061,0.2482,1.52641,-9.35795
4002594.80079,270.0,0.03192,1.53756,0.28595,1.56393,-10.53522
4002638.34782,270.0,0.02528,1.57432,0.3206,1.60663,-11.51049
4002693.41285,270.0,0.01999,1.62651,0.35681,1.66519,-12.37295
4016383.76478,271.0,20004.453,0.52432,-0.00619,0.52435,0.67642
4016383.90778,271.0,15829.126,0.53222,0.00714,0.53227,-0.76847
4016384.04978,271.0,12516.703,0.54195,0.01712,0.54222,-1.80884
4016384.19178,271.0,9909.4424,0.55171,0.02677,0.55236,-2.77795
4016384.35578,271.0,7835.48,0.55939,0.03338,0.56038,-3.41466
4016384.55678,271.0,6217.2461,0.56847,0.04085,0.56993,-4.11047
4016384.79478,271.0,4905.291,0.57664,0.04619,0.57849,-4.57972
4016385.03378,271.0,3881.2737,0.58474,0.05042,0.58691,-4.92842
4016385.27178,271.0,3070.9827,0.59468,0.05361,0.5971,-5.15167
4016385.50978,271.0,2430.7778,0.60457,0.05786,0.60733,-5.46709
4016385.74778,271.0,1923.1537,0.61219,0.06146,0.61527,-5.73274
4016385.98578,271.0,1522.4358,0.62177,0.06477,0.62513,-5.94705
4016386.22378,271.0,1203.8446,0.63097,0.06779,0.6346,-6.13265
4016386.46278,271.0,952.86591,0.64301,0.07121,0.64694,-6.31919
4016386.70078,271.0,754.27557,0.65414,0.0757,0.6585,-6.6008
4016386.93778,271.0,596.71857,0.66519,0.07928,0.66989,-6.79654
4016387.17578,271.0,471.96338,0.67751,0.08249,0.68251,-6.94183
4016387.41478,271.0,373.20856,0.68947,0.08624,0.69484,-7.12926
4016387.65278,271.0,295.47278,0.70153,0.09067,0.70737,-7.36477
4016387.89178,271.0,233.87738,0.71518,0.09632,0.72164,-7.67026
4016388.12978,271.0,185.05922,0.72874,0.09973,0.73553,-7.79285
4016388.36578,271.0,146.35823,0.74314,0.10402,0.75039,-7.9678
4016388.60278,271.0,115.77804,0.75588,0.11041,0.7639,-8.31036
4016388.83678,271.0,91.6721,0.77123,0.11874,0.78031,-8.75276
4016389.08178,271.0,72.51701,0.78687,0.1261,0.79691,-9.10423
4016389.31078,271.0,57.36816,0.80299,0.13658,0.81452,-9.65304
4016389.54778,271.0,45.3629,0.82166,0.14858,0.83499,-10.24989
4016389.77978,271.0,35.93134,0.83942,0.16239,0.85498,-10.94892
4016390.03078,271.0,28.40909,0.8623,0.17712,0.88031,-11.60747
4016390.24478,271.0,22.48202,0.88958,0.19767,0.91127,-12.52768
4016390.50978,271.0,17.79613,0.92124,0.2137,0.9457,-13.06013
4016390.76178,271.0,14.06813,0.96094,0.23206,0.98857,-13.5767
4016390.97778,271.0,11.1448,1.00545,0.24608,1.03513,-13.75263
4016391.24578,271.0,8.81772,1.05412,0.2535,1.08418,-13.52178
4016391.42378,271.0,6.97545,1.10661,0.25865,1.13644,-13.1558
4016391.64178,271.0,5.5173,1.15908,0.24415,1.18452,-11.89496
4016391.91078,271.0,4.36941,1.20227,0.23374,1.22478,-11.00192
4016392.24578,271.0,3.45686,1.24342,0.21048,1.26111,-9.60787
4016392.66478,271.0,2.73547,1.27912,0.18919,1.29304,-8.4133
4016393.18978,271.0,2.16054,1.30462,0.16693,1.31526,-7.29136
4016393.84878,271.0,1.70952,1.32432,0.14449,1.33217,-6.22646
4016394.67778,271.0,1.35352,1.33882,0.12601,1.34474,-5.37665
4016395.72078,271.0,1.07079,1.35136,0.1107,1.35589,-4.68309
4016397.03478,271.0,0.84734,1.36023,0.09849,1.36379,-4.14151
4016398.68978,271.0,0.67072,1.36715,0.09102,1.37017,-3.80884
4016400.77879,271.0,0.53067,1.37342,0.0853,1.37607,-3.55377
4016403.41579,271.0,0.41976,1.37999,0.08349,1.38252,-3.46227
4016406.74679,271.0,0.33183,1.38677,0.08556,1.3894,-3.53036
4016410.95279,271.0,0.26261,1.39203,0.09196,1.39507,-3.77977
4016416.26079,271.0,0.20791,1.39722,0.09919,1.40073,-4.0605
4016422.9658,271.0,0.16452,1.4041,0.10832,1.40827,-4.41143
4016431.4418,271.0,0.13007,1.41512,0.12151,1.42033,-4.90779
4016442.13181,271.0,0.10309,1.42782,0.13994,1.43466,-5.59766
4016455.64582,271.0,0.08153,1.43997,0.16151,1.449,-6.39975
4016472.74383,271.0,0.06443,1.45836,0.18698,1.4703,-7.30615
4016494.32984,271.0,0.05102,1.4846,0.21142,1.49958,-8.10475
4016521.57286,271.0,0.04042,1.51981,0.2482,1.53994,-9.27491
4016556.06788,271.0,0.03192,1.55433,0.29514,1.58211,-10.75138
4016599.6149,271.0,0.02528,1.58511,0.34055,1.62128,-12.12512
4016654.67994,271.0,0.01999,1.62179,0.37874,1.66542,-13.14493
4030341.33943,272.0,20004.453,0.52559,-0.00794,0.52565,0.86582
4030341.48143,272.0,15829.126,0.5355,0.0073,0.53555,-0.78068
4030341.62343,272.0,12516.703,0.54384,0.0189,0.54417,-1.98995
4030341.76543,272.0,9909.4424,0.55168,0.0269,0.55233,-2.79103
4030341.92943,272.0,7835.48,0.56147,0.03368,0.56248,-3.43296
4030342.13043,272.0,6217.2461,0.56975,0.0404,0.57118,-4.05608
4030342.36843,272.0,4905.291,0.57754,0.04612,0.57938,-4.56597
4030342.60643,272.0,3881.2737,0.58773,0.04905,0.58977,-4.771
4030342.84543,272.0,3070.9827,0.59599,0.05423,0.59845,-5.19924
4030343.08343,272.0,2430.7778,0.60485,0.05755,0.60759,-5.43512
4030343.32143,272.0,1923.1537,0.61293,0.05989,0.61585,-5.58083
4030343.55943,272.0,1522.4358,0.62278,0.06271,0.62593,-5.75022
4030343.79743,272.0,1203.8446,0.63466,0.06738,0.63823,-6.05983
4030344.03643,272.0,952.86591,0.64353,0.07093,0.64743,-6.28969
4030344.27443,272.0,754.27557,0.6542,0.07344,0.65831,-6.40532
4030344.51143,272.0,596.71857,0.66633,0.07785,0.67086,-6.66359
4030344.74943,272.0,471.96338,0.67811,0.08171,0.68302,-6.87089
4030344.98843,272.0,373.20856,0.68943,0.08695,0.69489,-7.18847
4030345.22543,272.0,295.47278,0.7031,0.09114,0.70898,-7.38553
4030345.46543,272.0,233.87738,0.71477,0.09383,0.7209,-7.47838
4030345.70343,272.0,185.05922,0.72883,0.09802,0.73539,-7.65961
4030345.93943,272.0,146.35823,0.74321,0.10484,0.75057,-8.0295
4030346.17543,272.0,115.77804,0.75669,0.11006,0.76465,-8.27524
4030346.41043,272.0,91.6721,0.77117,0.11784,0.78012,-8.68775
4030346.65543,272.0,72.51701,0.78645,0.12672,0.79659,-9.15353
4030346.88443,272.0,57.36816,0.80305,0.13717,0.81468,-9.69352
4030347.12143,272.0,45.3629,0.81899,0.14612,0.83192,-10.11589
4030347.35343,272.0,35.93134,0.83964,0.15974,0.8547,-10.77153
4030347.60343,272.0,28.40909,0.86162,0.17677,0.87956,-11.59402
4030347.81843,272.0,22.48202,0.88901,0.19377,0.90989,-12.29598
4030348.08343,272.0,17.79613,0.91981,0.21487,0.94457,-13.14835
4030348.33543,272.0,14.06813,0.96058,0.2299,0.9877,-13.45971
4030348.55143,272.0,11.1448,1.00376,0.24355,1.03288,-13.63871
4030348.81843,272.0,8.81772,1.05239,0.25276,1.08232,-13.50513
4030348.99743,272.0,6.97545,1.10973,0.25326,1.13826,-12.85572
4030349.21543,272.0,5.5173,1.15502,0.24093,1.17988,-11.78249
4030349.48443,272.0,4.36941,1.20391,0.2303,1.22574,-10.82962
4030349.81943,272.0,3.45686,1.24056,0.20948,1.25812,-9.58441
4030350.23844,272.0,2.73547,1.27448,0.18555,1.28792,-8.28365
4030350.76344,272.0,2.16054,1.30062,0.16331,1.31083,-7.15675
4030351.42244,272.0,1.70952,1.32009,0.14249,1.32776,-6.16084
4030352.25144,272.0,1.35352,1.335,0.12408,1.34075,-5.30984
4030353.29444,272.0,1.07079,1.34627,0.10838,1.35062,-4.60253
4030354.60744,272.0,0.84734,1.35595,0.09762,1.35946,-4.11776
4030356.26344,272.0,0.67072,1.36266,0.09072,1.36568,-3.8087
4030358.35244,272.0,0.53067,1.36806,0.08608,1.37076,-3.60031
4030360.98944,272.0,0.41976,1.3731,0.08359,1.37564,-3.48349
4030364.32044,272.0,0.33183,1.37921,0.08457,1.3818,-3.50872
4030368.52645,272.0,0.26261,1.38587,0.08898,1.38873,-3.67345
4030373.83445,272.0,0.20791,1.39211,0.09684,1.39548,-3.97928
4030380.53845,272.0,0.16452,1.39915,0.10671,1.40322,-4.3613
4030389.01546,272.0,0.13007,1.41057,0.11899,1.41558,-4.82175
4030399.70546,272.0,0.10309,1.4257,0.13829,1.43239,-5.5401
4030413.21947,272.0,0.08153,1.44101,0.16503,1.45043,-6.53318
4030430.31648,272.0,0.06443,1.4573,0.1957,1.47039,-7.64837
4030451.9035,272.0,0.05102,1.47242,0.22215,1.48908,-8.57973
4030479.14551,272.0,0.04042,1.49938,0.24847,1.51982,-9.40921
4030513.64153,272.0,0.03192,1.53564,0.28379,1.56164,-10.47014
4030557.18856,272.0,0.02528,1.57373,0.32435,1.60681,-11.64581
4030612.25359,272.0,0.01999,1.61602,0.36367,1.65644,-12.68259
4044319.33804,273.0,20004.453,0.52343,-0.00849,0.5235,0.92947
4044319.48004,273.0,15829.126,0.53256,0.00743,0.53261,-0.79884
4044319.62204,273.0,12516.703,0.54202,0.019,0.54235,-2.00763
4044319.76404,273.0,9909.4424,0.55084,0.02643,0.55147,-2.74651
4044319.92804,273.0,7835.48,0.55886,0.03363,0.55987,-3.44377
4044320.12904,273.0,6217.2461,0.56918,0.03919,0.57053,-3.93881
4044320.36704,273.0,4905.291,0.57669,0.04601,0.57852,-4.56175
4044320.60604,273.0,3881.2737,0.58453,0.04929,0.58661,-4.82031
4044320.84404,273.0,3070.9827,0.59262,0.05407,0.59508,-5.21365
4044321.08204,273.0,2430.7778,0.60254,0.05847,0.60538,-5.54288
4044321.32004,273.0,1923.1537,0.6106,0.06038,0.61358,-5.6471
4044321.55804,273.0,1522.4358,0.62211,0.06511,0.62551,-5.97471
4044321.79604,273.0,1203.8446,0.63183,0.06737,0.63541,-6.08646
4044322.03505,273.0,952.86591,0.64138,0.07106,0.64531,-6.322
4044322.27305,273.0,754.27557,0.65254,0.07664,0.65702,-6.69861
4044322.51005,273.0,596.71857,0.66373,0.07847,0.66835,-6.74286
4044322.74805,273.0,471.96338,0.67585,0.08112,0.6807,-6.84443
4044322.98705,273.0,373.20856,0.68768,0.08666,0.69312,-7.18203
4044323.22505,273.0,295.47278,0.69954,0.09086,0.70542,-7.40022
4044323.46405,273.0,233.87738,0.71291,0.09534,0.71925,-7.61748
4044323.70205,273.0,185.05922,0.72787,0.09992,0.7347,-7.81682
4044323.93805,273.0,146.35823,0.74028,0.1049,0.74768,-8.06508
4044324.17405,273.0,115.77804,0.75449,0.11068,0.76257,-8.34559
4044324.40905,273.0,91.6721,0.76904,0.11838,0.7781,-8.75094
4044324.65405,273.0,72.51701,0.78369,0.12497,0.79359,-9.06028
4044324.88305,273.0,57.36816,0.79939,0.13501,0.81071,-9.58626
4044325.12005,273.0,45.3629,0.8185,0.14589,0.8314,-10.10609
4044325.35205,273.0,35.93134,0.83685,0.16081,0.85216,-10.87768
4044325.60305,273.0,28.40909,0.85965,0.17625,0.87753,-11.58655
4044325.81705,273.0,22.48202,0.88818,0.19503,0.90934,-12.38482
4044326.08205,273.0,17.79613,0.91864,0.21495,0.94346,-13.16976
4044326.33405,273.0,14.06813,0.95883,0.23345,0.98684,-13.68361
4044326.55005,273.0,11.1448,1.00392,0.24418,1.03319,-13.67017
4044326.81805,273.0,8.81772,1.05347,0.25341,1.08352,-13.52562
4044326.99605,273.0,6.97545,1.10209,0.25502,1.13121,-13.02861
4044327.21405,273.0,5.5173,1.15657,0.24546,1.18233,-11.98188
4044327.48305,273.0,4.36941,1.19788,0.22976,1.21972,-10.85797
4044327.81805,273.0,3.45686,1.2411,0.2086,1.25851,-9.54103
4044328.23705,273.0,2.73547,1.27458,0.18797,1.28836,-8.38942
4044328.76205,273.0,2.16054,1.2991,0.16471,1.3095,-7.22575
4044329.42105,273.0,1.70952,1.31891,0.14259,1.32659,-6.17041
4044330.25005,273.0,1.35352,1.33425,0.12496,1.34009,-5.35053
4044331.29305,273.0,1.07079,1.34564,0.11029,1.35015,-4.6854
4044332.60705,273.0,0.84734,1.35398,0.09812,1.35753,-4.14487
4044334.26205,273.0,0.67072,1.3616,0.08979,1.36456,-3.77277
4044336.35105,273.0,0.53067,1.36851,0.08464,1.37112,-3.53922
4044338.98806,273.0,0.41976,1.37487,0.08401,1.37743,-3.49687
4044342.31906,273.0,0.33183,1.38032,0.08664,1.38303,-3.59166
4044346.52506,273.0,0.26261,1.38469,0.09082,1.38767,-3.75246
4044351.83306,273.0,0.20791,1.39072,0.09726,1.39412,-4.00028
4044358.53707,273.0,0.16452,1.39981,0.10725,1.40391,-4.38145
4044367.01407,273.0,0.13007,1.40998,0.12213,1.41526,-4.95069
4044377.70408,273.0,0.10309,1.41971,0.14005,1.4266,-5.63385
4044391.21809,273.0,0.08153,1.43409,0.15943,1.44292,-6.34343
4044408.3161,273.0,0.06443,1.45503,0.18384,1.46659,-7.201
4044429.90211,273.0,0.05102,1.48414,0.21513,1.49965,-8.24785
4044457.14413,273.0,0.04042,1.51289,0.25689,1.53454,-9.63696
4044491.64015,273.0,0.03192,1.53777,0.29834,1.56644,-10.97951
4044535.18717,273.0,0.02528,1.56951,0.33299,1.60445,-11.97834
4044590.25221,273.0,0.01999,1.61567,0.367,1.65683,-12.79774
4058286.91238,274.0,20004.453,0.52267,-0.00713,0.52272,0.7811
4058287.05538,274.0,15829.126,0.533,0.00703,0.53305,-0.75598
4058287.19738,274.0,12516.703,0.54127,0.01869,0.54159,-1.97774
4058287.33938,274.0,9909.4424,0.54971,0.02638,0.55034,-2.74716
4058287.50338,274.0,7835.48,0.55959,0.03596,0.56075,-3.67681
4058287.70438,274.0,6217.2461,0.56673,0.03932,0.56809,-3.96902
4058287.94238,274.0,4905.291,0.57477,0.04452,0.57649,-4.42888
4058288.18138,274.0,3881.2737,0.58518,0.04887,0.58722,-4.77362
4058288.41938,274.0,3070.9827,0.59454,0.05318,0.59691,-5.11177
4058288.65738,274.0,2430.7778,0.60317,0.05757,0.60591,-5.45226
4058288.89538,274.0,1923.1537,0.61245,0.0599,0.61537,-5.58633
4058289.13338,274.0,1522.4358,0.62246,0.06513,0.62586,-5.97363
4058289.37138,274.0,1203.8446,0.63061,0.06919,0.6344,-6.26117
4058289.61038,274.0,952.86591,0.64153,0.07139,0.64549,-6.34956
4058289.84838,274.0,754.27557,0.65297,0.07437,0.6572,-6.49745
4058290.08538,274.0,596.71857,0.66404,0.07829,0.66864,-6.72378
4058290.32338,274.0,471.96338,0.67617,0.08268,0.68121,-6.97124
4058290.56238,274.0,373.20856,0.68811,0.0854,0.69339,-7.07506
4058290.79938,274.0,295.47278,0.7018,0.09016,0.70757,-7.32072
4058291.03938,274.0,233.87738,0.71232,0.09508,0.71864,-7.60295
4058291.27738,274.0,185.05922,0.7272,0.09883,0.73389,-7.73925
4058291.51338,274.0,146.35823,0.73956,0.10453,0.74691,-8.04473
4058291.74938,274.0,115.77804,0.75362,0.11007,0.76161,-8.30942
4058291.98438,274.0,91.6721,0.76918,0.11733,0.77808,-8.67277
4058292.22938,274.0,72.51701,0.78498,0.12549,0.79495,-9.08274
4058292.45838,274.0,57.36816,0.79968,0.13623,0.8112,-9.66817
4058292.69538,274.0,45.3629,0.81718,0.14676,0.83025,-10.18132
4058292.92738,274.0,35.93134,0.83698,0.16151,0.85242,-10.92195
4058293.17738,274.0,28.40909,0.85951,0.17756,0.87766,-11.6721
4058293.39238,274.0,22.48202,0.88779,0.19461,0.90887,-12.36438
4058293.65738,274.0,17.79613,0.91885,0.2137,0.94337,-13.09244
4058293.90938,274.0,14.06813,0.95844,0.23142,0.98598,-13.57461
4058294.12538,274.0,11.1448,1.00261,0.24336,1.03172,-13.6434
4058294.39238,274.0,8.81772,1.05066,0.25384,1.08089,-13.58228
4058294.57138,274.0,6.97545,1.10591,0.25486,1.1349,-12.97737
4058294.78938,274.0,5.5173,1.15452,0.24152,1.17951,-11.81548
4058295.05838,274.0,4.36941,1.19956,0.23245,1.22188,-10.96687
4058295.39338,274.0,3.45686,1.23783,0.20774,1.25514,-9.52677
4058295.81238,274.0,2.73547,1.27482,0.18689,1.28844,-8.34028
4058296.33738,274.0,2.16054,1.30027,0.16459,1.31065,-7.21437
4058296.99638,274.0,1.70952,1.3195,0.14344,1.32727,-6.204
4058297.82538,274.0,1.35352,1.3332,0.12491,1.33904,-5.35245
4058298.86738,274.0,1.07079,1.34535,0.10949,1.34979,-4.6526
4058300.18138,274.0,0.84734,1.35437,0.09806,1.35792,-4.14114
4058301.83738,274.0,0.67072,1.36073,0.09041,1.36373,-3.80125
4058303.92639,274.0,0.53067,1.36725,0.08479,1.36988,-3.54846
4058306.56239,274.0,0.41976,1.37423,0.08333,1.37676,-3.47006
