Repository: SebaVillagra00/ICM2985-SOH-IPRE

## Data University of Cambridge (EIS Cambridge)
Data publicada en "Identifying degradation patterns of lithium ion batteries from impedance spectroscopy using machine learning" (Zhang, Tang, Zhang, Wang, Stimming & Lee, 2020) https://www.nature.com/articles/s41467-020-15235-7.

Carpeta contiene:
* Paper de Nature Comunications (IF: 16.6).
* Data frames para IOS.
* Data frames para Windows.

Cada Data frame está contenido en un archivo .txt con las siguientes columnas:
* time/s: tiempo en que se mide la muestra.
* cycle number: ciclo de carga de la batería.
* freq/Hz: frecuencia de la señal de input.
* Re(Z)/Ohm: Parte resistiva de la impedancia.
* Im(Z)/Ohm: Parte reactiva de la impedancia.

File: EIS Cambridge/EIS data/EIS_state_IX_45C02.csv (part 25 of 29)
time/s,cycle number,freq/Hz,Re(Z)/Ohm,-Im(Z)/Ohm,|Z|/Ohm,Phase(Z)/deg
4000825.5255,263.0,0.26261,1.17346,0.0911,1.17699,-4.4393
4000830.83351,263.0,0.20791,1.18209,0.1013,1.18643,-4.89815
4000837.53851,263.0,0.16452,1.18968,0.11335,1.19507,-5.44245
4000846.01452,263.0,0.13007,1.19933,0.1257,1.2059,-5.9833
4000856.70452,263.0,0.10309,1.21414,0.14061,1.22226,-6.60619
4000870.21853,263.0,0.08153,1.23316,0.16252,1.24382,-7.50795
4000887.31654,263.0,0.06443,1.25343,0.18963,1.2677,-8.60287
4000908.90255,263.0,0.05102,1.27246,0.21823,1.29104,-9.73153
4000936.14557,263.0,0.04042,1.30003,0.24355,1.32264,-10.61079
4000970.64159,263.0,0.03192,1.34007,0.27652,1.36831,-11.65933
4001014.18862,263.0,0.02528,1.38547,0.31951,1.42183,-12.98606
4001069.25465,263.0,0.01999,1.43075,0.368,1.47732,-14.42425
4015133.23015,264.0,20004.453,0.40573,0.00065,0.40573,-0.09166
4015133.37315,264.0,15829.126,0.41607,0.01321,0.41628,-1.81843
4015133.51515,264.0,12516.703,0.42743,0.02526,0.42817,-3.38168
4015133.65715,264.0,9909.4424,0.43722,0.03227,0.43841,-4.22103
4015133.82115,264.0,7835.48,0.44564,0.03661,0.44714,-4.69585
4015134.02215,264.0,6217.2461,0.45544,0.04133,0.45731,-5.18537
4015134.26015,264.0,4905.291,0.46432,0.04542,0.46654,-5.58726
4015134.49915,264.0,3881.2737,0.47333,0.04959,0.47592,-5.98093
4015134.73715,264.0,3070.9827,0.48203,0.05286,0.48492,-6.25861
4015134.97515,264.0,2430.7778,0.4908,0.05301,0.49366,-6.16466
4015135.21315,264.0,1923.1537,0.49991,0.05607,0.50304,-6.39982
4015135.45115,264.0,1522.4358,0.50829,0.05732,0.51151,-6.43461
4015135.68915,264.0,1203.8446,0.51774,0.05875,0.52107,-6.47364
4015135.92815,264.0,952.86591,0.52635,0.06172,0.52996,-6.68793
4015136.16615,264.0,754.27557,0.53372,0.06371,0.53751,-6.80762
4015136.40315,264.0,596.71857,0.54423,0.06549,0.54816,-6.86213
4015136.64115,264.0,471.96338,0.55316,0.06951,0.55751,-7.16264
4015136.88015,264.0,373.20856,0.56382,0.0719,0.56839,-7.26764
4015137.11815,264.0,295.47278,0.57246,0.07621,0.57752,-7.58307
4015137.35715,264.0,233.87738,0.58408,0.07949,0.58947,-7.74995
4015137.59515,264.0,185.05922,0.59412,0.08307,0.5999,-7.9596
4015137.83115,264.0,146.35823,0.60647,0.08843,0.61288,-8.29605
4015138.06815,264.0,115.77804,0.61712,0.0932,0.62411,-8.58783
4015138.30215,264.0,91.6721,0.62992,0.10042,0.63787,-9.05737
4015138.54715,264.0,72.51701,0.6444,0.10927,0.6536,-9.6239
4015138.77615,264.0,57.36816,0.65787,0.1196,0.66865,-10.30359
4015139.01315,264.0,45.3629,0.67172,0.12988,0.68416,-10.94334
4015139.24515,264.0,35.93134,0.6877,0.1425,0.70231,-11.70673
4015139.49515,264.0,28.40909,0.7112,0.15729,0.72838,-12.47093
4015139.71015,264.0,22.48202,0.73403,0.17535,0.75469,-13.43564
4015139.97515,264.0,17.79613,0.76419,0.19026,0.78752,-13.98057
4015140.22715,264.0,14.06813,0.79908,0.20539,0.82505,-14.41463
4015140.44315,264.0,11.1448,0.83764,0.21669,0.86522,-14.50408
4015140.71015,264.0,8.81772,0.88381,0.22236,0.91135,-14.12215
4015140.88815,264.0,6.97545,0.9264,0.21966,0.95209,-13.3392
4015141.10715,264.0,5.5173,0.9717,0.21192,0.99454,-12.30306
4015141.37615,264.0,4.36941,1.00808,0.19705,1.02716,-11.05996
4015141.71115,264.0,3.45686,1.04509,0.17978,1.06044,-9.7609
4015142.13016,264.0,2.73547,1.07172,0.16232,1.08395,-8.61242
4015142.65516,264.0,2.16054,1.09261,0.14132,1.10172,-7.37002
4015143.31416,264.0,1.70952,1.11009,0.12514,1.11712,-6.43195
4015144.14316,264.0,1.35352,1.12271,0.11064,1.12815,-5.62806
4015145.18616,264.0,1.07079,1.13278,0.09957,1.13715,-5.02319
4015146.49916,264.0,0.84734,1.1403,0.09104,1.14393,-4.56461
4015148.15516,264.0,0.67072,1.14734,0.085,1.15049,-4.23719
4015150.24416,264.0,0.53067,1.15519,0.08255,1.15814,-4.08747
4015152.88116,264.0,0.41976,1.16148,0.08386,1.1645,-4.12969
4015156.21216,264.0,0.33183,1.16706,0.08663,1.17027,-4.24521
4015160.41817,264.0,0.26261,1.174,0.09142,1.17756,-4.45272
4015165.72617,264.0,0.20791,1.18318,0.09889,1.18731,-4.77759
4015172.43117,264.0,0.16452,1.19371,0.11084,1.19885,-5.30501
4015180.90718,264.0,0.13007,1.20409,0.12744,1.21082,-6.04155
4015191.59718,264.0,0.10309,1.21438,0.14432,1.22292,-6.77746
4015205.11119,264.0,0.08153,1.23099,0.16248,1.24167,-7.51909
4015222.2092,264.0,0.06443,1.25348,0.18674,1.26731,-8.47325
4015243.79522,264.0,0.05102,1.28155,0.21806,1.29997,-9.65656
4015271.03823,264.0,0.04042,1.30665,0.25381,1.33107,-10.99263
4015305.53425,264.0,0.03192,1.33507,0.28529,1.36521,-12.06198
4015349.08128,264.0,0.02528,1.3759,0.31401,1.41128,-12.85591
4015404.14631,264.0,0.01999,1.42939,0.35079,1.47181,-13.78875
4029462.82917,265.0,20004.453,0.40731,0.0015,0.40732,-0.21134
4029462.97217,265.0,15829.126,0.41791,0.0149,0.41817,-2.04202
4029463.11417,265.0,12516.703,0.42686,0.02537,0.42761,-3.40123
4029463.25617,265.0,9909.4424,0.43788,0.03249,0.43909,-4.2428
4029463.42017,265.0,7835.48,0.44815,0.03785,0.44974,-4.828
4029463.62117,265.0,6217.2461,0.45559,0.04257,0.45757,-5.33848
4029463.85917,265.0,4905.291,0.46591,0.04607,0.46818,-5.64714
4029464.09817,265.0,3881.2737,0.47434,0.04764,0.47672,-5.7352
4029464.33617,265.0,3070.9827,0.48299,0.0507,0.48564,-5.99213
4029464.57417,265.0,2430.7778,0.4916,0.0544,0.4946,-6.31424
4029464.81217,265.0,1923.1537,0.50006,0.05498,0.50307,-6.27444
4029465.05017,265.0,1522.4358,0.50866,0.05794,0.51195,-6.49882
4029465.28817,265.0,1203.8446,0.51733,0.05979,0.52077,-6.59282
4029465.52717,265.0,952.86591,0.52635,0.06098,0.52987,-6.60806
4029465.76517,265.0,754.27557,0.53491,0.06492,0.53884,-6.92012
4029466.00217,265.0,596.71857,0.54396,0.067,0.54807,-7.02187
4029466.24017,265.0,471.96338,0.55468,0.06905,0.55896,-7.09562
4029466.47917,265.0,373.20856,0.5635,0.071,0.56796,-7.18081
4029466.71717,265.0,295.47278,0.57285,0.07647,0.57793,-7.60308
4029466.95617,265.0,233.87738,0.5842,0.07982,0.58963,-7.78053
4029467.19417,265.0,185.05922,0.59491,0.08379,0.60078,-8.01731
4029467.43017,265.0,146.35823,0.60653,0.0882,0.61291,-8.27413
4029467.66717,265.0,115.77804,0.61879,0.09354,0.62582,-8.59557
4029467.90117,265.0,91.6721,0.62972,0.10179,0.6379,-9.18192
4029468.14617,265.0,72.51701,0.64224,0.10779,0.65122,-9.52746
4029468.37517,265.0,57.36816,0.65789,0.11784,0.66836,-10.15539
4029468.61217,265.0,45.3629,0.6727,0.12939,0.68503,-10.88769
4029468.84418,265.0,35.93134,0.68944,0.14139,0.70379,-11.58952
4029469.09518,265.0,28.40909,0.71158,0.15742,0.72879,-12.47452
4029469.30918,265.0,22.48202,0.73525,0.17392,0.75554,-13.30839
4029469.57418,265.0,17.79613,0.76372,0.19001,0.78701,-13.97096
4029469.82618,265.0,14.06813,0.79857,0.20545,0.82457,-14.42741
4029470.04218,265.0,11.1448,0.83683,0.21683,0.86447,-14.52605
4029470.31018,265.0,8.81772,0.88329,0.22317,0.91104,-14.17935
4029470.48818,265.0,6.97545,0.92779,0.21809,0.95307,-13.22784
4029470.70618,265.0,5.5173,0.96979,0.21291,0.99289,-12.38252
4029470.97518,265.0,4.36941,1.00924,0.1962,1.02814,-11.00143
4029471.31018,265.0,3.45686,1.04473,0.18046,1.0602,-9.8004
4029471.72918,265.0,2.73547,1.07084,0.16142,1.08294,-8.57209
4029472.25418,265.0,2.16054,1.09172,0.14224,1.10095,-7.42337
4029472.91318,265.0,1.70952,1.10895,0.12496,1.11597,-6.42931
4029473.74218,265.0,1.35352,1.12202,0.11046,1.12745,-5.62265
4029474.78518,265.0,1.07079,1.13162,0.09946,1.13598,-5.02278
4029476.09918,265.0,0.84734,1.14015,0.09014,1.14371,-4.52023
4029477.75418,265.0,0.67072,1.14756,0.08501,1.1507,-4.23692
4029479.84318,265.0,0.53067,1.15464,0.08274,1.1576,-4.09892
4029482.48018,265.0,0.41976,1.16032,0.08379,1.16334,-4.13018
4029485.81119,265.0,0.33183,1.1662,0.08648,1.1694,-4.24125
4029490.01719,265.0,0.26261,1.17363,0.09076,1.17714,-4.42201
4029495.32519,265.0,0.20791,1.18285,0.09911,1.18699,-4.78942
4029502.03019,265.0,0.16452,1.1935,0.11171,1.19871,-5.34732
4029510.5062,265.0,0.13007,1.20224,0.12726,1.20895,-6.04261
4029521.19621,265.0,0.10309,1.21384,0.14358,1.2223,-6.74574
4029534.71021,265.0,0.08153,1.23214,0.16236,1.24279,-7.50678
4029551.80822,265.0,0.06443,1.25473,0.18775,1.2687,-8.51003
4029573.39524,265.0,0.05102,1.28097,0.22047,1.2998,-9.76573
4029600.63725,265.0,0.04042,1.30439,0.2539,1.32887,-11.01476
4029635.13327,265.0,0.03192,1.33447,0.28196,1.36393,-11.93074
4029678.6803,265.0,0.02528,1.3778,0.31202,1.41268,-12.76006
4029733.74633,265.0,0.01999,1.43111,0.35282,1.47396,-13.84934
4043790.51798,266.0,20004.453,0.40636,7e-05,0.40636,-0.00943
4043790.65998,266.0,15829.126,0.41618,0.01348,0.4164,-1.85507
4043790.80198,266.0,12516.703,0.42802,0.02384,0.42868,-3.1886
4043790.94398,266.0,9909.4424,0.43786,0.03219,0.43904,-4.20398
4043791.10798,266.0,7835.48,0.44741,0.03719,0.44896,-4.7521
4043791.30898,266.0,6217.2461,0.45487,0.04203,0.4568,-5.27911
4043791.54698,266.0,4905.291,0.46418,0.04529,0.46638,-5.57257
4043791.78598,266.0,3881.2737,0.47268,0.04767,0.47507,-5.75943
4043792.02398,266.0,3070.9827,0.48144,0.05067,0.4841,-6.00761
4043792.26198,266.0,2430.7778,0.49086,0.05377,0.49379,-6.25156
4043792.49998,266.0,1923.1537,0.49995,0.0543,0.50289,-6.19921
4043792.73798,266.0,1522.4358,0.50931,0.0575,0.51254,-6.44119
4043792.97598,266.0,1203.8446,0.51599,0.05962,0.51943,-6.59131
4043793.21498,266.0,952.86591,0.52512,0.06155,0.52872,-6.68536
4043793.45298,266.0,754.27557,0.5338,0.06403,0.53763,-6.83948
4043793.68998,266.0,596.71857,0.54395,0.0657,0.5479,-6.88657
4043793.92798,266.0,471.96338,0.55419,0.06967,0.55855,-7.16501
4043794.16698,266.0,373.20856,0.56425,0.07187,0.56881,-7.2588
4043794.40498,266.0,295.47278,0.57324,0.07647,0.57832,-7.59861
4043794.64398,266.0,233.87738,0.58378,0.07945,0.58916,-7.74968
4043794.88198,266.0,185.05922,0.59328,0.0833,0.5991,-7.99248
4043795.11798,266.0,146.35823,0.60712,0.08848,0.61353,-8.29155
4043795.35498,266.0,115.77804,0.61833,0.09441,0.6255,-8.68152
4043795.58898,266.0,91.6721,0.63114,0.10105,0.63918,-9.09643
4043795.83398,266.0,72.51701,0.64451,0.11006,0.65384,-9.69056
4043796.06298,266.0,57.36816,0.6567,0.1181,0.66723,-10.19518
4043796.29998,266.0,45.3629,0.67277,0.12942,0.6851,-10.8888
4043796.53198,266.0,35.93134,0.69044,0.14153,0.7048,-11.58422
4043796.78298,266.0,28.40909,0.71075,0.15688,0.72786,-12.44717
4043796.99698,266.0,22.48202,0.7341,0.17358,0.75435,-13.30306
4043797.26198,266.0,17.79613,0.76372,0.19065,0.78716,-14.01671
4043797.51398,266.0,14.06813,0.79846,0.20446,0.82423,-14.36328
4043797.72998,266.0,11.1448,0.83878,0.21564,0.86606,-14.41787
4043797.99798,266.0,8.81772,0.88347,0.22261,0.91109,-14.14264
4043798.17598,266.0,6.97545,0.92558,0.21858,0.95104,-13.28702
4043798.39398,266.0,5.5173,0.97123,0.21191,0.99407,-12.30814
4043798.66298,266.0,4.36941,1.0084,0.19669,1.0274,-11.03729
4043798.99798,266.0,3.45686,1.04415,0.18052,1.05964,-9.80853
4043799.41698,266.0,2.73547,1.07032,0.16108,1.08238,-8.55856
4043799.94198,266.0,2.16054,1.09195,0.14155,1.10108,-7.38598
4043800.60098,266.0,1.70952,1.10919,0.12413,1.11612,-6.38539
4043801.42998,266.0,1.35352,1.12189,0.11048,1.12731,-5.62395
4043802.47299,266.0,1.07079,1.13121,0.09947,1.13558,-5.02526
4043803.78699,266.0,0.84734,1.13891,0.09086,1.14253,-4.56153
4043805.44199,266.0,0.67072,1.14699,0.08483,1.15012,-4.22992
4043807.53099,266.0,0.53067,1.1541,0.0832,1.15709,-4.12357
4043810.16799,266.0,0.41976,1.16028,0.08368,1.16329,-4.12522
4043813.49899,266.0,0.33183,1.16534,0.08634,1.16854,-4.23739
4043817.70499,266.0,0.26261,1.17279,0.09088,1.17631,-4.43111
4043823.013,266.0,0.20791,1.18222,0.09918,1.18638,-4.79541
4043829.718,266.0,0.16452,1.19267,0.11198,1.19792,-5.36388
4043838.19401,266.0,0.13007,1.2026,0.12877,1.20947,-6.11151
4043848.88401,266.0,0.10309,1.21343,0.14528,1.22209,-6.82716
4043862.39802,266.0,0.08153,1.22992,0.16277,1.24064,-7.53903
4043879.49603,266.0,0.06443,1.25162,0.18638,1.26542,-8.46964
4043901.08304,266.0,0.05102,1.27863,0.21581,1.29672,-9.58017
4043928.32506,266.0,0.04042,1.30332,0.24906,1.3269,-10.81845
4043962.82108,266.0,0.03192,1.33374,0.27949,1.36271,-11.83543
4044006.36811,266.0,0.02528,1.37855,0.31241,1.41351,-12.76877
4044061.43414,266.0,0.01999,1.43343,0.35633,1.47705,-13.95999
4058121.32041,267.0,20004.453,0.40559,0.0001,0.40559,-0.01456
4058121.46341,267.0,15829.126,0.41751,0.01337,0.41772,-1.83395
4058121.60541,267.0,12516.703,0.42905,0.02433,0.42974,-3.24535
4058121.74741,267.0,9909.4424,0.43822,0.03264,0.43943,-4.25966
4058121.91141,267.0,7835.48,0.44715,0.03685,0.44867,-4.71058
4058122.11241,267.0,6217.2461,0.4566,0.04292,0.45861,-5.37006
4058122.35041,267.0,4905.291,0.46455,0.04662,0.46688,-5.73124
4058122.58941,267.0,3881.2737,0.47374,0.04879,0.47625,-5.87992
4058122.82741,267.0,3070.9827,0.48245,0.05163,0.4852,-6.10844
4058123.06541,267.0,2430.7778,0.49161,0.05497,0.49468,-6.38017
4058123.30341,267.0,1923.1537,0.49951,0.05485,0.50251,-6.26671
4058123.54141,267.0,1522.4358,0.50802,0.0581,0.51133,-6.52473
4058123.77941,267.0,1203.8446,0.51695,0.05917,0.52033,-6.52984
4058124.01841,267.0,952.86591,0.52556,0.06104,0.52909,-6.62472
4058124.25641,267.0,754.27557,0.53482,0.06356,0.53859,-6.77698
4058124.49341,267.0,596.71857,0.54327,0.06612,0.54728,-6.93938
4058124.73141,267.0,471.96338,0.55345,0.06899,0.55773,-7.10532
4058124.97041,267.0,373.20856,0.56355,0.07099,0.56801,-7.17946
4058125.20741,267.0,295.47278,0.57408,0.07528,0.579,-7.47018
4058125.44741,267.0,233.87738,0.58316,0.07821,0.58838,-7.63833
4058125.68541,267.0,185.05922,0.59371,0.08297,0.59948,-7.95533
4058125.92141,267.0,146.35823,0.60645,0.08782,0.61278,-8.23957
4058126.15741,267.0,115.77804,0.61853,0.09329,0.62552,-8.57699
4058126.39241,267.0,91.6721,0.63006,0.1006,0.63804,-9.07196
4058126.63741,267.0,72.51701,0.64375,0.10869,0.65286,-9.5831
4058126.86641,267.0,57.36816,0.65717,0.11665,0.66745,-10.06547
4058127.10341,267.0,45.3629,0.67219,0.12896,0.68445,-10.86051
4058127.33541,267.0,35.93134,0.69013,0.1427,0.70473,-11.68231
4058127.58541,267.0,28.40909,0.70929,0.15668,0.72639,-12.45653
4058127.80041,267.0,22.48202,0.7345,0.17223,0.75443,-13.1967
4058128.06541,267.0,17.79613,0.76295,0.19025,0.78632,-14.00187
4058128.31741,267.0,14.06813,0.79924,0.20418,0.8249,-14.33048
4058128.53341,267.0,11.1448,0.83814,0.21578,0.86547,-14.43722
4058128.80041,267.0,8.81772,0.88175,0.22247,0.90939,-14.16061
4058128.97941,267.0,6.97545,0.93042,0.22134,0.95638,-13.38169
4058129.19741,267.0,5.5173,0.96696,0.21059,0.98963,-12.28649
4058129.46641,267.0,4.36941,1.00937,0.19938,1.02887,-11.17396
4058129.80141,267.0,3.45686,1.04184,0.1804,1.05734,-9.8239
4058130.22041,267.0,2.73547,1.0707,0.16015,1.08261,-8.50702
4058130.74541,267.0,2.16054,1.09272,0.14254,1.10198,-7.43201
4058131.40441,267.0,1.70952,1.10892,0.12577,1.11603,-6.47054
4058132.23341,267.0,1.35352,1.12145,0.11088,1.12692,-5.64675
4058133.27642,267.0,1.07079,1.13237,0.09941,1.13672,-5.017
4058134.59042,267.0,0.84734,1.14063,0.09091,1.14424,-4.55698
4058136.24542,267.0,0.67072,1.14772,0.08574,1.15092,-4.2723
4058138.33442,267.0,0.53067,1.15338,0.0832,1.15637,-4.12591
4058140.97142,267.0,0.41976,1.15975,0.08231,1.16267,-4.05945
4058144.30242,267.0,0.33183,1.16755,0.08513,1.17065,-4.17034
4058148.50842,267.0,0.26261,1.17506,0.09227,1.17868,-4.48963
4058153.81643,267.0,0.20791,1.18244,0.10173,1.1868,-4.91735
4058160.52043,267.0,0.16452,1.19048,0.1123,1.19577,-5.38905
4058168.99744,267.0,0.13007,1.20222,0.12417,1.20861,-5.89695
4058179.68744,267.0,0.10309,1.21806,0.14196,1.2263,-6.64764
4058193.20145,267.0,0.08153,1.23523,0.16565,1.24629,-7.63788
4058210.29946,267.0,0.06443,1.25325,0.19186,1.26785,-8.70369
4058231.88547,267.0,0.05102,1.27346,0.21587,1.29163,-9.6211
4058259.12849,267.0,0.04042,1.30634,0.24294,1.32873,-10.53485
4058293.62451,267.0,0.03192,1.34633,0.28092,1.37533,-11.78591
4058337.17154,267.0,0.02528,1.38657,0.32642,1.42447,-13.24721
4058392.23657,267.0,0.01999,1.42448,0.36853,1.47138,-14.50506
4072394.8426,268.0,20004.453,0.40842,0.00085,0.40842,-0.11978
4072394.9856,268.0,15829.126,0.41965,0.01379,0.41988,-1.88174
4072395.1276,268.0,12516.703,0.43146,0.02518,0.43219,-3.33987
4072395.2696,268.0,9909.4424,0.44053,0.0313,0.44164,-4.06418
4072395.4336,268.0,7835.48,0.45121,0.03731,0.45275,-4.72721
4072395.6346,268.0,6217.2461,0.45926,0.04234,0.4612,-5.26774
4072395.8726,268.0,4905.291,0.46811,0.04603,0.47036,-5.6155
4072396.1116,268.0,3881.2737,0.4768,0.04738,0.47915,-5.67514
4072396.3496,268.0,3070.9827,0.48504,0.04994,0.4876,-5.8788
4072396.5876,268.0,2430.7778,0.49495,0.05337,0.49782,-6.15488
4072396.8256,268.0,1923.1537,0.5026,0.05469,0.50556,-6.20992
4072397.0636,268.0,1522.4358,0.51099,0.05704,0.51417,-6.36971
4072397.3016,268.0,1203.8446,0.51996,0.06007,0.52342,-6.59032
4072397.5406,268.0,952.86591,0.5295,0.06217,0.53313,-6.69714
4072397.7786,268.0,754.27557,0.5386,0.06479,0.54248,-6.85965
4072398.0156,268.0,596.71857,0.54713,0.06702,0.55121,-6.98317
4072398.2536,268.0,471.96338,0.55548,0.06902,0.55976,-7.0831
4072398.4926,268.0,373.20856,0.56684,0.0726,0.57147,-7.29905
4072398.7306,268.0,295.47278,0.57733,0.07584,0.58229,-7.48338
4072398.9696,268.0,233.87738,0.58659,0.07998,0.59202,-7.76435
4072399.2076,268.0,185.05922,0.59753,0.08241,0.60319,-7.85231
4072399.4436,268.0,146.35823,0.60818,0.08801,0.61451,-8.23376
4072399.6796,268.0,115.77804,0.61998,0.09396,0.62706,-8.61745
4072399.9146,268.0,91.6721,0.63437,0.10042,0.64227,-8.99493
4072400.1596,268.0,72.51701,0.64643,0.10974,0.65567,-9.63496
4072400.3886,268.0,57.36816,0.65995,0.11768,0.67036,-10.11087
4072400.6256,268.0,45.3629,0.67497,0.12854,0.6871,-10.78226
4072400.8576,268.0,35.93134,0.69164,0.14147,0.70596,-11.56021
4072401.1076,268.0,28.40909,0.71245,0.15725,0.7296,-12.4469
4072401.3226,268.0,22.48202,0.73674,0.17309,0.7568,-13.22149
4072401.5876,268.0,17.79613,0.76654,0.18948,0.78961,-13.88429
4072401.8396,268.0,14.06813,0.80205,0.20328,0.82741,-14.22204
4072402.0556,268.0,11.1448,0.84122,0.21509,0.86828,-14.34248
4072402.3216,268.0,8.81772,0.88472,0.22047,0.91178,-13.99272
4072402.5006,268.0,6.97545,0.9308,0.22141,0.95677,-13.37999
4072402.7186,268.0,5.5173,0.97292,0.20837,0.99498,-12.08824
4072402.9876,268.0,4.36941,1.01152,0.1992,1.03094,-11.14079
4072403.3226,268.0,3.45686,1.04455,0.1779,1.0596,-9.66554
4072403.7416,268.0,2.73547,1.07323,0.15913,1.08496,-8.43417
4072404.2666,268.0,2.16054,1.09567,0.14198,1.10483,-7.38363
4072404.9256,268.0,1.70952,1.11069,0.1253,1.11773,-6.43634
4072405.7546,268.0,1.35352,1.12326,0.10939,1.12857,-5.56253
4072406.7976,268.0,1.07079,1.13406,0.09897,1.13837,-4.98767
4072408.11061,268.0,0.84734,1.14225,0.0911,1.14588,-4.55977
4072409.76661,268.0,0.67072,1.14854,0.086,1.15176,-4.282
4072411.85561,268.0,0.53067,1.15448,0.08282,1.15745,-4.10335
4072414.49261,268.0,0.41976,1.1616,0.08223,1.16451,-4.04898
4072417.82361,268.0,0.33183,1.16929,0.08561,1.17242,-4.18752
4072422.02961,268.0,0.26261,1.17575,0.09271,1.1794,-4.50831
4072427.33762,268.0,0.20791,1.18273,0.10128,1.18706,-4.89461
4072434.04162,268.0,0.16452,1.19177,0.11087,1.19691,-5.31487
4072442.51863,268.0,0.13007,1.2049,0.12376,1.21124,-5.86446
4072453.20863,268.0,0.10309,1.2197,0.14294,1.22805,-6.68432
4072466.72264,268.0,0.08153,1.23472,0.16655,1.2459,-7.68213
4072483.82065,268.0,0.06443,1.25219,0.19094,1.26666,-8.67013
4072505.40666,268.0,0.05102,1.276,0.21388,1.2938,-9.51526
4072532.64968,268.0,0.04042,1.31149,0.24417,1.33402,-10.54632
4072567.1457,268.0,0.03192,1.34839,0.28529,1.37824,-11.94629
4072610.69273,268.0,0.02528,1.38201,0.32748,1.42028,-13.33095
4072665.75776,268.0,0.01999,1.42256,0.3618,1.46784,-14.26958
4086714.66094,269.0,20004.453,0.40931,0.00181,0.40932,-0.25402
4086714.80394,269.0,15829.126,0.42017,0.01451,0.42042,-1.97852
4086714.94594,269.0,12516.703,0.4303,0.02438,0.43099,-3.24327
4086715.08794,269.0,9909.4424,0.44011,0.03137,0.44123,-4.07764
4086715.25194,269.0,7835.48,0.45104,0.03765,0.45261,-4.77194
4086715.45294,269.0,6217.2461,0.45862,0.04067,0.46042,-5.0679
4086715.69095,269.0,4905.291,0.46795,0.04467,0.47007,-5.45289
4086715.92995,269.0,3881.2737,0.47653,0.04934,0.47908,-5.91104
4086716.16795,269.0,3070.9827,0.48384,0.05001,0.48641,-5.90108
4086716.40595,269.0,2430.7778,0.49307,0.05452,0.49608,-6.30949
4086716.64395,269.0,1923.1537,0.50201,0.05564,0.50508,-6.32435
4086716.88195,269.0,1522.4358,0.5086,0.05818,0.51192,-6.5262
4086717.11995,269.0,1203.8446,0.5192,0.05897,0.52254,-6.47939
4086717.35895,269.0,952.86591,0.52864,0.0616,0.53222,-6.64663
4086717.59695,269.0,754.27557,0.53725,0.06311,0.54095,-6.69923
4086717.83395,269.0,596.71857,0.54535,0.06583,0.54931,-6.88263
4086718.07195,269.0,471.96338,0.55604,0.0701,0.56044,-7.18539
4086718.31095,269.0,373.20856,0.56527,0.07078,0.56969,-7.13691
4086718.54895,269.0,295.47278,0.57724,0.07563,0.58218,-7.46432
4086718.78795,269.0,233.87738,0.58577,0.07888,0.59106,-7.66895
4086719.02595,269.0,185.05922,0.59798,0.08213,0.60359,-7.82052
4086719.26195,269.0,146.35823,0.60872,0.08813,0.61507,-8.23788
4086719.49895,269.0,115.77804,0.61997,0.09283,0.62688,-8.51574
4086719.73295,269.0,91.6721,0.63219,0.10168,0.64031,-9.1373
4086719.97795,269.0,72.51701,0.64586,0.10959,0.65509,-9.63011
4086720.20695,269.0,57.36816,0.6581,0.11912,0.66879,-10.25963
4086720.44395,269.0,45.3629,0.67566,0.12905,0.68787,-10.81349
4086720.67595,269.0,35.93134,0.69223,0.14148,0.70654,-11.55081
4086720.92695,269.0,28.40909,0.71385,0.15648,0.7308,-12.36403
4086721.14095,269.0,22.48202,0.73753,0.17288,0.75752,-13.19196
4086721.40595,269.0,17.79613,0.76554,0.1895,0.78865,-13.90355
4086721.65795,269.0,14.06813,0.80121,0.20391,0.82675,-14.27854
4086721.87395,269.0,11.1448,0.84087,0.21503,0.86793,-14.34459
4086722.14195,269.0,8.81772,0.88483,0.22146,0.91212,-14.05156
4086722.31995,269.0,6.97545,0.9303,0.22292,0.95663,-13.47503
4086722.53795,269.0,5.5173,0.974,0.21025,0.99643,-12.18124
4086722.80695,269.0,4.36941,1.01049,0.20028,1.03015,-11.21058
4086723.14195,269.0,3.45686,1.04562,0.17958,1.06093,-9.74505
4086723.56095,269.0,2.73547,1.07493,0.16126,1.08696,-8.53205
4086724.08595,269.0,2.16054,1.09613,0.14273,1.10538,-7.41913
4086724.74495,269.0,1.70952,1.11151,0.12581,1.11861,-6.45759
4086725.57395,269.0,1.35352,1.12515,0.11027,1.13054,-5.59759
4086726.61695,269.0,1.07079,1.13516,0.09958,1.13952,-5.01333
4086727.93095,269.0,0.84734,1.14303,0.09138,1.14668,-4.57104
4086729.58595,269.0,0.67072,1.14974,0.08617,1.15297,-4.28614
4086731.67495,269.0,0.53067,1.15636,0.08266,1.15931,-4.08883
4086734.31196,269.0,0.41976,1.16338,0.08266,1.16631,-4.06422
4086737.64296,269.0,0.33183,1.17071,0.08672,1.17392,-4.23665
4086741.84896,269.0,0.26261,1.17712,0.09343,1.18082,-4.53795
4086747.15696,269.0,0.20791,1.18387,0.10128,1.18819,-4.88978
4086753.86197,269.0,0.16452,1.19396,0.11051,1.19906,-5.2883
4086762.33797,269.0,0.13007,1.20818,0.12472,1.2146,-5.89357
4086773.02798,269.0,0.10309,1.22094,0.14488,1.22951,-6.76719
4086786.54199,269.0,0.08153,1.23423,0.16659,1.24542,-7.68714
4086803.64,269.0,0.06443,1.25268,0.19124,1.26719,-8.68021
4086825.22701,269.0,0.05102,1.28026,0.21328,1.2979,-9.45805
4086852.46903,269.0,0.04042,1.31471,0.2475,1.3378,-10.66151
4086886.96505,269.0,0.03192,1.34917,0.28888,1.37975,-12.08551
4086930.51207,269.0,0.02528,1.38048,0.32696,1.41867,-13.32468
4086985.57811,269.0,0.01999,1.42377,0.35866,1.46825,-14.13899
4101033.62108,270.0,20004.453,0.40802,-0.0007,0.40802,0.09863
4101033.76408,270.0,15829.126,0.42047,0.01423,0.42071,-1.93882
4101033.90608,270.0,12516.703,0.43011,0.02451,0.43081,-3.26215
4101034.04808,270.0,9909.4424,0.43987,0.03265,0.44108,-4.24553
4101034.21208,270.0,7835.48,0.44902,0.03899,0.45071,-4.96232
4101034.41308,270.0,6217.2461,0.45819,0.04283,0.46018,-5.34001
4101034.65109,270.0,4905.291,0.4686,0.04572,0.47082,-5.57316
4101034.89009,270.0,3881.2737,0.47566,0.04706,0.47798,-5.64965
4101035.12809,270.0,3070.9827,0.48405,0.05188,0.48682,-6.11728
4101035.36609,270.0,2430.7778,0.49438,0.05395,0.49732,-6.22812
4101035.60409,270.0,1923.1537,0.50341,0.05616,0.50653,-6.36561
4101035.84209,270.0,1522.4358,0.5104,0.05751,0.51363,-6.429
4101036.08009,270.0,1203.8446,0.51889,0.06074,0.52244,-6.67658
4101036.31909,270.0,952.86591,0.52833,0.06261,0.53203,-6.75806
4101036.55709,270.0,754.27557,0.53605,0.0636,0.53981,-6.76624
4101036.79409,270.0,596.71857,0.54553,0.06732,0.54967,-7.0346
4101037.03209,270.0,471.96338,0.55449,0.07018,0.55891,-7.2135
4101037.27109,270.0,373.20856,0.56692,0.0705,0.57128,-7.08914
4101037.50909,270.0,295.47278,0.57383,0.0751,0.57872,-7.45611
4101037.74809,270.0,233.87738,0.58627,0.07902,0.59157,-7.67662
4101037.98609,270.0,185.05922,0.59714,0.08258,0.60283,-7.87375
4101038.22209,270.0,146.35823,0.60919,0.08855,0.6156,-8.26999
4101038.45909,270.0,115.77804,0.61964,0.09645,0.6271,-8.8476
4101038.69309,270.0,91.6721,0.63263,0.10063,0.64059,-9.03767
4101038.93809,270.0,72.51701,0.6447,0.10827,0.65373,-9.5335
4101039.16709,270.0,57.36816,0.65967,0.11787,0.67012,-10.13031
4101039.40409,270.0,45.3629,0.67388,0.12932,0.68618,-10.86347
4101039.63609,270.0,35.93134,0.69279,0.14266,0.70733,-11.63569
4101039.88709,270.0,28.40909,0.71242,0.15581,0.72926,-12.33672
4101040.10109,270.0,22.48202,0.73626,0.17338,0.7564,-13.25075
4101040.36609,270.0,17.79613,0.76518,0.19002,0.78842,-13.94622
4101040.61809,270.0,14.06813,0.80105,0.20598,0.82711,-14.42078
4101040.83409,270.0,11.1448,0.84058,0.21637,0.86798,-14.43457
4101041.10209,270.0,8.81772,0.88372,0.22114,0.91097,-14.04907
4101041.28009,270.0,6.97545,0.93047,0.22389,0.95703,-13.52926
4101041.49809,270.0,5.5173,0.97299,0.21049,0.99549,-12.20696
4101041.76709,270.0,4.36941,1.01024,0.20048,1.02994,-11.22462
4101042.10209,270.0,3.45686,1.04511,0.17996,1.06049,-9.76991
4101042.52109,270.0,2.73547,1.07432,0.16097,1.08631,-8.52173
4101043.04609,270.0,2.16054,1.09656,0.14351,1.10591,-7.45608
4101043.70609,270.0,1.70952,1.11217,0.12624,1.11931,-6.47606
4101044.53409,270.0,1.35352,1.12502,0.11107,1.13049,-5.6386
4101045.57709,270.0,1.07079,1.13553,0.0994,1.13987,-5.00287
4101046.89109,270.0,0.84734,1.1437,0.09159,1.14736,-4.57837
4101048.54609,270.0,0.67072,1.15073,0.08605,1.15394,-4.27639
4101050.63509,270.0,0.53067,1.15687,0.08253,1.15981,-4.08065
4101053.2721,270.0,0.41976,1.1643,0.08286,1.16724,-4.07056
4101056.6031,270.0,0.33183,1.17124,0.08697,1.17447,-4.24681
4101060.8091,270.0,0.26261,1.1777,0.09317,1.18138,-4.52335
4101066.1171,270.0,0.20791,1.18461,0.10119,1.18893,-4.88252
4101072.82211,270.0,0.16452,1.19473,0.11068,1.19984,-5.29265
4101081.29811,270.0,0.13007,1.20786,0.12435,1.21424,-5.87796
4101091.98812,270.0,0.10309,1.22193,0.14457,1.23045,-6.74769
4101105.50213,270.0,0.08153,1.23473,0.16708,1.24598,-7.70647
4101122.60014,270.0,0.06443,1.25301,0.19021,1.26737,-8.63181
4101144.18715,270.0,0.05102,1.28009,0.21289,1.29767,-9.44222
4101171.42917,270.0,0.04042,1.31456,0.24629,1.33743,-10.61169
4101205.92519,270.0,0.03192,1.34864,0.28788,1.37902,-12.04943
4101249.47221,270.0,0.02528,1.38102,0.32706,1.41922,-13.32378
4101304.53825,270.0,0.01999,1.42368,0.35989,1.46846,-14.18644
4115343.97676,271.0,20004.453,0.40781,0.00064,0.40781,-0.09024
4115344.11976,271.0,15829.126,0.41771,0.01447,0.41796,-1.9844
4115344.26176,271.0,12516.703,0.42965,0.02516,0.43039,-3.35093
4115344.40376,271.0,9909.4424,0.43834,0.03168,0.43949,-4.13427
4115344.56776,271.0,7835.48,0.44868,0.03824,0.45031,-4.87097
4115344.76876,271.0,6217.2461,0.45855,0.04218,0.46048,-5.25582
4115345.00676,271.0,4905.291,0.46793,0.04409,0.47,-5.38321
4115345.24576,271.0,3881.2737,0.47616,0.04862,0.47864,-5.83017
4115345.48376,271.0,3070.9827,0.48449,0.05198,0.48727,-6.12346
4115345.72176,271.0,2430.7778,0.49218,0.05352,0.49508,-6.20629
4115345.95976,271.0,1923.1537,0.50216,0.055,0.50516,-6.25092
4115346.19776,271.0,1522.4358,0.51124,0.05806,0.51453,-6.47907
4115346.43576,271.0,1203.8446,0.5197,0.06021,0.52318,-6.60877
4115346.67476,271.0,952.86591,0.52884,0.06127,0.53237,-6.60869
4115346.91276,271.0,754.27557,0.5372,0.06577,0.54121,-6.97987
4115347.14976,271.0,596.71857,0.54668,0.06677,0.55074,-6.96314
4115347.38776,271.0,471.96338,0.55651,0.06866,0.56073,-7.03315
4115347.62676,271.0,373.20856,0.5636,0.07163,0.56813,-7.24269
4115347.86476,271.0,295.47278,0.57434,0.07511,0.57923,-7.45079
4115348.10376,271.0,233.87738,0.58673,0.07963,0.59211,-7.72846
4115348.34176,271.0,185.05922,0.59617,0.08364,0.60201,-7.98597
4115348.57776,271.0,146.35823,0.60756,0.08916,0.61407,-8.34838
4115348.81476,271.0,115.77804,0.62122,0.09399,0.62829,-8.60335
4115349.04876,271.0,91.6721,0.63139,0.10075,0.63938,-9.06645
4115349.29376,271.0,72.51701,0.64449,0.10898,0.65363,-9.59745
4115349.52276,271.0,57.36816,0.65905,0.11735,0.66941,-10.09654
4115349.75976,271.0,45.3629,0.67477,0.12908,0.687,-10.82949
4115349.99176,271.0,35.93134,0.69012,0.14203,0.70459,-11.62934
4115350.24276,271.0,28.40909,0.71056,0.15812,0.72794,-12.54519
4115350.45676,271.0,22.48202,0.73594,0.17356,0.75613,-13.26973
4115350.72176,271.0,17.79613,0.76395,0.191,0.78746,-14.03727
4115350.97376,271.0,14.06813,0.80076,0.20425,0.8264,-14.3093
4115351.18976,271.0,11.1448,0.84114,0.2143,0.86801,-14.29325
4115351.45776,271.0,8.81772,0.88325,0.22104,0.91049,-14.05022
4115351.63576,271.0,6.97545,0.93006,0.22062,0.95587,-13.34449
4115351.85376,271.0,5.5173,0.97222,0.20928,0.99449,-12.14791
4115352.12276,271.0,4.36941,1.01287,0.20018,1.03247,-11.17985
4115352.45776,271.0,3.45686,1.04377,0.18097,1.05934,-9.83626
4115352.87676,271.0,2.73547,1.07349,0.16113,1.08552,-8.53612
4115353.40176,271.0,2.16054,1.09673,0.14264,1.10596,-7.41002
4115354.06176,271.0,1.70952,1.11201,0.12542,1.11906,-6.43478
4115354.88976,271.0,1.35352,1.1241,0.11148,1.12961,-5.66371
4115355.93277,271.0,1.07079,1.13566,0.10004,1.14006,-5.03433
4115357.24677,271.0,0.84734,1.14418,0.09107,1.1478,-4.55084
4115358.90177,271.0,0.67072,1.15097,0.08644,1.15421,-4.29507
4115360.99077,271.0,0.53067,1.1568,0.083,1.15977,-4.10406
4115363.62777,271.0,0.41976,1.16367,0.08247,1.16659,-4.05359
4115366.95877,271.0,0.33183,1.17142,0.08625,1.17459,-4.21108
4115371.16477,271.0,0.26261,1.17876,0.09348,1.18246,-4.53418
4115376.47278,271.0,0.20791,1.18523,0.10156,1.18958,-4.89744
4115383.17778,271.0,0.16452,1.19378,0.11116,1.19894,-5.3196
4115391.65379,271.0,0.13007,1.20723,0.12444,1.21363,-5.88502
4115402.34379,271.0,0.10309,1.22247,0.1435,1.23086,-6.69496
4115415.8578,271.0,0.08153,1.23649,0.1667,1.24768,-7.67804
4115432.95581,271.0,0.06443,1.25438,0.19175,1.26895,-8.69101
4115454.54282,271.0,0.05102,1.27936,0.21337,1.29703,-9.46868
4115481.78484,271.0,0.04042,1.31431,0.24456,1.33687,-10.54057
4115516.28086,271.0,0.03192,1.3513,0.28626,1.38128,-11.96069
4115559.82789,271.0,0.02528,1.38499,0.32771,1.42324,-13.31219
4115614.89392,271.0,0.01999,1.42566,0.36329,1.47122,-14.29605
4129645.25756,272.0,20004.453,0.40753,0.00016,0.40753,-0.02233
4129645.40056,272.0,15829.126,0.41774,0.01399,0.41798,-1.91794
4129645.54256,272.0,12516.703,0.4286,0.02342,0.42924,-3.12788
4129645.68456,272.0,9909.4424,0.43893,0.03232,0.44012,-4.21151
4129645.84856,272.0,7835.48,0.44755,0.03694,0.44907,-4.71849
4129646.04956,272.0,6217.2461,0.45789,0.04245,0.45985,-5.29698
4129646.28756,272.0,4905.291,0.46621,0.04695,0.46857,-5.75034
4129646.52656,272.0,3881.2737,0.47491,0.0485,0.47738,-5.83132
4129646.76456,272.0,3070.9827,0.48424,0.05004,0.48682,-5.89967
4129647.00256,272.0,2430.7778,0.49293,0.05463,0.49595,-6.32452
4129647.24056,272.0,1923.1537,0.50058,0.05511,0.5036,-6.28213
4129647.47856,272.0,1522.4358,0.50814,0.05728,0.51136,-6.43158
4129647.71656,272.0,1203.8446,0.51791,0.05838,0.52119,-6.43109
4129647.95556,272.0,952.86591,0.52537,0.06212,0.52902,-6.74294
4129648.19356,272.0,754.27557,0.53627,0.06505,0.5402,-6.91637
4129648.43056,272.0,596.71857,0.54505,0.0654,0.54896,-6.84213
4129648.66856,272.0,471.96338,0.55398,0.06866,0.55822,-7.06553
4129648.90756,272.0,373.20856,0.5636,0.07082,0.56803,-7.16223
4129649.14456,272.0,295.47278,0.57438,0.07518,0.57927,-7.45725
4129649.38456,272.0,233.87738,0.58461,0.07792,0.58978,-7.59146
4129649.62256,272.0,185.05922,0.59665,0.08312,0.60241,-7.93098
4129649.85856,272.0,146.35823,0.60646,0.08689,0.61265,-8.15381
4129650.09456,272.0,115.77804,0.61888,0.09356,0.62591,-8.59689
4129650.32956,272.0,91.6721,0.63058,0.10046,0.63853,-9.05186
4129650.57456,272.0,72.51701,0.64315,0.10778,0.65212,-9.51366
4129650.80356,272.0,57.36816,0.65832,0.11727,0.66868,-10.1009
4129651.04056,272.0,45.3629,0.67301,0.12915,0.68529,-10.86255
4129651.27256,272.0,35.93134,0.69003,0.14184,0.70446,-11.6157
4129651.52257,272.0,28.40909,0.70981,0.15777,0.72713,-12.53115
4129651.73757,272.0,22.48202,0.73547,0.17234,0.7554,-13.18786
4129652.00257,272.0,17.79613,0.76421,0.18933,0.78731,-13.91442
4129652.25457,272.0,14.06813,0.80019,0.20546,0.82614,-14.40023
4129652.47057,272.0,11.1448,0.83927,0.21709,0.86689,-14.50234
4129652.73757,272.0,8.81772,0.88309,0.22126,0.91038,-14.06622
4129652.91657,272.0,6.97545,0.9264,0.22216,0.95267,-13.48564
4129653.13457,272.0,5.5173,0.97058,0.21222,0.99351,-12.33367
4129653.40357,272.0,4.36941,1.00837,0.19968,1.02795,-11.2007
4129653.73857,272.0,3.45686,1.04345,0.17891,1.05867,-9.72941
4129654.15757,272.0,2.73547,1.07306,0.16143,1.08513,-8.55541
4129654.68257,272.0,2.16054,1.09304,0.1431,1.10237,-7.45883
4129655.34157,272.0,1.70952,1.11019,0.12518,1.11723,-6.43309
4129656.17057,272.0,1.35352,1.12305,0.11079,1.1285,-5.63407
4129657.21357,272.0,1.07079,1.13304,0.09972,1.13742,-5.02992
4129658.52757,272.0,0.84734,1.14117,0.09164,1.14484,-4.59099
4129660.18257,272.0,0.67072,1.14761,0.08561,1.1508,-4.26612
4129662.27157,272.0,0.53067,1.15476,0.0826,1.15771,-4.09159
4129664.90857,272.0,0.41976,1.16241,0.08281,1.16535,-4.07466
4129668.23958,272.0,0.33183,1.16842,0.0872,1.17167,-4.2683
4129672.44558,272.0,0.26261,1.17435,0.09331,1.17805,-4.54282
4129677.75358,272.0,0.20791,1.18192,0.09993,1.18614,-4.83261
4129684.45858,272.0,0.16452,1.19307,0.11029,1.19816,-5.28153
4129692.93459,272.0,0.13007,1.20626,0.12596,1.21282,-5.96148
4129703.6246,272.0,0.10309,1.2177,0.14483,1.22628,-6.78292
4129717.1386,272.0,0.08153,1.23162,0.166,1.24276,-7.67639
4129734.23661,272.0,0.06443,1.25166,0.18926,1.26589,-8.59828
4129755.82263,272.0,0.05102,1.28038,0.21374,1.2981,-9.47733
4129783.06564,272.0,0.04042,1.31321,0.24976,1.33675,-10.7686
4129817.56166,272.0,0.03192,1.3428,0.28943,1.37364,-12.16367
4129861.10869,272.0,0.02528,1.37649,0.3236,1.41402,-13.22926
4129916.17472,272.0,0.01999,1.42463,0.35418,1.468,-13.96152
4143952.81821,273.0,20004.453,0.40547,0.00085,0.40547,-0.12063
4143952.96121,273.0,15829.126,0.41759,0.01486,0.41786,-2.03745
4143953.10321,273.0,12516.703,0.42828,0.0255,0.42904,-3.40792
4143953.24521,273.0,9909.4424,0.43825,0.03153,0.43939,-4.11448
4143953.40921,273.0,7835.48,0.44782,0.03805,0.44943,-4.85604
4143953.61021,273.0,6217.2461,0.45867,0.04153,0.46055,-5.17426
4143953.84821,273.0,4905.291,0.46634,0.04558,0.46856,-5.58182
4143954.08721,273.0,3881.2737,0.47628,0.04845,0.47873,-5.80822
4143954.32521,273.0,3070.9827,0.48371,0.05055,0.48635,-5.96559
4143954.56321,273.0,2430.7778,0.4919,0.05285,0.49473,-6.13272
4143954.80121,273.0,1923.1537,0.50051,0.05624,0.50365,-6.41083
4143955.03921,273.0,1522.4358,0.50901,0.05801,0.5123,-6.50197
4143955.27721,273.0,1203.8446,0.51754,0.05928,0.52093,-6.5341
4143955.51621,273.0,952.86591,0.5269,0.06097,0.53042,-6.60018
4143955.75421,273.0,754.27557,0.53396,0.06524,0.53793,-6.96547
4143955.99122,273.0,596.71857,0.5443,0.06753,0.54847,-7.07269
4143956.22922,273.0,471.96338,0.55486,0.0691,0.55914,-7.09892
4143956.46822,273.0,373.20856,0.56371,0.07249,0.56836,-7.328
4143956.70622,273.0,295.47278,0.57474,0.07474,0.57958,-7.40899
4143956.94522,273.0,233.87738,0.58518,0.07806,0.59037,-7.59813
4143957.18322,273.0,185.05922,0.59578,0.08331,0.60158,-7.96052
4143957.41922,273.0,146.35823,0.6057,0.08892,0.6122,-8.35177
4143957.65522,273.0,115.77804,0.61864,0.09455,0.62582,-8.68942
4143957.89022,273.0,91.6721,0.63103,0.10138,0.63912,-9.12667
4143958.13522,273.0,72.51701,0.64314,0.10829,0.65219,-9.55744
4143958.36422,273.0,57.36816,0.65773,0.11873,0.66836,-10.23239
4143958.60122,273.0,45.3629,0.67175,0.1287,0.68397,-10.84592
4143958.83322,273.0,35.93134,0.69131,0.14201,0.70575,-11.60863
4143959.08422,273.0,28.40909,0.70866,0.15629,0.72569,-12.43675
4143959.29822,273.0,22.48202,0.73386,0.17415,0.75424,-13.34995
4143959.56322,273.0,17.79613,0.7646,0.19014,0.78789,-13.96465
4143959.81522,273.0,14.06813,0.79786,0.20586,0.82399,-14.4674
4143960.03022,273.0,11.1448,0.83784,0.21592,0.86522,-14.45146
4143960.29822,273.0,8.81772,0.88233,0.22278,0.91002,-14.1707
4143960.47622,273.0,6.97545,0.92916,0.21963,0.95476,-13.29894
4143960.69422,273.0,5.5173,0.96854,0.21231,0.99153,-12.36406
4143960.96322,273.0,4.36941,1.01136,0.19722,1.03041,-11.03455
4143961.29822,273.0,3.45686,1.04564,0.18304,1.06154,-9.92886
4143961.71722,273.0,2.73547,1.07218,0.1619,1.08433,-8.58695
4143962.24222,273.0,2.16054,1.09515,0.14173,1.10429,-7.37413
4143962.90122,273.0,1.70952,1.11166,0.12604,1.11878,-6.46852
4143963.73022,273.0,1.35352,1.12408,0.11201,1.12965,-5.69038
4143964.77322,273.0,1.07079,1.13419,0.09995,1.13859,-5.03622
4143966.08722,273.0,0.84734,1.1428,0.09197,1.14649,-4.60116
4143967.74222,273.0,0.67072,1.15087,0.08593,1.15408,-4.26995
4143969.83122,273.0,0.53067,1.15689,0.08395,1.15993,-4.15047
4143972.46822,273.0,0.41976,1.16217,0.08403,1.1652,-4.13571
4143975.79923,273.0,0.33183,1.16838,0.0862,1.17156,-4.21954
4143980.00523,273.0,0.26261,1.17733,0.0914,1.18087,-4.43905
4143985.31323,273.0,0.20791,1.18644,0.10104,1.19074,-4.86758
4143992.01824,273.0,0.16452,1.19505,0.11452,1.20052,-5.47398
4144000.49424,273.0,0.13007,1.20394,0.12837,1.21077,-6.08616
4144011.18425,273.0,0.10309,1.21744,0.14279,1.22578,-6.68938
4144024.69826,273.0,0.08153,1.23703,0.16229,1.24763,-7.47428
4144041.79627,273.0,0.06443,1.25929,0.18873,1.27336,-8.52354
4144063.38328,273.0,0.05102,1.2788,0.2184,1.29732,-9.69188
4144090.6253,273.0,0.04042,1.3039,0.24681,1.32705,-10.71833
4144125.12132,273.0,0.03192,1.34268,0.27714,1.37098,-11.66234
4144168.66834,273.0,0.02528,1.39016,0.31721,1.4259,-12.85386
4144223.73437,273.0,0.01999,1.43838,0.36687,1.48443,-14.30866
4158249.57358,274.0,20004.453,0.40652,0.00056,0.40652,-0.07889
4158249.71658,274.0,15829.126,0.41647,0.01253,0.41666,-1.72292
4158249.85858,274.0,12516.703,0.42738,0.02528,0.42812,-3.3857
4158250.00058,274.0,9909.4424,0.43832,0.03238,0.43951,-4.22493
4158250.16458,274.0,7835.48,0.44758,0.03768,0.44916,-4.81221
4158250.36558,274.0,6217.2461,0.45534,0.04181,0.45725,-5.24681
4158250.60358,274.0,4905.291,0.46603,0.04579,0.46827,-5.61106
4158250.84258,274.0,3881.2737,0.47457,0.04983,0.47718,-5.99442
4158251.08058,274.0,3070.9827,0.48363,0.05063,0.48627,-5.97664
4158251.31858,274.0,2430.7778,0.49165,0.05322,0.49452,-6.17786
4158251.55658,274.0,1923.1537,0.50049,0.05537,0.50354,-6.31259
4158251.79458,274.0,1522.4358,0.50967,0.05759,0.51291,-6.44701
4158252.03258,274.0,1203.8446,0.51682,0.05917,0.52019,-6.53099
4158252.27158,274.0,952.86591,0.52734,0.06252,0.53103,-6.76135
4158252.50958,274.0,754.27557,0.53516,0.06344,0.53891,-6.76085
4158252.74658,274.0,596.71857,0.54463,0.06665,0.54869,-6.97689
4158252.98458,274.0,471.96338,0.55437,0.06975,0.55874,-7.17079
4158253.22358,274.0,373.20856,0.56364,0.07258,0.5683,-7.33795
4158253.46158,274.0,295.47278,0.57413,0.07527,0.57904,-7.46887
4158253.70058,274.0,233.87738,0.58382,0.07862,0.58909,-7.66979
4158253.93858,274.0,185.05922,0.59535,0.08299,0.6011,-7.93615
4158254.17458,274.0,146.35823,0.60655,0.08993,0.61318,-8.43313
4158254.41158,274.0,115.77804,0.61848,0.09594,0.62588,-8.81749
4158254.64558,274.0,91.6721,0.63037,0.10014,0.63827,-9.02651
4158254.89058,274.0,72.51701,0.64338,0.10905,0.65256,-9.62018
4158255.11958,274.0,57.36816,0.65688,0.11943,0.66765,-10.30425
4158255.35659,274.0,45.3629,0.67259,0.12787,0.68464,-10.76476
4158255.58859,274.0,35.93134,0.69081,0.14278,0.70541,-11.67754
4158255.83959,274.0,28.40909,0.70885,0.15564,0.72574,-12.38395
4158256.05359,274.0,22.48202,0.73459,0.17255,0.75458,-13.21886
4158256.31859,274.0,17.79613,0.76305,0.18928,0.78617,-13.93156
4158256.57059,274.0,14.06813,0.79775,0.20495,0.82366,-14.40819
4158256.78659,274.0,11.1448,0.83841,0.21547,0.86565,-14.41284
4158257.05459,274.0,8.81772,0.88057,0.22325,0.90843,-14.22654
4158257.23259,274.0,6.97545,0.92954,0.22307,0.95594,-13.49469
4158257.45059,274.0,5.5173,0.97153,0.20983,0.99393,-12.1878
4158257.71959,274.0,4.36941,1.01187,0.20183,1.0318,-11.28051
