Repository: SebaVillagra00/ICM2985-SOH-IPRE

## Data University of Cambridge (EIS Cambridge)
Data publicada en "Identifying degradation patterns of lithium ion batteries from impedance spectroscopy using machine learning" (Zhang, Tang, Zhang, Wang, Stimming & Lee, 2020) https://www.nature.com/articles/s41467-020-15235-7.

Carpeta contiene:
* Paper de Nature Comunications (IF: 16.6).
* Data frames para IOS.
* Data frames para Windows.

Cada Data frame está contenido en un archivo .txt con las siguientes columnas:
* time/s: tiempo en que se mide la muestra.
* cycle number: ciclo de carga de la batería.
* freq/Hz: frecuencia de la señal de input.
* Re(Z)/Ohm: Parte resistiva de la impedancia.
* Im(Z)/Ohm: Parte reactiva de la impedancia.

File: EIS Cambridge/EIS data/EIS_state_IX_35C02.csv (part 26 of 29)
time/s,cycle number,freq/Hz,Re(Z)/Ohm,-Im(Z)/Ohm,|Z|/Ohm,Phase(Z)/deg
4058309.89439,274.0,0.33183,1.38077,0.08516,1.38339,-3.52921
4058314.10039,274.0,0.26261,1.38671,0.09143,1.38972,-3.77225
4058319.40839,274.0,0.20791,1.39145,0.09913,1.39497,-4.07489
4058326.1124,274.0,0.16452,1.39764,0.10835,1.40183,-4.43309
4058334.5894,274.0,0.13007,1.40832,0.12079,1.41349,-4.90207
4058345.27941,274.0,0.10309,1.42102,0.13943,1.42784,-5.60399
4058358.79342,274.0,0.08153,1.4334,0.16132,1.44245,-6.4214
4058375.89043,274.0,0.06443,1.45118,0.18637,1.4631,-7.3183
4058397.47744,274.0,0.05102,1.47621,0.21128,1.49125,-8.14504
4058424.71946,274.0,0.04042,1.51278,0.24654,1.53274,-9.2561
4058459.21448,274.0,0.03192,1.54834,0.29363,1.57594,-10.73807
4058502.7625,274.0,0.02528,1.57894,0.33991,1.61512,-12.14897
4058557.82754,274.0,0.01999,1.61457,0.37866,1.65837,-13.19885
4072255.08931,275.0,20004.453,0.52407,-0.00804,0.52414,0.87896
4072255.23231,275.0,15829.126,0.53127,0.0074,0.53132,-0.79761
4072255.37431,275.0,12516.703,0.5424,0.01759,0.54268,-1.8577
4072255.51631,275.0,9909.4424,0.55003,0.02629,0.55066,-2.73631
4072255.68031,275.0,7835.48,0.55951,0.03487,0.56059,-3.56633
4072255.88131,275.0,6217.2461,0.56717,0.04093,0.56864,-4.12794
4072256.11931,275.0,4905.291,0.57665,0.0448,0.57839,-4.44218
4072256.35731,275.0,3881.2737,0.58544,0.04977,0.58756,-4.85944
4072256.59531,275.0,3070.9827,0.59298,0.05325,0.59537,-5.13135
4072256.83431,275.0,2430.7778,0.60241,0.0573,0.60513,-5.43329
4072257.07231,275.0,1923.1537,0.61183,0.0609,0.61485,-5.68408
4072257.31031,275.0,1522.4358,0.62091,0.06324,0.62412,-5.81561
4072257.54831,275.0,1203.8446,0.63202,0.06762,0.63563,-6.10718
4072257.78731,275.0,952.86591,0.64148,0.07055,0.64534,-6.27616
4072258.02531,275.0,754.27557,0.65177,0.07437,0.656,-6.50996
4072258.26231,275.0,596.71857,0.66515,0.07784,0.66969,-6.67447
4072258.50031,275.0,471.96338,0.67621,0.08302,0.68129,-6.99975
4072258.73931,275.0,373.20856,0.68781,0.086,0.69316,-7.12682
4072258.97631,275.0,295.47278,0.69937,0.09236,0.70544,-7.52314
4072259.21632,275.0,233.87738,0.71434,0.09442,0.72055,-7.52954
4072259.45432,275.0,185.05922,0.72632,0.0991,0.73305,-7.76912
4072259.69032,275.0,146.35823,0.74035,0.10484,0.74773,-8.0604
4072259.92632,275.0,115.77804,0.7551,0.11186,0.76334,-8.42667
4072260.16132,275.0,91.6721,0.76916,0.11795,0.77815,-8.7186
4072260.40632,275.0,72.51701,0.7839,0.12578,0.79393,-9.11592
4072260.63532,275.0,57.36816,0.80212,0.13399,0.81323,-9.48311
4072260.87232,275.0,45.3629,0.81862,0.14782,0.83186,-10.23563
4072261.10432,275.0,35.93134,0.83711,0.15915,0.85211,-10.76421
4072261.35432,275.0,28.40909,0.86124,0.17763,0.87936,-11.65354
4072261.56932,275.0,22.48202,0.88667,0.19626,0.90813,-12.48061
4072261.83432,275.0,17.79613,0.91831,0.21436,0.943,-13.1393
4072262.08632,275.0,14.06813,0.95978,0.23225,0.98748,-13.60311
4072262.30232,275.0,11.1448,1.0038,0.24628,1.03357,-13.78536
4072262.56932,275.0,8.81772,1.05126,0.25344,1.08138,-13.55442
4072262.74832,275.0,6.97545,1.10407,0.25549,1.13324,-13.02939
4072262.96632,275.0,5.5173,1.15521,0.2433,1.18056,-11.8935
4072263.23532,275.0,4.36941,1.1992,0.2335,1.22172,-11.01835
4072263.57032,275.0,3.45686,1.24189,0.21035,1.25958,-9.6133
4072263.98932,275.0,2.73547,1.2764,0.18897,1.29031,-8.42123
4072264.51432,275.0,2.16054,1.30274,0.16605,1.31328,-7.26391
4072265.17332,275.0,1.70952,1.3215,0.14473,1.3294,-6.24995
4072266.00232,275.0,1.35352,1.33732,0.12621,1.34326,-5.39133
4072267.04532,275.0,1.07079,1.34829,0.11084,1.35284,-4.69964
4072268.35832,275.0,0.84734,1.35713,0.09964,1.36079,-4.19924
4072270.01432,275.0,0.67072,1.36451,0.0914,1.36757,-3.832
4072272.10332,275.0,0.53067,1.37094,0.08461,1.37355,-3.53169
4072274.74032,275.0,0.41976,1.37799,0.08338,1.38051,-3.4626
4072278.07133,275.0,0.33183,1.38406,0.08585,1.38672,-3.54959
4072282.27733,275.0,0.26261,1.38951,0.09204,1.39256,-3.78964
4072287.58533,275.0,0.20791,1.39436,0.09933,1.3979,-4.07449
4072294.28934,275.0,0.16452,1.40176,0.10788,1.40591,-4.40064
4072302.76634,275.0,0.13007,1.41228,0.12174,1.41752,-4.92668
4072313.45635,275.0,0.10309,1.424,0.13992,1.43086,-5.61162
4072326.97036,275.0,0.08153,1.43735,0.16219,1.44647,-6.43787
4072344.06737,275.0,0.06443,1.45506,0.1865,1.46696,-7.30415
4072365.65438,275.0,0.05102,1.48257,0.21192,1.49764,-8.13472
4072392.89639,275.0,0.04042,1.51743,0.25014,1.53791,-9.36056
4072427.39242,275.0,0.03192,1.55107,0.29649,1.57915,-10.82183
4072470.93944,275.0,0.02528,1.5805,0.34055,1.61677,-12.15963
4072526.00447,275.0,0.01999,1.61848,0.377,1.66181,-13.11234
4086211.21376,276.0,20004.453,0.52467,-0.00678,0.52471,0.74086
4086211.35676,276.0,15829.126,0.53276,0.00637,0.5328,-0.6849
4086211.49876,276.0,12516.703,0.54229,0.01869,0.54262,-1.97376
4086211.64076,276.0,9909.4424,0.55026,0.02819,0.55099,-2.93288
4086211.80476,276.0,7835.48,0.55986,0.03421,0.5609,-3.49711
4086212.00576,276.0,6217.2461,0.56766,0.03899,0.56899,-3.9296
4086212.24376,276.0,4905.291,0.57704,0.04398,0.57871,-4.35895
4086212.48176,276.0,3881.2737,0.58602,0.0507,0.58821,-4.94487
4086212.72076,276.0,3070.9827,0.59461,0.05326,0.59699,-5.11833
4086212.95876,276.0,2430.7778,0.60224,0.05781,0.60501,-5.48274
4086213.19676,276.0,1923.1537,0.61286,0.06106,0.61589,-5.68964
4086213.43476,276.0,1522.4358,0.6228,0.06452,0.62613,-5.91483
4086213.67276,276.0,1203.8446,0.63212,0.06807,0.63577,-6.14647
4086213.91176,276.0,952.86591,0.64329,0.07154,0.64726,-6.34557
4086214.14976,276.0,754.27557,0.65401,0.0762,0.65844,-6.64546
4086214.38676,276.0,596.71857,0.66514,0.07689,0.66957,-6.59436
4086214.62476,276.0,471.96338,0.67653,0.08371,0.68169,-7.05327
4086214.86376,276.0,373.20856,0.68849,0.08654,0.69391,-7.16386
4086215.10176,276.0,295.47278,0.70071,0.09233,0.70677,-7.50672
4086215.34076,276.0,233.87738,0.71341,0.09394,0.71957,-7.5015
4086215.57876,276.0,185.05922,0.72725,0.10012,0.73411,-7.83853
4086215.81476,276.0,146.35823,0.74077,0.10493,0.74817,-8.06204
4086216.05076,276.0,115.77804,0.75495,0.11211,0.76323,-8.4465
4086216.28576,276.0,91.6721,0.77082,0.11818,0.77983,-8.71636
4086216.53076,276.0,72.51701,0.785,0.12456,0.79482,-9.0161
4086216.75976,276.0,57.36816,0.80283,0.13611,0.81428,-9.62245
4086216.99676,276.0,45.3629,0.81948,0.14813,0.83276,-10.24592
4086217.22876,276.0,35.93134,0.83935,0.16107,0.85466,-10.86268
4086217.47976,276.0,28.40909,0.86085,0.17666,0.87879,-11.5972
4086217.69376,276.0,22.48202,0.88826,0.19585,0.9096,-12.4341
4086217.95876,276.0,17.79613,0.921,0.21516,0.9458,-13.14945
4086218.21076,276.0,14.06813,0.95786,0.23401,0.98603,-13.72878
4086218.42676,276.0,11.1448,1.00183,0.24608,1.03161,-13.80013
4086218.69476,276.0,8.81772,1.05252,0.25697,1.08343,-13.71999
4086218.87276,276.0,6.97545,1.10805,0.25379,1.13674,-12.90058
4086219.09076,276.0,5.5173,1.15319,0.24686,1.17931,-12.08285
4086219.35976,276.0,4.36941,1.205,0.23178,1.22709,-10.88774
4086219.69476,276.0,3.45686,1.24429,0.21462,1.26267,-9.78607
4086220.11376,276.0,2.73547,1.27827,0.18984,1.29229,-8.44734
4086220.63876,276.0,2.16054,1.30654,0.16745,1.31723,-7.30348
4086221.29776,276.0,1.70952,1.32611,0.14624,1.33415,-6.29315
4086222.12676,276.0,1.35352,1.34047,0.12755,1.34653,-5.43547
4086223.16976,276.0,1.07079,1.35268,0.11161,1.35727,-4.71687
4086224.48377,276.0,0.84734,1.36136,0.09977,1.36501,-4.19163
4086226.13877,276.0,0.67072,1.36922,0.0919,1.3723,-3.83975
4086228.22777,276.0,0.53067,1.37491,0.08656,1.37764,-3.60245
4086230.86477,276.0,0.41976,1.38076,0.08419,1.38333,-3.48914
4086234.19577,276.0,0.33183,1.3873,0.08443,1.38986,-3.48265
4086238.40177,276.0,0.26261,1.39472,0.08929,1.39757,-3.66289
4086243.70978,276.0,0.20791,1.40234,0.09899,1.40583,-4.03768
4086250.41378,276.0,0.16452,1.40786,0.11196,1.4123,-4.54708
4086258.89079,276.0,0.13007,1.41469,0.12483,1.42018,-5.04269
4086269.58079,276.0,0.10309,1.42702,0.13998,1.43387,-5.60234
4086283.0948,276.0,0.08153,1.44292,0.1614,1.45192,-6.38229
4086300.19281,276.0,0.06443,1.46202,0.18877,1.47416,-7.35711
4086321.77882,276.0,0.05102,1.48112,0.2168,1.4969,-8.32771
4086349.02084,276.0,0.04042,1.51045,0.24453,1.53012,-9.19602
4086383.51686,276.0,0.03192,1.5534,0.28089,1.57859,-10.24953
4086427.06389,276.0,0.02528,1.60066,0.33014,1.63435,-11.65415
4086482.12892,276.0,0.01999,1.64155,0.38504,1.6861,-13.20049
4100160.71115,277.0,20004.453,0.52375,-0.00646,0.52379,0.70662
4100160.85415,277.0,15829.126,0.5329,0.00635,0.53294,-0.68227
4100160.99615,277.0,12516.703,0.54029,0.01887,0.54062,-2.00039
4100161.13815,277.0,9909.4424,0.54885,0.02691,0.54951,-2.80746
4100161.30215,277.0,7835.48,0.55856,0.03535,0.55968,-3.62128
4100161.50315,277.0,6217.2461,0.56761,0.03984,0.56901,-4.01501
4100161.74115,277.0,4905.291,0.57662,0.0459,0.57844,-4.55091
4100161.98015,277.0,3881.2737,0.58602,0.05073,0.58821,-4.94745
4100162.21815,277.0,3070.9827,0.59268,0.05416,0.59515,-5.22076
4100162.45615,277.0,2430.7778,0.60303,0.05747,0.60577,-5.44395
4100162.69415,277.0,1923.1537,0.61197,0.06085,0.61498,-5.67837
4100162.93215,277.0,1522.4358,0.62087,0.06532,0.62429,-6.00559
4100163.17015,277.0,1203.8446,0.63117,0.06697,0.63472,-6.05632
4100163.40915,277.0,952.86591,0.64241,0.07155,0.64638,-6.35486
4100163.64715,277.0,754.27557,0.65328,0.07491,0.65756,-6.54114
4100163.88415,277.0,596.71857,0.66394,0.07925,0.66865,-6.80647
4100164.12215,277.0,471.96338,0.6757,0.08253,0.68072,-6.96366
4100164.36115,277.0,373.20856,0.6877,0.08473,0.6929,-7.02391
4100164.59915,277.0,295.47278,0.70049,0.09038,0.7063,-7.35221
4100164.83815,277.0,233.87738,0.71409,0.09532,0.72042,-7.60291
4100165.07615,277.0,185.05922,0.72651,0.09918,0.73325,-7.77402
4100165.31215,277.0,146.35823,0.74084,0.1052,0.74827,-8.0817
4100165.54815,277.0,115.77804,0.75533,0.11159,0.76352,-8.40374
4100165.78315,277.0,91.6721,0.771,0.11848,0.78005,-8.73647
4100166.02815,277.0,72.51701,0.78676,0.12563,0.79673,-9.07249
4100166.25715,277.0,57.36816,0.80126,0.13641,0.81279,-9.66191
4100166.49415,277.0,45.3629,0.82008,0.1475,0.83324,-10.19646
4100166.72616,277.0,35.93134,0.83934,0.16122,0.85468,-10.87299
4100166.97616,277.0,28.40909,0.86083,0.17639,0.87871,-11.57974
4100167.19116,277.0,22.48202,0.889,0.1972,0.91061,-12.50729
4100167.45616,277.0,17.79613,0.92041,0.21506,0.9452,-13.15136
4100167.70816,277.0,14.06813,0.95857,0.23517,0.98699,-13.78465
4100167.92416,277.0,11.1448,1.00278,0.2482,1.03304,-13.90206
4100168.19116,277.0,8.81772,1.05368,0.25672,1.0845,-13.6926
4100168.37016,277.0,6.97545,1.10355,0.25509,1.13264,-13.01543
4100168.58816,277.0,5.5173,1.15617,0.25076,1.18305,-12.23724
4100168.85716,277.0,4.36941,1.20085,0.23297,1.22324,-10.97934
4100169.19216,277.0,3.45686,1.24584,0.21297,1.26391,-9.70086
4100169.61116,277.0,2.73547,1.27862,0.19226,1.29299,-8.55142
4100170.13616,277.0,2.16054,1.30527,0.16823,1.31607,-7.34398
4100170.79516,277.0,1.70952,1.32592,0.14534,1.33386,-6.25545
4100171.62416,277.0,1.35352,1.34049,0.12762,1.34655,-5.43818
4100172.66716,277.0,1.07079,1.35219,0.1122,1.35684,-4.74325
4100173.98016,277.0,0.84734,1.36159,0.09962,1.36523,-4.18465
4100175.63616,277.0,0.67072,1.36964,0.09153,1.37269,-3.82323
4100177.72516,277.0,0.53067,1.37676,0.08636,1.37946,-3.58946
4100180.36216,277.0,0.41976,1.38277,0.08598,1.38544,-3.55792
4100183.69317,277.0,0.33183,1.38693,0.08758,1.3897,-3.61308
4100187.89917,277.0,0.26261,1.39254,0.09074,1.3955,-3.72831
4100193.20717,277.0,0.20791,1.39923,0.09729,1.40261,-3.97743
4100199.91117,277.0,0.16452,1.40799,0.10832,1.41215,-4.39938
4100208.38818,277.0,0.13007,1.41689,0.12285,1.42221,-4.95535
4100219.07819,277.0,0.10309,1.42754,0.13986,1.43438,-5.59575
4100232.59219,277.0,0.08153,1.44398,0.15957,1.45277,-6.30601
4100249.6902,277.0,0.06443,1.46623,0.18554,1.47792,-7.21197
4100271.27622,277.0,0.05102,1.49357,0.22121,1.50986,-8.42457
4100298.51823,277.0,0.04042,1.51651,0.26127,1.53885,-9.7752
4100333.01425,277.0,0.03192,1.54236,0.29717,1.57072,-10.90565
4100376.56128,277.0,0.02528,1.5786,0.33072,1.61287,-11.83262
4100431.62631,277.0,0.01999,1.62851,0.36747,1.66945,-12.71585
4114110.74995,278.0,20004.453,0.52356,-0.00726,0.52361,0.79429
4114110.89295,278.0,15829.126,0.53279,0.00807,0.53285,-0.8674
4114111.03495,278.0,12516.703,0.542,0.01885,0.54233,-1.99184
4114111.17695,278.0,9909.4424,0.55074,0.02798,0.55145,-2.90819
4114111.34095,278.0,7835.48,0.56089,0.03439,0.56195,-3.50821
4114111.54195,278.0,6217.2461,0.56736,0.04047,0.5688,-4.08035
4114111.77995,278.0,4905.291,0.57778,0.04401,0.57946,-4.35573
4114112.01895,278.0,3881.2737,0.58544,0.04964,0.58754,-4.84613
4114112.25695,278.0,3070.9827,0.59455,0.05423,0.59702,-5.21137
4114112.49495,278.0,2430.7778,0.60234,0.05938,0.60526,-5.62985
4114112.73295,278.0,1923.1537,0.6126,0.06068,0.6156,-5.6566
4114112.97095,278.0,1522.4358,0.62362,0.06437,0.62694,-5.89287
4114113.20895,278.0,1203.8446,0.63332,0.06827,0.63699,-6.15217
4114113.44795,278.0,952.86591,0.64375,0.07138,0.64769,-6.32755
4114113.68595,278.0,754.27557,0.65451,0.07553,0.65885,-6.58272
4114113.92295,278.0,596.71857,0.6654,0.07798,0.66996,-6.68411
4114114.16095,278.0,471.96338,0.67729,0.08307,0.68236,-6.99214
4114114.39995,278.0,373.20856,0.68875,0.08525,0.694,-7.05598
4114114.63795,278.0,295.47278,0.70216,0.09071,0.708,-7.36076
4114114.87695,278.0,233.87738,0.71437,0.09726,0.72096,-7.7528
4114115.11495,278.0,185.05922,0.72783,0.10014,0.73468,-7.83365
4114115.35095,278.0,146.35823,0.74294,0.10537,0.75037,-8.07228
4114115.58695,278.0,115.77804,0.75614,0.11132,0.76429,-8.37474
4114115.82195,278.0,91.6721,0.77011,0.11717,0.77898,-8.65116
4114116.06695,278.0,72.51701,0.78545,0.12669,0.7956,-9.16251
4114116.29595,278.0,57.36816,0.80238,0.13773,0.81412,-9.73987
4114116.53295,278.0,45.3629,0.82066,0.14797,0.83389,-10.22079
4114116.76495,278.0,35.93134,0.83882,0.16094,0.85412,-10.86096
4114117.01595,278.0,28.40909,0.86303,0.17813,0.88123,-11.66228
4114117.22995,278.0,22.48202,0.89071,0.19728,0.9123,-12.48844
4114117.49495,278.0,17.79613,0.92003,0.21469,0.94474,-13.13497
4114117.74695,278.0,14.06813,0.96148,0.23373,0.98948,-13.66316
4114117.96295,278.0,11.1448,1.00601,0.2484,1.03623,-13.86984
4114118.23095,278.0,8.81772,1.05422,0.25641,1.08496,-13.67038
4114118.40895,278.0,6.97545,1.10529,0.25877,1.13518,-13.1765
4114118.62695,278.0,5.5173,1.15789,0.24961,1.18449,-12.16524
4114118.89595,278.0,4.36941,1.20283,0.235,1.22557,-11.05489
4114119.23095,278.0,3.45686,1.24657,0.21297,1.26463,-9.69484
4114119.64995,278.0,2.73547,1.28185,0.19252,1.29623,-8.54141
4114120.17496,278.0,2.16054,1.30748,0.16837,1.31827,-7.33796
4114120.83396,278.0,1.70952,1.32688,0.14698,1.335,-6.32073
4114121.66296,278.0,1.35352,1.34385,0.12798,1.34993,-5.44018
4114122.70596,278.0,1.07079,1.35511,0.11256,1.35978,-4.74817
4114124.01996,278.0,0.84734,1.36433,0.10067,1.36804,-4.22016
4114125.67496,278.0,0.67072,1.37197,0.09201,1.37505,-3.83694
4114127.76396,278.0,0.53067,1.379,0.08634,1.3817,-3.5828
4114130.40096,278.0,0.41976,1.3865,0.0851,1.38911,-3.51209
4114133.73196,278.0,0.33183,1.39141,0.08792,1.39418,-3.61569
4114137.93797,278.0,0.26261,1.39618,0.09205,1.39921,-3.77212
4114143.24597,278.0,0.20791,1.40173,0.09844,1.40519,-4.01712
4114149.94997,278.0,0.16452,1.4102,0.10803,1.41434,-4.3808
4114158.42698,278.0,0.13007,1.42093,0.1225,1.4262,-4.9275
4114169.11698,278.0,0.10309,1.43129,0.14151,1.43827,-5.64643
4114182.63099,278.0,0.08153,1.44476,0.16122,1.45373,-6.36723
4114199.729,278.0,0.06443,1.46534,0.1862,1.47712,-7.2417
4114221.31502,278.0,0.05102,1.49438,0.21524,1.5098,-8.19599
4114248.55703,278.0,0.04042,1.52533,0.25687,1.54681,-9.55896
4114283.05305,278.0,0.03192,1.55301,0.30139,1.58199,-10.98285
4114326.60008,278.0,0.02528,1.58277,0.33901,1.61867,-12.08938
4114381.66511,278.0,0.01999,1.6281,0.37246,1.67016,-12.88572
4128061.66415,279.0,20004.453,0.52519,-0.00548,0.52522,0.59756
4128061.80715,279.0,15829.126,0.53405,0.00615,0.53408,-0.65945
4128061.94915,279.0,12516.703,0.54283,0.01858,0.54315,-1.96057
4128062.09115,279.0,9909.4424,0.55288,0.02824,0.5536,-2.92399
4128062.25515,279.0,7835.48,0.56074,0.0339,0.56176,-3.45995
4128062.45615,279.0,6217.2461,0.56926,0.04142,0.57076,-4.16197
4128062.69416,279.0,4905.291,0.57852,0.04517,0.58028,-4.46453
4128062.93316,279.0,3881.2737,0.58635,0.04903,0.58839,-4.7798
4128063.17116,279.0,3070.9827,0.59522,0.05351,0.59762,-5.13694
4128063.40916,279.0,2430.7778,0.60341,0.05696,0.60609,-5.39252
4128063.64716,279.0,1923.1537,0.61473,0.06039,0.61769,-5.61089
4128063.88516,279.0,1522.4358,0.62226,0.06332,0.62547,-5.81076
4128064.12316,279.0,1203.8446,0.63376,0.06959,0.63757,-6.26623
4128064.36216,279.0,952.86591,0.64274,0.07062,0.64661,-6.26992
4128064.60016,279.0,754.27557,0.65585,0.07579,0.66022,-6.59147
4128064.83716,279.0,596.71857,0.66581,0.07886,0.67047,-6.75498
4128065.07516,279.0,471.96338,0.67681,0.08239,0.68181,-6.94087
4128065.31416,279.0,373.20856,0.68911,0.08636,0.6945,-7.14339
4128065.55216,279.0,295.47278,0.70241,0.08987,0.70814,-7.29093
4128065.79116,279.0,233.87738,0.71465,0.0947,0.7209,-7.54816
4128066.02916,279.0,185.05922,0.72905,0.10058,0.73596,-7.85491
4128066.26516,279.0,146.35823,0.74244,0.10411,0.7497,-7.98234
4128066.50216,279.0,115.77804,0.75586,0.11153,0.76404,-8.39335
4128066.73616,279.0,91.6721,0.77208,0.11719,0.78092,-8.63054
4128066.98116,279.0,72.51701,0.78686,0.12738,0.7971,-9.1954
4128067.21016,279.0,57.36816,0.80178,0.13551,0.81316,-9.59298
4128067.44716,279.0,45.3629,0.81974,0.14847,0.83307,-10.26616
4128067.67916,279.0,35.93134,0.83892,0.16038,0.85411,-10.82325
4128067.93016,279.0,28.40909,0.86313,0.17708,0.88111,-11.59364
4128068.14416,279.0,22.48202,0.88984,0.19691,0.91136,-12.47762
4128068.40916,279.0,17.79613,0.92168,0.21431,0.94627,-13.0901
4128068.66116,279.0,14.06813,0.96027,0.23367,0.98829,-13.67666
4128068.87716,279.0,11.1448,1.00502,0.247,1.03492,-13.80763
4128069.14516,279.0,8.81772,1.05514,0.25708,1.08601,-13.69298
4128069.32316,279.0,6.97545,1.10424,0.25533,1.13338,-13.01951
4128069.54116,279.0,5.5173,1.15691,0.25017,1.18365,-12.20169
4128069.81016,279.0,4.36941,1.20204,0.23093,1.22402,-10.87471
4128070.14516,279.0,3.45686,1.2469,0.21285,1.26494,-9.68713
4128070.56416,279.0,2.73547,1.27896,0.1928,1.29341,-8.57249
4128071.08916,279.0,2.16054,1.30521,0.16756,1.31592,-7.31552
4128071.74916,279.0,1.70952,1.3264,0.14593,1.33441,-6.27819
4128072.57716,279.0,1.35352,1.34159,0.12726,1.34761,-5.41855
4128073.62016,279.0,1.07079,1.35241,0.11174,1.35702,-4.72307
4128074.93416,279.0,0.84734,1.3619,0.09897,1.36549,-4.15637
4128076.58916,279.0,0.67072,1.3695,0.0908,1.37251,-3.79333
4128078.67816,279.0,0.53067,1.37664,0.08655,1.37936,-3.59755
4128081.31517,279.0,0.41976,1.38291,0.08556,1.38556,-3.54053
4128084.64617,279.0,0.33183,1.38762,0.08738,1.39036,-3.60337
4128088.85217,279.0,0.26261,1.39263,0.09121,1.39562,-3.74713
4128094.16017,279.0,0.20791,1.39928,0.09766,1.40268,-3.99244
4128100.86518,279.0,0.16452,1.40844,0.10834,1.4126,-4.39885
4128109.34118,279.0,0.13007,1.41697,0.12332,1.42232,-4.97394
4128120.03119,279.0,0.10309,1.42754,0.13982,1.43437,-5.59392
4128133.5452,279.0,0.08153,1.44414,0.15928,1.4529,-6.29399
4128150.64321,279.0,0.06443,1.46677,0.18606,1.47852,-7.22925
4128172.22922,279.0,0.05102,1.49368,0.22157,1.51003,-8.43778
4128199.47224,279.0,0.04042,1.51677,0.26154,1.53915,-9.78349
4128233.96726,279.0,0.03192,1.54205,0.29857,1.57069,-10.95789
4128277.51428,279.0,0.02528,1.57872,0.32957,1.61275,-11.79165
4128332.57932,279.0,0.01999,1.62855,0.36783,1.66958,-12.7273
4142021.90183,280.0,20004.453,0.52594,-0.00682,0.52599,0.7427
4142022.04483,280.0,15829.126,0.53502,0.00594,0.53505,-0.63654
4142022.18683,280.0,12516.703,0.54568,0.01766,0.54596,-1.85346
4142022.32883,280.0,9909.4424,0.55252,0.02605,0.55313,-2.6996
4142022.49283,280.0,7835.48,0.56182,0.03522,0.56292,-3.58751
4142022.69383,280.0,6217.2461,0.57076,0.04042,0.57219,-4.05095
4142022.93183,280.0,4905.291,0.5791,0.04478,0.58083,-4.42201
4142023.17083,280.0,3881.2737,0.5872,0.04983,0.58931,-4.85039
4142023.40883,280.0,3070.9827,0.59621,0.05394,0.59864,-5.16939
4142023.64683,280.0,2430.7778,0.60564,0.05588,0.60821,-5.27194
4142023.88483,280.0,1923.1537,0.61549,0.0623,0.61864,-5.77987
4142024.12283,280.0,1522.4358,0.62543,0.06437,0.62873,-5.87625
4142024.36083,280.0,1203.8446,0.63585,0.06801,0.63948,-6.10546
4142024.59983,280.0,952.86591,0.6461,0.07077,0.64996,-6.25138
4142024.83783,280.0,754.27557,0.65611,0.07478,0.66035,-6.50266
4142025.07483,280.0,596.71857,0.66682,0.07775,0.67134,-6.65094
4142025.31283,280.0,471.96338,0.67924,0.08273,0.68426,-6.94406
4142025.55183,280.0,373.20856,0.69043,0.0863,0.6958,-7.12452
4142025.78883,280.0,295.47278,0.70323,0.09119,0.70911,-7.38815
4142026.02883,280.0,233.87738,0.71568,0.09439,0.72188,-7.51316
4142026.26683,280.0,185.05922,0.72848,0.09797,0.73503,-7.65934
4142026.50283,280.0,146.35823,0.74167,0.10463,0.74901,-8.02988
4142026.73883,280.0,115.77804,0.75714,0.11025,0.76513,-8.28508
4142026.97383,280.0,91.6721,0.77155,0.11647,0.78029,-8.58415
4142027.21883,280.0,72.51701,0.7866,0.12507,0.79648,-9.03414
4142027.44783,280.0,57.36816,0.80365,0.13459,0.81484,-9.5071
4142027.68483,280.0,45.3629,0.82332,0.14699,0.83634,-10.12255
4142027.91683,280.0,35.93134,0.84161,0.16099,0.85687,-10.82929
4142028.16784,280.0,28.40909,0.86294,0.17534,0.88057,-11.4855
4142028.38184,280.0,22.48202,0.88942,0.19508,0.91056,-12.37124
4142028.64684,280.0,17.79613,0.92185,0.2162,0.94686,-13.1989
4142028.89884,280.0,14.06813,0.96007,0.23119,0.98752,-13.53945
4142029.11484,280.0,11.1448,1.00445,0.24704,1.03438,-13.81749
4142029.38284,280.0,8.81772,1.05338,0.25618,1.08408,-13.6689
4142029.56084,280.0,6.97545,1.111,0.25475,1.13983,-12.91434
4142029.77884,280.0,5.5173,1.15338,0.24594,1.17931,-12.03731
4142030.04784,280.0,4.36941,1.20556,0.23312,1.22789,-10.94424
4142030.38284,280.0,3.45686,1.24432,0.21405,1.26259,-9.76054
4142030.80184,280.0,2.73547,1.27918,0.18784,1.2929,-8.35395
4142031.32684,280.0,2.16054,1.30815,0.16655,1.31871,-7.25563
4142031.98584,280.0,1.70952,1.32719,0.14612,1.33521,-6.28259
4142032.81484,280.0,1.35352,1.3421,0.12796,1.34818,-5.44637
4142033.85784,280.0,1.07079,1.35363,0.11207,1.35826,-4.73303
4142035.17084,280.0,0.84734,1.36257,0.10022,1.36625,-4.2067
4142036.82684,280.0,0.67072,1.37024,0.09161,1.3733,-3.82476
4142038.91584,280.0,0.53067,1.37622,0.0866,1.37894,-3.60049
4142041.55284,280.0,0.41976,1.38258,0.08389,1.38512,-3.47242
4142044.88385,280.0,0.33183,1.38922,0.08498,1.39182,-3.50058
4142049.08985,280.0,0.26261,1.39681,0.09036,1.39973,-3.70151
4142054.39785,280.0,0.20791,1.40357,0.09957,1.4071,-4.05791
4142061.10185,280.0,0.16452,1.40936,0.11161,1.41377,-4.52793
4142069.57886,280.0,0.13007,1.41644,0.12388,1.42185,-4.99842
4142080.26887,280.0,0.10309,1.42875,0.13968,1.43556,-5.58383
4142093.78287,280.0,0.08153,1.44495,0.16187,1.45399,-6.39201
4142110.87988,280.0,0.06443,1.46314,0.18959,1.47537,-7.383
4142132.4669,280.0,0.05102,1.48252,0.21592,1.49816,-8.28635
4142159.70891,280.0,0.04042,1.51399,0.2444,1.53359,-9.1699
4142194.20493,280.0,0.03192,1.55752,0.28331,1.58308,-10.30915
4142237.75196,280.0,0.02528,1.60167,0.33408,1.63614,-11.78192
4142292.81699,280.0,0.01999,1.64137,0.38757,1.6865,-13.28561
4155973.64584,281.0,20004.453,0.52744,-0.00758,0.52749,0.82313
4155973.78884,281.0,15829.126,0.53653,0.00624,0.53656,-0.66678
4155973.93084,281.0,12516.703,0.54589,0.01842,0.5462,-1.93236
4155974.07284,281.0,9909.4424,0.55518,0.02836,0.5559,-2.9239
4155974.23684,281.0,7835.48,0.56296,0.03476,0.56403,-3.53365
4155974.43784,281.0,6217.2461,0.57103,0.03957,0.5724,-3.96364
4155974.67584,281.0,4905.291,0.58023,0.04635,0.58207,-4.5671
4155974.91484,281.0,3881.2737,0.58858,0.04993,0.59069,-4.84853
4155975.15284,281.0,3070.9827,0.59673,0.05353,0.59913,-5.12592
4155975.39084,281.0,2430.7778,0.60578,0.05708,0.60846,-5.38276
4155975.62884,281.0,1923.1537,0.61561,0.06034,0.61856,-5.59788
4155975.86684,281.0,1522.4358,0.62706,0.06543,0.63047,-5.95733
4155976.10484,281.0,1203.8446,0.63659,0.06832,0.64024,-6.12574
4155976.34384,281.0,952.86591,0.64632,0.07089,0.65019,-6.25903
4155976.58184,281.0,754.27557,0.65763,0.07481,0.66187,-6.49024
4155976.81884,281.0,596.71857,0.66795,0.07845,0.67254,-6.69888
4155977.05684,281.0,471.96338,0.67875,0.08252,0.68375,-6.93189
4155977.29585,281.0,373.20856,0.69171,0.08595,0.69703,-7.08302
4155977.53285,281.0,295.47278,0.70459,0.09074,0.71041,-7.33825
4155977.77285,281.0,233.87738,0.71764,0.09426,0.7238,-7.48277
4155978.01085,281.0,185.05922,0.73121,0.09897,0.73788,-7.70794
4155978.24685,281.0,146.35823,0.74427,0.10486,0.75162,-8.0193
4155978.48285,281.0,115.77804,0.75831,0.11023,0.76628,-8.27112
4155978.71785,281.0,91.6721,0.77427,0.11857,0.7833,-8.70635
4155978.96285,281.0,72.51701,0.7898,0.12637,0.79985,-9.09054
4155979.19185,281.0,57.36816,0.80418,0.13428,0.81532,-9.47957
4155979.42885,281.0,45.3629,0.82403,0.14631,0.83691,-10.06815
4155979.66085,281.0,35.93134,0.84256,0.15914,0.85746,-10.69568
4155979.91085,281.0,28.40909,0.86536,0.17631,0.88314,-11.51566
4155980.12585,281.0,22.48202,0.88943,0.19649,0.91088,-12.45736
4155980.39085,281.0,17.79613,0.92378,0.21483,0.94843,-13.09166
4155980.64285,281.0,14.06813,0.96253,0.23337,0.99041,-13.62853
4155980.85885,281.0,11.1448,1.00726,0.24844,1.03744,-13.85523
4155981.12585,281.0,8.81772,1.0569,0.25857,1.08807,-13.74729
4155981.30385,281.0,6.97545,1.10942,0.25481,1.1383,-12.93546
4155981.52285,281.0,5.5173,1.15755,0.25224,1.18472,-12.29309
4155981.79185,281.0,4.36941,1.2082,0.23264,1.2304,-10.89907
4155982.12685,281.0,3.45686,1.24946,0.21608,1.26801,-9.81179
4155982.54585,281.0,2.73547,1.28288,0.19284,1.2973,-8.54874
4155983.07085,281.0,2.16054,1.31123,0.16876,1.32204,-7.33401
4155983.72985,281.0,1.70952,1.33111,0.14734,1.33924,-6.31618
4155984.55885,281.0,1.35352,1.34693,0.12832,1.35303,-5.44199
4155985.60185,281.0,1.07079,1.35792,0.11229,1.36255,-4.72701
4155986.91485,281.0,0.84734,1.36761,0.0997,1.37124,-4.16949
4155988.57085,281.0,0.67072,1.3759,0.09184,1.37896,-3.81857
4155990.65985,281.0,0.53067,1.38304,0.08726,1.38579,-3.61006
4155993.29685,281.0,0.41976,1.38772,0.08646,1.39041,-3.56526
4155996.62786,281.0,0.33183,1.39233,0.08734,1.39507,-3.5893
4156000.83386,281.0,0.26261,1.39844,0.09097,1.4014,-3.72207
4156006.14186,281.0,0.20791,1.40619,0.09791,1.4096,-3.98297
4156012.84587,281.0,0.16452,1.41395,0.10957,1.41819,-4.43108
4156021.32287,281.0,0.13007,1.42233,0.1232,1.42765,-4.95055
4156032.01288,281.0,0.10309,1.43451,0.13843,1.44117,-5.51197
4156045.52689,281.0,0.08153,1.45335,0.15938,1.46206,-6.25812
4156062.6239,281.0,0.06443,1.47572,0.18953,1.48784,-7.31842
4156084.21091,281.0,0.05102,1.4966,0.22612,1.51359,-8.59187
4156111.45293,281.0,0.04042,1.51725,0.2612,1.53957,-9.76795
4156145.94895,281.0,0.03192,1.54671,0.29306,1.57423,-10.72887
4156189.49597,281.0,0.02528,1.58805,0.32706,1.62138,-11.63735
4156244.561,281.0,0.01999,1.63704,0.36941,1.67821,-12.71626
4169912.95616,282.0,20004.453,0.52568,-0.00566,0.52571,0.61707
4169913.09816,282.0,15829.126,0.53603,0.00787,0.53609,-0.84141
4169913.24016,282.0,12516.703,0.54493,0.01988,0.54529,-2.08966
4169913.38216,282.0,9909.4424,0.5534,0.02671,0.55404,-2.76339
4169913.54616,282.0,7835.48,0.56328,0.03305,0.56425,-3.35843
4169913.74716,282.0,6217.2461,0.57162,0.04117,0.5731,-4.11954
4169913.98516,282.0,4905.291,0.58081,0.0456,0.5826,-4.48931
4169914.22416,282.0,3881.2737,0.58845,0.05063,0.59063,-4.91774
4169914.46216,282.0,3070.9827,0.59882,0.0531,0.60116,-5.06714
4169914.70016,282.0,2430.7778,0.60663,0.05604,0.60921,-5.27779
4169914.93816,282.0,1923.1537,0.617,0.05886,0.6198,-5.44985
4169915.17616,282.0,1522.4358,0.62392,0.06539,0.62734,-5.98261
4169915.41416,282.0,1203.8446,0.63681,0.06939,0.64058,-6.21896
4169915.65316,282.0,952.86591,0.64624,0.07118,0.65015,-6.28505
4169915.89116,282.0,754.27557,0.65833,0.07539,0.66263,-6.53297
4169916.12816,282.0,596.71857,0.66831,0.07852,0.67291,-6.70089
4169916.36616,282.0,471.96338,0.67844,0.08245,0.68344,-6.92933
4169916.60516,282.0,373.20856,0.69147,0.08559,0.69674,-7.0559
4169916.84316,282.0,295.47278,0.7057,0.09163,0.71163,-7.39839
4169917.08216,282.0,233.87738,0.7177,0.09471,0.72392,-7.51772
4169917.32016,282.0,185.05922,0.73087,0.10077,0.73779,-7.85041
4169917.55616,282.0,146.35823,0.74415,0.10482,0.7515,-8.01788
4169917.79316,282.0,115.77804,0.75858,0.11184,0.76678,-8.38674
4169918.02716,282.0,91.6721,0.77538,0.11743,0.78422,-8.61217
4169918.27216,282.0,72.51701,0.78955,0.1253,0.79943,-9.0176
4169918.50116,282.0,57.36816,0.80611,0.13555,0.81743,-9.54542
4169918.73816,282.0,45.3629,0.82293,0.14852,0.83623,-10.23077
4169918.97016,282.0,35.93134,0.84258,0.15996,0.85763,-10.74954
4169919.22116,282.0,28.40909,0.86473,0.17789,0.88284,-11.62459
4169919.43516,282.0,22.48202,0.8916,0.19628,0.91295,-12.41549
4169919.70016,282.0,17.79613,0.92426,0.21369,0.94864,-13.01803
4169919.95216,282.0,14.06813,0.96278,0.23378,0.99075,-13.64823
4169920.16816,282.0,11.1448,1.00731,0.2498,1.03782,-13.9278
4169920.43616,282.0,8.81772,1.05768,0.25745,1.08857,-13.68053
4169920.61416,282.0,6.97545,1.1076,0.25556,1.1367,-12.99241
4169920.83216,282.0,5.5173,1.16023,0.25137,1.18715,-12.22447
4169921.10116,282.0,4.36941,1.20485,0.23405,1.22737,-10.99301
4169921.43616,282.0,3.45686,1.25128,0.21499,1.26962,-9.74895
4169921.85516,282.0,2.73547,1.28394,0.19317,1.29839,-8.55584
4169922.38016,282.0,2.16054,1.31068,0.16843,1.32145,-7.32291
4169923.03917,282.0,1.70952,1.33237,0.14687,1.34044,-6.29024
4169923.86817,282.0,1.35352,1.34875,0.12906,1.35491,-5.4659
4169924.91117,282.0,1.07079,1.36033,0.11347,1.36506,-4.76801
4169926.22517,282.0,0.84734,1.36819,0.10188,1.37198,-4.25849
4169927.88017,282.0,0.67072,1.37599,0.09351,1.37917,-3.88776
4169929.96917,282.0,0.53067,1.38269,0.08725,1.38544,-3.61051
4169932.60617,282.0,0.41976,1.38811,0.08534,1.39073,-3.51795
4169935.93717,282.0,0.33183,1.39388,0.0866,1.39657,-3.55508
4169940.14318,282.0,0.26261,1.40019,0.08983,1.40306,-3.67089
4169945.45118,282.0,0.20791,1.40842,0.09678,1.41174,-3.93086
4169952.15618,282.0,0.16452,1.41921,0.10959,1.42344,-4.41572
4169960.63219,282.0,0.13007,1.42791,0.1271,1.43355,-5.08642
4169971.32219,282.0,0.10309,1.43548,0.1457,1.44286,-5.79544
4169984.8362,282.0,0.08153,1.44793,0.16468,1.45727,-6.48873
4170001.93421,282.0,0.06443,1.46695,0.18907,1.47908,-7.34398
4170023.52023,282.0,0.05102,1.49199,0.21812,1.50785,-8.31745
4170050.76224,282.0,0.04042,1.51755,0.25263,1.53843,-9.45162
4170085.25826,282.0,0.03192,1.54938,0.28368,1.57513,-10.37536
4170128.80529,282.0,0.02528,1.59665,0.31896,1.6282,-11.29727
4170183.87032,282.0,0.01999,1.65425,0.36717,1.69451,-12.51414
4183844.54722,283.0,20004.453,0.52497,-0.00506,0.525,0.55241
4183844.69022,283.0,15829.126,0.53674,0.00729,0.53679,-0.77791
4183844.83222,283.0,12516.703,0.54427,0.01982,0.54463,-2.08525
4183844.97422,283.0,9909.4424,0.55433,0.02721,0.555,-2.81018
4183845.13822,283.0,7835.48,0.56099,0.03432,0.56204,-3.50109
4183845.33922,283.0,6217.2461,0.57004,0.04052,0.57148,-4.06635
4183845.57722,283.0,4905.291,0.57864,0.04642,0.5805,-4.58617
4183845.81622,283.0,3881.2737,0.58611,0.05135,0.58836,-5.00688
4183846.05422,283.0,3070.9827,0.59719,0.05272,0.59951,-5.04492
4183846.29222,283.0,2430.7778,0.60514,0.05706,0.60782,-5.38679
4183846.53022,283.0,1923.1537,0.61486,0.06056,0.61783,-5.62528
4183846.76822,283.0,1522.4358,0.62357,0.06386,0.62683,-5.84756
4183847.00622,283.0,1203.8446,0.63552,0.06888,0.63925,-6.18618
4183847.24522,283.0,952.86591,0.64446,0.07101,0.64836,-6.28795
4183847.48322,283.0,754.27557,0.6558,0.07483,0.66006,-6.50983
4183847.72022,283.0,596.71857,0.66672,0.0804,0.67155,-6.87591
4183847.95822,283.0,471.96338,0.6786,0.08313,0.68367,-6.98367
4183848.19722,283.0,373.20856,0.69003,0.08532,0.69529,-7.04822
4183848.43522,283.0,295.47278,0.70319,0.09153,0.70912,-7.41608
4183848.67422,283.0,233.87738,0.71666,0.0958,0.72303,-7.61361
4183848.91222,283.0,185.05922,0.73002,0.10014,0.73686,-7.81114
4183849.14822,283.0,146.35823,0.74371,0.10524,0.75112,-8.05395
4183849.38522,283.0,115.77804,0.7571,0.11015,0.76507,-8.2775
4183849.61922,283.0,91.6721,0.77375,0.11814,0.78271,-8.68131
4183849.86422,283.0,72.51701,0.78915,0.12567,0.7991,-9.04809
4183850.09322,283.0,57.36816,0.80451,0.13643,0.816,-9.62446
4183850.33022,283.0,45.3629,0.82293,0.14672,0.8359,-10.10886
4183850.56222,283.0,35.93134,0.84105,0.16253,0.85661,-10.93732
4183850.81322,283.0,28.40909,0.86373,0.17612,0.8815,-11.52528
4183851.02722,283.0,22.48202,0.89104,0.19577,0.9123,-12.39164
4183851.29222,283.0,17.79613,0.92081,0.21536,0.94566,-13.1635
4183851.54422,283.0,14.06813,0.96232,0.2337,0.99029,-13.65024
4183851.76022,283.0,11.1448,1.00794,0.24816,1.03804,-13.83117
4183852.02822,283.0,8.81772,1.05503,0.25684,1.08584,-13.68193
4183852.20622,283.0,6.97545,1.10797,0.26153,1.13842,-13.2814
4183852.42422,283.0,5.5173,1.16069,0.24921,1.18714,-12.11807
4183852.69322,283.0,4.36941,1.20599,0.23845,1.22934,-11.18414
4183853.02822,283.0,3.45686,1.24886,0.21552,1.26732,-9.79129
4183853.44722,283.0,2.73547,1.28612,0.19334,1.30057,-8.5493
4183853.97222,283.0,2.16054,1.31173,0.17105,1.32283,-7.4295
4183854.63122,283.0,1.70952,1.33224,0.14826,1.34046,-6.35011
4183855.46022,283.0,1.35352,1.34789,0.12957,1.35411,-5.49084
4183856.50322,283.0,1.07079,1.36036,0.11375,1.36511,-4.77974
4183857.81722,283.0,0.84734,1.36915,0.10203,1.37294,-4.26192
4183859.47222,283.0,0.67072,1.37666,0.09305,1.3798,-3.86687
4183861.56123,283.0,0.53067,1.38337,0.08729,1.38612,-3.61065
4183864.19823,283.0,0.41976,1.39111,0.08507,1.39371,-3.49958
4183867.52923,283.0,0.33183,1.39705,0.08831,1.39984,-3.61683
4183871.73523,283.0,0.26261,1.4021,0.09303,1.40518,-3.7961
4183877.04323,283.0,0.20791,1.40757,0.10022,1.41113,-4.07253
4183883.74824,283.0,0.16452,1.41465,0.10953,1.41889,-4.42739
4183892.22424,283.0,0.13007,1.42602,0.12276,1.43129,-4.9203
4183902.91425,283.0,0.10309,1.43742,0.14198,1.44441,-5.64125
4183916.42826,283.0,0.08153,1.45017,0.16361,1.45937,-6.43701
4183933.52627,283.0,0.06443,1.46918,0.18838,1.48121,-7.30665
4183955.11228,283.0,0.05102,1.49671,0.21383,1.51191,-8.13059
4183982.3553,283.0,0.04042,1.53166,0.25299,1.55241,-9.37913
4184016.85032,283.0,0.03192,1.56407,0.30015,1.59261,-10.86329
4184060.39734,283.0,0.02528,1.59431,0.34385,1.63097,-12.17088
4184115.46238,283.0,0.01999,1.63285,0.38022,1.67654,-13.10821
4197774.55307,284.0,20004.453,0.52794,-0.00676,0.52798,0.73388
4197774.69607,284.0,15829.126,0.53685,0.00784,0.53691,-0.83691
4197774.83807,284.0,12516.703,0.54608,0.01791,0.54637,-1.87831
4197774.98007,284.0,9909.4424,0.55385,0.02773,0.55454,-2.86652
4197775.14407,284.0,7835.48,0.56189,0.03562,0.56302,-3.62695
4197775.34507,284.0,6217.2461,0.57115,0.03933,0.5725,-3.93876
4197775.58307,284.0,4905.291,0.57892,0.04505,0.58067,-4.44937
4197775.82207,284.0,3881.2737,0.58985,0.05002,0.59197,-4.84721
4197776.06007,284.0,3070.9827,0.5968,0.0538,0.59922,-5.15114
4197776.29807,284.0,2430.7778,0.60702,0.0574,0.60973,-5.40229
4197776.53607,284.0,1923.1537,0.61493,0.06015,0.61786,-5.58653
4197776.77407,284.0,1522.4358,0.62586,0.06465,0.62919,-5.89777
4197777.01207,284.0,1203.8446,0.63563,0.0677,0.63923,-6.07926
4197777.25107,284.0,952.86591,0.64483,0.07091,0.64872,-6.2753
4197777.48907,284.0,754.27557,0.65554,0.07352,0.65964,-6.39902
4197777.72607,284.0,596.71857,0.66808,0.07995,0.67284,-6.82414
4197777.96407,284.0,471.96338,0.67941,0.0821,0.68436,-6.89028
4197778.20307,284.0,373.20856,0.69163,0.08717,0.6971,-7.18371
4197778.44007,284.0,295.47278,0.70445,0.09131,0.71034,-7.38529
4197778.68007,284.0,233.87738,0.71823,0.09544,0.72454,-7.56941
4197778.91807,284.0,185.05922,0.73219,0.10039,0.73904,-7.80732
4197779.15407,284.0,146.35823,0.745,0.1051,0.75238,-8.02987
4197779.39007,284.0,115.77804,0.75856,0.11131,0.76668,-8.34765
4197779.62507,284.0,91.6721,0.77361,0.11779,0.78253,-8.65731
4197779.87007,284.0,72.51701,0.78953,0.12723,0.79972,-9.15421
4197780.09907,284.0,57.36816,0.80588,0.13683,0.81741,-9.63641
4197780.33607,284.0,45.3629,0.82379,0.14732,0.83686,-10.13899
4197780.56807,284.0,35.93134,0.84164,0.16079,0.85686,-10.8155
4197780.81807,284.0,28.40909,0.86547,0.17696,0.88338,-11.55582
4197781.03307,284.0,22.48202,0.89242,0.19674,0.91385,-12.43223
4197781.29808,284.0,17.79613,0.92432,0.21578,0.94917,-13.13998
4197781.55008,284.0,14.06813,0.96312,0.23498,0.99137,-13.71106
4197781.76608,284.0,11.1448,1.00684,0.24863,1.03708,-13.87133
4197782.03308,284.0,8.81772,1.05933,0.25859,1.09044,-13.71784
4197782.21208,284.0,6.97545,1.10746,0.25895,1.13733,-13.16076
4197782.43008,284.0,5.5173,1.16222,0.25236,1.1893,-12.251
4197782.69908,284.0,4.36941,1.20585,0.23829,1.22917,-11.17823
4197783.03408,284.0,3.45686,1.25261,0.21581,1.27106,-9.77553
4197783.45308,284.0,2.73547,1.28661,0.19502,1.3013,-8.61934
4197783.97808,284.0,2.16054,1.31398,0.17181,1.32516,-7.4495
4197784.63708,284.0,1.70952,1.33587,0.1488,1.34413,-6.35596
4197785.46608,284.0,1.35352,1.351,0.12988,1.35723,-5.49137
4197786.50908,284.0,1.07079,1.36286,0.11481,1.36769,-4.81514
4197787.82208,284.0,0.84734,1.37163,0.10196,1.37542,-4.25136
4197789.47809,284.0,0.67072,1.37969,0.09335,1.38284,-3.87069
4197791.56709,284.0,0.53067,1.38697,0.08718,1.38971,-3.5967
4197794.20409,284.0,0.41976,1.39365,0.0868,1.39635,-3.56401
4197797.5351,284.0,0.33183,1.39916,0.08876,1.40197,-3.62974
4197801.7411,284.0,0.26261,1.40399,0.09253,1.40703,-3.77062
4197807.04911,284.0,0.20791,1.41026,0.09935,1.41375,-4.02964
4197813.75312,284.0,0.16452,1.41913,0.1086,1.42328,-4.37607
4197822.23013,284.0,0.13007,1.42935,0.12372,1.4347,-4.94693
4197832.92014,284.0,0.10309,1.43973,0.14208,1.44672,-5.63615
4197846.43416,284.0,0.08153,1.45378,0.1609,1.46266,-6.31567
4197863.53118,284.0,0.06443,1.475,0.18659,1.48676,-7.20981
4197885.11821,284.0,0.05102,1.50487,0.21884,1.5207,-8.27402
4197912.36025,284.0,0.04042,1.53267,0.26103,1.55474,-9.66524
4197946.85629,284.0,0.03192,1.55862,0.30253,1.58771,-10.98462
4197990.40335,284.0,0.02528,1.59101,0.33744,1.6264,-11.97468
4198045.46842,284.0,0.01999,1.63836,0.37241,1.68016,-12.80618
4211699.05346,285.0,20004.453,0.5272,-0.00661,0.52724,0.71853
4211699.19646,285.0,15829.126,0.53472,0.00727,0.53477,-0.77922
4211699.33846,285.0,12516.703,0.54553,0.01954,0.54588,-2.05182
4211699.48046,285.0,9909.4424,0.55309,0.02721,0.55376,-2.81606
4211699.64446,285.0,7835.48,0.56233,0.03513,0.56342,-3.5749
4211699.84546,285.0,6217.2461,0.57222,0.03898,0.57355,-3.89737
4211700.08346,285.0,4905.291,0.58142,0.04664,0.58329,-4.58629
4211700.32246,285.0,3881.2737,0.59019,0.04989,0.59229,-4.83158
4211700.56046,285.0,3070.9827,0.59837,0.05487,0.60088,-5.2395
4211700.79846,285.0,2430.7778,0.60728,0.0576,0.61001,-5.41827
4211701.03646,285.0,1923.1537,0.61653,0.06047,0.61949,-5.6015
4211701.27446,285.0,1522.4358,0.62676,0.06478,0.6301,-5.90098
4211701.51246,285.0,1203.8446,0.63719,0.06848,0.64086,-6.13417
4211701.75146,285.0,952.86591,0.64404,0.07027,0.64786,-6.22714
4211701.98946,285.0,754.27557,0.65664,0.07458,0.66086,-6.47943
4211702.22646,285.0,596.71857,0.66809,0.07971,0.67283,-6.80369
4211702.46446,285.0,471.96338,0.68067,0.08307,0.68572,-6.95838
4211702.70346,285.0,373.20856,0.69185,0.0853,0.69709,-7.029
4211702.94046,285.0,295.47278,0.70533,0.08956,0.71099,-7.23662
4211703.18046,285.0,233.87738,0.71762,0.09463,0.72383,-7.51172
4211703.41846,285.0,185.05922,0.73251,0.0997,0.73926,-7.75054
4211703.65446,285.0,146.35823,0.74559,0.10579,0.75305,-8.0754
4211703.89046,285.0,115.77804,0.76012,0.11009,0.76805,-8.24084
4211704.12546,285.0,91.6721,0.77379,0.11843,0.7828,-8.70187
4211704.37046,285.0,72.51701,0.78916,0.12754,0.7994,-9.18012
4211704.59946,285.0,57.36816,0.80681,0.13611,0.81821,-9.57545
4211704.83647,285.0,45.3629,0.82231,0.14685,0.83532,-10.12493
4211705.06847,285.0,35.93134,0.84182,0.16055,0.85699,-10.79786
4211705.31847,285.0,28.40909,0.86449,0.1771,0.88244,-11.57774
4211705.53347,285.0,22.48202,0.89028,0.19674,0.91176,-12.46161
4211705.79847,285.0,17.79613,0.9228,0.21596,0.94773,-13.17166
4211706.05047,285.0,14.06813,0.96071,0.23173,0.98826,-13.5612
4211706.26647,285.0,11.1448,1.00611,0.24645,1.03586,-13.7638
4211706.53347,285.0,8.81772,1.056,0.25722,1.08687,-13.68957
4211706.71247,285.0,6.97545,1.11258,0.25829,1.14217,-13.06998
4211706.93047,285.0,5.5173,1.15806,0.24827,1.18437,-12.10028
