Repository: SebaVillagra00/ICM2985-SOH-IPRE

## Data University of Cambridge (EIS Cambridge)
Data publicada en "Identifying degradation patterns of lithium ion batteries from impedance spectroscopy using machine learning" (Zhang, Tang, Zhang, Wang, Stimming & Lee, 2020) https://www.nature.com/articles/s41467-020-15235-7.

Carpeta contiene:
* Paper de Nature Comunications (IF: 16.6).
* Data frames para IOS.
* Data frames para Windows.

Cada Data frame está contenido en un archivo .txt con las siguientes columnas:
* time/s: tiempo en que se mide la muestra.
* cycle number: ciclo de carga de la batería.
* freq/Hz: frecuencia de la señal de input.
* Re(Z)/Ohm: Parte resistiva de la impedancia.
* Im(Z)/Ohm: Parte reactiva de la impedancia.

File: EIS Cambridge/EIS data/EIS_state_IX_45C02.csv (part 26 of 29)
time/s,cycle number,freq/Hz,Re(Z)/Ohm,-Im(Z)/Ohm,|Z|/Ohm,Phase(Z)/deg
4158258.05459,274.0,3.45686,1.04388,0.1825,1.05971,-9.91669
4158258.47359,274.0,2.73547,1.07431,0.16303,1.08661,-8.6288
4158258.99859,274.0,2.16054,1.09641,0.14343,1.10575,-7.4529
4158259.65759,274.0,1.70952,1.11235,0.12692,1.11957,-6.50911
4158260.48659,274.0,1.35352,1.12567,0.11205,1.13123,-5.68447
4158261.52959,274.0,1.07079,1.13621,0.10023,1.14062,-5.04109
4158262.84359,274.0,0.84734,1.14521,0.09236,1.14892,-4.61081
4158264.49859,274.0,0.67072,1.15208,0.08724,1.15538,-4.3306
4158266.58759,274.0,0.53067,1.15776,0.08387,1.1608,-4.14313
4158269.22459,274.0,0.41976,1.1647,0.08321,1.16767,-4.08664
4158272.5556,274.0,0.33183,1.17244,0.08659,1.17563,-4.22373
4158276.7616,274.0,0.26261,1.17994,0.09355,1.18365,-4.53329
4158282.0696,274.0,0.20791,1.18672,0.10268,1.19115,-4.94501
4158288.7746,274.0,0.16452,1.19541,0.11196,1.20064,-5.35075
4158297.25061,274.0,0.13007,1.20804,0.12457,1.21444,-5.88759
4158307.94062,274.0,0.10309,1.22353,0.14296,1.23185,-6.66421
4158321.45462,274.0,0.08153,1.23943,0.16682,1.2506,-7.66543
4158338.55263,274.0,0.06443,1.2571,0.19289,1.27181,-8.72355
4158360.13965,274.0,0.05102,1.27933,0.21504,1.29728,-9.54171
4158387.38166,274.0,0.04042,1.31322,0.24396,1.33569,-10.524
4158421.87768,274.0,0.03192,1.35284,0.28391,1.38232,-11.85237
4158465.42471,274.0,0.02528,1.38985,0.32854,1.42815,-13.29964
4158520.49074,274.0,0.01999,1.42792,0.36734,1.47441,-14.42698
4172541.98094,275.0,20004.453,0.40591,0.00122,0.40591,-0.17234
4172542.12394,275.0,15829.126,0.41748,0.01462,0.41774,-2.00629
4172542.26594,275.0,12516.703,0.42827,0.02522,0.42902,-3.37039
4172542.40794,275.0,9909.4424,0.43734,0.03332,0.43861,-4.35669
4172542.57194,275.0,7835.48,0.44591,0.03741,0.44748,-4.79592
4172542.77294,275.0,6217.2461,0.45721,0.04308,0.45923,-5.38321
4172543.01094,275.0,4905.291,0.46567,0.04583,0.46792,-5.62103
4172543.24894,275.0,3881.2737,0.47459,0.04755,0.47697,-5.72121
4172543.48794,275.0,3070.9827,0.48273,0.05046,0.48536,-5.96761
4172543.72594,275.0,2430.7778,0.49217,0.05369,0.49509,-6.22599
4172543.96394,275.0,1923.1537,0.50136,0.0559,0.50447,-6.36182
4172544.20194,275.0,1522.4358,0.5094,0.05812,0.5127,-6.5096
4172544.43994,275.0,1203.8446,0.51854,0.0603,0.52203,-6.63301
4172544.67794,275.0,952.86591,0.52785,0.06305,0.5316,-6.81186
4172544.91694,275.0,754.27557,0.53631,0.06498,0.54023,-6.90805
4172545.15394,275.0,596.71857,0.5451,0.06575,0.54905,-6.87769
4172545.39194,275.0,471.96338,0.5543,0.06972,0.55867,-7.1686
4172545.63094,275.0,373.20856,0.56474,0.07173,0.56927,-7.23878
4172545.86794,275.0,295.47278,0.57476,0.0757,0.57973,-7.50282
4172546.10794,275.0,233.87738,0.58548,0.07895,0.59078,-7.68015
4172546.34594,275.0,185.05922,0.59639,0.08409,0.60229,-8.02543
4172546.58194,275.0,146.35823,0.60687,0.08951,0.61344,-8.39071
4172546.81794,275.0,115.77804,0.61986,0.0943,0.62699,-8.65048
4172547.05294,275.0,91.6721,0.63047,0.1,0.63835,-9.01258
4172547.29794,275.0,72.51701,0.64362,0.10807,0.65263,-9.53164
4172547.52694,275.0,57.36816,0.65687,0.1176,0.66731,-10.14997
4172547.76394,275.0,45.3629,0.67145,0.12971,0.68387,-10.93336
4172547.99594,275.0,35.93134,0.68947,0.14307,0.70416,-11.72302
4172548.24594,275.0,28.40909,0.71003,0.15847,0.7275,-12.58188
4172548.46094,275.0,22.48202,0.73568,0.17469,0.75613,-13.35808
4172548.72594,275.0,17.79613,0.76366,0.19048,0.78706,-14.00525
4172548.97794,275.0,14.06813,0.79821,0.20608,0.82438,-14.47643
4172549.19394,275.0,11.1448,0.83881,0.21939,0.86702,-14.65763
4172549.46094,275.0,8.81772,0.88266,0.22488,0.91086,-14.29342
4172549.63994,275.0,6.97545,0.92571,0.22112,0.95175,-13.43439
4172549.85794,275.0,5.5173,0.97205,0.21518,0.99558,-12.48199
4172550.12694,275.0,4.36941,1.01016,0.19865,1.02951,-11.12557
4172550.46194,275.0,3.45686,1.04779,0.18348,1.06373,-9.93221
4172550.88094,275.0,2.73547,1.07364,0.16438,1.08615,-8.70444
4172551.40594,275.0,2.16054,1.09592,0.1441,1.10535,-7.4906
4172552.06494,275.0,1.70952,1.11367,0.12619,1.1208,-6.46461
4172552.89394,275.0,1.35352,1.12749,0.11258,1.1331,-5.70227
4172553.93694,275.0,1.07079,1.13725,0.10176,1.1418,-5.11313
4172555.24994,275.0,0.84734,1.14494,0.09229,1.14865,-4.60857
4172556.90594,275.0,0.67072,1.15252,0.08705,1.1558,-4.31924
4172558.99495,275.0,0.53067,1.16036,0.08373,1.16338,-4.12723
4172561.63195,275.0,0.41976,1.16641,0.08507,1.16951,-4.17112
4172564.96295,275.0,0.33183,1.17236,0.08768,1.17564,-4.27699
4172569.16895,275.0,0.26261,1.17922,0.09206,1.18281,-4.46382
4172574.47695,275.0,0.20791,1.18894,0.09942,1.19309,-4.78023
4172581.18196,275.0,0.16452,1.19989,0.11238,1.20514,-5.35045
4172589.65796,275.0,0.13007,1.21011,0.12943,1.21701,-6.10509
4172600.34797,275.0,0.10309,1.22086,0.14666,1.22964,-6.84994
4172613.86198,275.0,0.08153,1.23708,0.16427,1.24794,-7.56407
4172630.95999,275.0,0.06443,1.25896,0.18749,1.27285,-8.47064
4172652.546,275.0,0.05102,1.28635,0.21654,1.30444,-9.55525
4172679.78902,275.0,0.04042,1.31136,0.2502,1.33502,-10.80182
4172714.28504,275.0,0.03192,1.34166,0.28163,1.3709,-11.855
4172757.83206,275.0,0.02528,1.3855,0.31317,1.42046,-12.73684
4172812.8971,275.0,0.01999,1.4406,0.35659,1.48407,-13.90295
4186827.77664,276.0,20004.453,0.40621,0.00067,0.40621,-0.09463
4186827.91964,276.0,15829.126,0.41774,0.01325,0.41795,-1.81674
4186828.06164,276.0,12516.703,0.42937,0.02491,0.43009,-3.32003
4186828.20364,276.0,9909.4424,0.43924,0.03286,0.44047,-4.27808
4186828.36764,276.0,7835.48,0.44741,0.03706,0.44894,-4.73476
4186828.56864,276.0,6217.2461,0.45797,0.04141,0.45983,-5.16713
4186828.80664,276.0,4905.291,0.46595,0.04674,0.46829,-5.72863
4186829.04464,276.0,3881.2737,0.47541,0.05064,0.4781,-6.0807
4186829.28364,276.0,3070.9827,0.48426,0.05017,0.48685,-5.91443
4186829.52164,276.0,2430.7778,0.49256,0.05232,0.49533,-6.0629
4186829.75964,276.0,1923.1537,0.5005,0.05546,0.50357,-6.3236
4186829.99764,276.0,1522.4358,0.50956,0.05769,0.51281,-6.45891
4186830.23564,276.0,1203.8446,0.51711,0.0606,0.52065,-6.68361
4186830.47464,276.0,952.86591,0.52736,0.06188,0.53098,-6.69224
4186830.71264,276.0,754.27557,0.53474,0.0626,0.53839,-6.67663
4186830.94964,276.0,596.71857,0.54385,0.06698,0.54796,-7.02147
4186831.18764,276.0,471.96338,0.55432,0.06849,0.55854,-7.04319
4186831.42664,276.0,373.20856,0.56229,0.07325,0.56704,-7.42196
4186831.66464,276.0,295.47278,0.57386,0.0757,0.57883,-7.51438
4186831.90364,276.0,233.87738,0.58485,0.0785,0.59009,-7.64494
4186832.14164,276.0,185.05922,0.59334,0.08322,0.59915,-7.98384
4186832.37764,276.0,146.35823,0.60642,0.08877,0.61288,-8.32772
4186832.61464,276.0,115.77804,0.61849,0.09391,0.62558,-8.634
4186832.84864,276.0,91.6721,0.62939,0.1007,0.6374,-9.0899
4186833.09364,276.0,72.51701,0.64277,0.10999,0.65211,-9.71015
4186833.32264,276.0,57.36816,0.65659,0.11859,0.66722,-10.2379
4186833.55964,276.0,45.3629,0.67176,0.12825,0.68389,-10.80862
4186833.79164,276.0,35.93134,0.68779,0.14198,0.70229,-11.66386
4186834.04264,276.0,28.40909,0.70796,0.15756,0.72528,-12.54661
4186834.25664,276.0,22.48202,0.73358,0.17391,0.75391,-13.33681
4186834.52164,276.0,17.79613,0.76202,0.18982,0.78531,-13.98778
4186834.77364,276.0,14.06813,0.79855,0.20555,0.82458,-14.43442
4186834.98964,276.0,11.1448,0.83878,0.21643,0.86626,-14.46812
4186835.25764,276.0,8.81772,0.88209,0.22246,0.9097,-14.15458
4186835.43564,276.0,6.97545,0.92809,0.22422,0.95479,-13.58175
4186835.65364,276.0,5.5173,0.97193,0.21132,0.99463,-12.26668
4186835.92264,276.0,4.36941,1.00949,0.20061,1.02923,-11.23965
4186836.25764,276.0,3.45686,1.04384,0.1817,1.05954,-9.87441
4186836.67664,276.0,2.73547,1.07375,0.16341,1.08611,-8.65325
4186837.20164,276.0,2.16054,1.09598,0.14509,1.10555,-7.5412
4186837.86164,276.0,1.70952,1.11305,0.12738,1.12032,-6.52883
4186838.68965,276.0,1.35352,1.12557,0.1124,1.13116,-5.70291
4186839.73265,276.0,1.07079,1.13643,0.10094,1.1409,-5.07589
4186841.04665,276.0,0.84734,1.14457,0.09198,1.14826,-4.5943
4186842.70165,276.0,0.67072,1.1514,0.08704,1.15468,-4.32315
4186844.79065,276.0,0.53067,1.15825,0.08337,1.16124,-4.11711
4186847.42765,276.0,0.41976,1.16563,0.08334,1.16861,-4.08957
4186850.75865,276.0,0.33183,1.17282,0.08727,1.17606,-4.25537
4186854.96465,276.0,0.26261,1.17904,0.09368,1.18275,-4.54295
4186860.27266,276.0,0.20791,1.18611,0.10081,1.19039,-4.85806
4186866.97766,276.0,0.16452,1.19642,0.11055,1.20152,-5.27916
4186875.45367,276.0,0.13007,1.2097,0.1253,1.21618,-5.91362
4186886.14367,276.0,0.10309,1.22291,0.1451,1.23149,-6.76672
4186899.65768,276.0,0.08153,1.23636,0.16677,1.24755,-7.68211
4186916.75569,276.0,0.06443,1.2558,0.18965,1.27004,-8.58802
4186938.3427,276.0,0.05102,1.28355,0.21361,1.3012,-9.44875
4186965.58472,276.0,0.04042,1.3169,0.24823,1.3401,-10.67484
4187000.08074,276.0,0.03192,1.34956,0.28974,1.38031,-12.11705
4187043.62777,276.0,0.02528,1.38152,0.3261,1.41949,-13.28128
4187098.6938,276.0,0.01999,1.42617,0.3564,1.47003,-14.03073
4201115.1033,277.0,20004.453,0.40572,0.0006,0.40572,-0.08439
4201115.2463,277.0,15829.126,0.41699,0.01546,0.41728,-2.12274
4201115.3883,277.0,12516.703,0.42781,0.02562,0.42858,-3.4276
4201115.5303,277.0,9909.4424,0.43768,0.03235,0.43887,-4.22722
4201115.6943,277.0,7835.48,0.44804,0.03838,0.44968,-4.89622
4201115.8953,277.0,6217.2461,0.45818,0.04262,0.46016,-5.31464
4201116.1333,277.0,4905.291,0.46347,0.04676,0.46583,-5.76076
4201116.3723,277.0,3881.2737,0.47468,0.04921,0.47722,-5.91834
4201116.6103,277.0,3070.9827,0.48337,0.05026,0.48598,-5.93582
4201116.8483,277.0,2430.7778,0.49232,0.05316,0.49518,-6.16281
4201117.0863,277.0,1923.1537,0.50074,0.0555,0.5038,-6.32443
4201117.3243,277.0,1522.4358,0.50907,0.05766,0.51232,-6.46246
4201117.5623,277.0,1203.8446,0.51747,0.05997,0.52094,-6.61107
4201117.8013,277.0,952.86591,0.52706,0.06322,0.53084,-6.83962
4201118.0393,277.0,754.27557,0.53441,0.06385,0.53821,-6.81295
4201118.2763,277.0,596.71857,0.54382,0.06522,0.54771,-6.83872
4201118.5143,277.0,471.96338,0.55362,0.06996,0.55802,-7.20232
4201118.7533,277.0,373.20856,0.56337,0.07207,0.56796,-7.29057
4201118.9913,277.0,295.47278,0.57351,0.07585,0.57851,-7.53364
4201119.2303,277.0,233.87738,0.58488,0.07954,0.59027,-7.7447
4201119.4683,277.0,185.05922,0.59449,0.08409,0.60041,-8.05087
4201119.7043,277.0,146.35823,0.60609,0.08848,0.61251,-8.30576
4201119.9413,277.0,115.77804,0.61854,0.09264,0.62544,-8.51845
4201120.1753,277.0,91.6721,0.63005,0.10128,0.63813,-9.13187
4201120.4203,277.0,72.51701,0.64264,0.10778,0.65162,-9.5209
4201120.6493,277.0,57.36816,0.65788,0.11801,0.66838,-10.16926
4201120.88631,277.0,45.3629,0.67234,0.12906,0.68462,-10.86638
4201121.11831,277.0,35.93134,0.68865,0.14208,0.70315,-11.65735
4201121.36931,277.0,28.40909,0.70815,0.15729,0.72541,-12.5226
4201121.58331,277.0,22.48202,0.73315,0.17322,0.75333,-13.29311
4201121.84831,277.0,17.79613,0.76278,0.18889,0.78582,-13.90842
4201122.10031,277.0,14.06813,0.7989,0.20622,0.82509,-14.47378
4201122.31631,277.0,11.1448,0.83793,0.2204,0.86643,-14.73687
4201122.58331,277.0,8.81772,0.88313,0.22413,0.91112,-14.24051
4201122.76231,277.0,6.97545,0.92524,0.22084,0.95123,-13.42455
4201122.98031,277.0,5.5173,0.97115,0.21739,0.99519,-12.6177
4201123.24931,277.0,4.36941,1.0094,0.20067,1.02915,-11.24402
4201123.58431,277.0,3.45686,1.04781,0.18253,1.06359,-9.88177
4201124.00331,277.0,2.73547,1.07436,0.16505,1.08697,-8.73379
4201124.52831,277.0,2.16054,1.09616,0.14454,1.10565,-7.51154
4201125.18731,277.0,1.70952,1.11427,0.12779,1.12158,-6.54259
4201126.01631,277.0,1.35352,1.12728,0.11256,1.13288,-5.70233
4201127.05931,277.0,1.07079,1.13774,0.10148,1.14226,-5.09718
4201128.37332,277.0,0.84734,1.14561,0.09273,1.14936,-4.62785
4201130.02832,277.0,0.67072,1.15325,0.08689,1.15652,-4.30875
4201132.11732,277.0,0.53067,1.16082,0.0839,1.16385,-4.13393
4201134.75432,277.0,0.41976,1.16721,0.08485,1.17029,-4.15761
4201138.08533,277.0,0.33183,1.17307,0.08838,1.17639,-4.30851
4201142.29133,277.0,0.26261,1.17987,0.09255,1.18349,-4.48516
4201147.59934,277.0,0.20791,1.18913,0.09956,1.19329,-4.78602
4201154.30435,277.0,0.16452,1.19973,0.11127,1.20488,-5.29874
4201162.78036,277.0,0.13007,1.21073,0.12802,1.21748,-6.03601
4201173.47037,277.0,0.10309,1.22142,0.14578,1.23009,-6.80619
4201186.98439,277.0,0.08153,1.2379,0.16374,1.24868,-7.5347
4201204.08241,277.0,0.06443,1.26039,0.18817,1.27436,-8.49135
4201225.66844,277.0,0.05102,1.28908,0.21887,1.30753,-9.6363
4201252.91148,277.0,0.04042,1.31537,0.25478,1.33982,-10.96209
4201287.40752,277.0,0.03192,1.34302,0.28693,1.37333,-12.05958
4201330.95458,277.0,0.02528,1.38167,0.31702,1.41757,-12.9228
4201386.01965,277.0,0.01999,1.43542,0.35242,1.47805,-13.79434
4215396.06055,278.0,20004.453,0.40632,0.00143,0.40632,-0.20188
4215396.20355,278.0,15829.126,0.41701,0.01496,0.41728,-2.05423
4215396.34555,278.0,12516.703,0.42578,0.02473,0.42649,-3.32447
4215396.48755,278.0,9909.4424,0.43726,0.03203,0.43843,-4.18932
4215396.65155,278.0,7835.48,0.44674,0.03968,0.4485,-5.07593
4215396.85255,278.0,6217.2461,0.45547,0.0439,0.45758,-5.50535
4215397.09055,278.0,4905.291,0.46516,0.04537,0.46737,-5.57107
4215397.32955,278.0,3881.2737,0.47534,0.04892,0.47785,-5.87652
4215397.56755,278.0,3070.9827,0.48174,0.05091,0.48443,-6.03294
4215397.80555,278.0,2430.7778,0.49307,0.05221,0.49582,-6.04437
4215398.04355,278.0,1923.1537,0.49974,0.0579,0.50308,-6.60839
4215398.28155,278.0,1522.4358,0.50688,0.05738,0.51012,-6.45895
4215398.51955,278.0,1203.8446,0.51695,0.05957,0.52037,-6.57371
4215398.75855,278.0,952.86591,0.52582,0.06186,0.52944,-6.70954
4215398.99655,278.0,754.27557,0.53626,0.0641,0.54007,-6.81624
4215399.23356,278.0,596.71857,0.54537,0.06674,0.54944,-6.9769
4215399.47156,278.0,471.96338,0.55485,0.06907,0.55913,-7.09619
4215399.71056,278.0,373.20856,0.56354,0.07234,0.56817,-7.31446
4215399.94856,278.0,295.47278,0.57415,0.07625,0.57919,-7.56477
4215400.18756,278.0,233.87738,0.58328,0.07971,0.5887,-7.78152
4215400.42556,278.0,185.05922,0.59581,0.08351,0.60163,-7.97864
4215400.66156,278.0,146.35823,0.60531,0.08774,0.61164,-8.24719
4215400.89856,278.0,115.77804,0.61669,0.09468,0.62391,-8.72888
4215401.13256,278.0,91.6721,0.62934,0.10064,0.63734,-9.08573
4215401.37756,278.0,72.51701,0.64304,0.10941,0.65228,-9.65619
4215401.60656,278.0,57.36816,0.65612,0.11794,0.66664,-10.19065
4215401.84356,278.0,45.3629,0.67208,0.12828,0.68421,-10.80587
4215402.07556,278.0,35.93134,0.68856,0.14021,0.70269,-11.50957
4215402.32656,278.0,28.40909,0.7088,0.15731,0.72604,-12.51307
4215402.54056,278.0,22.48202,0.73274,0.17312,0.75292,-13.29322
4215402.80556,278.0,17.79613,0.76212,0.19002,0.78545,-14.00026
4215403.05756,278.0,14.06813,0.79685,0.20646,0.82316,-14.52595
4215403.27356,278.0,11.1448,0.83656,0.21763,0.86441,-14.58223
4215403.54156,278.0,8.81772,0.88149,0.22367,0.90942,-14.23808
4215403.71956,278.0,6.97545,0.92497,0.21994,0.95076,-13.3755
4215403.93756,278.0,5.5173,0.96938,0.21549,0.99304,-12.53288
4215404.20656,278.0,4.36941,1.00975,0.19927,1.02923,-11.16341
4215404.54156,278.0,3.45686,1.04711,0.18419,1.06318,-9.97632
4215404.96056,278.0,2.73547,1.07356,0.16461,1.0861,-8.71751
4215405.48556,278.0,2.16054,1.0953,0.14476,1.10482,-7.52894
4215406.14456,278.0,1.70952,1.1129,0.12739,1.12016,-6.53
4215406.97357,278.0,1.35352,1.12647,0.11273,1.13209,-5.71455
4215408.01657,278.0,1.07079,1.13527,0.10157,1.1398,-5.11242
4215409.33057,278.0,0.84734,1.14399,0.09219,1.1477,-4.60752
4215410.98557,278.0,0.67072,1.15198,0.08619,1.1552,-4.27897
4215413.07457,278.0,0.53067,1.15914,0.08371,1.16216,-4.1307
4215415.71158,278.0,0.41976,1.16504,0.08491,1.16813,-4.16854
4215419.04258,278.0,0.33183,1.17102,0.08772,1.1743,-4.28376
4215423.24859,278.0,0.26261,1.17882,0.09119,1.18234,-4.42332
4215428.55659,278.0,0.20791,1.18837,0.09962,1.19254,-4.79208
4215435.2616,278.0,0.16452,1.19819,0.11242,1.20345,-5.3602
4215443.73761,278.0,0.13007,1.20783,0.12825,1.21462,-6.06123
4215454.42763,278.0,0.10309,1.21978,0.14419,1.22827,-6.74172
4215467.94165,278.0,0.08153,1.23865,0.16226,1.24923,-7.46298
4215485.03967,278.0,0.06443,1.26077,0.18865,1.2748,-8.51026
4215506.6267,278.0,0.05102,1.28748,0.22139,1.30637,-9.75688
4215533.86873,278.0,0.04042,1.31138,0.25536,1.33601,-11.01899
4215568.36478,278.0,0.03192,1.34087,0.28386,1.37059,-11.95301
4215611.91183,278.0,0.02528,1.38374,0.31323,1.41875,-12.75494
4215666.97791,278.0,0.01999,1.43705,0.35361,1.47991,-13.82382
4229676.15239,279.0,20004.453,0.40511,0.00141,0.40511,-0.19873
4229676.29539,279.0,15829.126,0.41591,0.01482,0.41617,-2.0408
4229676.43739,279.0,12516.703,0.4283,0.02553,0.42906,-3.41173
4229676.57939,279.0,9909.4424,0.43833,0.03217,0.43951,-4.1972
4229676.74339,279.0,7835.48,0.44771,0.03708,0.44924,-4.7351
4229676.94439,279.0,6217.2461,0.45683,0.0433,0.45888,-5.41508
4229677.18239,279.0,4905.291,0.46527,0.04515,0.46746,-5.54228
4229677.42039,279.0,3881.2737,0.47615,0.04906,0.47867,-5.88284
4229677.65839,279.0,3070.9827,0.48327,0.05116,0.48597,-6.04327
4229677.89639,279.0,2430.7778,0.4914,0.05346,0.4943,-6.2084
4229678.13439,279.0,1923.1537,0.49986,0.05583,0.50296,-6.37327
4229678.37239,279.0,1522.4358,0.50921,0.05761,0.51246,-6.45465
4229678.61039,279.0,1203.8446,0.51589,0.05912,0.51927,-6.5376
4229678.84939,279.0,952.86591,0.52568,0.06224,0.52935,-6.75222
4229679.08739,279.0,754.27557,0.53528,0.06371,0.53906,-6.78731
4229679.3244,279.0,596.71857,0.5456,0.06602,0.54958,-6.89995
4229679.5624,279.0,471.96338,0.55467,0.0685,0.55889,-7.04063
4229679.8014,279.0,373.20856,0.56379,0.07315,0.56851,-7.39299
4229680.0394,279.0,295.47278,0.57523,0.07583,0.58021,-7.51013
4229680.2784,279.0,233.87738,0.58442,0.07958,0.58981,-7.75384
4229680.5164,279.0,185.05922,0.59486,0.08321,0.60066,-7.96329
4229680.7524,279.0,146.35823,0.60732,0.08874,0.61377,-8.31304
4229680.9884,279.0,115.77804,0.61793,0.09435,0.62509,-8.68158
4229681.2234,279.0,91.6721,0.6304,0.10072,0.6384,-9.07784
4229681.4684,279.0,72.51701,0.64141,0.1086,0.65054,-9.60998
4229681.6974,279.0,57.36816,0.65823,0.11876,0.66886,-10.22721
4229681.9344,279.0,45.3629,0.67227,0.12987,0.6847,-10.93362
4229682.1664,279.0,35.93134,0.68854,0.13963,0.70255,-11.46349
4229682.4164,279.0,28.40909,0.70964,0.15582,0.72655,-12.38422
4229682.6314,279.0,22.48202,0.7331,0.17387,0.75343,-13.34207
4229682.8964,279.0,17.79613,0.76384,0.19075,0.7873,-14.02109
4229683.1484,279.0,14.06813,0.7968,0.20459,0.82264,-14.40036
4229683.3644,279.0,11.1448,0.83653,0.21736,0.86431,-14.56533
4229683.6314,279.0,8.81772,0.87952,0.22546,0.90796,-14.37789
4229683.8104,279.0,6.97545,0.92991,0.22213,0.95607,-13.43439
4229684.0284,279.0,5.5173,0.96879,0.2148,0.99232,-12.50153
4229684.2974,279.0,4.36941,1.01428,0.20056,1.03392,-11.18524
4229684.6324,279.0,3.45686,1.04595,0.185,1.06219,-10.03036
4229685.0514,279.0,2.73547,1.07368,0.16379,1.0861,-8.67366
4229685.5764,279.0,2.16054,1.09828,0.14608,1.10795,-7.57618
4229686.2354,279.0,1.70952,1.11561,0.12892,1.12304,-6.59196
4229687.06441,279.0,1.35352,1.12823,0.1128,1.13385,-5.70951
4229688.10741,279.0,1.07079,1.13837,0.10168,1.1429,-5.10403
4229689.42141,279.0,0.84734,1.14687,0.09267,1.15061,-4.6198
4229691.07641,279.0,0.67072,1.15483,0.08707,1.1581,-4.31162
4229693.16541,279.0,0.53067,1.16081,0.0851,1.16392,-4.19269
4229695.80242,279.0,0.41976,1.16665,0.08443,1.1697,-4.13951
4229699.13342,279.0,0.33183,1.17365,0.08666,1.17684,-4.22306
4229703.33943,279.0,0.26261,1.18213,0.09225,1.18572,-4.46239
4229708.64743,279.0,0.20791,1.19071,0.10233,1.1951,-4.91209
4229715.35244,279.0,0.16452,1.1988,0.11478,1.20428,-5.46913
4229723.82845,279.0,0.13007,1.20852,0.12761,1.21524,-6.02742
4229734.51847,279.0,0.10309,1.22323,0.14266,1.23152,-6.65214
4229748.03249,279.0,0.08153,1.24306,0.16393,1.25382,-7.51283
4229765.13051,279.0,0.06443,1.26362,0.19108,1.27798,-8.59888
4229786.71654,279.0,0.05102,1.28278,0.21991,1.30149,-9.7277
4229813.95957,279.0,0.04042,1.31019,0.24559,1.33301,-10.61687
4229848.45562,279.0,0.03192,1.34963,0.27777,1.37792,-11.62987
4229892.00267,279.0,0.02528,1.39562,0.32105,1.43207,-12.9549
4229947.06775,279.0,0.01999,1.43934,0.36993,1.48611,-14.41385
4243946.13693,280.0,20004.453,0.4067,0.0014,0.4067,-0.19773
4243946.27993,280.0,15829.126,0.41744,0.01369,0.41766,-1.87806
4243946.42193,280.0,12516.703,0.42759,0.02418,0.42828,-3.23687
4243946.56393,280.0,9909.4424,0.43856,0.03202,0.43973,-4.17599
4243946.72793,280.0,7835.48,0.44769,0.03932,0.44941,-5.01954
4243946.92894,280.0,6217.2461,0.45511,0.04243,0.45708,-5.32668
4243947.16694,280.0,4905.291,0.46566,0.04749,0.46808,-5.82257
4243947.40594,280.0,3881.2737,0.47588,0.05048,0.47855,-6.05556
4243947.64394,280.0,3070.9827,0.48418,0.05241,0.48701,-6.17836
4243947.88194,280.0,2430.7778,0.49199,0.05454,0.495,-6.32617
4243948.11994,280.0,1923.1537,0.49978,0.05592,0.5029,-6.38393
4243948.35794,280.0,1522.4358,0.50956,0.05681,0.51272,-6.36104
4243948.59594,280.0,1203.8446,0.51701,0.06057,0.52054,-6.68174
4243948.83494,280.0,952.86591,0.52725,0.06095,0.53076,-6.59389
4243949.07294,280.0,754.27557,0.53621,0.06479,0.54011,-6.88926
4243949.30994,280.0,596.71857,0.54457,0.06738,0.54873,-7.05317
4243949.54794,280.0,471.96338,0.55491,0.06939,0.55923,-7.12772
4243949.78694,280.0,373.20856,0.56355,0.07163,0.56809,-7.24418
4243950.02494,280.0,295.47278,0.57282,0.0759,0.57783,-7.54815
4243950.26394,280.0,233.87738,0.58295,0.08001,0.58841,-7.81477
4243950.50194,280.0,185.05922,0.59615,0.0833,0.60194,-7.95455
4243950.73794,280.0,146.35823,0.60662,0.08945,0.61318,-8.38775
4243950.97494,280.0,115.77804,0.61704,0.09321,0.62404,-8.58971
4243951.20894,280.0,91.6721,0.6304,0.10117,0.63847,-9.11765
4243951.45394,280.0,72.51701,0.64298,0.10865,0.6521,-9.59146
4243951.68294,280.0,57.36816,0.65695,0.11764,0.6674,-10.15254
4243951.91994,280.0,45.3629,0.6721,0.12851,0.68428,-10.82456
4243952.15194,280.0,35.93134,0.68918,0.14116,0.70349,-11.57516
4243952.40294,280.0,28.40909,0.70772,0.1551,0.72452,-12.36094
4243952.61694,280.0,22.48202,0.73349,0.1734,0.75371,-13.30043
4243952.88194,280.0,17.79613,0.76208,0.18985,0.78537,-13.98864
4243953.13394,280.0,14.06813,0.79797,0.20714,0.82442,-14.55197
4243953.34994,280.0,11.1448,0.84025,0.21871,0.86824,-14.58963
4243953.61794,280.0,8.81772,0.88349,0.22454,0.91158,-14.26007
4243953.79594,280.0,6.97545,0.92929,0.22643,0.95648,-13.6935
4243954.01394,280.0,5.5173,0.97184,0.21314,0.99494,-12.37002
4243954.28294,280.0,4.36941,1.01152,0.20484,1.03205,-11.44774
4243954.61795,280.0,3.45686,1.04649,0.18316,1.06239,-9.92733
4243955.03695,280.0,2.73547,1.07696,0.16457,1.08946,-8.68812
4243955.56195,280.0,2.16054,1.09903,0.14571,1.10865,-7.55222
4243956.22095,280.0,1.70952,1.11573,0.12905,1.12317,-6.59799
4243957.04995,280.0,1.35352,1.12934,0.11313,1.135,-5.72052
4243958.09295,280.0,1.07079,1.13985,0.10177,1.14438,-5.10219
4243959.40695,280.0,0.84734,1.1483,0.09323,1.15207,-4.64143
4243961.06195,280.0,0.67072,1.15528,0.08795,1.15862,-4.35352
4243963.15096,280.0,0.53067,1.1616,0.08422,1.16465,-4.14709
4243965.78796,280.0,0.41976,1.16948,0.08376,1.17247,-4.09646
4243969.11896,280.0,0.33183,1.17668,0.08747,1.17992,-4.25116
4243973.32497,280.0,0.26261,1.18345,0.09447,1.18722,-4.56381
4243978.63298,280.0,0.20791,1.19022,0.10226,1.19461,-4.9107
4243985.33799,280.0,0.16452,1.20015,0.11148,1.20532,-5.30696
4243993.814,280.0,0.13007,1.21318,0.12513,1.21962,-5.889
4244004.50401,280.0,0.10309,1.22705,0.14482,1.23556,-6.7311
4244018.01803,280.0,0.08153,1.24171,0.16744,1.25295,-7.67985
4244035.11605,280.0,0.06443,1.26028,0.19193,1.27481,-8.65906
4244056.70308,280.0,0.05102,1.28651,0.21445,1.30427,-9.46373
4244083.94512,280.0,0.04042,1.32144,0.24711,1.34435,-10.59211
4244118.44116,280.0,0.03192,1.35618,0.28915,1.38666,-12.03583
4244161.98822,280.0,0.02528,1.38948,0.32866,1.42782,-13.30779
4244217.05429,280.0,0.01999,1.43051,0.36132,1.47544,-14.17524
4258208.67516,281.0,20004.453,0.40621,0.00204,0.40621,-0.2884
4258208.81816,281.0,15829.126,0.41785,0.01507,0.41813,-2.06581
4258208.96016,281.0,12516.703,0.42976,0.02555,0.43052,-3.40204
4258209.10216,281.0,9909.4424,0.43876,0.03273,0.43998,-4.26679
4258209.26616,281.0,7835.48,0.44627,0.03911,0.44798,-5.00849
4258209.46716,281.0,6217.2461,0.45644,0.04277,0.45844,-5.35293
4258209.70516,281.0,4905.291,0.46584,0.04795,0.4683,-5.87741
4258209.94416,281.0,3881.2737,0.47483,0.05097,0.47755,-6.12648
4258210.18216,281.0,3070.9827,0.48325,0.05084,0.48591,-6.00566
4258210.42016,281.0,2430.7778,0.49272,0.05431,0.4957,-6.28955
4258210.65816,281.0,1923.1537,0.5009,0.05536,0.50395,-6.30692
4258210.89616,281.0,1522.4358,0.50906,0.05742,0.51228,-6.43585
4258211.13416,281.0,1203.8446,0.51784,0.06075,0.52139,-6.69046
4258211.37316,281.0,952.86591,0.52704,0.06184,0.53066,-6.69249
4258211.61116,281.0,754.27557,0.53552,0.064,0.53933,-6.81467
4258211.84816,281.0,596.71857,0.54448,0.06606,0.54847,-6.91753
4258212.08616,281.0,471.96338,0.55391,0.06919,0.55822,-7.11994
4258212.32517,281.0,373.20856,0.56355,0.07259,0.5682,-7.33947
4258212.56317,281.0,295.47278,0.5728,0.0761,0.57784,-7.56761
4258212.80217,281.0,233.87738,0.58472,0.07907,0.59004,-7.70107
4258213.04017,281.0,185.05922,0.59516,0.08376,0.60102,-8.0108
4258213.27617,281.0,146.35823,0.60653,0.08888,0.61301,-8.33693
4258213.51217,281.0,115.77804,0.61901,0.09443,0.62617,-8.67329
4258213.74717,281.0,91.6721,0.6287,0.10104,0.63676,-9.12972
4258213.99217,281.0,72.51701,0.64163,0.10851,0.65074,-9.5992
4258214.22117,281.0,57.36816,0.65645,0.1179,0.66695,-10.18159
4258214.45817,281.0,45.3629,0.67283,0.12975,0.68523,-10.91463
4258214.69017,281.0,35.93134,0.68856,0.14141,0.70293,-11.60533
4258214.94017,281.0,28.40909,0.70972,0.15769,0.72703,-12.52684
4258215.15517,281.0,22.48202,0.73407,0.1737,0.75434,-13.3127
4258215.42017,281.0,17.79613,0.76337,0.1902,0.78671,-13.99112
4258215.67217,281.0,14.06813,0.79926,0.20689,0.8256,-14.51231
4258215.88817,281.0,11.1448,0.83916,0.21816,0.86705,-14.57261
4258216.15517,281.0,8.81772,0.88433,0.22505,0.91252,-14.27766
4258216.33417,281.0,6.97545,0.92729,0.22753,0.95479,-13.78632
4258216.55217,281.0,5.5173,0.97457,0.21614,0.99825,-12.50475
4258216.82117,281.0,4.36941,1.01223,0.20443,1.03266,-11.41797
4258217.15617,281.0,3.45686,1.04802,0.18303,1.06388,-9.90673
4258217.57517,281.0,2.73547,1.07811,0.16651,1.09089,-8.77986
4258218.10017,281.0,2.16054,1.10006,0.1476,1.10991,-7.6419
4258218.75917,281.0,1.70952,1.11665,0.1295,1.12413,-6.61537
4258219.58817,281.0,1.35352,1.13104,0.11429,1.1368,-5.76986
4258220.63118,281.0,1.07079,1.14244,0.10252,1.14703,-5.12787
4258221.94518,281.0,0.84734,1.15051,0.09423,1.15436,-4.68205
4258223.60018,281.0,0.67072,1.15666,0.08837,1.16003,-4.36905
4258225.68918,281.0,0.53067,1.16431,0.08457,1.16737,-4.1544
4258228.32619,281.0,0.41976,1.17176,0.0848,1.17483,-4.13935
4258231.65719,281.0,0.33183,1.1784,0.088,1.18169,-4.2707
4258235.8632,281.0,0.26261,1.18472,0.0943,1.18847,-4.55102
4258241.1712,281.0,0.20791,1.19223,0.10148,1.19654,-4.86497
4258247.87621,281.0,0.16452,1.2028,0.11121,1.20793,-5.28229
4258256.35222,281.0,0.13007,1.2159,0.12635,1.22245,-5.93241
4258267.04224,281.0,0.10309,1.22898,0.14635,1.23766,-6.79119
4258280.55625,281.0,0.08153,1.2427,0.16696,1.25386,-7.65205
4258297.65428,281.0,0.06443,1.26185,0.19063,1.27616,-8.59096
4258319.24031,281.0,0.05102,1.29147,0.21469,1.3092,-9.43831
4258346.48334,281.0,0.04042,1.3242,0.25088,1.34776,-10.72773
4258380.97939,281.0,0.03192,1.35603,0.29137,1.38698,-12.12695
4258424.52644,281.0,0.02528,1.38831,0.32696,1.42629,-13.25211
4258479.59152,281.0,0.01999,1.43432,0.35758,1.47822,-13.99861
4272462.0947,282.0,20004.453,0.40603,0.0022,0.40604,-0.31047
4272462.2377,282.0,15829.126,0.41617,0.014,0.41641,-1.9262
4272462.3797,282.0,12516.703,0.42829,0.02551,0.42905,-3.40805
4272462.5217,282.0,9909.4424,0.43892,0.03212,0.4401,-4.18484
4272462.6857,282.0,7835.48,0.44802,0.03903,0.44971,-4.9787
4272462.8867,282.0,6217.2461,0.45792,0.04415,0.46004,-5.5075
4272463.1247,282.0,4905.291,0.46543,0.04695,0.46779,-5.75993
4272463.3637,282.0,3881.2737,0.47527,0.04789,0.47767,-5.75386
4272463.6017,282.0,3070.9827,0.48184,0.05149,0.48458,-6.09969
4272463.8397,282.0,2430.7778,0.49262,0.05377,0.49554,-6.22937
4272464.0777,282.0,1923.1537,0.50126,0.05547,0.50432,-6.31477
4272464.3157,282.0,1522.4358,0.51018,0.05727,0.51338,-6.40521
4272464.5537,282.0,1203.8446,0.51794,0.06022,0.52143,-6.63143
4272464.7927,282.0,952.86591,0.5253,0.0609,0.52882,-6.61308
4272465.0307,282.0,754.27557,0.53502,0.0644,0.53888,-6.86403
4272465.2677,282.0,596.71857,0.54555,0.06586,0.54951,-6.88399
4272465.5057,282.0,471.96338,0.55382,0.06878,0.55807,-7.07965
4272465.7447,282.0,373.20856,0.56371,0.07208,0.5683,-7.28669
4272465.98271,282.0,295.47278,0.57329,0.0767,0.57839,-7.62058
4272466.22171,282.0,233.87738,0.58267,0.0795,0.58807,-7.76976
4272466.45971,282.0,185.05922,0.59473,0.08344,0.60055,-7.9862
4272466.69571,282.0,146.35823,0.6058,0.08828,0.6122,-8.29076
4272466.93271,282.0,115.77804,0.61813,0.09444,0.6253,-8.68678
4272467.16671,282.0,91.6721,0.63009,0.10115,0.63816,-9.11981
4272467.41171,282.0,72.51701,0.64113,0.10953,0.65042,-9.69454
4272467.64071,282.0,57.36816,0.65661,0.11826,0.66718,-10.20955
4272467.87771,282.0,45.3629,0.67132,0.13048,0.68389,-10.9992
4272468.10971,282.0,35.93134,0.68791,0.14425,0.70287,-11.84265
4272468.36071,282.0,28.40909,0.70911,0.15727,0.72634,-12.50519
4272468.57471,282.0,22.48202,0.73327,0.17469,0.75379,-13.4003
4272468.83971,282.0,17.79613,0.76337,0.19018,0.7867,-13.98974
4272469.09171,282.0,14.06813,0.79929,0.20843,0.82602,-14.61576
4272469.30771,282.0,11.1448,0.84023,0.21849,0.86817,-14.57586
4272469.57571,282.0,8.81772,0.88288,0.22558,0.91124,-14.33293
4272469.75371,282.0,6.97545,0.92745,0.22575,0.95452,-13.68022
4272469.97171,282.0,5.5173,0.97505,0.21683,0.99887,-12.53748
4272470.24071,282.0,4.36941,1.01217,0.20614,1.03295,-11.51171
4272470.57571,282.0,3.45686,1.04932,0.18503,1.06551,-10.00042
4272470.99471,282.0,2.73547,1.0793,0.16683,1.09212,-8.78658
4272471.51971,282.0,2.16054,1.10097,0.14794,1.11086,-7.65317
4272472.17971,282.0,1.70952,1.11819,0.12947,1.12566,-6.60459
4272473.00771,282.0,1.35352,1.13232,0.11435,1.13808,-5.76652
4272474.05072,282.0,1.07079,1.14336,0.10295,1.14798,-5.14495
4272475.36472,282.0,0.84734,1.15094,0.09364,1.15474,-4.6512
4272477.01972,282.0,0.67072,1.15806,0.08798,1.1614,-4.3445
4272479.10872,282.0,0.53067,1.16511,0.08471,1.16819,-4.15836
4272481.74573,282.0,0.41976,1.17246,0.08484,1.17552,-4.13853
4272485.07673,282.0,0.33183,1.17932,0.08868,1.18265,-4.30013
4272489.28274,282.0,0.26261,1.18554,0.09401,1.18927,-4.53391
4272494.59074,282.0,0.20791,1.19333,0.1013,1.19762,-4.8522
4272501.29575,282.0,0.16452,1.20424,0.11111,1.20936,-5.27164
4272509.77176,282.0,0.13007,1.21744,0.12673,1.22401,-5.94276
4272520.46178,282.0,0.10309,1.22901,0.14606,1.23766,-6.77732
4272533.97579,282.0,0.08153,1.24379,0.16639,1.25487,-7.61961
4272551.07382,282.0,0.06443,1.26396,0.18953,1.27809,-8.52816
4272572.66084,282.0,0.05102,1.29309,0.21603,1.31101,-9.48461
4272599.90288,282.0,0.04042,1.32548,0.25186,1.34919,-10.75893
4272634.39893,282.0,0.03192,1.3557,0.29207,1.38681,-12.15799
4272677.94598,282.0,0.02528,1.38949,0.32578,1.42717,-13.19519
4272733.01206,282.0,0.01999,1.43749,0.35693,1.48114,-13.94457
4286708.35095,283.0,20004.453,0.40811,0.00452,0.40813,-0.63482
4286708.49395,283.0,15829.126,0.41764,0.01758,0.41801,-2.40974
4286708.63595,283.0,12516.703,0.4281,0.02644,0.42891,-3.53389
4286708.77795,283.0,9909.4424,0.43875,0.03266,0.43996,-4.2577
4286708.94195,283.0,7835.48,0.44724,0.04026,0.44904,-5.14407
4286709.14295,283.0,6217.2461,0.45836,0.0448,0.46054,-5.5822
4286709.38095,283.0,4905.291,0.46623,0.04795,0.46869,-5.87181
4286709.61995,283.0,3881.2737,0.47631,0.05027,0.47896,-6.0251
4286709.85795,283.0,3070.9827,0.48469,0.05156,0.48742,-6.07207
4286710.09595,283.0,2430.7778,0.49373,0.05335,0.4966,-6.16749
4286710.33395,283.0,1923.1537,0.50186,0.05579,0.50495,-6.34344
4286710.57195,283.0,1522.4358,0.50993,0.0584,0.51326,-6.53293
4286710.80995,283.0,1203.8446,0.51843,0.05996,0.52188,-6.59685
4286711.04895,283.0,952.86591,0.5275,0.0615,0.53108,-6.64938
4286711.28695,283.0,754.27557,0.53541,0.0635,0.53917,-6.76419
4286711.52395,283.0,596.71857,0.54604,0.06655,0.55008,-6.94911
4286711.76195,283.0,471.96338,0.55449,0.06975,0.55887,-7.17005
4286712.00095,283.0,373.20856,0.56538,0.07189,0.56994,-7.24659
4286712.23796,283.0,295.47278,0.57476,0.07568,0.57972,-7.50092
4286712.47796,283.0,233.87738,0.58526,0.07928,0.59061,-7.71481
4286712.71596,283.0,185.05922,0.59612,0.08404,0.60201,-8.02478
4286712.95196,283.0,146.35823,0.60487,0.08803,0.61124,-8.28087
4286713.18796,283.0,115.77804,0.61902,0.09444,0.62618,-8.67458
4286713.42296,283.0,91.6721,0.63009,0.10118,0.63816,-9.12231
4286713.66796,283.0,72.51701,0.64406,0.10927,0.65327,-9.6291
4286713.89696,283.0,57.36816,0.65674,0.11872,0.66739,-10.24675
4286714.13396,283.0,45.3629,0.67349,0.1292,0.68577,-10.8596
4286714.36596,283.0,35.93134,0.69159,0.14188,0.70599,-11.59299
4286714.61596,283.0,28.40909,0.71002,0.15614,0.72698,-12.40217
4286714.83096,283.0,22.48202,0.73395,0.17444,0.7544,-13.36954
4286715.09596,283.0,17.79613,0.76265,0.19149,0.78632,-14.09451
4286715.34796,283.0,14.06813,0.79903,0.20636,0.82525,-14.48126
4286715.56396,283.0,11.1448,0.83768,0.21656,0.86522,-14.49511
4286715.83096,283.0,8.81772,0.88139,0.22618,0.90995,-14.39256
4286716.00996,283.0,6.97545,0.931,0.22324,0.95739,-13.48428
4286716.22796,283.0,5.5173,0.96922,0.21493,0.99276,-12.50345
4286716.49696,283.0,4.36941,1.01576,0.20306,1.03586,-11.30493
4286716.83196,283.0,3.45686,1.04698,0.18753,1.06365,-10.15505
4286717.25096,283.0,2.73547,1.07685,0.16513,1.08944,-8.71829
4286717.77596,283.0,2.16054,1.1015,0.1464,1.11118,-7.57106
4286718.43496,283.0,1.70952,1.11847,0.12977,1.12597,-6.6183
4286719.26396,283.0,1.35352,1.13111,0.1145,1.13689,-5.78041
4286720.30697,283.0,1.07079,1.14197,0.10192,1.14651,-5.09995
4286721.61997,283.0,0.84734,1.15033,0.09302,1.15408,-4.62305
4286723.27597,283.0,0.67072,1.15844,0.08835,1.1618,-4.36145
4286725.36497,283.0,0.53067,1.16403,0.08597,1.1672,-4.2238
4286728.00198,283.0,0.41976,1.1702,0.08432,1.17323,-4.12133
4286731.33298,283.0,0.33183,1.17815,0.08672,1.18134,-4.2098
4286735.53899,283.0,0.26261,1.18638,0.09333,1.19005,-4.4979
4286740.84699,283.0,0.20791,1.19462,0.10353,1.19909,-4.95287
4286747.552,283.0,0.16452,1.202,0.11465,1.20745,-5.44847
4286756.02801,283.0,0.13007,1.21281,0.12644,1.21938,-5.95164
4286766.71803,283.0,0.10309,1.22818,0.14256,1.23642,-6.62078
4286780.23204,283.0,0.08153,1.24714,0.16547,1.25807,-7.55797
4286797.33007,283.0,0.06443,1.26639,0.1926,1.28095,-8.64782
4286818.9161,283.0,0.05102,1.2857,0.21865,1.30416,-9.65148
4286846.15913,283.0,0.04042,1.31618,0.24507,1.33881,-10.54752
4286880.65518,283.0,0.03192,1.35813,0.27979,1.38665,-11.64068
4286924.20223,283.0,0.02528,1.40051,0.3251,1.43775,-13.06865
4286979.26731,283.0,0.01999,1.44155,0.37137,1.48862,-14.44639
4300961.57866,284.0,20004.453,0.40047,0.00402,0.40049,-0.5752
4300961.72166,284.0,15829.126,0.41085,0.01701,0.41121,-2.37112
4300961.86366,284.0,12516.703,0.42093,0.02622,0.42175,-3.56435
4300962.00566,284.0,9909.4424,0.4328,0.03265,0.43403,-4.31436
4300962.16966,284.0,7835.48,0.44319,0.03847,0.44486,-4.96133
4300962.37066,284.0,6217.2461,0.45124,0.04323,0.45331,-5.47213
4300962.60866,284.0,4905.291,0.46043,0.04748,0.46287,-5.88797
4300962.84766,284.0,3881.2737,0.46885,0.04966,0.47147,-6.04649
4300963.08566,284.0,3070.9827,0.47867,0.05191,0.48148,-6.18943
4300963.32366,284.0,2430.7778,0.48619,0.05352,0.48913,-6.28145
4300963.56166,284.0,1923.1537,0.49504,0.05472,0.49806,-6.30803
4300963.79966,284.0,1522.4358,0.50365,0.05941,0.50714,-6.72765
4300964.03766,284.0,1203.8446,0.51238,0.06005,0.51588,-6.6848
4300964.27666,284.0,952.86591,0.52138,0.06302,0.52517,-6.89242
4300964.51466,284.0,754.27557,0.53091,0.06214,0.53454,-6.67532
4300964.75167,284.0,596.71857,0.53818,0.06659,0.54228,-7.05337
4300964.98967,284.0,471.96338,0.54988,0.06851,0.55413,-7.10231
4300965.22867,284.0,373.20856,0.55821,0.07132,0.56275,-7.28117
4300965.46667,284.0,295.47278,0.56692,0.07416,0.57175,-7.4527
4300965.70567,284.0,233.87738,0.57972,0.07864,0.58503,-7.72559
4300965.94367,284.0,185.05922,0.59012,0.08367,0.59602,-8.06939
4300966.17967,284.0,146.35823,0.60141,0.08964,0.60805,-8.47758
4300966.41567,284.0,115.77804,0.61132,0.09404,0.61851,-8.74528
4300966.65067,284.0,91.6721,0.62262,0.10044,0.63067,-9.16409
4300966.89567,284.0,72.51701,0.63741,0.10927,0.64671,-9.72731
4300967.12467,284.0,57.36816,0.65144,0.11804,0.66205,-10.27021
4300967.36167,284.0,45.3629,0.66678,0.12961,0.67926,-11.00048
4300967.59367,284.0,35.93134,0.68358,0.14251,0.69828,-11.77599
4300967.84467,284.0,28.40909,0.70556,0.15702,0.72282,-12.54621
4300968.05867,284.0,22.48202,0.72904,0.17324,0.74934,-13.36706
4300968.32367,284.0,17.79613,0.75628,0.18963,0.77969,-14.07645
4300968.57567,284.0,14.06813,0.79192,0.20698,0.81852,-14.64722
4300968.79167,284.0,11.1448,0.83372,0.21824,0.86181,-14.66884
4300969.05967,284.0,8.81772,0.87742,0.22452,0.90569,-14.35343
4300969.23767,284.0,6.97545,0.9229,0.22449,0.94981,-13.67142
4300969.45567,284.0,5.5173,0.96741,0.21344,0.99067,-12.44199
4300969.72467,284.0,4.36941,1.00594,0.20387,1.02639,-11.45694
4300970.05967,284.0,3.45686,1.04137,0.18383,1.05747,-10.0109
4300970.47867,284.0,2.73547,1.07176,0.16458,1.08433,-8.72993
4300971.00367,284.0,2.16054,1.09376,0.14702,1.1036,-7.65568
4300971.66267,284.0,1.70952,1.1104,0.12949,1.11792,-6.65154
4300972.49168,284.0,1.35352,1.12428,0.11382,1.13003,-5.78092
4300973.53468,284.0,1.07079,1.13545,0.1021,1.14003,-5.13802
4300974.84868,284.0,0.84734,1.14441,0.09399,1.14826,-4.6952
4300976.50368,284.0,0.67072,1.15068,0.08828,1.15406,-4.38726
4300978.59268,284.0,0.53067,1.15684,0.0841,1.15989,-4.158
4300981.22969,284.0,0.41976,1.1647,0.0846,1.16777,-4.15441
4300984.56069,284.0,0.33183,1.17211,0.08788,1.1754,-4.28797
4300988.7667,284.0,0.26261,1.17864,0.09466,1.18243,-4.59195
4300994.0747,284.0,0.20791,1.18534,0.10194,1.18971,-4.9155
4301000.77971,284.0,0.16452,1.19579,0.11126,1.20096,-5.31579
4301009.25572,284.0,0.13007,1.20917,0.12604,1.21572,-5.95094
4301019.94574,284.0,0.10309,1.22261,0.14587,1.23128,-6.80392
4301033.45976,284.0,0.08153,1.23599,0.16794,1.24735,-7.7377
4301050.55778,284.0,0.06443,1.25527,0.19184,1.26985,-8.68914
4301072.14381,284.0,0.05102,1.28227,0.21481,1.30014,-9.5099
4301099.38684,284.0,0.04042,1.31678,0.2489,1.3401,-10.70372
4301133.88289,284.0,0.03192,1.35019,0.29026,1.38103,-12.13272
4301177.42994,284.0,0.02528,1.38195,0.32822,1.42039,-13.36041
4301232.49602,284.0,0.01999,1.42587,0.36009,1.47064,-14.17316
4315205.74306,285.0,20004.453,0.39616,0.00487,0.39619,-0.70445
4315205.88606,285.0,15829.126,0.40847,0.01643,0.4088,-2.30298
4315206.02806,285.0,12516.703,0.41884,0.02593,0.41964,-3.54294
4315206.17006,285.0,9909.4424,0.42939,0.0332,0.43067,-4.42162
4315206.33406,285.0,7835.48,0.4388,0.03873,0.4405,-5.04423
4315206.53506,285.0,6217.2461,0.44814,0.04284,0.45018,-5.46032
4315206.77306,285.0,4905.291,0.45699,0.04779,0.45949,-5.96969
4315207.01206,285.0,3881.2737,0.46608,0.04921,0.46867,-6.02715
4315207.25006,285.0,3070.9827,0.4762,0.05192,0.47902,-6.22232
4315207.48806,285.0,2430.7778,0.48271,0.05338,0.48565,-6.31069
4315207.72606,285.0,1923.1537,0.49297,0.05656,0.4962,-6.54534
4315207.96406,285.0,1522.4358,0.50009,0.058,0.50344,-6.6157
4315208.20206,285.0,1203.8446,0.50874,0.06086,0.51236,-6.82228
4315208.44106,285.0,952.86591,0.5179,0.06197,0.52159,-6.82304
4315208.67906,285.0,754.27557,0.52546,0.06439,0.52939,-6.98639
4315208.91606,285.0,596.71857,0.53653,0.06515,0.54047,-6.92397
4315209.15406,285.0,471.96338,0.54604,0.07048,0.55057,-7.35485
4315209.39306,285.0,373.20856,0.55529,0.07237,0.55999,-7.42568
4315209.63006,285.0,295.47278,0.56449,0.07458,0.56939,-7.52597
4315209.87007,285.0,233.87738,0.57584,0.07715,0.58098,-7.63128
4315210.10807,285.0,185.05922,0.58508,0.083,0.59094,-8.07397
4315210.34407,285.0,146.35823,0.59607,0.08906,0.60269,-8.4978
4315210.58007,285.0,115.77804,0.6078,0.09193,0.61471,-8.60041
4315210.81507,285.0,91.6721,0.62128,0.10041,0.62934,-9.18043
4315211.06007,285.0,72.51701,0.63404,0.10928,0.64339,-9.77903
4315211.28907,285.0,57.36816,0.64894,0.11824,0.65962,-10.32667
4315211.52607,285.0,45.3629,0.66265,0.12888,0.67507,-11.00594
