Repository: SebaVillagra00/ICM2985-SOH-IPRE

## Data University of Cambridge (EIS Cambridge)
Data publicada en "Identifying degradation patterns of lithium ion batteries from impedance spectroscopy using machine learning" (Zhang, Tang, Zhang, Wang, Stimming & Lee, 2020) https://www.nature.com/articles/s41467-020-15235-7.

Carpeta contiene:
* Paper de Nature Comunications (IF: 16.6).
* Data frames para IOS.
* Data frames para Windows.

Cada Data frame está contenido en un archivo .txt con las siguientes columnas:
* time/s: tiempo en que se mide la muestra.
* cycle number: ciclo de carga de la batería.
* freq/Hz: frecuencia de la señal de input.
* Re(Z)/Ohm: Parte resistiva de la impedancia.
* Im(Z)/Ohm: Parte reactiva de la impedancia.

File: EIS Cambridge/EIS data/EIS_state_IX_35C02.csv (part 27 of 29)
time/s,cycle number,freq/Hz,Re(Z)/Ohm,-Im(Z)/Ohm,|Z|/Ohm,Phase(Z)/deg
4211707.19947,285.0,4.36941,1.2107,0.23785,1.23385,-11.11443
4211707.53447,285.0,3.45686,1.25045,0.21791,1.2693,-9.88551
4211707.95347,285.0,2.73547,1.28439,0.19345,1.29888,-8.56509
4211708.47847,285.0,2.16054,1.31381,0.1705,1.32483,-7.39416
4211709.13747,285.0,1.70952,1.33427,0.14938,1.3426,-6.38785
4211709.96647,285.0,1.35352,1.34945,0.12973,1.35567,-5.49131
4211711.00947,285.0,1.07079,1.36146,0.11413,1.36623,-4.79185
4211712.32248,285.0,0.84734,1.37046,0.10192,1.37425,-4.25312
4211713.97848,285.0,0.67072,1.37868,0.09377,1.38186,-3.8908
4211716.06748,285.0,0.53067,1.3844,0.08808,1.3872,-3.64056
4211718.70448,285.0,0.41976,1.39097,0.0849,1.39356,-3.49299
4211722.03549,285.0,0.33183,1.3979,0.08645,1.40057,-3.53863
4211726.24149,285.0,0.26261,1.40491,0.09223,1.40793,-3.75581
4211731.5495,285.0,0.20791,1.41065,0.10142,1.41429,-4.11218
4211738.25351,285.0,0.16452,1.41655,0.11218,1.42098,-4.52804
4211746.73052,285.0,0.13007,1.42555,0.12424,1.43095,-4.98074
4211757.42053,285.0,0.10309,1.43875,0.14101,1.44564,-5.59746
4211770.93455,285.0,0.08153,1.45465,0.16416,1.46389,-6.43872
4211788.03257,285.0,0.06443,1.47149,0.19129,1.48387,-7.40689
4211809.6186,285.0,0.05102,1.49203,0.21613,1.5076,-8.24228
4211836.86064,285.0,0.04042,1.52606,0.24634,1.54582,-9.1697
4211871.35668,285.0,0.03192,1.56883,0.2888,1.59519,-10.43051
4211914.90374,285.0,0.02528,1.60883,0.34034,1.64443,-11.94465
4211969.96881,285.0,0.01999,1.64507,0.39031,1.69074,-13.34734
4225634.57658,286.0,20004.453,0.52895,-0.00527,0.52897,0.57129
4225634.71958,286.0,15829.126,0.5369,0.00809,0.53696,-0.86379
4225634.86158,286.0,12516.703,0.54407,0.01884,0.54439,-1.98349
4225635.00358,286.0,9909.4424,0.55513,0.02732,0.5558,-2.81745
4225635.16759,286.0,7835.48,0.56369,0.03495,0.56478,-3.54798
4225635.36859,286.0,6217.2461,0.57166,0.04012,0.57307,-4.01416
4225635.60659,286.0,4905.291,0.58063,0.04526,0.58239,-4.45684
4225635.84459,286.0,3881.2737,0.58865,0.04945,0.59073,-4.8019
4225636.08259,286.0,3070.9827,0.59763,0.05422,0.60009,-5.18363
4225636.32059,286.0,2430.7778,0.60662,0.05837,0.60942,-5.49624
4225636.55959,286.0,1923.1537,0.61608,0.06094,0.61909,-5.64938
4225636.79759,286.0,1522.4358,0.62583,0.06494,0.62919,-5.92441
4225637.03559,286.0,1203.8446,0.63588,0.06944,0.63966,-6.2318
4225637.27359,286.0,952.86591,0.64659,0.07181,0.65057,-6.33719
4225637.51259,286.0,754.27557,0.65727,0.07466,0.6615,-6.48062
4225637.74959,286.0,596.71857,0.66869,0.07805,0.67323,-6.65776
4225637.98659,286.0,471.96338,0.68134,0.08142,0.68619,-6.81416
4225638.22659,286.0,373.20856,0.69234,0.08658,0.69774,-7.12822
4225638.46359,286.0,295.47278,0.7043,0.08967,0.70999,-7.25549
4225638.70359,286.0,233.87738,0.71802,0.09433,0.72419,-7.4845
4225638.94159,286.0,185.05922,0.73099,0.10019,0.73783,-7.80427
4225639.17759,286.0,146.35823,0.74408,0.10656,0.75167,-8.14967
4225639.41359,286.0,115.77804,0.75846,0.10942,0.76632,-8.20901
4225639.64859,286.0,91.6721,0.77394,0.11763,0.78283,-8.64237
4225639.89359,286.0,72.51701,0.78841,0.12602,0.79842,-9.08151
4225640.12259,286.0,57.36816,0.80579,0.13632,0.81724,-9.60185
4225640.35959,286.0,45.3629,0.82321,0.14748,0.83632,-10.15705
4225640.59159,286.0,35.93134,0.84074,0.16046,0.85591,-10.80505
4225640.84159,286.0,28.40909,0.86395,0.17586,0.88166,-11.5058
4225641.05659,286.0,22.48202,0.88922,0.19593,0.91055,-12.4258
4225641.32159,286.0,17.79613,0.92185,0.21473,0.94653,-13.11228
4225641.57359,286.0,14.06813,0.96324,0.23331,0.9911,-13.61581
4225641.78959,286.0,11.1448,1.00913,0.24781,1.03911,-13.79713
4225642.05659,286.0,8.81772,1.05676,0.25663,1.08747,-13.64969
4225642.23559,286.0,6.97545,1.10994,0.26045,1.14009,-13.20567
4225642.45359,286.0,5.5173,1.15952,0.24795,1.18573,-12.07023
4225642.7226,286.0,4.36941,1.20604,0.23772,1.22925,-11.15044
4225643.0576,286.0,3.45686,1.24716,0.21455,1.26548,-9.76118
4225643.4766,286.0,2.73547,1.28421,0.192,1.29849,-8.50302
4225644.0016,286.0,2.16054,1.31144,0.17006,1.32242,-7.38857
4225644.6606,286.0,1.70952,1.33105,0.148,1.33925,-6.34457
4225645.4896,286.0,1.35352,1.34686,0.12852,1.35297,-5.45061
4225646.5326,286.0,1.07079,1.35846,0.11326,1.36318,-4.76611
4225647.8456,286.0,0.84734,1.3672,0.10113,1.37093,-4.23045
4225649.5016,286.0,0.67072,1.3756,0.09288,1.37873,-3.86294
4225651.59061,286.0,0.53067,1.38147,0.08706,1.38421,-3.60612
4225654.22761,286.0,0.41976,1.38862,0.08499,1.39122,-3.50246
4225657.55861,286.0,0.33183,1.39545,0.08754,1.39819,-3.58969
4225661.76462,286.0,0.26261,1.40139,0.09319,1.40449,-3.80462
4225667.07263,286.0,0.20791,1.40586,0.10037,1.40943,-4.08354
4225673.77664,286.0,0.16452,1.41275,0.10977,1.41701,-4.44274
4225682.25365,286.0,0.13007,1.42385,0.1225,1.42911,-4.91737
4225692.94366,286.0,0.10309,1.43588,0.14147,1.44283,-5.62699
4225706.45768,286.0,0.08153,1.44913,0.1639,1.45837,-6.45268
4225723.5547,286.0,0.06443,1.46755,0.18862,1.47962,-7.32399
4225745.14173,286.0,0.05102,1.49378,0.21381,1.509,-8.14552
4225772.38377,286.0,0.04042,1.52989,0.25102,1.55035,-9.31806
4225806.87981,286.0,0.03192,1.56449,0.29866,1.59274,-10.80755
4225850.42687,286.0,0.02528,1.595,0.3444,1.63176,-12.18451
4225905.49194,286.0,0.01999,1.63252,0.38221,1.67667,-13.1769
4239568.09769,287.0,20004.453,0.52902,-0.0065,0.52906,0.7037
4239568.24069,287.0,15829.126,0.53705,0.00859,0.53712,-0.91675
4239568.38269,287.0,12516.703,0.54656,0.0178,0.54685,-1.86528
4239568.52469,287.0,9909.4424,0.55595,0.02611,0.55656,-2.6885
4239568.68869,287.0,7835.48,0.56492,0.0344,0.56596,-3.48416
4239568.88969,287.0,6217.2461,0.57369,0.03909,0.57502,-3.89841
4239569.12769,287.0,4905.291,0.58171,0.04544,0.58348,-4.4668
4239569.36669,287.0,3881.2737,0.59125,0.05011,0.59337,-4.84424
4239569.60469,287.0,3070.9827,0.59856,0.05384,0.60098,-5.14034
4239569.84269,287.0,2430.7778,0.60808,0.05803,0.61084,-5.45139
4239570.08069,287.0,1923.1537,0.61834,0.0612,0.62136,-5.65277
4239570.31869,287.0,1522.4358,0.62711,0.0643,0.6304,-5.85394
4239570.55669,287.0,1203.8446,0.63865,0.06745,0.64221,-6.02899
4239570.79569,287.0,952.86591,0.64755,0.07251,0.65159,-6.38937
4239571.03369,287.0,754.27557,0.65771,0.07465,0.66193,-6.47518
4239571.27069,287.0,596.71857,0.66873,0.07938,0.67342,-6.76988
4239571.50869,287.0,471.96338,0.68063,0.08276,0.68564,-6.9326
4239571.74769,287.0,373.20856,0.69284,0.08594,0.69816,-7.07121
4239571.98569,287.0,295.47278,0.70539,0.09074,0.7112,-7.32998
4239572.22469,287.0,233.87738,0.71898,0.0957,0.72533,-7.58162
4239572.46269,287.0,185.05922,0.73206,0.09959,0.7388,-7.74677
4239572.69869,287.0,146.35823,0.74714,0.10685,0.75475,-8.13875
4239572.93469,287.0,115.77804,0.75984,0.11116,0.76793,-8.32335
4239573.16869,287.0,91.6721,0.77455,0.11813,0.7835,-8.67159
4239573.41369,287.0,72.51701,0.78946,0.12614,0.79947,-9.07801
4239573.64369,287.0,57.36816,0.80574,0.13577,0.81709,-9.56481
4239573.87969,287.0,45.3629,0.82389,0.14664,0.83684,-10.09211
4239574.11169,287.0,35.93134,0.84327,0.16054,0.85841,-10.77921
4239574.36269,287.0,28.40909,0.8648,0.17911,0.88315,-11.70153
4239574.57669,287.0,22.48202,0.89106,0.19612,0.91238,-12.41258
4239574.84169,287.0,17.79613,0.92402,0.21466,0.94863,-13.0786
4239575.09369,287.0,14.06813,0.96057,0.23339,0.98851,-13.6566
4239575.3097,287.0,11.1448,1.00592,0.24894,1.03627,-13.89995
4239575.5777,287.0,8.81772,1.05681,0.25971,1.08825,-13.80708
4239575.7557,287.0,6.97545,1.11077,0.25521,1.13971,-12.93958
4239575.9737,287.0,5.5173,1.1579,0.25258,1.18512,-12.30559
4239576.2427,287.0,4.36941,1.20974,0.23331,1.23203,-10.9158
4239576.5777,287.0,3.45686,1.25031,0.21786,1.26915,-9.88427
4239576.9967,287.0,2.73547,1.28488,0.19383,1.29941,-8.57867
4239577.5217,287.0,2.16054,1.31278,0.17004,1.32375,-7.38025
4239578.1807,287.0,1.70952,1.33401,0.14883,1.34228,-6.36597
4239579.0097,287.0,1.35352,1.34984,0.1296,1.35605,-5.4841
4239580.0527,287.0,1.07079,1.36091,0.11327,1.36562,-4.75774
4239581.3667,287.0,0.84734,1.37097,0.10078,1.37467,-4.20413
4239583.02171,287.0,0.67072,1.37929,0.09257,1.38239,-3.83947
4239585.11071,287.0,0.53067,1.38571,0.08882,1.38856,-3.66759
4239587.74771,287.0,0.41976,1.3907,0.08716,1.39343,-3.5864
4239591.07872,287.0,0.33183,1.39591,0.08766,1.39866,-3.59341
4239595.28472,287.0,0.26261,1.40185,0.09099,1.4048,-3.71361
4239600.59273,287.0,0.20791,1.41016,0.09879,1.41361,-4.00744
4239607.29774,287.0,0.16452,1.4176,0.10931,1.4218,-4.40943
4239615.77375,287.0,0.13007,1.42592,0.12328,1.43124,-4.94117
4239626.46376,287.0,0.10309,1.43906,0.13938,1.4458,-5.53215
4239639.97778,287.0,0.08153,1.45821,0.16145,1.46712,-6.31813
4239657.0758,287.0,0.06443,1.4801,0.19216,1.49253,-7.39724
4239678.66183,287.0,0.05102,1.49909,0.22851,1.51641,-8.6671
4239705.90387,287.0,0.04042,1.51914,0.26142,1.54147,-9.76406
4239740.39991,287.0,0.03192,1.55077,0.29173,1.57797,-10.65385
4239783.94697,287.0,0.02528,1.59367,0.32816,1.6271,-11.63528
4239839.01204,287.0,0.01999,1.64059,0.37199,1.68223,-12.77517
4253490.38745,288.0,20004.453,0.52703,-0.00577,0.52706,0.62708
4253490.53045,288.0,15829.126,0.53617,0.00683,0.53621,-0.72967
4253490.67245,288.0,12516.703,0.54647,0.01846,0.54678,-1.93464
4253490.81445,288.0,9909.4424,0.55485,0.02907,0.55561,-2.99954
4253490.97945,288.0,7835.48,0.56293,0.03403,0.56396,-3.45984
4253491.17945,288.0,6217.2461,0.57158,0.03973,0.57296,-3.97648
4253491.41745,288.0,4905.291,0.58076,0.04465,0.58248,-4.39662
4253491.65645,288.0,3881.2737,0.58959,0.05013,0.59171,-4.86001
4253491.89445,288.0,3070.9827,0.59817,0.05502,0.6007,-5.25508
4253492.13245,288.0,2430.7778,0.60692,0.05915,0.6098,-5.56611
4253492.37045,288.0,1923.1537,0.61623,0.06068,0.61921,-5.62391
4253492.60845,288.0,1522.4358,0.62687,0.06467,0.63019,-5.89023
4253492.84645,288.0,1203.8446,0.63577,0.06787,0.63938,-6.09346
4253493.08545,288.0,952.86591,0.64658,0.07267,0.65065,-6.41241
4253493.32345,288.0,754.27557,0.65693,0.07583,0.66129,-6.58469
4253493.56045,288.0,596.71857,0.66797,0.07939,0.67267,-6.77826
4253493.79845,288.0,471.96338,0.68082,0.08233,0.68578,-6.8952
4253494.03745,288.0,373.20856,0.69225,0.08537,0.69749,-7.03058
4253494.27546,288.0,295.47278,0.70546,0.09076,0.71127,-7.33115
4253494.51446,288.0,233.87738,0.71777,0.09464,0.72398,-7.5116
4253494.75246,288.0,185.05922,0.73161,0.09995,0.7384,-7.77959
4253494.98846,288.0,146.35823,0.74534,0.10456,0.75264,-7.98534
4253495.22446,288.0,115.77804,0.76033,0.11372,0.76879,-8.50634
4253495.45946,288.0,91.6721,0.77339,0.11898,0.78249,-8.7462
4253495.70446,288.0,72.51701,0.78927,0.12582,0.79924,-9.05764
4253495.93346,288.0,57.36816,0.80641,0.13573,0.81775,-9.55436
4253496.17046,288.0,45.3629,0.82368,0.14709,0.83671,-10.12483
4253496.40246,288.0,35.93134,0.84288,0.16055,0.85803,-10.78427
4253496.65246,288.0,28.40909,0.86523,0.17795,0.88334,-11.62195
4253496.86746,288.0,22.48202,0.89061,0.19554,0.91182,-12.38308
4253497.13246,288.0,17.79613,0.92323,0.21625,0.94822,-13.18258
4253497.38446,288.0,14.06813,0.96185,0.23396,0.9899,-13.67091
4253497.60046,288.0,11.1448,1.00736,0.2476,1.03735,-13.809
4253497.86846,288.0,8.81772,1.05495,0.25858,1.08618,-13.77229
4253498.04646,288.0,6.97545,1.11349,0.26035,1.14353,-13.16022
4253498.26446,288.0,5.5173,1.15953,0.24998,1.18617,-12.16596
4253498.53346,288.0,4.36941,1.21042,0.23995,1.23397,-11.213
4253498.86846,288.0,3.45686,1.25106,0.21858,1.27002,-9.91064
4253499.28746,288.0,2.73547,1.28837,0.19533,1.30309,-8.62102
4253499.81246,288.0,2.16054,1.31651,0.1723,1.32773,-7.45618
4253500.47146,288.0,1.70952,1.33751,0.15086,1.34599,-6.43532
4253501.30046,288.0,1.35352,1.35315,0.13079,1.35945,-5.52066
4253502.34347,288.0,1.07079,1.36511,0.11494,1.36994,-4.81276
4253503.65747,288.0,0.84734,1.37516,0.10238,1.37896,-4.25782
4253505.31247,288.0,0.67072,1.38282,0.09464,1.38605,-3.91541
4253507.40147,288.0,0.53067,1.38793,0.08872,1.39077,-3.65758
4253510.03848,288.0,0.41976,1.39519,0.08557,1.39781,-3.50971
4253513.36948,288.0,0.33183,1.40251,0.0866,1.40518,-3.53335
4253517.57549,288.0,0.26261,1.40953,0.0927,1.41258,-3.76277
4253522.88349,288.0,0.20791,1.41529,0.10199,1.41896,-4.12174
4253529.5875,288.0,0.16452,1.42043,0.11236,1.42487,-4.52265
4253538.06451,288.0,0.13007,1.42985,0.124,1.43522,-4.95642
4253548.75453,288.0,0.10309,1.4429,0.14119,1.4498,-5.58882
4253562.26854,288.0,0.08153,1.45823,0.16455,1.46748,-6.43821
4253579.36657,288.0,0.06443,1.47594,0.1917,1.48833,-7.4004
4253600.95259,288.0,0.05102,1.4968,0.216,1.51231,-8.21164
4253628.19463,288.0,0.04042,1.53206,0.24684,1.55182,-9.15253
4253662.69068,288.0,0.03192,1.57376,0.29082,1.60041,-10.46979
4253706.23773,288.0,0.02528,1.6126,0.34245,1.64856,-11.98902
4253761.30281,288.0,0.01999,1.64796,0.39078,1.69366,-13.34019
4267394.9068,289.0,20004.453,0.52726,-0.00583,0.52729,0.63358
4267395.0498,289.0,15829.126,0.53669,0.00917,0.53677,-0.97906
4267395.1918,289.0,12516.703,0.54596,0.01937,0.54631,-2.03179
4267395.3338,289.0,9909.4424,0.55622,0.02895,0.55697,-2.97967
4267395.4978,289.0,7835.48,0.56333,0.03494,0.56442,-3.54878
4267395.6988,289.0,6217.2461,0.57261,0.04134,0.5741,-4.12901
4267395.9368,289.0,4905.291,0.58036,0.04688,0.58225,-4.61859
4267396.1748,289.0,3881.2737,0.59054,0.05059,0.5927,-4.89622
4267396.4138,289.0,3070.9827,0.59946,0.05486,0.60197,-5.2292
4267396.6518,289.0,2430.7778,0.60796,0.05728,0.61065,-5.38261
4267396.8898,289.0,1923.1537,0.61709,0.06176,0.62017,-5.71537
4267397.1278,289.0,1522.4358,0.62747,0.06446,0.63078,-5.86513
4267397.3658,289.0,1203.8446,0.6361,0.06938,0.63987,-6.2245
4267397.6048,289.0,952.86591,0.64826,0.07179,0.65223,-6.31909
4267397.8428,289.0,754.27557,0.65981,0.0756,0.66413,-6.53636
4267398.0798,289.0,596.71857,0.66848,0.0788,0.67311,-6.72316
4267398.3178,289.0,471.96338,0.681,0.08252,0.68598,-6.90943
4267398.5568,289.0,373.20856,0.69431,0.08619,0.69964,-7.07653
4267398.7948,289.0,295.47278,0.70529,0.09079,0.71111,-7.33486
4267399.0338,289.0,233.87738,0.7181,0.0954,0.72441,-7.56718
4267399.2718,289.0,185.05922,0.73174,0.10084,0.73866,-7.84632
4267399.5078,289.0,146.35823,0.74434,0.10531,0.75175,-8.05249
4267399.7438,289.0,115.77804,0.75954,0.11071,0.76756,-8.29333
4267399.9788,289.0,91.6721,0.77357,0.11793,0.78251,-8.66779
4267400.2238,289.0,72.51701,0.78924,0.12567,0.79919,-9.04705
4267400.4528,289.0,57.36816,0.80507,0.13583,0.81645,-9.5765
4267400.6898,289.0,45.3629,0.82316,0.14739,0.83625,-10.15159
4267400.9218,289.0,35.93134,0.84346,0.16239,0.85895,-10.8976
4267401.1728,289.0,28.40909,0.86533,0.17672,0.88319,-11.54208
4267401.3868,289.0,22.48202,0.89091,0.19692,0.91242,-12.46372
4267401.6518,289.0,17.79613,0.9235,0.21613,0.94845,-13.17192
4267401.90381,289.0,14.06813,0.96325,0.23465,0.99142,-13.69085
4267402.11981,289.0,11.1448,1.00765,0.2494,1.03806,-13.90171
4267402.38781,289.0,8.81772,1.05826,0.26029,1.0898,-13.81821
4267402.56581,289.0,6.97545,1.11273,0.25724,1.14208,-13.01678
4267402.78381,289.0,5.5173,1.15936,0.25449,1.18696,-12.38069
4267403.05281,289.0,4.36941,1.21248,0.23853,1.23572,-11.12959
4267403.38781,289.0,3.45686,1.25436,0.22159,1.27378,-10.01824
4267403.80681,289.0,2.73547,1.28786,0.19655,1.30277,-8.67757
4267404.33181,289.0,2.16054,1.31686,0.17241,1.3281,-7.4589
4267404.99081,289.0,1.70952,1.33927,0.15045,1.34769,-6.40976
4267405.81981,289.0,1.35352,1.35481,0.1319,1.36121,-5.56055
4267406.86281,289.0,1.07079,1.36637,0.11594,1.37128,-4.85025
4267408.17681,289.0,0.84734,1.37623,0.10319,1.3801,-4.28807
4267409.83182,289.0,0.67072,1.38387,0.09384,1.38705,-3.87911
4267411.92082,289.0,0.53067,1.39055,0.08869,1.39338,-3.64951
4267414.55782,289.0,0.41976,1.39605,0.0866,1.39873,-3.54956
4267417.88883,289.0,0.33183,1.40234,0.08678,1.40502,-3.54107
4267422.09483,289.0,0.26261,1.41038,0.09052,1.41329,-3.67244
4267427.40284,289.0,0.20791,1.41822,0.1,1.42174,-4.03321
4267434.10685,289.0,0.16452,1.42533,0.11286,1.42979,-4.52721
4267442.58386,289.0,0.13007,1.43173,0.12841,1.43748,-5.12516
4267453.27387,289.0,0.10309,1.44257,0.14337,1.44967,-5.67559
4267466.78789,289.0,0.08153,1.45865,0.1633,1.46777,-6.38791
4267483.88591,289.0,0.06443,1.47846,0.19021,1.49065,-7.33113
4267505.47194,289.0,0.05102,1.49892,0.22103,1.51513,-8.38849
4267532.71498,289.0,0.04042,1.5252,0.25019,1.54558,-9.31575
4267567.21002,289.0,0.03192,1.56626,0.28327,1.59167,-10.25153
4267610.75708,289.0,0.02528,1.6164,0.32871,1.64948,-11.49481
4267665.82215,289.0,0.01999,1.66499,0.38511,1.70894,-13.02338
4281301.25136,290.0,20004.453,0.52914,-0.00571,0.52917,0.6183
4281301.39436,290.0,15829.126,0.53796,0.00662,0.538,-0.70503
4281301.53636,290.0,12516.703,0.54764,0.01887,0.54797,-1.97349
4281301.67836,290.0,9909.4424,0.55652,0.02771,0.55721,-2.85076
4281301.84236,290.0,7835.48,0.5642,0.03469,0.56527,-3.51825
4281302.04337,290.0,6217.2461,0.57427,0.04212,0.57581,-4.19446
4281302.28137,290.0,4905.291,0.58169,0.04399,0.58335,-4.32428
4281302.51937,290.0,3881.2737,0.59083,0.04894,0.59286,-4.73509
4281302.75737,290.0,3070.9827,0.59975,0.05316,0.6021,-5.065
4281302.99637,290.0,2430.7778,0.60836,0.05736,0.61106,-5.38673
4281303.23437,290.0,1923.1537,0.61942,0.06136,0.62245,-5.65759
4281303.47237,290.0,1522.4358,0.6283,0.06356,0.63151,-5.77618
4281303.71037,290.0,1203.8446,0.63814,0.06895,0.64185,-6.16683
4281303.94937,290.0,952.86591,0.6479,0.07218,0.65191,-6.3571
4281304.18737,290.0,754.27557,0.65921,0.07657,0.66364,-6.62521
4281304.42437,290.0,596.71857,0.66964,0.07889,0.67427,-6.71881
4281304.66237,290.0,471.96338,0.68121,0.08143,0.68606,-6.81651
4281304.90137,290.0,373.20856,0.69429,0.08616,0.69962,-7.07418
4281305.13837,290.0,295.47278,0.70687,0.09086,0.71268,-7.32418
4281305.37837,290.0,233.87738,0.71968,0.09506,0.72593,-7.52419
4281305.61637,290.0,185.05922,0.7313,0.09964,0.73806,-7.75852
4281305.85237,290.0,146.35823,0.74706,0.10481,0.75438,-7.98654
4281306.08837,290.0,115.77804,0.75875,0.11074,0.76679,-8.3038
4281306.32337,290.0,91.6721,0.77389,0.11705,0.78269,-8.60102
4281306.56837,290.0,72.51701,0.79038,0.12713,0.80054,-9.13721
4281306.79737,290.0,57.36816,0.80684,0.13654,0.81831,-9.60509
4281307.03437,290.0,45.3629,0.82346,0.14664,0.83642,-10.09712
4281307.26637,290.0,35.93134,0.84411,0.1613,0.85938,-10.81811
4281307.51637,290.0,28.40909,0.86419,0.17876,0.88249,-11.68673
4281307.73137,290.0,22.48202,0.89149,0.19519,0.91261,-12.34989
4281307.99637,290.0,17.79613,0.92317,0.21507,0.94789,-13.1142
4281308.24837,290.0,14.06813,0.96134,0.2321,0.98896,-13.57354
4281308.46437,290.0,11.1448,1.00727,0.24578,1.03682,-13.71236
4281308.73137,290.0,8.81772,1.05624,0.25827,1.08736,-13.74013
4281308.91037,290.0,6.97545,1.11121,0.25666,1.14047,-13.00551
4281309.12837,290.0,5.5173,1.1575,0.24975,1.18414,-12.17565
4281309.39737,290.0,4.36941,1.21075,0.23575,1.23349,-11.01826
4281309.73238,290.0,3.45686,1.24998,0.21918,1.26905,-9.94538
4281310.15138,290.0,2.73547,1.28596,0.1938,1.30048,-8.57006
4281310.67638,290.0,2.16054,1.3136,0.17008,1.32456,-7.37742
4281311.33538,290.0,1.70952,1.33457,0.14898,1.34286,-6.36945
4281312.16438,290.0,1.35352,1.34939,0.12891,1.35553,-5.45712
4281313.20738,290.0,1.07079,1.36177,0.1137,1.36651,-4.77295
4281314.52038,290.0,0.84734,1.37239,0.1013,1.37612,-4.22147
4281316.17638,290.0,0.67072,1.38021,0.09334,1.38337,-3.86872
4281318.26539,290.0,0.53067,1.38567,0.08933,1.38854,-3.68846
4281320.90239,290.0,0.41976,1.39064,0.08696,1.39336,-3.5782
4281324.23339,290.0,0.33183,1.39656,0.08747,1.3993,-3.58406
4281328.4394,290.0,0.26261,1.40334,0.09104,1.40629,-3.71183
4281333.74741,290.0,0.20791,1.40999,0.09892,1.41346,-4.01322
4281340.45142,290.0,0.16452,1.41743,0.10948,1.42166,-4.41675
4281348.92843,290.0,0.13007,1.42693,0.12241,1.43217,-4.90303
4281359.61844,290.0,0.10309,1.44166,0.13972,1.44841,-5.53557
4281373.13246,290.0,0.08153,1.4602,0.16503,1.4695,-6.4481
4281390.22948,290.0,0.06443,1.47915,0.19727,1.49225,-7.59654
4281411.81651,290.0,0.05102,1.49449,0.22904,1.51193,-8.71312
4281439.05854,290.0,0.04042,1.51783,0.25739,1.5395,-9.62449
4281473.55459,290.0,0.03192,1.55393,0.28924,1.58062,-10.54425
4281517.10165,290.0,0.02528,1.59613,0.3294,1.62976,-11.6608
4281572.16672,290.0,0.01999,1.6399,0.37263,1.6817,-12.80161
4295231.47383,291.0,20004.453,0.5297,-0.00623,0.52974,0.67353
4295231.61683,291.0,15829.126,0.53791,0.00785,0.53797,-0.83574
4295231.75883,291.0,12516.703,0.54713,0.01727,0.5474,-1.80803
4295231.90083,291.0,9909.4424,0.5553,0.02839,0.55602,-2.92634
4295232.06483,291.0,7835.48,0.56362,0.03502,0.56471,-3.55532
4295232.26583,291.0,6217.2461,0.57337,0.04031,0.57478,-4.02133
4295232.50383,291.0,4905.291,0.58229,0.04577,0.58408,-4.49471
4295232.74283,291.0,3881.2737,0.59002,0.04859,0.59201,-4.70757
4295232.98083,291.0,3070.9827,0.60039,0.05345,0.60277,-5.08762
4295233.21883,291.0,2430.7778,0.61029,0.05741,0.61298,-5.37424
4295233.45683,291.0,1923.1537,0.61753,0.06031,0.62047,-5.57813
4295233.69483,291.0,1522.4358,0.62899,0.0643,0.63227,-5.83711
4295233.93283,291.0,1203.8446,0.63805,0.06842,0.64171,-6.12075
4295234.17183,291.0,952.86591,0.64755,0.07274,0.65162,-6.40944
4295234.40983,291.0,754.27557,0.65839,0.07444,0.66259,-6.45084
4295234.64683,291.0,596.71857,0.67166,0.07831,0.67621,-6.64993
4295234.88483,291.0,471.96338,0.68061,0.08236,0.68557,-6.89945
4295235.12383,291.0,373.20856,0.69354,0.08731,0.69902,-7.1753
4295235.36183,291.0,295.47278,0.70659,0.08903,0.71218,-7.18159
4295235.60083,291.0,233.87738,0.71749,0.09512,0.72377,-7.55193
4295235.83883,291.0,185.05922,0.73163,0.10041,0.73849,-7.81484
4295236.07483,291.0,146.35823,0.7463,0.10508,0.75366,-8.0148
4295236.31083,291.0,115.77804,0.76083,0.11192,0.76902,-8.36855
4295236.54583,291.0,91.6721,0.77479,0.11649,0.7835,-8.55048
4295236.79083,291.0,72.51701,0.79048,0.12611,0.80048,-9.06456
4295237.01983,291.0,57.36816,0.80554,0.13547,0.81685,-9.54643
4295237.25683,291.0,45.3629,0.82194,0.14777,0.83512,-10.19202
4295237.48884,291.0,35.93134,0.84213,0.16128,0.85743,-10.84202
4295237.73884,291.0,28.40909,0.86356,0.17716,0.88155,-11.59371
4295237.95384,291.0,22.48202,0.89122,0.19711,0.91276,-12.47151
4295238.21884,291.0,17.79613,0.92332,0.21503,0.94803,-13.10952
4295238.47084,291.0,14.06813,0.96033,0.23278,0.98814,-13.62551
4295238.68684,291.0,11.1448,1.00528,0.24749,1.0353,-13.83065
4295238.95384,291.0,8.81772,1.05605,0.25853,1.08724,-13.75573
4295239.13284,291.0,6.97545,1.11131,0.25472,1.14013,-12.90945
4295239.35084,291.0,5.5173,1.15798,0.25288,1.18527,-12.31906
4295239.61984,291.0,4.36941,1.20955,0.23468,1.23211,-10.98022
4295239.95484,291.0,3.45686,1.25133,0.21882,1.27032,-9.91879
4295240.37384,291.0,2.73547,1.28403,0.19317,1.29848,-8.55524
4295240.89884,291.0,2.16054,1.31289,0.16931,1.32376,-7.34823
4295241.55784,291.0,1.70952,1.33482,0.14858,1.34306,-6.35161
4295242.38684,291.0,1.35352,1.34966,0.12998,1.35591,-5.50109
4295243.42984,291.0,1.07079,1.36125,0.11464,1.36607,-4.8141
4295244.74284,291.0,0.84734,1.37052,0.10177,1.37429,-4.24681
4295246.39885,291.0,0.67072,1.37805,0.09292,1.38118,-3.85759
4295248.48785,291.0,0.53067,1.38424,0.08788,1.38703,-3.63241
4295251.12485,291.0,0.41976,1.38991,0.08567,1.39255,-3.52721
4295254.45586,291.0,0.33183,1.39672,0.08574,1.39935,-3.51281
4295258.66186,291.0,0.26261,1.40355,0.09015,1.40644,-3.67502
4295263.96987,291.0,0.20791,1.41226,0.09961,1.41577,-4.03452
4295270.67388,291.0,0.16452,1.41907,0.11296,1.42356,-4.55114
4295279.15089,291.0,0.13007,1.42601,0.12805,1.43175,-5.13136
4295289.8409,291.0,0.10309,1.43602,0.14321,1.44314,-5.69521
4295303.35492,291.0,0.08153,1.45269,0.1632,1.46183,-6.40982
4295320.45194,291.0,0.06443,1.4725,0.18974,1.48467,-7.34253
4295342.03897,291.0,0.05102,1.49243,0.22018,1.50858,-8.39253
4295369.28101,291.0,0.04042,1.51924,0.24879,1.53947,-9.30008
4295403.77705,291.0,0.03192,1.56098,0.28191,1.58623,-10.23712
4295447.32411,291.0,0.02528,1.61101,0.32831,1.64412,-11.51856
4295502.38918,291.0,0.01999,1.65872,0.38475,1.70276,-13.05916
4309169.08758,292.0,20004.453,0.52936,-0.00677,0.52941,0.73299
4309169.23058,292.0,15829.126,0.5385,0.00695,0.53854,-0.73996
4309169.37258,292.0,12516.703,0.54804,0.01824,0.54834,-1.90659
4309169.51458,292.0,9909.4424,0.55641,0.0271,0.55707,-2.78848
4309169.67858,292.0,7835.48,0.56599,0.0334,0.56697,-3.37714
4309169.87958,292.0,6217.2461,0.57598,0.03891,0.57729,-3.86497
4309170.11758,292.0,4905.291,0.58317,0.04415,0.58484,-4.32986
4309170.35658,292.0,3881.2737,0.59187,0.04994,0.59398,-4.82334
4309170.59458,292.0,3070.9827,0.5998,0.0534,0.60217,-5.08778
4309170.83258,292.0,2430.7778,0.60903,0.05588,0.61159,-5.24276
4309171.07058,292.0,1923.1537,0.61774,0.06167,0.62081,-5.70073
4309171.30858,292.0,1522.4358,0.62839,0.06433,0.63167,-5.84551
4309171.54658,292.0,1203.8446,0.63723,0.06796,0.64085,-6.08717
4309171.78558,292.0,952.86591,0.64847,0.07185,0.65244,-6.32254
4309172.02358,292.0,754.27557,0.6593,0.07347,0.66338,-6.35871
4309172.26058,292.0,596.71857,0.67095,0.0771,0.67537,-6.55551
4309172.49858,292.0,471.96338,0.68236,0.08154,0.68722,-6.81422
4309172.73758,292.0,373.20856,0.6941,0.08618,0.69943,-7.07759
4309172.97558,292.0,295.47278,0.70617,0.09023,0.71191,-7.28157
4309173.21458,292.0,233.87738,0.7203,0.0944,0.72646,-7.46633
4309173.45258,292.0,185.05922,0.73146,0.0981,0.73801,-7.63851
4309173.68858,292.0,146.35823,0.74542,0.10499,0.75278,-8.01731
4309173.92459,292.0,115.77804,0.75979,0.10969,0.76767,-8.21532
4309174.15959,292.0,91.6721,0.77279,0.11759,0.78169,-8.65153
4309174.40459,292.0,72.51701,0.7911,0.12632,0.80112,-9.07186
4309174.63359,292.0,57.36816,0.80395,0.13609,0.81539,-9.60769
4309174.87059,292.0,45.3629,0.82255,0.14605,0.83542,-10.06839
4309175.10259,292.0,35.93134,0.84281,0.16176,0.8582,-10.86437
4309175.35259,292.0,28.40909,0.86309,0.17633,0.88092,-11.54683
4309175.56759,292.0,22.48202,0.8912,0.19431,0.91213,-12.29963
4309175.83259,292.0,17.79613,0.92263,0.21544,0.94745,-13.14368
4309176.08459,292.0,14.06813,0.96122,0.23202,0.98882,-13.57078
4309176.30059,292.0,11.1448,1.00473,0.24763,1.0348,-13.84565
4309176.56759,292.0,8.81772,1.05491,0.25668,1.08569,-13.67546
4309176.74559,292.0,6.97545,1.11291,0.25797,1.14241,-13.0504
4309176.96459,292.0,5.5173,1.15732,0.24732,1.18345,-12.06291
4309177.23359,292.0,4.36941,1.20971,0.23702,1.23271,-11.08576
4309177.56859,292.0,3.45686,1.24871,0.21698,1.26742,-9.85758
4309177.98759,292.0,2.73547,1.28446,0.19099,1.29858,-8.45737
4309178.51259,292.0,2.16054,1.31322,0.16929,1.32409,-7.34557
4309179.17159,292.0,1.70952,1.33239,0.14943,1.34074,-6.39891
4309180.00059,292.0,1.35352,1.34871,0.12974,1.35493,-5.49463
4309181.04359,292.0,1.07079,1.36026,0.1138,1.36501,-4.78225
4309182.3566,292.0,0.84734,1.36898,0.1022,1.37278,-4.26933
4309184.0126,292.0,0.67072,1.37708,0.09306,1.38022,-3.86608
4309186.1016,292.0,0.53067,1.38318,0.08785,1.38597,-3.63407
4309188.7386,292.0,0.41976,1.38926,0.08508,1.39186,-3.5043
4309192.06961,292.0,0.33183,1.39706,0.08641,1.39973,-3.53915
4309196.27561,292.0,0.26261,1.4036,0.09221,1.40663,-3.75867
4309201.58362,292.0,0.20791,1.40969,0.10146,1.41334,-4.11673
4309208.28763,292.0,0.16452,1.41552,0.11241,1.41998,-4.54056
4309216.76464,292.0,0.13007,1.42365,0.12434,1.42907,-4.99155
4309227.45466,292.0,0.10309,1.43695,0.14101,1.44385,-5.60466
4309240.96867,292.0,0.08153,1.4526,0.16424,1.46186,-6.45087
4309258.0657,292.0,0.06443,1.47091,0.19197,1.48339,-7.43583
4309279.65272,292.0,0.05102,1.49103,0.21661,1.50668,-8.26589
4309306.89476,292.0,0.04042,1.525,0.24586,1.54469,-9.15842
4309341.3908,292.0,0.03192,1.56753,0.28809,1.59378,-10.41398
4309384.93786,292.0,0.02528,1.60802,0.33998,1.64357,-11.93824
4309440.00293,292.0,0.01999,1.64469,0.3905,1.69041,-13.35643
4323101.05106,293.0,20004.453,0.533,-0.00675,0.53305,0.72595
4323101.19406,293.0,15829.126,0.54193,0.00746,0.54198,-0.78846
4323101.33606,293.0,12516.703,0.54956,0.01825,0.54986,-1.90198
4323101.47806,293.0,9909.4424,0.55859,0.02713,0.55925,-2.78068
4323101.64206,293.0,7835.48,0.56791,0.03425,0.56894,-3.45104
4323101.84306,293.0,6217.2461,0.57586,0.04189,0.57738,-4.16099
4323102.08106,293.0,4905.291,0.58492,0.04537,0.58667,-4.43576
4323102.31906,293.0,3881.2737,0.59377,0.05024,0.59589,-4.83622
4323102.55806,293.0,3070.9827,0.60346,0.05366,0.60585,-5.0816
4323102.79606,293.0,2430.7778,0.61174,0.05746,0.61444,-5.36637
4323103.03406,293.0,1923.1537,0.61893,0.05991,0.62182,-5.5284
4323103.27207,293.0,1522.4358,0.63219,0.0642,0.63544,-5.79839
4323103.51007,293.0,1203.8446,0.64041,0.06867,0.64408,-6.12049
4323103.74907,293.0,952.86591,0.65077,0.071,0.65463,-6.22603
4323103.98707,293.0,754.27557,0.66212,0.07386,0.66623,-6.36479
4323104.22407,293.0,596.71857,0.67199,0.07854,0.67656,-6.66663
4323104.46207,293.0,471.96338,0.68563,0.08178,0.69049,-6.80182
4323104.70107,293.0,373.20856,0.69601,0.08371,0.70103,-6.85842
4323104.93907,293.0,295.47278,0.70899,0.08989,0.71467,-7.22568
4323105.17807,293.0,233.87738,0.72151,0.09368,0.72757,-7.39777
4323105.41607,293.0,185.05922,0.73456,0.09892,0.74119,-7.66984
4323105.65207,293.0,146.35823,0.74731,0.10414,0.75453,-7.93358
4323105.88807,293.0,115.77804,0.76059,0.10939,0.76842,-8.18399
4323106.12307,293.0,91.6721,0.77605,0.11727,0.78486,-8.59271
4323106.36807,293.0,72.51701,0.79009,0.12581,0.80004,-9.04762
4323106.59707,293.0,57.36816,0.807,0.13541,0.81828,-9.52501
4323106.83407,293.0,45.3629,0.82482,0.14656,0.83774,-10.07528
4323107.06607,293.0,35.93134,0.84334,0.16001,0.85839,-10.74337
4323107.31607,293.0,28.40909,0.8653,0.1772,0.88326,-11.57354
4323107.53107,293.0,22.48202,0.89249,0.19657,0.91388,-12.42134
4323107.79607,293.0,17.79613,0.92531,0.21398,0.94972,-13.02068
4323108.04807,293.0,14.06813,0.96341,0.23483,0.99162,-13.69848
4323108.26407,293.0,11.1448,1.00846,0.24895,1.03873,-13.86664
4323108.53107,293.0,8.81772,1.05897,0.25908,1.0902,-13.74744
4323108.71007,293.0,6.97545,1.10913,0.25586,1.13826,-12.99001
4323108.92807,293.0,5.5173,1.16278,0.25434,1.19027,-12.33822
4323109.19707,293.0,4.36941,1.20919,0.23547,1.2319,-11.01975
4323109.53207,293.0,3.45686,1.25343,0.21705,1.27209,-9.82404
4323109.95107,293.0,2.73547,1.28605,0.19487,1.30073,-8.61609
4323110.47607,293.0,2.16054,1.3151,0.16968,1.326,-7.35191
4323111.13508,293.0,1.70952,1.33752,0.14823,1.34571,-6.32412
4323111.96408,293.0,1.35352,1.35245,0.13024,1.35871,-5.50041
4323113.00708,293.0,1.07079,1.36398,0.11495,1.36881,-4.81729
4323114.32008,293.0,0.84734,1.37315,0.10218,1.37695,-4.25573
4323115.97608,293.0,0.67072,1.38036,0.09376,1.38354,-3.88576
4323118.06508,293.0,0.53067,1.38708,0.08798,1.38986,-3.62913
4323120.70209,293.0,0.41976,1.3929,0.0864,1.39558,-3.54959
4323124.03309,293.0,0.33183,1.39888,0.08699,1.40158,-3.55832
4323128.2391,293.0,0.26261,1.40521,0.0902,1.4081,-3.67292
4323133.5471,293.0,0.20791,1.41414,0.09804,1.41753,-3.96587
4323140.25111,293.0,0.16452,1.42361,0.11107,1.42794,-4.46108
4323148.72812,293.0,0.13007,1.43136,0.1283,1.4371,-5.12196
4323159.41814,293.0,0.10309,1.43957,0.14601,1.44695,-5.79131
4323172.93216,293.0,0.08153,1.45274,0.16496,1.46208,-6.47826
4323190.02918,293.0,0.06443,1.47302,0.18945,1.48515,-7.32859
4323211.61621,293.0,0.05102,1.49713,0.21945,1.51313,-8.33892
4323238.85824,293.0,0.04042,1.52212,0.25274,1.54296,-9.42773
4323273.35429,293.0,0.03192,1.55662,0.28459,1.58242,-10.36067
4323316.90135,293.0,0.02528,1.60636,0.32068,1.63805,-11.28972
4323371.96642,293.0,0.01999,1.66329,0.37249,1.70449,-12.62293
4337025.06865,294.0,20004.453,0.53208,-0.00507,0.5321,0.54607
4337025.21165,294.0,15829.126,0.54193,0.00774,0.54198,-0.8179
4337025.35365,294.0,12516.703,0.55071,0.02013,0.55107,-2.09327
4337025.49565,294.0,9909.4424,0.55813,0.02752,0.55881,-2.82263
4337025.65965,294.0,7835.48,0.56684,0.03522,0.56794,-3.55539
4337025.86065,294.0,6217.2461,0.5765,0.03971,0.57786,-3.94081
4337026.09865,294.0,4905.291,0.58439,0.04455,0.58608,-4.35963
4337026.33765,294.0,3881.2737,0.59389,0.05091,0.59607,-4.89999
4337026.57565,294.0,3070.9827,0.60284,0.05421,0.60527,-5.13885
4337026.81365,294.0,2430.7778,0.61118,0.05835,0.61396,-5.45323
4337027.05165,294.0,1923.1537,0.62133,0.06228,0.62445,-5.72368
4337027.28965,294.0,1522.4358,0.63064,0.0649,0.63397,-5.876
4337027.52765,294.0,1203.8446,0.64045,0.06769,0.64402,-6.03307
4337027.76665,294.0,952.86591,0.65073,0.07075,0.65456,-6.20477
4337028.00465,294.0,754.27557,0.66103,0.0772,0.66552,-6.6612
4337028.24165,294.0,596.71857,0.67182,0.07667,0.67618,-6.51058
4337028.47965,294.0,471.96338,0.68453,0.08299,0.68954,-6.91291
4337028.71865,294.0,373.20856,0.69675,0.08717,0.70219,-7.13112
4337028.95665,294.0,295.47278,0.70985,0.09081,0.71564,-7.28976
4337029.19565,294.0,233.87738,0.722,0.09465,0.72817,-7.46878
4337029.43365,294.0,185.05922,0.73438,0.09975,0.74112,-7.73486
4337029.66965,294.0,146.35823,0.74775,0.10265,0.75477,-7.81627
4337029.90665,294.0,115.77804,0.76379,0.11203,0.77196,-8.34424
4337030.14065,294.0,91.6721,0.77816,0.11757,0.78699,-8.592
4337030.38565,294.0,72.51701,0.79442,0.1251,0.80421,-8.9492
4337030.61465,294.0,57.36816,0.80892,0.13594,0.82026,-9.53925
4337030.85165,294.0,45.3629,0.82561,0.14738,0.83866,-10.1215
4337031.08365,294.0,35.93134,0.84615,0.16143,0.86142,-10.80121
4337031.33465,294.0,28.40909,0.86831,0.17746,0.88626,-11.55091
4337031.54865,294.0,22.48202,0.89488,0.19631,0.91616,-12.37313
4337031.81366,294.0,17.79613,0.9253,0.21628,0.95024,-13.15599
4337032.06566,294.0,14.06813,0.96584,0.23269,0.99348,-13.54524
4337032.28166,294.0,11.1448,1.01088,0.24826,1.04092,-13.79784
4337032.54966,294.0,8.81772,1.05952,0.25776,1.09043,-13.67332
4337032.72766,294.0,6.97545,1.11428,0.26366,1.14504,-13.31235
4337032.94566,294.0,5.5173,1.16537,0.25138,1.19217,-12.17257
4337033.21466,294.0,4.36941,1.21498,0.24305,1.23906,-11.31233
4337033.54966,294.0,3.45686,1.2565,0.21984,1.27559,-9.92426
4337033.96866,294.0,2.73547,1.29322,0.19661,1.30808,-8.64433
4337034.49366,294.0,2.16054,1.3204,0.17473,1.33191,-7.53833
4337035.15366,294.0,1.70952,1.34194,0.15134,1.35044,-6.43438
4337035.98166,294.0,1.35352,1.35873,0.13152,1.36508,-5.52897
4337037.02466,294.0,1.07079,1.37193,0.11565,1.3768,-4.81835
4337038.33866,294.0,0.84734,1.38135,0.1041,1.38527,-4.30956
4337039.99367,294.0,0.67072,1.38887,0.09535,1.39214,-3.92738
4337042.08267,294.0,0.53067,1.39406,0.08992,1.39696,-3.69045
4337044.71967,294.0,0.41976,1.40004,0.08738,1.40277,-3.57145
4337048.05068,294.0,0.33183,1.4068,0.08788,1.40954,-3.57455
4337052.25668,294.0,0.26261,1.41257,0.09221,1.41558,-3.73484
4337057.56469,294.0,0.20791,1.4187,0.09888,1.42214,-3.98701
4337064.2697,294.0,0.16452,1.42767,0.10836,1.43178,-4.34023
4337072.74571,294.0,0.13007,1.44067,0.12307,1.44592,-4.88285
4337083.43572,294.0,0.10309,1.45379,0.14434,1.46094,-5.67012
4337096.94974,294.0,0.08153,1.46597,0.1704,1.47584,-6.63014
4337114.04776,294.0,0.06443,1.48064,0.19984,1.49406,-7.68656
4337135.63379,294.0,0.05102,1.50079,0.22235,1.51717,-8.42735
4337162.87683,294.0,0.04042,1.53092,0.25248,1.5516,-9.36484
4337197.37187,294.0,0.03192,1.56656,0.29088,1.59334,-10.51874
4337240.91893,294.0,0.02528,1.60266,0.33034,1.63635,-11.64668
4337295.984,294.0,0.01999,1.65047,0.36674,1.69073,-12.52766
4350939.57131,295.0,20004.453,0.52904,-0.00579,0.52907,0.62692
4350939.71432,295.0,15829.126,0.54004,0.00808,0.5401,-0.85767
4350939.85632,295.0,12516.703,0.54981,0.01878,0.55013,-1.95657
4350939.99832,295.0,9909.4424,0.55785,0.02785,0.55855,-2.85829
4350940.16232,295.0,7835.48,0.56596,0.03321,0.56694,-3.35782
4350940.36332,295.0,6217.2461,0.57507,0.0411,0.57653,-4.08757
4350940.60132,295.0,4905.291,0.58382,0.04536,0.58558,-4.44233
4350940.83932,295.0,3881.2737,0.59227,0.04884,0.59428,-4.71441
4350941.07832,295.0,3070.9827,0.60145,0.05374,0.60384,-5.1058
4350941.31632,295.0,2430.7778,0.61086,0.05845,0.61365,-5.46537
4350941.55432,295.0,1923.1537,0.61967,0.06094,0.62266,-5.61632
4350941.79232,295.0,1522.4358,0.63002,0.06617,0.63349,-5.9958
4350942.03032,295.0,1203.8446,0.63867,0.06732,0.64221,-6.01734
4350942.26932,295.0,952.86591,0.64992,0.07214,0.65391,-6.33407
4350942.50732,295.0,754.27557,0.65952,0.07422,0.66368,-6.42071
4350942.74432,295.0,596.71857,0.67205,0.07888,0.67666,-6.69433
4350942.98232,295.0,471.96338,0.68346,0.08329,0.68852,-6.94813
4350943.22132,295.0,373.20856,0.69662,0.08708,0.70204,-7.12496
4350943.45932,295.0,295.47278,0.70824,0.09049,0.714,-7.28098
4350943.69832,295.0,233.87738,0.72171,0.09598,0.72806,-7.57565
4350943.93632,295.0,185.05922,0.73343,0.09914,0.7401,-7.69797
4350944.17232,295.0,146.35823,0.74617,0.1051,0.75354,-8.01748
4350944.40832,295.0,115.77804,0.76153,0.11058,0.76951,-8.26178
4350944.64332,295.0,91.6721,0.776,0.11803,0.78492,-8.64869
4350944.88832,295.0,72.51701,0.79072,0.12603,0.8007,-9.05607
4350945.11732,295.0,57.36816,0.80725,0.13706,0.81881,-9.63626
4350945.35432,295.0,45.3629,0.82547,0.14732,0.83851,-10.11864
4350945.58632,295.0,35.93134,0.84505,0.16101,0.86026,-10.78718
4350945.83632,295.0,28.40909,0.86748,0.17727,0.88541,-11.54966
4350946.05132,295.0,22.48202,0.89212,0.1961,0.91342,-12.39733
4350946.31632,295.0,17.79613,0.92619,0.21595,0.95103,-13.12469
4350946.56832,295.0,14.06813,0.96238,0.23519,0.9907,-13.73329
4350946.78432,295.0,11.1448,1.008,0.2512,1.03883,-13.99342
4350947.05132,295.0,8.81772,1.05928,0.2627,1.09137,-13.92846
4350947.23032,295.0,6.97545,1.11257,0.25816,1.14213,-13.06385
4350947.44833,295.0,5.5173,1.16157,0.2573,1.18973,-12.49001
4350947.71733,295.0,4.36941,1.2149,0.2397,1.23832,-11.16131
4350948.05233,295.0,3.45686,1.25655,0.22226,1.27606,-10.0307
4350948.47133,295.0,2.73547,1.29237,0.19834,1.3075,-8.72497
4350948.99633,295.0,2.16054,1.32146,0.17407,1.33288,-7.5043
4350949.65533,295.0,1.70952,1.34373,0.15196,1.3523,-6.45191
4350950.48433,295.0,1.35352,1.35931,0.13383,1.36589,-5.62303
4350951.52733,295.0,1.07079,1.37111,0.11712,1.3761,-4.88255
4350952.84033,295.0,0.84734,1.38081,0.10413,1.38473,-4.31281
4350954.49633,295.0,0.67072,1.38881,0.09534,1.39208,-3.92699
4350956.58534,295.0,0.53067,1.39521,0.08985,1.3981,-3.6846
4350959.22234,295.0,0.41976,1.40091,0.08725,1.40362,-3.5638
4350962.55334,295.0,0.33183,1.407,0.08759,1.40973,-3.5624
4350966.75935,295.0,0.26261,1.41522,0.09119,1.41816,-3.6868
4350972.06736,295.0,0.20791,1.42342,0.09992,1.42692,-4.01554
4350978.77137,295.0,0.16452,1.43086,0.1134,1.43535,-4.53121
4350987.24838,295.0,0.13007,1.43767,0.12913,1.44346,-5.13254
4350997.93839,295.0,0.10309,1.44714,0.14423,1.45431,-5.69172
4351011.45241,295.0,0.08153,1.46386,0.16416,1.47304,-6.39836
4351028.54943,295.0,0.06443,1.48339,0.1904,1.49556,-7.31416
4351050.13646,295.0,0.05102,1.50458,0.22146,1.52079,-8.37327
4351077.3785,295.0,0.04042,1.5305,0.25219,1.55114,-9.35704
4351111.87454,295.0,0.03192,1.5694,0.2843,1.59495,-10.26805
4351155.4216,295.0,0.02528,1.62064,0.32753,1.65341,-11.42551
4351210.48667,295.0,0.01999,1.67248,0.38459,1.71613,-12.95023
4364848.34811,296.0,20004.453,0.53219,-0.00654,0.53223,0.70414
4364848.49111,296.0,15829.126,0.54191,0.00785,0.54197,-0.82956
4364848.63311,296.0,12516.703,0.54869,0.01908,0.54902,-1.9917
4364848.77511,296.0,9909.4424,0.55787,0.02809,0.55857,-2.88255
4364848.93912,296.0,7835.48,0.56754,0.03485,0.56861,-3.51346
4364849.14012,296.0,6217.2461,0.5747,0.03897,0.57602,-3.87888
4364849.37812,296.0,4905.291,0.58473,0.04607,0.58654,-4.50534
4364849.61612,296.0,3881.2737,0.59365,0.05006,0.59576,-4.82014
4364849.85512,296.0,3070.9827,0.6022,0.05434,0.60465,-5.1565
4364850.09312,296.0,2430.7778,0.61139,0.05833,0.61417,-5.44993
4364850.33112,296.0,1923.1537,0.6211,0.06091,0.62408,-5.60093
4364850.56912,296.0,1522.4358,0.63001,0.06628,0.63348,-6.00528
4364850.80712,296.0,1203.8446,0.64058,0.0682,0.6442,-6.07696
4364851.04612,296.0,952.86591,0.6508,0.07358,0.65495,-6.45039
4364851.28412,296.0,754.27557,0.66051,0.07469,0.66472,-6.45193
4364851.52112,296.0,596.71857,0.67336,0.0798,0.67808,-6.7588
4364851.75912,296.0,471.96338,0.68392,0.08303,0.68894,-6.9223
4364851.99812,296.0,373.20856,0.69559,0.08643,0.70094,-7.08288
4364852.23612,296.0,295.47278,0.70855,0.09081,0.71435,-7.30365
4364852.47512,296.0,233.87738,0.72184,0.09416,0.72795,-7.43188
4364852.71312,296.0,185.05922,0.73508,0.09925,0.74175,-7.68928
4364852.94912,296.0,146.35823,0.74776,0.10517,0.75512,-8.00556
4364853.18512,296.0,115.77804,0.7643,0.11162,0.77241,-8.30857
4364853.42012,296.0,91.6721,0.77635,0.11794,0.78526,-8.6377
4364853.66512,296.0,72.51701,0.79282,0.12512,0.80264,-8.96855
4364853.89412,296.0,57.36816,0.80976,0.13618,0.82113,-9.54661
