Repository: SebaVillagra00/ICM2985-SOH-IPRE

## Data University of Cambridge (EIS Cambridge)
Data publicada en "Identifying degradation patterns of lithium ion batteries from impedance spectroscopy using machine learning" (Zhang, Tang, Zhang, Wang, Stimming & Lee, 2020) https://www.nature.com/articles/s41467-020-15235-7.

Carpeta contiene:
* Paper de Nature Comunications (IF: 16.6).
* Data frames para IOS.
* Data frames para Windows.

Cada Data frame está contenido en un archivo .txt con las siguientes columnas:
* time/s: tiempo en que se mide la muestra.
* cycle number: ciclo de carga de la batería.
* freq/Hz: frecuencia de la señal de input.
* Re(Z)/Ohm: Parte resistiva de la impedancia.
* Im(Z)/Ohm: Parte reactiva de la impedancia.

File: EIS Cambridge/EIS data/EIS_state_IX_45C02.csv (part 27 of 29)
time/s,cycle number,freq/Hz,Re(Z)/Ohm,-Im(Z)/Ohm,|Z|/Ohm,Phase(Z)/deg
4315211.75807,285.0,35.93134,0.6797,0.14179,0.69433,-11.78322
4315212.00907,285.0,28.40909,0.69939,0.15714,0.71683,-12.66291
4315212.22307,285.0,22.48202,0.72375,0.17309,0.74416,-13.45041
4315212.48807,285.0,17.79613,0.75423,0.19122,0.77809,-14.22643
4315212.74007,285.0,14.06813,0.7888,0.20741,0.81561,-14.73187
4315212.95607,285.0,11.1448,0.82779,0.21893,0.85625,-14.81405
4315213.22407,285.0,8.81772,0.87291,0.22564,0.9016,-14.49332
4315213.40207,285.0,6.97545,0.91957,0.22073,0.94569,-13.49787
4315213.62007,285.0,5.5173,0.96142,0.21845,0.98593,-12.80131
4315213.88907,285.0,4.36941,1.00293,0.20104,1.02288,-11.335
4315214.22407,285.0,3.45686,1.03977,0.18654,1.05637,-10.1708
4315214.64307,285.0,2.73547,1.06688,0.16613,1.07973,-8.85071
4315215.16807,285.0,2.16054,1.09087,0.1465,1.10066,-7.64906
4315215.82707,285.0,1.70952,1.10906,0.12861,1.11649,-6.61461
4315216.65607,285.0,1.35352,1.12134,0.11503,1.12722,-5.85705
4315217.69908,285.0,1.07079,1.13168,0.10246,1.13631,-5.17355
4315219.01308,285.0,0.84734,1.13967,0.09319,1.14347,-4.67453
4315220.66808,285.0,0.67072,1.14784,0.08736,1.15116,-4.35246
4315222.75708,285.0,0.53067,1.15465,0.08511,1.15778,-4.2157
4315225.39409,285.0,0.41976,1.16083,0.08568,1.16399,-4.22131
4315228.72509,285.0,0.33183,1.16664,0.08704,1.16988,-4.26704
4315232.9311,285.0,0.26261,1.17491,0.09213,1.17851,-4.48377
4315238.2391,285.0,0.20791,1.18441,0.10133,1.18874,-4.88998
4315244.94411,285.0,0.16452,1.19411,0.11489,1.19963,-5.49554
4315253.42012,285.0,0.13007,1.20329,0.12948,1.21023,-6.1419
4315264.11014,285.0,0.10309,1.21521,0.1451,1.22384,-6.8092
4315277.62415,285.0,0.08153,1.2339,0.16329,1.24465,-7.53831
4315294.72218,285.0,0.06443,1.25707,0.18846,1.27111,-8.52621
4315316.3092,285.0,0.05102,1.28042,0.21941,1.29908,-9.72385
4315343.55124,285.0,0.04042,1.3044,0.24949,1.32804,-10.82792
4315378.04729,285.0,0.03192,1.3394,0.27895,1.36814,-11.76473
4315421.59434,285.0,0.02528,1.38712,0.31551,1.42255,-12.81445
4315476.66041,285.0,0.01999,1.43984,0.36412,1.48517,-14.19174
4329445.50903,286.0,20004.453,0.39843,0.00348,0.39844,-0.49983
4329445.65103,286.0,15829.126,0.40744,0.01739,0.40781,-2.44464
4329445.79303,286.0,12516.703,0.41876,0.02721,0.41965,-3.71736
4329445.93503,286.0,9909.4424,0.42894,0.03518,0.43038,-4.68913
4329446.09903,286.0,7835.48,0.43836,0.04017,0.4402,-5.23534
4329446.30003,286.0,6217.2461,0.4479,0.04289,0.44995,-5.46954
4329446.53803,286.0,4905.291,0.45709,0.04668,0.45947,-5.83067
4329446.77603,286.0,3881.2737,0.46575,0.04875,0.46829,-5.97566
4329447.01403,286.0,3070.9827,0.47424,0.05222,0.47711,-6.28371
4329447.25303,286.0,2430.7778,0.48379,0.05403,0.4868,-6.37284
4329447.49103,286.0,1923.1537,0.49272,0.05671,0.49597,-6.56622
4329447.72903,286.0,1522.4358,0.50079,0.05884,0.50424,-6.70159
4329447.96703,286.0,1203.8446,0.50824,0.0603,0.5118,-6.76652
4329448.20603,286.0,952.86591,0.51788,0.06257,0.52165,-6.88884
4329448.44403,286.0,754.27557,0.52543,0.06503,0.52944,-7.05502
4329448.68103,286.0,596.71857,0.5355,0.06601,0.53955,-7.02688
4329448.91904,286.0,471.96338,0.54484,0.06991,0.5493,-7.31138
4329449.15804,286.0,373.20856,0.55397,0.07168,0.55859,-7.37227
4329449.39504,286.0,295.47278,0.56493,0.07476,0.56986,-7.53856
4329449.63504,286.0,233.87738,0.57334,0.07875,0.57872,-7.82065
4329449.87304,286.0,185.05922,0.58559,0.08385,0.59156,-8.1492
4329450.10904,286.0,146.35823,0.59695,0.08942,0.60361,-8.51928
4329450.34504,286.0,115.77804,0.60832,0.095,0.61569,-8.87605
4329450.58004,286.0,91.6721,0.62059,0.10088,0.62873,-9.23297
4329450.82504,286.0,72.51701,0.63435,0.10955,0.64374,-9.79785
4329451.05404,286.0,57.36816,0.64712,0.11779,0.65775,-10.31615
4329451.29104,286.0,45.3629,0.66287,0.12839,0.67519,-10.96194
4329451.52304,286.0,35.93134,0.68043,0.14059,0.6948,-11.674
4329451.77404,286.0,28.40909,0.7018,0.15697,0.71913,-12.6076
4329451.98804,286.0,22.48202,0.72305,0.17382,0.74365,-13.51757
4329452.25304,286.0,17.79613,0.75414,0.19091,0.77793,-14.20623
4329452.50504,286.0,14.06813,0.7875,0.20629,0.81407,-14.67902
4329452.72104,286.0,11.1448,0.8279,0.21912,0.85641,-14.82439
4329452.98904,286.0,8.81772,0.87262,0.22603,0.90142,-14.52191
4329453.16704,286.0,6.97545,0.92356,0.22392,0.95032,-13.62828
4329453.38504,286.0,5.5173,0.96013,0.2152,0.98395,-12.63297
4329453.65404,286.0,4.36941,1.00621,0.20535,1.02695,-11.53443
4329453.98904,286.0,3.45686,1.03913,0.18696,1.05582,-10.1994
4329454.40804,286.0,2.73547,1.06854,0.16638,1.08141,-8.85027
4329454.93304,286.0,2.16054,1.09235,0.14763,1.10228,-7.69673
4329455.59304,286.0,1.70952,1.1098,0.12992,1.11738,-6.6772
4329456.42105,286.0,1.35352,1.12228,0.1149,1.12814,-5.84546
4329457.46405,286.0,1.07079,1.13349,0.1028,1.13814,-5.18212
4329458.77805,286.0,0.84734,1.14225,0.09399,1.14611,-4.70377
4329460.43305,286.0,0.67072,1.15016,0.08778,1.1535,-4.36416
4329462.52205,286.0,0.53067,1.1566,0.08575,1.15978,-4.2402
4329465.15906,286.0,0.41976,1.16275,0.08528,1.16588,-4.19495
4329468.49006,286.0,0.33183,1.17017,0.08715,1.17341,-4.25916
4329472.69607,286.0,0.26261,1.17888,0.09287,1.18253,-4.50445
4329478.00407,286.0,0.20791,1.18636,0.10238,1.19077,-4.93234
4329484.70908,286.0,0.16452,1.1945,0.11417,1.19994,-5.45965
4329493.18509,286.0,0.13007,1.20537,0.12665,1.21201,-5.99815
4329503.87511,286.0,0.10309,1.22153,0.14331,1.22991,-6.69138
4329517.38913,286.0,0.08153,1.24079,0.16744,1.25204,-7.68562
4329534.48715,286.0,0.06443,1.26144,0.19649,1.27665,-8.85375
4329556.07418,286.0,0.05102,1.2795,0.2231,1.29881,-9.89075
4329583.31621,286.0,0.04042,1.30714,0.24651,1.33018,-10.67994
4329617.81226,286.0,0.03192,1.34751,0.27752,1.3758,-11.63753
4329661.35931,286.0,0.02528,1.38912,0.31906,1.42529,-12.93546
4329716.42539,286.0,0.01999,1.43128,0.36364,1.47675,-14.25519
4343678.58772,287.0,20004.453,0.39589,0.00256,0.3959,-0.37087
4343678.73072,287.0,15829.126,0.40794,0.01579,0.40824,-2.21653
4343678.87272,287.0,12516.703,0.4172,0.02719,0.41808,-3.72913
4343679.01472,287.0,9909.4424,0.42717,0.03445,0.42856,-4.61019
4343679.17872,287.0,7835.48,0.43788,0.03962,0.43967,-5.17038
4343679.37972,287.0,6217.2461,0.44801,0.0441,0.45017,-5.62131
4343679.61772,287.0,4905.291,0.45597,0.04729,0.45842,-5.92082
4343679.85672,287.0,3881.2737,0.46664,0.04942,0.46925,-6.04525
4343680.09472,287.0,3070.9827,0.47281,0.05167,0.47563,-6.2368
4343680.33272,287.0,2430.7778,0.48326,0.05523,0.4864,-6.52
4343680.57072,287.0,1923.1537,0.49112,0.05616,0.49432,-6.5233
4343680.80872,287.0,1522.4358,0.50015,0.05802,0.5035,-6.61717
4343681.04672,287.0,1203.8446,0.50796,0.05867,0.51133,-6.58872
4343681.28572,287.0,952.86591,0.51745,0.06263,0.52123,-6.90098
4343681.52372,287.0,754.27557,0.52525,0.06459,0.5292,-7.01045
4343681.76072,287.0,596.71857,0.53601,0.06569,0.54002,-6.98641
4343681.99772,287.0,471.96338,0.54476,0.06984,0.54922,-7.30615
4343682.23672,287.0,373.20856,0.55586,0.07224,0.56053,-7.40436
4343682.47372,287.0,295.47278,0.56392,0.07616,0.56904,-7.69178
4343682.71372,287.0,233.87738,0.57412,0.07933,0.57957,-7.86748
4343682.95172,287.0,185.05922,0.58561,0.08409,0.59161,-8.17172
4343683.18772,287.0,146.35823,0.5953,0.08829,0.60181,-8.43632
4343683.42373,287.0,115.77804,0.60881,0.09451,0.6161,-8.82419
4343683.65873,287.0,91.6721,0.62071,0.10073,0.62883,-9.21754
4343683.90373,287.0,72.51701,0.6337,0.1093,0.64305,-9.78574
4343684.13273,287.0,57.36816,0.6473,0.11959,0.65826,-10.46719
4343684.36973,287.0,45.3629,0.66235,0.12782,0.67457,-10.92286
4343684.60173,287.0,35.93134,0.68067,0.14238,0.6954,-11.81435
4343684.85173,287.0,28.40909,0.69893,0.15733,0.71642,-12.68561
4343685.06673,287.0,22.48202,0.72504,0.17424,0.74568,-13.5127
4343685.33173,287.0,17.79613,0.75385,0.19154,0.7778,-14.25633
4343685.58373,287.0,14.06813,0.78909,0.2048,0.81524,-14.54981
4343685.79973,287.0,11.1448,0.82809,0.21692,0.85603,-14.67885
4343686.06673,287.0,8.81772,0.87217,0.22655,0.90111,-14.56139
4343686.24573,287.0,6.97545,0.92315,0.22461,0.95008,-13.67495
4343686.46373,287.0,5.5173,0.96082,0.21657,0.98492,-12.70252
4343686.73273,287.0,4.36941,1.00726,0.20613,1.02814,-11.56533
4343687.06773,287.0,3.45686,1.03952,0.18797,1.05638,-10.24947
4343687.48673,287.0,2.73547,1.06932,0.16768,1.08238,-8.91192
4343688.01173,287.0,2.16054,1.09402,0.14821,1.10402,-7.71514
4343688.67073,287.0,1.70952,1.11122,0.13131,1.11895,-6.73947
4343689.49973,287.0,1.35352,1.12437,0.11582,1.13032,-5.88142
4343690.54273,287.0,1.07079,1.13522,0.1027,1.13985,-5.16908
4343691.85674,287.0,0.84734,1.14388,0.09447,1.14777,-4.72112
4343693.51174,287.0,0.67072,1.15185,0.08881,1.15527,-4.40905
4343695.60074,287.0,0.53067,1.15735,0.08605,1.16055,-4.25209
4343698.23774,287.0,0.41976,1.16422,0.08486,1.16731,-4.16869
4343701.56875,287.0,0.33183,1.17196,0.08725,1.17521,-4.25765
4343705.77475,287.0,0.26261,1.18039,0.09403,1.18413,-4.55449
4343711.08276,287.0,0.20791,1.18759,0.10396,1.19213,-5.00276
4343717.78777,287.0,0.16452,1.19563,0.11427,1.20107,-5.45934
4343726.26378,287.0,0.13007,1.20657,0.12686,1.21322,-6.00216
4343736.9538,287.0,0.10309,1.22258,0.14306,1.23092,-6.67396
4343750.46781,287.0,0.08153,1.24091,0.16639,1.25201,-7.63717
4343767.56584,287.0,0.06443,1.26016,0.1937,1.27496,-8.73857
4343789.15186,287.0,0.05102,1.27988,0.2186,1.29841,-9.6926
4343816.3949,287.0,0.04042,1.31143,0.24501,1.33412,-10.58252
4343850.89094,287.0,0.03192,1.35401,0.28111,1.38288,-11.7286
4343894.438,287.0,0.02528,1.39491,0.32705,1.43274,-13.19513
4343949.50307,287.0,0.01999,1.43542,0.37294,1.48307,-14.5641
4357904.39514,288.0,20004.453,0.39515,0.00343,0.39517,-0.49733
4357904.53814,288.0,15829.126,0.4067,0.0165,0.40703,-2.32388
4357904.68014,288.0,12516.703,0.41794,0.02639,0.41877,-3.61249
4357904.82214,288.0,9909.4424,0.42864,0.03516,0.43008,-4.68914
4357904.98614,288.0,7835.48,0.43714,0.03955,0.43893,-5.1692
4357905.18714,288.0,6217.2461,0.44763,0.04512,0.44989,-5.75536
4357905.42514,288.0,4905.291,0.45703,0.046,0.45934,-5.74761
4357905.66414,288.0,3881.2737,0.46559,0.04882,0.46814,-5.98641
4357905.90214,288.0,3070.9827,0.47465,0.05279,0.47757,-6.34639
4357906.14014,288.0,2430.7778,0.48187,0.05419,0.48491,-6.41599
4357906.37814,288.0,1923.1537,0.49032,0.05612,0.49352,-6.52943
4357906.61614,288.0,1522.4358,0.50047,0.05658,0.50365,-6.44969
4357906.85414,288.0,1203.8446,0.50744,0.05968,0.51094,-6.70788
4357907.09314,288.0,952.86591,0.51716,0.06168,0.52082,-6.80169
4357907.33114,288.0,754.27557,0.52555,0.064,0.52944,-6.94282
4357907.56814,288.0,596.71857,0.5362,0.0663,0.54029,-7.04826
4357907.80614,288.0,471.96338,0.54396,0.06943,0.54837,-7.27338
4357908.04514,288.0,373.20856,0.55341,0.07282,0.55818,-7.49629
4357908.28314,288.0,295.47278,0.56403,0.07522,0.56902,-7.59577
4357908.52214,288.0,233.87738,0.57523,0.08017,0.58079,-7.93455
4357908.76014,288.0,185.05922,0.5856,0.08444,0.59165,-8.2049
4357908.99614,288.0,146.35823,0.59577,0.08959,0.60247,-8.55181
4357909.23314,288.0,115.77804,0.60796,0.09519,0.61536,-8.89917
4357909.46714,288.0,91.6721,0.62119,0.10107,0.62936,-9.24107
4357909.71215,288.0,72.51701,0.63287,0.1107,0.64248,-9.92185
4357909.94115,288.0,57.36816,0.6489,0.1195,0.65982,-10.43447
4357910.17815,288.0,45.3629,0.66292,0.12965,0.67548,-11.06585
4357910.41015,288.0,35.93134,0.67985,0.14334,0.6948,-11.90555
4357910.66115,288.0,28.40909,0.69988,0.15822,0.71754,-12.73868
4357910.87515,288.0,22.48202,0.72532,0.17397,0.74589,-13.48775
4357911.14015,288.0,17.79613,0.75376,0.19106,0.7776,-14.22366
4357911.39215,288.0,14.06813,0.78711,0.2068,0.81383,-14.72109
4357911.60815,288.0,11.1448,0.82906,0.21897,0.85749,-14.79503
4357911.87615,288.0,8.81772,0.8726,0.22637,0.90148,-14.5429
4357912.05415,288.0,6.97545,0.92257,0.22666,0.95001,-13.80344
4357912.27215,288.0,5.5173,0.96248,0.21519,0.98624,-12.60262
4357912.54115,288.0,4.36941,1.00649,0.20669,1.02749,-11.60484
4357912.87615,288.0,3.45686,1.04106,0.18931,1.05813,-10.30622
4357913.29515,288.0,2.73547,1.07042,0.16744,1.08344,-8.89042
4357913.82015,288.0,2.16054,1.09467,0.14908,1.10477,-7.75512
4357914.47915,288.0,1.70952,1.11207,0.1314,1.11981,-6.73881
4357915.30815,288.0,1.35352,1.12499,0.1162,1.13098,-5.89719
4357916.35115,288.0,1.07079,1.13657,0.10332,1.14126,-5.19428
4357917.66516,288.0,0.84734,1.14513,0.09475,1.14905,-4.73008
4357919.32016,288.0,0.67072,1.15307,0.08933,1.15653,-4.43001
4357921.40816,288.0,0.53067,1.15857,0.08615,1.16176,-4.25288
4357924.04516,288.0,0.41976,1.16518,0.085,1.16828,-4.17234
4357927.37617,288.0,0.33183,1.17299,0.08741,1.17624,-4.26176
4357931.58217,288.0,0.26261,1.18126,0.09412,1.185,-4.55563
4357936.89018,288.0,0.20791,1.18835,0.10376,1.19287,-4.99003
4357943.59519,288.0,0.16452,1.1965,0.11435,1.20195,-5.459
4357952.0712,288.0,0.13007,1.20813,0.1261,1.2147,-5.95884
4357962.76121,288.0,0.10309,1.22419,0.14314,1.23253,-6.66889
4357976.27523,288.0,0.08153,1.24084,0.16662,1.25197,-7.64774
4357993.37325,288.0,0.06443,1.25957,0.19377,1.27439,-8.74558
4358014.96028,288.0,0.05102,1.28032,0.21666,1.29853,-9.60469
4358042.20232,288.0,0.04042,1.31339,0.24563,1.33617,-10.59314
4358076.69836,288.0,0.03192,1.35596,0.28288,1.38515,-11.78398
4358120.24542,288.0,0.02528,1.39566,0.32893,1.4339,-13.26161
4358175.31149,288.0,0.01999,1.43439,0.37095,1.48158,-14.49968
4372125.69928,289.0,20004.453,0.39618,0.00339,0.3962,-0.48989
4372125.84228,289.0,15829.126,0.40692,0.01668,0.40726,-2.34674
4372125.98428,289.0,12516.703,0.4179,0.02666,0.41875,-3.65026
4372126.12628,289.0,9909.4424,0.4273,0.03311,0.42858,-4.43121
4372126.29028,289.0,7835.48,0.43758,0.04051,0.43945,-5.28923
4372126.49128,289.0,6217.2461,0.44706,0.04309,0.44913,-5.5053
4372126.72928,289.0,4905.291,0.45674,0.04666,0.45912,-5.83337
4372126.96828,289.0,3881.2737,0.46559,0.04942,0.46821,-6.05875
4372127.20628,289.0,3070.9827,0.47383,0.05141,0.47661,-6.19215
4372127.44428,289.0,2430.7778,0.48322,0.05337,0.48615,-6.3026
4372127.68228,289.0,1923.1537,0.49078,0.05562,0.49392,-6.46552
4372127.92028,289.0,1522.4358,0.49923,0.05962,0.50277,-6.8105
4372128.15828,289.0,1203.8446,0.50767,0.05867,0.51105,-6.59251
4372128.39728,289.0,952.86591,0.5183,0.06302,0.52212,-6.93208
4372128.63528,289.0,754.27557,0.52825,0.06396,0.53211,-6.90406
4372128.87228,289.0,596.71857,0.53586,0.06675,0.54001,-7.10023
4372129.11029,289.0,471.96338,0.54345,0.06949,0.54788,-7.2868
4372129.34929,289.0,373.20856,0.55381,0.07342,0.55865,-7.55185
4372129.58729,289.0,295.47278,0.56491,0.07551,0.56994,-7.61334
4372129.82629,289.0,233.87738,0.57465,0.07891,0.58004,-7.81871
4372130.06429,289.0,185.05922,0.58461,0.08325,0.59051,-8.10443
4372130.30029,289.0,146.35823,0.59641,0.08853,0.60295,-8.44301
4372130.53729,289.0,115.77804,0.60787,0.09388,0.61508,-8.77903
4372130.77129,289.0,91.6721,0.62028,0.1012,0.62849,-9.26597
4372131.01629,289.0,72.51701,0.63347,0.10929,0.64282,-9.78875
4372131.24529,289.0,57.36816,0.64625,0.11784,0.65691,-10.3339
4372131.48229,289.0,45.3629,0.66196,0.13038,0.67468,-11.14255
4372131.71429,289.0,35.93134,0.67897,0.14313,0.69389,-11.90405
4372131.96529,289.0,28.40909,0.70016,0.1575,0.71766,-12.6773
4372132.17929,289.0,22.48202,0.72352,0.17489,0.74436,-13.58849
4372132.44429,289.0,17.79613,0.75418,0.19089,0.77796,-14.20393
4372132.69629,289.0,14.06813,0.78853,0.20896,0.81574,-14.84203
4372132.91229,289.0,11.1448,0.82783,0.22037,0.85666,-14.90677
4372133.18029,289.0,8.81772,0.87413,0.22783,0.90333,-14.6081
4372133.35829,289.0,6.97545,0.91781,0.22425,0.94481,-13.72998
4372133.57629,289.0,5.5173,0.96224,0.22081,0.98725,-12.92404
4372133.84529,289.0,4.36941,1.00352,0.20274,1.02379,-11.42151
4372134.18029,289.0,3.45686,1.04107,0.18812,1.05793,-10.24258
4372134.59929,289.0,2.73547,1.0694,0.16801,1.08252,-8.92852
4372135.12429,289.0,2.16054,1.09208,0.14833,1.10211,-7.73484
4372135.78329,289.0,1.70952,1.11048,0.13023,1.11809,-6.68863
4372136.61229,289.0,1.35352,1.12361,0.11575,1.12955,-5.88185
4372137.6553,289.0,1.07079,1.13415,0.10335,1.13885,-5.20657
4372138.9693,289.0,0.84734,1.14325,0.09392,1.1471,-4.69638
4372140.6243,289.0,0.67072,1.15062,0.08861,1.15403,-4.4037
4372142.7133,289.0,0.53067,1.15847,0.08565,1.16163,-4.22859
4372145.35031,289.0,0.41976,1.1647,0.08638,1.1679,-4.2415
4372148.68131,289.0,0.33183,1.17047,0.0889,1.17384,-4.34337
4372152.88732,289.0,0.26261,1.17767,0.09336,1.18136,-4.53286
4372158.19532,289.0,0.20791,1.18709,0.10057,1.19135,-4.84274
4372164.90033,289.0,0.16452,1.19765,0.11322,1.20299,-5.40034
4372173.37634,289.0,0.13007,1.20734,0.12885,1.2142,-6.09182
4372184.06636,289.0,0.10309,1.21923,0.14537,1.22787,-6.79942
4372197.58037,289.0,0.08153,1.2374,0.16412,1.24824,-7.55535
4372214.6784,289.0,0.06443,1.26075,0.18927,1.27488,-8.53753
4372236.26543,289.0,0.05102,1.28752,0.22225,1.30656,-9.7937
4372263.50746,289.0,0.04042,1.31157,0.25669,1.33645,-11.07367
4372298.00351,289.0,0.03192,1.34105,0.28583,1.37117,-12.0319
4372341.55056,289.0,0.02528,1.38344,0.31572,1.41901,-12.85567
4372396.61664,289.0,0.01999,1.43659,0.35572,1.47997,-13.90759
4386352.75209,290.0,20004.453,0.39612,0.00588,0.39616,-0.84983
4386352.89509,290.0,15829.126,0.4064,0.01708,0.40676,-2.40605
4386353.03709,290.0,12516.703,0.41786,0.02778,0.41878,-3.80291
4386353.17909,290.0,9909.4424,0.42663,0.03468,0.42804,-4.64766
4386353.34309,290.0,7835.48,0.43796,0.04024,0.43981,-5.24987
4386353.54409,290.0,6217.2461,0.44739,0.04354,0.4495,-5.55868
4386353.78209,290.0,4905.291,0.45489,0.04748,0.45736,-5.95869
4386354.02109,290.0,3881.2737,0.4655,0.04927,0.4681,-6.04237
4386354.2591,290.0,3070.9827,0.47452,0.05405,0.47759,-6.49861
4386354.4971,290.0,2430.7778,0.48212,0.05336,0.48506,-6.31582
4386354.7351,290.0,1923.1537,0.48978,0.05529,0.49289,-6.44052
4386354.9731,290.0,1522.4358,0.49978,0.05746,0.50307,-6.55881
4386355.2111,290.0,1203.8446,0.50806,0.0598,0.51156,-6.7129
4386355.4501,290.0,952.86591,0.51621,0.06264,0.52,-6.91904
4386355.6881,290.0,754.27557,0.52458,0.06399,0.52847,-6.95436
4386355.9251,290.0,596.71857,0.53538,0.06694,0.53955,-7.12691
4386356.1631,290.0,471.96338,0.54447,0.06988,0.54894,-7.31379
4386356.4021,290.0,373.20856,0.55416,0.07229,0.55885,-7.43243
4386356.6401,290.0,295.47278,0.56475,0.07443,0.56964,-7.50801
4386356.8791,290.0,233.87738,0.57378,0.08033,0.57938,-7.96982
4386357.1171,290.0,185.05922,0.58623,0.08434,0.59227,-8.18645
4386357.3531,290.0,146.35823,0.5961,0.08864,0.60265,-8.45762
4386357.5891,290.0,115.77804,0.60881,0.09486,0.61615,-8.85606
4386357.8241,290.0,91.6721,0.61921,0.10066,0.62734,-9.23302
4386358.0691,290.0,72.51701,0.63356,0.10863,0.64281,-9.72947
4386358.2981,290.0,57.36816,0.64711,0.1177,0.65772,-10.30847
4386358.5351,290.0,45.3629,0.66285,0.12983,0.67545,-11.08233
4386358.7671,290.0,35.93134,0.67774,0.14322,0.69271,-11.93236
4386359.0181,290.0,28.40909,0.69925,0.15628,0.7165,-12.59832
4386359.2321,290.0,22.48202,0.72276,0.17436,0.74349,-13.56276
4386359.4971,290.0,17.79613,0.7524,0.1912,0.77631,-14.25784
4386359.7491,290.0,14.06813,0.78799,0.20648,0.8146,-14.68356
4386359.9651,290.0,11.1448,0.83016,0.21884,0.85852,-14.76815
4386360.2331,290.0,8.81772,0.87179,0.22505,0.90037,-14.47479
4386360.4111,290.0,6.97545,0.91979,0.22723,0.94745,-13.87696
4386360.6291,290.0,5.5173,0.96413,0.21614,0.98806,-12.63593
4386360.8981,290.0,4.36941,1.00321,0.20635,1.02421,-11.62299
4386361.2331,290.0,3.45686,1.03811,0.18675,1.05477,-10.19819
4386361.6521,290.0,2.73547,1.06913,0.16744,1.08216,-8.90086
4386362.17711,290.0,2.16054,1.09242,0.14953,1.1026,-7.79406
4386362.83611,290.0,1.70952,1.10909,0.131,1.1168,-6.73632
4386363.66511,290.0,1.35352,1.12365,0.1151,1.12952,-5.84861
4386364.70811,290.0,1.07079,1.13452,0.10334,1.13922,-5.20462
4386366.02211,290.0,0.84734,1.14344,0.09487,1.14737,-4.74316
4386367.67711,290.0,0.67072,1.15017,0.08934,1.15363,-4.44165
4386369.76612,290.0,0.53067,1.15612,0.08527,1.15926,-4.21841
4386372.40312,290.0,0.41976,1.16396,0.08487,1.16705,-4.1701
4386375.73412,290.0,0.33183,1.17184,0.0883,1.17517,-4.30902
4386379.94013,290.0,0.26261,1.17841,0.09538,1.18226,-4.62743
4386385.24814,290.0,0.20791,1.18506,0.10264,1.1895,-4.95023
4386391.95314,290.0,0.16452,1.19511,0.11165,1.20031,-5.33738
4386400.42916,290.0,0.13007,1.20862,0.12588,1.21516,-5.94617
4386411.11917,290.0,0.10309,1.2228,0.14533,1.23141,-6.77787
4386424.63319,290.0,0.08153,1.23629,0.16755,1.24759,-7.71811
4386441.73121,290.0,0.06443,1.2546,0.19162,1.26915,-8.68407
4386463.31824,290.0,0.05102,1.28232,0.21415,1.30008,-9.48122
4386490.56027,290.0,0.04042,1.31699,0.24826,1.34019,-10.67522
4386525.05632,290.0,0.03192,1.35209,0.29001,1.38284,-12.106
4386568.60338,290.0,0.02528,1.38491,0.33054,1.42381,-13.42397
4386623.66945,290.0,0.01999,1.42691,0.36162,1.47202,-14.2211
4400577.28709,291.0,20004.453,0.39482,0.00477,0.39485,-0.69285
4400577.43009,291.0,15829.126,0.40672,0.01565,0.40702,-2.20371
4400577.57209,291.0,12516.703,0.41822,0.02744,0.41912,-3.75329
4400577.71409,291.0,9909.4424,0.42798,0.03497,0.42941,-4.67181
4400577.87809,291.0,7835.48,0.43749,0.04084,0.4394,-5.33322
4400578.07909,291.0,6217.2461,0.44617,0.04562,0.4485,-5.83806
4400578.31709,291.0,4905.291,0.45636,0.04706,0.45878,-5.88803
4400578.5551,291.0,3881.2737,0.46438,0.05186,0.46727,-6.37233
4400578.7941,291.0,3070.9827,0.47377,0.05165,0.47658,-6.22197
4400579.0321,291.0,2430.7778,0.4822,0.0546,0.48529,-6.46027
4400579.2701,291.0,1923.1537,0.49036,0.05662,0.49361,-6.58706
4400579.5081,291.0,1522.4358,0.50036,0.05792,0.50371,-6.60252
4400579.7461,291.0,1203.8446,0.5083,0.06073,0.51191,-6.81277
4400579.9851,291.0,952.86591,0.51595,0.06276,0.51975,-6.93516
4400580.2231,291.0,754.27557,0.52506,0.06465,0.52902,-7.01923
4400580.4601,291.0,596.71857,0.53559,0.06676,0.53973,-7.10482
4400580.6981,291.0,471.96338,0.54399,0.06894,0.54835,-7.22208
4400580.9371,291.0,373.20856,0.55334,0.07272,0.5581,-7.48654
4400581.1751,291.0,295.47278,0.56333,0.0748,0.56827,-7.56406
4400581.4141,291.0,233.87738,0.57394,0.07994,0.57948,-7.92902
4400581.6521,291.0,185.05922,0.58682,0.08332,0.59271,-8.08078
4400581.8881,291.0,146.35823,0.59596,0.08969,0.60268,-8.55832
4400582.1241,291.0,115.77804,0.60767,0.09533,0.6151,-8.91617
4400582.3591,291.0,91.6721,0.61997,0.10124,0.62818,-9.27422
4400582.6041,291.0,72.51701,0.63255,0.10937,0.64194,-9.80964
4400582.8331,291.0,57.36816,0.64607,0.11707,0.65659,-10.27062
4400583.0701,291.0,45.3629,0.66257,0.13048,0.6753,-11.1409
4400583.3021,291.0,35.93134,0.67907,0.14211,0.69378,-11.8195
4400583.5531,291.0,28.40909,0.69894,0.15656,0.71626,-12.6258
4400583.7671,291.0,22.48202,0.72307,0.17412,0.74374,-13.53971
4400584.0321,291.0,17.79613,0.75239,0.19143,0.77636,-14.27507
4400584.2841,291.0,14.06813,0.7863,0.20595,0.81283,-14.67769
4400584.5001,291.0,11.1448,0.82493,0.21875,0.85344,-14.85173
4400584.7681,291.0,8.81772,0.87136,0.22671,0.90037,-14.58385
4400584.9461,291.0,6.97545,0.92099,0.22617,0.94835,-13.79717
4400585.1641,291.0,5.5173,0.9609,0.22019,0.98581,-12.9063
4400585.4331,291.0,4.36941,1.00591,0.20557,1.02671,-11.55002
4400585.7681,291.0,3.45686,1.04026,0.19133,1.05771,-10.42153
4400586.18711,291.0,2.73547,1.0696,0.16944,1.08294,-9.00169
4400586.71211,291.0,2.16054,1.09473,0.14879,1.10479,-7.73989
4400587.37111,291.0,1.70952,1.11239,0.13228,1.12023,-6.78153
4400588.20011,291.0,1.35352,1.12553,0.11705,1.1316,-5.93696
4400589.24311,291.0,1.07079,1.13654,0.10446,1.14133,-5.25147
4400590.55711,291.0,0.84734,1.14535,0.09512,1.14929,-4.74771
4400592.21211,291.0,0.67072,1.15344,0.0891,1.15688,-4.41739
4400594.30112,291.0,0.53067,1.15993,0.08694,1.16318,-4.28668
4400596.93812,291.0,0.41976,1.16599,0.08561,1.16913,-4.19901
4400600.26912,291.0,0.33183,1.17327,0.08767,1.17654,-4.27315
4400604.47513,291.0,0.26261,1.18189,0.09371,1.1856,-4.53333
4400609.78314,291.0,0.20791,1.19033,0.10371,1.19483,-4.97938
4400616.48815,291.0,0.16452,1.19801,0.11565,1.20358,-5.51376
4400624.96416,291.0,0.13007,1.20863,0.12815,1.21541,-6.05223
4400635.65417,291.0,0.10309,1.22424,0.14364,1.23264,-6.69202
4400649.16819,291.0,0.08153,1.24372,0.16559,1.25469,-7.58373
4400666.26621,291.0,0.06443,1.26387,0.19257,1.27845,-8.66314
4400687.85324,291.0,0.05102,1.28302,0.22109,1.30193,-9.77701
4400715.09527,291.0,0.04042,1.31185,0.24703,1.33491,-10.66417
4400749.59132,291.0,0.03192,1.35394,0.2804,1.38267,-11.70051
4400793.13838,291.0,0.02528,1.39806,0.32454,1.43524,-13.06905
4400848.20445,291.0,0.01999,1.44231,0.37324,1.48982,-14.50879
4414801.30189,292.0,20004.453,0.39441,0.00403,0.39443,-0.58548
4414801.44489,292.0,15829.126,0.40736,0.01859,0.40778,-2.61349
4414801.58689,292.0,12516.703,0.41836,0.02705,0.41924,-3.69947
4414801.72889,292.0,9909.4424,0.42841,0.03504,0.42984,-4.67522
4414801.89289,292.0,7835.48,0.43735,0.04012,0.43919,-5.24154
4414802.09389,292.0,6217.2461,0.44508,0.04627,0.44748,-5.93564
4414802.33189,292.0,4905.291,0.45416,0.04705,0.45659,-5.91403
4414802.57089,292.0,3881.2737,0.46414,0.05035,0.46686,-6.19097
4414802.80889,292.0,3070.9827,0.47415,0.05253,0.47705,-6.32137
4414803.04689,292.0,2430.7778,0.48043,0.05469,0.48353,-6.49409
4414803.28489,292.0,1923.1537,0.48946,0.05567,0.49262,-6.48864
4414803.52289,292.0,1522.4358,0.49967,0.05705,0.50292,-6.51332
4414803.76089,292.0,1203.8446,0.50782,0.05889,0.51122,-6.61446
4414803.99989,292.0,952.86591,0.51626,0.06289,0.52008,-6.94566
4414804.23789,292.0,754.27557,0.52484,0.06446,0.52878,-7.00248
4414804.47489,292.0,596.71857,0.53371,0.06747,0.53796,-7.20507
4414804.71289,292.0,471.96338,0.54339,0.06975,0.54784,-7.31462
4414804.9519,292.0,373.20856,0.55264,0.07158,0.55726,-7.37993
4414805.1899,292.0,295.47278,0.5636,0.07621,0.56873,-7.70087
4414805.4289,292.0,233.87738,0.57264,0.07895,0.57805,-7.84992
4414805.6669,292.0,185.05922,0.58434,0.08391,0.59033,-8.172
4414805.9029,292.0,146.35823,0.59545,0.08794,0.60191,-8.40078
4414806.1399,292.0,115.77804,0.60727,0.09498,0.61465,-8.88918
4414806.3739,292.0,91.6721,0.61978,0.10055,0.62788,-9.21498
4414806.6189,292.0,72.51701,0.63292,0.10988,0.64239,-9.84842
4414806.8479,292.0,57.36816,0.64655,0.11852,0.65732,-10.38777
4414807.0849,292.0,45.3629,0.66125,0.12893,0.6737,-11.03341
4414807.3169,292.0,35.93134,0.68029,0.14089,0.69473,-11.70062
4414807.5679,292.0,28.40909,0.69819,0.15687,0.7156,-12.66334
4414807.7819,292.0,22.48202,0.72276,0.17378,0.74336,-13.51968
4414808.0469,292.0,17.79613,0.75141,0.1909,0.77528,-14.25473
4414808.2989,292.0,14.06813,0.78716,0.20601,0.81367,-14.66598
4414808.5149,292.0,11.1448,0.82771,0.21904,0.8562,-14.82283
4414808.7829,292.0,8.81772,0.87133,0.22626,0.90023,-14.55666
4414808.9609,292.0,6.97545,0.91967,0.22903,0.94776,-13.98404
4414809.1789,292.0,5.5173,0.96243,0.21705,0.9866,-12.70875
4414809.4479,292.0,4.36941,1.0046,0.20727,1.02576,-11.65803
4414809.7829,292.0,3.45686,1.03837,0.18778,1.05521,-10.25057
4414810.2019,292.0,2.73547,1.07132,0.16911,1.08458,-8.97016
4414810.7269,292.0,2.16054,1.09356,0.15087,1.10392,-7.85508
4414811.3859,292.0,1.70952,1.11085,0.13246,1.11872,-6.79988
4414812.2149,292.0,1.35352,1.12519,0.11638,1.1312,-5.90512
4414813.25791,292.0,1.07079,1.13605,0.10474,1.14087,-5.26761
4414814.57191,292.0,0.84734,1.14459,0.09532,1.14855,-4.76037
4414816.22691,292.0,0.67072,1.15208,0.08966,1.15556,-4.45013
4414818.31591,292.0,0.53067,1.15838,0.08628,1.16159,-4.25988
4414820.95292,292.0,0.41976,1.16584,0.08483,1.16892,-4.16168
4414824.28392,292.0,0.33183,1.1735,0.08886,1.17686,-4.33016
4414828.48993,292.0,0.26261,1.18069,0.09554,1.18455,-4.62634
4414833.79793,292.0,0.20791,1.1875,0.10344,1.19199,-4.97844
4414840.50294,292.0,0.16452,1.19723,0.11249,1.2025,-5.36784
4414848.97895,292.0,0.13007,1.2104,0.12602,1.21694,-5.94371
4414859.66897,292.0,0.10309,1.22513,0.14589,1.23379,-6.79089
4414873.18298,292.0,0.08153,1.23847,0.16814,1.24984,-7.73159
4414890.28101,292.0,0.06443,1.25789,0.19339,1.27266,-8.74028
4414911.86804,292.0,0.05102,1.28344,0.2151,1.30134,-9.51404
4414939.11007,292.0,0.04042,1.31952,0.24825,1.34267,-10.65477
4414973.60612,292.0,0.03192,1.35409,0.29,1.38479,-12.08814
4415017.15317,292.0,0.02528,1.38833,0.33124,1.4273,-13.41923
4415072.21925,292.0,0.01999,1.42998,0.36489,1.4758,-14.31465
4429020.53383,293.0,20004.453,0.39393,0.00462,0.39396,-0.67256
4429020.67683,293.0,15829.126,0.40634,0.01567,0.40664,-2.20807
4429020.81883,293.0,12516.703,0.4174,0.02779,0.41832,-3.80896
4429020.96083,293.0,9909.4424,0.42548,0.03543,0.42695,-4.76032
4429021.12483,293.0,7835.48,0.43651,0.0388,0.43823,-5.07916
4429021.32583,293.0,6217.2461,0.44591,0.04462,0.44814,-5.71435
4429021.56383,293.0,4905.291,0.45483,0.04672,0.45722,-5.86516
4429021.80183,293.0,3881.2737,0.46488,0.05116,0.46768,-6.28031
4429022.03983,293.0,3070.9827,0.47302,0.0514,0.47581,-6.20136
4429022.27783,293.0,2430.7778,0.48228,0.0549,0.48539,-6.49441
4429022.51583,293.0,1923.1537,0.49199,0.05656,0.49523,-6.55833
4429022.75383,293.0,1522.4358,0.49876,0.05815,0.50213,-6.65044
4429022.99183,293.0,1203.8446,0.50668,0.06146,0.51039,-6.91628
4429023.23083,293.0,952.86591,0.51673,0.06216,0.52046,-6.85892
4429023.46883,293.0,754.27557,0.52495,0.06245,0.52865,-6.78372
4429023.70583,293.0,596.71857,0.535,0.06642,0.53911,-7.07748
4429023.94383,293.0,471.96338,0.54263,0.06984,0.5471,-7.33429
4429024.18283,293.0,373.20856,0.55281,0.07178,0.55745,-7.39806
4429024.42083,293.0,295.47278,0.56349,0.07557,0.56854,-7.63877
4429024.65983,293.0,233.87738,0.57416,0.07817,0.57946,-7.7527
4429024.89783,293.0,185.05922,0.58454,0.08369,0.5905,-8.14819
4429025.13383,293.0,146.35823,0.59438,0.08965,0.6011,-8.57744
4429025.37083,293.0,115.77804,0.60879,0.09526,0.6162,-8.89308
4429025.60483,293.0,91.6721,0.62006,0.09978,0.62804,-9.14164
4429025.84983,293.0,72.51701,0.63126,0.10803,0.64043,-9.71087
4429026.07883,293.0,57.36816,0.64736,0.11826,0.65807,-10.35246
4429026.31583,293.0,45.3629,0.66263,0.12951,0.67516,-11.05933
4429026.54783,293.0,35.93134,0.67835,0.14222,0.6931,-11.8406
4429026.79883,293.0,28.40909,0.69821,0.15522,0.71526,-12.53346
4429027.01283,293.0,22.48202,0.72095,0.17321,0.74146,-13.50918
4429027.27784,293.0,17.79613,0.75111,0.19107,0.77503,-14.27211
4429027.52984,293.0,14.06813,0.78619,0.20757,0.81313,-14.78951
4429027.74584,293.0,11.1448,0.82784,0.21916,0.85636,-14.82797
4429028.01384,293.0,8.81772,0.87027,0.22667,0.8993,-14.59864
4429028.19184,293.0,6.97545,0.91969,0.22952,0.9479,-14.01273
4429028.40984,293.0,5.5173,0.96353,0.21762,0.9878,-12.7272
4429028.67884,293.0,4.36941,1.0049,0.20984,1.02657,-11.79471
4429029.01384,293.0,3.45686,1.03925,0.19011,1.05649,-10.36661
4429029.43284,293.0,2.73547,1.07199,0.16971,1.08534,-8.9962
4429029.95784,293.0,2.16054,1.09531,0.15122,1.1057,-7.86061
4429030.61784,293.0,1.70952,1.11309,0.13348,1.12106,-6.83816
4429031.44584,293.0,1.35352,1.12677,0.1171,1.13283,-5.93307
4429032.48884,293.0,1.07079,1.13806,0.10491,1.14289,-5.26662
4429033.80284,293.0,0.84734,1.14726,0.09608,1.15128,-4.78716
4429035.45785,293.0,0.67072,1.15464,0.09039,1.15817,-4.4763
4429037.54685,293.0,0.53067,1.16042,0.08624,1.16362,-4.25047
4429040.18385,293.0,0.41976,1.16846,0.08539,1.17158,-4.17961
4429043.51486,293.0,0.33183,1.17601,0.08899,1.17937,-4.3276
4429047.72086,293.0,0.26261,1.18293,0.09541,1.18677,-4.61101
4429053.02887,293.0,0.20791,1.19012,0.10433,1.19468,-5.01019
4429059.73388,293.0,0.16452,1.19917,0.11353,1.20453,-5.40823
4429068.20989,293.0,0.13007,1.21309,0.12596,1.21962,-5.92815
4429078.8999,293.0,0.10309,1.22767,0.14555,1.23627,-6.76113
4429092.41392,293.0,0.08153,1.24216,0.16878,1.25357,-7.73775
4429109.51194,293.0,0.06443,1.26062,0.19355,1.27539,-8.72892
4429131.09797,293.0,0.05102,1.28503,0.21578,1.30302,-9.5322
4429158.34101,293.0,0.04042,1.32097,0.24699,1.34387,-10.59068
4429192.83705,293.0,0.03192,1.35819,0.28973,1.38875,-12.04188
4429236.38411,293.0,0.02528,1.39299,0.33213,1.43204,-13.41078
4429291.44918,293.0,0.01999,1.43288,0.36718,1.47918,-14.37285
4443240.59857,294.0,20004.453,0.39412,0.00387,0.39414,-0.56223
4443240.74157,294.0,15829.126,0.4063,0.01739,0.40667,-2.45077
4443240.88358,294.0,12516.703,0.41629,0.02755,0.4172,-3.78623
4443241.02558,294.0,9909.4424,0.4259,0.03448,0.42729,-4.62885
4443241.18958,294.0,7835.48,0.43581,0.04063,0.4377,-5.32591
4443241.39058,294.0,6217.2461,0.44586,0.04506,0.44813,-5.77135
4443241.62858,294.0,4905.291,0.45606,0.0477,0.45855,-5.97118
4443241.86758,294.0,3881.2737,0.46296,0.05029,0.46568,-6.20015
4443242.10558,294.0,3070.9827,0.47247,0.05059,0.47517,-6.11172
4443242.34358,294.0,2430.7778,0.48266,0.05592,0.48589,-6.60849
4443242.58158,294.0,1923.1537,0.48897,0.05642,0.49221,-6.58251
4443242.81958,294.0,1522.4358,0.49821,0.05767,0.50154,-6.60246
4443243.05758,294.0,1203.8446,0.50735,0.06095,0.511,-6.84986
4443243.29658,294.0,952.86591,0.51598,0.06191,0.51968,-6.84196
4443243.53458,294.0,754.27557,0.52487,0.06423,0.52878,-6.97707
4443243.77158,294.0,596.71857,0.53393,0.06612,0.53801,-7.05959
4443244.00958,294.0,471.96338,0.54307,0.0694,0.54749,-7.28287
4443244.24858,294.0,373.20856,0.55346,0.07246,0.55818,-7.45928
4443244.48658,294.0,295.47278,0.56384,0.0759,0.56893,-7.66696
4443244.72558,294.0,233.87738,0.57226,0.07832,0.5776,-7.79328
4443244.96358,294.0,185.05922,0.58388,0.08459,0.58998,-8.24333
4443245.19958,294.0,146.35823,0.59508,0.08889,0.60168,-8.49562
4443245.43658,294.0,115.77804,0.60872,0.09449,0.61601,-8.82353
4443245.67058,294.0,91.6721,0.61955,0.10351,0.62814,-9.48463
4443245.91558,294.0,72.51701,0.63244,0.10938,0.64183,-9.81179
4443246.14458,294.0,57.36816,0.64613,0.11838,0.65689,-10.38219
4443246.38158,294.0,45.3629,0.66185,0.12923,0.67435,-11.04837
4443246.61358,294.0,35.93134,0.6786,0.14359,0.69363,-11.94759
4443246.86458,294.0,28.40909,0.69731,0.15751,0.71488,-12.72811
4443247.07858,294.0,22.48202,0.72258,0.17368,0.74316,-13.51561
4443247.34358,294.0,17.79613,0.75149,0.19257,0.77577,-14.37255
4443247.59558,294.0,14.06813,0.78647,0.20845,0.81363,-14.84472
4443247.81158,294.0,11.1448,0.82578,0.21929,0.8544,-14.87207
4443248.07958,294.0,8.81772,0.87018,0.22937,0.89991,-14.76641
4443248.25758,294.0,6.97545,0.92019,0.22802,0.94802,-13.91723
4443248.47559,294.0,5.5173,0.96187,0.21802,0.98627,-12.77121
4443248.74459,294.0,4.36941,1.00709,0.20998,1.02875,-11.7777
4443249.07959,294.0,3.45686,1.04015,0.19143,1.05762,-10.42829
4443249.49859,294.0,2.73547,1.07142,0.1709,1.08496,-9.06291
4443250.02359,294.0,2.16054,1.0957,0.15211,1.10621,-7.90367
4443250.68259,294.0,1.70952,1.11303,0.13314,1.12096,-6.82131
4443251.51159,294.0,1.35352,1.12722,0.11751,1.13333,-5.95143
4443252.55459,294.0,1.07079,1.13861,0.10454,1.1434,-5.24562
4443253.86859,294.0,0.84734,1.14818,0.0956,1.15215,-4.75969
4443255.52359,294.0,0.67072,1.15587,0.09028,1.15939,-4.46616
4443257.6126,294.0,0.53067,1.16157,0.08733,1.16485,-4.29972
4443260.2496,294.0,0.41976,1.16851,0.08608,1.17168,-4.21306
4443263.5806,294.0,0.33183,1.1761,0.08819,1.1794,-4.28813
4443267.78661,294.0,0.26261,1.18418,0.09454,1.18795,-4.5644
4443273.09462,294.0,0.20791,1.19129,0.10332,1.19576,-4.95665
4443279.79963,294.0,0.16452,1.19952,0.1141,1.20494,-5.43368
4443288.27564,294.0,0.13007,1.21113,0.12674,1.21774,-5.97398
4443298.96565,294.0,0.10309,1.22765,0.14484,1.23617,-6.72862
4443312.47967,294.0,0.08153,1.24605,0.16963,1.25754,-7.75216
4443329.57769,294.0,0.06443,1.26551,0.19827,1.28095,-8.90444
4443351.16472,294.0,0.05102,1.28335,0.22192,1.3024,-9.81067
4443378.40676,294.0,0.04042,1.31448,0.24559,1.33723,-10.58271
4443412.9028,294.0,0.03192,1.35433,0.27963,1.3829,-11.66592
4443456.44986,294.0,0.02528,1.39382,0.32181,1.43049,-13.00083
4443511.51593,294.0,0.01999,1.43494,0.36199,1.4799,-14.15844
4457459.8093,295.0,20004.453,0.39508,0.0047,0.39511,-0.68122
4457459.9523,295.0,15829.126,0.40583,0.01769,0.40622,-2.49609
4457460.0943,295.0,12516.703,0.41575,0.02742,0.41665,-3.77289
4457460.2363,295.0,9909.4424,0.42565,0.0348,0.42707,-4.67389
4457460.4003,295.0,7835.48,0.43714,0.04122,0.43908,-5.38653
4457460.6013,295.0,6217.2461,0.44536,0.04501,0.44763,-5.77101
4457460.8393,295.0,4905.291,0.45714,0.04782,0.45964,-5.97159
4457461.0783,295.0,3881.2737,0.46548,0.04806,0.46795,-5.89482
4457461.3163,295.0,3070.9827,0.47411,0.05234,0.47699,-6.29909
4457461.5543,295.0,2430.7778,0.48176,0.0535,0.48472,-6.33678
4457461.7923,295.0,1923.1537,0.49048,0.05685,0.49377,-6.61132
4457462.0303,295.0,1522.4358,0.50023,0.05772,0.50355,-6.58262
4457462.2683,295.0,1203.8446,0.507,0.06008,0.51055,-6.75839
4457462.5073,295.0,952.86591,0.51502,0.06267,0.51882,-6.938
4457462.7453,295.0,754.27557,0.52507,0.06389,0.52895,-6.93759
4457462.9823,295.0,596.71857,0.53348,0.06697,0.53767,-7.15527
4457463.2203,295.0,471.96338,0.54418,0.06919,0.54856,-7.24639
4457463.4593,295.0,373.20856,0.55325,0.07129,0.55782,-7.34297
4457463.6973,295.0,295.47278,0.56351,0.07442,0.56841,-7.52305
4457463.9363,295.0,233.87738,0.5736,0.08078,0.57926,-8.01576
4457464.1743,295.0,185.05922,0.58387,0.08319,0.58977,-8.1086
4457464.4103,295.0,146.35823,0.59575,0.08875,0.60232,-8.4728
4457464.6473,295.0,115.77804,0.60772,0.09521,0.61513,-8.90422
4457464.8813,295.0,91.6721,0.61968,0.1015,0.62794,-9.30215
4457465.1263,295.0,72.51701,0.63284,0.10861,0.64209,-9.73845
4457465.3553,295.0,57.36816,0.64602,0.11756,0.65663,-10.3138
4457465.5923,295.0,45.3629,0.6609,0.12881,0.67333,-11.02843
4457465.8243,295.0,35.93134,0.67767,0.14284,0.69256,-11.90231
4457466.0753,295.0,28.40909,0.69662,0.15753,0.71421,-12.74206
4457466.2893,295.0,22.48202,0.72142,0.17256,0.74177,-13.45187
4457466.5543,295.0,17.79613,0.75003,0.19071,0.77389,-14.26592
4457466.8063,295.0,14.06813,0.78496,0.20853,0.81218,-14.87742
4457467.02231,295.0,11.1448,0.8272,0.22064,0.85612,-14.9352
4457467.29031,295.0,8.81772,0.87162,0.22693,0.90068,-14.5929
4457467.46831,295.0,6.97545,0.91715,0.22957,0.94545,-14.05315
4457467.68631,295.0,5.5173,0.96356,0.22026,0.98842,-12.87575
4457467.95531,295.0,4.36941,1.00344,0.20944,1.02507,-11.7897
4457468.29031,295.0,3.45686,1.04027,0.18836,1.05719,-10.26326
4457468.70931,295.0,2.73547,1.07145,0.17084,1.08498,-9.0593
4457469.23431,295.0,2.16054,1.09351,0.15203,1.10403,-7.91495
4457469.89431,295.0,1.70952,1.11188,0.13335,1.11985,-6.83903
4457470.72231,295.0,1.35352,1.12646,0.11737,1.13256,-5.94837
4457471.76531,295.0,1.07079,1.13787,0.10535,1.14273,-5.28984
4457473.07931,295.0,0.84734,1.14601,0.09643,1.15006,-4.80999
4457474.73432,295.0,0.67072,1.15371,0.09078,1.15728,-4.49886
4457476.82332,295.0,0.53067,1.16071,0.08597,1.16389,-4.23603
4457479.46032,295.0,0.41976,1.16804,0.08631,1.17123,-4.22591
4457482.79133,295.0,0.33183,1.17562,0.09001,1.17906,-4.37842
4457486.99733,295.0,0.26261,1.18151,0.09591,1.1854,-4.64092
4457492.30534,295.0,0.20791,1.18886,0.10307,1.19332,-4.95515
4457499.01035,295.0,0.16452,1.19977,0.11254,1.20504,-5.3586
4457507.48636,295.0,0.13007,1.21305,0.12758,1.21974,-6.00383
4457518.17637,295.0,0.10309,1.22607,0.14759,1.23492,-6.86397
4457531.69039,295.0,0.08153,1.23976,0.169,1.25122,-7.76249
4457548.78841,295.0,0.06443,1.25916,0.1925,1.27379,-8.69221
4457570.37544,295.0,0.05102,1.28779,0.21678,1.3059,-9.55527
4457597.61748,295.0,0.04042,1.32097,0.25228,1.34485,-10.81198
4457632.11352,295.0,0.03192,1.3541,0.29371,1.38558,-12.23817
4457675.66158,295.0,0.02528,1.38626,0.33018,1.42504,-13.39727
4457730.72665,295.0,0.01999,1.43238,0.36097,1.47717,-14.14442
4471676.98539,296.0,20004.453,0.39542,0.00375,0.39543,-0.54407
4471677.12839,296.0,15829.126,0.406,0.01789,0.40639,-2.52303
4471677.27039,296.0,12516.703,0.41572,0.02573,0.41651,-3.54227
4471677.41239,296.0,9909.4424,0.42844,0.03375,0.42977,-4.50434
4471677.57639,296.0,7835.48,0.43862,0.04146,0.44058,-5.39913
4471677.77739,296.0,6217.2461,0.44738,0.04306,0.44945,-5.49788
4471678.01539,296.0,4905.291,0.45548,0.04758,0.45795,-5.96393
4471678.25439,296.0,3881.2737,0.46521,0.04969,0.46786,-6.09673
4471678.49239,296.0,3070.9827,0.47346,0.0526,0.47637,-6.33895
4471678.73039,296.0,2430.7778,0.48099,0.05355,0.48396,-6.35322
4471678.96839,296.0,1923.1537,0.49032,0.05551,0.49346,-6.45892
4471679.20639,296.0,1522.4358,0.49861,0.05817,0.50199,-6.6541
4471679.44439,296.0,1203.8446,0.50867,0.0597,0.51216,-6.69354
4471679.68339,296.0,952.86591,0.51681,0.06172,0.52048,-6.81083
4471679.92139,296.0,754.27557,0.52519,0.06326,0.52898,-6.86788
4471680.15839,296.0,596.71857,0.53496,0.06649,0.53907,-7.08471
4471680.39639,296.0,471.96338,0.54328,0.06855,0.54759,-7.19138
