Repository: SebaVillagra00/ICM2985-SOH-IPRE

## Data University of Cambridge (EIS Cambridge)
Data publicada en "Identifying degradation patterns of lithium ion batteries from impedance spectroscopy using machine learning" (Zhang, Tang, Zhang, Wang, Stimming & Lee, 2020) https://www.nature.com/articles/s41467-020-15235-7.

Carpeta contiene:
* Paper de Nature Comunications (IF: 16.6).
* Data frames para IOS.
* Data frames para Windows.

Cada Data frame está contenido en un archivo .txt con las siguientes columnas:
* time/s: tiempo en que se mide la muestra.
* cycle number: ciclo de carga de la batería.
* freq/Hz: frecuencia de la señal de input.
* Re(Z)/Ohm: Parte resistiva de la impedancia.
* Im(Z)/Ohm: Parte reactiva de la impedancia.

File: EIS Cambridge/EIS data/EIS_state_IX_35C02.csv (part 28 of 29)
time/s,cycle number,freq/Hz,Re(Z)/Ohm,-Im(Z)/Ohm,|Z|/Ohm,Phase(Z)/deg
4364854.13112,296.0,45.3629,0.82779,0.14659,0.84067,-10.04237
4364854.36312,296.0,35.93134,0.84456,0.16098,0.85977,-10.79158
4364854.61412,296.0,28.40909,0.86765,0.17827,0.88578,-11.61088
4364854.82812,296.0,22.48202,0.89396,0.19705,0.91542,-12.43061
4364855.09312,296.0,17.79613,0.92763,0.21574,0.95239,-13.0926
4364855.34512,296.0,14.06813,0.96512,0.2346,0.99322,-13.66233
4364855.56112,296.0,11.1448,1.009,0.25118,1.0398,-13.97913
4364855.82912,296.0,8.81772,1.05934,0.2623,1.09133,-13.90698
4364856.00712,296.0,6.97545,1.11407,0.25961,1.14392,-13.11753
4364856.22512,296.0,5.5173,1.1647,0.25915,1.19318,-12.54401
4364856.49412,296.0,4.36941,1.21531,0.23915,1.23861,-11.1325
4364856.82913,296.0,3.45686,1.2592,0.22268,1.27874,-10.02882
4364857.24813,296.0,2.73547,1.29375,0.19815,1.30884,-8.70776
4364857.77313,296.0,2.16054,1.32325,0.17421,1.33466,-7.50009
4364858.43213,296.0,1.70952,1.34541,0.15256,1.35403,-6.46912
4364859.26113,296.0,1.35352,1.36157,0.13399,1.36815,-5.62031
4364860.30413,296.0,1.07079,1.37359,0.11767,1.37862,-4.89652
4364861.61813,296.0,0.84734,1.38276,0.10475,1.38672,-4.33211
4364863.27313,296.0,0.67072,1.39056,0.09515,1.39382,-3.91435
4364865.36214,296.0,0.53067,1.39714,0.08968,1.40002,-3.67268
4364867.99914,296.0,0.41976,1.40331,0.08774,1.40605,-3.57767
4364871.33014,296.0,0.33183,1.40914,0.08784,1.41187,-3.56702
4364875.53615,296.0,0.26261,1.41694,0.09128,1.41987,-3.68611
4364880.84416,296.0,0.20791,1.4251,0.09999,1.4286,-4.01337
4364887.54817,296.0,0.16452,1.43347,0.11319,1.43793,-4.51469
4364896.02418,296.0,0.13007,1.44014,0.12923,1.44593,-5.12757
4364906.71419,296.0,0.10309,1.44951,0.1453,1.45677,-5.72432
4364920.22821,296.0,0.08153,1.46482,0.16447,1.47402,-6.40621
4364937.32623,296.0,0.06443,1.48531,0.19025,1.49744,-7.29931
4364958.91226,296.0,0.05102,1.50777,0.2218,1.524,-8.3684
4364986.15529,296.0,0.04042,1.53293,0.2531,1.55369,-9.37529
4365020.65034,296.0,0.03192,1.57097,0.28499,1.59661,-10.28225
4365064.1974,296.0,0.02528,1.62221,0.32677,1.6548,-11.38909
4365119.26247,296.0,0.01999,1.67502,0.38264,1.71816,-12.86771
4378764.1432,297.0,20004.453,0.53282,-0.00676,0.53286,0.72675
4378764.2852,297.0,15829.126,0.54185,0.00691,0.54189,-0.73082
4378764.4272,297.0,12516.703,0.55058,0.01798,0.55087,-1.87065
4378764.5692,297.0,9909.4424,0.55882,0.02853,0.55955,-2.92276
4378764.7332,297.0,7835.48,0.56716,0.03415,0.56819,-3.44595
4378764.9342,297.0,6217.2461,0.57578,0.04068,0.57721,-4.04167
4378765.1722,297.0,4905.291,0.58399,0.04563,0.58577,-4.46784
4378765.4112,297.0,3881.2737,0.59342,0.04989,0.59551,-4.80576
4378765.6492,297.0,3070.9827,0.60182,0.05259,0.60412,-4.99389
4378765.8872,297.0,2430.7778,0.60977,0.05743,0.61246,-5.38021
4378766.1252,297.0,1923.1537,0.62046,0.06119,0.62347,-5.63244
4378766.3632,297.0,1522.4358,0.62993,0.06448,0.63322,-5.84457
4378766.6012,297.0,1203.8446,0.63857,0.06737,0.64211,-6.02219
4378766.8402,297.0,952.86591,0.6512,0.07029,0.65498,-6.161
4378767.0782,297.0,754.27557,0.66167,0.07389,0.66578,-6.37177
4378767.3152,297.0,596.71857,0.67176,0.07799,0.67627,-6.62213
4378767.5532,297.0,471.96338,0.68319,0.08142,0.68803,-6.79638
4378767.7922,297.0,373.20856,0.69433,0.08511,0.69952,-6.98825
4378768.0302,297.0,295.47278,0.70661,0.09109,0.71246,-7.34575
4378768.2692,297.0,233.87738,0.71976,0.094,0.72587,-7.4404
4378768.5072,297.0,185.05922,0.73432,0.09831,0.74087,-7.62518
4378768.7432,297.0,146.35823,0.74621,0.10335,0.75334,-7.88529
4378768.9792,297.0,115.77804,0.76105,0.10965,0.76891,-8.19879
4378769.2142,297.0,91.6721,0.7756,0.11568,0.78418,-8.48294
4378769.4592,297.0,72.51701,0.789,0.12474,0.7988,-8.98417
4378769.6882,297.0,57.36816,0.80796,0.13598,0.81932,-9.55369
4378769.92521,297.0,45.3629,0.8236,0.14734,0.83668,-10.14303
4378770.15721,297.0,35.93134,0.84307,0.16049,0.85821,-10.77788
4378770.40821,297.0,28.40909,0.86513,0.17704,0.88306,-11.56543
4378770.62221,297.0,22.48202,0.89246,0.19542,0.9136,-12.35078
4378770.88721,297.0,17.79613,0.92439,0.21458,0.94897,-13.06889
4378771.13921,297.0,14.06813,0.96384,0.23345,0.99171,-13.61544
4378771.35521,297.0,11.1448,1.00627,0.25094,1.03709,-14.00268
4378771.62321,297.0,8.81772,1.05867,0.25905,1.0899,-13.74972
4378771.80121,297.0,6.97545,1.10938,0.25745,1.13887,-13.06518
4378772.01921,297.0,5.5173,1.16208,0.25539,1.18981,-12.39467
4378772.28821,297.0,4.36941,1.20899,0.23699,1.232,-11.09051
4378772.62321,297.0,3.45686,1.25403,0.2196,1.27311,-9.93273
4378773.04221,297.0,2.73547,1.28847,0.19667,1.3034,-8.67846
4378773.56721,297.0,2.16054,1.31668,0.1714,1.32779,-7.41675
4378774.22621,297.0,1.70952,1.33956,0.14978,1.34791,-6.37979
4378775.05521,297.0,1.35352,1.35533,0.13093,1.36164,-5.51782
4378776.09821,297.0,1.07079,1.36673,0.11572,1.37162,-4.83974
4378777.41222,297.0,0.84734,1.37545,0.10329,1.37932,-4.29444
4378779.06722,297.0,0.67072,1.38277,0.09465,1.38601,-3.91596
4378781.15622,297.0,0.53067,1.38975,0.08913,1.3926,-3.66944
4378783.79322,297.0,0.41976,1.3958,0.08692,1.3985,-3.56325
4378787.12423,297.0,0.33183,1.40119,0.08786,1.40394,-3.58818
4378791.33023,297.0,0.26261,1.40808,0.09041,1.41098,-3.67398
4378796.63824,297.0,0.20791,1.41684,0.09858,1.42027,-3.97999
4378803.34225,297.0,0.16452,1.42662,0.11175,1.43099,-4.47907
4378811.81926,297.0,0.13007,1.43453,0.12923,1.44034,-5.14749
4378822.50927,297.0,0.10309,1.4426,0.14671,1.45004,-5.80689
4378836.02329,297.0,0.08153,1.45578,0.16616,1.46524,-6.51154
4378853.12031,297.0,0.06443,1.47523,0.19046,1.48747,-7.35663
4378874.70734,297.0,0.05102,1.49954,0.22056,1.51568,-8.3673
4378901.94938,297.0,0.04042,1.52528,0.25421,1.54632,-9.46231
4378936.44542,297.0,0.03192,1.55946,0.28636,1.58553,-10.40524
4378979.99248,297.0,0.02528,1.60804,0.32242,1.64005,-11.33769
4379035.05755,297.0,0.01999,1.66589,0.37289,1.70711,-12.61708
4392681.75331,298.0,20004.453,0.53526,-0.00609,0.5353,0.65146
4392681.89631,298.0,15829.126,0.54395,0.00749,0.544,-0.7886
4392682.03831,298.0,12516.703,0.55318,0.01868,0.55349,-1.93378
4392682.18031,298.0,9909.4424,0.56114,0.02684,0.56179,-2.73886
4392682.34431,298.0,7835.48,0.56943,0.03567,0.57055,-3.58449
4392682.54531,298.0,6217.2461,0.57847,0.03939,0.5798,-3.89551
4392682.78331,298.0,4905.291,0.58637,0.04557,0.58814,-4.44379
4392683.02231,298.0,3881.2737,0.59568,0.04942,0.59773,-4.74297
4392683.26031,298.0,3070.9827,0.60395,0.05329,0.60629,-5.04228
4392683.49831,298.0,2430.7778,0.6142,0.05745,0.61688,-5.34405
4392683.73631,298.0,1923.1537,0.62309,0.06118,0.62609,-5.60769
4392683.97431,298.0,1522.4358,0.63281,0.06409,0.63605,-5.78352
4392684.21231,298.0,1203.8446,0.64265,0.06758,0.64619,-6.00267
4392684.45131,298.0,952.86591,0.65055,0.0709,0.6544,-6.22026
4392684.68931,298.0,754.27557,0.66524,0.07639,0.66962,-6.55047
4392684.92631,298.0,596.71857,0.67423,0.07878,0.67882,-6.66449
4392685.16431,298.0,471.96338,0.6851,0.08291,0.6901,-6.90055
4392685.40331,298.0,373.20856,0.69729,0.08431,0.70237,-6.89384
4392685.64131,298.0,295.47278,0.71072,0.09003,0.7164,-7.21919
4392685.88031,298.0,233.87738,0.72298,0.0939,0.72905,-7.40033
4392686.11831,298.0,185.05922,0.73599,0.09844,0.74255,-7.61852
4392686.35431,298.0,146.35823,0.75045,0.10341,0.75754,-7.84563
4392686.59031,298.0,115.77804,0.7648,0.11117,0.77284,-8.2704
4392686.82531,298.0,91.6721,0.78023,0.11728,0.78899,-8.54863
4392687.07031,298.0,72.51701,0.79389,0.12483,0.80364,-8.93573
4392687.29931,298.0,57.36816,0.81007,0.13495,0.82124,-9.45782
4392687.53632,298.0,45.3629,0.82893,0.14795,0.84203,-10.11941
4392687.76832,298.0,35.93134,0.84694,0.16063,0.86203,-10.73937
4392688.01932,298.0,28.40909,0.86905,0.17682,0.88686,-11.50083
4392688.23332,298.0,22.48202,0.89512,0.19628,0.91638,-12.36809
4392688.49832,298.0,17.79613,0.92682,0.21445,0.95131,-13.02786
4392688.75032,298.0,14.06813,0.96669,0.23439,0.9947,-13.62922
4392688.96632,298.0,11.1448,1.01249,0.24902,1.04267,-13.81765
4392689.23432,298.0,8.81772,1.06105,0.25778,1.09191,-13.65526
4392689.41232,298.0,6.97545,1.11381,0.26363,1.14458,-13.31664
4392689.63032,298.0,5.5173,1.16888,0.25213,1.19576,-12.17237
4392689.89932,298.0,4.36941,1.21263,0.2404,1.23623,-11.21331
4392690.23432,298.0,3.45686,1.25893,0.21942,1.27791,-9.88686
4392690.65332,298.0,2.73547,1.29472,0.19737,1.30968,-8.66759
4392691.17832,298.0,2.16054,1.32186,0.17448,1.33332,-7.51949
4392691.83732,298.0,1.70952,1.34365,0.15161,1.35217,-6.43785
4392692.66632,298.0,1.35352,1.36038,0.13209,1.36678,-5.54579
4392693.70932,298.0,1.07079,1.37204,0.11625,1.37696,-4.84278
4392695.02332,298.0,0.84734,1.38119,0.10377,1.38509,-4.29673
4392696.67833,298.0,0.67072,1.38837,0.09527,1.39164,-3.9253
4392698.76733,298.0,0.53067,1.39636,0.08863,1.39917,-3.63172
4392701.40433,298.0,0.41976,1.40343,0.0871,1.40613,-3.55136
4392704.73534,298.0,0.33183,1.40902,0.08943,1.41185,-3.63158
4392708.94134,298.0,0.26261,1.41406,0.09498,1.41724,-3.84266
4392714.24935,298.0,0.20791,1.41971,0.10154,1.42333,-4.09076
4392720.95336,298.0,0.16452,1.42762,0.11033,1.43187,-4.41909
4392729.43037,298.0,0.13007,1.43888,0.12431,1.44424,-4.93759
4392740.12038,298.0,0.10309,1.45028,0.14407,1.45742,-5.67317
4392753.6344,298.0,0.08153,1.46312,0.16456,1.47235,-6.41705
4392770.73242,298.0,0.06443,1.48213,0.18939,1.49418,-7.28187
4392792.31845,298.0,0.05102,1.51156,0.21708,1.52706,-8.1726
4392819.56049,298.0,0.04042,1.54566,0.25766,1.56699,-9.46404
4392854.05653,298.0,0.03192,1.57463,0.30374,1.60366,-10.91795
4392897.60359,298.0,0.02528,1.60537,0.34546,1.64212,-12.14427
4392952.66866,298.0,0.01999,1.64682,0.38138,1.6904,-13.03894
4406596.97058,299.0,20004.453,0.5355,-0.00801,0.53556,0.85672
4406597.11358,299.0,15829.126,0.54599,0.00779,0.54605,-0.81736
4406597.25559,299.0,12516.703,0.5545,0.01753,0.55478,-1.81098
4406597.39759,299.0,9909.4424,0.56453,0.02798,0.56522,-2.83697
4406597.56159,299.0,7835.48,0.56988,0.03513,0.57096,-3.52769
4406597.76259,299.0,6217.2461,0.57881,0.04052,0.58022,-4.00498
4406598.00059,299.0,4905.291,0.58856,0.04453,0.59025,-4.32686
4406598.23959,299.0,3881.2737,0.59777,0.04981,0.59984,-4.76294
4406598.47759,299.0,3070.9827,0.60739,0.05353,0.60975,-5.03661
4406598.71559,299.0,2430.7778,0.61454,0.0568,0.61716,-5.28112
4406598.95359,299.0,1923.1537,0.62395,0.06117,0.62694,-5.59931
4406599.19159,299.0,1522.4358,0.63359,0.06333,0.63675,-5.70802
4406599.42959,299.0,1203.8446,0.64368,0.06677,0.64713,-5.92184
4406599.66859,299.0,952.86591,0.65325,0.06938,0.65692,-6.0627
4406599.90659,299.0,754.27557,0.66399,0.07422,0.66813,-6.37781
4406600.14359,299.0,596.71857,0.67471,0.07717,0.67911,-6.52508
4406600.38159,299.0,471.96338,0.6852,0.08186,0.69007,-6.81314
4406600.62059,299.0,373.20856,0.69985,0.0843,0.70491,-6.8686
4406600.85759,299.0,295.47278,0.71163,0.09063,0.71738,-7.2576
4406601.09759,299.0,233.87738,0.72318,0.09469,0.72935,-7.45953
4406601.33559,299.0,185.05922,0.73698,0.09883,0.74358,-7.6381
4406601.57159,299.0,146.35823,0.7503,0.10457,0.75756,-7.93435
4406601.80759,299.0,115.77804,0.76526,0.11068,0.77323,-8.22947
4406602.04259,299.0,91.6721,0.77884,0.11601,0.78743,-8.47234
4406602.28759,299.0,72.51701,0.79491,0.12458,0.80461,-8.9073
4406602.51659,299.0,57.36816,0.81227,0.1349,0.82339,-9.42956
4406602.75359,299.0,45.3629,0.82766,0.14618,0.84047,-10.01592
4406602.98559,299.0,35.93134,0.84796,0.16059,0.86303,-10.7239
4406603.23559,299.0,28.40909,0.86953,0.17616,0.8872,-11.45293
4406603.45059,299.0,22.48202,0.8959,0.19528,0.91694,-12.29668
4406603.71559,299.0,17.79613,0.92658,0.21382,0.95093,-12.99443
4406603.96759,299.0,14.06813,0.96785,0.23322,0.99555,-13.54799
4406604.18359,299.0,11.1448,1.0109,0.24866,1.04103,-13.81914
4406604.45059,299.0,8.81772,1.06262,0.25831,1.09356,-13.66275
4406604.62959,299.0,6.97545,1.11363,0.26154,1.14393,-13.21642
4406604.8476,299.0,5.5173,1.16792,0.25276,1.19496,-12.21167
4406605.1166,299.0,4.36941,1.2119,0.23843,1.23513,-11.13028
4406605.4516,299.0,3.45686,1.25796,0.21701,1.27654,-9.78764
4406605.8706,299.0,2.73547,1.29227,0.19781,1.30732,-8.70271
4406606.3956,299.0,2.16054,1.32085,0.17263,1.33208,-7.44611
4406607.0546,299.0,1.70952,1.34153,0.15034,1.34993,-6.39418
4406607.8836,299.0,1.35352,1.35762,0.13142,1.36397,-5.52898
4406608.9266,299.0,1.07079,1.36969,0.11594,1.37459,-4.83824
4406610.2396,299.0,0.84734,1.37892,0.10308,1.38277,-4.27519
4406611.8956,299.0,0.67072,1.38649,0.09411,1.38968,-3.88315
4406613.98461,299.0,0.53067,1.39394,0.08829,1.39674,-3.62404
4406616.62161,299.0,0.41976,1.40071,0.08737,1.40343,-3.5691
4406619.95261,299.0,0.33183,1.40632,0.08954,1.40917,-3.64293
4406624.15862,299.0,0.26261,1.41102,0.09384,1.41414,-3.80501
4406629.46663,299.0,0.20791,1.41695,0.0996,1.42045,-4.02072
4406636.17064,299.0,0.16452,1.42624,0.10942,1.43043,-4.38714
4406644.64765,299.0,0.13007,1.43603,0.12526,1.44148,-4.98511
4406655.33766,299.0,0.10309,1.44648,0.14319,1.45355,-5.65341
4406668.85168,299.0,0.08153,1.46088,0.16259,1.4699,-6.35071
4406685.9497,299.0,0.06443,1.48212,0.18826,1.49403,-7.23913
4406707.53573,299.0,0.05102,1.51249,0.21992,1.5284,-8.27292
4406734.77777,299.0,0.04042,1.54103,0.26274,1.56327,-9.67559
4406769.27381,299.0,0.03192,1.56669,0.30535,1.59617,-11.02891
4406812.82087,299.0,0.02528,1.59881,0.33969,1.63449,-11.99496
4406867.88594,299.0,0.01999,1.6467,0.37547,1.68896,-12.84459
4420530.22889,300.0,20004.453,0.53786,-0.00634,0.5379,0.67495
4420530.37189,300.0,15829.126,0.54652,0.00752,0.54657,-0.78814
4420530.51389,300.0,12516.703,0.55453,0.01783,0.55482,-1.84161
4420530.65589,300.0,9909.4424,0.56448,0.02773,0.56516,-2.8127
4420530.81989,300.0,7835.48,0.57224,0.03474,0.57329,-3.47443
4420531.02089,300.0,6217.2461,0.58072,0.04063,0.58214,-4.0026
4420531.25889,300.0,4905.291,0.59003,0.0449,0.59173,-4.35162
4420531.49689,300.0,3881.2737,0.59764,0.05015,0.59974,-4.79672
4420531.73489,300.0,3070.9827,0.60544,0.05429,0.60787,-5.12397
4420531.97389,300.0,2430.7778,0.61656,0.0575,0.61923,-5.32764
4420532.21189,300.0,1923.1537,0.62548,0.06078,0.62843,-5.54978
4420532.44989,300.0,1522.4358,0.63446,0.06419,0.63769,-5.7772
4420532.68789,300.0,1203.8446,0.64392,0.06734,0.64743,-5.97008
4420532.92589,300.0,952.86591,0.65493,0.07157,0.65883,-6.23659
4420533.16489,300.0,754.27557,0.66572,0.07505,0.66993,-6.43227
4420533.40189,300.0,596.71857,0.67582,0.07825,0.68034,-6.60419
4420533.63889,300.0,471.96338,0.68868,0.08168,0.6935,-6.76387
4420533.87889,300.0,373.20856,0.70025,0.08584,0.70549,-6.9886
4420534.11589,300.0,295.47278,0.71227,0.08976,0.71791,-7.18237
4420534.35489,300.0,233.87738,0.72514,0.09443,0.73126,-7.41922
4420534.59289,300.0,185.05922,0.73979,0.10041,0.74657,-7.72967
4420534.82989,300.0,146.35823,0.75228,0.10414,0.75946,-7.88112
4420535.06589,300.0,115.77804,0.76516,0.1109,0.77315,-8.24673
4420535.29989,300.0,91.6721,0.78201,0.11754,0.7908,-8.54753
4420535.54589,300.0,72.51701,0.79671,0.12665,0.80671,-9.03277
4420535.77489,300.0,57.36816,0.81442,0.13526,0.82558,-9.42979
4420536.01089,300.0,45.3629,0.8304,0.14661,0.84324,-10.01238
4420536.24289,300.0,35.93134,0.8495,0.15983,0.8644,-10.65509
4420536.49289,300.0,28.40909,0.87123,0.17676,0.88898,-11.46878
4420536.70789,300.0,22.48202,0.89727,0.19625,0.91849,-12.33755
4420536.97289,300.0,17.79613,0.93081,0.2153,0.95538,-13.02389
4420537.22489,300.0,14.06813,0.96798,0.23375,0.9958,-13.57619
4420537.4409,300.0,11.1448,1.01146,0.2499,1.04188,-13.87803
4420537.7079,300.0,8.81772,1.06343,0.26061,1.0949,-13.76957
4420537.8859,300.0,6.97545,1.11955,0.26024,1.1494,-13.08604
4420538.1049,300.0,5.5173,1.16662,0.25486,1.19413,-12.32324
4420538.3739,300.0,4.36941,1.22058,0.24072,1.24409,-11.15637
4420538.7089,300.0,3.45686,1.26177,0.22386,1.28148,-10.06048
4420539.1279,300.0,2.73547,1.29778,0.1992,1.31298,-8.72651
4420539.6529,300.0,2.16054,1.32839,0.17463,1.33982,-7.48934
4420540.3119,300.0,1.70952,1.35054,0.15413,1.3593,-6.51086
4420541.1409,300.0,1.35352,1.36596,0.13454,1.37257,-5.6254
4420542.1839,300.0,1.07079,1.37846,0.11768,1.38348,-4.87948
4420543.4969,300.0,0.84734,1.38774,0.10473,1.39169,-4.31564
4420545.1529,300.0,0.67072,1.39573,0.09575,1.39901,-3.92446
4420547.24191,300.0,0.53067,1.40268,0.09053,1.4056,-3.69275
4420549.87891,300.0,0.41976,1.40835,0.08713,1.41104,-3.54037
4420553.20992,300.0,0.33183,1.41469,0.08783,1.41742,-3.55272
4420557.41592,300.0,0.26261,1.42298,0.09214,1.42596,-3.70469
4420562.72393,300.0,0.20791,1.43096,0.10187,1.43459,-4.07183
4420569.42794,300.0,0.16452,1.43735,0.11477,1.44193,-4.56539
4420577.90495,300.0,0.13007,1.44434,0.12857,1.45005,-5.08673
4420588.59496,300.0,0.10309,1.4553,0.14393,1.4624,-5.64838
4420602.10898,300.0,0.08153,1.47192,0.16452,1.48109,-6.37742
4420619.206,300.0,0.06443,1.49136,0.19256,1.50374,-7.35702
4420640.79303,300.0,0.05102,1.51094,0.22211,1.52718,-8.3627
4420668.03507,300.0,0.04042,1.53954,0.25045,1.55978,-9.23989
4420702.53111,300.0,0.03192,1.58301,0.28568,1.60858,-10.22973
4420746.07817,300.0,0.02528,1.63129,0.33422,1.66517,-11.57843
4420801.14324,300.0,0.01999,1.67671,0.39138,1.72178,-13.1388
4434432.3462,301.0,20004.453,0.53757,-0.00619,0.53761,0.6601
4434432.4892,301.0,15829.126,0.54764,0.00838,0.54771,-0.87624
4434432.6312,301.0,12516.703,0.55762,0.02023,0.55798,-2.07749
4434432.7732,301.0,9909.4424,0.56435,0.0281,0.56505,-2.85036
4434432.9372,301.0,7835.48,0.57283,0.03564,0.57394,-3.56008
4434433.1382,301.0,6217.2461,0.58185,0.03976,0.58321,-3.90882
4434433.3762,301.0,4905.291,0.59086,0.0463,0.59267,-4.48084
4434433.6152,301.0,3881.2737,0.59883,0.04997,0.60091,-4.77019
4434433.8532,301.0,3070.9827,0.60873,0.05321,0.61105,-4.99604
4434434.0912,301.0,2430.7778,0.6186,0.05738,0.62125,-5.29982
4434434.32921,301.0,1923.1537,0.62711,0.06107,0.63008,-5.56222
4434434.56721,301.0,1522.4358,0.63594,0.06465,0.63921,-5.80471
4434434.80521,301.0,1203.8446,0.64602,0.06766,0.64955,-5.97938
4434435.04421,301.0,952.86591,0.65582,0.07309,0.65988,-6.35904
4434435.28221,301.0,754.27557,0.66775,0.07467,0.67191,-6.38022
4434435.51921,301.0,596.71857,0.67786,0.0788,0.68243,-6.63087
4434435.75721,301.0,471.96338,0.69119,0.08161,0.69599,-6.73422
4434435.99621,301.0,373.20856,0.70238,0.08665,0.7077,-7.03322
4434436.23421,301.0,295.47278,0.71346,0.09049,0.71918,-7.2283
4434436.47321,301.0,233.87738,0.72643,0.09274,0.73233,-7.27548
4434436.71121,301.0,185.05922,0.73977,0.09832,0.74628,-7.57078
4434436.94721,301.0,146.35823,0.75463,0.10434,0.7618,-7.87217
4434437.18421,301.0,115.77804,0.7673,0.11015,0.77516,-8.1693
4434437.41821,301.0,91.6721,0.78245,0.11876,0.79141,-8.63022
4434437.66321,301.0,72.51701,0.79766,0.12621,0.80758,-8.99145
4434437.89221,301.0,57.36816,0.81492,0.13512,0.82605,-9.41419
4434438.12921,301.0,45.3629,0.83339,0.14753,0.84635,-10.03856
4434438.36121,301.0,35.93134,0.85155,0.16138,0.86671,-10.7311
4434438.61221,301.0,28.40909,0.87254,0.17771,0.89045,-11.51187
4434438.82621,301.0,22.48202,0.90056,0.19754,0.92197,-12.37223
4434439.09121,301.0,17.79613,0.93251,0.2153,0.95704,-13.00053
4434439.34321,301.0,14.06813,0.97082,0.23722,0.99938,-13.73136
4434439.55921,301.0,11.1448,1.01628,0.2513,1.04689,-13.88905
4434439.82721,301.0,8.81772,1.06671,0.26216,1.09845,-13.80757
4434440.00521,301.0,6.97545,1.11742,0.26312,1.14798,-13.25019
4434440.22321,301.0,5.5173,1.1735,0.25718,1.20136,-12.36129
4434440.49221,301.0,4.36941,1.21951,0.24134,1.24316,-11.19437
4434440.82721,301.0,3.45686,1.26724,0.22268,1.28666,-9.96612
4434441.24621,301.0,2.73547,1.30279,0.20229,1.3184,-8.82598
4434441.77122,301.0,2.16054,1.33001,0.17702,1.34174,-7.58112
4434442.43022,301.0,1.70952,1.35278,0.15395,1.36151,-6.49265
4434443.25922,301.0,1.35352,1.36936,0.13388,1.37589,-5.58397
4434444.30222,301.0,1.07079,1.3823,0.11848,1.38737,-4.89892
4434445.61622,301.0,0.84734,1.39152,0.10495,1.39547,-4.31317
4434447.27122,301.0,0.67072,1.39971,0.0955,1.40296,-3.90327
4434449.36023,301.0,0.53067,1.40753,0.09062,1.41045,-3.6839
4434451.99723,301.0,0.41976,1.41441,0.08899,1.4172,-3.60018
4434455.32823,301.0,0.33183,1.41955,0.09121,1.42247,-3.67638
4434459.53424,301.0,0.26261,1.42469,0.09487,1.42785,-3.80977
4434464.84225,301.0,0.20791,1.43104,0.10078,1.43458,-4.0284
4434471.54725,301.0,0.16452,1.44016,0.11094,1.44443,-4.4048
4434480.02327,301.0,0.13007,1.44976,0.12571,1.4552,-4.95583
4434490.71328,301.0,0.10309,1.46076,0.14427,1.46786,-5.64027
4434504.2273,301.0,0.08153,1.47556,0.16347,1.48459,-6.32187
4434521.32532,301.0,0.06443,1.49749,0.18973,1.50947,-7.22062
4434542.91135,301.0,0.05102,1.52631,0.22304,1.54252,-8.3139
4434570.15338,301.0,0.04042,1.55397,0.26631,1.57662,-9.72441
4434604.64943,301.0,0.03192,1.58039,0.30664,1.60986,-10.98044
4434648.19649,301.0,0.02528,1.61448,0.34131,1.65016,-11.93674
4434703.26156,301.0,0.01999,1.66172,0.37765,1.7041,-12.80387
4448334.33792,302.0,20004.453,0.53784,-0.00607,0.53787,0.64711
4448334.48092,302.0,15829.126,0.54833,0.00917,0.5484,-0.95843
4448334.62292,302.0,12516.703,0.55695,0.01954,0.55729,-2.00985
4448334.76492,302.0,9909.4424,0.56596,0.02852,0.56668,-2.88514
4448334.92892,302.0,7835.48,0.57307,0.03378,0.57407,-3.37387
4448335.12992,302.0,6217.2461,0.58305,0.04019,0.58443,-3.94275
4448335.36792,302.0,4905.291,0.59306,0.0464,0.59488,-4.4735
4448335.60692,302.0,3881.2737,0.59997,0.05135,0.60217,-4.89213
4448335.84492,302.0,3070.9827,0.61034,0.05273,0.61261,-4.93747
4448336.08292,302.0,2430.7778,0.61809,0.05724,0.62074,-5.2907
4448336.32092,302.0,1923.1537,0.62754,0.06072,0.63047,-5.52691
4448336.55892,302.0,1522.4358,0.63644,0.06493,0.63974,-5.82564
4448336.79692,302.0,1203.8446,0.64763,0.06829,0.65122,-6.01922
4448337.03592,302.0,952.86591,0.65691,0.07098,0.66074,-6.16722
4448337.27392,302.0,754.27557,0.66802,0.07518,0.67224,-6.42086
4448337.51093,302.0,596.71857,0.67871,0.07876,0.68326,-6.61962
4448337.74893,302.0,471.96338,0.69024,0.08253,0.69516,-6.81791
4448337.98793,302.0,373.20856,0.70259,0.08685,0.70794,-7.04677
4448338.22493,302.0,295.47278,0.71427,0.09043,0.71998,-7.21535
4448338.46393,302.0,233.87738,0.72827,0.09448,0.73437,-7.39199
4448338.70193,302.0,185.05922,0.74059,0.09912,0.74719,-7.62351
4448338.93793,302.0,146.35823,0.75523,0.10511,0.76251,-7.92321
4448339.17493,302.0,115.77804,0.76848,0.11086,0.77643,-8.20912
4448339.40893,302.0,91.6721,0.78427,0.11773,0.79305,-8.5375
4448339.65393,302.0,72.51701,0.79952,0.1271,0.80956,-9.03257
4448339.88293,302.0,57.36816,0.81569,0.13584,0.82693,-9.45496
4448340.11993,302.0,45.3629,0.83337,0.14674,0.84619,-9.98602
4448340.35193,302.0,35.93134,0.85156,0.16114,0.86667,-10.71534
4448340.60293,302.0,28.40909,0.8736,0.17857,0.89167,-11.55265
4448340.81693,302.0,22.48202,0.90056,0.19556,0.92155,-12.25203
4448341.08193,302.0,17.79613,0.93172,0.21608,0.95644,-13.05677
4448341.33393,302.0,14.06813,0.97368,0.23582,1.00183,-13.61455
4448341.54993,302.0,11.1448,1.01691,0.25085,1.0474,-13.8569
4448341.81793,302.0,8.81772,1.06734,0.26186,1.099,-13.78472
4448341.99593,302.0,6.97545,1.12028,0.26836,1.15197,-13.47109
4448342.21393,302.0,5.5173,1.17462,0.25598,1.20219,-12.29411
4448342.48293,302.0,4.36941,1.22088,0.247,1.24562,-11.43734
4448342.81793,302.0,3.45686,1.26576,0.22346,1.28533,-10.01191
4448343.23693,302.0,2.73547,1.30486,0.20243,1.32047,-8.81828
4448343.76193,302.0,2.16054,1.33215,0.17942,1.34417,-7.67051
4448344.42093,302.0,1.70952,1.35453,0.15528,1.3634,-6.53965
4448345.24994,302.0,1.35352,1.371,0.13474,1.3776,-5.61282
4448346.29294,302.0,1.07079,1.38373,0.11887,1.38882,-4.91017
4448347.60694,302.0,0.84734,1.3935,0.10637,1.39755,-4.36513
4448349.26194,302.0,0.67072,1.40201,0.09686,1.40535,-3.95209
4448351.35094,302.0,0.53067,1.4084,0.09051,1.4113,-3.67708
4448353.98795,302.0,0.41976,1.41585,0.08828,1.4186,-3.5677
4448357.31895,302.0,0.33183,1.4225,0.09067,1.42539,-3.64692
4448361.52496,302.0,0.26261,1.42774,0.09639,1.43099,-3.86248
4448366.83296,302.0,0.20791,1.43295,0.10257,1.43662,-4.09418
4448373.53697,302.0,0.16452,1.4413,0.11193,1.44564,-4.44047
4448382.01398,302.0,0.13007,1.4515,0.12569,1.45694,-4.94914
4448392.704,302.0,0.10309,1.46401,0.1446,1.47113,-5.64081
4448406.21802,302.0,0.08153,1.47706,0.16576,1.48633,-6.40294
4448423.31604,302.0,0.06443,1.49643,0.19172,1.50866,-7.301
4448444.90207,302.0,0.05102,1.52464,0.21835,1.54019,-8.15002
4448472.1441,302.0,0.04042,1.55942,0.2581,1.58064,-9.39801
4448506.64015,302.0,0.03192,1.59195,0.30617,1.62112,-10.88648
4448550.1872,302.0,0.02528,1.62231,0.35002,1.65964,-12.17501
4448605.25228,302.0,0.01999,1.6618,0.38603,1.70605,-13.07769
4462233.1496,303.0,20004.453,0.53787,-0.00779,0.53793,0.82998
4462233.2926,303.0,15829.126,0.54719,0.00805,0.54725,-0.84284
4462233.4346,303.0,12516.703,0.55691,0.01761,0.55719,-1.81085
4462233.5766,303.0,9909.4424,0.56611,0.02858,0.56684,-2.89035
4462233.7406,303.0,7835.48,0.57395,0.03476,0.575,-3.46592
4462233.9416,303.0,6217.2461,0.58303,0.04033,0.58443,-3.95661
4462234.1796,303.0,4905.291,0.59157,0.04704,0.59344,-4.54684
4462234.4186,303.0,3881.2737,0.60037,0.04905,0.60237,-4.67057
4462234.6566,303.0,3070.9827,0.60798,0.05326,0.6103,-5.00645
4462234.8946,303.0,2430.7778,0.61775,0.05925,0.62059,-5.47859
4462235.1326,303.0,1923.1537,0.6261,0.06078,0.62904,-5.54501
4462235.3706,303.0,1522.4358,0.63573,0.06332,0.63887,-5.68786
4462235.6086,303.0,1203.8446,0.6451,0.06687,0.64856,-5.91789
4462235.8476,303.0,952.86591,0.65577,0.07145,0.65965,-6.21805
4462236.0856,303.0,754.27557,0.66636,0.07466,0.67053,-6.39272
4462236.3226,303.0,596.71857,0.67778,0.07907,0.68238,-6.65408
4462236.5606,303.0,471.96338,0.68996,0.08121,0.69473,-6.71287
4462236.7996,303.0,373.20856,0.70244,0.08595,0.70768,-6.9756
4462237.0366,303.0,295.47278,0.71382,0.08902,0.71935,-7.10854
4462237.2766,303.0,233.87738,0.72844,0.09386,0.73447,-7.34206
4462237.5146,303.0,185.05922,0.74026,0.09849,0.74678,-7.57891
4462237.7506,303.0,146.35823,0.75417,0.10444,0.76137,-7.88448
4462237.9866,303.0,115.77804,0.76771,0.11126,0.77573,-8.2459
4462238.2216,303.0,91.6721,0.78288,0.11543,0.79135,-8.3875
4462238.4666,303.0,72.51701,0.79705,0.1255,0.80687,-8.94809
4462238.6956,303.0,57.36816,0.8138,0.13487,0.8249,-9.41002
4462238.9326,303.0,45.3629,0.83111,0.14717,0.84404,-10.04173
4462239.1646,303.0,35.93134,0.85129,0.16118,0.86642,-10.72152
4462239.4146,303.0,28.40909,0.87153,0.17665,0.88925,-11.45805
4462239.62961,303.0,22.48202,0.89896,0.19557,0.91999,-12.27358
4462239.89461,303.0,17.79613,0.93011,0.21552,0.95475,-13.04622
4462240.14661,303.0,14.06813,0.96921,0.23326,0.99688,-13.53215
4462240.36261,303.0,11.1448,1.01323,0.24736,1.04299,-13.71944
4462240.62961,303.0,8.81772,1.06335,0.25956,1.09457,-13.71748
4462240.80861,303.0,6.97545,1.11998,0.2626,1.15035,-13.19576
4462241.02661,303.0,5.5173,1.16779,0.2526,1.19479,-12.20534
4462241.29561,303.0,4.36941,1.21916,0.24259,1.24306,-11.25382
4462241.63061,303.0,3.45686,1.26036,0.2209,1.27957,-9.94104
4462242.04961,303.0,2.73547,1.29925,0.19746,1.31417,-8.64165
4462242.57461,303.0,2.16054,1.32761,0.17563,1.33918,-7.53592
4462243.23361,303.0,1.70952,1.3476,0.15349,1.35631,-6.49796
4462244.06261,303.0,1.35352,1.36352,0.13331,1.37002,-5.58403
4462245.10561,303.0,1.07079,1.37611,0.11668,1.38105,-4.84631
4462246.41861,303.0,0.84734,1.38622,0.10457,1.39016,-4.31387
4462248.07462,303.0,0.67072,1.39358,0.09563,1.39685,-3.9257
4462250.16362,303.0,0.53067,1.40014,0.08974,1.40302,-3.66746
4462252.80062,303.0,0.41976,1.40775,0.08691,1.41043,-3.53262
4462256.13163,303.0,0.33183,1.41463,0.08866,1.41741,-3.5861
4462260.33763,303.0,0.26261,1.42067,0.09504,1.42384,-3.82745
4462265.64564,303.0,0.20791,1.42586,0.103,1.42957,-4.13184
4462272.34965,303.0,0.16452,1.43225,0.11286,1.43669,-4.50557
4462280.82666,303.0,0.13007,1.44315,0.12516,1.44857,-4.95678
4462291.51667,303.0,0.10309,1.45602,0.14339,1.46306,-5.62446
4462305.03069,303.0,0.08153,1.4703,0.16692,1.47974,-6.47689
4462322.12871,303.0,0.06443,1.48822,0.19257,1.50063,-7.37292
4462343.71474,303.0,0.05102,1.51336,0.21702,1.52884,-8.16071
4462370.95678,303.0,0.04042,1.54961,0.25212,1.56999,-9.24109
4462405.45282,303.0,0.03192,1.58771,0.29943,1.6157,-10.68003
4462448.99988,303.0,0.02528,1.62097,0.34927,1.65817,-12.15961
4462504.06495,303.0,0.01999,1.65664,0.39104,1.70216,-13.28128
4476149.29349,304.0,20004.453,0.53987,-0.00696,0.53992,0.73817
4476149.43649,304.0,15829.126,0.54847,0.00786,0.54853,-0.82079
4476149.57849,304.0,12516.703,0.55713,0.0193,0.55746,-1.98426
4476149.72049,304.0,9909.4424,0.56687,0.02691,0.56751,-2.71739
4476149.88449,304.0,7835.48,0.5756,0.03359,0.57658,-3.33991
4476150.08549,304.0,6217.2461,0.58247,0.04261,0.58403,-4.18363
4476150.32349,304.0,4905.291,0.59234,0.04552,0.59409,-4.39485
4476150.56149,304.0,3881.2737,0.59934,0.04934,0.60137,-4.70633
4476150.80049,304.0,3070.9827,0.60876,0.05262,0.61103,-4.94054
4476151.03849,304.0,2430.7778,0.6164,0.05657,0.61899,-5.24409
4476151.27649,304.0,1923.1537,0.6285,0.06068,0.63142,-5.51499
4476151.51449,304.0,1522.4358,0.63517,0.06487,0.63847,-5.83186
4476151.75249,304.0,1203.8446,0.64601,0.06714,0.64949,-5.9337
4476151.99149,304.0,952.86591,0.65629,0.0722,0.66025,-6.27826
4476152.22949,304.0,754.27557,0.66719,0.07553,0.67145,-6.45864
4476152.46649,304.0,596.71857,0.67921,0.07908,0.6838,-6.64093
4476152.70449,304.0,471.96338,0.68918,0.08227,0.69408,-6.80756
4476152.94349,304.0,373.20856,0.70173,0.08542,0.70691,-6.93996
4476153.18149,304.0,295.47278,0.71381,0.09084,0.71956,-7.25214
4476153.42049,304.0,233.87738,0.72721,0.09413,0.73328,-7.37521
4476153.65849,304.0,185.05922,0.73929,0.09984,0.746,-7.69142
4476153.89449,304.0,146.35823,0.75358,0.10312,0.7606,-7.79159
4476154.13149,304.0,115.77804,0.76673,0.11058,0.77466,-8.20653
4476154.36549,304.0,91.6721,0.78193,0.11613,0.79051,-8.44778
4476154.61049,304.0,72.51701,0.79786,0.12596,0.80774,-8.97105
4476154.83949,304.0,57.36816,0.81429,0.13449,0.82533,-9.37839
4476155.07649,304.0,45.3629,0.83046,0.14705,0.84338,-10.04103
4476155.30849,304.0,35.93134,0.84915,0.16065,0.86422,-10.7133
4476155.55949,304.0,28.40909,0.87179,0.17592,0.88936,-11.4085
4476155.77349,304.0,22.48202,0.89996,0.19632,0.92112,-12.30606
4476156.03849,304.0,17.79613,0.93099,0.21482,0.95545,-12.99318
4476156.2905,304.0,14.06813,0.96945,0.23445,0.99739,-13.59555
4476156.5065,304.0,11.1448,1.01591,0.25027,1.04628,-13.83933
4476156.7745,304.0,8.81772,1.06551,0.26061,1.09692,-13.74408
4476156.9525,304.0,6.97545,1.11391,0.26047,1.14396,-13.1611
4476157.1705,304.0,5.5173,1.17193,0.25624,1.19961,-12.33341
4476157.4395,304.0,4.36941,1.21602,0.2409,1.23965,-11.20531
4476157.7745,304.0,3.45686,1.26301,0.22072,1.28215,-9.91281
4476158.1935,304.0,2.73547,1.29736,0.19903,1.31254,-8.722
4476158.7185,304.0,2.16054,1.32463,0.17302,1.33588,-7.44161
4476159.3775,304.0,1.70952,1.3478,0.1514,1.35627,-6.40911
4476160.2065,304.0,1.35352,1.36442,0.13238,1.37082,-5.5415
4476161.2495,304.0,1.07079,1.37686,0.1167,1.38179,-4.84468
4476162.5635,304.0,0.84734,1.38523,0.1048,1.38919,-4.32654
4476164.21851,304.0,0.67072,1.39291,0.09606,1.39622,-3.94491
4476166.30751,304.0,0.53067,1.39943,0.09007,1.40233,-3.68252
4476168.94451,304.0,0.41976,1.40571,0.08816,1.40847,-3.58877
4476172.27552,304.0,0.33183,1.41097,0.0887,1.41376,-3.59715
4476176.48152,304.0,0.26261,1.41761,0.09225,1.42061,-3.7234
4476181.78953,304.0,0.20791,1.42593,0.09873,1.42934,-3.96095
4476188.49454,304.0,0.16452,1.43701,0.11084,1.44128,-4.41057
4476196.97055,304.0,0.13007,1.44668,0.12885,1.45241,-5.08952
4476207.66056,304.0,0.10309,1.45509,0.14893,1.46269,-5.84382
4476221.17458,304.0,0.08153,1.46667,0.16931,1.47641,-6.58508
4476238.2726,304.0,0.06443,1.48463,0.19323,1.49715,-7.41541
4476259.85863,304.0,0.05102,1.51041,0.221,1.52649,-8.32452
4476287.10067,304.0,0.04042,1.5382,0.25595,1.55934,-9.44732
4476321.59671,304.0,0.03192,1.56933,0.29049,1.59599,-10.48685
4476365.14377,304.0,0.02528,1.613,0.32417,1.64525,-11.36364
4476420.20884,304.0,0.01999,1.67241,0.36857,1.71254,-12.42851
4490055.81706,305.0,20004.453,0.53946,-0.00621,0.53949,0.65997
4490055.96006,305.0,15829.126,0.54965,0.00999,0.54974,-1.04117
4490056.10206,305.0,12516.703,0.55897,0.01996,0.55933,-2.0447
4490056.24406,305.0,9909.4424,0.56717,0.02878,0.5679,-2.90496
4490056.40806,305.0,7835.48,0.57562,0.03498,0.57668,-3.47724
4490056.60906,305.0,6217.2461,0.58422,0.04022,0.58561,-3.93861
4490056.84706,305.0,4905.291,0.59218,0.04426,0.59384,-4.27423
4490057.08606,305.0,3881.2737,0.60127,0.04971,0.60332,-4.72605
4490057.32406,305.0,3070.9827,0.60957,0.055,0.61205,-5.15552
4490057.56206,305.0,2430.7778,0.62011,0.05917,0.62292,-5.45039
4490057.80006,305.0,1923.1537,0.62872,0.06293,0.63186,-5.71593
4490058.03806,305.0,1522.4358,0.63742,0.06448,0.64068,-5.77633
4490058.27606,305.0,1203.8446,0.64672,0.06838,0.65032,-6.03525
4490058.51506,305.0,952.86591,0.65803,0.07199,0.66195,-6.24371
4490058.75306,305.0,754.27557,0.66844,0.07499,0.67264,-6.40103
4490058.99006,305.0,596.71857,0.67843,0.07797,0.68289,-6.55619
4490059.22806,305.0,471.96338,0.69183,0.08253,0.69673,-6.80262
4490059.46706,305.0,373.20856,0.70385,0.08516,0.70899,-6.89873
4490059.70406,305.0,295.47278,0.71593,0.09016,0.72158,-7.17748
4490059.94306,305.0,233.87738,0.72748,0.09383,0.73351,-7.34955
4490060.18107,305.0,185.05922,0.74196,0.09964,0.74862,-7.64891
4490060.41707,305.0,146.35823,0.75399,0.10434,0.76117,-7.87866
4490060.65307,305.0,115.77804,0.76882,0.1111,0.77681,-8.22248
4490060.88807,305.0,91.6721,0.78558,0.11708,0.79426,-8.47669
4490061.13307,305.0,72.51701,0.79976,0.12526,0.80951,-8.9015
4490061.36107,305.0,57.36816,0.81535,0.13586,0.8266,-9.45991
4490061.59807,305.0,45.3629,0.83506,0.14748,0.84799,-10.01582
4490061.83007,305.0,35.93134,0.85202,0.16079,0.86706,-10.68681
4490062.08107,305.0,28.40909,0.8733,0.17688,0.89104,-11.44969
4490062.29507,305.0,22.48202,0.90047,0.19632,0.92163,-12.29905
4490062.56007,305.0,17.79613,0.93338,0.21589,0.95803,-13.02321
4490062.81207,305.0,14.06813,0.97001,0.23582,0.99826,-13.66402
4490063.02807,305.0,11.1448,1.01432,0.25134,1.045,-13.91737
4490063.29607,305.0,8.81772,1.0659,0.26282,1.09783,-13.85117
4490063.47407,305.0,6.97545,1.12219,0.25998,1.15191,-13.0435
4490063.69207,305.0,5.5173,1.1668,0.25941,1.19529,-12.53446
4490063.96107,305.0,4.36941,1.22361,0.24151,1.24722,-11.16518
4490064.29607,305.0,3.45686,1.26706,0.22539,1.28695,-10.08663
4490064.71507,305.0,2.73547,1.30124,0.20025,1.31656,-8.7489
4490065.24007,305.0,2.16054,1.33233,0.17655,1.34397,-7.54854
4490065.89907,305.0,1.70952,1.35516,0.15453,1.36394,-6.50523
4490066.72807,305.0,1.35352,1.37089,0.13581,1.3776,-5.65772
4490067.77108,305.0,1.07079,1.38351,0.11884,1.3886,-4.90943
4490069.08508,305.0,0.84734,1.39304,0.10576,1.39705,-4.34139
4490070.74008,305.0,0.67072,1.40073,0.09694,1.40408,-3.95878
4490072.82908,305.0,0.53067,1.40802,0.09099,1.41096,-3.69762
4490075.46609,305.0,0.41976,1.41369,0.08863,1.41646,-3.5875
4490078.79709,305.0,0.33183,1.42024,0.08865,1.42301,-3.57167
4490083.0031,305.0,0.26261,1.42801,0.09265,1.43101,-3.71219
4490088.3111,305.0,0.20791,1.43622,0.10156,1.4398,-4.04482
4490095.01611,305.0,0.16452,1.44285,0.11513,1.44744,-4.56197
4490103.49212,305.0,0.13007,1.45027,0.12944,1.45603,-5.10025
4490114.18214,305.0,0.10309,1.46055,0.14503,1.46773,-5.67079
4490127.69615,305.0,0.08153,1.47744,0.1655,1.48668,-6.39136
4490144.79418,305.0,0.06443,1.49707,0.19287,1.50944,-7.34111
4490166.3802,305.0,0.05102,1.51751,0.22318,1.53383,-8.36633
4490193.62224,305.0,0.04042,1.54438,0.25253,1.56489,-9.2865
4490228.11829,305.0,0.03192,1.58569,0.28648,1.61136,-10.24105
4490271.66534,305.0,0.02528,1.63607,0.3325,1.66952,-11.48789
4490326.73041,305.0,0.01999,1.68501,0.38985,1.72952,-13.0268
4503952.80051,306.0,20004.453,0.54218,-0.00539,0.54221,0.5696
4503952.94351,306.0,15829.126,0.55117,0.00794,0.55123,-0.82539
4503953.08551,306.0,12516.703,0.56083,0.01817,0.56113,-1.85531
4503953.22751,306.0,9909.4424,0.56935,0.02803,0.57004,-2.81891
4503953.39151,306.0,7835.48,0.57751,0.03532,0.57859,-3.49939
4503953.59251,306.0,6217.2461,0.58714,0.04082,0.58856,-3.97665
4503953.83051,306.0,4905.291,0.59624,0.04511,0.59795,-4.32611
4503954.06951,306.0,3881.2737,0.60488,0.04915,0.60687,-4.64499
4503954.30752,306.0,3070.9827,0.61183,0.05404,0.61421,-5.04797
4503954.54552,306.0,2430.7778,0.62286,0.05676,0.62545,-5.20688
4503954.78352,306.0,1923.1537,0.6312,0.06099,0.63414,-5.51949
4503955.02152,306.0,1522.4358,0.63951,0.0649,0.64279,-5.79516
4503955.25952,306.0,1203.8446,0.65144,0.06756,0.65493,-5.92062
4503955.49852,306.0,952.86591,0.66076,0.07165,0.66464,-6.18887
4503955.73652,306.0,754.27557,0.67134,0.0738,0.67539,-6.27317
4503955.97352,306.0,596.71857,0.68316,0.07885,0.68769,-6.58375
4503956.21152,306.0,471.96338,0.6945,0.08168,0.69929,-6.7078
4503956.45052,306.0,373.20856,0.70666,0.08628,0.7119,-6.96124
4503956.68852,306.0,295.47278,0.7187,0.08973,0.72428,-7.11626
4503956.92752,306.0,233.87738,0.73068,0.09393,0.73669,-7.32528
4503957.16552,306.0,185.05922,0.74465,0.09951,0.75127,-7.6113
4503957.40152,306.0,146.35823,0.75756,0.10489,0.76478,-7.88284
4503957.63752,306.0,115.77804,0.77289,0.10997,0.78068,-8.09806
4503957.87252,306.0,91.6721,0.78773,0.11785,0.7965,-8.50855
4503958.11752,306.0,72.51701,0.80235,0.12481,0.812,-8.84202
4503958.34652,306.0,57.36816,0.81961,0.13647,0.83089,-9.4534
4503958.58352,306.0,45.3629,0.83713,0.14715,0.84996,-9.9698
4503958.81552,306.0,35.93134,0.85562,0.16039,0.87052,-10.6169
4503959.06552,306.0,28.40909,0.87728,0.1778,0.89511,-11.45724
4503959.28052,306.0,22.48202,0.90347,0.19715,0.92473,-12.30978
4503959.54552,306.0,17.79613,0.9353,0.21637,0.96,-13.02525
4503959.79752,306.0,14.06813,0.97497,0.23429,1.00272,-13.51236
4503960.01352,306.0,11.1448,1.02035,0.25132,1.05085,-13.83677
4503960.28052,306.0,8.81772,1.07048,0.26173,1.10201,-13.73918
4503960.45952,306.0,6.97545,1.11957,0.26492,1.15048,-13.31286
4503960.67752,306.0,5.5173,1.1782,0.25927,1.20639,-12.4106
4503960.94652,306.0,4.36941,1.22299,0.24364,1.24703,-11.26688
4503961.28152,306.0,3.45686,1.27134,0.22253,1.29067,-9.92807
4503961.70053,306.0,2.73547,1.30737,0.20307,1.32305,-8.82885
4503962.22553,306.0,2.16054,1.3366,0.1782,1.34842,-7.59408
4503962.88453,306.0,1.70952,1.35811,0.15561,1.367,-6.5365
4503963.71353,306.0,1.35352,1.37579,0.13576,1.38247,-5.63564
4503964.75653,306.0,1.07079,1.38778,0.11948,1.39292,-4.92056
4503966.06953,306.0,0.84734,1.39702,0.10615,1.40105,-4.34534
4503967.72553,306.0,0.67072,1.40586,0.0966,1.40918,-3.93092
4503969.81454,306.0,0.53067,1.41284,0.09094,1.41577,-3.68295
4503972.45154,306.0,0.41976,1.42031,0.08946,1.42312,-3.604
4503975.78254,306.0,0.33183,1.4259,0.0916,1.42884,-3.67582
4503979.98855,306.0,0.26261,1.43066,0.09576,1.43386,-3.82931
4503985.29656,306.0,0.20791,1.43702,0.10196,1.44063,-4.05829
4503992.00056,306.0,0.16452,1.4462,0.11141,1.45049,-4.40529
4504000.47758,306.0,0.13007,1.45621,0.12635,1.46168,-4.95887
4504011.16759,306.0,0.10309,1.46712,0.14476,1.47424,-5.63505
4504024.68161,306.0,0.08153,1.48144,0.16433,1.49053,-6.32989
4504041.77963,306.0,0.06443,1.50259,0.19078,1.51466,-7.23577
4504063.36566,306.0,0.05102,1.533,0.22233,1.54904,-8.25194
4504090.60769,306.0,0.04042,1.562,0.2655,1.58441,-9.64672
4504125.10374,306.0,0.03192,1.58851,0.30815,1.61813,-10.97814
4504168.6508,306.0,0.02528,1.62108,0.34413,1.6572,-11.98505
4504223.71587,306.0,0.01999,1.66825,0.3802,1.71103,-12.83858
4517842.28228,307.0,20004.453,0.54278,-0.00514,0.54281,0.5426
4517842.42528,307.0,15829.126,0.55284,0.00816,0.5529,-0.84557
4517842.56728,307.0,12516.703,0.56127,0.01865,0.56158,-1.90337
4517842.70928,307.0,9909.4424,0.56995,0.028,0.57064,-2.8125
4517842.87328,307.0,7835.48,0.57874,0.03382,0.57973,-3.3446
4517843.07428,307.0,6217.2461,0.58747,0.03998,0.58883,-3.89316
4517843.31228,307.0,4905.291,0.59559,0.04667,0.59742,-4.48061
4517843.55028,307.0,3881.2737,0.60493,0.0511,0.60709,-4.82866
4517843.78828,307.0,3070.9827,0.61296,0.05363,0.6153,-5.00018
4517844.02728,307.0,2430.7778,0.62347,0.05843,0.6262,-5.35368
4517844.26528,307.0,1923.1537,0.6321,0.0609,0.63503,-5.50354
4517844.50328,307.0,1522.4358,0.64098,0.06505,0.64427,-5.79442
4517844.74128,307.0,1203.8446,0.65138,0.06796,0.65492,-5.95609
4517844.98028,307.0,952.86591,0.66124,0.07229,0.66518,-6.23942
4517845.21828,307.0,754.27557,0.67274,0.07471,0.67688,-6.33729
4517845.45528,307.0,596.71857,0.68257,0.07884,0.68711,-6.58861
4517845.69328,307.0,471.96338,0.69492,0.0817,0.6997,-6.705
