Repository: SebaVillagra00/ICM2985-SOH-IPRE

## Data University of Cambridge (EIS Cambridge)
Data publicada en "Identifying degradation patterns of lithium ion batteries from impedance spectroscopy using machine learning" (Zhang, Tang, Zhang, Wang, Stimming & Lee, 2020) https://www.nature.com/articles/s41467-020-15235-7.

Carpeta contiene:
* Paper de Nature Comunications (IF: 16.6).
* Data frames para IOS.
* Data frames para Windows.

Cada Data frame está contenido en un archivo .txt con las siguientes columnas:
* time/s: tiempo en que se mide la muestra.
* cycle number: ciclo de carga de la batería.
* freq/Hz: frecuencia de la señal de input.
* Re(Z)/Ohm: Parte resistiva de la impedancia.
* Im(Z)/Ohm: Parte reactiva de la impedancia.

File: EIS Cambridge/EIS data/EIS_state_IX_45C02.csv (part 28 of 29)
time/s,cycle number,freq/Hz,Re(Z)/Ohm,-Im(Z)/Ohm,|Z|/Ohm,Phase(Z)/deg
4471680.63539,296.0,373.20856,0.55368,0.07163,0.5583,-7.37142
4471680.87339,296.0,295.47278,0.56436,0.0759,0.56944,-7.6596
4471681.11239,296.0,233.87738,0.57386,0.08016,0.57943,-7.95154
4471681.35039,296.0,185.05922,0.58486,0.08246,0.59064,-8.02528
4471681.58639,296.0,146.35823,0.59636,0.0895,0.60304,-8.535
4471681.8234,296.0,115.77804,0.60759,0.09316,0.61469,-8.71671
4471682.0574,296.0,91.6721,0.61797,0.10104,0.62618,-9.28594
4471682.3024,296.0,72.51701,0.63288,0.10915,0.64222,-9.78517
4471682.5314,296.0,57.36816,0.64703,0.11772,0.65765,-10.31126
4471682.7684,296.0,45.3629,0.66276,0.12828,0.67506,-10.95458
4471683.0004,296.0,35.93134,0.67796,0.14104,0.69247,-11.75186
4471683.2514,296.0,28.40909,0.69964,0.15684,0.717,-12.63489
4471683.4654,296.0,22.48202,0.72237,0.17307,0.74281,-13.47305
4471683.7304,296.0,17.79613,0.75022,0.18995,0.7739,-14.20843
4471683.9824,296.0,14.06813,0.78506,0.20782,0.8121,-14.82724
4471684.1984,296.0,11.1448,0.82821,0.2202,0.85698,-14.88929
4471684.4664,296.0,8.81772,0.87277,0.22822,0.90211,-14.65408
4471684.6444,296.0,6.97545,0.91593,0.22922,0.94417,-14.0503
4471684.8624,296.0,5.5173,0.96381,0.21932,0.98845,-12.81967
4471685.1314,296.0,4.36941,1.00258,0.20902,1.02413,-11.77635
4471685.4664,296.0,3.45686,1.04088,0.18871,1.05785,-10.27598
4471685.8854,296.0,2.73547,1.07201,0.17153,1.08564,-9.09052
4471686.4104,296.0,2.16054,1.09452,0.15182,1.105,-7.89718
4471687.0704,296.0,1.70952,1.11121,0.13324,1.11917,-6.83761
4471687.8984,296.0,1.35352,1.12684,0.11747,1.13295,-5.95123
4471688.9414,296.0,1.07079,1.13757,0.10532,1.14243,-5.28943
4471690.25541,296.0,0.84734,1.146,0.09648,1.15005,-4.81235
4471691.91041,296.0,0.67072,1.15366,0.09001,1.15717,-4.46103
4471693.99941,296.0,0.53067,1.16093,0.08636,1.16414,-4.25449
4471696.63641,296.0,0.41976,1.16913,0.08614,1.1723,-4.21388
4471699.96742,296.0,0.33183,1.17555,0.09032,1.17902,-4.39371
4471704.17342,296.0,0.26261,1.18148,0.09572,1.18536,-4.63163
4471709.48143,296.0,0.20791,1.18953,0.10256,1.19394,-4.9277
4471716.18644,296.0,0.16452,1.20029,0.11258,1.20555,-5.35812
4471724.66245,296.0,0.13007,1.21367,0.12804,1.2204,-6.0224
4471735.35347,296.0,0.10309,1.2263,0.14784,1.23518,-6.8744
4471748.86648,296.0,0.08153,1.23982,0.16862,1.25123,-7.74479
4471765.96451,296.0,0.06443,1.26007,0.19185,1.27459,-8.65689
4471787.55153,296.0,0.05102,1.28935,0.21667,1.30743,-9.53928
4471814.79357,296.0,0.04042,1.3218,0.25246,1.3457,-10.81299
4471849.28961,296.0,0.03192,1.35314,0.29364,1.38463,-12.24368
4471892.83667,296.0,0.02528,1.38583,0.32903,1.42435,-13.35596
4471947.90274,296.0,0.01999,1.43295,0.36016,1.47752,-14.10854
4485979.83715,297.0,20004.453,0.39707,0.00342,0.39709,-0.49317
4485979.98015,297.0,15829.126,0.40737,0.01765,0.40775,-2.48042
4485980.12215,297.0,12516.703,0.41658,0.0273,0.41747,-3.74959
4485980.26415,297.0,9909.4424,0.42722,0.03538,0.42868,-4.73426
4485980.42815,297.0,7835.48,0.43729,0.03995,0.43911,-5.2201
4485980.62915,297.0,6217.2461,0.44641,0.04488,0.44866,-5.74042
4485980.86715,297.0,4905.291,0.45488,0.04752,0.45735,-5.96361
4485981.10615,297.0,3881.2737,0.46503,0.05127,0.46785,-6.29119
4485981.34415,297.0,3070.9827,0.47294,0.05221,0.47581,-6.30016
4485981.58215,297.0,2430.7778,0.48174,0.05374,0.48473,-6.36535
4485981.82015,297.0,1923.1537,0.49066,0.05732,0.494,-6.66374
4485982.05815,297.0,1522.4358,0.49933,0.05828,0.50272,-6.65771
4485982.29615,297.0,1203.8446,0.50828,0.06044,0.51186,-6.78113
4485982.53515,297.0,952.86591,0.51767,0.06324,0.52152,-6.9652
4485982.77316,297.0,754.27557,0.52556,0.06437,0.52949,-6.98311
4485983.01016,297.0,596.71857,0.53413,0.06724,0.53835,-7.17519
4485983.24816,297.0,471.96338,0.54343,0.06981,0.5479,-7.31988
4485983.48716,297.0,373.20856,0.55309,0.07405,0.55803,-7.62547
4485983.72516,297.0,295.47278,0.56502,0.07655,0.57019,-7.7157
4485983.96416,297.0,233.87738,0.57511,0.08016,0.58067,-7.93495
4485984.20216,297.0,185.05922,0.58493,0.08416,0.59095,-8.18776
4485984.43816,297.0,146.35823,0.59775,0.08812,0.60421,-8.38638
4485984.67416,297.0,115.77804,0.60788,0.0935,0.61502,-8.74401
4485984.90916,297.0,91.6721,0.61891,0.10168,0.62721,-9.32952
4485985.15416,297.0,72.51701,0.6331,0.10991,0.64257,-9.84877
4485985.38316,297.0,57.36816,0.64768,0.11749,0.65825,-10.28169
4485985.62016,297.0,45.3629,0.66335,0.12894,0.67576,-11.0002
4485985.85216,297.0,35.93134,0.67857,0.1421,0.69328,-11.82749
4485986.10216,297.0,28.40909,0.69881,0.15772,0.71639,-12.718
4485986.31616,297.0,22.48202,0.72254,0.17454,0.74333,-13.58037
4485986.58116,297.0,17.79613,0.75284,0.19109,0.77671,-14.24229
4485986.83316,297.0,14.06813,0.78635,0.20789,0.81336,-14.80885
4485987.04916,297.0,11.1448,0.82728,0.22067,0.8562,-14.93524
4485987.31716,297.0,8.81772,0.8724,0.22858,0.90185,-14.6822
4485987.49516,297.0,6.97545,0.91669,0.22837,0.94471,-13.98924
4485987.71316,297.0,5.5173,0.96379,0.22383,0.98944,-13.0746
4485987.98216,297.0,4.36941,1.00457,0.20817,1.02591,-11.70746
4485988.31716,297.0,3.45686,1.04357,0.19212,1.0611,-10.43135
4485988.73616,297.0,2.73547,1.07208,0.17264,1.08589,-9.14813
4485989.26116,297.0,2.16054,1.09662,0.15248,1.10717,-7.91599
4485989.92016,297.0,1.70952,1.11404,0.13344,1.122,-6.8303
4485990.74917,297.0,1.35352,1.12993,0.11833,1.1361,-5.97826
4485991.79217,297.0,1.07079,1.1402,0.1063,1.14514,-5.32632
4485993.10617,297.0,0.84734,1.14891,0.09623,1.15294,-4.78781
4485994.76117,297.0,0.67072,1.15673,0.0901,1.16024,-4.45407
4485996.85017,297.0,0.53067,1.16488,0.0866,1.16809,-4.25185
4485999.48718,297.0,0.41976,1.17151,0.08743,1.17477,-4.268
4486002.81818,297.0,0.33183,1.17735,0.09059,1.18083,-4.39967
4486007.02419,297.0,0.26261,1.18474,0.09467,1.18852,-4.56885
4486012.33219,297.0,0.20791,1.19395,0.10153,1.19826,-4.86064
4486019.0372,297.0,0.16452,1.20514,0.1138,1.2105,-5.39422
4486027.51321,297.0,0.13007,1.21552,0.13047,1.2225,-6.12653
4486038.20323,297.0,0.10309,1.22652,0.14733,1.23534,-6.8497
4486051.71725,297.0,0.08153,1.24385,0.16595,1.25488,-7.59942
4486068.81527,297.0,0.06443,1.26752,0.1903,1.28172,-8.53817
4486090.4023,297.0,0.05102,1.29508,0.2223,1.31402,-9.74006
4486117.64433,297.0,0.04042,1.32103,0.2583,1.34604,-11.0634
4486152.14038,297.0,0.03192,1.35041,0.29013,1.38122,-12.1255
4486195.68743,297.0,0.02528,1.39076,0.32005,1.42711,-12.95959
4486250.75351,297.0,0.01999,1.44521,0.35769,1.48881,-13.90148
4500211.54506,298.0,20004.453,0.39395,0.00335,0.39397,-0.48664
4500211.68806,298.0,15829.126,0.40686,0.01791,0.40726,-2.52015
4500211.83006,298.0,12516.703,0.41577,0.02781,0.4167,-3.827
4500211.97206,298.0,9909.4424,0.42619,0.03441,0.42758,-4.61648
4500212.13606,298.0,7835.48,0.43742,0.04026,0.43927,-5.25869
4500212.33706,298.0,6217.2461,0.44589,0.04453,0.44811,-5.70306
4500212.57506,298.0,4905.291,0.45476,0.04805,0.45729,-6.03092
4500212.81406,298.0,3881.2737,0.46475,0.05094,0.46753,-6.25557
4500213.05206,298.0,3070.9827,0.47444,0.05223,0.47731,-6.28238
4500213.29006,298.0,2430.7778,0.4818,0.05526,0.48496,-6.54345
4500213.52806,298.0,1923.1537,0.48966,0.05646,0.4929,-6.57758
4500213.76606,298.0,1522.4358,0.49864,0.05741,0.50194,-6.56775
4500214.00406,298.0,1203.8446,0.50867,0.05998,0.5122,-6.72483
4500214.24306,298.0,952.86591,0.51716,0.0623,0.52089,-6.86879
4500214.48106,298.0,754.27557,0.5255,0.06436,0.52943,-6.98198
4500214.71806,298.0,596.71857,0.53508,0.06696,0.53926,-7.13246
4500214.95606,298.0,471.96338,0.54389,0.06896,0.54824,-7.22589
4500215.19506,298.0,373.20856,0.55426,0.07161,0.55887,-7.36137
4500215.43306,298.0,295.47278,0.56266,0.07543,0.56769,-7.63559
4500215.67206,298.0,233.87738,0.57405,0.08045,0.57966,-7.97762
4500215.91006,298.0,185.05922,0.58479,0.08311,0.59067,-8.08891
4500216.14606,298.0,146.35823,0.59484,0.08825,0.60135,-8.43889
4500216.38306,298.0,115.77804,0.60655,0.09396,0.61378,-8.80556
4500216.61706,298.0,91.6721,0.61883,0.10267,0.62729,-9.42022
4500216.86207,298.0,72.51701,0.63344,0.10813,0.64261,-9.68732
4500217.09107,298.0,57.36816,0.64797,0.11763,0.65856,-10.28876
4500217.32807,298.0,45.3629,0.66139,0.12934,0.67392,-11.06539
4500217.56007,298.0,35.93134,0.67977,0.14091,0.69422,-11.71107
4500217.81107,298.0,28.40909,0.6999,0.15747,0.71739,-12.67988
4500218.02507,298.0,22.48202,0.72327,0.17432,0.74398,-13.55084
4500218.29007,298.0,17.79613,0.75215,0.19147,0.77614,-14.28239
4500218.54207,298.0,14.06813,0.78797,0.20649,0.81457,-14.6841
4500218.75807,298.0,11.1448,0.82765,0.22033,0.85647,-14.90702
4500219.02607,298.0,8.81772,0.87054,0.22791,0.89988,-14.67098
4500219.20407,298.0,6.97545,0.91906,0.23152,0.94777,-14.13916
4500219.42207,298.0,5.5173,0.96485,0.21992,0.98959,-12.83997
4500219.69107,298.0,4.36941,1.00535,0.21108,1.02727,-11.85745
4500220.02607,298.0,3.45686,1.04139,0.19031,1.05864,-10.35606
4500220.44507,298.0,2.73547,1.07314,0.17198,1.08683,-9.10482
4500220.97007,298.0,2.16054,1.09618,0.15281,1.10678,-7.93591
4500221.62907,298.0,1.70952,1.11381,0.13421,1.12187,-6.87071
4500222.45807,298.0,1.35352,1.12857,0.11812,1.13473,-5.97481
4500223.50107,298.0,1.07079,1.13978,0.10578,1.14468,-5.30231
4500224.81508,298.0,0.84734,1.14868,0.09699,1.15277,-4.82627
4500226.47008,298.0,0.67072,1.15645,0.09105,1.16003,-4.50179
4500228.55908,298.0,0.53067,1.16274,0.08637,1.16595,-4.24832
4500231.19608,298.0,0.41976,1.1707,0.08629,1.17387,-4.21537
4500234.52709,298.0,0.33183,1.17816,0.08961,1.18157,-4.34932
4500238.73309,298.0,0.26261,1.18482,0.0963,1.18873,-4.64678
4500244.0411,298.0,0.20791,1.19171,0.10362,1.19621,-4.96949
4500250.74611,298.0,0.16452,1.2015,0.11307,1.20681,-5.3763
4500259.22212,298.0,0.13007,1.21522,0.12666,1.2218,-5.9503
4500269.91213,298.0,0.10309,1.22952,0.14703,1.23827,-6.81908
4500283.42615,298.0,0.08153,1.2431,0.16945,1.2546,-7.76251
4500300.52417,298.0,0.06443,1.26188,0.1938,1.27667,-8.73115
4500322.1112,298.0,0.05102,1.2891,0.2158,1.30704,-9.50349
4500349.35324,298.0,0.04042,1.32361,0.24942,1.34691,-10.67162
4500383.84928,298.0,0.03192,1.35934,0.29185,1.39031,-12.11737
4500427.39634,298.0,0.02528,1.39239,0.33194,1.43141,-13.40887
4500482.46241,298.0,0.01999,1.43472,0.36445,1.48029,-14.25299
4514407.81553,299.0,20004.453,0.3934,0.00494,0.39343,-0.72005
4514407.95853,299.0,15829.126,0.40539,0.01809,0.4058,-2.55535
4514408.10053,299.0,12516.703,0.41713,0.02678,0.41799,-3.6734
4514408.24253,299.0,9909.4424,0.4263,0.03538,0.42776,-4.74484
4514408.40653,299.0,7835.48,0.43664,0.0407,0.43854,-5.32536
4514408.60753,299.0,6217.2461,0.44437,0.04339,0.44649,-5.57694
4514408.84553,299.0,4905.291,0.45651,0.04753,0.45898,-5.94345
4514409.08453,299.0,3881.2737,0.46471,0.05008,0.4674,-6.15128
4514409.32253,299.0,3070.9827,0.47228,0.05251,0.47519,-6.34476
4514409.56053,299.0,2430.7778,0.48032,0.05488,0.48345,-6.51761
4514409.79853,299.0,1923.1537,0.48989,0.05699,0.49319,-6.63525
4514410.03653,299.0,1522.4358,0.49935,0.05731,0.50263,-6.54719
4514410.27453,299.0,1203.8446,0.50806,0.0604,0.51164,-6.77951
4514410.51353,299.0,952.86591,0.51813,0.06248,0.52189,-6.87611
4514410.75153,299.0,754.27557,0.52564,0.06442,0.52957,-6.98761
4514410.98953,299.0,596.71857,0.53494,0.06575,0.53896,-7.00761
4514411.22653,299.0,471.96338,0.54472,0.06952,0.54914,-7.27323
4514411.46553,299.0,373.20856,0.55351,0.07261,0.55826,-7.47346
4514411.70353,299.0,295.47278,0.563,0.07632,0.56815,-7.72016
4514411.94253,299.0,233.87738,0.57416,0.08057,0.57978,-7.98799
4514412.18053,299.0,185.05922,0.58618,0.08379,0.59213,-8.13448
4514412.41653,299.0,146.35823,0.59667,0.08959,0.60336,-8.5387
4514412.65353,299.0,115.77804,0.60741,0.09527,0.61483,-8.91371
4514412.88753,299.0,91.6721,0.62055,0.10254,0.62897,-9.38297
4514413.13253,299.0,72.51701,0.63352,0.10847,0.64274,-9.71594
4514413.36253,299.0,57.36816,0.64799,0.11866,0.65876,-10.37674
4514413.59853,299.0,45.3629,0.66113,0.13028,0.67384,-11.14736
4514413.83054,299.0,35.93134,0.67948,0.14238,0.69423,-11.83478
4514414.08154,299.0,28.40909,0.70095,0.15819,0.71858,-12.71731
4514414.29554,299.0,22.48202,0.72167,0.17515,0.74262,-13.64196
4514414.56054,299.0,17.79613,0.75282,0.19205,0.77693,-14.31146
4514414.81254,299.0,14.06813,0.78704,0.2098,0.81452,-14.92637
4514415.02854,299.0,11.1448,0.82686,0.22105,0.85589,-14.9672
4514415.29654,299.0,8.81772,0.87268,0.22938,0.90233,-14.72673
4514415.47454,299.0,6.97545,0.91857,0.22617,0.946,-13.83242
4514415.69254,299.0,5.5173,0.96251,0.22497,0.98845,-13.15586
4514415.96154,299.0,4.36941,1.00691,0.20802,1.02818,-11.67241
4514416.29654,299.0,3.45686,1.04484,0.19341,1.06259,-10.48731
4514416.71554,299.0,2.73547,1.0742,0.1728,1.08801,-9.13875
4514417.23954,299.0,2.16054,1.09807,0.15159,1.10848,-7.86029
4514417.89854,299.0,1.70952,1.11701,0.13477,1.12511,-6.87982
4514418.72754,299.0,1.35352,1.13042,0.11953,1.13672,-6.03587
4514419.77054,299.0,1.07079,1.14112,0.10645,1.14607,-5.32969
4514421.08454,299.0,0.84734,1.15049,0.09592,1.15449,-4.76569
4514422.73955,299.0,0.67072,1.15873,0.09031,1.16225,-4.45679
4514424.82755,299.0,0.53067,1.16618,0.08757,1.16946,-4.29423
4514427.46455,299.0,0.41976,1.17179,0.08771,1.17507,-4.28056
4514430.79556,299.0,0.33183,1.17836,0.08994,1.18179,-4.36486
4514435.00156,299.0,0.26261,1.18659,0.09379,1.19029,-4.51947
4514440.30957,299.0,0.20791,1.19572,0.10244,1.2001,-4.89651
4514447.01458,299.0,0.16452,1.20501,0.11488,1.21048,-5.44568
4514455.49059,299.0,0.13007,1.21471,0.13011,1.22165,-6.11393
4514466.1806,299.0,0.10309,1.22718,0.14608,1.23585,-6.78849
4514479.69462,299.0,0.08153,1.24745,0.16481,1.25829,-7.52597
4514496.79264,299.0,0.06443,1.27054,0.19165,1.28491,-8.5781
4514518.37967,299.0,0.05102,1.2947,0.22518,1.31414,-9.86663
4514545.62171,299.0,0.04042,1.31834,0.25668,1.3431,-11.0175
4514580.11775,299.0,0.03192,1.35031,0.28468,1.37999,-11.90511
4514623.66481,299.0,0.02528,1.39525,0.31704,1.43081,-12.80178
4514678.73088,299.0,0.01999,1.44702,0.36051,1.49126,-13.98986
4528592.48126,300.0,20004.453,0.39438,0.00535,0.39442,-0.777
4528592.62426,300.0,15829.126,0.40578,0.01857,0.40621,-2.6203
4528592.76626,300.0,12516.703,0.41562,0.02734,0.41652,-3.76364
4528592.90826,300.0,9909.4424,0.42658,0.03402,0.42794,-4.56018
4528593.07226,300.0,7835.48,0.436,0.04025,0.43785,-5.2746
4528593.27326,300.0,6217.2461,0.44604,0.04425,0.44823,-5.6655
4528593.51126,300.0,4905.291,0.45332,0.04777,0.45583,-6.01604
4528593.74926,300.0,3881.2737,0.46339,0.05018,0.4661,-6.18053
4528593.98726,300.0,3070.9827,0.47305,0.05188,0.47589,-6.25833
4528594.22626,300.0,2430.7778,0.48217,0.05436,0.48523,-6.43295
4528594.46426,300.0,1923.1537,0.49064,0.05641,0.49387,-6.55885
4528594.70226,300.0,1522.4358,0.49899,0.05915,0.50248,-6.75973
4528594.94026,300.0,1203.8446,0.50783,0.06045,0.51141,-6.78837
4528595.17926,300.0,952.86591,0.51509,0.06242,0.51886,-6.90961
4528595.41726,300.0,754.27557,0.52464,0.06527,0.52868,-7.09193
4528595.65426,300.0,596.71857,0.53648,0.0667,0.54061,-7.0873
4528595.89226,300.0,471.96338,0.54394,0.06894,0.54829,-7.22304
4528596.13126,300.0,373.20856,0.5542,0.07413,0.55913,-7.61877
4528596.36926,300.0,295.47278,0.56566,0.07477,0.57058,-7.52933
4528596.60826,300.0,233.87738,0.57464,0.07834,0.57996,-7.76296
4528596.84626,300.0,185.05922,0.58603,0.08362,0.59197,-8.12094
4528597.08226,300.0,146.35823,0.59661,0.08903,0.60322,-8.48747
4528597.31826,300.0,115.77804,0.60838,0.09498,0.61575,-8.87293
4528597.55326,300.0,91.6721,0.62099,0.10094,0.62914,-9.23272
4528597.79827,300.0,72.51701,0.63439,0.10923,0.64372,-9.76948
4528598.02727,300.0,57.36816,0.6475,0.11821,0.6582,-10.34572
4528598.26427,300.0,45.3629,0.66213,0.1302,0.6748,-11.12449
4528598.49627,300.0,35.93134,0.67951,0.143,0.69439,-11.88419
4528598.74727,300.0,28.40909,0.69975,0.15831,0.71743,-12.74763
4528598.96127,300.0,22.48202,0.72252,0.17378,0.74313,-13.52363
4528599.22627,300.0,17.79613,0.7515,0.19238,0.77573,-14.3593
4528599.47827,300.0,14.06813,0.78666,0.20842,0.8138,-14.83901
4528599.69427,300.0,11.1448,0.82674,0.22027,0.85558,-14.91878
4528599.96227,300.0,8.81772,0.87178,0.22858,0.90125,-14.69225
4528600.14027,300.0,6.97545,0.92092,0.22832,0.94881,-13.92419
4528600.35827,300.0,5.5173,0.96165,0.22135,0.98679,-12.96235
4528600.62727,300.0,4.36941,1.00889,0.209,1.03031,-11.70399
4528600.96227,300.0,3.45686,1.0422,0.19382,1.06007,-10.53527
4528601.38127,300.0,2.73547,1.07302,0.17261,1.08681,-9.13836
4528601.90627,300.0,2.16054,1.09957,0.15283,1.11014,-7.91303
4528602.56527,300.0,1.70952,1.11759,0.13553,1.12578,-6.91432
4528603.39427,300.0,1.35352,1.13171,0.11963,1.13802,-6.03412
4528604.43727,300.0,1.07079,1.14205,0.10701,1.14705,-5.35322
4528605.75128,300.0,0.84734,1.15204,0.09674,1.15609,-4.79994
4528607.40628,300.0,0.67072,1.15986,0.0909,1.16342,-4.48114
4528609.49528,300.0,0.53067,1.16648,0.08791,1.16979,-4.30972
4528612.13228,300.0,0.41976,1.17251,0.08739,1.17576,-4.26237
4528615.46329,300.0,0.33183,1.17978,0.08868,1.18311,-4.29845
4528619.66929,300.0,0.26261,1.18881,0.09481,1.19258,-4.55962
4528624.9773,300.0,0.20791,1.19749,0.1047,1.20206,-4.99678
4528631.68231,300.0,0.16452,1.20505,0.11629,1.21064,-5.51231
4528640.15832,300.0,0.13007,1.21493,0.12902,1.22176,-6.06184
4528650.84833,300.0,0.10309,1.22959,0.14552,1.23817,-6.74945
4528664.36235,300.0,0.08153,1.25027,0.16598,1.26124,-7.5622
4528681.46038,300.0,0.06443,1.27049,0.19293,1.28505,-8.63466
4528703.0474,300.0,0.05102,1.28964,0.22049,1.30835,-9.70225
4528730.28944,300.0,0.04042,1.31872,0.24791,1.34182,-10.64709
4528764.78548,300.0,0.03192,1.36093,0.28074,1.38958,-11.65589
4528808.33254,300.0,0.02528,1.40537,0.32526,1.44252,-13.03118
4528863.39861,300.0,0.01999,1.45043,0.3743,1.49795,-14.4701
4542775.18676,301.0,20004.453,0.39363,0.00456,0.39366,-0.66414
4542775.32976,301.0,15829.126,0.40616,0.01825,0.40657,-2.5732
4542775.47176,301.0,12516.703,0.41668,0.02901,0.41769,-3.98311
4542775.61376,301.0,9909.4424,0.42691,0.03476,0.42833,-4.65477
4542775.77776,301.0,7835.48,0.4353,0.03929,0.43707,-5.15722
4542775.97876,301.0,6217.2461,0.44612,0.04407,0.44829,-5.64152
4542776.21676,301.0,4905.291,0.4559,0.04843,0.45846,-6.06391
4542776.45577,301.0,3881.2737,0.46479,0.05025,0.46749,-6.17112
4542776.69377,301.0,3070.9827,0.47246,0.05382,0.47551,-6.49933
4542776.93177,301.0,2430.7778,0.48121,0.05359,0.48419,-6.35501
4542777.16977,301.0,1923.1537,0.49139,0.05752,0.49474,-6.67587
4542777.40777,301.0,1522.4358,0.4984,0.05806,0.50177,-6.64452
4542777.64577,301.0,1203.8446,0.50805,0.0596,0.51153,-6.69132
4542777.88477,301.0,952.86591,0.51689,0.06273,0.52068,-6.9194
4542778.12277,301.0,754.27557,0.52557,0.06519,0.52959,-7.07097
4542778.35977,301.0,596.71857,0.53451,0.06691,0.53868,-7.13495
4542778.59777,301.0,471.96338,0.54346,0.07062,0.54803,-7.4035
4542778.83677,301.0,373.20856,0.55436,0.07269,0.5591,-7.47001
4542779.07477,301.0,295.47278,0.56496,0.07653,0.57012,-7.71412
4542779.31377,301.0,233.87738,0.57483,0.08,0.58037,-7.92341
4542779.55177,301.0,185.05922,0.58488,0.08451,0.59096,-8.22198
4542779.78777,301.0,146.35823,0.59593,0.08903,0.60254,-8.49658
4542780.02477,301.0,115.77804,0.60841,0.09519,0.61581,-8.89185
4542780.25877,301.0,91.6721,0.61998,0.10124,0.62819,-9.27445
4542780.50377,301.0,72.51701,0.63361,0.10953,0.64301,-9.808
4542780.73377,301.0,57.36816,0.64812,0.11722,0.65863,-10.25203
4542780.96977,301.0,45.3629,0.66233,0.12851,0.67469,-10.98073
4542781.20177,301.0,35.93134,0.67786,0.14403,0.69299,-11.99538
4542781.45277,301.0,28.40909,0.70079,0.15707,0.71818,-12.63287
4542781.66677,301.0,22.48202,0.72367,0.17409,0.74432,-13.52663
4542781.93177,301.0,17.79613,0.75149,0.19231,0.7757,-14.35447
4542782.18377,301.0,14.06813,0.7868,0.20763,0.81373,-14.78313
4542782.39977,301.0,11.1448,0.82773,0.22039,0.85657,-14.90957
4542782.66777,301.0,8.81772,0.87145,0.22811,0.90081,-14.66887
4542782.84577,301.0,6.97545,0.91861,0.23158,0.94735,-14.14945
4542783.06377,301.0,5.5173,0.96607,0.22172,0.99118,-12.92607
4542783.33277,301.0,4.36941,1.00632,0.21339,1.0287,-11.97236
4542783.66777,301.0,3.45686,1.04303,0.19258,1.06066,-10.46115
4542784.08677,301.0,2.73547,1.07596,0.17387,1.08992,-9.17947
4542784.61178,301.0,2.16054,1.0996,0.15533,1.11052,-8.04044
4542785.27078,301.0,1.70952,1.11825,0.13594,1.12649,-6.93128
4542786.09978,301.0,1.35352,1.13276,0.1192,1.13902,-6.00734
4542787.14278,301.0,1.07079,1.14436,0.10757,1.14941,-5.37004
4542788.45678,301.0,0.84734,1.1529,0.09823,1.15708,-4.87
4542790.11178,301.0,0.67072,1.16065,0.09158,1.16425,-4.51132
4542792.20079,301.0,0.53067,1.16711,0.08675,1.17033,-4.25105
4542794.83779,301.0,0.41976,1.17489,0.08671,1.17808,-4.22107
4542798.16879,301.0,0.33183,1.18252,0.0906,1.18598,-4.38101
4542802.3748,301.0,0.26261,1.189,0.09658,1.19292,-4.64369
4542807.68281,301.0,0.20791,1.19629,0.10417,1.20081,-4.97671
4542814.38781,301.0,0.16452,1.20615,0.11332,1.21146,-5.36727
4542822.86383,301.0,0.13007,1.21998,0.12754,1.22663,-5.96821
4542833.55384,301.0,0.10309,1.23353,0.14735,1.2423,-6.8121
4542847.06786,301.0,0.08153,1.24689,0.16988,1.25841,-7.75829
4542864.16588,301.0,0.06443,1.26613,0.194,1.28091,-8.71128
4542885.75291,301.0,0.05102,1.29341,0.21727,1.31153,-9.53547
4542912.99494,301.0,0.04042,1.32835,0.25074,1.35181,-10.68933
4542947.49099,301.0,0.03192,1.36419,0.29322,1.39535,-12.13072
4542991.03805,301.0,0.02528,1.39738,0.3335,1.43663,-13.42318
4543046.10412,301.0,0.01999,1.43987,0.36475,1.48535,-14.2153
4556970.01482,302.0,20004.453,0.3942,0.00555,0.39424,-0.80636
4556970.15782,302.0,15829.126,0.40565,0.01842,0.40606,-2.59959
4556970.29982,302.0,12516.703,0.41558,0.02846,0.41655,-3.91797
4556970.44182,302.0,9909.4424,0.42754,0.03414,0.42891,-4.5654
4556970.60582,302.0,7835.48,0.43755,0.04003,0.43938,-5.2277
4556970.80682,302.0,6217.2461,0.44662,0.04298,0.44868,-5.49668
4556971.04482,302.0,4905.291,0.4554,0.0468,0.4578,-5.86715
4556971.28382,302.0,3881.2737,0.46539,0.0503,0.4681,-6.16879
4556971.52182,302.0,3070.9827,0.47299,0.05287,0.47593,-6.37791
4556971.75982,302.0,2430.7778,0.48366,0.05391,0.48666,-6.35984
4556971.99782,302.0,1923.1537,0.48972,0.05743,0.49308,-6.68862
4556972.23582,302.0,1522.4358,0.49914,0.05886,0.5026,-6.72554
4556972.47382,302.0,1203.8446,0.50823,0.06014,0.51178,-6.74799
4556972.71282,302.0,952.86591,0.51591,0.0626,0.51969,-6.91836
4556972.95082,302.0,754.27557,0.52625,0.06371,0.53009,-6.90294
4556973.18782,302.0,596.71857,0.5352,0.06658,0.53932,-7.0917
4556973.42582,302.0,471.96338,0.5435,0.07021,0.54802,-7.36047
4556973.66482,302.0,373.20856,0.55422,0.0743,0.55918,-7.63613
4556973.90282,302.0,295.47278,0.56408,0.07579,0.56915,-7.65214
4556974.14182,302.0,233.87738,0.57418,0.07979,0.57969,-7.91102
4556974.37982,302.0,185.05922,0.58479,0.08406,0.5908,-8.17997
4556974.61582,302.0,146.35823,0.59574,0.08905,0.60236,-8.50173
4556974.85182,302.0,115.77804,0.60804,0.09545,0.61548,-8.92128
4556975.08682,302.0,91.6721,0.62023,0.10055,0.62833,-9.20804
4556975.33182,302.0,72.51701,0.63325,0.11009,0.64275,-9.86204
4556975.56082,302.0,57.36816,0.64612,0.11907,0.657,-10.4419
4556975.79782,302.0,45.3629,0.66229,0.12974,0.67487,-11.0841
4556976.02982,302.0,35.93134,0.67931,0.14204,0.694,-11.81039
4556976.28083,302.0,28.40909,0.69965,0.15668,0.71698,-12.62306
4556976.49483,302.0,22.48202,0.72447,0.17522,0.74536,-13.59617
4556976.75983,302.0,17.79613,0.75138,0.1917,0.77545,-14.31236
4556977.01183,302.0,14.06813,0.78728,0.20952,0.81468,-14.90254
4556977.22783,302.0,11.1448,0.82776,0.22278,0.85721,-15.06328
4556977.49583,302.0,8.81772,0.87171,0.22885,0.90125,-14.7101
4556977.67383,302.0,6.97545,0.916,0.23045,0.94455,-14.12128
4556977.89183,302.0,5.5173,0.96686,0.22562,0.99284,-13.1349
4556978.16083,302.0,4.36941,1.00454,0.21244,1.02676,-11.94102
4556978.49583,302.0,3.45686,1.04347,0.19227,1.06103,-10.44004
4556978.91483,302.0,2.73547,1.07594,0.17483,1.09005,-9.22932
4556979.43983,302.0,2.16054,1.09885,0.15458,1.10966,-8.00731
4556980.09883,302.0,1.70952,1.11804,0.13574,1.12625,-6.92258
4556980.92783,302.0,1.35352,1.13276,0.11989,1.13909,-6.04187
4556981.97083,302.0,1.07079,1.14415,0.10739,1.14918,-5.36196
4556983.28483,302.0,0.84734,1.1526,0.09751,1.15672,-4.83559
4556984.93984,302.0,0.67072,1.1608,0.09188,1.16443,-4.52548
4556987.02884,302.0,0.53067,1.16782,0.0874,1.17109,-4.2799
4556989.66584,302.0,0.41976,1.17541,0.08792,1.17869,-4.27788
4556992.99685,302.0,0.33183,1.18222,0.09123,1.18573,-4.41278
4556997.20285,302.0,0.26261,1.18847,0.09651,1.19238,-4.64235
4557002.51086,302.0,0.20791,1.1967,0.10277,1.20111,-4.90839
4557009.21587,302.0,0.16452,1.20858,0.11319,1.21387,-5.35054
4557017.69188,302.0,0.13007,1.22097,0.12932,1.2278,-6.04591
4557028.38189,302.0,0.10309,1.23278,0.14818,1.24165,-6.8541
4557041.89591,302.0,0.08153,1.24728,0.16852,1.25861,-7.69462
4557058.99393,302.0,0.06443,1.26884,0.19141,1.2832,-8.57846
4557080.58096,302.0,0.05102,1.29823,0.21884,1.31655,-9.56836
4557107.823,302.0,0.04042,1.3297,0.25615,1.35415,-10.90384
4557142.31904,302.0,0.03192,1.35871,0.2949,1.39034,-12.24579
4557185.8661,302.0,0.02528,1.39376,0.3274,1.4317,-13.2195
4557240.93217,302.0,0.01999,1.44347,0.35869,1.48737,-13.95477
4571157.54618,303.0,20004.453,0.39377,0.00539,0.39381,-0.78379
4571157.68918,303.0,15829.126,0.40558,0.01802,0.40598,-2.54432
4571157.83118,303.0,12516.703,0.41757,0.02849,0.41854,-3.9033
4571157.97318,303.0,9909.4424,0.42799,0.03453,0.42938,-4.61308
4571158.13718,303.0,7835.48,0.43628,0.04064,0.43817,-5.32117
4571158.33818,303.0,6217.2461,0.44668,0.04501,0.44894,-5.75343
4571158.57618,303.0,4905.291,0.45609,0.04748,0.45856,-5.94282
4571158.81518,303.0,3881.2737,0.4629,0.05137,0.46575,-6.33281
4571159.05318,303.0,3070.9827,0.47509,0.05144,0.47786,-6.17927
4571159.29118,303.0,2430.7778,0.48181,0.05504,0.48494,-6.51754
4571159.52919,303.0,1923.1537,0.4912,0.05551,0.49433,-6.44784
4571159.76719,303.0,1522.4358,0.50012,0.05868,0.50355,-6.69167
4571160.00519,303.0,1203.8446,0.50728,0.06105,0.51095,-6.86276
4571160.24419,303.0,952.86591,0.51886,0.06269,0.52263,-6.88935
4571160.48219,303.0,754.27557,0.52609,0.06382,0.52995,-6.9171
4571160.71919,303.0,596.71857,0.53515,0.0672,0.53936,-7.15746
4571160.95719,303.0,471.96338,0.5441,0.06978,0.54856,-7.30774
4571161.19619,303.0,373.20856,0.55456,0.07293,0.55934,-7.49225
4571161.43419,303.0,295.47278,0.56408,0.07516,0.56907,-7.58915
4571161.67319,303.0,233.87738,0.57458,0.07854,0.57993,-7.78366
4571161.91119,303.0,185.05922,0.5848,0.08368,0.59075,-8.143
4571162.14719,303.0,146.35823,0.59577,0.08939,0.60243,-8.5329
4571162.38419,303.0,115.77804,0.60786,0.09473,0.6152,-8.85793
4571162.61819,303.0,91.6721,0.61948,0.10074,0.62761,-9.23644
4571162.86319,303.0,72.51701,0.63323,0.1083,0.64243,-9.70537
4571163.09219,303.0,57.36816,0.64795,0.11741,0.6585,-10.27071
4571163.32919,303.0,45.3629,0.66259,0.12904,0.67504,-11.02031
4571163.56119,303.0,35.93134,0.67943,0.14176,0.69406,-11.78569
4571163.81219,303.0,28.40909,0.69721,0.15774,0.71483,-12.74845
4571164.02619,303.0,22.48202,0.72233,0.17309,0.74278,-13.47583
4571164.29119,303.0,17.79613,0.75181,0.19247,0.77605,-14.35957
4571164.54319,303.0,14.06813,0.78811,0.20713,0.81488,-14.72533
4571164.75919,303.0,11.1448,0.82617,0.22016,0.855,-14.92171
4571165.02719,303.0,8.81772,0.87068,0.22926,0.90036,-14.75192
4571165.20519,303.0,6.97545,0.92126,0.2298,0.94948,-14.00597
4571165.42319,303.0,5.5173,0.96202,0.22285,0.9875,-13.0426
4571165.69219,303.0,4.36941,1.0081,0.21072,1.02989,-11.80662
4571166.02719,303.0,3.45686,1.04367,0.19441,1.06163,-10.55198
4571166.44619,303.0,2.73547,1.07382,0.17159,1.08745,-9.07887
4571166.9712,303.0,2.16054,1.0996,0.15388,1.11032,-7.96616
4571167.6302,303.0,1.70952,1.11779,0.13596,1.12603,-6.9348
4571168.4592,303.0,1.35352,1.13195,0.11924,1.13822,-6.01346
4571169.5022,303.0,1.07079,1.14267,0.10674,1.14765,-5.33678
4571170.8162,303.0,0.84734,1.15268,0.09738,1.15679,-4.82913
4571172.4712,303.0,0.67072,1.16002,0.09156,1.16363,-4.51315
4571174.5602,303.0,0.53067,1.1666,0.08865,1.16996,-4.34538
4571177.19721,303.0,0.41976,1.17287,0.08716,1.1761,-4.24999
4571180.52821,303.0,0.33183,1.18045,0.08893,1.1838,-4.30846
4571184.73422,303.0,0.26261,1.18911,0.09514,1.19291,-4.57452
4571190.04223,303.0,0.20791,1.19714,0.10529,1.20176,-5.0265
4571196.74723,303.0,0.16452,1.20484,0.11632,1.21044,-5.51469
4571205.22325,303.0,0.13007,1.21595,0.12821,1.22269,-6.01925
4571215.91326,303.0,0.10309,1.23166,0.14459,1.24012,-6.69544
4571229.42728,303.0,0.08153,1.25084,0.16769,1.26203,-7.63591
4571246.5253,303.0,0.06443,1.26996,0.19413,1.28471,-8.69093
4571268.11233,303.0,0.05102,1.28962,0.22041,1.30832,-9.69855
4571295.35436,303.0,0.04042,1.3215,0.24698,1.34438,-10.58609
4571329.85041,303.0,0.03192,1.36393,0.28307,1.39299,-11.72457
4571373.39747,303.0,0.02528,1.40684,0.32863,1.44472,-13.14833
4571428.46354,303.0,0.01999,1.44836,0.37564,1.49628,-14.53957
4585335.21402,304.0,20004.453,0.39388,0.00409,0.3939,-0.59546
4585335.35702,304.0,15829.126,0.40664,0.01871,0.40707,-2.63468
4585335.49903,304.0,12516.703,0.41807,0.02896,0.41907,-3.96232
4585335.64103,304.0,9909.4424,0.42878,0.03513,0.43021,-4.68339
4585335.80503,304.0,7835.48,0.43697,0.04178,0.43896,-5.46226
4585336.00603,304.0,6217.2461,0.44609,0.04526,0.44838,-5.79377
4585336.24403,304.0,4905.291,0.45783,0.04683,0.46022,-5.84057
4585336.48303,304.0,3881.2737,0.46546,0.04937,0.46807,-6.0547
4585336.72103,304.0,3070.9827,0.47413,0.05309,0.4771,-6.38941
4585336.95903,304.0,2430.7778,0.48226,0.0544,0.48532,-6.43542
4585337.19703,304.0,1923.1537,0.48965,0.05629,0.49287,-6.55841
4585337.43503,304.0,1522.4358,0.49943,0.05886,0.50289,-6.72172
4585337.67303,304.0,1203.8446,0.50675,0.06057,0.51035,-6.81553
4585337.91203,304.0,952.86591,0.51753,0.06248,0.52128,-6.8838
4585338.15003,304.0,754.27557,0.52687,0.06415,0.53076,-6.94214
4585338.38703,304.0,596.71857,0.53557,0.06618,0.53964,-7.04479
4585338.62503,304.0,471.96338,0.5447,0.0702,0.54921,-7.34382
4585338.86403,304.0,373.20856,0.55564,0.07216,0.5603,-7.39928
4585339.10203,304.0,295.47278,0.56492,0.07461,0.56982,-7.52326
4585339.34103,304.0,233.87738,0.57563,0.07985,0.58114,-7.89743
4585339.57903,304.0,185.05922,0.58589,0.08335,0.59179,-8.09671
4585339.81503,304.0,146.35823,0.59621,0.08855,0.60275,-8.44813
4585340.05203,304.0,115.77804,0.60755,0.09416,0.6148,-8.80994
4585340.28603,304.0,91.6721,0.61992,0.10158,0.62819,-9.30574
4585340.53103,304.0,72.51701,0.63353,0.11004,0.64301,-9.85363
4585340.76003,304.0,57.36816,0.64728,0.11665,0.65771,-10.21544
4585340.99703,304.0,45.3629,0.66281,0.12985,0.67541,-11.08437
4585341.22903,304.0,35.93134,0.67927,0.14201,0.69395,-11.80806
4585341.48003,304.0,28.40909,0.69914,0.15698,0.71655,-12.6548
4585341.69403,304.0,22.48202,0.72409,0.17426,0.74476,-13.53126
4585341.95903,304.0,17.79613,0.75266,0.19198,0.77676,-14.30933
4585342.21103,304.0,14.06813,0.78749,0.20834,0.81459,-14.81899
4585342.42703,304.0,11.1448,0.82897,0.22173,0.85811,-14.97483
4585342.69503,304.0,8.81772,0.8735,0.22975,0.90321,-14.7365
4585342.87303,304.0,6.97545,0.91825,0.2305,0.94673,-14.0915
4585343.09103,304.0,5.5173,0.96541,0.22411,0.99109,-13.06922
4585343.36004,304.0,4.36941,1.00542,0.21225,1.02758,-11.92069
4585343.69504,304.0,3.45686,1.04472,0.19267,1.06234,-10.44915
4585344.11404,304.0,2.73547,1.07555,0.17413,1.08956,-9.19618
4585344.63904,304.0,2.16054,1.09885,0.15456,1.10967,-8.00627
4585345.29804,304.0,1.70952,1.11823,0.13585,1.12645,-6.92648
4585346.12704,304.0,1.35352,1.13305,0.119,1.13928,-5.99542
4585347.17004,304.0,1.07079,1.14382,0.10713,1.14883,-5.35086
4585348.48404,304.0,0.84734,1.15301,0.09778,1.15715,-4.84726
4585350.13904,304.0,0.67072,1.15988,0.09113,1.16346,-4.49234
4585352.22805,304.0,0.53067,1.16782,0.08711,1.17107,-4.2657
4585354.86505,304.0,0.41976,1.17519,0.08776,1.17847,-4.27072
4585358.19605,304.0,0.33183,1.18173,0.09131,1.18525,-4.41832
4585362.40206,304.0,0.26261,1.18812,0.09591,1.19199,-4.61509
4585367.71007,304.0,0.20791,1.19674,0.10228,1.2011,-4.88512
4585374.41508,304.0,0.16452,1.20768,0.11329,1.21298,-5.35907
4585382.89109,304.0,0.13007,1.21969,0.12941,1.22653,-6.05645
4585393.5811,304.0,0.10309,1.23111,0.14857,1.24004,-6.88128
4585407.09512,304.0,0.08153,1.24604,0.16741,1.25723,-7.65188
4585424.19314,304.0,0.06443,1.268,0.19083,1.28228,-8.55858
4585445.78017,304.0,0.05102,1.29967,0.2189,1.31798,-9.56034
4585473.02221,304.0,0.04042,1.32816,0.25648,1.3527,-10.92995
4585507.51825,304.0,0.03192,1.35904,0.29686,1.39108,-12.3218
4585551.06531,304.0,0.02528,1.39243,0.32441,1.42972,-13.11487
4585606.13138,304.0,0.01999,1.44331,0.35777,1.48699,-13.92195
4599502.86576,305.0,20004.453,0.39379,0.00481,0.39382,-0.6997
4599503.00876,305.0,15829.126,0.40644,0.01852,0.40686,-2.60905
4599503.15076,305.0,12516.703,0.417,0.02855,0.41798,-3.91603
4599503.29276,305.0,9909.4424,0.42739,0.03705,0.42899,-4.95433
4599503.45676,305.0,7835.48,0.43804,0.04029,0.43989,-5.25449
4599503.65776,305.0,6217.2461,0.44594,0.044,0.44811,-5.63475
4599503.89576,305.0,4905.291,0.45522,0.04864,0.45781,-6.09876
4599504.13476,305.0,3881.2737,0.46483,0.05174,0.4677,-6.35088
4599504.37276,305.0,3070.9827,0.47179,0.05263,0.47471,-6.36505
4599504.61076,305.0,2430.7778,0.48206,0.05483,0.48517,-6.48945
4599504.84876,305.0,1923.1537,0.48998,0.05713,0.4933,-6.65062
4599505.08676,305.0,1522.4358,0.49867,0.05876,0.50212,-6.72067
4599505.32476,305.0,1203.8446,0.50918,0.06007,0.51271,-6.72803
4599505.56376,305.0,952.86591,0.51695,0.06233,0.52069,-6.875
4599505.80176,305.0,754.27557,0.52637,0.06286,0.53011,-6.80968
4599506.03876,305.0,596.71857,0.53483,0.0658,0.53886,-7.01426
4599506.27676,305.0,471.96338,0.54485,0.07051,0.54939,-7.37335
4599506.51576,305.0,373.20856,0.55359,0.07155,0.5582,-7.36471
4599506.75376,305.0,295.47278,0.5637,0.0761,0.56881,-7.68874
4599506.99276,305.0,233.87738,0.57648,0.07949,0.58193,-7.85115
4599507.23076,305.0,185.05922,0.58527,0.08517,0.59143,-8.27934
4599507.46676,305.0,146.35823,0.59683,0.08604,0.603,-8.20328
4599507.70376,305.0,115.77804,0.60812,0.09451,0.61542,-8.83385
4599507.93776,305.0,91.6721,0.61996,0.10206,0.6283,-9.34832
4599508.18276,305.0,72.51701,0.63328,0.10908,0.64261,-9.77309
4599508.41176,305.0,57.36816,0.64954,0.11891,0.66034,-10.37418
4599508.64877,305.0,45.3629,0.66139,0.12892,0.67383,-11.03022
4599508.88077,305.0,35.93134,0.67894,0.14258,0.69375,-11.86023
4599509.13177,305.0,28.40909,0.69907,0.15736,0.71656,-12.68566
4599509.34577,305.0,22.48202,0.72257,0.17544,0.74356,-13.64724
4599509.61077,305.0,17.79613,0.75198,0.1919,0.77608,-14.31608
4599509.86277,305.0,14.06813,0.78729,0.20883,0.81451,-14.8555
4599510.07877,305.0,11.1448,0.82958,0.22239,0.85887,-15.00689
4599510.34677,305.0,8.81772,0.87214,0.22857,0.90159,-14.68603
4599510.52477,305.0,6.97545,0.91987,0.23324,0.94898,-14.2277
4599510.74277,305.0,5.5173,0.96574,0.22183,0.99089,-12.93624
4599511.01177,305.0,4.36941,1.00599,0.21427,1.02856,-12.02401
4599511.34677,305.0,3.45686,1.0443,0.19356,1.06208,-10.50039
4599511.76577,305.0,2.73547,1.07748,0.17474,1.09156,-9.2115
4599512.29077,305.0,2.16054,1.10137,0.15642,1.11242,-8.0832
4599512.95077,305.0,1.70952,1.11922,0.13693,1.12757,-6.97523
4599513.77877,305.0,1.35352,1.13468,0.12049,1.14106,-6.06157
4599514.82177,305.0,1.07079,1.14596,0.1077,1.15101,-5.36923
4599516.13577,305.0,0.84734,1.15504,0.09855,1.15923,-4.87678
4599517.79178,305.0,0.67072,1.16269,0.09248,1.16636,-4.54792
4599519.87978,305.0,0.53067,1.16952,0.08744,1.17279,-4.27586
4599522.51678,305.0,0.41976,1.17776,0.08743,1.181,-4.24563
4599525.84779,305.0,0.33183,1.18475,0.09112,1.18825,-4.3981
4599530.05379,305.0,0.26261,1.19149,0.09714,1.19545,-4.66096
4599535.3618,305.0,0.20791,1.19858,0.10416,1.20309,-4.96646
4599542.06681,305.0,0.16452,1.20925,0.11358,1.21457,-5.36573
4599550.54282,305.0,0.13007,1.22251,0.12838,1.22923,-5.99473
4599561.23283,305.0,0.10309,1.23575,0.14825,1.24461,-6.84105
4599574.74685,305.0,0.08153,1.24966,0.17042,1.26123,-7.76561
4599591.84487,305.0,0.06443,1.26911,0.19376,1.28381,-8.68049
4599613.4319,305.0,0.05102,1.29806,0.21762,1.31618,-9.51704
4599640.67394,305.0,0.04042,1.33259,0.25333,1.35646,-10.76357
4599675.16998,305.0,0.03192,1.36567,0.29493,1.39716,-12.18657
4599718.71704,305.0,0.02528,1.39841,0.33138,1.43714,-13.33146
4599773.78311,305.0,0.01999,1.4438,0.36445,1.48909,-14.16684
4613663.53221,306.0,20004.453,0.39388,0.00747,0.39395,-1.08713
4613663.67421,306.0,15829.126,0.40547,0.01784,0.40587,-2.51928
4613663.81621,306.0,12516.703,0.41718,0.02875,0.41817,-3.94248
4613663.95821,306.0,9909.4424,0.42798,0.03571,0.42947,-4.76953
4613664.12221,306.0,7835.48,0.43512,0.04181,0.43712,-5.4892
4613664.32321,306.0,6217.2461,0.44638,0.0445,0.4486,-5.6936
4613664.56121,306.0,4905.291,0.45518,0.04919,0.45783,-6.16814
4613664.80021,306.0,3881.2737,0.46377,0.05049,0.46651,-6.21363
4613665.03821,306.0,3070.9827,0.47284,0.05335,0.47584,-6.43775
4613665.27621,306.0,2430.7778,0.48224,0.0549,0.48536,-6.49522
4613665.51421,306.0,1923.1537,0.49071,0.05813,0.49415,-6.75564
4613665.75221,306.0,1522.4358,0.49907,0.05876,0.50252,-6.71495
4613665.99022,306.0,1203.8446,0.50662,0.05992,0.51015,-6.7453
4613666.22922,306.0,952.86591,0.516,0.06383,0.51994,-7.05193
4613666.46722,306.0,754.27557,0.52634,0.06541,0.53039,-7.08398
4613666.70422,306.0,596.71857,0.53509,0.06561,0.5391,-6.99068
4613666.94222,306.0,471.96338,0.54367,0.06963,0.54811,-7.29869
4613667.18122,306.0,373.20856,0.55527,0.07363,0.56013,-7.5539
4613667.41922,306.0,295.47278,0.56301,0.07448,0.56792,-7.53609
4613667.65822,306.0,233.87738,0.57488,0.07946,0.58035,-7.86961
4613667.89622,306.0,185.05922,0.58582,0.08379,0.59179,-8.13938
4613668.13222,306.0,146.35823,0.59658,0.08812,0.60306,-8.40224
4613668.36922,306.0,115.77804,0.61027,0.09437,0.61753,-8.79052
4613668.60322,306.0,91.6721,0.62202,0.10077,0.63013,-9.20214
4613668.84822,306.0,72.51701,0.634,0.11078,0.64361,-9.91103
4613669.07722,306.0,57.36816,0.64912,0.11824,0.6598,-10.32344
4613669.31422,306.0,45.3629,0.66274,0.12965,0.6753,-11.06901
4613669.54622,306.0,35.93134,0.6793,0.14226,0.69403,-11.82799
4613669.79722,306.0,28.40909,0.69974,0.1573,0.7172,-12.66948
4613670.01122,306.0,22.48202,0.72342,0.17419,0.7441,-13.53844
4613670.27622,306.0,17.79613,0.75166,0.19134,0.77563,-14.28171
4613670.52822,306.0,14.06813,0.78936,0.20824,0.81637,-14.7786
4613670.74422,306.0,11.1448,0.82874,0.22078,0.85764,-14.91744
4613671.01222,306.0,8.81772,0.87182,0.22877,0.90134,-14.70345
4613671.19022,306.0,6.97545,0.92182,0.23301,0.95082,-14.18561
4613671.40822,306.0,5.5173,0.96678,0.22147,0.99182,-12.90292
4613671.67722,306.0,4.36941,1.00879,0.21373,1.03118,-11.96241
4613672.01222,306.0,3.45686,1.04537,0.19437,1.06329,-10.53278
4613672.43122,306.0,2.73547,1.07783,0.1751,1.09196,-9.22767
4613672.95622,306.0,2.16054,1.10163,0.15573,1.11258,-8.04602
4613673.61623,306.0,1.70952,1.12121,0.13613,1.12945,-6.92257
4613674.44423,306.0,1.35352,1.1356,0.12027,1.14195,-6.04563
4613675.48723,306.0,1.07079,1.14765,0.10719,1.15265,-5.33587
4613676.80123,306.0,0.84734,1.15702,0.09819,1.16118,-4.8508
4613678.45623,306.0,0.67072,1.16422,0.09343,1.16796,-4.5882
4613680.54523,306.0,0.53067,1.17086,0.08883,1.17423,-4.33845
4613683.18224,306.0,0.41976,1.17864,0.0875,1.18188,-4.24578
4613686.51324,306.0,0.33183,1.18615,0.09057,1.1896,-4.36629
4613690.71925,306.0,0.26261,1.19285,0.09663,1.19675,-4.63137
4613696.02725,306.0,0.20791,1.19981,0.10415,1.20432,-4.96119
4613702.73226,306.0,0.16452,1.20982,0.1142,1.21519,-5.39238
4613711.20827,306.0,0.13007,1.22368,0.12831,1.23039,-5.98589
4613721.89829,306.0,0.10309,1.2388,0.14901,1.24773,-6.85876
4613735.41231,306.0,0.08153,1.25362,0.17312,1.26552,-7.8626
4613752.51033,306.0,0.06443,1.27155,0.19899,1.28703,-8.8943
4613774.09736,306.0,0.05102,1.29527,0.21899,1.31365,-9.59609
4613801.33939,306.0,0.04042,1.3294,0.2479,1.35232,-10.56283
4613835.83544,306.0,0.03192,1.36588,0.28677,1.39566,-11.85715
4613879.3825,306.0,0.02528,1.40099,0.3265,1.43853,-13.11844
4613934.44857,306.0,0.01999,1.4469,0.36084,1.49122,-14.00315
4627819.69702,307.0,20004.453,0.3932,0.00562,0.39324,-0.81958
4627819.84002,307.0,15829.126,0.40551,0.01795,0.40591,-2.53525
4627819.98202,307.0,12516.703,0.41653,0.02796,0.41747,-3.8401
4627820.12402,307.0,9909.4424,0.42479,0.03499,0.42623,-4.70945
4627820.28802,307.0,7835.48,0.43577,0.03975,0.43757,-5.21162
4627820.48902,307.0,6217.2461,0.44533,0.04533,0.44763,-5.81157
4627820.72702,307.0,4905.291,0.45515,0.04751,0.45763,-5.95912
