Repository: SebaVillagra00/ICM2985-SOH-IPRE

## Data University of Cambridge (EIS Cambridge)
Data publicada en "Identifying degradation patterns of lithium ion batteries from impedance spectroscopy using machine learning" (Zhang, Tang, Zhang, Wang, Stimming & Lee, 2020) https://www.nature.com/articles/s41467-020-15235-7.

Carpeta contiene:
* Paper de Nature Comunications (IF: 16.6).
* Data frames para IOS.
* Data frames para Windows.

Cada Data frame está contenido en un archivo .txt con las siguientes columnas:
* time/s: tiempo en que se mide la muestra.
* cycle number: ciclo de carga de la batería.
* freq/Hz: frecuencia de la señal de input.
* Re(Z)/Ohm: Parte resistiva de la impedancia.
* Im(Z)/Ohm: Parte reactiva de la impedancia.

File: EIS Cambridge/EIS data/EIS_state_IX_35C02.csv (part 29 of 29)
time/s,cycle number,freq/Hz,Re(Z)/Ohm,-Im(Z)/Ohm,|Z|/Ohm,Phase(Z)/deg
4517845.93228,307.0,373.20856,0.70604,0.08657,0.71132,-6.99025
4517846.16928,307.0,295.47278,0.71855,0.09029,0.7242,-7.16214
4517846.40928,307.0,233.87738,0.73211,0.0943,0.73816,-7.33958
4517846.64728,307.0,185.05922,0.74512,0.10003,0.7518,-7.64596
4517846.88328,307.0,146.35823,0.75895,0.10469,0.76613,-7.85412
4517847.11928,307.0,115.77804,0.77345,0.11202,0.78152,-8.24104
4517847.35428,307.0,91.6721,0.78859,0.1175,0.7973,-8.47483
4517847.59928,307.0,72.51701,0.80316,0.12724,0.81317,-9.00259
4517847.82828,307.0,57.36816,0.81929,0.13579,0.83047,-9.41063
4517848.06528,307.0,45.3629,0.83705,0.14705,0.84987,-9.96405
4517848.29728,307.0,35.93134,0.85597,0.16065,0.87092,-10.62989
4517848.54728,307.0,28.40909,0.87946,0.17903,0.8975,-11.50644
4517848.76228,307.0,22.48202,0.90391,0.19709,0.92515,-12.30029
4517849.02728,307.0,17.79613,0.937,0.21484,0.96131,-12.91382
4517849.27928,307.0,14.06813,0.97533,0.23545,1.00335,-13.57159
4517849.49528,307.0,11.1448,1.02054,0.25241,1.05129,-13.89198
4517849.76229,307.0,8.81772,1.0702,0.26167,1.10173,-13.73968
4517849.94129,307.0,6.97545,1.12141,0.26459,1.1522,-13.27596
4517850.15929,307.0,5.5173,1.17853,0.25912,1.20668,-12.4
4517850.42829,307.0,4.36941,1.22485,0.24634,1.24938,-11.37163
4517850.76329,307.0,3.45686,1.27188,0.22449,1.29154,-10.00973
4517851.18229,307.0,2.73547,1.30827,0.20378,1.32405,-8.85346
4517851.70729,307.0,2.16054,1.33684,0.17828,1.34868,-7.59622
4517852.36629,307.0,1.70952,1.35986,0.15482,1.36864,-6.49531
4517853.19529,307.0,1.35352,1.37729,0.13588,1.38397,-5.63424
4517854.23829,307.0,1.07079,1.39007,0.11962,1.39521,-4.91844
4517855.55129,307.0,0.84734,1.39961,0.10737,1.40372,-4.38695
4517857.2073,307.0,0.67072,1.40703,0.09836,1.41046,-3.99879
4517859.2963,307.0,0.53067,1.41407,0.09151,1.41703,-3.70252
4517861.9333,307.0,0.41976,1.41994,0.08904,1.42273,-3.58826
4517865.26431,307.0,0.33183,1.42621,0.09003,1.42905,-3.61209
4517869.47031,307.0,0.26261,1.4321,0.09359,1.43516,-3.7392
4517874.77832,307.0,0.20791,1.44004,0.09919,1.44345,-3.94013
4517881.48233,307.0,0.16452,1.45093,0.11062,1.45514,-4.36
4517889.95934,307.0,0.13007,1.46182,0.12855,1.46746,-5.02552
4517900.64935,307.0,0.10309,1.47051,0.1501,1.47815,-5.82818
4517914.16337,307.0,0.08153,1.48188,0.1707,1.49168,-6.57111
4517931.26139,307.0,0.06443,1.49879,0.19555,1.5115,-7.43356
4517952.84742,307.0,0.05102,1.52508,0.22181,1.54113,-8.27523
4517980.08946,307.0,0.04042,1.55359,0.25756,1.57479,-9.41306
4518014.5855,307.0,0.03192,1.58495,0.29361,1.61192,-10.49484
4518058.13256,307.0,0.02528,1.62723,0.32729,1.65982,-11.37225
4518113.19763,307.0,0.01999,1.68632,0.36932,1.72629,-12.35342
4531719.95909,308.0,20004.453,0.54413,-0.00602,0.54416,0.63394
4531720.10209,308.0,15829.126,0.55437,0.0079,0.55442,-0.81608
4531720.24409,308.0,12516.703,0.56306,0.02012,0.56342,-2.04686
4531720.38609,308.0,9909.4424,0.5715,0.02763,0.57217,-2.76769
4531720.55009,308.0,7835.48,0.5801,0.03587,0.58121,-3.53833
4531720.75109,308.0,6217.2461,0.58943,0.03989,0.59078,-3.87184
4531720.98909,308.0,4905.291,0.59836,0.04599,0.60013,-4.39527
4531721.22809,308.0,3881.2737,0.6068,0.04994,0.60886,-4.70524
4531721.46609,308.0,3070.9827,0.6157,0.05472,0.61813,-5.07845
4531721.70409,308.0,2430.7778,0.62491,0.05908,0.6277,-5.40056
4531721.94209,308.0,1923.1537,0.63371,0.06136,0.63667,-5.53037
4531722.18009,308.0,1522.4358,0.64278,0.06479,0.64603,-5.75553
4531722.41809,308.0,1203.8446,0.6513,0.06807,0.65485,-5.96674
4531722.65709,308.0,952.86591,0.66312,0.07167,0.66698,-6.16858
4531722.89509,308.0,754.27557,0.67541,0.07461,0.67952,-6.30386
4531723.13209,308.0,596.71857,0.68648,0.0785,0.69096,-6.52337
4531723.3701,308.0,471.96338,0.69815,0.08347,0.70312,-6.81751
4531723.6091,308.0,373.20856,0.70902,0.08587,0.7142,-6.90577
4531723.8471,308.0,295.47278,0.72075,0.09081,0.72645,-7.18082
4531724.0861,308.0,233.87738,0.73433,0.09489,0.74044,-7.36303
4531724.3241,308.0,185.05922,0.74726,0.09945,0.75385,-7.58043
4531724.5601,308.0,146.35823,0.76137,0.10509,0.76859,-7.85869
4531724.7971,308.0,115.77804,0.77569,0.11133,0.78364,-8.16743
4531725.0311,308.0,91.6721,0.7903,0.11708,0.79893,-8.42713
4531725.2761,308.0,72.51701,0.8053,0.12674,0.81521,-8.94382
4531725.5051,308.0,57.36816,0.82073,0.13545,0.83184,-9.37142
4531725.7421,308.0,45.3629,0.84036,0.14748,0.8532,-9.95376
4531725.9741,308.0,35.93134,0.85763,0.16148,0.8727,-10.66316
4531726.2251,308.0,28.40909,0.87922,0.17793,0.89704,-11.44066
4531726.4391,308.0,22.48202,0.9078,0.19695,0.92892,-12.24104
4531726.7041,308.0,17.79613,0.93963,0.21513,0.96394,-12.89548
4531726.9561,308.0,14.06813,0.97706,0.23616,1.0052,-13.58798
4531727.1721,308.0,11.1448,1.02084,0.25273,1.05166,-13.9051
4531727.4401,308.0,8.81772,1.07227,0.26362,1.1042,-13.81249
4531727.6181,308.0,6.97545,1.12467,0.26237,1.15487,-13.13169
4531727.8361,308.0,5.5173,1.17732,0.26119,1.20595,-12.50867
4531728.1051,308.0,4.36941,1.2287,0.24352,1.2526,-11.21046
4531728.4401,308.0,3.45686,1.27549,0.22593,1.29534,-10.04473
4531728.8591,308.0,2.73547,1.31043,0.20397,1.32621,-8.84707
4531729.3841,308.0,2.16054,1.34004,0.17898,1.35194,-7.60744
4531730.0431,308.0,1.70952,1.36293,0.15639,1.37187,-6.54563
4531730.8721,308.0,1.35352,1.37957,0.13646,1.3863,-5.64883
4531731.91511,308.0,1.07079,1.39165,0.11939,1.39677,-4.90345
4531733.22911,308.0,0.84734,1.40149,0.10672,1.40555,-4.35443
4531734.88411,308.0,0.67072,1.41039,0.097,1.41372,-3.93444
4531736.97311,308.0,0.53067,1.41823,0.09179,1.42119,-3.70319
4531739.61012,308.0,0.41976,1.42469,0.09077,1.42758,-3.64555
4531742.94112,308.0,0.33183,1.4291,0.09201,1.43206,-3.68394
4531747.14713,308.0,0.26261,1.43494,0.09461,1.43805,-3.77211
4531752.45513,308.0,0.20791,1.4422,0.10126,1.44575,-4.01619
4531759.16014,308.0,0.16452,1.45161,0.11218,1.45594,-4.41894
4531767.63615,308.0,0.13007,1.46041,0.1269,1.46591,-4.96624
4531778.32617,308.0,0.10309,1.47175,0.14365,1.47875,-5.57483
4531791.84018,308.0,0.08153,1.48924,0.16345,1.49818,-6.26344
4531808.93821,308.0,0.06443,1.51178,0.1914,1.52385,-7.21547
4531830.52424,308.0,0.05102,1.53806,0.22915,1.55503,-8.47382
4531857.76627,308.0,0.04042,1.56109,0.26935,1.58416,-9.78939
4531892.26232,308.0,0.03192,1.58729,0.30414,1.61617,-10.84709
4531935.80937,308.0,0.02528,1.62524,0.33838,1.66009,-11.76099
4531990.87445,308.0,0.01999,1.6763,0.37787,1.71836,-12.70336
4545594.91227,309.0,20004.453,0.544,-0.00607,0.54404,0.63933
4545595.05527,309.0,15829.126,0.55255,0.00904,0.55263,-0.93688
4545595.19727,309.0,12516.703,0.56131,0.01898,0.56163,-1.93618
4545595.33928,309.0,9909.4424,0.56965,0.0276,0.57032,-2.77409
4545595.50328,309.0,7835.48,0.5778,0.03512,0.57887,-3.47798
4545595.70428,309.0,6217.2461,0.58677,0.04139,0.58823,-4.03456
4545595.94228,309.0,4905.291,0.5962,0.04504,0.5979,-4.32035
4545596.18028,309.0,3881.2737,0.60475,0.05017,0.60683,-4.74221
4545596.41828,309.0,3070.9827,0.61258,0.0541,0.61497,-5.04679
4545596.65728,309.0,2430.7778,0.62379,0.05762,0.62645,-5.27763
4545596.89528,309.0,1923.1537,0.63272,0.06137,0.63569,-5.54006
4545597.13328,309.0,1522.4358,0.64174,0.06489,0.64501,-5.77369
4545597.37128,309.0,1203.8446,0.65086,0.06802,0.65441,-5.96587
4545597.61028,309.0,952.86591,0.66194,0.07193,0.66584,-6.20166
4545597.84828,309.0,754.27557,0.67183,0.07536,0.67605,-6.40057
4545598.08528,309.0,596.71857,0.68405,0.0786,0.68855,-6.55442
4545598.32328,309.0,471.96338,0.69617,0.08235,0.70102,-6.74628
4545598.56228,309.0,373.20856,0.70699,0.08545,0.71214,-6.89135
4545598.79928,309.0,295.47278,0.719,0.09041,0.72467,-7.1672
4545599.03928,309.0,233.87738,0.73384,0.09486,0.73994,-7.36565
4545599.27728,309.0,185.05922,0.74436,0.10029,0.75109,-7.6732
4545599.51328,309.0,146.35823,0.76006,0.10446,0.76721,-7.82584
4545599.74928,309.0,115.77804,0.774,0.11157,0.782,-8.20222
4545599.98428,309.0,91.6721,0.78832,0.1164,0.79686,-8.39937
4545600.22928,309.0,72.51701,0.80478,0.12562,0.81453,-8.87199
4545600.45828,309.0,57.36816,0.82105,0.13583,0.83221,-9.39392
4545600.69528,309.0,45.3629,0.83778,0.14683,0.85055,-9.94075
4545600.92728,309.0,35.93134,0.8555,0.16018,0.87037,-10.60526
4545601.17728,309.0,28.40909,0.8805,0.17752,0.89822,-11.39863
4545601.39228,309.0,22.48202,0.90478,0.19537,0.92564,-12.18453
4545601.65728,309.0,17.79613,0.93547,0.21592,0.96006,-12.99711
4545601.90928,309.0,14.06813,0.9745,0.23643,1.00277,-13.63741
4545602.12528,309.0,11.1448,1.02138,0.25146,1.05188,-13.83091
4545602.39328,309.0,8.81772,1.07052,0.26077,1.10183,-13.69014
4545602.57128,309.0,6.97545,1.12262,0.26648,1.15381,-13.35362
4545602.78928,309.0,5.5173,1.17879,0.25721,1.20652,-12.30878
4545603.05829,309.0,4.36941,1.22738,0.24823,1.25223,-11.4337
4545603.39329,309.0,3.45686,1.27139,0.2245,1.29106,-10.01383
4545603.81229,309.0,2.73547,1.31035,0.20423,1.32617,-8.85878
4545604.33729,309.0,2.16054,1.33825,0.18004,1.35031,-7.66214
4545604.99629,309.0,1.70952,1.36172,0.1558,1.3706,-6.52688
4545605.82529,309.0,1.35352,1.37872,0.13574,1.38538,-5.62277
4545606.86829,309.0,1.07079,1.3922,0.12006,1.39737,-4.92877
4545608.18129,309.0,0.84734,1.40226,0.10763,1.40638,-4.38906
4545609.83729,309.0,0.67072,1.40899,0.09901,1.41246,-4.01951
4545611.9263,309.0,0.53067,1.41567,0.09221,1.41867,-3.7268
4545614.5633,309.0,0.41976,1.42225,0.08943,1.42506,-3.59797
4545617.8943,309.0,0.33183,1.42867,0.09039,1.43153,-3.62019
4545622.10031,309.0,0.26261,1.43442,0.09432,1.43752,-3.76209
4545627.40832,309.0,0.20791,1.44145,0.10056,1.44496,-3.99066
4545634.11233,309.0,0.16452,1.45183,0.11017,1.45601,-4.33941
4545642.58934,309.0,0.13007,1.46374,0.12673,1.46921,-4.94842
4545653.27935,309.0,0.10309,1.47595,0.14973,1.48352,-5.79255
4545666.79337,309.0,0.08153,1.48611,0.17353,1.49621,-6.66029
4545683.89139,309.0,0.06443,1.50154,0.20018,1.51483,-7.59357
4545705.47742,309.0,0.05102,1.52524,0.22361,1.54155,-8.3405
4545732.71946,309.0,0.04042,1.55524,0.2566,1.57627,-9.36866
4545767.2155,309.0,0.03192,1.58808,0.29586,1.61541,-10.55338
4545810.76256,309.0,0.02528,1.6259,0.33224,1.6595,-11.549
4545865.82763,309.0,0.01999,1.67964,0.36884,1.71966,-12.38519
4559488.15028,310.0,20004.453,0.54415,-0.00668,0.54419,0.70285
4559488.29328,310.0,15829.126,0.55425,0.0076,0.55431,-0.78537
4559488.43528,310.0,12516.703,0.56343,0.01869,0.56374,-1.8999
4559488.57728,310.0,9909.4424,0.57105,0.02765,0.57172,-2.77174
4559488.74128,310.0,7835.48,0.57947,0.03377,0.58046,-3.33511
4559488.94228,310.0,6217.2461,0.58785,0.04011,0.58922,-3.90378
4559489.18028,310.0,4905.291,0.59789,0.04571,0.59964,-4.37146
4559489.41928,310.0,3881.2737,0.60541,0.05073,0.60754,-4.78945
4559489.65728,310.0,3070.9827,0.61519,0.05441,0.61759,-5.05478
4559489.89528,310.0,2430.7778,0.62254,0.05863,0.6253,-5.38033
4559490.13328,310.0,1923.1537,0.63331,0.06166,0.6363,-5.56118
4559490.37128,310.0,1522.4358,0.6435,0.06499,0.64677,-5.76684
4559490.60928,310.0,1203.8446,0.65354,0.06765,0.65703,-5.90976
4559490.84728,310.0,952.86591,0.66278,0.07037,0.66651,-6.06081
4559491.08628,310.0,754.27557,0.67446,0.07578,0.67871,-6.41061
4559491.32328,310.0,596.71857,0.68566,0.0788,0.69017,-6.55622
4559491.56028,310.0,471.96338,0.69718,0.08103,0.70187,-6.62914
4559491.80029,310.0,373.20856,0.70905,0.08599,0.71424,-6.91463
4559492.03729,310.0,295.47278,0.72128,0.08946,0.72681,-7.07034
4559492.27629,310.0,233.87738,0.73327,0.09486,0.73938,-7.37091
4559492.51529,310.0,185.05922,0.74578,0.09876,0.75229,-7.54332
4559492.75129,310.0,146.35823,0.76114,0.10426,0.76824,-7.79949
4559492.98729,310.0,115.77804,0.77416,0.11125,0.78211,-8.1778
4559493.22129,310.0,91.6721,0.78848,0.11707,0.79713,-8.44529
4559493.46729,310.0,72.51701,0.80637,0.12616,0.81618,-8.89185
4559493.69629,310.0,57.36816,0.82176,0.13619,0.83297,-9.41028
4559493.93329,310.0,45.3629,0.8387,0.14741,0.85156,-9.96848
4559494.16529,310.0,35.93134,0.85795,0.16154,0.87302,-10.66331
4559494.41529,310.0,28.40909,0.88052,0.17789,0.89831,-11.42172
4559494.63029,310.0,22.48202,0.90533,0.19652,0.92642,-12.24724
4559494.89529,310.0,17.79613,0.9376,0.21597,0.96216,-12.97125
4559495.14729,310.0,14.06813,0.97459,0.23521,1.00257,-13.56867
4559495.36329,310.0,11.1448,1.02191,0.25224,1.05258,-13.86532
4559495.63029,310.0,8.81772,1.07101,0.2619,1.10257,-13.74132
4559495.80829,310.0,6.97545,1.12265,0.26272,1.15298,-13.17106
4559496.02729,310.0,5.5173,1.17854,0.25948,1.20676,-12.41657
4559496.29629,310.0,4.36941,1.22305,0.2425,1.24686,-11.21479
4559496.63129,310.0,3.45686,1.27211,0.22445,1.29176,-10.006
4559497.05029,310.0,2.73547,1.30654,0.20391,1.32236,-8.87058
4559497.57529,310.0,2.16054,1.3359,0.17746,1.34764,-7.56674
4559498.23429,310.0,1.70952,1.35925,0.15465,1.36802,-6.49106
4559499.06329,310.0,1.35352,1.37658,0.13554,1.38324,-5.62339
4559500.1053,310.0,1.07079,1.38895,0.1192,1.39406,-4.90491
4559501.4193,310.0,0.84734,1.39828,0.10724,1.40239,-4.38569
4559503.0753,310.0,0.67072,1.4052,0.09799,1.40861,-3.98907
4559505.1643,310.0,0.53067,1.41315,0.09121,1.41609,-3.69278
4559507.80131,310.0,0.41976,1.41961,0.08934,1.42242,-3.60122
4559511.13231,310.0,0.33183,1.42498,0.09026,1.42784,-3.62414
4559515.33832,310.0,0.26261,1.4316,0.09257,1.43459,-3.69979
4559520.64632,310.0,0.20791,1.43988,0.10001,1.44335,-3.97334
4559527.35033,310.0,0.16452,1.4506,0.11202,1.45492,-4.41565
4559535.82734,310.0,0.13007,1.46044,0.13018,1.46623,-5.09388
4559546.51736,310.0,0.10309,1.46899,0.15056,1.47669,-5.85178
4559560.03137,310.0,0.08153,1.48126,0.16954,1.49093,-6.52956
4559577.1284,310.0,0.06443,1.49996,0.19441,1.51251,-7.38476
4559598.71543,310.0,0.05102,1.52606,0.22305,1.54227,-8.31537
4559625.95746,310.0,0.04042,1.55258,0.25755,1.5738,-9.4186
4559660.45351,310.0,0.03192,1.58516,0.29283,1.61198,-10.46624
4559704.00056,310.0,0.02528,1.63009,0.32705,1.66257,-11.34481
4559759.06564,310.0,0.01999,1.68991,0.37323,1.73063,-12.4543
4573380.99528,311.0,20004.453,0.54684,-0.00426,0.54685,0.44591
4573381.13828,311.0,15829.126,0.5559,0.00841,0.55597,-0.86676
4573381.28028,311.0,12516.703,0.56532,0.01719,0.56558,-1.74174
4573381.42228,311.0,9909.4424,0.57505,0.02725,0.57569,-2.71346
4573381.58628,311.0,7835.48,0.58488,0.03413,0.58588,-3.33959
4573381.78728,311.0,6217.2461,0.59119,0.04093,0.5926,-3.96034
4573382.02528,311.0,4905.291,0.60053,0.04461,0.60218,-4.2483
4573382.26428,311.0,3881.2737,0.60945,0.04907,0.61142,-4.60337
4573382.50228,311.0,3070.9827,0.61771,0.05368,0.62004,-4.96672
4573382.74029,311.0,2430.7778,0.62652,0.05778,0.62918,-5.26923
4573382.97829,311.0,1923.1537,0.63653,0.0614,0.63948,-5.50986
4573383.21629,311.0,1522.4358,0.64525,0.06406,0.64842,-5.66936
4573383.45429,311.0,1203.8446,0.65656,0.06783,0.66006,-5.89874
4573383.69329,311.0,952.86591,0.66555,0.07042,0.66926,-6.03952
4573383.93129,311.0,754.27557,0.67763,0.07355,0.68161,-6.19438
4573384.16829,311.0,596.71857,0.68831,0.07837,0.69275,-6.49553
4573384.40629,311.0,471.96338,0.69989,0.08158,0.70462,-6.64852
4573384.64529,311.0,373.20856,0.71055,0.08572,0.7157,-6.87892
4573384.88329,311.0,295.47278,0.7239,0.08955,0.72941,-7.05199
4573385.12229,311.0,233.87738,0.73704,0.09332,0.74293,-7.21641
4573385.36029,311.0,185.05922,0.74914,0.09895,0.75565,-7.52432
4573385.59629,311.0,146.35823,0.76354,0.10337,0.77051,-7.71023
4573385.83229,311.0,115.77804,0.77767,0.10986,0.78539,-8.04074
4573386.06729,311.0,91.6721,0.7916,0.11813,0.80036,-8.48775
4573386.31229,311.0,72.51701,0.80619,0.12455,0.81575,-8.78214
4573386.54129,311.0,57.36816,0.82373,0.13494,0.83471,-9.30304
4573386.77829,311.0,45.3629,0.84101,0.14622,0.85363,-9.86273
4573387.01029,311.0,35.93134,0.85996,0.1609,0.87488,-10.59763
4573387.26029,311.0,28.40909,0.88069,0.17793,0.89849,-11.4217
4573387.47529,311.0,22.48202,0.90912,0.19522,0.92985,-12.11963
4573387.74029,311.0,17.79613,0.93909,0.21552,0.9635,-12.92554
4573387.99229,311.0,14.06813,0.97838,0.23561,1.00635,-13.54015
4573388.20829,311.0,11.1448,1.02298,0.25069,1.05325,-13.76929
4573388.47529,311.0,8.81772,1.07292,0.25979,1.10392,-13.61155
4573388.65429,311.0,6.97545,1.12695,0.26679,1.1581,-13.31862
4573388.87229,311.0,5.5173,1.18116,0.25488,1.20835,-12.17684
4573389.14129,311.0,4.36941,1.22728,0.24653,1.25179,-11.35805
4573389.47629,311.0,3.45686,1.27181,0.2217,1.29098,-9.88823
4573389.89529,311.0,2.73547,1.31047,0.20104,1.3258,-8.72187
4573390.4203,311.0,2.16054,1.3384,0.1781,1.3502,-7.57974
4573391.0793,311.0,1.70952,1.36043,0.15471,1.3692,-6.48802
4573391.9083,311.0,1.35352,1.37786,0.13502,1.38446,-5.59689
4573392.9513,311.0,1.07079,1.39028,0.11863,1.39533,-4.87704
4573394.2643,311.0,0.84734,1.39995,0.10605,1.40396,-4.33221
4573395.9203,311.0,0.67072,1.40797,0.09663,1.41128,-3.9261
4573398.00931,311.0,0.53067,1.41463,0.09074,1.41754,-3.6701
4573400.64631,311.0,0.41976,1.42206,0.08842,1.42481,-3.5581
4573403.97731,311.0,0.33183,1.42895,0.09061,1.43182,-3.62813
4573408.18332,311.0,0.26261,1.43445,0.09651,1.43769,-3.84907
4573413.49133,311.0,0.20791,1.4394,0.10349,1.44312,-4.11237
4573420.19533,311.0,0.16452,1.44678,0.11228,1.45114,-4.43774
4573428.67235,311.0,0.13007,1.45826,0.1258,1.46367,-4.93048
4573439.36236,311.0,0.10309,1.47052,0.14528,1.47768,-5.64232
4573452.87638,311.0,0.08153,1.48368,0.16698,1.49304,-6.4214
4573469.9734,311.0,0.06443,1.5024,0.19249,1.51468,-7.30103
4573491.56043,311.0,0.05102,1.53072,0.2184,1.54622,-8.12016
4573518.80246,311.0,0.04042,1.56675,0.25759,1.58778,-9.33656
4573553.29851,311.0,0.03192,1.59999,0.30548,1.62889,-10.80927
4573596.84557,311.0,0.02528,1.63003,0.35092,1.66737,-12.14946
4573651.91064,311.0,0.01999,1.66955,0.38866,1.71419,-13.10449
4587276.22812,312.0,20004.453,0.54976,-0.00477,0.54978,0.49761
4587276.37112,312.0,15829.126,0.55899,0.00847,0.55906,-0.86822
4587276.51312,312.0,12516.703,0.56798,0.01923,0.5683,-1.93871
4587276.65512,312.0,9909.4424,0.57835,0.02958,0.57911,-2.92768
4587276.81912,312.0,7835.48,0.58566,0.03474,0.58669,-3.39457
4587277.02012,312.0,6217.2461,0.59479,0.04061,0.59617,-3.90567
4587277.25812,312.0,4905.291,0.60325,0.04484,0.60491,-4.25124
4587277.49712,312.0,3881.2737,0.61191,0.04957,0.61391,-4.63092
4587277.73512,312.0,3070.9827,0.62092,0.05464,0.62332,-5.02853
4587277.97312,312.0,2430.7778,0.62882,0.05587,0.6313,-5.07717
4587278.21112,312.0,1923.1537,0.63827,0.06122,0.6412,-5.47908
4587278.44912,312.0,1522.4358,0.64814,0.06458,0.65135,-5.69047
4587278.68712,312.0,1203.8446,0.65854,0.0676,0.662,-5.86079
4587278.92612,312.0,952.86591,0.6676,0.07125,0.67139,-6.09179
4587279.16412,312.0,754.27557,0.67895,0.07492,0.68308,-6.29725
4587279.40112,312.0,596.71857,0.68978,0.07828,0.69421,-6.47437
4587279.63912,312.0,471.96338,0.69867,0.08323,0.70361,-6.79362
4587279.87812,312.0,373.20856,0.71367,0.08581,0.71881,-6.8558
4587280.11512,312.0,295.47278,0.72526,0.08932,0.73074,-7.02085
4587280.35512,312.0,233.87738,0.73863,0.09396,0.74458,-7.24995
4587280.59312,312.0,185.05922,0.75176,0.09941,0.7583,-7.53254
4587280.82912,312.0,146.35823,0.76468,0.10314,0.7716,-7.68139
4587281.06512,312.0,115.77804,0.77849,0.11065,0.78631,-8.0897
4587281.30012,312.0,91.6721,0.79534,0.11803,0.80405,-8.44115
4587281.54512,312.0,72.51701,0.80986,0.12578,0.81957,-8.82818
4587281.77412,312.0,57.36816,0.82527,0.13669,0.83652,-9.40462
4587282.01112,312.0,45.3629,0.84272,0.14577,0.85524,-9.81357
4587282.24312,312.0,35.93134,0.86117,0.16118,0.87612,-10.60114
4587282.49312,312.0,28.40909,0.8834,0.1771,0.90098,-11.33601
4587282.70812,312.0,22.48202,0.90828,0.1964,0.92927,-12.20122
4587282.97313,312.0,17.79613,0.9425,0.2158,0.96689,-12.89675
4587283.22513,312.0,14.06813,0.97916,0.23482,1.00693,-13.48569
4587283.44113,312.0,11.1448,1.02427,0.2517,1.05474,-13.80597
4587283.70813,312.0,8.81772,1.07475,0.26223,1.10627,-13.71161
4587283.88713,312.0,6.97545,1.1294,0.26066,1.15909,-12.99585
4587284.10513,312.0,5.5173,1.17926,0.25929,1.20743,-12.40065
4587284.37413,312.0,4.36941,1.23059,0.24146,1.25405,-11.10134
4587284.70913,312.0,3.45686,1.27568,0.22616,1.29557,-10.05351
4587285.12813,312.0,2.73547,1.31105,0.2016,1.32646,-8.74186
4587285.65313,312.0,2.16054,1.34105,0.17649,1.35261,-7.49738
4587286.31213,312.0,1.70952,1.36424,0.15514,1.37304,-6.48771
4587287.14113,312.0,1.35352,1.3802,0.13595,1.38688,-5.6256
4587288.18413,312.0,1.07079,1.39248,0.11974,1.39762,-4.91498
4587289.49713,312.0,0.84734,1.40154,0.10616,1.40555,-4.33143
4587291.15314,312.0,0.67072,1.41021,0.09723,1.41356,-3.94411
4587293.24214,312.0,0.53067,1.41703,0.09137,1.41997,-3.68948
4587295.87914,312.0,0.41976,1.42292,0.08909,1.4257,-3.58257
4587299.21015,312.0,0.33183,1.42914,0.08905,1.43191,-3.56571
4587303.41615,312.0,0.26261,1.43673,0.09234,1.43969,-3.6772
4587308.72416,312.0,0.20791,1.44559,0.10123,1.44913,-4.00556
4587315.42817,312.0,0.16452,1.45364,0.11517,1.45819,-4.53
4587323.90518,312.0,0.13007,1.4604,0.1312,1.46628,-5.13376
4587334.59519,312.0,0.10309,1.47058,0.14632,1.47784,-5.68214
4587348.10921,312.0,0.08153,1.48632,0.16639,1.4956,-6.38764
4587365.20623,312.0,0.06443,1.5064,0.19256,1.51866,-7.28462
4587386.79326,312.0,0.05102,1.52906,0.22403,1.54538,-8.33548
4587414.0353,312.0,0.04042,1.55457,0.25508,1.57536,-9.31835
4587448.53134,312.0,0.03192,1.59381,0.28684,1.61941,-10.20224
4587492.0784,312.0,0.02528,1.64447,0.33008,1.67726,-11.34962
4587547.14347,312.0,0.01999,1.69809,0.38642,1.7415,-12.82005
4601150.52189,313.0,20004.453,0.55186,-0.00652,0.5519,0.67716
4601150.66489,313.0,15829.126,0.55924,0.00763,0.55929,-0.78217
4601150.80689,313.0,12516.703,0.56923,0.01828,0.56952,-1.83927
4601150.94889,313.0,9909.4424,0.57851,0.02796,0.57918,-2.76738
4601151.11289,313.0,7835.48,0.58783,0.03602,0.58894,-3.5063
4601151.31389,313.0,6217.2461,0.59768,0.04081,0.59907,-3.90578
4601151.55189,313.0,4905.291,0.60464,0.04623,0.60641,-4.37208
4601151.78989,313.0,3881.2737,0.61265,0.05055,0.61473,-4.71723
4601152.02789,313.0,3070.9827,0.62259,0.05444,0.62496,-4.99743
4601152.26589,313.0,2430.7778,0.63014,0.05736,0.63274,-5.20112
4601152.50389,313.0,1923.1537,0.64101,0.06239,0.64404,-5.55884
4601152.74189,313.0,1522.4358,0.64967,0.06367,0.65278,-5.59696
4601152.97989,313.0,1203.8446,0.65944,0.06728,0.66286,-5.82571
4601153.21889,313.0,952.86591,0.67078,0.0716,0.67459,-6.09258
4601153.45689,313.0,754.27557,0.68014,0.07423,0.68418,-6.22875
4601153.69389,313.0,596.71857,0.69263,0.07696,0.69689,-6.34027
4601153.9319,313.0,471.96338,0.70398,0.08041,0.70856,-6.51601
4601154.1709,313.0,373.20856,0.71408,0.08528,0.71916,-6.81028
4601154.4089,313.0,295.47278,0.72675,0.09052,0.73236,-7.09998
4601154.6479,313.0,233.87738,0.74071,0.09406,0.74666,-7.23719
4601154.8859,313.0,185.05922,0.75354,0.09881,0.75999,-7.4707
4601155.1219,313.0,146.35823,0.76799,0.1042,0.77503,-7.72662
4601155.3579,313.0,115.77804,0.78222,0.10959,0.78986,-7.97566
4601155.5929,313.0,91.6721,0.79636,0.11809,0.80507,-8.43497
4601155.8379,313.0,72.51701,0.81218,0.12451,0.82167,-8.71594
4601156.0669,313.0,57.36816,0.82653,0.13572,0.8376,-9.32488
4601156.3039,313.0,45.3629,0.84509,0.1457,0.85756,-9.78227
4601156.5359,313.0,35.93134,0.86328,0.16056,0.87808,-10.53616
4601156.7869,313.0,28.40909,0.88533,0.17689,0.90282,-11.29928
4601157.0009,313.0,22.48202,0.91259,0.1976,0.93373,-12.21732
4601157.2659,313.0,17.79613,0.94332,0.21605,0.96775,-12.89996
4601157.5179,313.0,14.06813,0.98258,0.23449,1.01017,-13.42233
4601157.7339,313.0,11.1448,1.02755,0.25019,1.05757,-13.68443
4601158.0019,313.0,8.81772,1.07712,0.26201,1.10853,-13.67168
4601158.1799,313.0,6.97545,1.13343,0.26816,1.16472,-13.31075
4601158.3979,313.0,5.5173,1.1846,0.25538,1.21182,-12.1659
4601158.6669,313.0,4.36941,1.2354,0.24818,1.26008,-11.35887
4601159.0019,313.0,3.45686,1.27543,0.225,1.29513,-10.00459
4601159.4209,313.0,2.73547,1.31676,0.20271,1.33227,-8.75199
4601159.9459,313.0,2.16054,1.34667,0.17974,1.35861,-7.60235
4601160.6049,313.0,1.70952,1.36808,0.15707,1.37707,-6.54951
4601161.43391,313.0,1.35352,1.38456,0.13733,1.39136,-5.66453
4601162.47691,313.0,1.07079,1.39846,0.12062,1.40365,-4.92963
4601163.79091,313.0,0.84734,1.40796,0.10705,1.41203,-4.348
4601165.44591,313.0,0.67072,1.41637,0.09824,1.41977,-3.96773
4601167.53491,313.0,0.53067,1.4225,0.09153,1.42544,-3.6815
4601170.17192,313.0,0.41976,1.43026,0.08881,1.43302,-3.55294
4601173.50292,313.0,0.33183,1.43744,0.09004,1.44026,-3.58414
4601177.70893,313.0,0.26261,1.4433,0.09625,1.4465,-3.81521
4601183.01693,313.0,0.20791,1.44974,0.10471,1.45352,-4.13122
4601189.72194,313.0,0.16452,1.45568,0.11379,1.46012,-4.46982
4601198.19795,313.0,0.13007,1.46603,0.12659,1.47149,-4.93502
4601208.88797,313.0,0.10309,1.47998,0.14493,1.48706,-5.59296
4601222.40198,313.0,0.08153,1.49399,0.16849,1.50346,-6.43442
4601239.50001,313.0,0.06443,1.51187,0.1949,1.52438,-7.34551
4601261.08604,313.0,0.05102,1.53641,0.21903,1.55194,-8.11339
4601288.32807,313.0,0.04042,1.57305,0.25389,1.5934,-9.16851
4601322.82412,313.0,0.03192,1.61252,0.30175,1.6405,-10.59905
4601366.37117,313.0,0.02528,1.64646,0.35212,1.68369,-12.07154
4601421.43625,313.0,0.01999,1.68225,0.39444,1.72787,-13.19598
4615024.48626,314.0,20004.453,0.55119,-0.00615,0.55122,0.63945
4615024.62926,314.0,15829.126,0.55968,0.00827,0.55974,-0.84625
4615024.77126,314.0,12516.703,0.56985,0.01954,0.57018,-1.96406
4615024.91326,314.0,9909.4424,0.5789,0.02949,0.57965,-2.91617
4615025.07726,314.0,7835.48,0.58814,0.0352,0.58919,-3.42475
4615025.27826,314.0,6217.2461,0.59583,0.0416,0.59728,-3.9938
4615025.51626,314.0,4905.291,0.60538,0.04686,0.60719,-4.42609
4615025.75426,314.0,3881.2737,0.61513,0.05011,0.61717,-4.65722
4615025.99226,314.0,3070.9827,0.62308,0.05476,0.62548,-5.0225
4615026.23026,314.0,2430.7778,0.63265,0.05738,0.63525,-5.18251
4615026.46826,314.0,1923.1537,0.64114,0.06227,0.64415,-5.54733
4615026.70626,314.0,1522.4358,0.65238,0.06487,0.6556,-5.6785
4615026.94426,314.0,1203.8446,0.66255,0.06693,0.66592,-5.76837
4615027.18326,314.0,952.86591,0.67065,0.06993,0.67429,-5.95284
4615027.42126,314.0,754.27557,0.6833,0.07475,0.68737,-6.24331
4615027.65826,314.0,596.71857,0.69394,0.07889,0.69841,-6.48596
4615027.89627,314.0,471.96338,0.70484,0.08214,0.70961,-6.64731
4615028.13527,314.0,373.20856,0.71835,0.08779,0.72369,-6.96738
4615028.37227,314.0,295.47278,0.72967,0.08999,0.7352,-7.03116
4615028.61227,314.0,233.87738,0.74147,0.09438,0.74745,-7.25429
4615028.85027,314.0,185.05922,0.75685,0.09936,0.76335,-7.47906
4615029.08627,314.0,146.35823,0.76929,0.10601,0.77656,-7.84631
4615029.32227,314.0,115.77804,0.78179,0.11113,0.78964,-8.09025
4615029.55727,314.0,91.6721,0.79728,0.11651,0.80575,-8.31379
4615029.80227,314.0,72.51701,0.8125,0.12668,0.82232,-8.86189
4615030.03127,314.0,57.36816,0.82977,0.13596,0.84083,-9.3057
4615030.26827,314.0,45.3629,0.84642,0.14714,0.85911,-9.86165
4615030.50027,314.0,35.93134,0.86592,0.16014,0.8806,-10.47781
4615030.75027,314.0,28.40909,0.88606,0.17693,0.90355,-11.2925
4615030.96527,314.0,22.48202,0.91209,0.19626,0.93296,-12.14378
4615031.23027,314.0,17.79613,0.94475,0.21677,0.9693,-12.92269
4615031.48227,314.0,14.06813,0.98279,0.236,1.01073,-13.50305
4615031.69827,314.0,11.1448,1.02771,0.25028,1.05775,-13.68681
4615031.96527,314.0,8.81772,1.07661,0.26354,1.10839,-13.75507
4615032.14427,314.0,6.97545,1.13534,0.26459,1.16576,-13.11852
4615032.36227,314.0,5.5173,1.18204,0.25872,1.21002,-12.34603
4615032.63127,314.0,4.36941,1.23657,0.24491,1.26059,-11.20294
4615032.96627,314.0,3.45686,1.27929,0.2286,1.29955,-10.13164
4615033.38527,314.0,2.73547,1.3166,0.20288,1.33214,-8.76008
4615033.91027,314.0,2.16054,1.34862,0.17998,1.36057,-7.60165
4615034.56927,314.0,1.70952,1.37134,0.15805,1.38042,-6.57464
4615035.39827,314.0,1.35352,1.38744,0.13788,1.39428,-5.67511
4615036.44128,314.0,1.07079,1.40003,0.12052,1.40521,-4.92022
4615037.75528,314.0,0.84734,1.4106,0.10742,1.41469,-4.35468
4615039.41028,314.0,0.67072,1.41891,0.0983,1.42231,-3.963
4615041.49928,314.0,0.53067,1.42558,0.09277,1.42859,-3.72311
4615044.13629,314.0,0.41976,1.43135,0.08905,1.43411,-3.55991
4615047.46729,314.0,0.33183,1.43851,0.08939,1.44128,-3.55574
4615051.6733,314.0,0.26261,1.44639,0.09442,1.44947,-3.73493
4615056.9813,314.0,0.20791,1.45403,0.10357,1.45772,-4.0743
4615063.68531,314.0,0.16452,1.45983,0.11597,1.46443,-4.54225
4615072.16232,314.0,0.13007,1.46751,0.12971,1.47323,-5.05123
4615082.85234,314.0,0.10309,1.47933,0.14503,1.48642,-5.59928
4615096.36635,314.0,0.08153,1.49622,0.16724,1.50554,-6.37776
4615113.46438,314.0,0.06443,1.51632,0.19524,1.52884,-7.33684
4615135.05041,314.0,0.05102,1.5362,0.22355,1.55238,-8.2796
4615162.29244,314.0,0.04042,1.56675,0.25291,1.58703,-9.16968
4615196.78849,314.0,0.03192,1.61175,0.2909,1.63779,-10.23089
4615240.33554,314.0,0.02528,1.65845,0.34237,1.69342,-11.66426
4615295.40062,314.0,0.01999,1.70076,0.39837,1.74679,-13.18287
4628896.2424,315.0,20004.453,0.55134,-0.00592,0.55137,0.6157
4628896.3844,315.0,15829.126,0.56033,0.00886,0.5604,-0.90584
4628896.5274,315.0,12516.703,0.57005,0.01873,0.57035,-1.88184
4628896.6694,315.0,9909.4424,0.57871,0.02815,0.57939,-2.78443
4628896.8334,315.0,7835.48,0.58659,0.03596,0.58769,-3.50791
4628897.03441,315.0,6217.2461,0.59553,0.04038,0.59689,-3.87887
4628897.27241,315.0,4905.291,0.60336,0.04525,0.60505,-4.28875
4628897.51041,315.0,3881.2737,0.61223,0.05,0.61427,-4.66886
4628897.74841,315.0,3070.9827,0.62341,0.05542,0.62587,-5.08052
4628897.98641,315.0,2430.7778,0.63175,0.05837,0.63444,-5.27846
4628898.22541,315.0,1923.1537,0.64009,0.06017,0.64291,-5.37018
4628898.46341,315.0,1522.4358,0.65051,0.0658,0.65383,-5.77624
4628898.70141,315.0,1203.8446,0.65916,0.06763,0.66262,-5.85821
4628898.93941,315.0,952.86591,0.66989,0.07143,0.67369,-6.08605
4628899.17841,315.0,754.27557,0.68133,0.07547,0.68549,-6.32121
4628899.41541,315.0,596.71857,0.69228,0.07906,0.69678,-6.51538
4628899.65341,315.0,471.96338,0.70361,0.08295,0.70848,-6.72335
4628899.89241,315.0,373.20856,0.71556,0.08568,0.72068,-6.82824
4628900.12941,315.0,295.47278,0.72911,0.09149,0.73483,-7.15193
4628900.36941,315.0,233.87738,0.74113,0.09508,0.74721,-7.31077
4628900.60741,315.0,185.05922,0.75483,0.09861,0.76124,-7.44275
4628900.84341,315.0,146.35823,0.76814,0.10414,0.77517,-7.72098
4628901.07941,315.0,115.77804,0.78252,0.11114,0.79037,-8.08335
4628901.31441,315.0,91.6721,0.79713,0.11702,0.80567,-8.35158
4628901.55941,315.0,72.51701,0.81258,0.12664,0.82239,-8.85797
4628901.78841,315.0,57.36816,0.82784,0.13675,0.83906,-9.37984
4628902.02541,315.0,45.3629,0.84448,0.14784,0.85732,-9.93015
4628902.25741,315.0,35.93134,0.86419,0.16069,0.879,-10.53348
4628902.50741,315.0,28.40909,0.88656,0.17762,0.90418,-11.32892
4628902.72241,315.0,22.48202,0.91228,0.19761,0.93343,-12.22214
4628902.98741,315.0,17.79613,0.94433,0.21752,0.96906,-12.97116
4628903.23941,315.0,14.06813,0.98055,0.2363,1.00862,-13.54924
4628903.45541,315.0,11.1448,1.02545,0.25344,1.05631,-13.88253
4628903.72241,315.0,8.81772,1.07763,0.26526,1.1098,-13.82831
4628903.90141,315.0,6.97545,1.13457,0.26421,1.16493,-13.10886
4628904.11941,315.0,5.5173,1.17949,0.25956,1.20772,-12.41075
4628904.38841,315.0,4.36941,1.23721,0.24565,1.26136,-11.23013
4628904.72342,315.0,3.45686,1.28164,0.23033,1.30217,-10.18835
4628905.14242,315.0,2.73547,1.3174,0.2055,1.33333,-8.8663
4628905.66742,315.0,2.16054,1.34848,0.18156,1.36065,-7.66821
4628906.32642,315.0,1.70952,1.37183,0.15816,1.38092,-6.57658
4628907.15542,315.0,1.35352,1.3881,0.13829,1.39497,-5.68918
4628908.19842,315.0,1.07079,1.40172,0.12063,1.4069,-4.91886
4628909.51142,315.0,0.84734,1.41244,0.10797,1.41656,-4.37146
4628911.16742,315.0,0.67072,1.42062,0.0987,1.42404,-3.97422
4628913.25643,315.0,0.53067,1.42821,0.09416,1.43131,-3.77186
4628915.89343,315.0,0.41976,1.43312,0.09125,1.43602,-3.64317
4628919.22443,315.0,0.33183,1.4384,0.09214,1.44135,-3.66521
4628923.43044,315.0,0.26261,1.44595,0.09423,1.44902,-3.7287
4628928.73845,315.0,0.20791,1.45332,0.10252,1.45694,-4.035
4628935.44246,315.0,0.16452,1.46083,0.11373,1.46525,-4.45152
4628943.91947,315.0,0.13007,1.47027,0.12669,1.47572,-4.92506
4628954.60948,315.0,0.10309,1.48383,0.14268,1.49068,-5.49234
4628968.1235,315.0,0.08153,1.50426,0.16692,1.51349,-6.3321
4628985.22152,315.0,0.06443,1.52514,0.19893,1.53806,-7.43128
4629006.80755,315.0,0.05102,1.54351,0.2352,1.56133,-8.66408
4629034.04958,315.0,0.04042,1.56492,0.26703,1.58754,-9.68343
4629068.54563,315.0,0.03192,1.59855,0.29815,1.62612,-10.56509
4629112.09269,315.0,0.02528,1.64171,0.3361,1.67576,-11.57007
4629167.15776,315.0,0.01999,1.68898,0.38156,1.73154,-12.73017
4642789.16201,316.0,20004.453,0.55025,-0.00729,0.5503,0.75892
4642789.30501,316.0,15829.126,0.55883,0.00844,0.5589,-0.86545
4642789.44701,316.0,12516.703,0.56788,0.0191,0.5682,-1.92679
4642789.58901,316.0,9909.4424,0.57805,0.02726,0.57869,-2.69965
4642789.75301,316.0,7835.48,0.58812,0.03536,0.58918,-3.44096
4642789.95401,316.0,6217.2461,0.59621,0.04026,0.59757,-3.86304
4642790.19201,316.0,4905.291,0.60602,0.04415,0.60763,-4.16693
4642790.43101,316.0,3881.2737,0.61424,0.04976,0.61625,-4.63193
4642790.66901,316.0,3070.9827,0.62226,0.0548,0.62466,-5.0328
4642790.90701,316.0,2430.7778,0.63192,0.05642,0.63443,-5.10186
4642791.14501,316.0,1923.1537,0.6396,0.06132,0.64253,-5.47594
4642791.38301,316.0,1522.4358,0.65151,0.06347,0.65459,-5.56423
4642791.62101,316.0,1203.8446,0.65979,0.06711,0.6632,-5.80757
4642791.86001,316.0,952.86591,0.67019,0.07105,0.67395,-6.05127
4642792.09801,316.0,754.27557,0.6814,0.07437,0.68545,-6.22881
4642792.33501,316.0,596.71857,0.69359,0.07905,0.69808,-6.50225
4642792.57301,316.0,471.96338,0.70278,0.08325,0.70769,-6.75547
4642792.81201,316.0,373.20856,0.71551,0.08544,0.7206,-6.80975
4642793.05001,316.0,295.47278,0.72866,0.09005,0.73421,-7.04539
4642793.28901,316.0,233.87738,0.74001,0.09482,0.74606,-7.30155
4642793.52701,316.0,185.05922,0.75614,0.09919,0.76262,-7.47318
4642793.76301,316.0,146.35823,0.76672,0.10415,0.77376,-7.73543
4642793.99901,316.0,115.77804,0.78176,0.11127,0.78964,-8.10068
4642794.23401,316.0,91.6721,0.79696,0.11725,0.80553,-8.36954
4642794.47901,316.0,72.51701,0.81024,0.12565,0.81992,-8.8153
4642794.70801,316.0,57.36816,0.8273,0.13504,0.83825,-9.27068
4642794.94501,316.0,45.3629,0.84501,0.14577,0.85749,-9.78732
4642795.17701,316.0,35.93134,0.86282,0.16137,0.87778,-10.59353
4642795.42701,316.0,28.40909,0.88577,0.1765,0.90318,-11.26946
4642795.64201,316.0,22.48202,0.91186,0.19556,0.93259,-12.10435
4642795.90702,316.0,17.79613,0.94255,0.21731,0.96727,-12.98328
4642796.15902,316.0,14.06813,0.98043,0.23508,1.00822,-13.4834
4642796.37502,316.0,11.1448,1.02583,0.24966,1.05577,-13.67851
4642796.64202,316.0,8.81772,1.0738,0.26306,1.10555,-13.76518
4642796.82102,316.0,6.97545,1.13224,0.26257,1.16229,-13.05645
4642797.03902,316.0,5.5173,1.17896,0.25637,1.20652,-12.26841
4642797.30802,316.0,4.36941,1.23459,0.24594,1.25885,-11.26627
4642797.64302,316.0,3.45686,1.27641,0.22785,1.29659,-10.12113
4642798.06202,316.0,2.73547,1.31318,0.20229,1.32867,-8.75715
4642798.58702,316.0,2.16054,1.34531,0.17887,1.35715,-7.57335
4642799.24602,316.0,1.70952,1.36695,0.15779,1.37603,-6.58458
4642800.07502,316.0,1.35352,1.38342,0.13713,1.3902,-5.6608
4642801.11802,316.0,1.07079,1.39638,0.1203,1.40155,-4.92392
4642802.43102,316.0,0.84734,1.40585,0.10738,1.40995,-4.36788
4642804.08703,316.0,0.67072,1.41456,0.0983,1.41797,-3.9752
4642806.17603,316.0,0.53067,1.42066,0.09211,1.42364,-3.70954
4642808.81303,316.0,0.41976,1.42722,0.08861,1.42997,-3.55278
4642812.14404,316.0,0.33183,1.43485,0.08928,1.43762,-3.56048
4642816.35004,316.0,0.26261,1.44272,0.09519,1.44585,-3.77484
4642821.65805,316.0,0.20791,1.44928,0.10453,1.45305,-4.1255
4642828.36206,316.0,0.16452,1.45522,0.11644,1.45987,-4.57493
4642836.83907,316.0,0.13007,1.46306,0.12822,1.46866,-5.00853
4642847.52908,316.0,0.10309,1.4765,0.1448,1.48359,-5.60107
4642861.0431,316.0,0.08153,1.49314,0.16803,1.50256,-6.42064
4642878.14012,316.0,0.06443,1.51142,0.19521,1.52398,-7.35954
4642899.72715,316.0,0.05102,1.53222,0.22188,1.5482,-8.23957
4642926.96919,316.0,0.04042,1.56507,0.25175,1.58519,-9.1382
4642961.46523,316.0,0.03192,1.60988,0.29292,1.63631,-10.31209
4643005.01229,316.0,0.02528,1.65338,0.34598,1.68919,-11.81892
4643060.07736,316.0,0.01999,1.69139,0.39965,1.73797,-13.29417
4656685.76545,317.0,20004.453,0.55129,-0.00565,0.55132,0.58737
4656685.90845,317.0,15829.126,0.56149,0.00819,0.56155,-0.83524
4656686.05045,317.0,12516.703,0.57035,0.0188,0.57066,-1.88828
4656686.19245,317.0,9909.4424,0.58008,0.02829,0.58077,-2.79217
4656686.35646,317.0,7835.48,0.58889,0.03481,0.58992,-3.38261
4656686.55746,317.0,6217.2461,0.59831,0.04126,0.59973,-3.94495
4656686.79546,317.0,4905.291,0.60625,0.04702,0.60807,-4.43473
4656687.03346,317.0,3881.2737,0.61606,0.05086,0.61815,-4.71908
4656687.27246,317.0,3070.9827,0.62251,0.05381,0.62483,-4.94001
4656687.51046,317.0,2430.7778,0.63236,0.05673,0.6349,-5.12667
4656687.74846,317.0,1923.1537,0.64118,0.06005,0.64398,-5.35052
4656687.98646,317.0,1522.4358,0.65143,0.06305,0.65448,-5.52846
4656688.22446,317.0,1203.8446,0.66015,0.06661,0.6635,-5.76142
4656688.46346,317.0,952.86591,0.67121,0.0704,0.67489,-5.98732
4656688.70146,317.0,754.27557,0.68329,0.07412,0.6873,-6.19059
4656688.93846,317.0,596.71857,0.69246,0.07853,0.69689,-6.47023
4656689.17646,317.0,471.96338,0.70523,0.08182,0.70996,-6.6175
4656689.41546,317.0,373.20856,0.71708,0.08441,0.72203,-6.714
4656689.65346,317.0,295.47278,0.7303,0.08965,0.73578,-6.9984
4656689.89246,317.0,233.87738,0.74239,0.09308,0.7482,-7.14612
4656690.13046,317.0,185.05922,0.75462,0.09971,0.76118,-7.52692
4656690.36646,317.0,146.35823,0.76816,0.10356,0.77511,-7.67793
4656690.60246,317.0,115.77804,0.78225,0.11086,0.79007,-8.06631
4656690.83746,317.0,91.6721,0.79828,0.11651,0.80673,-8.30398
4656691.08246,317.0,72.51701,0.81282,0.12497,0.82238,-8.74094
4656691.31146,317.0,57.36816,0.82909,0.13618,0.8402,-9.32805
4656691.54846,317.0,45.3629,0.84711,0.14629,0.85965,-9.79794
4656691.78046,317.0,35.93134,0.86596,0.16058,0.88072,-10.5054
4656692.03146,317.0,28.40909,0.88722,0.17704,0.90471,-11.28485
4656692.24546,317.0,22.48202,0.91213,0.197,0.93316,-12.18769
4656692.51046,317.0,17.79613,0.94506,0.21612,0.96945,-12.88116
4656692.76246,317.0,14.06813,0.98223,0.23453,1.00985,-13.42912
4656692.97846,317.0,11.1448,1.02645,0.25226,1.05699,-13.80734
4656693.24646,317.0,8.81772,1.07672,0.26308,1.10839,-13.73015
4656693.42446,317.0,6.97545,1.13292,0.2619,1.1628,-13.01659
4656693.64246,317.0,5.5173,1.18046,0.26096,1.20896,-12.46582
4656693.91147,317.0,4.36941,1.23542,0.24517,1.25951,-11.2246
4656694.24647,317.0,3.45686,1.27802,0.22963,1.29849,-10.18577
4656694.66547,317.0,2.73547,1.3158,0.20421,1.33155,-8.82167
4656695.19047,317.0,2.16054,1.34738,0.17871,1.35918,-7.55529
4656695.84947,317.0,1.70952,1.36948,0.15755,1.37852,-6.56247
4656696.67847,317.0,1.35352,1.38604,0.1377,1.39286,-5.67364
4656697.72147,317.0,1.07079,1.39822,0.12062,1.40341,-4.93056
4656699.03447,317.0,0.84734,1.40884,0.10803,1.41298,-4.38496
4656700.69047,317.0,0.67072,1.4174,0.09835,1.42081,-3.96928
4656702.77948,317.0,0.53067,1.42361,0.09237,1.42661,-3.71248
4656705.41648,317.0,0.41976,1.43002,0.08938,1.43281,-3.57666
4656708.74748,317.0,0.33183,1.43681,0.08964,1.43961,-3.5701
4656712.95349,317.0,0.26261,1.44472,0.09433,1.44779,-3.73583
4656718.2615,317.0,0.20791,1.45317,0.10379,1.45687,-4.08524
4656724.96551,317.0,0.16452,1.45962,0.11664,1.46427,-4.56889
4656733.44252,317.0,0.13007,1.46686,0.13056,1.47266,-5.08609
4656744.13253,317.0,0.10309,1.4777,0.1462,1.48492,-5.65019
4656757.64655,317.0,0.08153,1.49494,0.16689,1.50422,-6.37007
4656774.74357,317.0,0.06443,1.5153,0.19472,1.52776,-7.32269
4656796.3306,317.0,0.05102,1.53556,0.22513,1.55197,-8.34092
4656823.57264,317.0,0.04042,1.56381,0.25441,1.58437,-9.24008
4656858.06868,317.0,0.03192,1.60688,0.28857,1.63259,-10.18101
4656901.61574,317.0,0.02528,1.65704,0.33706,1.69097,-11.49763
4656956.68081,317.0,0.01999,1.70405,0.39554,1.74936,-13.068
4670595.08606,318.0,20004.453,0.55183,-0.00697,0.55187,0.72314
4670595.22906,318.0,15829.126,0.56137,0.00864,0.56143,-0.88209
4670595.37106,318.0,12516.703,0.57027,0.01978,0.57061,-1.98655
4670595.51306,318.0,9909.4424,0.58196,0.02745,0.58261,-2.70061
4670595.67706,318.0,7835.48,0.58758,0.03406,0.58857,-3.31748
4670595.87806,318.0,6217.2461,0.59907,0.04025,0.60042,-3.84402
4670596.11606,318.0,4905.291,0.60598,0.04589,0.60772,-4.33105
4670596.35406,318.0,3881.2737,0.61627,0.04971,0.61827,-4.61154
4670596.59306,318.0,3070.9827,0.62477,0.05225,0.62695,-4.78046
4670596.83106,318.0,2430.7778,0.63353,0.05844,0.63622,-5.27062
4670597.06906,318.0,1923.1537,0.64199,0.06126,0.64491,-5.45048
4670597.30706,318.0,1522.4358,0.65196,0.06408,0.6551,-5.61367
4670597.54506,318.0,1203.8446,0.66209,0.06707,0.66548,-5.78399
4670597.78406,318.0,952.86591,0.67254,0.07073,0.67625,-6.00363
4670598.02206,318.0,754.27557,0.68199,0.07483,0.68609,-6.2614
4670598.25906,318.0,596.71857,0.6939,0.07921,0.69841,-6.51236
4670598.49706,318.0,471.96338,0.70721,0.08132,0.71187,-6.55931
4670598.73606,318.0,373.20856,0.71839,0.08543,0.72345,-6.78149
4670598.97406,318.0,295.47278,0.72928,0.09006,0.73482,-7.04022
4670599.21306,318.0,233.87738,0.74183,0.0945,0.74782,-7.25986
4670599.45106,318.0,185.05922,0.7565,0.09913,0.76296,-7.46523
4670599.68706,318.0,146.35823,0.76959,0.10444,0.77664,-7.72817
4670599.92306,318.0,115.77804,0.78416,0.11034,0.79189,-8.00957
4670600.15806,318.0,91.6721,0.79843,0.11822,0.80714,-8.42199
4670600.40307,318.0,72.51701,0.81361,0.12685,0.82344,-8.86147
4670600.63207,318.0,57.36816,0.8306,0.13521,0.84153,-9.24598
4670600.86907,318.0,45.3629,0.84732,0.14639,0.85987,-9.80207
4670601.10107,318.0,35.93134,0.86596,0.16068,0.88074,-10.51149
4670601.35207,318.0,28.40909,0.88823,0.17683,0.90566,-11.25935
4670601.56607,318.0,22.48202,0.91293,0.19697,0.93394,-12.17511
4670601.83107,318.0,17.79613,0.94457,0.21644,0.96905,-12.90626
4670602.08207,318.0,14.06813,0.98205,0.23642,1.01011,-13.53567
4670602.29707,318.0,11.1448,1.02727,0.25337,1.05805,-13.85524
4670602.56407,318.0,8.81772,1.07756,0.26424,1.10948,-13.77845
4670602.74307,318.0,6.97545,1.13012,0.26213,1.16013,-13.0587
4670602.96107,318.0,5.5173,1.18354,0.26224,1.21225,-12.49327
4670603.23007,318.0,4.36941,1.23474,0.24471,1.25876,-11.2099
4670603.56507,318.0,3.45686,1.2806,0.22923,1.30095,-10.14868
4670603.98407,318.0,2.73547,1.31524,0.20553,1.3312,-8.88188
4670604.50907,318.0,2.16054,1.34738,0.17976,1.35931,-7.59912
4670605.16807,318.0,1.70952,1.37148,0.15767,1.38051,-6.55815
4670605.99707,318.0,1.35352,1.38813,0.13809,1.39498,-5.68112
4670607.04007,318.0,1.07079,1.40072,0.12185,1.40601,-4.97171
4670608.35308,318.0,0.84734,1.41029,0.10795,1.41442,-4.37714
4670610.00908,318.0,0.67072,1.41842,0.09886,1.42186,-3.98684
4670612.09808,318.0,0.53067,1.4257,0.09305,1.42873,-3.73402
4670614.73508,318.0,0.41976,1.43141,0.09037,1.43426,-3.61261
4670618.06609,318.0,0.33183,1.43789,0.09015,1.44071,-3.5875
4670622.27209,318.0,0.26261,1.44522,0.09323,1.44822,-3.69106
4670627.5801,318.0,0.20791,1.45437,0.10193,1.45794,-4.00918
4670634.28411,318.0,0.16452,1.46273,0.11565,1.4673,-4.52063
4670642.76112,318.0,0.13007,1.47019,0.13235,1.47613,-5.14421
4670653.45113,318.0,0.10309,1.47928,0.14867,1.48673,-5.73903
4670666.96515,318.0,0.08153,1.49551,0.16758,1.50487,-6.39362
4670684.06217,318.0,0.06443,1.51575,0.19421,1.52814,-7.30139
4670705.6492,318.0,0.05102,1.53799,0.22573,1.55446,-8.34957
4670732.89124,318.0,0.04042,1.56407,0.25686,1.58502,-9.32607
4670767.38728,318.0,0.03192,1.60364,0.28858,1.6294,-10.20142
4670810.93434,318.0,0.02528,1.655,0.33105,1.68778,-11.31152
4670865.99941,318.0,0.01999,1.71021,0.38728,1.75351,-12.75961
