Repository: SebaVillagra00/ICM2985-SOH-IPRE

## Data University of Cambridge (EIS Cambridge)
Data publicada en "Identifying degradation patterns of lithium ion batteries from impedance spectroscopy using machine learning" (Zhang, Tang, Zhang, Wang, Stimming & Lee, 2020) https://www.nature.com/articles/s41467-020-15235-7.

Carpeta contiene:
* Paper de Nature Comunications (IF: 16.6).
* Data frames para IOS.
* Data frames para Windows.

Cada Data frame está contenido en un archivo .txt con las siguientes columnas:
* time/s: tiempo en que se mide la muestra.
* cycle number: ciclo de carga de la batería.
* freq/Hz: frecuencia de la señal de input.
* Re(Z)/Ohm: Parte resistiva de la impedancia.
* Im(Z)/Ohm: Parte reactiva de la impedancia.

File: EIS Cambridge/EIS data/EIS_state_IX_45C02.csv (part 29 of 29)
time/s,cycle number,freq/Hz,Re(Z)/Ohm,-Im(Z)/Ohm,|Z|/Ohm,Phase(Z)/deg
4627820.96602,307.0,3881.2737,0.46372,0.05023,0.46643,-6.18239
4627821.20402,307.0,3070.9827,0.47229,0.05381,0.47534,-6.4997
4627821.44202,307.0,2430.7778,0.48159,0.05623,0.48486,-6.65999
4627821.68002,307.0,1923.1537,0.49067,0.05621,0.49388,-6.53481
4627821.91802,307.0,1522.4358,0.49956,0.05948,0.50309,-6.7904
4627822.15602,307.0,1203.8446,0.50808,0.06027,0.51165,-6.765
4627822.39502,307.0,952.86591,0.51778,0.06338,0.52164,-6.97916
4627822.63302,307.0,754.27557,0.52655,0.06538,0.5306,-7.07832
4627822.87002,307.0,596.71857,0.53483,0.06645,0.53894,-7.08203
4627823.10802,307.0,471.96338,0.54467,0.06918,0.54905,-7.2383
4627823.34702,307.0,373.20856,0.55442,0.07405,0.55935,-7.60782
4627823.58402,307.0,295.47278,0.56443,0.07569,0.56949,-7.63821
4627823.82403,307.0,233.87738,0.57474,0.07922,0.58018,-7.84762
4627824.06203,307.0,185.05922,0.58649,0.08429,0.59252,-8.17891
4627824.29803,307.0,146.35823,0.59815,0.08835,0.60464,-8.40257
4627824.53403,307.0,115.77804,0.61096,0.09379,0.61812,-8.72723
4627824.76903,307.0,91.6721,0.62122,0.10153,0.62947,-9.28213
4627825.01403,307.0,72.51701,0.63291,0.10921,0.64226,-9.79014
4627825.24303,307.0,57.36816,0.64852,0.11754,0.65908,-10.27276
4627825.48003,307.0,45.3629,0.6628,0.12777,0.675,-10.91169
4627825.71203,307.0,35.93134,0.68022,0.14304,0.69509,-11.87546
4627825.96203,307.0,28.40909,0.70004,0.15782,0.7176,-12.70453
4627826.17703,307.0,22.48202,0.72527,0.17549,0.74619,-13.60202
4627826.44203,307.0,17.79613,0.75223,0.19291,0.77658,-14.38388
4627826.69403,307.0,14.06813,0.78824,0.20971,0.81566,-14.89844
4627826.91003,307.0,11.1448,0.82857,0.22164,0.8577,-14.97608
4627827.17703,307.0,8.81772,0.87221,0.22946,0.90188,-14.73912
4627827.35603,307.0,6.97545,0.92119,0.2346,0.95059,-14.28814
4627827.57403,307.0,5.5173,0.96677,0.22239,0.99202,-12.95434
4627827.84303,307.0,4.36941,1.00862,0.21561,1.0314,-12.06656
4627828.17803,307.0,3.45686,1.04558,0.19445,1.06351,-10.53503
4627828.59703,307.0,2.73547,1.07812,0.17484,1.0922,-9.21161
4627829.12203,307.0,2.16054,1.10215,0.15607,1.11314,-8.05974
4627829.78103,307.0,1.70952,1.12084,0.13651,1.12912,-6.94406
4627830.61003,307.0,1.35352,1.13479,0.12077,1.1412,-6.07496
4627831.65304,307.0,1.07079,1.14818,0.10838,1.15328,-5.39211
4627832.96604,307.0,0.84734,1.15676,0.09855,1.16095,-4.86942
4627834.62204,307.0,0.67072,1.16448,0.09243,1.16814,-4.53814
4627836.71104,307.0,0.53067,1.17092,0.08826,1.17425,-4.31049
4627839.34805,307.0,0.41976,1.17891,0.08711,1.18213,-4.22615
4627842.67905,307.0,0.33183,1.18686,0.09044,1.1903,-4.35767
4627846.88506,307.0,0.26261,1.19346,0.09685,1.19738,-4.63924
4627852.19306,307.0,0.20791,1.2007,0.1053,1.20531,-5.01204
4627858.89707,307.0,0.16452,1.21038,0.11398,1.21573,-5.37963
4627867.37408,307.0,0.13007,1.22424,0.1277,1.23088,-5.95493
4627878.0641,307.0,0.10309,1.23882,0.14767,1.24759,-6.79785
4627891.57811,307.0,0.08153,1.25298,0.16995,1.26446,-7.72412
4627908.67614,307.0,0.06443,1.27153,0.19423,1.28628,-8.685
4627930.26216,307.0,0.05102,1.2984,0.21722,1.31644,-9.49749
4627957.5052,307.0,0.04042,1.33387,0.25044,1.35718,-10.63368
4627992.00125,307.0,0.03192,1.36979,0.29308,1.40079,-12.07683
4628035.5483,307.0,0.02528,1.40302,0.33409,1.44224,-13.39384
4628090.61338,307.0,0.01999,1.44411,0.36818,1.49031,-14.303
4641975.12541,308.0,20004.453,0.39281,0.00638,0.39286,-0.93
4641975.26841,308.0,15829.126,0.40538,0.02006,0.40587,-2.8329
4641975.41041,308.0,12516.703,0.4144,0.02775,0.41532,-3.83077
4641975.55241,308.0,9909.4424,0.42529,0.03665,0.42687,-4.9258
4641975.71641,308.0,7835.48,0.43677,0.04154,0.43874,-5.43325
4641975.91741,308.0,6217.2461,0.44619,0.04497,0.44845,-5.75572
4641976.15541,308.0,4905.291,0.45476,0.04888,0.45738,-6.13516
4641976.39441,308.0,3881.2737,0.4646,0.05023,0.46731,-6.17096
4641976.63241,308.0,3070.9827,0.47263,0.05266,0.47556,-6.35719
4641976.87041,308.0,2430.7778,0.4813,0.05436,0.48436,-6.44341
4641977.10841,308.0,1923.1537,0.49014,0.05522,0.49324,-6.42843
4641977.34641,308.0,1522.4358,0.49999,0.05762,0.5033,-6.57419
4641977.58441,308.0,1203.8446,0.50785,0.06128,0.51154,-6.88029
4641977.82341,308.0,952.86591,0.51785,0.06302,0.52167,-6.93895
4641978.06141,308.0,754.27557,0.52582,0.06415,0.52972,-6.95552
4641978.29842,308.0,596.71857,0.53409,0.06876,0.5385,-7.33613
4641978.53642,308.0,471.96338,0.54487,0.0694,0.54927,-7.25877
4641978.77542,308.0,373.20856,0.55399,0.0713,0.55856,-7.33364
4641979.01342,308.0,295.47278,0.56448,0.07518,0.56947,-7.5858
4641979.25242,308.0,233.87738,0.57369,0.07977,0.57921,-7.91579
4641979.49042,308.0,185.05922,0.58515,0.08361,0.59109,-8.132
4641979.72642,308.0,146.35823,0.59673,0.08777,0.60315,-8.36773
4641979.96342,308.0,115.77804,0.60992,0.09472,0.61723,-8.82718
4641980.19742,308.0,91.6721,0.61921,0.10057,0.62733,-9.22545
4641980.44242,308.0,72.51701,0.63278,0.11006,0.64228,-9.86662
4641980.67142,308.0,57.36816,0.64826,0.11854,0.65901,-10.36241
4641980.90842,308.0,45.3629,0.66451,0.12986,0.67708,-11.05727
4641981.14042,308.0,35.93134,0.68046,0.14289,0.6953,-11.85907
4641981.39142,308.0,28.40909,0.70047,0.15643,0.71773,-12.58844
4641981.60542,308.0,22.48202,0.72385,0.17414,0.7445,-13.5265
4641981.87042,308.0,17.79613,0.75176,0.19167,0.77581,-14.30341
4641982.12242,308.0,14.06813,0.78825,0.20945,0.81561,-14.88045
4641982.33842,308.0,11.1448,0.82934,0.22176,0.85848,-14.97021
4641982.60642,308.0,8.81772,0.87354,0.22933,0.90314,-14.70968
4641982.78442,308.0,6.97545,0.91981,0.23389,0.94909,-14.26693
4641983.00242,308.0,5.5173,0.96771,0.22208,0.99286,-12.92513
4641983.27142,308.0,4.36941,1.0064,0.21396,1.02889,-12.00219
4641983.60642,308.0,3.45686,1.04496,0.19434,1.06288,-10.5353
4641984.02542,308.0,2.73547,1.07771,0.17513,1.09185,-9.22995
4641984.55042,308.0,2.16054,1.1018,0.1559,1.11278,-8.05355
4641985.20942,308.0,1.70952,1.12012,0.1368,1.12844,-6.96327
4641986.03843,308.0,1.35352,1.13544,0.12011,1.14177,-6.03869
4641987.08143,308.0,1.07079,1.14685,0.10836,1.15196,-5.39767
4641988.39543,308.0,0.84734,1.15562,0.09856,1.15981,-4.87502
4641990.05043,308.0,0.67072,1.16327,0.09262,1.16696,-4.5524
4641992.13943,308.0,0.53067,1.17015,0.08838,1.17348,-4.3194
4641994.77644,308.0,0.41976,1.17807,0.0873,1.1813,-4.23802
4641998.10744,308.0,0.33183,1.18535,0.09107,1.18885,-4.39352
4642002.31345,308.0,0.26261,1.19204,0.09706,1.19598,-4.65483
4642007.62145,308.0,0.20791,1.1995,0.10437,1.20403,-4.97281
4642014.32646,308.0,0.16452,1.20967,0.11356,1.21499,-5.36302
4642022.80247,308.0,0.13007,1.22322,0.12811,1.22991,-5.9791
4642033.49249,308.0,0.10309,1.23732,0.14829,1.24617,-6.83434
4642047.00651,308.0,0.08153,1.25134,0.17014,1.26286,-7.74276
4642064.10453,308.0,0.06443,1.27042,0.19425,1.28518,-8.69342
4642085.69156,308.0,0.05102,1.29887,0.21756,1.31697,-9.50881
4642112.93359,308.0,0.04042,1.33345,0.25205,1.35706,-10.70374
4642147.42964,308.0,0.03192,1.36763,0.29493,1.39907,-12.1693
4642190.97669,308.0,0.02528,1.40038,0.33393,1.43964,-13.41213
4642246.04277,308.0,0.01999,1.44417,0.36605,1.48984,-14.22308
4656122.69991,309.0,20004.453,0.3933,0.00657,0.39335,-0.95755
4656122.84291,309.0,15829.126,0.40324,0.01862,0.40367,-2.64364
4656122.98491,309.0,12516.703,0.41528,0.02911,0.4163,-4.00985
4656123.12691,309.0,9909.4424,0.42579,0.03545,0.42727,-4.75984
4656123.29091,309.0,7835.48,0.43784,0.0395,0.43962,-5.15559
4656123.49191,309.0,6217.2461,0.44636,0.04527,0.44865,-5.79141
4656123.72991,309.0,4905.291,0.45704,0.04934,0.4597,-6.16178
4656123.96791,309.0,3881.2737,0.46395,0.04967,0.4666,-6.11068
4656124.20591,309.0,3070.9827,0.47464,0.0534,0.47764,-6.41952
4656124.44391,309.0,2430.7778,0.48194,0.05427,0.48498,-6.42489
4656124.68291,309.0,1923.1537,0.48985,0.05588,0.49303,-6.50806
4656124.92091,309.0,1522.4358,0.49862,0.05865,0.50206,-6.70851
4656125.15891,309.0,1203.8446,0.50737,0.06073,0.51099,-6.82521
4656125.39691,309.0,952.86591,0.51696,0.06266,0.52074,-6.91091
4656125.63591,309.0,754.27557,0.5256,0.06397,0.52948,-6.93899
4656125.87291,309.0,596.71857,0.53439,0.0663,0.53849,-7.07187
4656126.10991,309.0,471.96338,0.54655,0.06948,0.55095,-7.24468
4656126.34991,309.0,373.20856,0.55497,0.07332,0.55979,-7.52614
4656126.58691,309.0,295.47278,0.5642,0.07511,0.56918,-7.58314
4656126.82591,309.0,233.87738,0.57627,0.07975,0.58176,-7.87875
4656127.06391,309.0,185.05922,0.58614,0.0845,0.5922,-8.20373
4656127.30091,309.0,146.35823,0.59793,0.08926,0.60455,-8.49017
4656127.53691,309.0,115.77804,0.60765,0.09475,0.615,-8.86298
4656127.77091,309.0,91.6721,0.62081,0.10222,0.62917,-9.34982
4656128.01691,309.0,72.51701,0.63352,0.10819,0.64269,-9.69155
4656128.24592,309.0,57.36816,0.64745,0.11932,0.65835,-10.44213
4656128.48192,309.0,45.3629,0.66157,0.12939,0.67411,-11.06614
4656128.71492,309.0,35.93134,0.67994,0.1429,0.69479,-11.86897
4656128.96492,309.0,28.40909,0.70009,0.15862,0.71784,-12.76604
4656129.17992,309.0,22.48202,0.72301,0.17604,0.74413,-13.68383
4656129.44492,309.0,17.79613,0.75357,0.19163,0.77756,-14.26756
4656129.69692,309.0,14.06813,0.7876,0.21043,0.81523,-14.95876
4656129.91292,309.0,11.1448,0.82761,0.2235,0.85726,-15.11217
4656130.17992,309.0,8.81772,0.87244,0.23198,0.90275,-14.89039
4656130.35792,309.0,6.97545,0.91846,0.22833,0.94642,-13.96101
4656130.57692,309.0,5.5173,0.96512,0.22769,0.99162,-13.27456
4656130.84592,309.0,4.36941,1.0078,0.21113,1.02968,-11.83216
4656131.18092,309.0,3.45686,1.04744,0.19727,1.06585,-10.66594
4656131.59992,309.0,2.73547,1.07669,0.1769,1.09112,-9.33054
4656132.12492,309.0,2.16054,1.102,0.15446,1.11277,-7.97866
4656132.78392,309.0,1.70952,1.12096,0.13633,1.12922,-6.93411
4656133.61292,309.0,1.35352,1.13597,0.12177,1.14248,-6.11837
4656134.65592,309.0,1.07079,1.14736,0.10874,1.1525,-5.41392
4656135.96893,309.0,0.84734,1.15627,0.09899,1.1605,-4.89326
4656137.62493,309.0,0.67072,1.16425,0.09206,1.16789,-4.52088
4656139.71393,309.0,0.53067,1.17207,0.08876,1.17543,-4.33081
4656142.35093,309.0,0.41976,1.17884,0.08872,1.18217,-4.30421
4656145.68194,309.0,0.33183,1.1846,0.09106,1.18809,-4.3955
4656149.88794,309.0,0.26261,1.19257,0.09511,1.19636,-4.55987
4656155.19595,309.0,0.20791,1.2027,0.10309,1.20711,-4.89921
4656161.89996,309.0,0.16452,1.21341,0.11667,1.219,-5.49231
4656170.37697,309.0,0.13007,1.22369,0.13273,1.23087,-6.19045
4656181.06698,309.0,0.10309,1.2346,0.14962,1.24363,-6.90979
4656194.581,309.0,0.08153,1.25281,0.16658,1.26384,-7.57397
4656211.67902,309.0,0.06443,1.27592,0.19088,1.29012,-8.50847
4656233.26505,309.0,0.05102,1.30137,0.22116,1.32003,-9.64505
4656260.50809,309.0,0.04042,1.3259,0.2542,1.35005,-10.85286
4656295.00413,309.0,0.03192,1.35899,0.2838,1.38831,-11.7958
4656338.55119,309.0,0.02528,1.40716,0.31769,1.44257,-12.72238
4656393.61626,309.0,0.01999,1.46176,0.36538,1.50673,-14.03406
4670268.83559,310.0,20004.453,0.39094,0.00592,0.39099,-0.86736
4670268.97859,310.0,15829.126,0.40336,0.01904,0.40381,-2.70274
4670269.12059,310.0,12516.703,0.41615,0.02905,0.41716,-3.99259
4670269.26259,310.0,9909.4424,0.42542,0.03465,0.42683,-4.65665
4670269.42659,310.0,7835.48,0.43562,0.04231,0.43767,-5.54732
4670269.62759,310.0,6217.2461,0.445,0.04394,0.44716,-5.63946
4670269.86559,310.0,4905.291,0.4525,0.04831,0.45508,-6.09398
4670270.10459,310.0,3881.2737,0.46359,0.04905,0.46618,-6.04005
4670270.34259,310.0,3070.9827,0.47168,0.05325,0.47468,-6.44094
4670270.58059,310.0,2430.7778,0.4811,0.05672,0.48443,-6.72343
4670270.8186,310.0,1923.1537,0.48971,0.05652,0.49296,-6.58381
4670271.0566,310.0,1522.4358,0.49838,0.05789,0.50173,-6.62543
4670271.2946,310.0,1203.8446,0.50744,0.06092,0.51108,-6.84589
4670271.5336,310.0,952.86591,0.51763,0.06173,0.5213,-6.80037
4670271.7716,310.0,754.27557,0.52528,0.06368,0.52913,-6.91179
4670272.0086,310.0,596.71857,0.53519,0.06703,0.53938,-7.13918
4670272.2466,310.0,471.96338,0.54462,0.06861,0.54892,-7.18015
4670272.4856,310.0,373.20856,0.55332,0.07345,0.55817,-7.56147
4670272.7236,310.0,295.47278,0.56527,0.07653,0.57042,-7.71025
4670272.9626,310.0,233.87738,0.57487,0.07994,0.5804,-7.91635
4670273.2006,310.0,185.05922,0.58605,0.0834,0.59195,-8.09933
4670273.4366,310.0,146.35823,0.59687,0.08879,0.60344,-8.46139
4670273.6736,310.0,115.77804,0.60722,0.09528,0.61465,-8.9177
4670273.9076,310.0,91.6721,0.62068,0.10082,0.62881,-9.22607
4670274.1526,310.0,72.51701,0.63207,0.10893,0.64139,-9.77849
4670274.3816,310.0,57.36816,0.64641,0.11871,0.65722,-10.40605
4670274.6186,310.0,45.3629,0.66263,0.12952,0.67517,-11.05987
4670274.8506,310.0,35.93134,0.67861,0.14249,0.6934,-11.85801
4670275.1016,310.0,28.40909,0.69989,0.15638,0.71715,-12.59528
4670275.3156,310.0,22.48202,0.72287,0.17441,0.74361,-13.56455
4670275.5806,310.0,17.79613,0.75193,0.19207,0.77607,-14.32926
4670275.8326,310.0,14.06813,0.78837,0.20936,0.81569,-14.87257
4670276.0486,310.0,11.1448,0.82733,0.22307,0.85687,-15.08954
4670276.3166,310.0,8.81772,0.87187,0.23045,0.90181,-14.80545
4670276.4946,310.0,6.97545,0.9156,0.22876,0.94374,-14.02816
4670276.7126,310.0,5.5173,0.96612,0.22717,0.99246,-13.23214
4670276.9816,310.0,4.36941,1.0041,0.21121,1.02607,-11.87896
4670277.3166,310.0,3.45686,1.04503,0.19256,1.06262,-10.44062
4670277.7356,310.0,2.73547,1.07542,0.17582,1.0897,-9.28486
4670278.26061,310.0,2.16054,1.09889,0.15544,1.10983,-8.05107
4670278.91961,310.0,1.70952,1.11802,0.13568,1.12622,-6.91963
4670279.74861,310.0,1.35352,1.13336,0.12025,1.13972,-6.05646
4670280.79161,310.0,1.07079,1.14402,0.10801,1.1491,-5.39351
4670282.10561,310.0,0.84734,1.15294,0.09765,1.15707,-4.84118
4670283.76061,310.0,0.67072,1.16111,0.09123,1.16469,-4.49257
4670285.84962,310.0,0.53067,1.16869,0.08791,1.17199,-4.30182
4670288.48662,310.0,0.41976,1.17614,0.08795,1.17942,-4.27666
4670291.81762,310.0,0.33183,1.18187,0.09073,1.18534,-4.38991
4670296.02363,310.0,0.26261,1.18897,0.0952,1.19278,-4.57784
4670301.33164,310.0,0.20791,1.19798,0.10226,1.20234,-4.87905
4670308.03664,310.0,0.16452,1.20947,0.1136,1.2148,-5.36596
4670316.51266,310.0,0.13007,1.22039,0.13013,1.2273,-6.08628
4670327.20267,310.0,0.10309,1.23131,0.14714,1.24007,-6.81441
4670340.71669,310.0,0.08153,1.24781,0.16607,1.25882,-7.58087
4670357.81471,310.0,0.06443,1.27119,0.18995,1.28531,-8.49867
4670379.40174,310.0,0.05102,1.30044,0.22047,1.31899,-9.62215
4670406.64377,310.0,0.04042,1.32706,0.25776,1.35186,-10.99171
4670441.13982,310.0,0.03192,1.35543,0.29294,1.38672,-12.19534
4670484.68688,310.0,0.02528,1.39363,0.32058,1.43002,-12.95445
4670539.75295,310.0,0.01999,1.44585,0.35651,1.48915,-13.85131
