Repository: SebaVillagra00/ICM2985-SOH-IPRE

## Data University of Cambridge (EIS Cambridge)
Data publicada en "Identifying degradation patterns of lithium ion batteries from impedance spectroscopy using machine learning" (Zhang, Tang, Zhang, Wang, Stimming & Lee, 2020) https://www.nature.com/articles/s41467-020-15235-7.

Carpeta contiene:
* Paper de Nature Comunications (IF: 16.6).
* Data frames para IOS.
* Data frames para Windows.

Cada Data frame está contenido en un archivo .txt con las siguientes columnas:
* time/s: tiempo en que se mide la muestra.
* cycle number: ciclo de carga de la batería.
* freq/Hz: frecuencia de la señal de input.
* Re(Z)/Ohm: Parte resistiva de la impedancia.
* Im(Z)/Ohm: Parte reactiva de la impedancia.

File: EIS Cambridge/VisualizacionDatos-CurvasNyquist/EIS_state_VII_25C07.csv (part 2 of 13)
time/s,cycle number,freq/Hz,Re(Z)/Ohm,-Im(Z)/Ohm,|Z|/Ohm,Phase(Z)/deg
177898.12104,12.0,233.87738,0.64768,0.19473,0.67632,-16.73411
177898.35904,12.0,185.05922,0.67607,0.20773,0.70727,-17.07969
177898.59504,12.0,146.35823,0.70826,0.21998,0.74164,-17.25475
177898.83204,12.0,115.77804,0.73995,0.23369,0.77598,-17.52713
177899.06604,12.0,91.6721,0.77585,0.24686,0.81418,-17.65024
177899.31104,12.0,72.51701,0.81222,0.26254,0.8536,-17.91291
177899.54104,12.0,57.36816,0.84828,0.27603,0.89206,-18.02492
177899.77704,12.0,45.3629,0.88608,0.29408,0.93361,-18.36064
177900.00904,12.0,35.93134,0.92541,0.30928,0.97573,-18.48011
177900.26004,12.0,28.40909,0.96885,0.33243,1.0243,-18.9381
177900.47404,12.0,22.48202,1.01283,0.35978,1.07483,-19.55594
177900.73904,12.0,17.79613,1.0583,0.38777,1.1271,-20.12308
177900.99104,12.0,14.06813,1.11295,0.43046,1.1933,-21.14507
177901.20704,12.0,11.1448,1.17519,0.46475,1.26375,-21.57716
177901.47504,12.0,8.81772,1.25375,0.51182,1.3542,-22.20677
177901.65304,12.0,6.97545,1.32553,0.55204,1.43589,-22.6103
177901.87104,12.0,5.5173,1.43167,0.59095,1.54884,-22.42947
177902.14004,12.0,4.36941,1.53403,0.60532,1.64914,-21.53384
177902.47504,12.0,3.45686,1.67599,0.63449,1.79207,-20.73543
177902.89405,12.0,2.73547,1.78303,0.6613,1.90171,-20.34894
177903.41905,12.0,2.16054,1.8826,0.64808,1.99102,-18.99587
177904.07805,12.0,1.70952,1.98127,0.61931,2.0758,-17.35829
177904.90705,12.0,1.35352,2.06933,0.57984,2.14904,-15.65324
177905.95005,12.0,1.07079,2.15622,0.53295,2.22111,-13.88349
177907.26405,12.0,0.84734,2.25273,0.49859,2.30724,-12.47999
177908.91905,12.0,0.67072,2.34889,0.49872,2.40125,-11.98708
177911.00805,12.0,0.53067,2.44125,0.54873,2.50216,-12.6682
177913.64505,12.0,0.41976,2.49075,0.64494,2.5729,-14.51696
177916.97605,12.0,0.33183,2.48568,0.74497,2.59491,-16.68366
177921.18205,12.0,0.26261,2.45572,0.80723,2.58499,-18.19634
177926.49005,12.0,0.20791,2.44864,0.81775,2.58158,-18.46718
177933.19505,12.0,0.16452,2.51065,0.78379,2.63015,-17.3377
177941.67105,12.0,0.13007,2.70033,0.72083,2.79488,-14.9461
177952.36105,12.0,0.10309,3.08972,0.69128,3.1661,-12.61137
177965.87505,12.0,0.08153,3.70544,0.84097,3.79967,-12.78698
177982.97305,12.0,0.06443,4.42098,1.2794,4.60238,-16.14002
178004.55906,12.0,0.05102,5.06544,2.20394,5.52413,-23.51352
178031.80206,12.0,0.04042,5.27117,3.46882,6.31015,-33.34787
178066.29706,12.0,0.03192,4.81548,4.77643,6.78256,-44.76674
178109.84507,12.0,0.02528,3.54083,5.605,6.62975,-57.71828
178164.91007,12.0,0.01999,1.52888,4.78053,5.01906,-72.26498
192430.49845,13.0,20004.453,0.34101,-0.01349,0.34128,2.26589
192430.64045,13.0,15829.126,0.34865,0.00444,0.34868,-0.7295
192430.78245,13.0,12516.703,0.35778,0.02167,0.35844,-3.46553
192430.92445,13.0,9909.4424,0.36735,0.03594,0.3691,-5.58765
192431.08945,13.0,7835.48,0.37788,0.04808,0.38092,-7.2508
192431.28945,13.0,6217.2461,0.38731,0.05993,0.39192,-8.79577
192431.52845,13.0,4905.291,0.39904,0.07,0.40513,-9.9501
192431.76645,13.0,3881.2737,0.41229,0.07962,0.4199,-10.93086
192432.00445,13.0,3070.9827,0.42711,0.08753,0.43598,-11.5816
192432.24245,13.0,2430.7778,0.44135,0.09816,0.45214,-12.539
192432.48045,13.0,1923.1537,0.45672,0.1073,0.46916,-13.2209
192432.71845,13.0,1522.4358,0.47239,0.11469,0.48611,-13.64632
192432.95645,13.0,1203.8446,0.4892,0.12287,0.50439,-14.09887
192433.19545,13.0,952.86591,0.51037,0.13329,0.52748,-14.63699
192433.43345,13.0,754.27557,0.52924,0.14306,0.54823,-15.12622
192433.67145,13.0,596.71857,0.5509,0.1514,0.57133,-15.36664
192433.90845,13.0,471.96338,0.57375,0.16312,0.59649,-15.87045
192434.14745,13.0,373.20856,0.59851,0.17381,0.62324,-16.19373
192434.38545,13.0,295.47278,0.62442,0.18431,0.65106,-16.44472
192434.62445,13.0,233.87738,0.65238,0.19594,0.68117,-16.71735
192434.86245,13.0,185.05922,0.68002,0.20962,0.7116,-17.13255
192435.09845,13.0,146.35823,0.71125,0.22187,0.74505,-17.325
192435.33545,13.0,115.77804,0.744,0.23357,0.7798,-17.42938
192435.56945,13.0,91.6721,0.77853,0.24822,0.81714,-17.68364
192435.81545,13.0,72.51701,0.81426,0.26271,0.85559,-17.88162
192436.04445,13.0,57.36816,0.85071,0.2771,0.8947,-18.04197
192436.28045,13.0,45.3629,0.88848,0.29422,0.93593,-18.32217
192436.51345,13.0,35.93134,0.92974,0.3112,0.98044,-18.50642
192436.76345,13.0,28.40909,0.96945,0.33518,1.02576,-19.07257
192436.97745,13.0,22.48202,1.01518,0.3636,1.07834,-19.7057
192437.24245,13.0,17.79613,1.06268,0.39197,1.13266,-20.2463
192437.49545,13.0,14.06813,1.11462,0.4257,1.19315,-20.90328
192437.71145,13.0,11.1448,1.1845,0.46731,1.27335,-21.53026
192437.97845,13.0,8.81772,1.24562,0.5086,1.34545,-22.21092
192438.15645,13.0,6.97545,1.33378,0.5573,1.44553,-22.67677
192438.37445,13.0,5.5173,1.44735,0.58207,1.56001,-21.90814
192438.64345,13.0,4.36941,1.54164,0.63947,1.66901,-22.52866
192438.97845,13.0,3.45686,1.65028,0.64505,1.77186,-21.34915
192439.39745,13.0,2.73547,1.77297,0.6497,1.88827,-20.12516
192439.92245,13.0,2.16054,1.88615,0.63097,1.98889,-18.49646
192440.58145,13.0,1.70952,2.00865,0.59631,2.09529,-16.53455
192441.41045,13.0,1.35352,2.13009,0.57937,2.20748,-15.2159
192442.45345,13.0,1.07079,2.22341,0.58521,2.29914,-14.74613
192443.76645,13.0,0.84734,2.27783,0.60195,2.35603,-14.80284
192445.42245,13.0,0.67072,2.30637,0.61563,2.38712,-14.94533
192447.51145,13.0,0.53067,2.31177,0.60774,2.39032,-14.72925
192450.14845,13.0,0.41976,2.33562,0.58516,2.40781,-14.06511
192453.47945,13.0,0.33183,2.39877,0.55694,2.46257,-13.07119
192457.68545,13.0,0.26261,2.52454,0.5414,2.58194,-12.10402
192462.99345,13.0,0.20791,2.73541,0.57982,2.79619,-11.96777
192469.69745,13.0,0.16452,3.01726,0.74404,3.10765,-13.85248
192478.17446,13.0,0.13007,3.28838,1.08004,3.4612,-18.18228
192488.86446,13.0,0.10309,3.42771,1.53632,3.75626,-24.14222
192502.37846,13.0,0.08153,3.38528,1.97775,3.92067,-30.29436
192519.47646,13.0,0.06443,3.2618,2.30592,3.99457,-35.25825
192541.06246,13.0,0.05102,3.02403,2.27221,3.78255,-36.9207
192568.30546,13.0,0.04042,2.98781,1.75982,3.46755,-30.49808
192602.80047,13.0,0.03192,3.69902,0.61805,3.7503,-9.48557
192646.34847,13.0,0.02528,6.17093,-0.90386,6.23677,8.33286
192701.41348,13.0,0.01999,12.15407,-1.57389,12.25555,7.37843
206909.14745,14.0,20004.453,0.34159,-0.01354,0.34186,2.26999
206909.28945,14.0,15829.126,0.34868,0.00409,0.3487,-0.67144
206909.43145,14.0,12516.703,0.35618,0.02262,0.35689,-3.63372
206909.57345,14.0,9909.4424,0.36605,0.03501,0.36772,-5.4631
206909.73845,14.0,7835.48,0.37872,0.04736,0.38167,-7.12748
206909.93845,14.0,6217.2461,0.38823,0.05921,0.39271,-8.67157
206910.17745,14.0,4905.291,0.40123,0.07124,0.40751,-10.06881
206910.41545,14.0,3881.2737,0.41201,0.07853,0.41943,-10.79116
206910.65345,14.0,3070.9827,0.42609,0.08785,0.43506,-11.64975
206910.89145,14.0,2430.7778,0.44184,0.09685,0.45233,-12.36373
206911.12945,14.0,1923.1537,0.45699,0.10665,0.46927,-13.13682
206911.36745,14.0,1522.4358,0.47397,0.1167,0.48813,-13.83153
206911.60545,14.0,1203.8446,0.49232,0.12422,0.50775,-14.16136
206911.84445,14.0,952.86591,0.51169,0.13336,0.52878,-14.60808
206912.08245,14.0,754.27557,0.53331,0.14227,0.55196,-14.93699
206912.32045,14.0,596.71857,0.55217,0.15126,0.57251,-15.32015
206912.55745,14.0,471.96338,0.57579,0.16233,0.59823,-15.7446
206912.79645,14.0,373.20856,0.59914,0.17308,0.62364,-16.11328
206913.03445,14.0,295.47278,0.62576,0.18444,0.65238,-16.42252
206913.27245,14.0,233.87738,0.65236,0.19659,0.68134,-16.77029
206913.51045,14.0,185.05922,0.68143,0.20882,0.71271,-17.03696
206913.74645,14.0,146.35823,0.71264,0.22121,0.74618,-17.24503
206913.98345,14.0,115.77804,0.74409,0.23447,0.78015,-17.48998
206914.21745,14.0,91.6721,0.77739,0.24694,0.81567,-17.62285
206914.46345,14.0,72.51701,0.81315,0.26202,0.85433,-17.86057
206914.69245,14.0,57.36816,0.85148,0.27714,0.89545,-18.0293
206914.92845,14.0,45.3629,0.89073,0.29308,0.93771,-18.21305
206915.16145,14.0,35.93134,0.9273,0.31312,0.97874,-18.65798
206915.41145,14.0,28.40909,0.96871,0.33267,1.02424,-18.95322
206915.62545,14.0,22.48202,1.01295,0.35945,1.07484,-19.53734
206915.89045,14.0,17.79613,1.05686,0.39145,1.12702,-20.32407
206916.14345,14.0,14.06813,1.11852,0.4281,1.19764,-20.94398
206916.35945,14.0,11.1448,1.17637,0.46702,1.26568,-21.65316
206916.62645,14.0,8.81772,1.25141,0.50673,1.35011,-22.04447
206916.80445,14.0,6.97545,1.34133,0.56869,1.4569,-22.97594
206917.02245,14.0,5.5173,1.42965,0.58651,1.54529,-22.30577
206917.29245,14.0,4.36941,1.53578,0.62815,1.65928,-22.24515
206917.62745,14.0,3.45686,1.65584,0.62927,1.77138,-20.80833
206918.04545,14.0,2.73547,1.80107,0.64719,1.91382,-19.76525
206918.57045,14.0,2.16054,1.91497,0.66392,2.0268,-19.1214
206919.23045,14.0,1.70952,2.00239,0.64938,2.10506,-17.96791
206920.05845,14.0,1.35352,2.08075,0.61768,2.1705,-16.53376
206921.10145,14.0,1.07079,2.15044,0.57523,2.22604,-14.97573
206922.41545,14.0,0.84734,2.22266,0.52961,2.28488,-13.40249
206924.07045,14.0,0.67072,2.30614,0.49864,2.35943,-12.20077
206926.15945,14.0,0.53067,2.41254,0.4915,2.46209,-11.5152
206928.79645,14.0,0.41976,2.53599,0.54874,2.59468,-12.20952
206932.12745,14.0,0.33183,2.632,0.68289,2.71915,-14.54494
206936.33345,14.0,0.26261,2.65873,0.85491,2.7928,-17.825
206941.64145,14.0,0.20791,2.62289,1.00165,2.80764,-20.90118
206948.34645,14.0,0.16452,2.57476,1.07482,2.79009,-22.65784
206956.82245,14.0,0.13007,2.58532,1.05958,2.79402,-22.28608
206967.51245,14.0,0.10309,2.72507,0.95376,2.88716,-19.2898
206981.02646,14.0,0.08153,3.11544,0.79256,3.21468,-14.27318
206998.12446,14.0,0.06443,3.80566,0.73045,3.87513,-10.86503
207019.71046,14.0,0.05102,4.96532,0.97708,5.06054,-11.13247
207046.95346,14.0,0.04042,6.33679,1.98809,6.64134,-17.41858
207081.44947,14.0,0.03192,7.43133,3.99451,8.43687,-28.25905
207124.99647,14.0,0.02528,7.57483,6.92676,10.26441,-42.44114
207180.06148,14.0,0.01999,5.82929,10.40238,11.92435,-60.73458
221397.00325,15.0,20004.453,0.3445,-0.01487,0.34483,2.4708
221397.14525,15.0,15829.126,0.3528,0.00411,0.35283,-0.66671
221397.28725,15.0,12516.703,0.36119,0.02087,0.36179,-3.30622
221397.42925,15.0,9909.4424,0.37003,0.03583,0.37176,-5.53051
221397.59425,15.0,7835.48,0.38072,0.04753,0.38367,-7.11576
221397.79425,15.0,6217.2461,0.39023,0.05892,0.39465,-8.58549
221398.03325,15.0,4905.291,0.40321,0.07028,0.40929,-9.88782
221398.27125,15.0,3881.2737,0.41704,0.07944,0.42454,-10.78435
221398.50925,15.0,3070.9827,0.42801,0.08937,0.43724,-11.79357
221398.74725,15.0,2430.7778,0.44306,0.09684,0.45352,-12.32982
221398.98525,15.0,1923.1537,0.46031,0.10477,0.47209,-12.82232
221399.22325,15.0,1522.4358,0.47515,0.11498,0.48887,-13.60353
221399.46125,15.0,1203.8446,0.49368,0.12377,0.50896,-14.07488
221399.70025,15.0,952.86591,0.51361,0.13356,0.53069,-14.57616
221399.93825,15.0,754.27557,0.53346,0.14342,0.55241,-15.04811
221400.17625,15.0,596.71857,0.55308,0.15285,0.57381,-15.44853
221400.41325,15.0,471.96338,0.57565,0.16275,0.59822,-15.78692
221400.65225,15.0,373.20856,0.59927,0.17441,0.62413,-16.22664
221400.89025,15.0,295.47278,0.62397,0.18481,0.65076,-16.49826
221401.12925,15.0,233.87738,0.65175,0.19727,0.68095,-16.84006
221401.36725,15.0,185.05922,0.68088,0.20927,0.71231,-17.08485
221401.60325,15.0,146.35823,0.71014,0.22049,0.74358,-17.24872
221401.84025,15.0,115.77804,0.74274,0.23472,0.77894,-17.53769
221402.07425,15.0,91.6721,0.77788,0.24621,0.81591,-17.56373
221402.31925,15.0,72.51701,0.81246,0.2616,0.85353,-17.84765
221402.54925,15.0,57.36816,0.84941,0.2776,0.89362,-18.09847
221402.78525,15.0,45.3629,0.8879,0.29407,0.93533,-18.32472
221403.01825,15.0,35.93134,0.9262,0.31308,0.97768,-18.67637
221403.26825,15.0,28.40909,0.96763,0.33124,1.02275,-18.8974
221403.48225,15.0,22.48202,1.00899,0.36102,1.07164,-19.68759
221403.74725,15.0,17.79613,1.05666,0.39504,1.12809,-20.49844
221403.99925,15.0,14.06813,1.11625,0.42735,1.19526,-20.9491
221404.21525,15.0,11.1448,1.17279,0.46657,1.26219,-21.69396
221404.48325,15.0,8.81772,1.24713,0.50973,1.34728,-22.23107
221404.66125,15.0,6.97545,1.34907,0.56421,1.4623,-22.69587
221404.87925,15.0,5.5173,1.4216,0.59181,1.53987,-22.60175
221405.14825,15.0,4.36941,1.54212,0.63023,1.66593,-22.22879
221405.48325,15.0,3.45686,1.64982,0.64207,1.77035,-21.26474
221405.90225,15.0,2.73547,1.79508,0.64099,1.90609,-19.65078
221406.42725,15.0,2.16054,1.92606,0.6568,2.03497,-18.82976
221407.08625,15.0,1.70952,2.01988,0.6574,2.12417,-18.02822
221407.91425,15.0,1.35352,2.09446,0.63514,2.18865,-16.86967
221408.95725,15.0,1.07079,2.15767,0.5987,2.23919,-15.50792
221410.27125,15.0,0.84734,2.22087,0.55469,2.28909,-14.02342
221411.92725,15.0,0.67072,2.29247,0.51885,2.35045,-12.75268
221414.01625,15.0,0.53067,2.38697,0.49325,2.4374,-11.67531
221416.65225,15.0,0.41976,2.51323,0.51652,2.56576,-11.61373
221419.98425,15.0,0.33183,2.64985,0.61951,2.7213,-13.1589
221424.18925,15.0,0.26261,2.74206,0.80365,2.8574,-16.33498
221429.49725,15.0,0.20791,2.75288,1.01369,2.93359,-20.21509
221436.20225,15.0,0.16452,2.70181,1.17751,2.94725,-23.54866
221444.67825,15.0,0.13007,2.65316,1.24301,2.92991,-25.10318
221455.36825,15.0,0.10309,2.68264,1.18594,2.93308,-23.84922
221468.88225,15.0,0.08153,2.90464,1.00519,3.07366,-19.08888
221485.98026,15.0,0.06443,3.41702,0.80314,3.51014,-13.22671
221507.56626,15.0,0.05102,4.49052,0.67792,4.54141,-8.58497
221534.80926,15.0,0.04042,6.12538,1.17236,6.23656,-10.83502
221569.30526,15.0,0.03192,8.02193,2.81463,8.50138,-19.33426
221612.85227,15.0,0.02528,9.46612,6.02796,11.22247,-32.48873
221667.91727,15.0,0.01999,9.25826,11.03027,14.40077,-49.99157
235866.57424,16.0,20004.453,0.34307,-0.01552,0.34342,2.59038
235866.71624,16.0,15829.126,0.3508,0.00416,0.35083,-0.67943
235866.85824,16.0,12516.703,0.35881,0.02221,0.35949,-3.54136
235867.00024,16.0,9909.4424,0.36937,0.03582,0.3711,-5.53961
235867.16424,16.0,7835.48,0.38023,0.04901,0.38337,-7.3449
235867.36424,16.0,6217.2461,0.39126,0.06091,0.39597,-8.84805
235867.60324,16.0,4905.291,0.4017,0.06924,0.40763,-9.78011
235867.84124,16.0,3881.2737,0.41477,0.07978,0.42238,-10.88761
235868.07924,16.0,3070.9827,0.42849,0.08776,0.43738,-11.57518
235868.31724,16.0,2430.7778,0.44274,0.09835,0.45353,-12.5238
235868.55524,16.0,1923.1537,0.45752,0.10701,0.46987,-13.16369
235868.79324,16.0,1522.4358,0.47422,0.1157,0.48813,-13.71113
235869.03124,16.0,1203.8446,0.49299,0.12328,0.50817,-14.03964
235869.27024,16.0,952.86591,0.51041,0.13255,0.52734,-14.55723
235869.50824,16.0,754.27557,0.52964,0.144,0.54887,-15.20979
235869.74524,16.0,596.71857,0.5518,0.15224,0.57241,-15.42391
235869.98324,16.0,471.96338,0.57283,0.16224,0.59537,-15.81348
235870.22224,16.0,373.20856,0.59791,0.17385,0.62268,-16.21244
235870.45924,16.0,295.47278,0.62256,0.1831,0.64893,-16.389
235870.69824,16.0,233.87738,0.65074,0.19555,0.67949,-16.72601
235870.93624,16.0,185.05922,0.6794,0.20843,0.71065,-17.05551
235871.17324,16.0,146.35823,0.70896,0.22055,0.74247,-17.28078
235871.40924,16.0,115.77804,0.74204,0.23189,0.77743,-17.35394
235871.64324,16.0,91.6721,0.77601,0.24849,0.81483,-17.75568
235871.88924,16.0,72.51701,0.81244,0.26009,0.85306,-17.75139
235872.11824,16.0,57.36816,0.84948,0.27683,0.89345,-18.0498
235872.35424,16.0,45.3629,0.88626,0.29358,0.93362,-18.32793
235872.58724,16.0,35.93134,0.92326,0.3112,0.97429,-18.62718
235872.83724,16.0,28.40909,0.96813,0.33421,1.0242,-19.04545
235873.05124,16.0,22.48202,1.00972,0.3583,1.07141,-19.53737
235873.31624,16.0,17.79613,1.05626,0.39007,1.12599,-20.26889
235873.56924,16.0,14.06813,1.11505,0.43361,1.1964,-21.24958
235873.78524,16.0,11.1448,1.17491,0.47035,1.26556,-21.8176
235874.05224,16.0,8.81772,1.25469,0.51736,1.35717,-22.40817
235874.23024,16.0,6.97545,1.32444,0.56395,1.43951,-23.06425
235874.44824,16.0,5.5173,1.4334,0.59994,1.55389,-22.71149
235874.71724,16.0,4.36941,1.53506,0.62158,1.65613,-22.04422
235875.05324,16.0,3.45686,1.67947,0.64591,1.79939,-21.03637
235875.47124,16.0,2.73547,1.79767,0.68104,1.92235,-20.74909
235875.99624,16.0,2.16054,1.89636,0.67414,2.01262,-19.56991
235876.65624,16.0,1.70952,1.99672,0.64673,2.09885,-17.94698
235877.48424,16.0,1.35352,2.08714,0.60955,2.17433,-16.28033
235878.52724,16.0,1.07079,2.17572,0.56222,2.24719,-14.48868
235879.84124,16.0,0.84734,2.27411,0.52501,2.33392,-12.99987
235881.49624,16.0,0.67072,2.37647,0.52005,2.43271,-12.34352
235883.58524,16.0,0.53067,2.48198,0.56545,2.54558,-12.83409
235886.22224,16.0,0.41976,2.5497,0.66954,2.63615,-14.71342
235889.55324,16.0,0.33183,2.55573,0.79077,2.67527,-17.19266
235893.75925,16.0,0.26261,2.52373,0.8772,2.67183,-19.16643
235899.06725,16.0,0.20791,2.50261,0.90647,2.66171,-19.91096
235905.77125,16.0,0.16452,2.54896,0.87986,2.69655,-19.0439
235914.24825,16.0,0.13007,2.71845,0.80845,2.83612,-16.56214
235924.93825,16.0,0.10309,3.09452,0.74143,3.1821,-13.47383
235938.45225,16.0,0.08153,3.74336,0.82131,3.8324,-12.37483
235955.55025,16.0,0.06443,4.54139,1.19002,4.69472,-14.68358
235977.13625,16.0,0.05102,5.39428,2.10347,5.78989,-21.30306
236004.37926,16.0,0.04042,5.83405,3.54232,6.82526,-31.26528
236038.87426,16.0,0.03192,5.52048,5.20537,7.58759,-43.31723
236082.42226,16.0,0.02528,4.20536,6.56043,7.79258,-57.33936
236137.48727,16.0,0.01999,1.75294,6.37726,6.61379,-74.63049
250315.39303,17.0,20004.453,0.34329,-0.01358,0.34355,2.26607
250315.53503,17.0,15829.126,0.35041,0.00388,0.35044,-0.63459
250315.67703,17.0,12516.703,0.35898,0.02174,0.35964,-3.46627
250315.81903,17.0,9909.4424,0.3681,0.03492,0.36975,-5.41859
250315.98403,17.0,7835.48,0.38026,0.04967,0.38349,-7.44246
250316.18403,17.0,6217.2461,0.38964,0.05906,0.39409,-8.61934
250316.42303,17.0,4905.291,0.40229,0.06878,0.40813,-9.70224
250316.66103,17.0,3881.2737,0.41342,0.07955,0.421,-10.89156
250316.89903,17.0,3070.9827,0.42683,0.08586,0.43538,-11.37338
250317.13703,17.0,2430.7778,0.4424,0.09689,0.45289,-12.35308
250317.37503,17.0,1923.1537,0.45829,0.10659,0.47052,-13.09314
250317.61303,17.0,1522.4358,0.47515,0.11399,0.48863,-13.49003
250317.85104,17.0,1203.8446,0.49307,0.12388,0.50839,-14.1037
250318.09004,17.0,952.86591,0.51069,0.13261,0.52763,-14.55696
250318.32804,17.0,754.27557,0.53051,0.14349,0.54957,-15.13514
250318.56604,17.0,596.71857,0.55138,0.15196,0.57194,-15.40787
250318.80304,17.0,471.96338,0.57336,0.16258,0.59597,-15.83109
250319.04204,17.0,373.20856,0.59911,0.17257,0.62346,-16.06903
250319.28004,17.0,295.47278,0.62407,0.18378,0.65057,-16.40872
250319.51904,17.0,233.87738,0.65133,0.19569,0.6801,-16.72246
250319.75704,17.0,185.05922,0.68174,0.20667,0.71238,-16.86454
250319.99304,17.0,146.35823,0.7096,0.22116,0.74327,-17.31031
250320.23004,17.0,115.77804,0.7445,0.23415,0.78045,-17.45838
250320.46404,17.0,91.6721,0.77815,0.24621,0.81617,-17.55752
250320.70904,17.0,72.51701,0.81408,0.26184,0.85515,-17.82998
250320.93904,17.0,57.36816,0.85,0.27731,0.89409,-18.06907
250321.17504,17.0,45.3629,0.88751,0.29462,0.93513,-18.36455
250321.40704,17.0,35.93134,0.92606,0.31109,0.97691,-18.56883
250321.65804,17.0,28.40909,0.96883,0.33589,1.02541,-19.12121
250321.87204,17.0,22.48202,1.01088,0.36198,1.07374,-19.7016
250322.13704,17.0,17.79613,1.06013,0.39174,1.13019,-20.28011
250322.38904,17.0,14.06813,1.10899,0.4328,1.19045,-21.31902
250322.60504,17.0,11.1448,1.17323,0.46883,1.26344,-21.78182
250322.87304,17.0,8.81772,1.24674,0.5256,1.353,-22.85909
250323.05104,17.0,6.97545,1.33544,0.55714,1.447,-22.64551
250323.26904,17.0,5.5173,1.42307,0.59443,1.54223,-22.67059
250323.53804,17.0,4.36941,1.55963,0.6279,1.68128,-21.92963
250323.87304,17.0,3.45686,1.67169,0.68027,1.8048,-22.1431
250324.29204,17.0,2.73547,1.77734,0.68196,1.90368,-20.99175
250324.81704,17.0,2.16054,1.8963,0.66756,2.01037,-19.39384
250325.47604,17.0,1.70952,2.00447,0.63932,2.10395,-17.68999
250326.30504,17.0,1.35352,2.11105,0.59658,2.19373,-15.78037
250327.34804,17.0,1.07079,2.22589,0.56266,2.2959,-14.186
250328.66204,17.0,0.84734,2.33521,0.56446,2.40246,-13.58878
250330.31704,17.0,0.67072,2.4196,0.59968,2.4928,-13.91977
250332.40604,17.0,0.53067,2.45662,0.6694,2.54619,-15.24234
250335.04304,17.0,0.41976,2.45098,0.72969,2.55729,-16.57894
250338.37404,17.0,0.33183,2.43651,0.75473,2.55073,-17.21091
250342.58004,17.0,0.26261,2.4549,0.74457,2.56533,-16.87249
250347.88804,17.0,0.20791,2.54499,0.7125,2.64284,-15.64013
250354.59204,17.0,0.16452,2.7486,0.67905,2.83124,-13.8772
250363.06904,17.0,0.13007,3.12021,0.71845,3.20185,-12.96685
250373.75904,17.0,0.10309,3.63623,0.95663,3.75996,-14.73952
250387.27304,17.0,0.08153,4.16024,1.49071,4.41925,-19.71375
250404.37104,17.0,0.06443,4.53693,2.22837,5.05464,-26.15847
250425.95705,17.0,0.05102,4.5078,3.13788,5.49241,-34.8418
250453.20005,17.0,0.04042,4.05142,3.83514,5.57874,-43.42911
250487.69505,17.0,0.03192,3.25184,3.90293,5.08009,-50.19965
250531.24206,17.0,0.02528,2.55092,2.68554,3.70395,-46.47263
250586.30806,17.0,0.01999,3.48931,-0.93506,3.61243,15.00164
264749.53462,18.0,20004.453,0.34431,-0.01658,0.34471,2.7563
264749.67662,18.0,15829.126,0.35296,0.00455,0.35299,-0.73807
264749.81862,18.0,12516.703,0.36251,0.02197,0.36318,-3.46748
264749.96062,18.0,9909.4424,0.37089,0.03481,0.37252,-5.36229
264750.12562,18.0,7835.48,0.38076,0.04712,0.38367,-7.05431
264750.32562,18.0,6217.2461,0.39115,0.05848,0.3955,-8.50247
264750.56462,18.0,4905.291,0.40421,0.07003,0.41023,-9.82924
264750.80262,18.0,3881.2737,0.41569,0.07874,0.42309,-10.72638
264751.04062,18.0,3070.9827,0.42958,0.08825,0.43855,-11.60927
264751.27862,18.0,2430.7778,0.44348,0.09692,0.45394,-12.32792
264751.51662,18.0,1923.1537,0.45925,0.10714,0.47158,-13.13144
264751.75462,18.0,1522.4358,0.47634,0.11435,0.48987,-13.49839
264751.99362,18.0,1203.8446,0.49328,0.12425,0.50868,-14.13761
264752.23162,18.0,952.86591,0.51236,0.13237,0.52918,-14.48578
264752.46962,18.0,754.27557,0.53167,0.14255,0.55045,-15.00851
264752.70762,18.0,596.71857,0.55246,0.15065,0.57263,-15.2536
264752.94462,18.0,471.96338,0.57479,0.16234,0.59728,-15.77134
264753.18362,18.0,373.20856,0.59984,0.17275,0.62422,-16.06642
264753.42162,18.0,295.47278,0.62475,0.1833,0.65109,-16.3512
264753.66062,18.0,233.87738,0.65047,0.19511,0.6791,-16.69665
264753.89862,18.0,185.05922,0.67948,0.20783,0.71056,-17.00694
264754.13462,18.0,146.35823,0.70945,0.21951,0.74263,-17.19234
264754.37162,18.0,115.77804,0.74348,0.23428,0.77952,-17.4906
264754.60562,18.0,91.6721,0.77618,0.24529,0.81402,-17.53779
264754.85162,18.0,72.51701,0.81205,0.26134,0.85307,-17.83957
264755.08062,18.0,57.36816,0.84747,0.27843,0.89204,-18.18718
264755.31662,18.0,45.3629,0.88715,0.29327,0.93437,-18.29266
264755.54962,18.0,35.93134,0.92693,0.30985,0.97735,-18.48331
264755.79962,18.0,28.40909,0.96901,0.33608,1.02564,-19.12788
264756.01362,18.0,22.48202,1.01161,0.36165,1.07431,-19.67174
264756.27862,18.0,17.79613,1.05878,0.39195,1.129,-20.31407
264756.53162,18.0,14.06813,1.10851,0.43374,1.19034,-21.36981
264756.74762,18.0,11.1448,1.17409,0.46785,1.26388,-21.7263
264757.01462,18.0,8.81772,1.24628,0.52666,1.35299,-22.90826
264757.19262,18.0,6.97545,1.33727,0.55963,1.44965,-22.70871
264757.41062,18.0,5.5173,1.42254,0.5994,1.54366,-22.84842
264757.67962,18.0,4.36941,1.56097,0.63028,1.68341,-21.98772
264758.01562,18.0,3.45686,1.67359,0.68369,1.80785,-22.22083
264758.43362,18.0,2.73547,1.77859,0.68627,1.90639,-21.0991
264758.95862,18.0,2.16054,1.89857,0.67144,2.0138,-19.47633
264759.61862,18.0,1.70952,2.00682,0.64438,2.10773,-17.80162
264760.44662,18.0,1.35352,2.11419,0.60114,2.19799,-15.8723
264761.48962,18.0,1.07079,2.23116,0.56804,2.30233,-14.28375
264762.80362,18.0,0.84734,2.34073,0.56998,2.40913,-13.68543
264764.45862,18.0,0.67072,2.42525,0.60478,2.49952,-14.00226
264766.54762,18.0,0.53067,2.46501,0.676,2.55602,-15.33575
264769.18462,18.0,0.41976,2.45949,0.73795,2.56782,-16.7015
264772.51562,18.0,0.33183,2.4446,0.76593,2.56178,-17.39666
264776.72162,18.0,0.26261,2.46338,0.75611,2.57681,-17.06343
264782.02962,18.0,0.20791,2.55264,0.72353,2.6532,-15.82512
264788.73463,18.0,0.16452,2.75769,0.68814,2.84225,-14.01118
264797.21063,18.0,0.13007,3.13379,0.72565,3.21671,-13.03741
264807.90063,18.0,0.10309,3.65651,0.96325,3.78126,-14.75839
264821.41463,18.0,0.08153,4.18886,1.50209,4.45004,-19.72745
264838.51263,18.0,0.06443,4.59003,2.24117,5.10795,-26.0248
264860.09863,18.0,0.05102,4.57734,3.1773,5.57201,-34.76594
264887.34164,18.0,0.04042,4.11826,3.91531,5.68241,-43.55289
264921.83764,18.0,0.03192,3.28837,4.03675,5.2066,-50.83352
264965.38464,18.0,0.02528,2.51845,2.82603,3.78537,-48.29376
265020.44965,18.0,0.01999,3.35992,-0.88016,3.47329,14.67936
279172.35664,19.0,20004.453,0.34515,-0.01402,0.34544,2.32618
279172.49864,19.0,15829.126,0.35191,0.00439,0.35194,-0.71433
279172.64064,19.0,12516.703,0.36091,0.02138,0.36154,-3.38972
279172.78264,19.0,9909.4424,0.36988,0.0355,0.37158,-5.48199
279172.94764,19.0,7835.48,0.37829,0.04667,0.38116,-7.03253
279173.14764,19.0,6217.2461,0.39043,0.05881,0.39483,-8.56545
279173.38664,19.0,4905.291,0.40191,0.06764,0.40756,-9.55258
279173.62464,19.0,3881.2737,0.41539,0.07893,0.42282,-10.75929
279173.86264,19.0,3070.9827,0.42924,0.08663,0.43789,-11.40997
279174.10064,19.0,2430.7778,0.44396,0.09631,0.45428,-12.24033
279174.33864,19.0,1923.1537,0.45705,0.10388,0.46871,-12.80443
279174.57664,19.0,1522.4358,0.47506,0.11532,0.48886,-13.64416
279174.81464,19.0,1203.8446,0.49251,0.12384,0.50784,-14.11397
279175.05364,19.0,952.86591,0.51135,0.13248,0.52823,-14.52452
279175.29164,19.0,754.27557,0.52962,0.1425,0.54846,-15.05936
279175.52964,19.0,596.71857,0.55216,0.15203,0.5727,-15.39453
279175.76664,19.0,471.96338,0.57476,0.16136,0.59698,-15.68209
279176.00564,19.0,373.20856,0.59934,0.17264,0.62371,-16.06932
279176.24364,19.0,295.47278,0.62379,0.1828,0.65002,-16.33299
279176.48264,19.0,233.87738,0.65125,0.1947,0.67973,-16.64509
279176.72064,19.0,185.05922,0.67791,0.20636,0.70862,-16.93081
279176.95664,19.0,146.35823,0.7099,0.22108,0.74353,-17.29776
279177.19364,19.0,115.77804,0.74181,0.23147,0.77709,-17.3299
279177.42764,19.0,91.6721,0.77585,0.24609,0.81394,-17.59811
279177.67264,19.0,72.51701,0.81144,0.26074,0.85231,-17.81389
279177.90264,19.0,57.36816,0.8468,0.27425,0.8901,-17.94522
279178.13864,19.0,45.3629,0.88535,0.29437,0.93301,-18.39128
279178.37164,19.0,35.93134,0.92567,0.31271,0.97706,-18.66606
279178.62164,19.0,28.40909,0.96471,0.33577,1.02147,-19.19045
279178.83564,19.0,22.48202,1.01036,0.36443,1.07407,-19.83396
279179.10064,19.0,17.79613,1.05783,0.39281,1.12841,-20.37185
279179.35264,19.0,14.06813,1.1098,0.42869,1.18971,-21.12055
279179.56864,19.0,11.1448,1.18047,0.47498,1.27244,-21.91821
279179.83664,19.0,8.81772,1.24283,0.51632,1.34581,-22.55987
279180.01464,19.0,6.97545,1.33015,0.56776,1.44625,-23.11463
279180.23264,19.0,5.5173,1.44828,0.59756,1.56671,-22.4209
279180.50164,19.0,4.36941,1.54285,0.66033,1.67821,-23.17061
279180.83664,19.0,3.45686,1.65325,0.6683,1.78321,-22.01015
279181.25564,19.0,2.73547,1.78145,0.67662,1.90561,-20.79738
279181.78064,19.0,2.16054,1.89768,0.65962,2.00905,-19.16717
279182.43964,19.0,1.70952,2.02847,0.62761,2.12334,-17.19219
279183.26864,19.0,1.35352,2.15855,0.61395,2.24416,-15.87712
279184.31064,19.0,1.07079,2.25859,0.6245,2.34334,-15.45621
279185.62464,19.0,0.84734,2.31617,0.64532,2.40439,-15.5686
279187.28064,19.0,0.67072,2.34687,0.66412,2.43903,-15.80056
279189.36964,19.0,0.53067,2.3528,0.65683,2.44276,-15.59811
279192.00664,19.0,0.41976,2.37871,0.63325,2.46156,-14.9073
279195.33764,19.0,0.33183,2.44823,0.60301,2.5214,-13.83671
279199.54364,19.0,0.26261,2.58846,0.58693,2.65417,-12.77563
279204.85165,19.0,0.20791,2.82338,0.6304,2.8929,-12.58651
279211.55565,19.0,0.16452,3.13612,0.81112,3.23932,-14.50117
279220.03265,19.0,0.13007,3.43015,1.17962,3.62732,-18.97798
279230.72265,19.0,0.10309,3.58004,1.67537,3.95266,-25.07845
279244.23665,19.0,0.08153,3.5332,2.15495,4.13851,-31.37963
279261.33465,19.0,0.06443,3.38761,2.49922,4.20975,-36.4182
279282.92065,19.0,0.05102,3.12605,2.45009,3.97179,-38.08808
279310.16366,19.0,0.04042,3.10391,1.84347,3.61008,-30.70677
279344.65866,19.0,0.03192,3.92607,0.54772,3.96409,-7.94195
279388.20566,19.0,0.02528,6.78164,-1.15278,6.87892,9.64726
279443.27167,19.0,0.01999,13.58047,-1.78411,13.69716,7.48425
293593.93086,20.0,20004.453,0.34339,-0.0137,0.34366,2.28522
293594.07286,20.0,15829.126,0.35176,0.00369,0.35178,-0.60048
293594.21486,20.0,12516.703,0.36039,0.0201,0.36095,-3.19188
293594.35686,20.0,9909.4424,0.3706,0.03477,0.37223,-5.36005
293594.52186,20.0,7835.48,0.37983,0.04679,0.3827,-7.02253
293594.72186,20.0,6217.2461,0.39032,0.05921,0.39479,-8.62521
293594.96086,20.0,4905.291,0.40285,0.06953,0.40881,-9.79183
293595.19886,20.0,3881.2737,0.41661,0.07951,0.42413,-10.80557
293595.43686,20.0,3070.9827,0.43011,0.08684,0.43879,-11.41405
293595.67486,20.0,2430.7778,0.44326,0.09635,0.45361,-12.26387
293595.91286,20.0,1923.1537,0.4594,0.1055,0.47136,-12.93383
293596.15086,20.0,1522.4358,0.47497,0.1158,0.48889,-13.70188
293596.38986,20.0,1203.8446,0.4918,0.12362,0.5071,-14.10991
293596.62786,20.0,952.86591,0.51121,0.13238,0.52808,-14.51844
293596.86586,20.0,754.27557,0.53031,0.14159,0.54888,-14.94878
293597.10386,20.0,596.71857,0.55172,0.15155,0.57215,-15.35944
293597.34086,20.0,471.96338,0.57441,0.16133,0.59664,-15.68844
293597.57986,20.0,373.20856,0.59806,0.17173,0.62223,-16.02133
293597.81786,20.0,295.47278,0.62339,0.18304,0.64971,-16.36302
293598.05686,20.0,233.87738,0.65095,0.1943,0.67933,-16.61948
293598.29486,20.0,185.05922,0.6777,0.20734,0.70871,-17.01099
293598.53086,20.0,146.35823,0.70898,0.21929,0.74212,-17.18711
293598.76786,20.0,115.77804,0.74147,0.23328,0.7773,-17.46489
293599.00186,20.0,91.6721,0.77474,0.2452,0.81262,-17.5626
293599.24786,20.0,72.51701,0.80963,0.26296,0.85127,-17.99357
293599.47686,20.0,57.36816,0.84547,0.27662,0.88958,-18.11703
293599.71286,20.0,45.3629,0.88469,0.29216,0.93168,-18.27509
293599.94586,20.0,35.93134,0.92353,0.31267,0.97502,-18.70411
293600.19586,20.0,28.40909,0.96327,0.3364,1.02032,-19.25035
293600.40986,20.0,22.48202,1.00728,0.36317,1.07075,-19.8264
293600.67486,20.0,17.79613,1.05785,0.39464,1.12907,-20.45816
293600.92786,20.0,14.06813,1.11009,0.43203,1.1912,-21.26531
293601.14386,20.0,11.1448,1.17524,0.48013,1.26954,-22.22194
293601.41086,20.0,8.81772,1.2443,0.51827,1.34792,-22.61224
293601.58886,20.0,6.97545,1.33069,0.55598,1.44216,-22.67573
293601.80686,20.0,5.5173,1.44242,0.61946,1.56981,-23.24147
293602.07586,20.0,4.36941,1.52941,0.646,1.66025,-22.89843
293602.41186,20.0,3.45686,1.66056,0.6668,1.78944,-21.87805
293602.82986,20.0,2.73547,1.77613,0.67264,1.89923,-20.74233
293603.35486,20.0,2.16054,1.91261,0.6508,2.0203,-18.79182
293604.01486,20.0,1.70952,2.05241,0.64175,2.1504,-17.36349
293604.84286,20.0,1.35352,2.16194,0.64855,2.25712,-16.69842
293605.88586,20.0,1.07079,2.23118,0.65426,2.32513,-16.34301
293607.19986,20.0,0.84734,2.26954,0.64732,2.36005,-15.91939
293608.85486,20.0,0.67072,2.29994,0.63137,2.38502,-15.35046
293610.94386,20.0,0.53067,2.33929,0.59717,2.41431,-14.32058
293613.58087,20.0,0.41976,2.41022,0.5642,2.47538,-13.17498
293616.91187,20.0,0.33183,2.53607,0.54999,2.59503,-12.23607
293621.11787,20.0,0.26261,2.73351,0.59853,2.79827,-12.35057
293626.42587,20.0,0.20791,2.97102,0.7689,3.0689,-14.50989
293633.12987,20.0,0.16452,3.1669,1.08035,3.34611,-18.8365
293641.60687,20.0,0.13007,3.23912,1.46659,3.55567,-24.35982
293652.29687,20.0,0.10309,3.17306,1.79851,3.64732,-29.54478
293665.81087,20.0,0.08153,3.0373,1.9597,3.61464,-32.83057
293682.90787,20.0,0.06443,2.96641,1.92626,3.53695,-32.99797
293704.49487,20.0,0.05102,3.11848,1.4591,3.44295,-25.07425
293731.73688,20.0,0.04042,3.95654,0.65722,4.01075,-9.43131
293766.23288,20.0,0.03192,6.14964,-0.11559,6.15073,1.07678
293809.77989,20.0,0.02528,10.33444,0.2621,10.33777,-1.45282
293864.84589,20.0,0.01999,16.76722,4.03236,17.24527,-13.5223
308003.80929,21.0,20004.453,0.34531,-0.01565,0.34567,2.59544
308003.95129,21.0,15829.126,0.35303,0.00517,0.35307,-0.83831
308004.09329,21.0,12516.703,0.36147,0.02004,0.36202,-3.17255
308004.23529,21.0,9909.4424,0.3696,0.03401,0.37116,-5.25718
308004.40029,21.0,7835.48,0.38159,0.04549,0.38429,-6.79824
308004.60029,21.0,6217.2461,0.38893,0.05876,0.39334,-8.59111
308004.83929,21.0,4905.291,0.40193,0.06887,0.40779,-9.72379
308005.07729,21.0,3881.2737,0.41513,0.07935,0.42265,-10.82125
308005.31529,21.0,3070.9827,0.42935,0.08761,0.4382,-11.53266
308005.55329,21.0,2430.7778,0.44354,0.0955,0.4537,-12.15047
308005.79129,21.0,1923.1537,0.45777,0.1057,0.46982,-13.00129
308006.02929,21.0,1522.4358,0.47485,0.11577,0.48876,-13.70181
308006.26729,21.0,1203.8446,0.49158,0.12445,0.50709,-14.20676
308006.50629,21.0,952.86591,0.51177,0.13084,0.52823,-14.3413
308006.74429,21.0,754.27557,0.52961,0.14263,0.54848,-15.07267
308006.98229,21.0,596.71857,0.55226,0.15106,0.57254,-15.29754
308007.21929,21.0,471.96338,0.57384,0.16261,0.59644,-15.82079
308007.45829,21.0,373.20856,0.59779,0.17236,0.62215,-16.08372
308007.69629,21.0,295.47278,0.62198,0.18279,0.64828,-16.37754
308007.93529,21.0,233.87738,0.65035,0.19542,0.67907,-16.72471
308008.17329,21.0,185.05922,0.67928,0.20573,0.70975,-16.84931
308008.40929,21.0,146.35823,0.70973,0.21916,0.7428,-17.16055
308008.64529,21.0,115.77804,0.74041,0.23343,0.77633,-17.49855
308008.88029,21.0,91.6721,0.77556,0.24506,0.81335,-17.53551
308009.12529,21.0,72.51701,0.81057,0.26049,0.8514,-17.81544
308009.35429,21.0,57.36816,0.84551,0.27726,0.88981,-18.15556
308009.59129,21.0,45.3629,0.88506,0.29335,0.9324,-18.33762
308009.82329,21.0,35.93134,0.92591,0.3108,0.97668,-18.55508
308010.07329,21.0,28.40909,0.9664,0.33569,1.02304,-19.15546
308010.28829,21.0,22.48202,1.00947,0.36262,1.07262,-19.75907
308010.55329,21.0,17.79613,1.05791,0.39427,1.12899,-20.43961
308010.80529,21.0,14.06813,1.10584,0.43526,1.18842,-21.48451
308011.02129,21.0,11.1448,1.17302,0.47174,1.26432,-21.90786
308011.28829,21.0,8.81772,1.24557,0.52882,1.35318,-23.00428
308011.46629,21.0,6.97545,1.33347,0.56001,1.44629,-22.78068
308011.68529,21.0,5.5173,1.42049,0.60532,1.54409,-23.08063
308011.95429,21.0,4.36941,1.55575,0.63255,1.67943,-22.12616
308012.28929,21.0,3.45686,1.67532,0.68739,1.81086,-22.30842
308012.70829,21.0,2.73547,1.77783,0.69511,1.90889,-21.35504
308013.23329,21.0,2.16054,1.89815,0.6807,2.01651,-19.7286
308013.89229,21.0,1.70952,2.00804,0.65486,2.11212,-18.06224
308014.72029,21.0,1.35352,2.1125,0.61162,2.19926,-16.14698
308015.76329,21.0,1.07079,2.22769,0.57457,2.30059,-14.46269
308017.07729,21.0,0.84734,2.34246,0.57132,2.41113,-13.70673
308018.73329,21.0,0.67072,2.43554,0.60446,2.50943,-13.9382
308020.8223,21.0,0.53067,2.4852,0.68219,2.57713,-15.34971
308023.4583,21.0,0.41976,2.48601,0.7571,2.59874,-16.9378
308026.7903,21.0,0.33183,2.46795,0.79618,2.5932,-17.88015
308030.9953,21.0,0.26261,2.47657,0.79469,2.60095,-17.79059
308036.3043,21.0,0.20791,2.55124,0.76271,2.66281,-16.64435
308043.0083,21.0,0.16452,2.74462,0.71936,2.83732,-14.68677
308051.4843,21.0,0.13007,3.11576,0.73157,3.20049,-13.21357
308062.1753,21.0,0.10309,3.65773,0.9288,3.77381,-14.24787
308075.6883,21.0,0.08153,4.2516,1.44206,4.48951,-18.73597
308092.7863,21.0,0.06443,4.72752,2.20243,5.21537,-24.97959
308114.3733,21.0,0.05102,4.79587,3.21675,5.77476,-33.85105
308141.61531,21.0,0.04042,4.37185,4.09331,5.98902,-43.11538
308176.11131,21.0,0.03192,3.48088,4.38795,5.60095,-51.57568
308219.65832,21.0,0.02528,2.51935,3.38722,4.22142,-53.35882
308274.72332,21.0,0.01999,2.84318,-0.30684,2.85969,6.15963
322405.31593,22.0,20004.453,0.34425,-0.01449,0.34456,2.41102
322405.45793,22.0,15829.126,0.35314,0.00479,0.35317,-0.77652
322405.59993,22.0,12516.703,0.36119,0.02065,0.36178,-3.27278
322405.74193,22.0,9909.4424,0.36946,0.03572,0.37118,-5.52305
322405.90693,22.0,7835.48,0.38014,0.04734,0.38307,-7.0988
322406.10793,22.0,6217.2461,0.39096,0.05807,0.39525,-8.44833
322406.34593,22.0,4905.291,0.4023,0.06866,0.40812,-9.68587
322406.58393,22.0,3881.2737,0.41541,0.0786,0.42278,-10.71494
322406.82193,22.0,3070.9827,0.42766,0.08775,0.43657,-11.59553
322407.05993,22.0,2430.7778,0.44251,0.09779,0.45319,-12.46163
322407.29793,22.0,1923.1537,0.45848,0.10496,0.47034,-12.89426
322407.53593,22.0,1522.4358,0.47426,0.1132,0.48759,-13.42473
322407.77393,22.0,1203.8446,0.49028,0.12311,0.5055,-14.0955
322408.01293,22.0,952.86591,0.50996,0.13186,0.52673,-14.49698
322408.25093,22.0,754.27557,0.53056,0.14121,0.54903,-14.90414
322408.48893,22.0,596.71857,0.55195,0.15125,0.5723,-15.3248
322408.72593,22.0,471.96338,0.57384,0.16048,0.59585,-15.62471
322408.96493,22.0,373.20856,0.59524,0.17111,0.61935,-16.03782
322409.20293,22.0,295.47278,0.62334,0.18233,0.64946,-16.30418
322409.44193,22.0,233.87738,0.64933,0.1953,0.67807,-16.73975
322409.67993,22.0,185.05922,0.67796,0.20623,0.70864,-16.91916
322409.91593,22.0,146.35823,0.70873,0.21979,0.74202,-17.22956
322410.15293,22.0,115.77804,0.74113,0.23249,0.77674,-17.41615
322410.38693,22.0,91.6721,0.77568,0.2463,0.81384,-17.61608
322410.63293,22.0,72.51701,0.81057,0.26065,0.85145,-17.82595
322410.86193,22.0,57.36816,0.84953,0.27633,0.89334,-18.01837
322411.09793,22.0,45.3629,0.88867,0.29348,0.93588,-18.27533
322411.33093,22.0,35.93134,0.92346,0.31208,0.97477,-18.67259
322411.58093,22.0,28.40909,0.96401,0.33393,1.0202,-19.10586
322411.79493,22.0,22.48202,1.00778,0.36091,1.07045,-19.70341
322412.05993,22.0,17.79613,1.0537,0.39677,1.12593,-20.63379
322412.31293,22.0,14.06813,1.11468,0.43182,1.1954,-21.17624
322412.52893,22.0,11.1448,1.17021,0.47248,1.26199,-21.9869
322412.79593,22.0,8.81772,1.24659,0.517,1.34955,-22.52535
322412.97393,22.0,6.97545,1.34129,0.58073,1.46161,-23.411
322413.19193,22.0,5.5173,1.42584,0.60295,1.54808,-22.92228
322413.46093,22.0,4.36941,1.53817,0.64969,1.66975,-22.89819
322413.79693,22.0,3.45686,1.65643,0.65798,1.78233,-21.66432
322414.21493,22.0,2.73547,1.81091,0.67253,1.93176,-20.3739
322414.73993,22.0,2.16054,1.93554,0.69627,2.05697,-19.78511
322415.39993,22.0,1.70952,2.02855,0.69227,2.14342,-18.84292
322416.22793,22.0,1.35352,2.10866,0.66677,2.21157,-17.54734
322417.27093,22.0,1.07079,2.18137,0.62661,2.26958,-16.02696
322418.58493,22.0,0.84734,2.25541,0.58129,2.32912,-14.45231
322420.24093,22.0,0.67072,2.34192,0.54711,2.40498,-13.14928
322422.32893,22.0,0.53067,2.45626,0.53299,2.51342,-12.24296
322424.96593,22.0,0.41976,2.59748,0.58491,2.66253,-12.69038
322428.29693,22.0,0.33183,2.72414,0.72567,2.81914,-14.91626
322432.50293,22.0,0.26261,2.78107,0.92575,2.9311,-18.41131
322437.81093,22.0,0.20791,2.75722,1.11544,2.97431,-22.02589
322444.51593,22.0,0.16452,2.70063,1.23123,2.96806,-24.50849
322452.99193,22.0,0.13007,2.68884,1.24134,2.96155,-24.78112
322463.68194,22.0,0.10309,2.7955,1.13232,3.01612,-22.05048
322477.19594,22.0,0.08153,3.16357,0.92773,3.29679,-16.34409
322494.29394,22.0,0.06443,3.87735,0.77755,3.95455,-11.33949
322515.87994,22.0,0.05102,5.18518,0.89055,5.2611,-9.74538
322543.12294,22.0,0.04042,6.88148,1.84757,7.12518,-15.02859
322577.61795,22.0,0.03192,8.48979,4.03907,9.40163,-25.44306
322621.16595,22.0,0.02528,9.1651,7.6196,11.91878,-39.73918
322676.23096,22.0,0.01999,7.58195,12.36724,14.50636,-58.48892
336796.12497,23.0,20004.453,0.34348,-0.01478,0.3438,2.46434
336796.26697,23.0,15829.126,0.3514,0.00572,0.35145,-0.93254
336796.40897,23.0,12516.703,0.35958,0.02101,0.36019,-3.34328
336796.55097,23.0,9909.4424,0.3704,0.0356,0.3721,-5.49042
336796.71497,23.0,7835.48,0.37922,0.04686,0.3821,-7.04449
336796.91497,23.0,6217.2461,0.3934,0.05785,0.39763,-8.36487
336797.15397,23.0,4905.291,0.403,0.0688,0.40883,-9.68793
336797.39197,23.0,3881.2737,0.41616,0.0779,0.42339,-10.60189
336797.62997,23.0,3070.9827,0.4296,0.08851,0.43862,-11.6418
336797.86797,23.0,2430.7778,0.44363,0.097,0.45411,-12.33366
336798.10597,23.0,1923.1537,0.4595,0.10552,0.47146,-12.93329
336798.34397,23.0,1522.4358,0.47675,0.11514,0.49046,-13.5769
336798.58297,23.0,1203.8446,0.4955,0.12222,0.51035,-13.85623
336798.82097,23.0,952.86591,0.51442,0.13352,0.53147,-14.55056
336799.05897,23.0,754.27557,0.53395,0.14221,0.55257,-14.91343
336799.29697,23.0,596.71857,0.55413,0.1522,0.57465,-15.35816
336799.53397,23.0,471.96338,0.57698,0.16262,0.59946,-15.74014
336799.77297,23.0,373.20856,0.60202,0.17283,0.62634,-16.01827
336800.01097,23.0,295.47278,0.62674,0.18528,0.65356,-16.46873
336800.24997,23.0,233.87738,0.65378,0.19526,0.68232,-16.62906
336800.48797,23.0,185.05922,0.68227,0.20894,0.71354,-17.02726
336800.72397,23.0,146.35823,0.71315,0.2205,0.74646,-17.18134
