Repository: SebaVillagra00/ICM2985-SOH-IPRE

## Data University of Cambridge (EIS Cambridge)
Data publicada en "Identifying degradation patterns of lithium ion batteries from impedance spectroscopy using machine learning" (Zhang, Tang, Zhang, Wang, Stimming & Lee, 2020) https://www.nature.com/articles/s41467-020-15235-7.

Carpeta contiene:
* Paper de Nature Comunications (IF: 16.6).
* Data frames para IOS.
* Data frames para Windows.

Cada Data frame está contenido en un archivo .txt con las siguientes columnas:
* time/s: tiempo en que se mide la muestra.
* cycle number: ciclo de carga de la batería.
* freq/Hz: frecuencia de la señal de input.
* Re(Z)/Ohm: Parte resistiva de la impedancia.
* Im(Z)/Ohm: Parte reactiva de la impedancia.

File: EIS Cambridge/VisualizacionDatos-CurvasNyquist/EIS_state_VII_25C07.csv (part 3 of 13)
time/s,cycle number,freq/Hz,Re(Z)/Ohm,-Im(Z)/Ohm,|Z|/Ohm,Phase(Z)/deg
336800.96097,23.0,115.77804,0.74577,0.23516,0.78196,-17.50115
336801.19497,23.0,91.6721,0.77709,0.24896,0.816,-17.76407
336801.44097,23.0,72.51701,0.81328,0.26234,0.85455,-17.87797
336801.66997,23.0,57.36816,0.8498,0.27805,0.89414,-18.118
336801.90597,23.0,45.3629,0.88771,0.29273,0.93473,-18.25037
336802.13897,23.0,35.93134,0.92651,0.31386,0.97823,-18.71426
336802.38897,23.0,28.40909,0.96502,0.33805,1.02252,-19.30563
336802.60297,23.0,22.48202,1.00796,0.36582,1.07229,-19.9473
336802.86797,23.0,17.79613,1.05859,0.39718,1.13065,-20.56612
336803.12097,23.0,14.06813,1.11242,0.43431,1.19419,-21.32669
336803.33697,23.0,11.1448,1.17492,0.48481,1.27101,-22.42247
336803.60397,23.0,8.81772,1.24495,0.52257,1.35018,-22.77025
336803.78197,23.0,6.97545,1.33173,0.56103,1.44508,-22.84459
336803.99997,23.0,5.5173,1.44279,0.62611,1.57278,-23.45884
336804.26897,23.0,4.36941,1.53124,0.65358,1.66489,-23.11417
336804.60497,23.0,3.45686,1.66051,0.6763,1.79295,-22.16039
336805.02297,23.0,2.73547,1.77778,0.68255,1.9043,-21.00344
336805.54797,23.0,2.16054,1.91739,0.66242,2.02859,-19.05904
336806.20798,23.0,1.70952,2.06145,0.65694,2.1636,-17.67592
336807.03598,23.0,1.35352,2.17127,0.66618,2.27117,-17.05679
336808.07898,23.0,1.07079,2.24143,0.67275,2.34021,-16.70683
336809.39298,23.0,0.84734,2.28212,0.66601,2.37732,-16.26927
336811.04798,23.0,0.67072,2.31615,0.64824,2.40515,-15.6357
336813.13698,23.0,0.53067,2.36053,0.61248,2.43869,-14.54564
336815.77398,23.0,0.41976,2.43961,0.58065,2.50776,-13.38794
336819.10498,23.0,0.33183,2.57298,0.57019,2.6354,-12.49521
336823.31098,23.0,0.26261,2.77857,0.62763,2.84857,-12.72859
336828.61898,23.0,0.20791,3.02058,0.81386,3.1283,-15.0796
336835.32298,23.0,0.16452,3.21277,1.14217,3.40976,-19.57081
336843.79998,23.0,0.13007,3.27188,1.53358,3.61346,-25.11325
336854.48998,23.0,0.10309,3.19143,1.85457,3.69116,-30.16128
336868.00398,23.0,0.08153,3.05673,1.99554,3.65045,-33.1379
336885.10198,23.0,0.06443,3.00512,1.94807,3.5813,-32.9533
336906.68799,23.0,0.05102,3.19124,1.45189,3.50599,-24.46372
336933.93099,23.0,0.04042,4.12902,0.60739,4.17346,-8.36828
336968.42599,23.0,0.03192,6.48852,-0.14868,6.49022,1.31268
337011.974,23.0,0.02528,10.90357,0.40027,10.91091,-2.10237
337067.039,23.0,0.01999,17.60172,4.62543,18.19932,-14.72347
351176.41203,24.0,20004.453,0.34843,-0.01496,0.34875,2.45907
351176.55403,24.0,15829.126,0.35542,0.00347,0.35543,-0.55898
351176.69603,24.0,12516.703,0.36491,0.02065,0.36549,-3.23949
351176.83803,24.0,9909.4424,0.37425,0.0354,0.37592,-5.40277
351177.00303,24.0,7835.48,0.38454,0.04768,0.38748,-7.06786
351177.20303,24.0,6217.2461,0.39367,0.05811,0.39794,-8.39616
351177.44203,24.0,4905.291,0.40634,0.06902,0.41216,-9.64064
351177.68003,24.0,3881.2737,0.41833,0.0783,0.4256,-10.60085
351177.91803,24.0,3070.9827,0.43202,0.08854,0.441,-11.58191
351178.15603,24.0,2430.7778,0.44653,0.09587,0.4567,-12.11812
351178.39403,24.0,1923.1537,0.46152,0.10571,0.47348,-12.90079
351178.63203,24.0,1522.4358,0.47825,0.11494,0.49187,-13.51435
351178.87003,24.0,1203.8446,0.49553,0.12449,0.51092,-14.10198
351179.10903,24.0,952.86591,0.51415,0.13216,0.53086,-14.41503
351179.34703,24.0,754.27557,0.53343,0.14358,0.55241,-15.06514
351179.58503,24.0,596.71857,0.55584,0.1525,0.57638,-15.34235
351179.82203,24.0,471.96338,0.57644,0.15997,0.59822,-15.50981
351180.06103,24.0,373.20856,0.59937,0.17253,0.62371,-16.05818
351180.29903,24.0,295.47278,0.62569,0.1825,0.65177,-16.26078
351180.53803,24.0,233.87738,0.6519,0.1938,0.6801,-16.556
351180.77603,24.0,185.05922,0.67949,0.20755,0.71049,-16.98551
351181.01203,24.0,146.35823,0.70948,0.21914,0.74255,-17.16432
351181.24903,24.0,115.77804,0.74165,0.23384,0.77764,-17.50032
351181.48303,24.0,91.6721,0.77761,0.24672,0.81581,-17.60286
351181.72803,24.0,72.51701,0.81087,0.26116,0.85189,-17.85264
351181.95803,24.0,57.36816,0.84937,0.27667,0.89329,-18.04236
351182.19403,24.0,45.3629,0.88716,0.29396,0.93459,-18.3325
351182.42603,24.0,35.93134,0.92554,0.31482,0.97762,-18.78567
351182.67703,24.0,28.40909,0.96447,0.33658,1.02151,-19.23791
351182.89103,24.0,22.48202,1.0077,0.36634,1.07222,-19.97806
351183.15603,24.0,17.79613,1.05741,0.40081,1.13082,-20.75923
351183.40803,24.0,14.06813,1.11013,0.43308,1.19162,-21.31135
351183.62403,24.0,11.1448,1.16706,0.48186,1.26262,-22.43495
351183.89203,24.0,8.81772,1.24217,0.52331,1.3479,-22.84508
351184.07003,24.0,6.97545,1.34391,0.56215,1.45675,-22.69919
351184.28803,24.0,5.5173,1.42522,0.62949,1.55804,-23.83008
351184.55703,24.0,4.36941,1.53706,0.64856,1.66828,-22.87721
351184.89203,24.0,3.45686,1.65857,0.68294,1.79367,-22.38008
351185.31103,24.0,2.73547,1.78572,0.67695,1.90972,-20.76132
351185.83603,24.0,2.16054,1.94001,0.67399,2.05375,-19.15812
351186.49503,24.0,1.70952,2.06978,0.68915,2.18149,-18.41567
351187.32403,24.0,1.35352,2.15732,0.69358,2.26608,-17.8227
351188.36703,24.0,1.07079,2.21828,0.6787,2.31979,-17.01199
351189.68003,24.0,0.84734,2.26769,0.6485,2.3586,-15.95917
351191.33603,24.0,0.67072,2.32091,0.61463,2.40091,-14.83275
351193.42503,24.0,0.53067,2.39395,0.57697,2.4625,-13.5506
351196.06203,24.0,0.41976,2.51064,0.55679,2.57164,-12.5042
351199.39303,24.0,0.33183,2.68243,0.59542,2.74772,-12.51497
351203.59903,24.0,0.26261,2.88144,0.74131,2.97527,-14.42759
351208.90703,24.0,0.20791,3.03741,1.00528,3.19944,-18.31276
351215.61103,24.0,0.16452,3.08456,1.32476,3.35701,-23.2426
351224.08803,24.0,0.13007,3.0206,1.58683,3.41205,-27.71446
351234.77803,24.0,0.10309,2.92743,1.70533,3.38792,-30.22231
351248.29203,24.0,0.08153,2.90865,1.61899,3.32887,-29.10087
351265.39004,24.0,0.06443,3.11027,1.36941,3.3984,-23.76325
351286.97604,24.0,0.05102,3.81594,0.82522,3.90415,-12.20266
351314.21904,24.0,0.04042,5.48641,0.3856,5.49995,-4.02034
351348.71404,24.0,0.03192,8.39529,0.85152,8.43836,-5.79164
351392.26205,24.0,0.02528,12.29667,3.46459,12.77542,-15.73519
351447.32705,24.0,0.01999,16.23758,10.0757,19.10965,-31.82031
365547.96688,25.0,20004.453,0.34588,-0.015,0.34621,2.48355
365548.10888,25.0,15829.126,0.35365,0.003,0.35366,-0.48658
365548.25088,25.0,12516.703,0.36324,0.02009,0.36379,-3.16521
365548.39288,25.0,9909.4424,0.37245,0.0351,0.3741,-5.38343
365548.55788,25.0,7835.48,0.38073,0.04771,0.38371,-7.14257
365548.75788,25.0,6217.2461,0.39265,0.05887,0.39704,-8.52629
365548.99689,25.0,4905.291,0.40538,0.06955,0.4113,-9.73466
365549.23489,25.0,3881.2737,0.41866,0.07833,0.42592,-10.59719
365549.47289,25.0,3070.9827,0.42979,0.08769,0.43864,-11.53215
365549.71089,25.0,2430.7778,0.4435,0.09707,0.454,-12.34642
365549.94889,25.0,1923.1537,0.45882,0.10536,0.47076,-12.93219
365550.18689,25.0,1522.4358,0.47528,0.11492,0.48898,-13.5932
365550.42489,25.0,1203.8446,0.49238,0.12193,0.50725,-13.90846
365550.66389,25.0,952.86591,0.51143,0.13154,0.52808,-14.42354
365550.90189,25.0,754.27557,0.53101,0.14226,0.54973,-14.99776
365551.13889,25.0,596.71857,0.55082,0.15048,0.571,-15.2796
365551.37689,25.0,471.96338,0.57496,0.16105,0.59709,-15.6482
365551.61589,25.0,373.20856,0.59975,0.17187,0.62389,-15.99069
365551.85389,25.0,295.47278,0.62478,0.18236,0.65085,-16.27089
365552.09289,25.0,233.87738,0.65087,0.19507,0.67948,-16.68376
365552.33089,25.0,185.05922,0.68052,0.20709,0.71133,-16.92567
365552.56689,25.0,146.35823,0.70962,0.21909,0.74267,-17.15728
365552.80389,25.0,115.77804,0.7421,0.23251,0.77768,-17.39656
365553.03789,25.0,91.6721,0.77608,0.24584,0.81408,-17.57645
365553.28289,25.0,72.51701,0.81002,0.26193,0.85132,-17.91897
365553.51189,25.0,57.36816,0.84479,0.27547,0.88857,-18.06037
365553.74889,25.0,45.3629,0.88301,0.29371,0.93057,-18.39846
365553.98089,25.0,35.93134,0.92296,0.31384,0.97486,-18.77986
365554.23189,25.0,28.40909,0.96364,0.33757,1.02106,-19.30571
365554.44589,25.0,22.48202,1.00788,0.36576,1.07219,-19.94567
365554.71089,25.0,17.79613,1.05415,0.39546,1.12589,-20.5634
365554.96289,25.0,14.06813,1.10548,0.43304,1.18727,-21.39146
365555.17889,25.0,11.1448,1.17587,0.47905,1.26971,-22.1659
365555.44589,25.0,8.81772,1.23648,0.52357,1.34276,-22.94951
365555.62489,25.0,6.97545,1.3267,0.57599,1.44634,-23.46808
365555.84289,25.0,5.5173,1.44382,0.60802,1.56662,-22.83668
365556.11189,25.0,4.36941,1.54289,0.67486,1.68402,-23.62463
365556.44689,25.0,3.45686,1.65271,0.6879,1.79016,-22.59839
365556.86589,25.0,2.73547,1.78415,0.69824,1.91592,-21.37309
365557.39089,25.0,2.16054,1.90608,0.68645,2.02592,-19.80579
365558.04989,25.0,1.70952,2.04073,0.65534,2.14337,-17.8033
365558.87889,25.0,1.35352,2.17908,0.6408,2.27135,-16.38688
365559.92089,25.0,1.07079,2.289,0.65494,2.38086,-15.9671
365561.23489,25.0,0.84734,2.35642,0.68355,2.45356,-16.17627
365562.89089,25.0,0.67072,2.39111,0.7106,2.49447,-16.55106
365564.97889,25.0,0.53067,2.397,0.71221,2.50057,-16.54802
365567.61589,25.0,0.41976,2.42026,0.69223,2.5173,-15.96124
365570.94689,25.0,0.33183,2.4895,0.66229,2.57609,-14.89749
365575.15289,25.0,0.26261,2.63207,0.63944,2.70863,-13.65509
365580.46089,25.0,0.20791,2.88316,0.67138,2.96029,-13.10842
365587.16589,25.0,0.16452,3.23048,0.84226,3.33847,-14.61306
365595.64189,25.0,0.13007,3.57749,1.22061,3.77999,-18.83929
365606.33189,25.0,0.10309,3.78632,1.76501,4.1775,-24.99275
365619.84589,25.0,0.08153,3.77439,2.32778,4.43447,-31.66335
365636.94389,25.0,0.06443,3.64326,2.77268,4.57833,-37.27271
365658.5299,25.0,0.05102,3.3022,2.79513,4.32635,-40.24605
365685.7729,25.0,0.04042,3.15298,2.20334,3.84655,-34.94633
365720.2679,25.0,0.03192,3.84513,0.7679,3.92106,-11.2938
365763.81591,25.0,0.02528,6.71748,-1.32269,6.84646,11.13919
365818.88091,25.0,0.01999,14.33552,-2.78922,14.60435,11.01032
379905.03275,26.0,20004.453,0.34493,-0.01434,0.34523,2.37988
379905.17475,26.0,15829.126,0.35218,0.00408,0.3522,-0.66356
379905.31675,26.0,12516.703,0.3605,0.01987,0.36105,-3.15505
379905.45875,26.0,9909.4424,0.37062,0.03406,0.37218,-5.25002
379905.62375,26.0,7835.48,0.38006,0.04723,0.38298,-7.08394
379905.82375,26.0,6217.2461,0.39036,0.05869,0.39475,-8.54966
379906.06275,26.0,4905.291,0.40467,0.06803,0.41035,-9.54344
379906.30075,26.0,3881.2737,0.41684,0.07774,0.42402,-10.56452
379906.53875,26.0,3070.9827,0.43169,0.08721,0.44041,-11.42171
379906.77675,26.0,2430.7778,0.44279,0.09662,0.45321,-12.30977
379907.01475,26.0,1923.1537,0.45785,0.10368,0.46944,-12.75969
379907.25275,26.0,1522.4358,0.4757,0.115,0.4894,-13.59094
379907.49075,26.0,1203.8446,0.49301,0.12148,0.50776,-13.84166
379907.72975,26.0,952.86591,0.51113,0.13148,0.52777,-14.42586
379907.96775,26.0,754.27557,0.53249,0.14154,0.55098,-14.88572
379908.20575,26.0,596.71857,0.55437,0.15182,0.57478,-15.31538
379908.44275,26.0,471.96338,0.57477,0.16125,0.59696,-15.67172
379908.68175,26.0,373.20856,0.59642,0.17019,0.62022,-15.9263
379908.91975,26.0,295.47278,0.62262,0.18246,0.64881,-16.3332
379909.15875,26.0,233.87738,0.64879,0.19491,0.67743,-16.7215
379909.39675,26.0,185.05922,0.67704,0.20573,0.7076,-16.90205
379909.63275,26.0,146.35823,0.70697,0.21867,0.74002,-17.18679
379909.86975,26.0,115.77804,0.7387,0.23175,0.7742,-17.41823
379910.10375,26.0,91.6721,0.7712,0.24616,0.80954,-17.70284
379910.34875,26.0,72.51701,0.80584,0.25931,0.84653,-17.8375
379910.57875,26.0,57.36816,0.84568,0.27428,0.88905,-17.96963
379910.81476,26.0,45.3629,0.88343,0.29218,0.93049,-18.30054
379911.04776,26.0,35.93134,0.9201,0.31383,0.97215,-18.83332
379911.29776,26.0,28.40909,0.96089,0.33479,1.01754,-19.20921
379911.51176,26.0,22.48202,1.00391,0.36416,1.06792,-19.93766
379911.77676,26.0,17.79613,1.04768,0.39769,1.12062,-20.78618
379912.02876,26.0,14.06813,1.10968,0.43552,1.19209,-21.4288
379912.24576,26.0,11.1448,1.16594,0.47663,1.2596,-22.23451
379912.51276,26.0,8.81772,1.24383,0.52195,1.34891,-22.76461
379912.69076,26.0,6.97545,1.33825,0.58818,1.46181,-23.72614
379912.90876,26.0,5.5173,1.4222,0.61326,1.54879,-23.32595
379913.17776,26.0,4.36941,1.53719,0.66249,1.67387,-23.31475
379913.51276,26.0,3.45686,1.65879,0.6724,1.78989,-22.06558
379913.93176,26.0,2.73547,1.81749,0.69091,1.94438,-20.81419
379914.45676,26.0,2.16054,1.9465,0.72107,2.07577,-20.32687
379915.11576,26.0,1.70952,2.04248,0.72039,2.1658,-19.42794
379915.94476,26.0,1.35352,2.12681,0.69603,2.2378,-18.12146
379916.98776,26.0,1.07079,2.20383,0.65712,2.29971,-16.60302
379918.30076,26.0,0.84734,2.28274,0.61183,2.3633,-15.00394
379919.95576,26.0,0.67072,2.37755,0.57891,2.44701,-13.68459
379922.04476,26.0,0.53067,2.49899,0.56642,2.56237,-12.77077
379924.68176,26.0,0.41976,2.65133,0.62353,2.72366,-13.23411
379928.01276,26.0,0.33183,2.78719,0.77261,2.8923,-15.49332
379932.21876,26.0,0.26261,2.85026,0.98985,3.01725,-19.15124
379937.52676,26.0,0.20791,2.83007,1.19535,3.07216,-22.89787
379944.23076,26.0,0.16452,2.76815,1.31661,3.06531,-25.43705
379952.70776,26.0,0.13007,2.75133,1.32447,3.05353,-25.70573
379963.39776,26.0,0.10309,2.87142,1.20681,3.11472,-22.79623
379976.91176,26.0,0.08153,3.26804,0.97783,3.4112,-16.6577
379994.00976,26.0,0.06443,4.04162,0.81133,4.12225,-11.35094
380015.59577,26.0,0.05102,5.45768,0.92181,5.53498,-9.58685
380042.83877,26.0,0.04042,7.34008,1.94614,7.5937,-14.84967
380077.33377,26.0,0.03192,9.13262,4.3773,10.12747,-25.60858
380120.88178,26.0,0.02528,9.89827,8.34662,12.94765,-40.13894
380175.94678,26.0,0.01999,8.02434,14.01036,16.14559,-60.19837
394245.53224,27.0,20004.453,0.34641,-0.01408,0.3467,2.32832
394245.67424,27.0,15829.126,0.35519,0.00498,0.35522,-0.80306
394245.81624,27.0,12516.703,0.36253,0.01984,0.36308,-3.13217
394245.95824,27.0,9909.4424,0.37287,0.03454,0.37447,-5.29268
394246.12324,27.0,7835.48,0.38268,0.04624,0.38546,-6.88976
394246.32324,27.0,6217.2461,0.39272,0.06024,0.39732,-8.7204
394246.56224,27.0,4905.291,0.40385,0.06955,0.40979,-9.77192
394246.80024,27.0,3881.2737,0.4151,0.07767,0.42231,-10.59825
394247.03824,27.0,3070.9827,0.42929,0.08616,0.43785,-11.34932
394247.27624,27.0,2430.7778,0.44416,0.09507,0.45422,-12.08221
394247.51424,27.0,1923.1537,0.45767,0.10395,0.46932,-12.79609
394247.75224,27.0,1522.4358,0.4739,0.11298,0.48718,-13.40882
394247.99024,27.0,1203.8446,0.48923,0.12282,0.50441,-14.09229
394248.22924,27.0,952.86591,0.50993,0.13246,0.52685,-14.56128
394248.46724,27.0,754.27557,0.52828,0.14164,0.54694,-15.00914
394248.70524,27.0,596.71857,0.54989,0.15113,0.57028,-15.36759
394248.94224,27.0,471.96338,0.57109,0.16029,0.59316,-15.67767
394249.18124,27.0,373.20856,0.59642,0.17102,0.62045,-15.9999
394249.41924,27.0,295.47278,0.62077,0.18215,0.64694,-16.35285
394249.65824,27.0,233.87738,0.64691,0.19432,0.67547,-16.71889
394249.89624,27.0,185.05922,0.67758,0.20591,0.70818,-16.90336
394250.13224,27.0,146.35823,0.70576,0.217,0.73836,-17.09116
394250.36924,27.0,115.77804,0.73736,0.2311,0.77272,-17.40209
394250.60324,27.0,91.6721,0.77143,0.24494,0.80939,-17.61528
394250.84924,27.0,72.51701,0.80678,0.25848,0.84717,-17.76475
394251.07824,27.0,57.36816,0.84501,0.27455,0.8885,-17.99937
394251.31424,27.0,45.3629,0.8822,0.29266,0.92947,-18.35297
394251.54724,27.0,35.93134,0.91817,0.31474,0.97062,-18.92139
394251.79724,27.0,28.40909,0.95937,0.33307,1.01554,-19.14561
394252.01124,27.0,22.48202,1.00261,0.36174,1.06588,-19.8394
394252.27624,27.0,17.79613,1.04725,0.39801,1.12033,-20.80957
394252.52824,27.0,14.06813,1.10963,0.4363,1.19232,-21.46426
394252.74424,27.0,11.1448,1.16627,0.47843,1.26059,-22.30458
394253.01124,27.0,8.81772,1.2428,0.52307,1.34839,-22.82543
394253.19024,27.0,6.97545,1.34051,0.59054,1.46482,-23.77494
394253.40824,27.0,5.5173,1.42168,0.61789,1.55015,-23.4907
394253.67724,27.0,4.36941,1.53797,0.66615,1.67604,-23.41915
394254.01224,27.0,3.45686,1.65886,0.67712,1.79173,-22.20434
394254.43124,27.0,2.73547,1.81778,0.69619,1.94654,-20.95617
394254.95624,27.0,2.16054,1.94886,0.72736,2.08017,-20.46681
394255.61524,27.0,1.70952,2.04474,0.72841,2.17061,-19.60765
394256.44324,27.0,1.35352,2.13046,0.70467,2.24398,-18.30199
394257.48524,27.0,1.07079,2.20749,0.66629,2.30585,-16.79559
394258.79924,27.0,0.84734,2.28814,0.62089,2.37088,-15.1817
394260.45524,27.0,0.67072,2.38299,0.58803,2.45447,-13.86158
394262.54424,27.0,0.53067,2.50669,0.57415,2.57161,-12.90086
394265.18024,27.0,0.41976,2.66139,0.63105,2.73518,-13.3392
394268.51224,27.0,0.33183,2.80379,0.78553,2.91175,-15.65121
394272.71724,27.0,0.26261,2.87199,1.00633,3.0432,-19.31012
394278.02524,27.0,0.20791,2.84943,1.21774,3.09874,-23.14007
394284.73024,27.0,0.16452,2.78481,1.34271,3.09161,-25.74127
394293.20624,27.0,0.13007,2.76706,1.35301,3.08014,-26.05726
394303.89624,27.0,0.10309,2.88468,1.2295,3.13577,-23.0846
394317.41024,27.0,0.08153,3.29002,0.99545,3.43731,-16.83413
394334.50825,27.0,0.06443,4.07992,0.81601,4.16072,-11.31026
394356.09425,27.0,0.05102,5.54789,0.92622,5.62468,-9.47815
394383.33725,27.0,0.04042,7.47936,1.98665,7.73871,-14.87529
394417.83325,27.0,0.03192,9.32805,4.49759,10.35572,-25.74141
394461.38026,27.0,0.02528,10.10328,8.59981,13.26774,-40.40411
394516.44526,27.0,0.01999,8.11305,14.57163,16.67795,-60.89223
408575.34253,28.0,20004.453,0.34412,-0.01445,0.34442,2.40438
408575.48453,28.0,15829.126,0.35251,0.005,0.35254,-0.81294
408575.62653,28.0,12516.703,0.35986,0.01956,0.36039,-3.11056
408575.76853,28.0,9909.4424,0.36844,0.03457,0.37006,-5.36047
408575.93353,28.0,7835.48,0.37829,0.04576,0.38105,-6.8979
408576.13353,28.0,6217.2461,0.39008,0.05823,0.3944,-8.49035
408576.37153,28.0,4905.291,0.40206,0.0662,0.40748,-9.3497
408576.61053,28.0,3881.2737,0.41399,0.07724,0.42114,-10.56897
408576.84853,28.0,3070.9827,0.42926,0.08611,0.43781,-11.34306
408577.08653,28.0,2430.7778,0.44143,0.09571,0.45168,-12.23313
408577.32453,28.0,1923.1537,0.45696,0.10449,0.46875,-12.88024
408577.56253,28.0,1522.4358,0.47454,0.11426,0.4881,-13.53757
408577.80053,28.0,1203.8446,0.49078,0.12091,0.50546,-13.83979
408578.03953,28.0,952.86591,0.50914,0.13099,0.52572,-14.42746
408578.27753,28.0,754.27557,0.52894,0.14097,0.5474,-14.92371
408578.51453,28.0,596.71857,0.5495,0.14946,0.56946,-15.21546
408578.75253,28.0,471.96338,0.57177,0.15994,0.59372,-15.62765
408578.99153,28.0,373.20856,0.596,0.17022,0.61983,-15.9398
408579.22953,28.0,295.47278,0.62054,0.18192,0.64665,-16.33921
408579.46853,28.0,233.87738,0.64949,0.19267,0.67746,-16.52283
408579.70653,28.0,185.05922,0.67598,0.2045,0.70624,-16.8317
408579.94253,28.0,146.35823,0.70712,0.21977,0.74049,-17.26504
408580.17853,28.0,115.77804,0.73971,0.23198,0.77524,-17.41219
408580.41353,28.0,91.6721,0.7722,0.24509,0.81016,-17.60865
408580.65853,28.0,72.51701,0.80754,0.25958,0.84824,-17.81993
408580.88753,28.0,57.36816,0.84268,0.2768,0.88697,-18.18438
408581.12453,28.0,45.3629,0.88074,0.29452,0.92868,-18.49004
408581.35653,28.0,35.93134,0.92072,0.31287,0.97242,-18.76811
408581.60653,28.0,28.40909,0.96179,0.33805,1.01947,-19.36587
408581.82153,28.0,22.48202,1.00688,0.36732,1.07179,-20.04265
408582.08653,28.0,17.79613,1.05302,0.39713,1.12542,-20.66291
408582.33853,28.0,14.06813,1.10303,0.43559,1.18592,-21.54942
408582.55453,28.0,11.1448,1.17661,0.47906,1.2704,-22.15359
408582.82153,28.0,8.81772,1.235,0.53028,1.34403,-23.23744
408582.99953,28.0,6.97545,1.32891,0.58256,1.45099,-23.67133
408583.21853,28.0,5.5173,1.44068,0.61072,1.56478,-22.97253
408583.48753,28.0,4.36941,1.5517,0.68525,1.69628,-23.82682
408583.82253,28.0,3.45686,1.65268,0.70553,1.79697,-23.11759
408584.24153,28.0,2.73547,1.78721,0.71335,1.92431,-21.75896
408584.76653,28.0,2.16054,1.91046,0.70684,2.03702,-20.3036
408585.42553,28.0,1.70952,2.04264,0.67502,2.15129,-18.28694
408586.25353,28.0,1.35352,2.18417,0.65492,2.28024,-16.69139
408587.29653,28.0,1.07079,2.30703,0.66599,2.40124,-16.10232
408588.61053,28.0,0.84734,2.38708,0.70193,2.48815,-16.38611
408590.26653,28.0,0.67072,2.43021,0.74081,2.54061,-16.95291
408592.35553,28.0,0.53067,2.43339,0.75767,2.54861,-17.29471
408594.99153,28.0,0.41976,2.45019,0.7463,2.56132,-16.94006
408598.32353,28.0,0.33183,2.50908,0.71906,2.61008,-15.99139
408602.52953,28.0,0.26261,2.63931,0.69028,2.72808,-14.65667
408607.83753,28.0,0.20791,2.88077,0.69896,2.96435,-13.63814
408614.54153,28.0,0.16452,3.25007,0.83243,3.35499,-14.36617
408623.01853,28.0,0.13007,3.66591,1.18727,3.85338,-17.94544
408633.70853,28.0,0.10309,3.96763,1.75647,4.33904,-23.87897
408647.22253,28.0,0.08153,4.03278,2.41132,4.6987,-30.87642
408664.31954,28.0,0.06443,3.92976,2.98145,4.93275,-37.187
408685.90654,28.0,0.05102,3.52394,3.1643,4.73613,-41.92204
408713.14854,28.0,0.04042,3.19312,2.69588,4.17897,-40.17373
408747.64454,28.0,0.03192,3.56278,1.23289,3.77006,-19.08801
408791.19155,28.0,0.02528,6.0999,-1.30584,6.23811,12.08321
408846.25655,28.0,0.01999,14.07389,-4.22383,14.69405,16.70546
422895.07022,29.0,20004.453,0.34597,-0.0145,0.34628,2.39996
422895.21222,29.0,15829.126,0.35414,0.00509,0.35418,-0.82422
422895.35422,29.0,12516.703,0.36395,0.02169,0.3646,-3.41005
422895.49622,29.0,9909.4424,0.373,0.03518,0.37466,-5.38738
422895.66122,29.0,7835.48,0.38106,0.04858,0.38414,-7.26474
422895.86122,29.0,6217.2461,0.39252,0.05966,0.39703,-8.64275
422896.10022,29.0,4905.291,0.40454,0.06831,0.41027,-9.58446
422896.33822,29.0,3881.2737,0.41787,0.07604,0.42474,-10.31367
422896.57622,29.0,3070.9827,0.43139,0.08682,0.44004,-11.37923
422896.81422,29.0,2430.7778,0.44499,0.09432,0.45488,-11.96703
422897.05222,29.0,1923.1537,0.46121,0.10497,0.473,-12.82215
422897.29022,29.0,1522.4358,0.47729,0.11363,0.49063,-13.39189
422897.52922,29.0,1203.8446,0.49486,0.12346,0.51003,-14.00816
422897.76722,29.0,952.86591,0.51394,0.13162,0.53053,-14.36451
422898.00522,29.0,754.27557,0.53453,0.14089,0.55278,-14.7661
422898.24322,29.0,596.71857,0.55554,0.15236,0.57606,-15.33691
422898.48022,29.0,471.96338,0.57901,0.16222,0.6013,-15.65133
422898.71922,29.0,373.20856,0.60242,0.1719,0.62647,-15.92606
422898.95722,29.0,295.47278,0.62765,0.18372,0.65399,-16.31537
422899.19622,29.0,233.87738,0.65417,0.19556,0.68277,-16.64377
422899.43422,29.0,185.05922,0.68409,0.20682,0.71467,-16.82116
422899.67022,29.0,146.35823,0.71408,0.22151,0.74765,-17.23376
422899.90722,29.0,115.77804,0.74626,0.23432,0.78219,-17.4317
422900.14122,29.0,91.6721,0.78005,0.24648,0.81806,-17.53554
422900.38722,29.0,72.51701,0.814,0.26213,0.85516,-17.84973
422900.61622,29.0,57.36816,0.84891,0.27657,0.89282,-18.04555
422900.85222,29.0,45.3629,0.88712,0.29646,0.93535,-18.47881
422901.08522,29.0,35.93134,0.92624,0.31611,0.9787,-18.84409
422901.33522,29.0,28.40909,0.96784,0.3411,1.02619,-19.41421
422901.54922,29.0,22.48202,1.01232,0.3712,1.07823,-20.13722
422901.81422,29.0,17.79613,1.06149,0.4013,1.13481,-20.70954
422902.06722,29.0,14.06813,1.11046,0.43843,1.19388,-21.54499
422902.28322,29.0,11.1448,1.18143,0.49005,1.27903,-22.52818
422902.55022,29.0,8.81772,1.24341,0.53184,1.35238,-23.15786
422902.72822,29.0,6.97545,1.32916,0.58427,1.45191,-23.72913
422902.94622,29.0,5.5173,1.45138,0.62803,1.58143,-23.39895
422903.21622,29.0,4.36941,1.5449,0.69359,1.69345,-24.17776
422903.55122,29.0,3.45686,1.6631,0.70674,1.80704,-23.02331
422903.96922,29.0,2.73547,1.795,0.7232,1.93521,-21.9443
422904.49422,29.0,2.16054,1.92233,0.70954,2.04909,-20.25927
422905.15422,29.0,1.70952,2.06915,0.68533,2.17969,-18.32558
422905.98222,29.0,1.35352,2.21152,0.68396,2.31487,-17.18542
422907.02522,29.0,1.07079,2.31846,0.70731,2.42395,-16.96573
422908.33922,29.0,0.84734,2.37757,0.73524,2.48866,-17.18364
422909.99522,29.0,0.67072,2.41047,0.75564,2.52614,-17.40528
422912.08323,29.0,0.53067,2.42734,0.74325,2.53858,-17.0246
422914.72023,29.0,0.41976,2.46944,0.71636,2.57125,-16.17697
422918.05123,29.0,0.33183,2.56457,0.68464,2.65438,-14.94727
422922.25723,29.0,0.26261,2.74298,0.67325,2.82439,-13.79042
422927.56523,29.0,0.20791,3.03336,0.74561,3.12365,-13.80975
422934.27023,29.0,0.16452,3.39693,0.9909,3.5385,-16.2622
422942.74623,29.0,0.13007,3.70828,1.44685,3.98054,-21.31418
422953.43623,29.0,0.10309,3.83188,2.01621,4.32994,-27.75183
422966.95023,29.0,0.08153,3.73821,2.52745,4.51245,-34.06312
422984.04823,29.0,0.06443,3.54857,2.858,4.55637,-38.84778
423005.63423,29.0,0.05102,3.26083,2.67801,4.21956,-39.39513
423032.87724,29.0,0.04042,3.36638,1.79854,3.81671,-28.11398
423067.37324,29.0,0.03192,4.72013,0.13431,4.72204,-1.62985
423110.92025,29.0,0.02528,8.8947,-1.75435,9.06606,11.15755
423165.98525,29.0,0.01999,19.20605,-1.89364,19.29918,5.63092
437198.58193,30.0,20004.453,0.34604,-0.01348,0.3463,2.2315
437198.72393,30.0,15829.126,0.35473,0.00385,0.35476,-0.62116
437198.86593,30.0,12516.703,0.36327,0.02101,0.36388,-3.31064
437199.00793,30.0,9909.4424,0.37139,0.03441,0.37298,-5.29269
437199.17293,30.0,7835.48,0.38443,0.04682,0.38727,-6.94392
437199.37293,30.0,6217.2461,0.39216,0.05771,0.39638,-8.37188
437199.61093,30.0,4905.291,0.40527,0.06846,0.41101,-9.58768
437199.84993,30.0,3881.2737,0.41753,0.07883,0.42491,-10.69209
437200.08793,30.0,3070.9827,0.43165,0.08758,0.44045,-11.46991
437200.32593,30.0,2430.7778,0.44652,0.09592,0.45671,-12.12432
437200.56393,30.0,1923.1537,0.46211,0.10475,0.47383,-12.77187
437200.80193,30.0,1522.4358,0.47894,0.11333,0.49216,-13.31288
437201.03993,30.0,1203.8446,0.49668,0.12454,0.51206,-14.07672
437201.27893,30.0,952.86591,0.51582,0.13238,0.53253,-14.39389
437201.51693,30.0,754.27557,0.53536,0.14259,0.55402,-14.91468
437201.75493,30.0,596.71857,0.55658,0.15234,0.57705,-15.30695
437201.99193,30.0,471.96338,0.57807,0.16177,0.60028,-15.63378
437202.23093,30.0,373.20856,0.60249,0.17251,0.6267,-15.97842
437202.46893,30.0,295.47278,0.6284,0.18387,0.65475,-16.30921
437202.70793,30.0,233.87738,0.65384,0.19448,0.68215,-16.56467
437202.94593,30.0,185.05922,0.68277,0.20673,0.71338,-16.84555
437203.18193,30.0,146.35823,0.71348,0.21775,0.74596,-16.97174
437203.41893,30.0,115.77804,0.7448,0.2331,0.78042,-17.37854
437203.65293,30.0,91.6721,0.77909,0.24804,0.81763,-17.66019
437203.89793,30.0,72.51701,0.81254,0.26227,0.85382,-17.88894
437204.12693,30.0,57.36816,0.84961,0.27788,0.8939,-18.11094
437204.36393,30.0,45.3629,0.88685,0.29385,0.93426,-18.33238
437204.59593,30.0,35.93134,0.92382,0.31545,0.97619,-18.85315
437204.84593,30.0,28.40909,0.96641,0.33578,1.02308,-19.15988
437205.06093,30.0,22.48202,1.008,0.36576,1.07231,-19.94364
437205.32593,30.0,17.79613,1.05247,0.40315,1.12704,-20.95958
437205.57793,30.0,14.06813,1.11618,0.44043,1.19994,-21.53352
437205.79393,30.0,11.1448,1.17292,0.48315,1.26853,-22.38762
437206.06093,30.0,8.81772,1.24859,0.53017,1.35649,-23.00684
437206.23893,30.0,6.97545,1.34152,0.60135,1.47014,-24.14494
437206.45793,30.0,5.5173,1.42943,0.62491,1.56006,-23.61384
437206.72693,30.0,4.36941,1.54162,0.67767,1.684,-23.72957
437207.06193,30.0,3.45686,1.66819,0.68873,1.80478,-22.43384
437207.48093,30.0,2.73547,1.82914,0.71509,1.96395,-21.35282
437208.00593,30.0,2.16054,1.95748,0.74974,2.09614,-20.95757
437208.66493,30.0,1.70952,2.0546,0.75023,2.18729,-20.05946
437209.49393,30.0,1.35352,2.14252,0.72492,2.26183,-18.69318
437210.53593,30.0,1.07079,2.22523,0.68583,2.32852,-17.12973
437211.84993,30.0,0.84734,2.31217,0.64029,2.39919,-15.47864
437213.50593,30.0,0.67072,2.41727,0.60977,2.493,-14.15777
437215.59493,30.0,0.53067,2.55149,0.60392,2.62199,-13.3165
437218.23093,30.0,0.41976,2.71355,0.67559,2.79639,-13.98065
437221.56294,30.0,0.33183,2.84757,0.84712,2.9709,-16.56722
437225.76794,30.0,0.26261,2.89581,1.07343,3.08836,-20.33887
437231.07694,30.0,0.20791,2.86172,1.27483,3.13283,-24.01186
437237.78094,30.0,0.16452,2.8037,1.38127,3.12548,-26.22757
437246.25794,30.0,0.13007,2.80566,1.3671,3.12101,-25.97833
437256.94794,30.0,0.10309,2.96787,1.22228,3.20971,-22.38364
437270.46194,30.0,0.08153,3.4464,0.97586,3.58189,-15.80974
437287.55894,30.0,0.06443,4.36066,0.82906,4.43877,-10.76471
437309.14594,30.0,0.05102,5.94366,1.08379,6.04167,-10.33397
437336.38795,30.0,0.04042,7.92436,2.40531,8.28137,-16.88481
437370.88395,30.0,0.03192,9.65433,5.21809,10.97426,-28.39087
437414.43096,30.0,0.02528,10.10477,9.71294,14.01597,-43.86732
437469.49696,30.0,0.01999,7.09837,16.7069,18.15234,-66.9805
451498.30805,31.0,20004.453,0.34656,-0.01438,0.34686,2.37612
451498.45005,31.0,15829.126,0.35494,0.00598,0.35499,-0.96543
451498.59205,31.0,12516.703,0.36201,0.01973,0.36254,-3.11889
451498.73405,31.0,9909.4424,0.37275,0.03438,0.37433,-5.26911
451498.89905,31.0,7835.48,0.38394,0.04526,0.3866,-6.72298
451499.09905,31.0,6217.2461,0.39306,0.05826,0.39735,-8.43188
451499.33805,31.0,4905.291,0.40482,0.06834,0.41055,-9.58246
451499.57605,31.0,3881.2737,0.41732,0.0776,0.42448,-10.53326
451499.81405,31.0,3070.9827,0.43048,0.0866,0.43911,-11.37369
451500.05205,31.0,2430.7778,0.44539,0.09521,0.45545,-12.06665
451500.29005,31.0,1923.1537,0.4621,0.10445,0.47376,-12.73657
451500.52805,31.0,1522.4358,0.47893,0.1141,0.49234,-13.4001
451500.76605,31.0,1203.8446,0.49605,0.1224,0.51093,-13.86123
451501.00505,31.0,952.86591,0.5146,0.1315,0.53114,-14.3339
451501.24305,31.0,754.27557,0.53458,0.14002,0.55261,-14.67734
451501.48105,31.0,596.71857,0.55599,0.15219,0.57644,-15.30855
451501.71805,31.0,471.96338,0.5793,0.16091,0.60124,-15.52299
451501.95705,31.0,373.20856,0.60193,0.17205,0.62604,-15.95153
451502.19505,31.0,295.47278,0.62659,0.18305,0.65278,-16.28478
451502.43405,31.0,233.87738,0.65341,0.19537,0.68199,-16.64682
451502.67205,31.0,185.05922,0.68352,0.20796,0.71445,-16.92233
451502.90805,31.0,146.35823,0.71315,0.22027,0.74639,-17.16455
451503.14505,31.0,115.77804,0.74488,0.23363,0.78066,-17.41378
451503.37905,31.0,91.6721,0.77663,0.2475,0.81512,-17.67615
451503.62405,31.0,72.51701,0.81286,0.26168,0.85394,-17.84464
451503.85405,31.0,57.36816,0.85119,0.27771,0.89534,-18.0696
451504.09005,31.0,45.3629,0.88907,0.29461,0.93661,-18.33344
451504.32305,31.0,35.93134,0.92545,0.31692,0.97821,-18.90344
451504.57305,31.0,28.40909,0.96525,0.33916,1.0231,-19.3601
451504.78705,31.0,22.48202,1.00657,0.36536,1.07082,-19.94944
451505.05205,31.0,17.79613,1.05432,0.4049,1.1294,-21.00851
451505.30405,31.0,14.06813,1.11238,0.43949,1.19605,-21.55856
451505.52005,31.0,11.1448,1.16846,0.48414,1.26479,-22.50605
451505.78805,31.0,8.81772,1.2448,0.53065,1.35319,-23.08831
451505.96605,31.0,6.97545,1.34777,0.59292,1.47242,-23.74585
451506.18405,31.0,5.5173,1.42207,0.63139,1.55593,-23.94101
451506.45305,31.0,4.36941,1.5453,0.67549,1.68648,-23.61143
451506.78805,31.0,3.45686,1.65921,0.69425,1.7986,-22.70566
451507.20705,31.0,2.73547,1.81755,0.70369,1.94902,-21.16446
451507.73205,31.0,2.16054,1.96605,0.73527,2.09905,-20.50499
451508.39105,31.0,1.70952,2.07019,0.75022,2.20194,-19.91998
451509.22005,31.0,1.35352,2.15298,0.73617,2.27536,-18.87715
451510.26305,31.0,1.07079,2.22659,0.70331,2.33503,-17.52976
451511.57705,31.0,0.84734,2.30067,0.6617,2.39393,-16.04586
451513.23205,31.0,0.67072,2.39024,0.62482,2.47055,-14.6496
451515.32105,31.0,0.53067,2.50754,0.5999,2.5783,-13.45452
451517.95705,31.0,0.41976,2.6715,0.63102,2.74501,-13.28993
451521.28905,31.0,0.33183,2.84852,0.76235,2.94877,-14.98293
451525.49505,31.0,0.26261,2.97203,0.99725,3.13488,-18.54887
451530.80305,31.0,0.20791,2.99506,1.26457,3.25108,-22.89041
451537.50705,31.0,0.16452,2.93553,1.47322,3.28447,-26.65017
451545.98405,31.0,0.13007,2.87109,1.555,3.26514,-28.44023
451556.67405,31.0,0.10309,2.90722,1.47494,3.25997,-26.90032
451570.18805,31.0,0.08153,3.17816,1.21771,3.40345,-20.9643
451587.28505,31.0,0.06443,3.8587,0.91077,3.96473,-13.2805
451608.87206,31.0,0.05102,5.29063,0.70787,5.33777,-7.6207
451636.11506,31.0,0.04042,7.56539,1.3529,7.6854,-10.13886
451670.61006,31.0,0.03192,10.25726,3.66363,10.89191,-19.65543
451714.15807,31.0,0.02528,12.37184,8.39709,14.95237,-34.16577
451769.22307,31.0,0.01999,12.03829,17.45568,21.20427,-55.40796
465788.83396,32.0,20004.453,0.34777,-0.01603,0.34814,2.63866
465788.97596,32.0,15829.126,0.35505,0.00414,0.35507,-0.66781
465789.11796,32.0,12516.703,0.3642,0.01919,0.3647,-3.01651
465789.25996,32.0,9909.4424,0.37407,0.03455,0.37566,-5.2772
465789.42496,32.0,7835.48,0.3852,0.04662,0.38801,-6.90126
465789.62496,32.0,6217.2461,0.39592,0.05889,0.40027,-8.46067
465789.86396,32.0,4905.291,0.40708,0.06798,0.41272,-9.4805
465790.10196,32.0,3881.2737,0.42052,0.07865,0.42781,-10.59321
465790.33996,32.0,3070.9827,0.43382,0.08833,0.44272,-11.50881
465790.57796,32.0,2430.7778,0.44832,0.09731,0.45876,-12.24682
465790.81596,32.0,1923.1537,0.46287,0.10474,0.47458,-12.75067
465791.05396,32.0,1522.4358,0.47853,0.11333,0.49177,-13.32383
465791.29196,32.0,1203.8446,0.49739,0.12274,0.51231,-13.86198
465791.53096,32.0,952.86591,0.51465,0.13276,0.5315,-14.46466
465791.76896,32.0,754.27557,0.53618,0.14077,0.55435,-14.71086
465792.00696,32.0,596.71857,0.55562,0.15188,0.57601,-15.28856
465792.24396,32.0,471.96338,0.57997,0.16254,0.60231,-15.65614
465792.48296,32.0,373.20856,0.60074,0.17306,0.62517,-16.0702
465792.72096,32.0,295.47278,0.62686,0.184,0.6533,-16.35804
465792.95996,32.0,233.87738,0.6532,0.19512,0.68172,-16.63162
465793.19796,32.0,185.05922,0.6821,0.20616,0.71258,-16.81688
465793.43396,32.0,146.35823,0.71215,0.21868,0.74497,-17.07028
465793.66996,32.0,115.77804,0.74511,0.23306,0.78071,-17.36877
465793.90496,32.0,91.6721,0.77825,0.24659,0.81638,-17.58114
465794.14996,32.0,72.51701,0.81317,0.26269,0.85455,-17.90249
465794.37896,32.0,57.36816,0.84749,0.27775,0.89184,-18.14563
465794.61596,32.0,45.3629,0.88515,0.29435,0.93281,-18.39405
465794.84796,32.0,35.93134,0.92583,0.31445,0.97778,-18.75944
465795.09796,32.0,28.40909,0.96614,0.34004,1.02424,-19.38983
465795.31296,32.0,22.48202,1.01186,0.36805,1.07672,-19.98802
465795.57796,32.0,17.79613,1.05603,0.39972,1.12915,-20.73213
465795.82996,32.0,14.06813,1.10636,0.4404,1.19079,-21.70551
465796.04596,32.0,11.1448,1.17811,0.48177,1.27281,-22.24119
465796.31296,32.0,8.81772,1.23761,0.53908,1.34992,-23.53724
465796.49096,32.0,6.97545,1.33664,0.58815,1.46032,-23.75062
465796.70896,32.0,5.5173,1.43403,0.61596,1.56072,-23.24491
465796.97896,32.0,4.36941,1.56652,0.68857,1.71118,-23.72814
465797.31396,32.0,3.45686,1.66264,0.72759,1.81487,-23.63472
465797.73297,32.0,2.73547,1.7903,0.72982,1.93335,-22.17826
465798.25797,32.0,2.16054,1.91916,0.72812,2.05264,-20.77655
465798.91697,32.0,1.70952,2.04522,0.69874,2.16128,-18.86249
465799.74497,32.0,1.35352,2.18468,0.66809,2.28455,-17.00391
465800.78797,32.0,1.07079,2.32175,0.66716,2.4157,-16.03212
465802.10197,32.0,0.84734,2.42793,0.70421,2.52799,-16.17467
465803.75797,32.0,0.67072,2.49378,0.75872,2.60664,-16.92205
465805.84697,32.0,0.53067,2.49848,0.81002,2.6265,-17.9629
465808.48297,32.0,0.41976,2.49651,0.82632,2.62971,-18.31396
465811.81497,32.0,0.33183,2.52365,0.81045,2.65059,-17.80393
465816.01997,32.0,0.26261,2.61816,0.77671,2.73095,-16.52361
465821.32897,32.0,0.20791,2.82371,0.74852,2.92124,-14.84667
465828.03297,32.0,0.16452,3.18728,0.79697,3.28541,-14.03886
465836.50897,32.0,0.13007,3.68676,1.04515,3.83204,-15.8274
465847.19997,32.0,0.10309,4.17966,1.57984,4.46827,-20.70575
465860.71397,32.0,0.08153,4.4689,2.34834,5.04834,-27.72131
465877.81097,32.0,0.06443,4.54353,3.15342,5.53062,-34.76241
465899.39798,32.0,0.05102,4.13328,3.77113,5.59513,-42.37676
465926.63998,32.0,0.04042,3.48556,3.78884,5.14824,-47.38736
465961.13598,32.0,0.03192,3.04847,2.68962,4.06537,-41.42142
466004.68299,32.0,0.02528,4.13314,-0.25765,4.14116,3.56703
466059.74899,32.0,0.01999,10.54017,-6.25483,12.25635,30.68607
480066.24189,33.0,20004.453,0.34975,-0.01428,0.35005,2.33784
480066.38389,33.0,15829.126,0.35706,0.00334,0.35708,-0.53579
480066.52589,33.0,12516.703,0.36683,0.02069,0.36741,-3.22819
480066.66789,33.0,9909.4424,0.37703,0.03515,0.37867,-5.32687
480066.83289,33.0,7835.48,0.38632,0.04737,0.38922,-6.99049
480067.03289,33.0,6217.2461,0.3966,0.05709,0.40069,-8.19077
480067.27189,33.0,4905.291,0.40846,0.06852,0.41416,-9.52298
480067.50989,33.0,3881.2737,0.42082,0.07852,0.42809,-10.56966
480067.74789,33.0,3070.9827,0.43368,0.08788,0.44249,-11.45499
480067.98589,33.0,2430.7778,0.44933,0.09797,0.45988,-12.29962
480068.22389,33.0,1923.1537,0.46276,0.10481,0.47449,-12.76175
480068.46189,33.0,1522.4358,0.47889,0.11442,0.49237,-13.4373
480068.69989,33.0,1203.8446,0.4958,0.12354,0.51096,-13.99153
480068.93889,33.0,952.86591,0.51427,0.1325,0.53106,-14.44798
480069.17689,33.0,754.27557,0.53309,0.14168,0.5516,-14.88374
480069.41489,33.0,596.71857,0.55525,0.15198,0.57567,-15.30773
480069.65189,33.0,471.96338,0.57665,0.16033,0.59852,-15.53756
480069.89089,33.0,373.20856,0.60149,0.17186,0.62556,-15.94581
480070.12889,33.0,295.47278,0.62553,0.18197,0.65146,-16.22018
480070.36789,33.0,233.87738,0.65266,0.19392,0.68086,-16.548
480070.60589,33.0,185.05922,0.68009,0.20683,0.71085,-16.91591
480070.84189,33.0,146.35823,0.70948,0.22003,0.74281,-17.23021
480071.07889,33.0,115.77804,0.74255,0.23287,0.77821,-17.41164
480071.31289,33.0,91.6721,0.77591,0.2461,0.814,-17.59798
480071.55789,33.0,72.51701,0.8103,0.26188,0.85156,-17.91025
480071.78789,33.0,57.36816,0.8477,0.27652,0.89166,-18.06618
480072.02389,33.0,45.3629,0.88517,0.29327,0.93249,-18.33086
480072.25589,33.0,35.93134,0.92153,0.31592,0.97418,-18.92259
480072.50689,33.0,28.40909,0.96093,0.33956,1.01916,-19.4618
480072.72089,33.0,22.48202,1.00298,0.36782,1.0683,-20.13928
480072.98589,33.0,17.79613,1.0528,0.40553,1.12821,-21.06634
480073.23789,33.0,14.06813,1.10844,0.4389,1.19217,-21.60174
480073.45389,33.0,11.1448,1.1654,0.48846,1.26362,-22.74041
480073.72189,33.0,8.81772,1.24114,0.53364,1.351,-23.26589
480073.89989,33.0,6.97545,1.34808,0.5835,1.46894,-23.40489
480074.11789,33.0,5.5173,1.42001,0.64542,1.55981,-24.44246
480074.38689,33.0,4.36941,1.54227,0.67417,1.68318,-23.61141
480074.72189,33.0,3.45686,1.66068,0.71033,1.80622,-23.15814
480075.14089,33.0,2.73547,1.80249,0.70744,1.93635,-21.42887
480075.66589,33.0,2.16054,1.96515,0.72169,2.09348,-20.16548
480076.32489,33.0,1.70952,2.09283,0.74763,2.22236,-19.65836
480077.15389,33.0,1.35352,2.18085,0.75414,2.30756,-19.0755
480078.19689,33.0,1.07079,2.24746,0.7364,2.36503,-18.1418
480079.51089,33.0,0.84734,2.30744,0.70247,2.412,-16.93218
480081.16589,33.0,0.67072,2.37625,0.66527,2.46762,-15.64043
480083.25489,33.0,0.53067,2.47201,0.62905,2.5508,-14.27691
480085.89189,33.0,0.41976,2.6196,0.62227,2.6925,-13.36253
480089.2229,33.0,0.33183,2.82092,0.69555,2.90541,-13.85112
480093.4289,33.0,0.26261,3.0263,0.89496,3.15586,-16.4744
480098.7369,33.0,0.20791,3.15447,1.20318,3.37614,-20.87779
480105.4409,33.0,0.16452,3.15626,1.52893,3.50708,-25.84608
480113.9179,33.0,0.13007,3.07094,1.75701,3.53804,-29.77569
480124.6079,33.0,0.10309,2.9935,1.8096,3.49795,-31.15344
480138.1219,33.0,0.08153,3.05261,1.63075,3.46089,-28.11178
480155.2189,33.0,0.06443,3.42574,1.27345,3.65477,-20.39158
480176.8059,33.0,0.05102,4.51392,0.6859,4.56573,-8.64007
480204.04891,33.0,0.04042,6.73732,0.50639,6.75632,-4.29837
480238.54391,33.0,0.03192,10.2281,1.72182,10.37202,-9.5557
480282.09192,33.0,0.02528,14.50151,5.88028,15.64838,-22.07228
480337.15692,33.0,0.01999,18.6403,16.43897,24.85358,-41.40923
494344.82082,34.0,20004.453,0.3491,-0.01579,0.34946,2.5905
494344.96282,34.0,15829.126,0.35769,0.00496,0.35773,-0.79388
494345.10482,34.0,12516.703,0.36641,0.02065,0.367,-3.22536
494345.24682,34.0,9909.4424,0.37465,0.03552,0.37633,-5.41618
494345.41182,34.0,7835.48,0.38607,0.04681,0.38889,-6.91314
494345.61182,34.0,6217.2461,0.39575,0.05846,0.40004,-8.40347
494345.85082,34.0,4905.291,0.40825,0.06912,0.41406,-9.6098
494346.08882,34.0,3881.2737,0.4208,0.07772,0.42792,-10.46475
494346.32682,34.0,3070.9827,0.43354,0.08603,0.442,-11.22334
494346.56482,34.0,2430.7778,0.44699,0.09756,0.45751,-12.31244
494346.80282,34.0,1923.1537,0.46228,0.10349,0.47373,-12.6189
494347.04082,34.0,1522.4358,0.47835,0.11392,0.49173,-13.39535
494347.27882,34.0,1203.8446,0.49517,0.1229,0.51019,-13.93892
494347.51782,34.0,952.86591,0.51305,0.13222,0.52981,-14.45142
494347.75582,34.0,754.27557,0.53251,0.14167,0.55104,-14.89757
494347.99282,34.0,596.71857,0.55292,0.15018,0.57295,-15.19561
494348.23082,34.0,471.96338,0.57657,0.16042,0.59847,-15.5481
494348.46982,34.0,373.20856,0.59872,0.17126,0.62273,-15.96252
494348.70782,34.0,295.47278,0.62404,0.18203,0.65004,-16.26163
494348.94682,34.0,233.87738,0.65071,0.19363,0.67891,-16.57114
494349.18482,34.0,185.05922,0.68082,0.20554,0.71117,-16.79889
494349.42082,34.0,146.35823,0.70842,0.21788,0.74117,-17.09576
494349.65682,34.0,115.77804,0.74141,0.23204,0.77687,-17.37832
494349.89182,34.0,91.6721,0.77556,0.24667,0.81385,-17.64353
494350.13682,34.0,72.51701,0.80921,0.26104,0.85027,-17.87874
