Repository: SebaVillagra00/ICM2985-SOH-IPRE

## Data University of Cambridge (EIS Cambridge)
Data publicada en "Identifying degradation patterns of lithium ion batteries from impedance spectroscopy using machine learning" (Zhang, Tang, Zhang, Wang, Stimming & Lee, 2020) https://www.nature.com/articles/s41467-020-15235-7.

Carpeta contiene:
* Paper de Nature Comunications (IF: 16.6).
* Data frames para IOS.
* Data frames para Windows.

Cada Data frame está contenido en un archivo .txt con las siguientes columnas:
* time/s: tiempo en que se mide la muestra.
* cycle number: ciclo de carga de la batería.
* freq/Hz: frecuencia de la señal de input.
* Re(Z)/Ohm: Parte resistiva de la impedancia.
* Im(Z)/Ohm: Parte reactiva de la impedancia.

File: EIS Cambridge/VisualizacionDatos-CurvasNyquist/EIS_state_VII_25C07.csv (part 8 of 13)
time/s,cycle number,freq/Hz,Re(Z)/Ohm,-Im(Z)/Ohm,|Z|/Ohm,Phase(Z)/deg
1119840.86252,78.0,5.5173,1.39283,0.67221,1.54656,-25.76308
1119841.13252,78.0,4.36941,1.49903,0.73407,1.66912,-26.09092
1119841.46752,78.0,3.45686,1.64796,0.76474,1.81676,-24.8936
1119841.88552,78.0,2.73547,1.82146,0.83756,2.0048,-24.69432
1119842.41152,78.0,2.16054,1.94794,0.90183,2.14657,-24.84254
1119843.07052,78.0,1.70952,2.06181,0.91671,2.25642,-23.97067
1119843.89852,78.0,1.35352,2.18046,0.90281,2.35997,-22.49175
1119844.94152,78.0,1.07079,2.30013,0.87363,2.46045,-20.79776
1119846.25552,78.0,0.84734,2.43586,0.83308,2.57438,-18.88096
1119847.91152,78.0,0.67072,2.59862,0.81669,2.72393,-17.44687
1119850.00051,78.0,0.53067,2.80289,0.84661,2.92796,-16.80693
1119852.63651,78.0,0.41976,3.01152,0.99185,3.17065,-18.22938
1119855.96851,78.0,0.33183,3.14317,1.24363,3.38026,-21.58672
1119860.17351,78.0,0.26261,3.15788,1.513,3.50163,-25.59994
1119865.4825,78.0,0.20791,3.09625,1.69671,3.53066,-28.72233
1119872.1865,78.0,0.16452,3.05653,1.74484,3.5195,-29.72016
1119880.66249,78.0,0.13007,3.14965,1.64071,3.55137,-27.51581
1119891.35348,78.0,0.10309,3.51684,1.38468,3.77962,-21.49099
1119904.86647,78.0,0.08153,4.4003,1.10102,4.53595,-14.04782
1119921.96446,78.0,0.06443,5.8311,1.10703,5.93525,-10.74968
1119943.55144,78.0,0.05102,8.02238,1.95894,8.25809,-13.72218
1119970.79342,78.0,0.04042,10.26051,4.32423,11.1345,-22.85266
1120005.28939,78.0,0.03192,11.61986,8.69066,14.5103,-36.79334
1120048.83636,78.0,0.02528,10.5659,15.53842,18.79044,-55.78487
1120103.90232,78.0,0.01999,3.69247,23.49588,23.78426,-81.06879
1134017.97601,79.0,20004.453,0.35086,-0.01474,0.35117,2.40647
1134018.11801,79.0,15829.126,0.35794,0.00509,0.35798,-0.81464
1134018.26001,79.0,12516.703,0.36627,0.02018,0.36683,-3.15364
1134018.40201,79.0,9909.4424,0.37512,0.03326,0.37659,-5.06637
1134018.56701,79.0,7835.48,0.3868,0.04454,0.38935,-6.56854
1134018.76701,79.0,6217.2461,0.39712,0.05595,0.40104,-8.01991
1134019.00601,79.0,4905.291,0.40758,0.06629,0.41294,-9.23769
1134019.244,79.0,3881.2737,0.42063,0.07603,0.42745,-10.24604
1134019.482,79.0,3070.9827,0.43299,0.0844,0.44114,-11.03032
1134019.72,79.0,2430.7778,0.44616,0.0934,0.45583,-11.82309
1134019.958,79.0,1923.1537,0.46062,0.10165,0.47171,-12.44471
1134020.196,79.0,1522.4358,0.4771,0.11158,0.48997,-13.16325
1134020.434,79.0,1203.8446,0.4932,0.11984,0.50755,-13.65699
1134020.673,79.0,952.86591,0.51122,0.1268,0.52671,-13.9297
1134020.911,79.0,754.27557,0.53029,0.13695,0.54769,-14.48056
1134021.148,79.0,596.71857,0.55254,0.14597,0.57149,-14.79817
1134021.386,79.0,471.96338,0.57236,0.15578,0.59318,-15.22567
1134021.625,79.0,373.20856,0.59642,0.16729,0.61944,-15.66818
1134021.862,79.0,295.47278,0.61972,0.17793,0.64476,-16.0192
1134022.102,79.0,233.87738,0.64554,0.18823,0.67243,-16.25605
1134022.34,79.0,185.05922,0.67229,0.19968,0.70132,-16.5419
1134022.576,79.0,146.35823,0.70201,0.21212,0.73336,-16.81249
1134022.812,79.0,115.77804,0.73114,0.22665,0.76547,-17.22339
1134023.046,79.0,91.6721,0.76314,0.24054,0.80015,-17.495
1134023.292,79.0,72.51701,0.79754,0.25377,0.83694,-17.65065
1134023.521,79.0,57.36816,0.83444,0.27283,0.87791,-18.10577
1134023.758,79.0,45.3629,0.8695,0.29098,0.9169,-18.50322
1134023.99,79.0,35.93134,0.90171,0.30903,0.95319,-18.91729
1134024.24,79.0,28.40909,0.94336,0.33323,1.00048,-19.45519
1134024.455,79.0,22.48202,0.9844,0.36471,1.04979,-20.32905
1134024.72,79.0,17.79613,1.02369,0.40243,1.09995,-21.46088
1134024.972,79.0,14.06813,1.08547,0.45181,1.17574,-22.59862
1134025.188,79.0,11.1448,1.13923,0.49332,1.24146,-23.41374
1134025.455,79.0,8.81772,1.2183,0.55173,1.33741,-24.36436
1134025.633,79.0,6.97545,1.29492,0.63625,1.44278,-26.16699
1134025.851,79.0,5.5173,1.39212,0.67287,1.5462,-25.79656
1134026.121,79.0,4.36941,1.49626,0.73388,1.66654,-26.12671
1134026.456,79.0,3.45686,1.65124,0.76608,1.8203,-24.88842
1134026.874,79.0,2.73547,1.82008,0.84525,2.00678,-24.91033
1134027.4,79.0,2.16054,1.94326,0.90765,2.14478,-25.03611
1134028.059,79.0,1.70952,2.06006,0.91852,2.25556,-24.03057
1134028.887,79.0,1.35352,2.1817,0.9043,2.36169,-22.51375
1134029.93,79.0,1.07079,2.30444,0.87395,2.4646,-20.76905
1134031.244,79.0,0.84734,2.44497,0.83439,2.58343,-18.84313
1134032.89999,79.0,0.67072,2.61382,0.82315,2.74037,-17.48031
1134034.98899,79.0,0.53067,2.82043,0.86288,2.94948,-17.01091
1134037.62499,79.0,0.41976,3.02169,1.02226,3.18993,-18.69098
1134040.95699,79.0,0.33183,3.13708,1.27534,3.38641,-22.12353
1134045.16198,79.0,0.26261,3.13762,1.52824,3.49001,-25.96933
1134050.47098,79.0,0.20791,3.07651,1.69093,3.51058,-28.7943
1134057.17498,79.0,0.16452,3.05092,1.71716,3.50096,-29.37227
1134065.65197,79.0,0.13007,3.17156,1.59587,3.55044,-26.71068
1134076.34196,79.0,0.10309,3.58975,1.3368,3.83058,-20.42503
1134089.85595,79.0,0.08153,4.53657,1.09246,4.66626,-13.53965
1134106.95294,79.0,0.06443,6.01123,1.18512,6.12694,-11.15287
1134128.53992,79.0,0.05102,8.15825,2.16927,8.44173,-14.89036
1134155.7819,79.0,0.04042,10.24079,4.69003,11.26367,-24.60662
1134190.27787,79.0,0.03192,11.29387,9.03406,14.46256,-38.65662
1134233.82484,79.0,0.02528,9.79325,15.61348,18.43064,-57.90281
1134288.8908,79.0,0.01999,2.55236,22.64173,22.78513,-83.56829
1148203.86328,80.0,20004.453,0.35001,-0.01641,0.35039,2.68495
1148204.00528,80.0,15829.126,0.357,0.002,0.35701,-0.32061
1148204.14728,80.0,12516.703,0.36673,0.01932,0.36724,-3.01515
1148204.28928,80.0,9909.4424,0.37418,0.03271,0.3756,-4.99535
1148204.45428,80.0,7835.48,0.38414,0.04537,0.38681,-6.73656
1148204.65428,80.0,6217.2461,0.39465,0.05525,0.3985,-7.9699
1148204.89328,80.0,4905.291,0.40548,0.06616,0.41085,-9.26732
1148205.13128,80.0,3881.2737,0.41866,0.07593,0.42549,-10.27924
1148205.36928,80.0,3070.9827,0.43058,0.08421,0.43874,-11.06642
1148205.60728,80.0,2430.7778,0.44575,0.09242,0.45523,-11.71377
1148205.84528,80.0,1923.1537,0.46006,0.10194,0.47122,-12.49423
1148206.08328,80.0,1522.4358,0.476,0.11013,0.48857,-13.02715
1148206.32128,80.0,1203.8446,0.49252,0.11869,0.50662,-13.54907
1148206.56028,80.0,952.86591,0.51004,0.12651,0.5255,-13.93004
1148206.79828,80.0,754.27557,0.53,0.1373,0.5475,-14.52301
1148207.03628,80.0,596.71857,0.5513,0.14645,0.57042,-14.87663
1148207.27328,80.0,471.96338,0.5732,0.15709,0.59434,-15.32642
1148207.51228,80.0,373.20856,0.59642,0.16816,0.61968,-15.74602
1148207.75028,80.0,295.47278,0.61927,0.17765,0.64424,-16.00653
1148207.98928,80.0,233.87738,0.64446,0.18994,0.67186,-16.4219
1148208.22728,80.0,185.05922,0.67259,0.19989,0.70167,-16.55187
1148208.46328,80.0,146.35823,0.70237,0.21348,0.7341,-16.90619
1148208.70028,80.0,115.77804,0.73168,0.22632,0.76589,-17.18781
1148208.93428,80.0,91.6721,0.76372,0.24111,0.80088,-17.521
1148209.17928,80.0,72.51701,0.79672,0.25583,0.83679,-17.80162
1148209.40828,80.0,57.36816,0.83261,0.27001,0.8753,-17.96769
1148209.64528,80.0,45.3629,0.8682,0.28771,0.91463,-18.33469
1148209.87728,80.0,35.93134,0.90281,0.30936,0.95434,-18.91478
1148210.12828,80.0,28.40909,0.94234,0.33198,0.99911,-19.40684
1148210.34228,80.0,22.48202,0.9811,0.36474,1.0467,-20.39334
1148210.60728,80.0,17.79613,1.02322,0.40629,1.10093,-21.65638
1148210.85928,80.0,14.06813,1.08599,0.44654,1.17421,-22.35181
1148211.07528,80.0,11.1448,1.13431,0.49406,1.23724,-23.53593
1148211.34328,80.0,8.81772,1.21238,0.54797,1.33046,-24.322
1148211.52128,80.0,6.97545,1.30788,0.63088,1.45209,-25.75137
1148211.73928,80.0,5.5173,1.38342,0.67328,1.53856,-25.95121
1148212.00828,80.0,4.36941,1.5028,0.73876,1.67457,-26.17826
1148212.34328,80.0,3.45686,1.62991,0.77217,1.80356,-25.34932
1148212.76228,80.0,2.73547,1.81106,0.81671,1.9867,-24.2733
1148213.28728,80.0,2.16054,1.96881,0.88993,2.16059,-24.3236
1148213.94628,80.0,1.70952,2.08426,0.93006,2.28236,-24.04797
1148214.77527,80.0,1.35352,2.19017,0.92893,2.37902,-22.98346
1148215.81827,80.0,1.07079,2.2971,0.90387,2.46853,-21.47883
1148217.13127,80.0,0.84734,2.41282,0.8652,2.56325,-19.72699
1148218.78727,80.0,0.67072,2.55453,0.83294,2.68689,-18.05932
1148220.87627,80.0,0.53067,2.74114,0.82246,2.86186,-16.70154
1148223.51327,80.0,0.41976,2.97923,0.90807,3.11454,-16.95126
1148226.84427,80.0,0.33183,3.19792,1.13112,3.39207,-19.4789
1148231.05026,80.0,0.26261,3.31099,1.4515,3.61518,-23.67209
1148236.35826,80.0,0.20791,3.28907,1.7569,3.72889,-28.10948
1148243.06225,80.0,0.16452,3.20391,1.94192,3.74647,-31.22044
1148251.53925,80.0,0.13007,3.16786,1.94669,3.71819,-31.57128
1148262.22924,80.0,0.10309,3.31675,1.73807,3.74456,-27.65587
1148275.74323,80.0,0.08153,3.88432,1.3351,4.10736,-18.96863
1148292.84021,80.0,0.06443,5.04135,0.98465,5.13661,-11.05155
1148314.4272,80.0,0.05102,7.23502,1.04151,7.3096,-8.19168
1148341.67018,80.0,0.04042,10.2619,2.5556,10.57534,-13.98436
1148376.16515,80.0,0.03192,13.39148,6.5448,14.90524,-26.04611
1148419.71212,80.0,0.02528,15.25104,14.46969,21.02298,-43.49406
1148474.77807,80.0,0.01999,11.9154,26.89313,29.41458,-66.10355
1162386.59256,81.0,20004.453,0.35029,-0.01577,0.35065,2.57773
1162386.73456,81.0,15829.126,0.35928,0.00344,0.3593,-0.54854
1162386.87656,81.0,12516.703,0.36469,0.01981,0.36522,-3.10963
1162387.01856,81.0,9909.4424,0.37419,0.03153,0.37551,-4.81621
1162387.18356,81.0,7835.48,0.38428,0.04522,0.38693,-6.71092
1162387.38356,81.0,6217.2461,0.39492,0.05538,0.39879,-7.98229
1162387.62256,81.0,4905.291,0.40783,0.06534,0.41303,-9.10163
1162387.86056,81.0,3881.2737,0.41805,0.07512,0.42474,-10.18646
1162388.09856,81.0,3070.9827,0.43263,0.0834,0.44059,-10.91156
1162388.33656,81.0,2430.7778,0.44608,0.09396,0.45587,-11.89463
1162388.57456,81.0,1923.1537,0.46144,0.1021,0.4726,-12.4766
1162388.81256,81.0,1522.4358,0.47782,0.11042,0.49041,-13.0117
1162389.05156,81.0,1203.8446,0.49351,0.11875,0.50759,-13.53009
1162389.28956,81.0,952.86591,0.51107,0.12696,0.5266,-13.95044
1162389.52756,81.0,754.27557,0.52984,0.13706,0.54728,-14.50384
1162389.76556,81.0,596.71857,0.55089,0.14492,0.56963,-14.73864
1162390.00256,81.0,471.96338,0.57208,0.15643,0.59308,-15.29281
1162390.24156,81.0,373.20856,0.59499,0.16672,0.61791,-15.65312
1162390.47956,81.0,295.47278,0.61828,0.17648,0.64298,-15.93104
1162390.71856,81.0,233.87738,0.64519,0.18732,0.67183,-16.18952
1162390.95656,81.0,185.05922,0.67117,0.20088,0.70058,-16.66255
1162391.19256,81.0,146.35823,0.7009,0.21146,0.73211,-16.78877
1162391.42956,81.0,115.77804,0.73001,0.22569,0.7641,-17.17935
1162391.66356,81.0,91.6721,0.76353,0.23814,0.7998,-17.32252
1162391.90956,81.0,72.51701,0.79721,0.25371,0.83661,-17.65353
1162392.13856,81.0,57.36816,0.83043,0.27374,0.87439,-18.24425
1162392.37456,81.0,45.3629,0.86556,0.29074,0.91309,-18.56723
1162392.60756,81.0,35.93134,0.90208,0.30749,0.95305,-18.82225
1162392.85756,81.0,28.40909,0.94412,0.33604,1.00214,-19.59236
1162393.07156,81.0,22.48202,0.98361,0.36523,1.04923,-20.37065
1162393.33656,81.0,17.79613,1.02705,0.40006,1.10221,-21.28191
1162393.58956,81.0,14.06813,1.07443,0.45364,1.16627,-22.89022
1162393.80556,81.0,11.1448,1.13598,0.49196,1.23793,-23.41594
1162394.07256,81.0,8.81772,1.21075,0.56674,1.33683,-25.08394
1162394.25056,81.0,6.97545,1.28712,0.61119,1.42486,-25.40078
1162394.46856,81.0,5.5173,1.38055,0.67394,1.53626,-26.02008
1162394.73856,81.0,4.36941,1.52029,0.71738,1.68104,-25.26134
1162395.07356,81.0,3.45686,1.66474,0.81138,1.85194,-25.98424
1162395.49156,81.0,2.73547,1.77264,0.86788,1.9737,-26.08617
1162396.01756,81.0,2.16054,1.90688,0.88021,2.10023,-24.778
1162396.67656,81.0,1.70952,2.04895,0.88121,2.23041,-23.2716
1162397.50456,81.0,1.35352,2.1912,0.85793,2.35317,-21.38208
1162398.54756,81.0,1.07079,2.35916,0.83027,2.501,-19.38875
1162399.86155,81.0,0.84734,2.54548,0.84047,2.68064,-18.27232
1162401.51755,81.0,0.67072,2.71436,0.90745,2.86203,-18.48552
1162403.60555,81.0,0.53067,2.83226,1.04933,3.0204,-20.32925
1162406.24255,81.0,0.41976,2.86256,1.20488,3.1058,-22.82665
1162409.57355,81.0,0.33183,2.83975,1.30509,3.12528,-24.68252
1162413.77954,81.0,0.26261,2.84056,1.32858,3.13591,-25.06636
1162419.08754,81.0,0.20791,2.92855,1.28067,3.19633,-23.62008
1162425.79253,81.0,0.16452,3.18981,1.17693,3.40001,-20.25233
1162434.26853,81.0,0.13007,3.73847,1.09816,3.89642,-16.37
1162444.95852,81.0,0.10309,4.63624,1.25563,4.80327,-15.15387
1162458.47251,81.0,0.08153,5.75099,1.91765,6.06228,-18.44079
1162475.5705,81.0,0.06443,6.78094,3.06722,7.44238,-24.33865
1162497.15648,81.0,0.05102,7.24603,4.92832,8.76318,-34.22118
1162524.39946,81.0,0.04042,6.71465,6.9332,9.65172,-45.91742
1162558.89443,81.0,0.03192,4.82495,8.3817,9.67125,-60.07297
1162602.4424,81.0,0.02528,1.28034,7.87027,7.97374,-80.76001
1162657.50735,81.0,0.01999,-1.95806,1.41788,2.41752,-144.09073
1176563.42226,82.0,20004.453,0.34934,-0.01648,0.34973,2.7007
1176563.56425,82.0,15829.126,0.35746,0.0024,0.35746,-0.38511
1176563.70625,82.0,12516.703,0.36633,0.01864,0.36681,-2.91271
1176563.84825,82.0,9909.4424,0.37633,0.03152,0.37765,-4.78751
1176564.01325,82.0,7835.48,0.38666,0.04409,0.38916,-6.50541
1176564.21325,82.0,6217.2461,0.39565,0.0547,0.39941,-7.87134
1176564.45225,82.0,4905.291,0.40666,0.06674,0.4121,-9.31959
1176564.69025,82.0,3881.2737,0.41967,0.07512,0.42634,-10.14828
1176564.92825,82.0,3070.9827,0.43252,0.08355,0.44051,-10.9328
1176565.16625,82.0,2430.7778,0.44681,0.09307,0.4564,-11.76681
1176565.40425,82.0,1923.1537,0.46101,0.10026,0.47179,-12.26954
1176565.64225,82.0,1522.4358,0.47634,0.11107,0.48912,-13.12534
1176565.88025,82.0,1203.8446,0.49246,0.1175,0.50629,-13.4196
1176566.11925,82.0,952.86591,0.51162,0.12829,0.52746,-14.07694
1176566.35725,82.0,754.27557,0.52998,0.13799,0.54765,-14.59387
1176566.59525,82.0,596.71857,0.5492,0.14749,0.56866,-15.03215
1176566.83225,82.0,471.96338,0.57158,0.15733,0.59283,-15.38954
1176567.07125,82.0,373.20856,0.59445,0.16637,0.61729,-15.63546
1176567.30925,82.0,295.47278,0.61843,0.17634,0.64308,-15.9153
1176567.54825,82.0,233.87738,0.64341,0.18749,0.67017,-16.24649
1176567.78625,82.0,185.05922,0.67092,0.19954,0.69996,-16.56354
1176568.02125,82.0,146.35823,0.69935,0.21205,0.73079,-16.86784
1176568.25825,82.0,115.77804,0.72875,0.22498,0.76269,-17.15631
1176568.49225,82.0,91.6721,0.76164,0.23813,0.798,-17.36231
1176568.73825,82.0,72.51701,0.79477,0.25263,0.83396,-17.63336
1176568.96725,82.0,57.36816,0.83005,0.2707,0.87308,-18.06247
1176569.20325,82.0,45.3629,0.867,0.28954,0.91407,-18.46683
1176569.43625,82.0,35.93134,0.89853,0.30723,0.9496,-18.87658
1176569.68625,82.0,28.40909,0.94263,0.33375,0.99997,-19.49712
1176569.90025,82.0,22.48202,0.98139,0.36381,1.04665,-20.34017
1176570.16525,82.0,17.79613,1.02266,0.3985,1.09756,-21.28963
1176570.41825,82.0,14.06813,1.07635,0.45482,1.1685,-22.90703
1176570.63425,82.0,11.1448,1.13494,0.49475,1.23809,-23.55355
1176570.90125,82.0,8.81772,1.21607,0.56008,1.33885,-24.72923
1176571.07925,82.0,6.97545,1.27788,0.62136,1.42094,-25.93089
1176571.29725,82.0,5.5173,1.38668,0.67695,1.54309,-26.02086
1176571.56725,82.0,4.36941,1.49888,0.71877,1.66231,-25.61966
1176571.90225,82.0,3.45686,1.66702,0.78601,1.84303,-25.24419
1176572.32025,82.0,2.73547,1.79542,0.87002,1.99511,-25.8539
1176572.84525,82.0,2.16054,1.91258,0.89821,2.11299,-25.15636
1176573.50525,82.0,1.70952,2.04559,0.89724,2.23371,-23.68338
1176574.33325,82.0,1.35352,2.17941,0.87975,2.35027,-21.98209
1176575.37625,82.0,1.07079,2.3228,0.84516,2.47178,-19.99406
1176576.69024,82.0,0.84734,2.49429,0.82163,2.62613,-18.23212
1176578.34524,82.0,0.67072,2.67775,0.85009,2.80945,-17.61274
1176580.43424,82.0,0.53067,2.85916,0.96338,3.01711,-18.62103
1176583.07124,82.0,0.41976,2.96418,1.15337,3.18067,-21.26121
1176586.40224,82.0,0.33183,2.97058,1.3445,3.26068,-24.35183
1176590.60823,82.0,0.26261,2.93066,1.4602,3.27429,-26.48474
1176595.91623,82.0,0.20791,2.92811,1.47536,3.27879,-26.74172
1176602.62122,82.0,0.16452,3.05041,1.39488,3.3542,-24.57344
1176611.09722,82.0,0.13007,3.40727,1.23733,3.62498,-19.95819
1176621.78721,82.0,0.10309,4.14863,1.12101,4.29741,-15.12086
1176635.3012,82.0,0.08153,5.34037,1.34124,5.50622,-14.09828
1176652.39919,82.0,0.06443,6.74547,2.09694,7.06389,-17.26874
1176673.98617,82.0,0.05102,8.0794,3.89374,8.96872,-25.73102
1176701.22815,82.0,0.04042,8.52173,6.52319,10.73181,-37.43321
1176735.72412,82.0,0.03192,7.43606,9.59907,12.14237,-52.23634
1176779.27109,82.0,0.02528,3.74584,12.3002,12.85793,-73.06268
1176834.33605,82.0,0.01999,-2.97752,10.91964,11.31832,-105.25237
1190741.01334,83.0,20004.453,0.35061,-0.01615,0.35099,2.63808
1190741.15534,83.0,15829.126,0.35723,0.00269,0.35724,-0.43169
1190741.29734,83.0,12516.703,0.3664,0.01827,0.36685,-2.85505
1190741.43934,83.0,9909.4424,0.37531,0.0319,0.37667,-4.85791
1190741.60434,83.0,7835.48,0.38577,0.04514,0.3884,-6.67391
1190741.80434,83.0,6217.2461,0.39602,0.05573,0.39992,-8.0098
1190742.04334,83.0,4905.291,0.40748,0.06542,0.4127,-9.12041
1190742.28134,83.0,3881.2737,0.41955,0.07585,0.42635,-10.24842
1190742.51934,83.0,3070.9827,0.43221,0.08571,0.44063,-11.21725
1190742.75734,83.0,2430.7778,0.44561,0.09426,0.45547,-11.94387
1190742.99534,83.0,1923.1537,0.46055,0.10074,0.47144,-12.33862
1190743.23334,83.0,1522.4358,0.47627,0.10922,0.48864,-12.91594
1190743.47134,83.0,1203.8446,0.49221,0.11901,0.50639,-13.5927
1190743.71034,83.0,952.86591,0.51106,0.12613,0.5264,-13.86365
1190743.94834,83.0,754.27557,0.53033,0.13661,0.54764,-14.44504
1190744.18534,83.0,596.71857,0.55053,0.14607,0.56958,-14.85998
1190744.42334,83.0,471.96338,0.57178,0.15566,0.59259,-15.22924
1190744.66234,83.0,373.20856,0.5945,0.16662,0.6174,-15.65649
1190744.89934,83.0,295.47278,0.61775,0.17653,0.64247,-15.94821
1190745.13934,83.0,233.87738,0.64297,0.18731,0.6697,-16.24198
1190745.37734,83.0,185.05922,0.66999,0.19938,0.69903,-16.57261
1190745.61334,83.0,146.35823,0.70021,0.21178,0.73154,-16.82789
1190745.84934,83.0,115.77804,0.73021,0.22363,0.76369,-17.02712
1190746.08334,83.0,91.6721,0.76002,0.23761,0.7963,-17.36136
1190746.32934,83.0,72.51701,0.79327,0.2531,0.83267,-17.6954
1190746.55834,83.0,57.36816,0.82926,0.26941,0.87192,-17.99769
1190746.79534,83.0,45.3629,0.86495,0.28959,0.91214,-18.51069
1190747.02734,83.0,35.93134,0.89964,0.3054,0.95006,-18.75107
1190747.27734,83.0,28.40909,0.9399,0.3351,0.99785,-19.62242
1190747.49234,83.0,22.48202,0.97904,0.36384,1.04446,-20.38653
1190747.75734,83.0,17.79613,1.02228,0.39734,1.09679,-21.24033
1190748.00934,83.0,14.06813,1.07274,0.45225,1.16418,-22.8595
1190748.22534,83.0,11.1448,1.13347,0.49283,1.23598,-23.49924
1190748.49234,83.0,8.81772,1.21192,0.5634,1.33647,-24.93298
1190748.67034,83.0,6.97545,1.27771,0.61425,1.41769,-25.67544
1190748.88934,83.0,5.5173,1.38267,0.67655,1.53932,-26.07275
1190749.15834,83.0,4.36941,1.50391,0.71446,1.66499,-25.41083
1190749.49334,83.0,3.45686,1.66621,0.79674,1.8469,-25.55597
1190749.91234,83.0,2.73547,1.7807,0.87056,1.98211,-26.05329
1190750.43734,83.0,2.16054,1.90433,0.88924,2.10172,-25.03061
1190751.09634,83.0,1.70952,2.04331,0.88929,2.22844,-23.51957
1190751.92434,83.0,1.35352,2.18026,0.87061,2.34766,-21.76765
1190752.96733,83.0,1.07079,2.33461,0.83639,2.4799,-19.7104
1190754.28133,83.0,0.84734,2.51435,0.82632,2.64665,-18.19261
1190755.93733,83.0,0.67072,2.69398,0.87198,2.83158,-17.93559
1190758.02633,83.0,0.53067,2.85119,1.00396,3.02279,-19.39821
1190760.66233,83.0,0.41976,2.92035,1.18487,3.15157,-22.08373
1190763.99433,83.0,0.33183,2.90611,1.33676,3.19881,-24.70153
1190768.19932,83.0,0.26261,2.87878,1.40874,3.20498,-26.0749
1190773.50832,83.0,0.20791,2.91326,1.38903,3.22746,-25.49156
1190780.21231,83.0,0.16452,3.09409,1.29145,3.3528,-22.65524
1190788.68831,83.0,0.13007,3.53763,1.1538,3.72104,-18.0638
1190799.3793,83.0,0.10309,4.36786,1.1432,4.51499,-14.66698
1190812.89229,83.0,0.08153,5.55928,1.56009,5.77403,-15.67559
1190829.99028,83.0,0.06443,6.82852,2.51818,7.27804,-20.24269
1190851.57726,83.0,0.05102,7.76993,4.41554,8.93693,-29.60894
1190878.81924,83.0,0.04042,7.70654,6.82952,10.29724,-41.54731
1190913.31521,83.0,0.03192,6.16035,9.20639,11.07734,-56.21199
1190956.86218,83.0,0.02528,2.35247,10.41017,10.67267,-77.26629
1191011.92813,83.0,0.01999,-2.95126,6.49061,7.13007,-114.45116
1204915.79144,84.0,20004.453,0.35112,-0.01674,0.35152,2.72975
1204915.93344,84.0,15829.126,0.35745,0.00394,0.35747,-0.63089
1204916.07544,84.0,12516.703,0.36647,0.01754,0.36688,-2.73955
1204916.21744,84.0,9909.4424,0.37584,0.03305,0.37729,-5.025
1204916.38244,84.0,7835.48,0.38555,0.04669,0.38836,-6.90427
1204916.58244,84.0,6217.2461,0.39719,0.0558,0.40109,-7.99626
1204916.82144,84.0,4905.291,0.40633,0.0663,0.41171,-9.26725
1204917.05944,84.0,3881.2737,0.41824,0.07481,0.42488,-10.14107
1204917.29744,84.0,3070.9827,0.43064,0.08323,0.43861,-10.9389
1204917.53544,84.0,2430.7778,0.4456,0.09171,0.45494,-11.62954
1204917.77344,84.0,1923.1537,0.45996,0.10048,0.47081,-12.32241
1204918.01144,84.0,1522.4358,0.47593,0.11072,0.48864,-13.09622
1204918.24944,84.0,1203.8446,0.49279,0.11842,0.50682,-13.51243
1204918.48844,84.0,952.86591,0.50983,0.12637,0.52526,-13.92115
1204918.72643,84.0,754.27557,0.52829,0.13501,0.54527,-14.33557
1204918.96443,84.0,596.71857,0.54982,0.14466,0.56853,-14.7408
1204919.20143,84.0,471.96338,0.56981,0.15489,0.59048,-15.20768
1204919.44043,84.0,373.20856,0.59483,0.16621,0.61762,-15.6115
1204919.67843,84.0,295.47278,0.6168,0.17574,0.64135,-15.90349
1204919.91743,84.0,233.87738,0.64276,0.18866,0.66988,-16.35761
1204920.15543,84.0,185.05922,0.66939,0.1987,0.69826,-16.53244
1204920.39143,84.0,146.35823,0.6998,0.21122,0.73098,-16.79563
1204920.62843,84.0,115.77804,0.72761,0.2241,0.76134,-17.11873
1204920.86243,84.0,91.6721,0.76166,0.23779,0.79791,-17.33809
1204921.10743,84.0,72.51701,0.79428,0.25289,0.83357,-17.66104
1204921.33743,84.0,57.36816,0.8302,0.27062,0.8732,-18.05415
1204921.57343,84.0,45.3629,0.86699,0.28835,0.91369,-18.3967
1204921.80543,84.0,35.93134,0.90073,0.30931,0.95236,-18.95267
1204922.05643,84.0,28.40909,0.94277,0.33688,1.00115,-19.66314
1204922.27043,84.0,22.48202,0.98457,0.36509,1.05008,-20.34519
1204922.53543,84.0,17.79613,1.02638,0.4003,1.10168,-21.30647
1204922.78743,84.0,14.06813,1.07766,0.45577,1.17008,-22.92475
1204923.00343,84.0,11.1448,1.13837,0.49583,1.24167,-23.53623
1204923.27143,84.0,8.81772,1.21734,0.5661,1.34253,-24.93997
1204923.44943,84.0,6.97545,1.28228,0.62055,1.42454,-25.82438
1204923.66743,84.0,5.5173,1.3844,0.68441,1.54434,-26.30665
1204923.93643,84.0,4.36941,1.50734,0.72288,1.67172,-25.62097
1204924.27143,84.0,3.45686,1.67151,0.80396,1.8548,-25.68647
1204924.69043,84.0,2.73547,1.79121,0.88473,1.99779,-26.2862
1204925.21543,84.0,2.16054,1.91242,0.90662,2.11644,-25.36414
1204925.87443,84.0,1.70952,2.0515,0.90701,2.24306,-23.8511
1204926.70343,84.0,1.35352,2.18976,0.89061,2.36395,-22.13222
1204927.74543,84.0,1.07079,2.34426,0.85699,2.49599,-20.08094
1204929.05943,84.0,0.84734,2.52813,0.84452,2.66546,-18.47185
1204930.71543,84.0,0.67072,2.71606,0.89032,2.85826,-18.1491
1204932.80442,84.0,0.53067,2.88829,1.02251,3.06394,-19.49487
1204935.44042,84.0,0.41976,2.96975,1.21379,3.20822,-22.23081
1204938.77242,84.0,0.33183,2.96035,1.38301,3.26748,-25.04089
1204942.97842,84.0,0.26261,2.9253,1.46803,3.273,-26.64927
1204948.28641,84.0,0.20791,2.95185,1.4606,3.29345,-26.32665
1204954.99041,84.0,0.16452,3.1169,1.36115,3.40115,-23.59085
1204963.4674,84.0,0.13007,3.54841,1.20758,3.74826,-18.79427
1204974.15739,84.0,0.10309,4.37878,1.15861,4.52946,-14.82058
1204987.67138,84.0,0.08153,5.62574,1.52057,5.82762,-15.12494
1205004.76937,84.0,0.06443,6.98844,2.44971,7.40536,-19.31751
1205026.35535,84.0,0.05102,8.10433,4.39884,9.22117,-28.49203
1205053.59833,84.0,0.04042,8.22827,6.98946,10.79616,-40.34607
1205088.0933,84.0,0.03192,6.74506,9.80342,11.8997,-55.47078
1205131.64127,84.0,0.02528,2.74625,11.7206,12.03804,-76.81293
1205186.70623,84.0,0.01999,-3.22317,8.43438,9.02927,-110.91417
1219098.44532,85.0,20004.453,0.34977,-0.01591,0.35013,2.60466
1219098.58732,85.0,15829.126,0.35619,0.00344,0.35621,-0.55408
1219098.72932,85.0,12516.703,0.36509,0.01934,0.3656,-3.03299
1219098.87132,85.0,9909.4424,0.37475,0.03207,0.37612,-4.892
1219099.03632,85.0,7835.48,0.38348,0.04322,0.38591,-6.43081
1219099.23632,85.0,6217.2461,0.39507,0.05637,0.39907,-8.12
1219099.47532,85.0,4905.291,0.40631,0.065,0.41147,-9.08972
1219099.71332,85.0,3881.2737,0.4181,0.07421,0.42464,-10.06486
1219099.95132,85.0,3070.9827,0.43179,0.08239,0.43958,-10.80238
1219100.18932,85.0,2430.7778,0.44388,0.0914,0.4532,-11.63464
1219100.42732,85.0,1923.1537,0.45994,0.10096,0.47089,-12.38029
1219100.66532,85.0,1522.4358,0.4748,0.10918,0.48719,-12.94952
1219100.90432,85.0,1203.8446,0.49054,0.11741,0.5044,-13.46007
1219101.14232,85.0,952.86591,0.50888,0.12764,0.52464,-14.08062
1219101.38132,85.0,754.27557,0.52825,0.137,0.54573,-14.53906
1219101.61832,85.0,596.71857,0.54902,0.14537,0.56794,-14.8301
1219101.85532,85.0,471.96338,0.56973,0.15468,0.59036,-15.18942
1219102.09432,85.0,373.20856,0.59395,0.16648,0.61684,-15.65744
1219102.33232,85.0,295.47278,0.61817,0.17561,0.64263,-15.85867
1219102.57132,85.0,233.87738,0.64413,0.18685,0.67068,-16.17636
1219102.80932,85.0,185.05922,0.66939,0.19937,0.69845,-16.58523
1219103.04532,85.0,146.35823,0.70054,0.21161,0.7318,-16.80778
1219103.28232,85.0,115.77804,0.72996,0.22487,0.76381,-17.12226
1219103.51632,85.0,91.6721,0.7636,0.23706,0.79956,-17.24716
1219103.76231,85.0,72.51701,0.79408,0.25416,0.83377,-17.74797
1219103.99131,85.0,57.36816,0.82794,0.27017,0.87091,-18.07198
1219104.22731,85.0,45.3629,0.86194,0.2887,0.90901,-18.51797
1219104.46031,85.0,35.93134,0.90195,0.30877,0.95334,-18.89775
1219104.71031,85.0,28.40909,0.93852,0.3366,0.99706,-19.73025
1219104.92431,85.0,22.48202,0.98277,0.36607,1.04873,-20.42983
1219105.18931,85.0,17.79613,1.02552,0.39968,1.10065,-21.29232
1219105.44231,85.0,14.06813,1.06942,0.44417,1.15799,-22.5552
1219105.65831,85.0,11.1448,1.1424,0.49373,1.24452,-23.37339
1219105.92531,85.0,8.81772,1.19481,0.55746,1.31846,-25.01205
1219106.10331,85.0,6.97545,1.29012,0.61851,1.43072,-25.61387
1219106.32131,85.0,5.5173,1.39701,0.66011,1.54512,-25.29145
1219106.59031,85.0,4.36941,1.52502,0.7624,1.70498,-26.56186
1219106.92631,85.0,3.45686,1.62004,0.81841,1.81503,-26.80203
1219107.34431,85.0,2.73547,1.76064,0.84669,1.95365,-25.68273
1219107.86931,85.0,2.16054,1.90742,0.87048,2.09666,-24.53032
1219108.52931,85.0,1.70952,2.06524,0.86046,2.23732,-22.61849
1219109.35731,85.0,1.35352,2.25229,0.85419,2.40883,-20.76933
1219110.40031,85.0,1.07079,2.43693,0.89279,2.59532,-20.12082
1219111.71431,85.0,0.84734,2.5724,0.97214,2.74997,-20.70212
1219113.36931,85.0,0.67072,2.65651,1.05803,2.85946,-21.71629
1219115.45831,85.0,0.53067,2.66752,1.11597,2.89155,-22.70226
1219118.0953,85.0,0.41976,2.6887,1.12363,2.91404,-22.68051
1219121.4263,85.0,0.33183,2.75968,1.09371,2.96851,-21.61929
1219125.6323,85.0,0.26261,2.92654,1.04095,3.10615,-19.58006
1219130.94029,85.0,0.20791,3.25798,1.01098,3.41123,-17.23967
1219137.64429,85.0,0.16452,3.79927,1.12295,3.96175,-16.46612
1219146.12128,85.0,0.13007,4.47692,1.54058,4.73457,-18.98919
1219156.81127,85.0,0.10309,5.06063,2.32862,5.57068,-24.7093
1219170.32526,85.0,0.08153,5.30856,3.3609,6.28302,-32.33829
1219187.42225,85.0,0.06443,5.266,4.36201,6.83797,-39.63616
1219209.00923,85.0,0.05102,4.58096,4.95371,6.74718,-47.23879
1219236.25121,85.0,0.04042,3.69335,4.59249,5.89337,-51.19318
1219270.74719,85.0,0.03192,3.28658,2.4292,4.08688,-36.4691
1219314.29415,85.0,0.02528,5.62006,-2.68526,6.22862,25.53845
1219424.38607,85.0,0.01999,47.0457,-10.95223,48.30372,13.10503
1233507.68571,86.0,20004.453,0.34862,-0.01818,0.34909,2.98437
1233507.82771,86.0,15829.126,0.35425,0.00168,0.35426,-0.27242
1233507.96971,86.0,12516.703,0.3652,0.01776,0.36564,-2.78446
1233508.11171,86.0,9909.4424,0.37344,0.03192,0.3748,-4.88588
1233508.27671,86.0,7835.48,0.38399,0.04394,0.3865,-6.52812
1233508.47671,86.0,6217.2461,0.39402,0.05408,0.39771,-7.81476
1233508.71571,86.0,4905.291,0.40513,0.06534,0.41036,-9.16259
1233508.95371,86.0,3881.2737,0.41744,0.07361,0.42388,-10.00003
1233509.19171,86.0,3070.9827,0.43178,0.08266,0.43962,-10.8378
1233509.42971,86.0,2430.7778,0.44238,0.09184,0.45182,-11.72845
1233509.66771,86.0,1923.1537,0.45764,0.09833,0.46808,-12.12656
1233509.90571,86.0,1522.4358,0.47264,0.10687,0.48457,-12.74099
1233510.14371,86.0,1203.8446,0.48889,0.11693,0.50268,-13.45073
1233510.38271,86.0,952.86591,0.50646,0.12605,0.52191,-13.97582
1233510.62071,86.0,754.27557,0.52587,0.13509,0.54294,-14.40727
1233510.85871,86.0,596.71857,0.54653,0.14472,0.56536,-14.83169
1233511.09571,86.0,471.96338,0.5673,0.15474,0.58803,-15.25693
1233511.33471,86.0,373.20856,0.5914,0.1635,0.61358,-15.45407
1233511.57271,86.0,295.47278,0.61461,0.17476,0.63898,-15.87233
1233511.81171,86.0,233.87738,0.6403,0.18587,0.66674,-16.1874
1233512.04971,86.0,185.05922,0.66715,0.19816,0.69595,-16.5427
1233512.28571,86.0,146.35823,0.69548,0.20803,0.72592,-16.65279
1233512.52271,86.0,115.77804,0.72567,0.22154,0.75873,-16.97706
1233512.75671,86.0,91.6721,0.75538,0.23395,0.79078,-17.2086
1233513.00271,86.0,72.51701,0.78765,0.25067,0.82658,-17.65337
1233513.23171,86.0,57.36816,0.82427,0.26644,0.86626,-17.91306
1233513.46771,86.0,45.3629,0.86277,0.28403,0.90832,-18.22199
1233513.70071,86.0,35.93134,0.89435,0.30503,0.94494,-18.83245
1233513.95071,86.0,28.40909,0.93251,0.3273,0.98828,-19.34036
1233514.16471,86.0,22.48202,0.97146,0.35737,1.03511,-20.19704
1233514.42971,86.0,17.79613,1.01211,0.39672,1.08709,-21.40382
1233514.68171,86.0,14.06813,1.07169,0.44338,1.15979,-22.4757
1233514.89771,86.0,11.1448,1.12354,0.48757,1.22477,-23.45897
1233515.16571,86.0,8.81772,1.20117,0.54328,1.31831,-24.33702
1233515.34371,86.0,6.97545,1.27926,0.63177,1.42676,-26.28275
1233515.56171,86.0,5.5173,1.36928,0.66998,1.52441,-26.07226
1233515.83071,86.0,4.36941,1.4731,0.73723,1.64728,-26.58635
1233516.16571,86.0,3.45686,1.61753,0.77362,1.79301,-25.56058
1233516.58471,86.0,2.73547,1.79554,0.84816,1.98579,-25.28473
1233517.10971,86.0,2.16054,1.92934,0.92384,2.13911,-25.58686
1233517.7687,86.0,1.70952,2.04497,0.94761,2.25386,-24.86221
1233518.5977,86.0,1.35352,2.16665,0.93971,2.36166,-23.44721
1233519.6397,86.0,1.07079,2.29157,0.9138,2.46705,-21.74037
1233520.9537,86.0,0.84734,2.4307,0.87566,2.58362,-19.81149
1233522.6097,86.0,0.67072,2.59933,0.85799,2.73727,-18.26707
1233524.6987,86.0,0.53067,2.81315,0.88067,2.94778,-17.38304
1233527.3347,86.0,0.41976,3.03901,1.02245,3.2064,-18.5951
1233530.66669,86.0,0.33183,3.19322,1.27405,3.438,-21.75135
1233534.87169,86.0,0.26261,3.22127,1.55641,3.57756,-25.78826
1233540.18069,86.0,0.20791,3.16666,1.76342,3.62455,-29.11211
1233546.88468,86.0,0.16452,3.12047,1.83163,3.61831,-30.41173
1233555.36068,86.0,0.13007,3.19082,1.7379,3.63341,-28.57523
1233566.05167,86.0,0.10309,3.53399,1.48214,3.83221,-22.75304
1233579.56466,86.0,0.08153,4.37995,1.16512,4.53227,-14.89637
1233596.66264,86.0,0.06443,5.80037,1.11845,5.90721,-10.91405
1233618.24963,86.0,0.05102,8.00625,1.86279,8.2201,-13.09783
1233645.49161,86.0,0.04042,10.30919,4.08928,11.09061,-21.63644
1233679.98758,86.0,0.03192,11.80716,8.19761,14.37393,-34.7719
1233723.53455,86.0,0.02528,10.96696,14.47786,18.16268,-52.85612
1233778.5995,86.0,0.01999,3.67356,23.1203,23.41032,-80.97181
1247696.38839,87.0,20004.453,0.34917,-0.01558,0.34952,2.55489
1247696.53039,87.0,15829.126,0.35592,0.00245,0.35593,-0.39412
1247696.67239,87.0,12516.703,0.36366,0.01816,0.36412,-2.85951
1247696.81439,87.0,9909.4424,0.37408,0.03213,0.37545,-4.90952
1247696.97939,87.0,7835.48,0.38384,0.04435,0.38639,-6.59074
1247697.17939,87.0,6217.2461,0.39438,0.05423,0.39809,-7.82973
1247697.41839,87.0,4905.291,0.40431,0.06517,0.40953,-9.15676
1247697.65639,87.0,3881.2737,0.41557,0.07403,0.42211,-10.10071
1247697.89438,87.0,3070.9827,0.42871,0.082,0.43649,-10.82883
1247698.13238,87.0,2430.7778,0.44217,0.09039,0.45131,-11.55364
1247698.37038,87.0,1923.1537,0.45727,0.10043,0.46817,-12.38711
1247698.60838,87.0,1522.4358,0.47199,0.1076,0.4841,-12.84254
1247698.84638,87.0,1203.8446,0.49016,0.11732,0.50401,-13.46057
1247699.08538,87.0,952.86591,0.50619,0.1265,0.52175,-14.03097
1247699.32338,87.0,754.27557,0.52504,0.13595,0.54236,-14.51694
1247699.56038,87.0,596.71857,0.54553,0.14371,0.56414,-14.75815
1247699.79838,87.0,471.96338,0.56693,0.15397,0.58747,-15.19459
1247700.03738,87.0,373.20856,0.58935,0.16305,0.61149,-15.46517
1247700.27538,87.0,295.47278,0.61273,0.1748,0.63717,-15.92263
1247700.51438,87.0,233.87738,0.63866,0.18554,0.66507,-16.19951
1247700.75238,87.0,185.05922,0.6661,0.19759,0.69479,-16.52195
1247700.98838,87.0,146.35823,0.69562,0.20878,0.72628,-16.70625
1247701.22438,87.0,115.77804,0.7241,0.22198,0.75736,-17.04328
1247701.45938,87.0,91.6721,0.75689,0.23577,0.79276,-17.30163
1247701.70438,87.0,72.51701,0.78909,0.25051,0.8279,-17.61294
1247701.93338,87.0,57.36816,0.82382,0.26582,0.86564,-17.88293
1247702.17038,87.0,45.3629,0.85724,0.28324,0.90283,-18.28405
1247702.40238,87.0,35.93134,0.89596,0.30625,0.94685,-18.87093
1247702.65238,87.0,28.40909,0.93134,0.33135,0.98853,-19.58474
1247702.86738,87.0,22.48202,0.97222,0.36482,1.03842,-20.56846
1247703.13138,87.0,17.79613,1.02121,0.39766,1.0959,-21.27608
1247703.38438,87.0,14.06813,1.06671,0.43498,1.15199,-22.18436
1247703.60038,87.0,11.1448,1.12787,0.50188,1.23449,-23.9882
1247703.86738,87.0,8.81772,1.18801,0.54369,1.30651,-24.59093
1247704.04538,87.0,6.97545,1.27067,0.599,1.40478,-25.23942
1247704.26338,87.0,5.5173,1.38739,0.68859,1.54887,-26.39615
1247704.53338,87.0,4.36941,1.46571,0.75014,1.64652,-27.10297
1247704.86838,87.0,3.45686,1.60155,0.79787,1.78928,-26.48178
1247705.28638,87.0,2.73547,1.7362,0.84304,1.93006,-25.89946
1247705.81238,87.0,2.16054,1.90209,0.85355,2.08482,-24.16791
1247706.47138,87.0,1.70952,2.1004,0.88269,2.27834,-22.7944
1247707.29938,87.0,1.35352,2.26829,0.9453,2.45739,-22.62378
1247708.34238,87.0,1.07079,2.37902,1.00345,2.58199,-22.86959
1247709.65638,87.0,0.84734,2.44992,1.03078,2.65793,-22.81843
1247711.31237,87.0,0.67072,2.514,1.03302,2.71797,-22.33812
1247713.40037,87.0,0.53067,2.5941,0.99432,2.77813,-20.97184
1247716.03737,87.0,0.41976,2.72447,0.94971,2.88525,-19.2178
1247719.36937,87.0,0.33183,2.94559,0.92497,3.0874,-17.43329
1247723.57436,87.0,0.26261,3.28815,0.99328,3.4349,-16.80844
1247728.88336,87.0,0.20791,3.70681,1.2594,3.91491,-18.76529
1247735.58736,87.0,0.16452,4.06011,1.76214,4.42602,-23.46146
1247744.06335,87.0,0.13007,4.2028,2.39291,4.83627,-29.65551
1247754.75434,87.0,0.10309,4.10018,2.94346,5.04732,-35.67399
1247768.26733,87.0,0.08153,3.85,3.20963,5.01241,-39.81693
1247785.36532,87.0,0.06443,3.67727,3.14266,4.83721,-40.51778
1247806.9523,87.0,0.05102,3.81734,2.28319,4.44804,-30.88413
1247834.19428,87.0,0.04042,5.13679,0.67785,5.18133,-7.51727
1247868.69025,87.0,0.03192,8.93148,-1.08972,8.99771,6.95623
1247912.23722,87.0,0.02528,17.10994,-1.10189,17.14539,3.6848
1247967.30218,87.0,0.01999,32.18912,6.82108,32.9039,-11.96436
1261887.57406,88.0,20004.453,0.34819,-0.01589,0.34856,2.61335
1261887.71606,88.0,15829.126,0.35569,0.00092,0.35569,-0.1489
1261887.85806,88.0,12516.703,0.36481,0.01834,0.36527,-2.87843
1261888.00006,88.0,9909.4424,0.37304,0.03158,0.37438,-4.83939
1261888.16506,88.0,7835.48,0.38322,0.04301,0.38563,-6.4036
1261888.36506,88.0,6217.2461,0.3927,0.05415,0.39641,-7.85129
1261888.60405,88.0,4905.291,0.403,0.06395,0.40804,-9.01717
1261888.84205,88.0,3881.2737,0.41533,0.0729,0.42168,-9.95551
1261889.08005,88.0,3070.9827,0.427,0.08269,0.43493,-10.95987
1261889.31805,88.0,2430.7778,0.44095,0.08994,0.45003,-11.52884
1261889.55605,88.0,1923.1537,0.45632,0.10031,0.46722,-12.39807
1261889.79405,88.0,1522.4358,0.47176,0.10846,0.48406,-12.94785
1261890.03205,88.0,1203.8446,0.48928,0.11658,0.50298,-13.40221
1261890.27105,88.0,952.86591,0.50642,0.1254,0.52171,-13.9083
1261890.50905,88.0,754.27557,0.52508,0.13513,0.54219,-14.43177
1261890.74705,88.0,596.71857,0.54536,0.14363,0.56396,-14.75505
1261890.98405,88.0,471.96338,0.56676,0.15258,0.58694,-15.06729
1261891.22305,88.0,373.20856,0.59101,0.16474,0.61354,-15.57588
1261891.46005,88.0,295.47278,0.6138,0.17383,0.63794,-15.81215
1261891.70005,88.0,233.87738,0.64015,0.18416,0.66611,-16.04936
1261891.93805,88.0,185.05922,0.66791,0.19714,0.6964,-16.44433
1261892.17405,88.0,146.35823,0.69509,0.20932,0.72592,-16.75922
1261892.41005,88.0,115.77804,0.72533,0.22119,0.75831,-16.95933
1261892.64405,88.0,91.6721,0.75593,0.23574,0.79184,-17.32027
1261892.89005,88.0,72.51701,0.78959,0.24867,0.82782,-17.48109
1261893.11905,88.0,57.36816,0.82656,0.26547,0.86814,-17.80594
1261893.35605,88.0,45.3629,0.86089,0.28345,0.90635,-18.22412
1261893.58805,88.0,35.93134,0.89193,0.30539,0.94276,-18.9006
1261893.83805,88.0,28.40909,0.93162,0.3249,0.98665,-19.2262
1261894.05305,88.0,22.48202,0.97069,0.3558,1.03384,-20.13006
1261894.31805,88.0,17.79613,1.00988,0.39715,1.08516,-21.46781
1261894.57005,88.0,14.06813,1.07034,0.43934,1.157,-22.31647
1261894.78605,88.0,11.1448,1.11686,0.48697,1.2184,-23.55818
1261895.05305,88.0,8.81772,1.19207,0.5399,1.30864,-24.36619
1261895.23105,88.0,6.97545,1.28127,0.62906,1.42737,-26.14963
1261895.44905,88.0,5.5173,1.35494,0.67055,1.51178,-26.33043
1261895.71905,88.0,4.36941,1.46829,0.74027,1.64435,-26.75587
1261896.05405,88.0,3.45686,1.59843,0.777,1.77727,-25.92448
1261896.47305,88.0,2.73547,1.78248,0.83867,1.96992,-25.1974
1261896.99805,88.0,2.16054,1.93381,0.92321,2.14288,-25.52
1261897.65705,88.0,1.70952,2.04812,0.96434,2.26379,-25.2129
1261898.48505,88.0,1.35352,2.16579,0.96516,2.37112,-24.0195
1261899.52805,88.0,1.07079,2.28611,0.94346,2.47314,-22.42568
1261900.84205,88.0,0.84734,2.41791,0.90702,2.58243,-20.56246
1261902.49804,88.0,0.67072,2.57945,0.88045,2.72557,-18.8464
1261904.58704,88.0,0.53067,2.78483,0.87911,2.92029,-17.51983
1261907.22304,88.0,0.41976,3.0328,0.98533,3.18884,-17.9985
1261910.55504,88.0,0.33183,3.23962,1.22963,3.46513,-20.78468
1261914.76003,88.0,0.26261,3.32419,1.54931,3.6675,-24.98892
1261920.06803,88.0,0.20791,3.28672,1.82735,3.76055,-29.07312
1261926.77303,88.0,0.16452,3.2077,1.96718,3.76287,-31.51945
1261935.24902,88.0,0.13007,3.20779,1.9294,3.74332,-31.02578
1261945.94001,88.0,0.10309,3.43138,1.69057,3.82523,-26.22851
1261959.454,88.0,0.08153,4.11486,1.30019,4.31539,-17.53517
1261976.55099,88.0,0.06443,5.39579,1.03727,5.49459,-10.88156
1261998.13797,88.0,0.05102,7.6439,1.32601,7.75806,-9.84131
1262025.37995,88.0,0.04042,10.47113,3.12623,10.92785,-16.62337
1262059.87592,88.0,0.03192,12.99626,7.17579,14.8457,-28.90496
1262103.42289,88.0,0.02528,13.71593,14.30639,19.81917,-46.20709
1262158.48885,88.0,0.01999,8.72972,25.3251,26.78748,-70.98061
1276084.76352,89.0,20004.453,0.34995,-0.01738,0.35038,2.84348
1276084.90552,89.0,15829.126,0.35762,0.00272,0.35763,-0.43614
1276085.04752,89.0,12516.703,0.36388,0.01802,0.36432,-2.83533
1276085.18952,89.0,9909.4424,0.37355,0.03232,0.37495,-4.94554
1276085.35452,89.0,7835.48,0.38464,0.0436,0.38711,-6.46699
1276085.55452,89.0,6217.2461,0.3942,0.05423,0.39791,-7.83282
1276085.79352,89.0,4905.291,0.40469,0.06426,0.40976,-9.022
1276086.03152,89.0,3881.2737,0.41673,0.07466,0.42337,-10.15781
1276086.26952,89.0,3070.9827,0.42778,0.08282,0.43572,-10.95727
1276086.50752,89.0,2430.7778,0.44291,0.09146,0.45225,-11.6669
1276086.74552,89.0,1923.1537,0.45632,0.09891,0.46692,-12.23043
1276086.98351,89.0,1522.4358,0.47035,0.10789,0.48256,-12.9188
1276087.22151,89.0,1203.8446,0.48655,0.11599,0.50018,-13.40875
1276087.46051,89.0,952.86591,0.5064,0.12379,0.52131,-13.73655
1276087.69851,89.0,754.27557,0.52506,0.13292,0.54162,-14.20585
1276087.93651,89.0,596.71857,0.54518,0.14352,0.56376,-14.74883
1276088.17351,89.0,471.96338,0.56751,0.15347,0.5879,-15.13246
1276088.41251,89.0,373.20856,0.5916,0.1636,0.61381,-15.45841
1276088.65051,89.0,295.47278,0.61415,0.17464,0.6385,-15.87363
1276088.88951,89.0,233.87738,0.63968,0.18485,0.66585,-16.118
1276089.12751,89.0,185.05922,0.66755,0.1964,0.69584,-16.39412
1276089.36351,89.0,146.35823,0.69506,0.20902,0.7258,-16.7372
1276089.59951,89.0,115.77804,0.72469,0.22236,0.75804,-17.05806
1276089.83451,89.0,91.6721,0.75791,0.23572,0.79372,-17.27623
1276090.07951,89.0,72.51701,0.78947,0.25041,0.82823,-17.59822
1276090.30851,89.0,57.36816,0.82379,0.26424,0.86513,-17.78453
1276090.54551,89.0,45.3629,0.85967,0.28139,0.90456,-18.12464
1276090.77751,89.0,35.93134,0.89536,0.30422,0.94563,-18.76626
1276091.02751,89.0,28.40909,0.92921,0.32904,0.98575,-19.49938
