Repository: SebaVillagra00/ICM2985-SOH-IPRE

## Data University of Cambridge (EIS Cambridge)
Data publicada en "Identifying degradation patterns of lithium ion batteries from impedance spectroscopy using machine learning" (Zhang, Tang, Zhang, Wang, Stimming & Lee, 2020) https://www.nature.com/articles/s41467-020-15235-7.

Carpeta contiene:
* Paper de Nature Comunications (IF: 16.6).
* Data frames para IOS.
* Data frames para Windows.

Cada Data frame está contenido en un archivo .txt con las siguientes columnas:
* time/s: tiempo en que se mide la muestra.
* cycle number: ciclo de carga de la batería.
* freq/Hz: frecuencia de la señal de input.
* Re(Z)/Ohm: Parte resistiva de la impedancia.
* Im(Z)/Ohm: Parte reactiva de la impedancia.

File: EIS Cambridge/VisualizacionDatos-CurvasNyquist/EIS_state_VII_25C07.csv (part 9 of 13)
time/s,cycle number,freq/Hz,Re(Z)/Ohm,-Im(Z)/Ohm,|Z|/Ohm,Phase(Z)/deg
1276091.24251,89.0,22.48202,0.96877,0.36128,1.03394,-20.45182
1276091.50751,89.0,17.79613,1.01533,0.40158,1.09186,-21.57956
1276091.75951,89.0,14.06813,1.06454,0.43502,1.15,-22.2273
1276091.97551,89.0,11.1448,1.1153,0.49798,1.22142,-24.06081
1276092.24251,89.0,8.81772,1.18501,0.54146,1.30285,-24.55687
1276092.42051,89.0,6.97545,1.28258,0.59917,1.41563,-25.04008
1276092.63851,89.0,5.5173,1.36277,0.69555,1.53001,-27.03927
1276092.90851,89.0,4.36941,1.46396,0.73541,1.6383,-26.67239
1276093.24351,89.0,3.45686,1.59526,0.7994,1.78435,-26.61575
1276093.66151,89.0,2.73547,1.73475,0.82774,1.92211,-25.50815
1276094.18751,89.0,2.16054,1.92853,0.86049,2.11179,-24.04593
1276094.84651,89.0,1.70952,2.10605,0.92762,2.30129,-23.77132
1276095.67451,89.0,1.35352,2.23058,0.98597,2.43878,-23.84659
1276096.71751,89.0,1.07079,2.32295,1.00646,2.53161,-23.42545
1276098.03151,89.0,0.84734,2.40707,0.99417,2.6043,-22.44161
1276099.68751,89.0,0.67072,2.50221,0.96631,2.68232,-21.11565
1276101.7765,89.0,0.53067,2.62852,0.92184,2.78548,-19.32616
1276104.4125,89.0,0.41976,2.82264,0.89409,2.96086,-17.57602
1276107.7445,89.0,0.33183,3.1074,0.94477,3.24785,-16.91133
1276111.9495,89.0,0.26261,3.44722,1.15882,3.63678,-18.58055
1276117.25849,89.0,0.20791,3.72198,1.56104,4.03609,-22.75376
1276123.96249,89.0,0.16452,3.82383,2.06022,4.34353,-28.31512
1276132.43848,89.0,0.13007,3.74135,2.48616,4.49207,-33.60445
1276143.12947,89.0,0.10309,3.57699,2.68265,4.47118,-36.86893
1276156.64246,89.0,0.08153,3.49802,2.53314,4.31891,-35.91069
1276173.74045,89.0,0.06443,3.73327,2.07959,4.27341,-29.11967
1276195.32743,89.0,0.05102,4.76888,1.0777,4.88913,-12.73419
1276222.56941,89.0,0.04042,7.37833,0.13005,7.37948,-1.0098
1276257.06538,89.0,0.03192,12.25136,0.50066,12.26159,-2.34012
1276300.61235,89.0,0.02528,19.78696,4.72007,20.34215,-13.41686
1276355.67831,89.0,0.01999,28.60859,18.11187,33.85988,-32.33757
1290270.44539,90.0,20004.453,0.34917,-0.01579,0.34952,2.58927
1290270.58739,90.0,15829.126,0.35589,0.00312,0.35591,-0.50265
1290270.72939,90.0,12516.703,0.36347,0.01869,0.36395,-2.94373
1290270.87139,90.0,9909.4424,0.37329,0.03207,0.37466,-4.90972
1290271.03639,90.0,7835.48,0.38299,0.04419,0.38553,-6.58192
1290271.23639,90.0,6217.2461,0.39295,0.05432,0.39669,-7.8706
1290271.47539,90.0,4905.291,0.40549,0.06409,0.41052,-8.98157
1290271.71339,90.0,3881.2737,0.4181,0.07401,0.4246,-10.03826
1290271.95139,90.0,3070.9827,0.43156,0.0811,0.43911,-10.6435
1290272.18939,90.0,2430.7778,0.44433,0.09117,0.45359,-11.59505
1290272.42739,90.0,1923.1537,0.45733,0.09962,0.46806,-12.28857
1290272.66539,90.0,1522.4358,0.47446,0.10749,0.48648,-12.76531
1290272.90339,90.0,1203.8446,0.48991,0.11595,0.50345,-13.31575
1290273.14239,90.0,952.86591,0.50791,0.12523,0.52312,-13.85028
1290273.38039,90.0,754.27557,0.52631,0.13511,0.54338,-14.39739
1290273.61839,90.0,596.71857,0.54671,0.14279,0.56505,-14.63737
1290273.85539,90.0,471.96338,0.56943,0.15299,0.58962,-15.03832
1290274.09439,90.0,373.20856,0.59233,0.16277,0.61429,-15.36563
1290274.33239,90.0,295.47278,0.61563,0.17467,0.63993,-15.83964
1290274.57139,90.0,233.87738,0.64266,0.18617,0.66909,-16.15581
1290274.80939,90.0,185.05922,0.66944,0.19645,0.69767,-16.3547
1290275.04539,90.0,146.35823,0.69911,0.21038,0.73008,-16.74827
1290275.28239,90.0,115.77804,0.73007,0.22218,0.76313,-16.92677
1290275.51639,90.0,91.6721,0.76002,0.23448,0.79537,-17.14588
1290275.76139,90.0,72.51701,0.79463,0.2519,0.83361,-17.58883
1290275.99039,90.0,57.36816,0.8275,0.26929,0.87021,-18.0262
1290276.22739,90.0,45.3629,0.86236,0.28721,0.90893,-18.42042
1290276.45939,90.0,35.93134,0.9004,0.30391,0.95031,-18.65106
1290276.71039,90.0,28.40909,0.94008,0.33113,0.99669,-19.40434
1290276.92439,90.0,22.48202,0.98,0.36149,1.04454,-20.24734
1290277.18939,90.0,17.79613,1.02079,0.39608,1.09494,-21.20697
1290277.44139,90.0,14.06813,1.06379,0.446,1.1535,-22.746
1290277.65739,90.0,11.1448,1.12729,0.48687,1.22794,-23.35897
1290277.92439,90.0,8.81772,1.19047,0.56604,1.31819,-25.42986
1290278.10239,90.0,6.97545,1.27391,0.61248,1.41349,-25.67764
1290278.32139,90.0,5.5173,1.35964,0.67232,1.51678,-26.3117
1290278.59039,90.0,4.36941,1.50983,0.74084,1.68179,-26.13604
1290278.92539,90.0,3.45686,1.62847,0.84969,1.83681,-27.55432
1290279.34439,90.0,2.73547,1.73904,0.8973,1.95689,-27.29255
1290279.86939,90.0,2.16054,1.88757,0.92233,2.10086,-26.04162
1290280.52839,90.0,1.70952,2.0397,0.93509,2.24383,-24.6289
1290281.35639,90.0,1.35352,2.20762,0.91876,2.39117,-22.59587
1290282.39938,90.0,1.07079,2.40878,0.91261,2.57587,-20.75001
1290283.71338,90.0,0.84734,2.61529,0.96282,2.78689,-20.21114
1290285.36938,90.0,0.67072,2.78144,1.06134,2.97705,-20.88585
1290287.45738,90.0,0.53067,2.86381,1.2114,3.10948,-22.92856
1290290.09438,90.0,0.41976,2.87056,1.32831,3.16299,-24.8317
1290293.42638,90.0,0.33183,2.8631,1.37063,3.17426,-25.58149
1290297.63137,90.0,0.26261,2.9196,1.34726,3.21546,-24.7712
1290302.93937,90.0,0.20791,3.09757,1.27136,3.34832,-22.31513
1290309.64436,90.0,0.16452,3.49506,1.18237,3.68964,-18.69049
1290318.12036,90.0,0.13007,4.21112,1.2289,4.38677,-16.26838
1290328.81135,90.0,0.10309,5.18627,1.64754,5.44167,-17.62365
1290342.32434,90.0,0.08153,6.16304,2.62338,6.69814,-23.05765
1290359.42233,90.0,0.06443,6.87695,3.96557,7.9384,-29.96974
1290381.00931,90.0,0.05102,6.74865,5.68724,8.82547,-40.12162
1290408.25129,90.0,0.04042,5.70522,7.04527,9.06562,-50.99966
1290442.74726,90.0,0.03192,3.6753,7.20341,8.08684,-62.96856
1290486.29423,90.0,0.02528,1.30789,4.2836,4.47882,-73.02129
1290596.38614,90.0,0.01999,13.9082,-30.22552,33.27191,65.2906
1304673.544,91.0,20004.453,0.34946,-0.01489,0.34977,2.43944
1304673.686,91.0,15829.126,0.35676,0.00181,0.35676,-0.29054
1304673.828,91.0,12516.703,0.36664,0.01651,0.36701,-2.57909
1304673.97,91.0,9909.4424,0.37587,0.0305,0.3771,-4.63888
1304674.135,91.0,7835.48,0.3837,0.04378,0.38619,-6.50942
1304674.335,91.0,6217.2461,0.39588,0.05552,0.39975,-7.98405
1304674.574,91.0,4905.291,0.40631,0.0633,0.41121,-8.85477
1304674.812,91.0,3881.2737,0.42092,0.07384,0.42735,-9.94995
1304675.05,91.0,3070.9827,0.43257,0.08207,0.44029,-10.74277
1304675.288,91.0,2430.7778,0.44693,0.09175,0.45625,-11.60108
1304675.526,91.0,1923.1537,0.4604,0.09905,0.47093,-12.14109
1304675.764,91.0,1522.4358,0.47562,0.10895,0.48794,-12.90199
1304676.00199,91.0,1203.8446,0.49307,0.11709,0.50678,-13.3589
1304676.23999,91.0,952.86591,0.50968,0.12574,0.52496,-13.85819
1304676.47799,91.0,754.27557,0.53025,0.13494,0.54715,-14.27791
1304676.71599,91.0,596.71857,0.54966,0.14676,0.56891,-14.94989
1304676.95299,91.0,471.96338,0.57108,0.1544,0.59158,-15.12922
1304677.19199,91.0,373.20856,0.59424,0.16483,0.61668,-15.50304
1304677.42999,91.0,295.47278,0.61767,0.17549,0.64211,-15.86067
1304677.66899,91.0,233.87738,0.64283,0.18641,0.66932,-16.17147
1304677.90699,91.0,185.05922,0.67021,0.19836,0.69895,-16.48685
1304678.14299,91.0,146.35823,0.69875,0.21025,0.7297,-16.74655
1304678.37999,91.0,115.77804,0.72811,0.22274,0.76142,-17.00933
1304678.61399,91.0,91.6721,0.75923,0.23842,0.79579,-17.43342
1304678.85999,91.0,72.51701,0.79158,0.25172,0.83064,-17.64027
1304679.08899,91.0,57.36816,0.82618,0.26659,0.86813,-17.88342
1304679.32499,91.0,45.3629,0.85912,0.2839,0.90482,-18.28643
1304679.55799,91.0,35.93134,0.89857,0.30723,0.94964,-18.87585
1304679.80799,91.0,28.40909,0.93203,0.33085,0.98901,-19.54374
1304680.02199,91.0,22.48202,0.9719,0.36403,1.03783,-20.53364
1304680.28699,91.0,17.79613,1.02167,0.39928,1.09692,-21.34606
1304680.53899,91.0,14.06813,1.06613,0.43538,1.15161,-22.21393
1304680.75499,91.0,11.1448,1.12342,0.50301,1.23089,-24.1205
1304681.02199,91.0,8.81772,1.18429,0.54746,1.3047,-24.8098
1304681.20099,91.0,6.97545,1.27239,0.60104,1.40721,-25.28475
1304681.41899,91.0,5.5173,1.37961,0.70235,1.54811,-26.98023
1304681.68799,91.0,4.36941,1.45639,0.7636,1.64443,-27.66829
1304682.02299,91.0,3.45686,1.59372,0.81776,1.79127,-27.16289
1304682.44199,91.0,2.73547,1.72991,0.8676,1.93529,-26.63492
1304682.96699,91.0,2.16054,1.90877,0.88682,2.10472,-24.91986
1304683.62599,91.0,1.70952,2.1178,0.93646,2.31561,-23.85442
1304684.45399,91.0,1.35352,2.28809,1.01474,2.50301,-23.91662
1304685.49699,91.0,1.07079,2.40116,1.0793,2.63257,-24.20344
1304686.81099,91.0,0.84734,2.47883,1.10318,2.71323,-23.99105
1304688.46699,91.0,0.67072,2.55343,1.10326,2.78158,-23.36776
1304690.55598,91.0,0.53067,2.64872,1.05903,2.85259,-21.79292
1304693.19198,91.0,0.41976,2.80238,1.01115,2.97922,-19.84034
1304696.52398,91.0,0.33183,3.05828,0.99047,3.21467,-17.94528
1304700.72998,91.0,0.26261,3.43907,1.08496,3.60615,-17.50943
1304706.03797,91.0,0.20791,3.87717,1.40005,4.12221,-19.85462
1304712.74197,91.0,0.16452,4.21966,1.95289,4.64966,-24.835
1304721.21896,91.0,0.13007,4.32706,2.61182,5.05421,-31.11521
1304731.90895,91.0,0.10309,4.18551,3.1455,5.23571,-36.92561
1304745.42294,91.0,0.08153,3.92544,3.35256,5.16224,-40.4993
1304762.52093,91.0,0.06443,3.77035,3.1728,4.92769,-40.08109
1304784.10691,91.0,0.05102,4.06605,2.15819,4.60332,-27.95864
1304811.34989,91.0,0.04042,5.7292,0.44283,5.74629,-4.41979
1304845.84486,91.0,0.03192,10.2426,-1.25223,10.31886,6.97024
1304889.39283,91.0,0.02528,19.60678,-0.45594,19.61208,1.33213
1304999.48374,91.0,0.01999,61.28394,53.1221,81.1029,-40.91938
1319072.27381,92.0,20004.453,0.35032,-0.0163,0.3507,2.66476
1319072.41581,92.0,15829.126,0.35711,0.00025,0.35711,-0.03938
1319072.55781,92.0,12516.703,0.36481,0.01874,0.36529,-2.94077
1319072.69981,92.0,9909.4424,0.37385,0.0316,0.37519,-4.83187
1319072.86481,92.0,7835.48,0.3847,0.0444,0.38726,-6.58308
1319073.06481,92.0,6217.2461,0.39395,0.05327,0.39753,-7.7003
1319073.3038,92.0,4905.291,0.40552,0.06445,0.41061,-9.03037
1319073.5418,92.0,3881.2737,0.41779,0.07232,0.424,-9.82023
1319073.7798,92.0,3070.9827,0.42962,0.08189,0.43736,-10.79214
1319074.0178,92.0,2430.7778,0.44388,0.09039,0.45299,-11.5106
1319074.2558,92.0,1923.1537,0.4581,0.09933,0.46875,-12.23422
1319074.4938,92.0,1522.4358,0.47303,0.10688,0.48496,-12.73139
1319074.7318,92.0,1203.8446,0.49027,0.11613,0.50384,-13.32582
1319074.9708,92.0,952.86591,0.50884,0.12569,0.52414,-13.87467
1319075.2088,92.0,754.27557,0.52761,0.13385,0.54433,-14.23478
1319075.4468,92.0,596.71857,0.54787,0.14417,0.56652,-14.74237
1319075.6838,92.0,471.96338,0.57093,0.15465,0.5915,-15.15595
1319075.9228,92.0,373.20856,0.59476,0.16393,0.61694,-15.40945
1319076.1608,92.0,295.47278,0.61823,0.17481,0.64247,-15.78848
1319076.3998,92.0,233.87738,0.64455,0.1868,0.67108,-16.1623
1319076.6378,92.0,185.05922,0.67112,0.19942,0.70012,-16.54874
1319076.8738,92.0,146.35823,0.69958,0.21129,0.73079,-16.80592
1319077.1108,92.0,115.77804,0.72733,0.22435,0.76115,-17.14266
1319077.3448,92.0,91.6721,0.76147,0.23711,0.79753,-17.29563
1319077.5908,92.0,72.51701,0.79196,0.25202,0.83109,-17.65259
1319077.8198,92.0,57.36816,0.82703,0.26441,0.86827,-17.72963
1319078.0558,92.0,45.3629,0.86314,0.28295,0.90834,-18.14983
1319078.2888,92.0,35.93134,0.89724,0.30689,0.94827,-18.88281
1319078.5388,92.0,28.40909,0.9332,0.32794,0.98914,-19.36228
1319078.7528,92.0,22.48202,0.96999,0.35986,1.03459,-20.35463
1319079.0178,92.0,17.79613,1.01714,0.40174,1.0936,-21.55263
1319079.2708,92.0,14.06813,1.06938,0.4379,1.15557,-22.26882
1319079.4868,92.0,11.1448,1.1147,0.49668,1.22034,-24.01645
1319079.7538,92.0,8.81772,1.18324,0.54629,1.30326,-24.78211
1319079.9318,92.0,6.97545,1.28542,0.61405,1.42456,-25.53382
1319080.1498,92.0,5.5173,1.34588,0.70356,1.51868,-27.59838
1319080.4188,92.0,4.36941,1.46044,0.75483,1.64398,-27.33217
1319080.7538,92.0,3.45686,1.58115,0.82652,1.78414,-27.59773
1319081.1728,92.0,2.73547,1.74087,0.86171,1.94246,-26.33483
1319081.6978,92.0,2.16054,1.94567,0.93014,2.15657,-25.55029
1319082.3568,92.0,1.70952,2.11235,1.02408,2.3475,-25.86433
1319083.1858,92.0,1.35352,2.23322,1.08346,2.48217,-25.88071
1319084.2288,92.0,1.07079,2.3411,1.09527,2.58464,-25.07235
1319085.5428,92.0,0.84734,2.45295,1.07661,2.67881,-23.69695
1319087.19779,92.0,0.67072,2.5832,1.0438,2.78612,-22.00231
1319089.28679,92.0,0.53067,2.7535,1.00025,2.92955,-19.96424
1319091.92379,92.0,0.41976,3.00971,0.996,3.17023,-18.31078
1319095.25479,92.0,0.33183,3.3457,1.11967,3.52809,-18.50327
1319099.46078,92.0,0.26261,3.66795,1.4342,3.93837,-21.35597
1319104.76878,92.0,0.20791,3.84876,1.89477,4.28989,-26.21129
1319111.47278,92.0,0.16452,3.83728,2.35324,4.50138,-31.519
1319119.94977,92.0,0.13007,3.70378,2.6461,4.5519,-35.54322
1319130.63976,92.0,0.10309,3.59622,2.65969,4.47289,-36.4858
1319144.15375,92.0,0.08153,3.71553,2.30765,4.37383,-31.84365
1319161.25174,92.0,0.06443,4.34669,1.67744,4.65914,-21.1022
1319182.83772,92.0,0.05102,6.09357,0.75704,6.14041,-7.08193
1319210.0807,92.0,0.04042,9.5731,0.51719,9.58706,-3.0924
1319244.57567,92.0,0.03192,15.08713,2.60182,15.30983,-9.78458
1319288.12364,92.0,0.02528,22.28316,10.16733,24.49313,-24.52621
1319398.21455,92.0,0.01999,17.41429,77.42176,79.35607,-77.32357
1333467.35062,93.0,20004.453,0.34816,-0.01646,0.34855,2.707
1333467.49262,93.0,15829.126,0.35402,0.00329,0.35404,-0.53182
1333467.63462,93.0,12516.703,0.36409,0.01798,0.36453,-2.82706
1333467.77662,93.0,9909.4424,0.37226,0.03159,0.3736,-4.85118
1333467.94162,93.0,7835.48,0.38254,0.0438,0.38504,-6.53115
1333468.14162,93.0,6217.2461,0.3923,0.05434,0.39604,-7.88696
1333468.38062,93.0,4905.291,0.40314,0.06468,0.40829,-9.11442
1333468.61862,93.0,3881.2737,0.41611,0.07339,0.42253,-10.00211
1333468.85662,93.0,3070.9827,0.42882,0.08064,0.43634,-10.65077
1333469.09462,93.0,2430.7778,0.4437,0.09071,0.45288,-11.55475
1333469.33262,93.0,1923.1537,0.45721,0.1,0.46802,-12.33706
1333469.57062,93.0,1522.4358,0.47316,0.10888,0.48553,-12.95909
1333469.80862,93.0,1203.8446,0.48925,0.11729,0.50311,-13.48116
1333470.04762,93.0,952.86591,0.50715,0.12414,0.52212,-13.75403
1333470.28562,93.0,754.27557,0.52568,0.13501,0.54274,-14.40433
1333470.52362,93.0,596.71857,0.54575,0.14347,0.5643,-14.72841
1333470.76062,93.0,471.96338,0.56772,0.15416,0.58828,-15.19195
1333470.99962,93.0,373.20856,0.5903,0.16283,0.61235,-15.4212
1333471.23662,93.0,295.47278,0.61441,0.17449,0.6387,-15.85444
1333471.47562,93.0,233.87738,0.64074,0.18495,0.6669,-16.10083
1333471.71362,93.0,185.05922,0.66771,0.19799,0.69644,-16.51584
1333471.94962,93.0,146.35823,0.69688,0.2104,0.72795,-16.79991
1333472.18662,93.0,115.77804,0.72533,0.22353,0.75899,-17.12797
1333472.42062,93.0,91.6721,0.75874,0.23636,0.7947,-17.30266
1333472.66662,93.0,72.51701,0.78973,0.24982,0.8283,-17.55408
1333472.89562,93.0,57.36816,0.82688,0.26361,0.86788,-17.68265
1333473.13162,93.0,45.3629,0.86201,0.28294,0.90726,-18.17173
1333473.36462,93.0,35.93134,0.8969,0.3076,0.94818,-18.92983
1333473.61461,93.0,28.40909,0.93059,0.32752,0.98654,-19.38959
1333473.82861,93.0,22.48202,0.96914,0.36043,1.03399,-20.40067
1333474.09361,93.0,17.79613,1.01304,0.40036,1.08928,-21.56402
1333474.34661,93.0,14.06813,1.06656,0.43591,1.15221,-22.23022
1333474.56261,93.0,11.1448,1.10962,0.49407,1.21464,-24.00147
1333474.82961,93.0,8.81772,1.18027,0.545,1.30003,-24.78566
1333475.00761,93.0,6.97545,1.28236,0.62068,1.42467,-25.82748
1333475.22561,93.0,5.5173,1.33645,0.70254,1.50986,-27.72975
1333475.49461,93.0,4.36941,1.45273,0.76372,1.64124,-27.73144
1333475.83061,93.0,3.45686,1.5735,0.83334,1.78055,-27.90622
1333476.24861,93.0,2.73547,1.74279,0.87534,1.95027,-26.66878
1333476.77361,93.0,2.16054,1.94716,0.96368,2.17258,-26.33155
1333477.43361,93.0,1.70952,2.10057,1.06411,2.35473,-26.86591
1333478.26161,93.0,1.35352,2.22004,1.11611,2.48481,-26.69064
1333479.30461,93.0,1.07079,2.33892,1.12243,2.59431,-25.63601
1333480.61861,93.0,0.84734,2.46715,1.10185,2.70202,-24.06603
1333482.27461,93.0,0.67072,2.61694,1.06804,2.8265,-22.20167
1333484.36261,93.0,0.53067,2.81233,1.03147,2.99552,-20.14143
1333486.9996,93.0,0.41976,3.0923,1.0464,3.26455,-18.69527
1333490.3316,93.0,0.33183,3.43257,1.21178,3.64019,-19.44431
1333494.5366,93.0,0.26261,3.72447,1.56227,4.03886,-22.75617
1333499.84459,93.0,0.20791,3.8516,2.02481,4.3514,-27.73121
1333506.54959,93.0,0.16452,3.80076,2.43854,4.51577,-32.68395
1333515.02558,93.0,0.13007,3.66452,2.65688,4.52634,-35.94323
1333525.71557,93.0,0.10309,3.60589,2.58593,4.43728,-35.64579
1333539.22956,93.0,0.08153,3.85086,2.1546,4.41265,-29.22745
1333556.32755,93.0,0.06443,4.66389,1.5107,4.90246,-17.94791
1333577.91353,93.0,0.05102,6.70721,0.71099,6.74479,-6.051
1333605.15651,93.0,0.04042,10.50039,0.90726,10.53951,-4.93824
1333639.65149,93.0,0.03192,16.04895,3.89895,16.51576,-13.65497
1333683.19945,93.0,0.02528,22.49521,12.98344,25.97315,-29.99202
1333793.29037,93.0,0.01999,9.88889,73.96766,74.62576,-82.38516
1347863.51523,94.0,20004.453,0.35015,-0.01815,0.35062,2.96693
1347863.65723,94.0,15829.126,0.35621,0.00139,0.35622,-0.22407
1347863.79923,94.0,12516.703,0.36637,0.01849,0.36683,-2.88922
1347863.94123,94.0,9909.4424,0.37532,0.03228,0.3767,-4.91526
1347864.10623,94.0,7835.48,0.38466,0.04412,0.38718,-6.54284
1347864.30623,94.0,6217.2461,0.39591,0.05527,0.39975,-7.9468
1347864.54523,94.0,4905.291,0.4073,0.06574,0.41258,-9.16877
1347864.78323,94.0,3881.2737,0.41815,0.07245,0.42439,-9.83001
1347865.02123,94.0,3070.9827,0.42971,0.08205,0.43748,-10.81059
1347865.25923,94.0,2430.7778,0.44402,0.08885,0.45282,-11.31521
1347865.49723,94.0,1923.1537,0.45882,0.09789,0.46915,-12.04311
1347865.73523,94.0,1522.4358,0.47312,0.10797,0.48528,-12.85594
1347865.97423,94.0,1203.8446,0.48954,0.1163,0.50316,-13.36386
1347866.21223,94.0,952.86591,0.50857,0.12495,0.5237,-13.80371
1347866.45023,94.0,754.27557,0.52626,0.13505,0.54332,-14.39234
1347866.68823,94.0,596.71857,0.54597,0.14524,0.56496,-14.89716
1347866.92423,94.0,471.96338,0.56764,0.15366,0.58807,-15.14709
1347867.16323,94.0,373.20856,0.59141,0.16402,0.61373,-15.50032
1347867.40123,94.0,295.47278,0.6145,0.17429,0.63874,-15.83461
1347867.64023,94.0,233.87738,0.64009,0.18406,0.66603,-16.04306
1347867.87823,94.0,185.05922,0.66695,0.19719,0.69549,-16.4708
1347868.11423,94.0,146.35823,0.6931,0.20839,0.72375,-16.73456
1347868.35123,94.0,115.77804,0.72643,0.22056,0.75917,-16.88972
1347868.58523,94.0,91.6721,0.75587,0.23415,0.79131,-17.21172
1347868.83123,94.0,72.51701,0.78911,0.24901,0.82747,-17.51369
1347869.06023,94.0,57.36816,0.82096,0.2663,0.86307,-17.97217
1347869.29623,94.0,45.3629,0.85845,0.28313,0.90393,-18.25355
1347869.52923,94.0,35.93134,0.89545,0.30169,0.9449,-18.6196
1347869.77923,94.0,28.40909,0.9335,0.32968,0.99001,-19.45153
1347869.99323,94.0,22.48202,0.97438,0.35711,1.03776,-20.12779
1347870.25823,94.0,17.79613,1.01414,0.39088,1.08686,-21.07831
1347870.51123,94.0,14.06813,1.05396,0.44049,1.14231,-22.68201
1347870.72723,94.0,11.1448,1.1172,0.48307,1.21716,-23.38322
1347870.99423,94.0,8.81772,1.17241,0.5637,1.30089,-25.67841
1347871.17223,94.0,6.97545,1.25437,0.61292,1.39611,-26.04156
1347871.39023,94.0,5.5173,1.33864,0.67535,1.49935,-26.77128
1347871.66023,94.0,4.36941,1.48567,0.76474,1.67094,-27.23694
1347871.99523,94.0,3.45686,1.58953,0.88459,1.81909,-29.09648
1347872.41323,94.0,2.73547,1.70174,0.941,1.94458,-28.94098
1347872.93923,94.0,2.16054,1.86107,0.9858,2.10604,-27.90992
1347873.59822,94.0,1.70952,2.02475,1.01463,2.26475,-26.61602
1347874.42622,94.0,1.35352,2.21879,1.01502,2.43994,-24.58253
1347875.46922,94.0,1.07079,2.45443,1.03296,2.66294,-22.82415
1347876.78322,94.0,0.84734,2.6859,1.11473,2.90804,-22.54003
1347878.43922,94.0,0.67072,2.86497,1.23822,3.1211,-23.37356
1347880.52822,94.0,0.53067,2.93648,1.39107,3.24931,-25.34787
1347883.16422,94.0,0.41976,2.95089,1.48822,3.30493,-26.76312
1347886.49621,94.0,0.33183,2.96947,1.50099,3.32727,-26.81535
1347890.70121,94.0,0.26261,3.06966,1.45174,3.39564,-25.31102
1347896.01021,94.0,0.20791,3.32186,1.35782,3.58865,-22.23236
1347902.7142,94.0,0.16452,3.82648,1.28516,4.03653,-18.56506
1347911.1912,94.0,0.13007,4.66562,1.42602,4.87868,-16.99552
1347921.88119,94.0,0.10309,5.69334,2.0286,6.04395,-19.61156
1347935.39518,94.0,0.08153,6.59559,3.20331,7.33233,-25.90465
1347952.49216,94.0,0.06443,7.15263,4.67372,8.54423,-33.16163
1347974.07915,94.0,0.05102,6.76108,6.34573,9.27257,-43.18493
1348001.32113,94.0,0.04042,5.42573,7.46164,9.22575,-53.97724
1348035.8171,94.0,0.03192,3.20083,6.98088,7.67972,-65.36788
1348079.36407,94.0,0.02528,0.91161,2.56057,2.71801,-70.40331
1348244.48194,94.0,0.01999,19.47665,-7.80284,20.98152,21.8323
1362481.58856,95.0,20004.453,0.35204,-0.01549,0.35238,2.51906
1362481.73056,95.0,15829.126,0.35845,0.00297,0.35846,-0.47466
1362481.87256,95.0,12516.703,0.36708,0.01768,0.36751,-2.75768
1362482.01456,95.0,9909.4424,0.37483,0.0328,0.37627,-5.0003
1362482.17956,95.0,7835.48,0.38524,0.04588,0.38797,-6.79206
1362482.37956,95.0,6217.2461,0.39678,0.05465,0.40053,-7.84155
1362482.61856,95.0,4905.291,0.40823,0.0648,0.41334,-9.01907
1362482.85656,95.0,3881.2737,0.41915,0.07362,0.42556,-9.96155
1362483.09456,95.0,3070.9827,0.43259,0.08262,0.44041,-10.81295
1362483.33256,95.0,2430.7778,0.44494,0.09075,0.4541,-11.52768
1362483.57056,95.0,1923.1537,0.45883,0.10008,0.46962,-12.30509
1362483.80856,95.0,1522.4358,0.47448,0.10869,0.48677,-12.90218
1362484.04656,95.0,1203.8446,0.49071,0.11732,0.50454,-13.44618
1362484.28556,95.0,952.86591,0.50939,0.12573,0.52468,-13.86531
1362484.52356,95.0,754.27557,0.52744,0.13626,0.54475,-14.48495
1362484.76156,95.0,596.71857,0.54839,0.14605,0.5675,-14.91366
1362484.99856,95.0,471.96338,0.56982,0.1537,0.59019,-15.09524
1362485.23756,95.0,373.20856,0.59271,0.16474,0.61518,-15.53314
1362485.47556,95.0,295.47278,0.61906,0.17661,0.64376,-15.92285
1362485.71456,95.0,233.87738,0.64401,0.18642,0.67045,-16.14418
1362485.95256,95.0,185.05922,0.67237,0.19909,0.70123,-16.49363
1362486.18856,95.0,146.35823,0.70024,0.21198,0.73162,-16.84221
1362486.42556,95.0,115.77804,0.73123,0.22617,0.76541,-17.18727
1362486.65956,95.0,91.6721,0.76338,0.23901,0.79992,-17.385
1362486.90456,95.0,72.51701,0.79709,0.25283,0.83623,-17.59832
1362487.13456,95.0,57.36816,0.83176,0.2695,0.87433,-17.95273
1362487.37056,95.0,45.3629,0.86756,0.2853,0.91327,-18.2036
1362487.60356,95.0,35.93134,0.90164,0.3109,0.95374,-19.02494
1362487.85356,95.0,28.40909,0.93672,0.32977,0.99308,-19.39456
1362488.06756,95.0,22.48202,0.97375,0.36232,1.03897,-20.40959
1362488.33256,95.0,17.79613,1.01613,0.40789,1.09494,-21.87111
1362488.58556,95.0,14.06813,1.07358,0.44523,1.16224,-22.52465
1362488.80156,95.0,11.1448,1.11436,0.50215,1.22228,-24.25719
1362489.06856,95.0,8.81772,1.18666,0.55855,1.31154,-25.206
1362489.24656,95.0,6.97545,1.28627,0.64727,1.43995,-26.71236
1362489.46456,95.0,5.5173,1.3393,0.72088,1.52098,-28.2913
1362489.73356,95.0,4.36941,1.45996,0.79545,1.66259,-28.58349
1362490.06956,95.0,3.45686,1.58008,0.86571,1.8017,-28.71802
1362490.48756,95.0,2.73547,1.7679,0.92788,1.9966,-27.69261
1362491.01256,95.0,2.16054,1.97076,1.04448,2.23044,-27.92302
1362491.67256,95.0,1.70952,2.11869,1.14967,2.41052,-28.48575
1362492.50056,95.0,1.35352,2.25171,1.19434,2.54885,-27.9421
1362493.54355,95.0,1.07079,2.3978,1.19833,2.68057,-26.55421
1362494.85755,95.0,0.84734,2.55326,1.17691,2.81145,-24.74696
1362496.51355,95.0,0.67072,2.73879,1.14372,2.968,-22.6654
1362498.60155,95.0,0.53067,2.97146,1.112,3.17272,-20.51715
1362501.23855,95.0,0.41976,3.28719,1.16346,3.48701,-19.49079
1362504.56955,95.0,0.33183,3.62578,1.38163,3.8801,-20.85966
1362508.77554,95.0,0.26261,3.8616,1.76149,4.24439,-24.52033
1362514.08354,95.0,0.20791,3.91452,2.18433,4.48272,-29.16179
1362520.78853,95.0,0.16452,3.83036,2.49228,4.56981,-33.05067
1362529.26453,95.0,0.13007,3.7354,2.57903,4.53923,-34.62233
1362539.95452,95.0,0.10309,3.78836,2.38278,4.47541,-32.16887
1362553.46851,95.0,0.08153,4.23557,1.87024,4.6301,-23.82411
1362570.56649,95.0,0.06443,5.32759,1.26359,5.47539,-13.34278
1362592.15248,95.0,0.05102,7.6656,0.79903,7.70713,-5.95078
1362619.39546,95.0,0.04042,11.41461,1.72229,11.54381,-8.58035
1362653.89043,95.0,0.03192,16.165,5.63313,17.11839,-19.21226
1362697.4384,95.0,0.02528,20.65555,15.92252,26.08023,-37.62717
1362807.53031,95.0,0.01999,-7.61261,75.92445,76.30514,-95.72566
1376894.87675,96.0,20004.453,0.35308,-0.01551,0.35342,2.51544
1376895.01875,96.0,15829.126,0.35904,0.00177,0.35904,-0.28273
1376895.16075,96.0,12516.703,0.36794,0.01803,0.36838,-2.80467
1376895.30275,96.0,9909.4424,0.37603,0.03137,0.37734,-4.76946
1376895.46775,96.0,7835.48,0.38638,0.04452,0.38894,-6.57256
1376895.66775,96.0,6217.2461,0.39789,0.05407,0.40155,-7.73921
1376895.90675,96.0,4905.291,0.40739,0.06481,0.41252,-9.03899
1376896.14475,96.0,3881.2737,0.41868,0.07463,0.42527,-10.10649
1376896.38275,96.0,3070.9827,0.43148,0.0819,0.43918,-10.74714
1376896.62075,96.0,2430.7778,0.44603,0.09204,0.45543,-11.65897
1376896.85875,96.0,1923.1537,0.46095,0.10027,0.47173,-12.27207
1376897.09675,96.0,1522.4358,0.47635,0.10782,0.4884,-12.7538
1376897.33475,96.0,1203.8446,0.49326,0.11682,0.5069,-13.32457
1376897.57375,96.0,952.86591,0.51149,0.12728,0.52708,-13.97363
1376897.81175,96.0,754.27557,0.53002,0.13576,0.54713,-14.3675
1376898.04975,96.0,596.71857,0.5505,0.14454,0.56915,-14.71137
1376898.28675,96.0,471.96338,0.57255,0.15498,0.59316,-15.14586
1376898.52575,96.0,373.20856,0.59578,0.16506,0.61823,-15.48507
1376898.76275,96.0,295.47278,0.61831,0.17605,0.64288,-15.89317
1376899.00175,96.0,233.87738,0.64455,0.18696,0.67112,-16.1756
1376899.24075,96.0,185.05922,0.67169,0.19911,0.70058,-16.51158
1376899.47675,96.0,146.35823,0.70121,0.21051,0.73213,-16.71022
1376899.71275,96.0,115.77804,0.7304,0.22261,0.76357,-16.95036
1376899.94675,96.0,91.6721,0.76101,0.23673,0.79698,-17.27941
1376900.19275,96.0,72.51701,0.79513,0.25247,0.83425,-17.61552
1376900.42175,96.0,57.36816,0.83046,0.26926,0.87302,-17.96437
1376900.65775,96.0,45.3629,0.86466,0.28707,0.91107,-18.36606
1376900.89075,96.0,35.93134,0.8977,0.30548,0.94825,-18.79317
1376901.14075,96.0,28.40909,0.93845,0.33089,0.99508,-19.42236
1376901.35575,96.0,22.48202,0.97713,0.36199,1.04203,-20.32756
1376901.62075,96.0,17.79613,1.01451,0.39692,1.08939,-21.36753
1376901.87275,96.0,14.06813,1.0632,0.45586,1.15681,-23.20765
1376902.08875,96.0,11.1448,1.11643,0.49734,1.2222,-24.01185
1376902.35575,96.0,8.81772,1.191,0.57685,1.32335,-25.8429
1376902.53375,96.0,6.97545,1.24281,0.64713,1.4012,-27.50602
1376902.75175,96.0,5.5173,1.34149,0.72128,1.52311,-28.26556
1376903.02175,96.0,4.36941,1.45585,0.7824,1.65277,-28.25428
1376903.35675,96.0,3.45686,1.62983,0.89777,1.86073,-28.8475
1376903.77475,96.0,2.73547,1.75565,1.03605,2.03855,-30.54595
1376904.30074,96.0,2.16054,1.88257,1.10599,2.18341,-30.43389
1376904.95974,96.0,1.70952,2.05269,1.1474,2.35161,-29.20404
1376905.78774,96.0,1.35352,2.23613,1.17227,2.52478,-27.66529
1376906.83074,96.0,1.07079,2.44497,1.16456,2.70815,-25.46883
1376908.14474,96.0,0.84734,2.70822,1.16477,2.94808,-23.2719
1376909.79974,96.0,0.67072,2.98505,1.23134,3.22904,-22.41634
1376911.88874,96.0,0.53067,3.24855,1.39954,3.5372,-23.30743
1376914.52574,96.0,0.41976,3.39462,1.64535,3.77235,-25.8591
1376917.85673,96.0,0.33183,3.41337,1.86444,3.88937,-28.64416
1376922.06273,96.0,0.26261,3.38413,1.97237,3.91696,-30.23489
1376927.37073,96.0,0.20791,3.41389,1.95422,3.93365,-29.78821
1376934.07572,96.0,0.16452,3.61276,1.81187,4.04165,-26.63465
1376942.55172,96.0,0.13007,4.13694,1.58027,4.42849,-20.90641
1376953.24171,96.0,0.10309,5.16724,1.44751,5.36616,-15.64925
1376966.7557,96.0,0.08153,6.74539,1.79918,6.98122,-14.93466
1376983.85368,96.0,0.06443,8.5436,2.85576,9.00825,-18.48259
1377005.43967,96.0,0.05102,10.13443,5.2479,11.41259,-27.37643
1377032.68265,96.0,0.04042,10.52692,8.80855,13.72613,-39.92137
1377067.17762,96.0,0.03192,8.51586,13.14418,15.66172,-57.06158
1377110.72558,96.0,0.02528,1.55906,17.219,17.28944,-84.82636
1377275.84346,96.0,0.01999,4.5215,-1.79298,4.86403,21.6306
1391505.55869,97.0,20004.453,0.35401,-0.01562,0.35435,2.52712
1391505.70069,97.0,15829.126,0.36197,0.00235,0.36197,-0.37229
1391505.84269,97.0,12516.703,0.3698,0.0189,0.37029,-2.92614
1391505.98469,97.0,9909.4424,0.37858,0.0329,0.38001,-4.96646
1391506.14969,97.0,7835.48,0.38748,0.0446,0.39004,-6.5656
1391506.34969,97.0,6217.2461,0.39841,0.05465,0.40214,-7.81014
1391506.58869,97.0,4905.291,0.40993,0.0646,0.41499,-8.95543
1391506.82669,97.0,3881.2737,0.42022,0.0729,0.4265,-9.84149
1391507.06469,97.0,3070.9827,0.43423,0.0829,0.44207,-10.80866
1391507.30269,97.0,2430.7778,0.44653,0.09133,0.45577,-11.56005
1391507.54069,97.0,1923.1537,0.46107,0.1016,0.47214,-12.42695
1391507.77869,97.0,1522.4358,0.47744,0.10893,0.48971,-12.85243
1391508.01669,97.0,1203.8446,0.49353,0.11713,0.50723,-13.35141
1391508.25569,97.0,952.86591,0.51292,0.12732,0.52849,-13.94062
1391508.49369,97.0,754.27557,0.5343,0.13681,0.55154,-14.36244
1391508.73169,97.0,596.71857,0.55426,0.14663,0.57333,-14.81789
1391508.96869,97.0,471.96338,0.57558,0.15676,0.59654,-15.23517
1391509.20769,97.0,373.20856,0.59943,0.16788,0.62249,-15.646
1391509.44569,97.0,295.47278,0.62397,0.17886,0.6491,-15.99495
1391509.68469,97.0,233.87738,0.65055,0.19044,0.67786,-16.31631
1391509.92269,97.0,185.05922,0.67794,0.20167,0.7073,-16.56603
1391510.15869,97.0,146.35823,0.70742,0.21288,0.73876,-16.74789
1391510.39569,97.0,115.77804,0.7363,0.22813,0.77083,-17.21497
1391510.62969,97.0,91.6721,0.76952,0.24179,0.80661,-17.44281
1391510.87469,97.0,72.51701,0.80071,0.25674,0.84086,-17.77805
1391511.10469,97.0,57.36816,0.83871,0.26882,0.88074,-17.7716
1391511.34069,97.0,45.3629,0.87174,0.28866,0.91829,-18.32135
1391511.57269,97.0,35.93134,0.90628,0.31442,0.95927,-19.13337
1391511.82369,97.0,28.40909,0.94071,0.33531,0.99868,-19.6181
1391512.03769,97.0,22.48202,0.97846,0.36833,1.0455,-20.62841
1391512.30269,97.0,17.79613,1.02175,0.41485,1.10276,-22.09801
1391512.55469,97.0,14.06813,1.07683,0.45278,1.16815,-22.80569
1391512.77069,97.0,11.1448,1.11471,0.51245,1.22686,-24.68927
1391513.03869,97.0,8.81772,1.18527,0.56971,1.31508,-25.67145
1391513.21669,97.0,6.97545,1.28715,0.66477,1.44868,-27.31481
1391513.43469,97.0,5.5173,1.33512,0.75118,1.53194,-29.36355
1391513.70369,97.0,4.36941,1.45617,0.83272,1.67745,-29.76329
1391514.03869,97.0,3.45686,1.57565,0.91973,1.82444,-30.2728
1391514.45769,97.0,2.73547,1.76885,0.98984,2.02697,-29.23122
1391514.98269,97.0,2.16054,1.99279,1.12629,2.28904,-29.47434
1391515.64169,97.0,1.70952,2.15821,1.26672,2.50249,-30.41009
1391516.47069,97.0,1.35352,2.30196,1.33937,2.66326,-30.19247
1391517.51269,97.0,1.07079,2.46325,1.35951,2.81351,-28.89508
1391518.82668,97.0,0.84734,2.64277,1.34813,2.96676,-27.02704
1391520.48268,97.0,0.67072,2.85234,1.31746,3.1419,-24.79153
1391522.57168,97.0,0.53067,3.1165,1.27744,3.36815,-22.28849
1391525.20768,97.0,0.41976,3.48463,1.31704,3.72522,-20.70445
1391528.53968,97.0,0.33183,3.89092,1.53694,4.18347,-21.55438
1391532.74567,97.0,0.26261,4.20095,1.9549,4.63353,-24.95475
1391538.05367,97.0,0.20791,4.30625,2.45662,4.9577,-29.70378
1391544.75766,97.0,0.16452,4.2212,2.85592,5.09655,-34.08095
1391553.23466,97.0,0.13007,4.08179,3.00798,5.0704,-36.38745
1391563.92465,97.0,0.10309,4.06571,2.81717,4.94636,-34.71848
1391577.43864,97.0,0.08153,4.46133,2.2165,4.98161,-26.41935
1391594.53563,97.0,0.06443,5.61685,1.39534,5.78757,-13.95105
1391616.12261,97.0,0.05102,8.30395,0.59956,8.32557,-4.12966
1391643.36459,97.0,0.04042,12.94974,1.2876,13.01359,-5.67828
1391677.86056,97.0,0.03192,19.49252,5.78946,20.33412,-16.54191
1391764.92149,97.0,0.02528,21.21006,43.1339,48.06662,-63.81546
1391875.01341,97.0,0.01999,6.45179,8.84728,10.94988,-53.89898
1406059.91171,98.0,20004.453,0.35471,-0.01588,0.35506,2.5631
1406060.05371,98.0,15829.126,0.36349,0.00358,0.36351,-0.56476
1406060.19571,98.0,12516.703,0.37217,0.01991,0.37271,-3.06178
1406060.33771,98.0,9909.4424,0.38108,0.03347,0.38255,-5.01971
1406060.50271,98.0,7835.48,0.3911,0.04532,0.39371,-6.60968
1406060.70271,98.0,6217.2461,0.40083,0.05505,0.4046,-7.81961
1406060.94171,98.0,4905.291,0.41311,0.06516,0.41821,-8.96298
1406061.17971,98.0,3881.2737,0.42531,0.07469,0.43182,-9.95989
1406061.41771,98.0,3070.9827,0.4365,0.0847,0.44464,-10.9814
1406061.65571,98.0,2430.7778,0.4518,0.09277,0.46122,-11.60366
1406061.89371,98.0,1923.1537,0.46717,0.10224,0.47823,-12.34448
1406062.13171,98.0,1522.4358,0.48147,0.11074,0.49404,-12.9525
1406062.36971,98.0,1203.8446,0.49893,0.11968,0.51308,-13.4885
1406062.60871,98.0,952.86591,0.51644,0.12863,0.53221,-13.98629
1406062.84671,98.0,754.27557,0.53514,0.13839,0.55274,-14.499
1406063.08471,98.0,596.71857,0.55367,0.14711,0.57288,-14.87933
1406063.32171,98.0,471.96338,0.57696,0.15718,0.59798,-15.23968
1406063.56071,98.0,373.20856,0.6,0.16854,0.62322,-15.69024
1406063.79871,98.0,295.47278,0.62488,0.17938,0.65012,-16.01693
1406064.03771,98.0,233.87738,0.64966,0.19105,0.67717,-16.38744
1406064.27571,98.0,185.05922,0.67686,0.2014,0.70619,-16.57053
1406064.51171,98.0,146.35823,0.70635,0.21489,0.73831,-16.92152
1406064.74871,98.0,115.77804,0.73617,0.22718,0.77043,-17.15001
1406064.98271,98.0,91.6721,0.76829,0.24065,0.8051,-17.3922
1406065.22771,98.0,72.51701,0.80106,0.25447,0.84051,-17.62325
1406065.45771,98.0,57.36816,0.83768,0.27279,0.88098,-18.03745
1406065.69371,98.0,45.3629,0.87368,0.29199,0.92118,-18.48024
1406065.92671,98.0,35.93134,0.90439,0.3096,0.95592,-18.8976
1406066.17671,98.0,28.40909,0.9465,0.33492,1.00401,-19.48618
1406066.39071,98.0,22.48202,0.98092,0.36836,1.04781,-20.58238
1406066.65571,98.0,17.79613,1.01703,0.40602,1.09508,-21.76291
1406066.9077,98.0,14.06813,1.07414,0.46626,1.17098,-23.46459
1406067.1237,98.0,11.1448,1.1182,0.51064,1.22928,-24.54444
1406067.3917,98.0,8.81772,1.19767,0.58548,1.33312,-26.05157
1406067.5697,98.0,6.97545,1.24997,0.68704,1.42634,-28.79511
1406067.7877,98.0,5.5173,1.34276,0.75027,1.53815,-29.19424
1406068.0567,98.0,4.36941,1.44384,0.83829,1.66955,-30.13917
1406068.3917,98.0,3.45686,1.62102,0.93,1.86886,-29.84343
1406068.8107,98.0,2.73547,1.80025,1.09718,2.10824,-31.36077
1406069.3357,98.0,2.16054,1.92937,1.2313,2.2888,-32.54553
1406069.9947,98.0,1.70952,2.09019,1.29582,2.45927,-31.79701
1406070.8237,98.0,1.35352,2.28981,1.3403,2.65324,-30.34186
1406071.8667,98.0,1.07079,2.50628,1.35577,2.84949,-28.41115
1406073.1797,98.0,0.84734,2.76922,1.34189,3.07721,-25.85354
1406074.8357,98.0,0.67072,3.08768,1.36802,3.37716,-23.89616
1406076.9247,98.0,0.53067,3.45101,1.48151,3.75557,-23.23374
1406079.5607,98.0,0.41976,3.74354,1.7478,4.13145,-25.02706
1406082.89269,98.0,0.33183,3.87547,2.08209,4.39936,-28.24689
1406087.09869,98.0,0.26261,3.86137,2.34882,4.51964,-31.31164
1406092.40669,98.0,0.20791,3.80778,2.45722,4.53179,-32.83474
1406099.11068,98.0,0.16452,3.85814,2.37391,4.52998,-31.60395
1406107.58767,98.0,0.13007,4.17298,2.09064,4.66739,-26.61064
1406118.27767,98.0,0.10309,5.00533,1.67957,5.27961,-18.54948
1406131.79165,98.0,0.08153,6.63563,1.46397,6.79521,-12.44148
1406148.88864,98.0,0.06443,8.92922,1.93488,9.13645,-12.22644
1406170.47562,98.0,0.05102,11.81435,3.98431,12.4681,-18.63634
1406197.7176,98.0,0.04042,14.06143,8.30265,16.32966,-30.55996
1406232.21358,98.0,0.03192,13.85595,15.54736,20.82565,-48.2923
1406319.27451,98.0,0.02528,-14.37527,31.26157,34.40834,-114.69479
1406429.36642,98.0,0.01999,3.20999,2.27998,3.9373,-35.38528
1420577.66078,99.0,20004.453,0.35637,-0.01486,0.35668,2.38718
1420577.80278,99.0,15829.126,0.36405,0.00338,0.36406,-0.53207
1420577.94478,99.0,12516.703,0.3705,0.02083,0.37108,-3.21728
1420578.08678,99.0,9909.4424,0.37958,0.03296,0.38101,-4.96268
1420578.25178,99.0,7835.48,0.38936,0.04505,0.39195,-6.59956
1420578.45178,99.0,6217.2461,0.40115,0.05607,0.40504,-7.95631
1420578.69078,99.0,4905.291,0.41396,0.06714,0.41937,-9.2127
1420578.92878,99.0,3881.2737,0.42744,0.07577,0.4341,-10.05189
1420579.16678,99.0,3070.9827,0.43813,0.08429,0.44616,-10.88998
1420579.40478,99.0,2430.7778,0.45106,0.0918,0.46031,-11.5033
1420579.64278,99.0,1923.1537,0.46659,0.10311,0.47785,-12.46179
1420579.88078,99.0,1522.4358,0.48214,0.11126,0.49481,-12.99385
1420580.11878,99.0,1203.8446,0.49786,0.12155,0.51248,-13.71975
1420580.35778,99.0,952.86591,0.51788,0.12968,0.53387,-14.05797
1420580.59578,99.0,754.27557,0.53597,0.13808,0.55347,-14.44653
1420580.83378,99.0,596.71857,0.55599,0.14992,0.57585,-15.0907
1420581.07078,99.0,471.96338,0.57762,0.15901,0.59911,-15.39116
1420581.30978,99.0,373.20856,0.59951,0.16866,0.62278,-15.71322
1420581.54778,99.0,295.47278,0.62482,0.17961,0.65012,-16.03793
1420581.78678,99.0,233.87738,0.65108,0.19038,0.67834,-16.29956
1420582.02478,99.0,185.05922,0.67933,0.2032,0.70907,-16.65314
1420582.26077,99.0,146.35823,0.70863,0.21511,0.74057,-16.88608
1420582.49777,99.0,115.77804,0.74005,0.22805,0.77439,-17.12667
1420582.73177,99.0,91.6721,0.77247,0.24139,0.80931,-17.35389
1420582.97677,99.0,72.51701,0.80577,0.25815,0.84612,-17.76415
1420583.20577,99.0,57.36816,0.83738,0.27449,0.88122,-18.14909
1420583.44277,99.0,45.3629,0.87221,0.29516,0.9208,-18.69619
1420583.67477,99.0,35.93134,0.90991,0.31078,0.96152,-18.8574
1420583.92577,99.0,28.40909,0.94702,0.34096,1.00653,-19.80068
1420584.13977,99.0,22.48202,0.9888,0.37224,1.05654,-20.62916
1420584.40477,99.0,17.79613,1.02883,0.40817,1.10684,-21.63981
1420584.65677,99.0,14.06813,1.06453,0.45834,1.15901,-23.29443
1420584.87277,99.0,11.1448,1.1318,0.5082,1.24066,-24.18097
1420585.14077,99.0,8.81772,1.17717,0.59693,1.31987,-26.88907
1420585.31877,99.0,6.97545,1.2614,0.66309,1.42507,-27.72975
1420585.53677,99.0,5.5173,1.35064,0.73227,1.53637,-28.46495
1420585.80577,99.0,4.36941,1.50113,0.85902,1.72954,-29.78033
1420586.14077,99.0,3.45686,1.59418,1.0028,1.88335,-32.1713
1420586.55977,99.0,2.73547,1.72295,1.08034,2.03364,-32.08894
1420587.08477,99.0,2.16054,1.91044,1.16656,2.23844,-31.40912
1420587.74377,99.0,1.70952,2.10571,1.23141,2.43934,-30.31893
1420588.57277,99.0,1.35352,2.35906,1.26315,2.67595,-28.16664
1420589.61577,99.0,1.07079,2.66839,1.33317,2.9829,-26.54742
1420590.92877,99.0,0.84734,2.95109,1.47306,3.29831,-26.52652
1420592.58477,99.0,0.67072,3.16737,1.63122,3.56274,-27.24886
1420594.67377,99.0,0.53067,3.25748,1.77615,3.71023,-28.60153
1420597.31076,99.0,0.41976,3.31156,1.83671,3.78681,-29.01437
1420600.64176,99.0,0.33183,3.39526,1.80701,3.84618,-28.02255
1420604.84776,99.0,0.26261,3.58225,1.71309,3.97079,-25.55786
1420610.15575,99.0,0.20791,3.96393,1.58777,4.2701,-21.82878
1420616.85975,99.0,0.16452,4.6583,1.54988,4.90937,-18.40304
1420625.33674,99.0,0.13007,5.67443,1.8471,5.96749,-18.03075
1420636.02673,99.0,0.10309,6.769,2.70505,7.28949,-21.7828
1420649.54072,99.0,0.08153,7.54314,4.11862,8.5943,-28.63489
1420666.63871,99.0,0.06443,7.83932,5.74109,9.71674,-36.21701
1420688.22469,99.0,0.05102,6.98917,7.22919,10.05533,-45.9671
1420715.46667,99.0,0.04042,5.20878,7.67374,9.27457,-55.83215
1420749.96264,99.0,0.03192,2.81671,5.71099,6.36783,-63.74704
1420837.02358,99.0,0.02528,7.24671,-12.29321,14.27017,59.48114
1420947.11549,99.0,0.01999,16.39518,-3.1925,16.70311,11.01886
1434978.33281,100.0,20004.453,0.35419,-0.01552,0.35453,2.50871
1434978.47481,100.0,15829.126,0.36289,0.00359,0.36291,-0.56658
1434978.61681,100.0,12516.703,0.37051,0.019,0.371,-2.93567
1434978.75881,100.0,9909.4424,0.3798,0.03275,0.38121,-4.92909
1434978.92381,100.0,7835.48,0.39054,0.04609,0.39325,-6.73142
1434979.12381,100.0,6217.2461,0.40226,0.05823,0.40646,-8.23734
1434979.36281,100.0,4905.291,0.41284,0.06684,0.41821,-9.19679
1434979.60081,100.0,3881.2737,0.42401,0.07549,0.43067,-10.09505
1434979.83881,100.0,3070.9827,0.43802,0.08713,0.4466,-11.25029
1434980.07681,100.0,2430.7778,0.45063,0.0935,0.46023,-11.7224
1434980.31481,100.0,1923.1537,0.46499,0.10188,0.47602,-12.35886
1434980.55281,100.0,1522.4358,0.48189,0.11078,0.49446,-12.94666
1434980.79081,100.0,1203.8446,0.49878,0.11997,0.513,-13.52387
1434981.02981,100.0,952.86591,0.51665,0.13024,0.53281,-14.14907
1434981.26781,100.0,754.27557,0.53732,0.13706,0.55453,-14.30989
1434981.50581,100.0,596.71857,0.55501,0.1489,0.57464,-15.01757
1434981.74281,100.0,471.96338,0.57648,0.15887,0.59797,-15.40792
1434981.98181,100.0,373.20856,0.60097,0.16867,0.62419,-15.67715
1434982.21981,100.0,295.47278,0.62558,0.18017,0.65101,-16.06636
1434982.45881,100.0,233.87738,0.65214,0.19157,0.6797,-16.37045
1434982.69681,100.0,185.05922,0.67951,0.20472,0.70967,-16.76628
1434982.93281,100.0,146.35823,0.70859,0.2158,0.74072,-16.93792
