Repository: SebaVillagra00/ICM2985-SOH-IPRE

## Data University of Cambridge (EIS Cambridge)
Data publicada en "Identifying degradation patterns of lithium ion batteries from impedance spectroscopy using machine learning" (Zhang, Tang, Zhang, Wang, Stimming & Lee, 2020) https://www.nature.com/articles/s41467-020-15235-7.

Carpeta contiene:
* Paper de Nature Comunications (IF: 16.6).
* Data frames para IOS.
* Data frames para Windows.

Cada Data frame está contenido en un archivo .txt con las siguientes columnas:
* time/s: tiempo en que se mide la muestra.
* cycle number: ciclo de carga de la batería.
* freq/Hz: frecuencia de la señal de input.
* Re(Z)/Ohm: Parte resistiva de la impedancia.
* Im(Z)/Ohm: Parte reactiva de la impedancia.

File: EIS Cambridge/VisualizacionDatos-CurvasNyquist/EIS_state_VII_25C07.csv (part 10 of 13)
time/s,cycle number,freq/Hz,Re(Z)/Ohm,-Im(Z)/Ohm,|Z|/Ohm,Phase(Z)/deg
1434983.16981,100.0,115.77804,0.7403,0.23132,0.7756,-17.35231
1434983.40381,100.0,91.6721,0.77235,0.2416,0.80926,-17.3705
1434983.64881,100.0,72.51701,0.80643,0.2589,0.84697,-17.79897
1434983.87781,100.0,57.36816,0.83819,0.27469,0.88205,-18.14477
1434984.11481,100.0,45.3629,0.87163,0.29256,0.91942,-18.55434
1434984.34681,100.0,35.93134,0.91314,0.31284,0.96524,-18.91155
1434984.59781,100.0,28.40909,0.94731,0.34277,1.00742,-19.89205
1434984.81181,100.0,22.48202,0.99011,0.37486,1.05869,-20.73683
1434985.07681,100.0,17.79613,1.03134,0.40985,1.1098,-21.67261
1434985.32881,100.0,14.06813,1.0692,0.45374,1.1615,-22.99498
1434985.54481,100.0,11.1448,1.1384,0.51715,1.25036,-24.43118
1434985.81281,100.0,8.81772,1.17504,0.58385,1.3121,-26.42193
1434985.99081,100.0,6.97545,1.25974,0.66133,1.42278,-27.69822
1434986.20881,100.0,5.5173,1.37741,0.73778,1.56256,-28.17476
1434986.47781,100.0,4.36941,1.47413,0.88797,1.72091,-31.06363
1434986.81281,100.0,3.45686,1.56813,0.97261,1.84526,-31.80851
1434987.23181,100.0,2.73547,1.73272,1.06477,2.03372,-31.57103
1434987.75681,100.0,2.16054,1.90879,1.15338,2.2302,-31.14228
1434988.41581,100.0,1.70952,2.13423,1.20541,2.45111,-29.45768
1434989.24481,100.0,1.35352,2.4265,1.28623,2.74633,-27.92695
1434990.2878,100.0,1.07079,2.69724,1.42822,3.05204,-27.90174
1434991.6008,100.0,0.84734,2.88638,1.57297,3.28716,-28.5887
1434993.2568,100.0,0.67072,3.03231,1.68,3.4666,-28.98791
1434995.3458,100.0,0.53067,3.11844,1.69298,3.54836,-28.49722
1434997.9818,100.0,0.41976,3.24558,1.6551,3.64323,-27.01949
1435001.3138,100.0,0.33183,3.44563,1.57158,3.78711,-24.51809
1435005.51879,100.0,0.26261,3.80088,1.485,4.08067,-21.34054
1435010.82779,100.0,0.20791,4.38206,1.5095,4.63477,-19.00739
1435017.53178,100.0,0.16452,5.15957,1.8319,5.47513,-19.54735
1435026.00778,100.0,0.13007,5.91514,2.58874,6.45682,-23.63638
1435036.69877,100.0,0.10309,6.34792,3.67119,7.33306,-30.04207
1435050.21176,100.0,0.08153,6.28395,4.76095,7.88382,-37.14889
1435067.30975,100.0,0.06443,5.92761,5.60098,8.15522,-43.37709
1435088.89673,100.0,0.05102,5.02371,5.51443,7.45966,-47.66612
1435116.13871,100.0,0.04042,4.34045,3.92424,5.85143,-42.11706
1435150.63468,100.0,0.03192,5.4168,-0.01247,5.41681,0.13188
1435237.69561,100.0,0.02528,24.45106,-7.60978,25.60787,17.28745
1435347.78753,100.0,0.01999,26.45054,7.17485,27.40638,-15.17659
1449273.9116,101.0,20004.453,0.35592,-0.01491,0.35623,2.39904
1449274.0536,101.0,15829.126,0.36321,0.00383,0.36323,-0.60435
1449274.1956,101.0,12516.703,0.37138,0.02053,0.37195,-3.1646
1449274.3376,101.0,9909.4424,0.38032,0.03314,0.38176,-4.9804
1449274.5026,101.0,7835.48,0.38937,0.04619,0.3921,-6.76455
1449274.7026,101.0,6217.2461,0.40242,0.05658,0.40638,-8.00265
1449274.9416,101.0,4905.291,0.41357,0.06562,0.41874,-9.01643
1449275.1796,101.0,3881.2737,0.42409,0.07583,0.43082,-10.1381
1449275.4176,101.0,3070.9827,0.43799,0.0852,0.4462,-11.00805
1449275.6556,101.0,2430.7778,0.45197,0.09424,0.46169,-11.77837
1449275.8936,101.0,1923.1537,0.46543,0.10256,0.4766,-12.42725
1449276.1316,101.0,1522.4358,0.48115,0.1107,0.49372,-12.95668
1449276.3696,101.0,1203.8446,0.49879,0.12114,0.51329,-13.65164
1449276.6086,101.0,952.86591,0.5161,0.13018,0.53226,-14.15702
1449276.8466,101.0,754.27557,0.53744,0.13886,0.55509,-14.48706
1449277.0846,101.0,596.71857,0.5562,0.14975,0.576,-15.06846
1449277.3216,101.0,471.96338,0.57771,0.15828,0.599,-15.32158
1449277.5606,101.0,373.20856,0.59958,0.16934,0.62303,-15.7717
1449277.7986,101.0,295.47278,0.62554,0.17917,0.6507,-15.98322
1449278.0376,101.0,233.87738,0.65228,0.19113,0.67971,-16.33129
1449278.2756,101.0,185.05922,0.68104,0.20372,0.71086,-16.65342
1449278.5116,101.0,146.35823,0.70984,0.217,0.74227,-16.99812
1449278.7486,101.0,115.77804,0.74082,0.22904,0.77542,-17.18029
1449278.9826,101.0,91.6721,0.77289,0.24435,0.8106,-17.54444
1449279.2286,101.0,72.51701,0.8052,0.25955,0.846,-17.86617
1449279.4576,101.0,57.36816,0.83725,0.27406,0.88096,-18.12476
1449279.6936,101.0,45.3629,0.8729,0.28885,0.91945,-18.31005
1449279.9266,101.0,35.93134,0.91043,0.31538,0.96351,-19.1063
1449280.17659,101.0,28.40909,0.94375,0.34069,1.00336,-19.84915
1449280.39059,101.0,22.48202,0.98055,0.37439,1.04959,-20.89754
1449280.65559,101.0,17.79613,1.03086,0.41421,1.11096,-21.89079
1449280.90859,101.0,14.06813,1.0747,0.45193,1.16586,-22.80756
1449281.12459,101.0,11.1448,1.12424,0.5258,1.24112,-25.06526
1449281.39159,101.0,8.81772,1.18191,0.57657,1.31505,-26.00447
1449281.56959,101.0,6.97545,1.2695,0.64422,1.42361,-26.90577
1449281.78759,101.0,5.5173,1.35966,0.77634,1.56568,-29.72549
1449282.05659,101.0,4.36941,1.4363,0.85566,1.67186,-30.78389
1449282.39259,101.0,3.45686,1.57953,0.95531,1.84595,-31.16572
1449282.81059,101.0,2.73547,1.72455,1.04619,2.01707,-31.24276
1449283.33559,101.0,2.16054,1.9492,1.12097,2.24855,-29.90293
1449283.99559,101.0,1.70952,2.20972,1.25783,2.54264,-29.64957
1449284.82359,101.0,1.35352,2.41498,1.41438,2.79868,-30.35631
1449285.86659,101.0,1.07079,2.57194,1.51319,2.98406,-30.47018
1449287.18059,101.0,0.84734,2.72696,1.54454,3.13399,-29.52717
1449288.83559,101.0,0.67072,2.89638,1.54073,3.28068,-28.01078
1449290.92459,101.0,0.53067,3.09975,1.48898,3.43882,-25.65747
1449293.56158,101.0,0.41976,3.37813,1.42482,3.66632,-22.86891
1449296.89258,101.0,0.33183,3.77892,1.42274,4.03787,-20.63102
1449301.09858,101.0,0.26261,4.29476,1.60127,4.58356,-20.4476
1449306.40657,101.0,0.20791,4.79239,2.06066,5.21664,-23.26697
1449313.11057,101.0,0.16452,5.08573,2.73913,5.77646,-28.30657
1449321.58756,101.0,0.13007,5.08177,3.41312,6.12158,-33.88687
1449332.27755,101.0,0.10309,4.86369,3.83053,6.191,-38.2232
1449345.79154,101.0,0.08153,4.61492,3.7889,5.97103,-39.38633
1449362.88953,101.0,0.06443,4.64303,3.25072,5.66788,-34.997
1449384.47551,101.0,0.05102,5.52867,1.74283,5.79687,-17.49669
1449411.71749,101.0,0.04042,8.4198,-0.17559,8.42163,1.19472
1449446.21347,101.0,0.03192,14.61753,-1.01247,14.65255,3.9622
1449533.2744,101.0,0.02528,31.99054,15.29197,35.45756,-25.54851
1449588.33936,101.0,0.01999,38.44584,46.17211,60.08284,-50.21708
1463262.53559,102.0,20004.453,0.35474,-0.01462,0.35504,2.35991
1463262.67759,102.0,15829.126,0.3615,0.00434,0.36153,-0.68839
1463262.81959,102.0,12516.703,0.37128,0.02019,0.37182,-3.1124
1463262.96159,102.0,9909.4424,0.37917,0.03388,0.38068,-5.10584
1463263.12659,102.0,7835.48,0.3898,0.04527,0.39242,-6.62438
1463263.32659,102.0,6217.2461,0.40096,0.05547,0.40478,-7.87686
1463263.56559,102.0,4905.291,0.41292,0.06679,0.41829,-9.18823
1463263.80359,102.0,3881.2737,0.42316,0.07739,0.43018,-10.36467
1463264.04159,102.0,3070.9827,0.43651,0.08433,0.44458,-10.93443
1463264.27959,102.0,2430.7778,0.45261,0.09383,0.46223,-11.71175
1463264.51759,102.0,1923.1537,0.46602,0.10157,0.47696,-12.29548
1463264.75559,102.0,1522.4358,0.48073,0.11064,0.4933,-12.96104
1463264.99359,102.0,1203.8446,0.49818,0.11758,0.51187,-13.27996
1463265.23259,102.0,952.86591,0.51619,0.12821,0.53187,-13.94831
1463265.47059,102.0,754.27557,0.53639,0.13881,0.55406,-14.50904
1463265.70859,102.0,596.71857,0.55516,0.14744,0.57441,-14.87343
1463265.94559,102.0,471.96338,0.57665,0.15651,0.59751,-15.18519
1463266.18458,102.0,373.20856,0.59888,0.1681,0.62203,-15.67886
1463266.42258,102.0,295.47278,0.62411,0.17851,0.64914,-15.96178
1463266.66158,102.0,233.87738,0.64873,0.18993,0.67596,-16.31891
1463266.89958,102.0,185.05922,0.67705,0.20212,0.70658,-16.62176
1463267.13558,102.0,146.35823,0.70813,0.21515,0.74009,-16.90006
1463267.37258,102.0,115.77804,0.73879,0.22664,0.77278,-17.05463
1463267.60658,102.0,91.6721,0.7688,0.2406,0.80557,-17.37795
1463267.85158,102.0,72.51701,0.80254,0.25478,0.84201,-17.61321
1463268.08158,102.0,57.36816,0.83481,0.27408,0.87865,-18.17592
1463268.31758,102.0,45.3629,0.87139,0.29075,0.91862,-18.45195
1463268.55058,102.0,35.93134,0.90584,0.30663,0.95633,-18.70101
1463268.80058,102.0,28.40909,0.94599,0.33337,1.00301,-19.41257
1463269.01458,102.0,22.48202,0.98421,0.36391,1.04933,-20.29207
1463269.27958,102.0,17.79613,1.02198,0.39958,1.09732,-21.35481
1463269.53158,102.0,14.06813,1.06183,0.45846,1.15657,-23.35294
1463269.74858,102.0,11.1448,1.1175,0.49966,1.22412,-24.09038
1463270.01558,102.0,8.81772,1.18227,0.58885,1.3208,-26.47649
1463270.19358,102.0,6.97545,1.23723,0.65125,1.39816,-27.76127
1463270.41158,102.0,5.5173,1.32451,0.73438,1.51448,-29.00644
1463270.68058,102.0,4.36941,1.46189,0.81297,1.67273,-29.07871
1463271.01658,102.0,3.45686,1.61253,0.97253,1.8831,-31.09451
1463271.43458,102.0,2.73547,1.71518,1.10498,2.0403,-32.79105
1463271.95958,102.0,2.16054,1.87145,1.18055,2.21269,-32.24452
1463272.61858,102.0,1.70952,2.07035,1.25607,2.42158,-31.24495
1463273.44758,102.0,1.35352,2.28424,1.30331,2.6299,-29.70762
1463274.49058,102.0,1.07079,2.55389,1.31947,2.87461,-27.32319
1463275.80458,102.0,0.84734,2.88007,1.37595,3.19187,-25.53605
1463277.45958,102.0,0.67072,3.18425,1.4987,3.51931,-25.20455
1463279.54857,102.0,0.53067,3.41112,1.70764,3.81468,-26.59307
1463282.18557,102.0,0.41976,3.50622,1.90624,3.9909,-28.53176
1463285.51657,102.0,0.33183,3.52736,2.016,4.06282,-29.74931
1463289.72257,102.0,0.26261,3.56942,2.01429,4.09855,-29.43682
1463295.03056,102.0,0.20791,3.72843,1.90811,4.18833,-27.10216
1463301.73456,102.0,0.16452,4.11671,1.73255,4.46643,-22.82425
1463310.21155,102.0,0.13007,4.8997,1.59472,5.15269,-18.02863
1463320.90154,102.0,0.10309,6.14572,1.78591,6.39995,-16.20358
1463334.41553,102.0,0.08153,7.65226,2.65624,8.10017,-19.14285
1463351.51352,102.0,0.06443,8.99773,4.15622,9.91127,-24.7931
1463373.0995,102.0,0.05102,9.53913,6.56836,11.58181,-34.55011
1463400.34248,102.0,0.04042,8.63942,9.12105,12.56316,-46.55335
1463434.83745,102.0,0.03192,5.94117,10.80063,12.32684,-61.18583
1463521.89839,102.0,0.02528,-1.13712,2.6261,2.86172,-113.41291
1463576.96434,102.0,0.01999,1.43809,-11.49955,11.58913,82.87183
1477174.31089,103.0,20004.453,0.35432,-0.01513,0.35465,2.44513
1477174.45289,103.0,15829.126,0.3621,0.00392,0.36213,-0.62099
1477174.59489,103.0,12516.703,0.36969,0.01955,0.3702,-3.02736
1477174.73689,103.0,9909.4424,0.38006,0.03313,0.3815,-4.98202
1477174.90189,103.0,7835.48,0.38923,0.04787,0.39217,-7.01144
1477175.10189,103.0,6217.2461,0.40201,0.05737,0.40608,-8.12132
1477175.34088,103.0,4905.291,0.41185,0.06632,0.41715,-9.14819
1477175.57888,103.0,3881.2737,0.42449,0.07399,0.43089,-9.88695
1477175.81688,103.0,3070.9827,0.4367,0.08414,0.44473,-10.90605
1477176.05488,103.0,2430.7778,0.4501,0.09297,0.4596,-11.67099
1477176.29288,103.0,1923.1537,0.46475,0.10126,0.47565,-12.29107
1477176.53088,103.0,1522.4358,0.48106,0.11074,0.49364,-12.96405
1477176.76888,103.0,1203.8446,0.49641,0.1196,0.51062,-13.54555
1477177.00788,103.0,952.86591,0.51475,0.12856,0.53056,-14.0233
1477177.24588,103.0,754.27557,0.53485,0.1376,0.55227,-14.42706
1477177.48288,103.0,596.71857,0.55531,0.1464,0.57428,-14.76948
1477177.72088,103.0,471.96338,0.57579,0.15585,0.59651,-15.14579
1477177.95988,103.0,373.20856,0.598,0.16671,0.6208,-15.57776
1477178.19688,103.0,295.47278,0.62265,0.1759,0.64702,-15.77498
1477178.43688,103.0,233.87738,0.64944,0.18865,0.67629,-16.19779
1477178.67488,103.0,185.05922,0.67682,0.20096,0.70602,-16.53731
1477178.91088,103.0,146.35823,0.70703,0.21303,0.73842,-16.76783
1477179.14688,103.0,115.77804,0.73736,0.22648,0.77135,-17.07413
1477179.38088,103.0,91.6721,0.76922,0.23944,0.80563,-17.29018
1477179.62688,103.0,72.51701,0.80355,0.25396,0.84273,-17.53889
1477179.85588,103.0,57.36816,0.83207,0.26903,0.87448,-17.91722
1477180.09188,103.0,45.3629,0.86659,0.28698,0.91287,-18.32277
1477180.32488,103.0,35.93134,0.90687,0.30821,0.95781,-18.77069
1477180.57488,103.0,28.40909,0.94223,0.3347,0.99991,-19.55608
1477180.78988,103.0,22.48202,0.98264,0.36579,1.04852,-20.41814
1477181.05488,103.0,17.79613,1.02298,0.39885,1.09798,-21.30027
1477181.30688,103.0,14.06813,1.05904,0.44236,1.14772,-22.67039
1477181.52288,103.0,11.1448,1.12559,0.50259,1.2327,-24.06139
1477181.78988,103.0,8.81772,1.15986,0.56799,1.29146,-26.09114
1477181.96788,103.0,6.97545,1.23834,0.64517,1.39633,-27.51954
1477182.18588,103.0,5.5173,1.35226,0.71805,1.53108,-27.96826
1477182.45588,103.0,4.36941,1.44827,0.86896,1.68895,-30.96367
1477182.79088,103.0,3.45686,1.53642,0.95833,1.8108,-31.95341
1477183.20988,103.0,2.73547,1.6942,1.04904,1.99268,-31.7657
1477183.73488,103.0,2.16054,1.86574,1.14587,2.18952,-31.55676
1477184.39388,103.0,1.70952,2.08564,1.20299,2.40771,-29.97617
1477185.22188,103.0,1.35352,2.37604,1.28792,2.70265,-28.45957
1477186.26488,103.0,1.07079,2.65204,1.4339,3.01486,-28.39916
1477187.57888,103.0,0.84734,2.84822,1.58594,3.25999,-29.10975
1477189.23487,103.0,0.67072,3.00285,1.70005,3.45069,-29.51617
1477191.32387,103.0,0.53067,3.09475,1.72121,3.54119,-29.08157
1477193.95987,103.0,0.41976,3.22343,1.68767,3.63851,-27.63491
1477197.29187,103.0,0.33183,3.42367,1.60731,3.78219,-25.1486
1477201.49686,103.0,0.26261,3.76881,1.51933,4.06353,-21.95599
1477206.80586,103.0,0.20791,4.33319,1.52994,4.59535,-19.44683
1477213.50986,103.0,0.16452,5.10308,1.8213,5.41835,-19.64154
1477221.98585,103.0,0.13007,5.8758,2.54195,6.40207,-23.39394
1477232.67584,103.0,0.10309,6.34717,3.60543,7.29971,-29.59815
1477246.18983,103.0,0.08153,6.33261,4.71469,7.89495,-36.66807
1477263.28782,103.0,0.06443,6.02098,5.59218,8.21734,-42.88538
1477284.8738,103.0,0.05102,5.15321,5.59419,7.60595,-47.34962
1477312.11678,103.0,0.04042,4.48556,4.19584,6.14209,-43.0886
1477346.61275,103.0,0.03192,5.43946,0.75216,5.49122,-7.87284
1477433.67368,103.0,0.02528,20.81161,-4.8268,21.36401,13.05766
1477488.73864,103.0,0.01999,40.07301,1.64121,40.1066,-2.34526
1491041.10225,104.0,20004.453,0.35372,-0.01644,0.3541,2.66158
1491041.24425,104.0,15829.126,0.36128,0.0036,0.36129,-0.57156
1491041.38625,104.0,12516.703,0.36853,0.01835,0.36899,-2.851
1491041.52825,104.0,9909.4424,0.37791,0.03419,0.37945,-5.16934
1491041.69325,104.0,7835.48,0.38976,0.04598,0.39246,-6.72849
1491041.89325,104.0,6217.2461,0.39948,0.05568,0.40334,-7.93461
1491042.13225,104.0,4905.291,0.41117,0.06668,0.41655,-9.21136
1491042.37025,104.0,3881.2737,0.42357,0.07436,0.43005,-9.95663
1491042.60825,104.0,3070.9827,0.43785,0.08377,0.44579,-10.8309
1491042.84625,104.0,2430.7778,0.45034,0.09267,0.45978,-11.628
1491043.08425,104.0,1923.1537,0.46488,0.10183,0.4759,-12.35565
1491043.32225,104.0,1522.4358,0.48042,0.11012,0.49288,-12.91032
1491043.56025,104.0,1203.8446,0.49735,0.11911,0.51142,-13.4684
1491043.79925,104.0,952.86591,0.51442,0.12789,0.53008,-13.96104
1491044.03725,104.0,754.27557,0.53409,0.13595,0.55112,-14.28107
1491044.27525,104.0,596.71857,0.55162,0.14566,0.57053,-14.79224
1491044.51225,104.0,471.96338,0.57344,0.15675,0.59448,-15.28848
1491044.75125,104.0,373.20856,0.59777,0.16653,0.62053,-15.5668
1491044.98924,104.0,295.47278,0.62264,0.17772,0.64751,-15.93036
1491045.22824,104.0,233.87738,0.6466,0.18819,0.67343,-16.22767
1491045.46624,104.0,185.05922,0.67429,0.19969,0.70323,-16.49634
1491045.70224,104.0,146.35823,0.70525,0.2123,0.73652,-16.75342
1491045.93924,104.0,115.77804,0.73346,0.22455,0.76706,-17.02201
1491046.17324,104.0,91.6721,0.76631,0.23936,0.80282,-17.34646
1491046.41824,104.0,72.51701,0.7977,0.25284,0.83681,-17.58669
1491046.64824,104.0,57.36816,0.83389,0.26858,0.87607,-17.85257
1491046.88424,104.0,45.3629,0.86964,0.2859,0.91543,-18.1987
1491047.11624,104.0,35.93134,0.89968,0.30519,0.95004,-18.73774
1491047.36724,104.0,28.40909,0.94057,0.32729,0.99589,-19.18658
1491047.58124,104.0,22.48202,0.97602,0.35589,1.03888,-20.0334
1491047.84624,104.0,17.79613,1.01078,0.39493,1.08519,-21.34155
1491048.09824,104.0,14.06813,1.0671,0.44956,1.15793,-22.84498
1491048.31424,104.0,11.1448,1.1074,0.4937,1.21246,-24.02823
1491048.58224,104.0,8.81772,1.18149,0.56336,1.30893,-25.4929
1491048.76024,104.0,6.97545,1.23232,0.66398,1.39981,-28.31613
1491048.97824,104.0,5.5173,1.31751,0.72683,1.50469,-28.8841
1491049.24724,104.0,4.36941,1.41185,0.81762,1.63151,-30.07573
1491049.58224,104.0,3.45686,1.5768,0.90652,1.81881,-29.89507
1491050.00124,104.0,2.73547,1.75568,1.07291,2.05756,-31.4295
1491050.52624,104.0,2.16054,1.88172,1.2199,2.24255,-32.95498
1491051.18524,104.0,1.70952,2.03851,1.29496,2.41504,-32.42564
1491052.01424,104.0,1.35352,2.24186,1.35045,2.61718,-31.06391
1491053.05624,104.0,1.07079,2.46114,1.38063,2.82194,-29.29116
1491054.37024,104.0,0.84734,2.72211,1.37417,3.0493,-26.78537
1491056.02624,104.0,0.67072,3.03891,1.39803,3.34507,-24.70444
1491058.11523,104.0,0.53067,3.40507,1.48791,3.71596,-23.60385
1491060.75123,104.0,0.41976,3.7146,1.73033,4.09784,-24.97705
1491064.08323,104.0,0.33183,3.87234,2.04596,4.3796,-27.84985
1491068.28823,104.0,0.26261,3.87857,2.30861,4.51365,-30.76205
1491073.59722,104.0,0.20791,3.83489,2.4239,4.5367,-32.29549
1491080.30122,104.0,0.16452,3.87999,2.36694,4.54496,-31.38482
1491088.77721,104.0,0.13007,4.15451,2.12691,4.6673,-27.11029
1491099.4682,104.0,0.10309,4.88083,1.76283,5.18942,-19.85845
1491112.98119,104.0,0.08153,6.31742,1.53914,6.50221,-13.69251
1491130.07918,104.0,0.06443,8.31253,1.88287,8.52311,-12.76271
1491151.66616,104.0,0.05102,10.86177,3.49617,11.41058,-17.84226
1491178.90814,104.0,0.04042,12.85421,6.85803,14.56926,-28.08098
1491213.40411,104.0,0.03192,12.94851,11.85915,17.55858,-42.48563
1491300.46505,104.0,0.02528,2.71038,17.88395,18.08817,-81.38218
1491355.53,104.0,0.01999,-6.80529,13.48679,15.10647,-116.77501
1504861.46408,105.0,20004.453,0.35341,-0.01599,0.35377,2.59041
1504861.60608,105.0,15829.126,0.36061,0.00279,0.36062,-0.44266
1504861.74808,105.0,12516.703,0.36975,0.02041,0.37032,-3.15962
1504861.89008,105.0,9909.4424,0.37837,0.03289,0.3798,-4.96803
1504862.05508,105.0,7835.48,0.38961,0.04551,0.39226,-6.66238
1504862.25508,105.0,6217.2461,0.39853,0.05624,0.40248,-8.03231
1504862.49408,105.0,4905.291,0.41224,0.06546,0.41741,-9.02217
1504862.73208,105.0,3881.2737,0.42271,0.07469,0.42925,-10.01987
1504862.97008,105.0,3070.9827,0.43561,0.08404,0.44364,-10.91914
1504863.20808,105.0,2430.7778,0.44907,0.09303,0.45861,-11.70417
1504863.44608,105.0,1923.1537,0.46438,0.10065,0.47516,-12.2295
1504863.68407,105.0,1522.4358,0.47974,0.10898,0.49196,-12.79793
1504863.92207,105.0,1203.8446,0.496,0.1195,0.51019,-13.54625
1504864.16107,105.0,952.86591,0.51307,0.12697,0.52855,-13.89963
1504864.39907,105.0,754.27557,0.53352,0.13588,0.55056,-14.28819
1504864.63707,105.0,596.71857,0.55295,0.14444,0.57151,-14.63976
1504864.87407,105.0,471.96338,0.57424,0.15653,0.59519,-15.24774
1504865.11307,105.0,373.20856,0.59631,0.16572,0.61891,-15.53147
1504865.35107,105.0,295.47278,0.61899,0.17635,0.64362,-15.90216
1504865.59007,105.0,233.87738,0.64654,0.18844,0.67345,-16.24954
1504865.82807,105.0,185.05922,0.67302,0.19991,0.70208,-16.54331
1504866.06407,105.0,146.35823,0.7024,0.21061,0.7333,-16.69085
1504866.30107,105.0,115.77804,0.73274,0.2232,0.76598,-16.94116
1504866.53507,105.0,91.6721,0.76387,0.23734,0.7999,-17.26056
1504866.78007,105.0,72.51701,0.79685,0.2502,0.8352,-17.43137
1504867.01007,105.0,57.36816,0.83124,0.268,0.87338,-17.87009
1504867.24607,105.0,45.3629,0.86652,0.28488,0.91215,-18.19916
1504867.47907,105.0,35.93134,0.89775,0.30281,0.94744,-18.63907
1504867.72907,105.0,28.40909,0.93828,0.32699,0.99362,-19.21329
1504867.94307,105.0,22.48202,0.97402,0.35556,1.03689,-20.05456
1504868.20807,105.0,17.79613,1.00817,0.39159,1.08155,-21.22707
1504868.46007,105.0,14.06813,1.05762,0.44919,1.14905,-23.01165
1504868.67707,105.0,11.1448,1.10373,0.4899,1.20757,-23.93452
1504868.94407,105.0,8.81772,1.17625,0.56686,1.30572,-25.73046
1504869.12207,105.0,6.97545,1.21906,0.65228,1.3826,-28.14985
1504869.34007,105.0,5.5173,1.31068,0.72552,1.49809,-28.96661
1504869.60907,105.0,4.36941,1.41022,0.80403,1.62332,-29.68955
1504869.94507,105.0,3.45686,1.58518,0.91785,1.83174,-30.07163
1504870.36307,105.0,2.73547,1.72659,1.09082,2.0423,-32.28378
1504870.88807,105.0,2.16054,1.84751,1.20673,2.20669,-33.15112
1504871.54807,105.0,1.70952,2.02327,1.2748,2.39139,-32.21366
1504872.37607,105.0,1.35352,2.23233,1.33615,2.60165,-30.90239
1504873.41907,105.0,1.07079,2.46299,1.36142,2.81421,-28.9316
1504874.73307,105.0,0.84734,2.75336,1.36646,3.07379,-26.39475
1504876.38807,105.0,0.67072,3.08629,1.42567,3.39967,-24.79398
1504878.47706,105.0,0.53067,3.42806,1.58398,3.77632,-24.79988
1504881.11406,105.0,0.41976,3.65459,1.84647,4.09456,-26.80501
1504884.44506,105.0,0.33183,3.72651,2.10408,4.27949,-29.4501
1504888.65106,105.0,0.26261,3.71451,2.2569,4.3464,-31.28245
1504893.95905,105.0,0.20791,3.72941,2.26214,4.36186,-31.23971
1504900.66405,105.0,0.16452,3.89365,2.12499,4.43578,-28.62386
1504909.14004,105.0,0.13007,4.3606,1.8682,4.74394,-23.19163
1504919.83003,105.0,0.10309,5.3431,1.62661,5.58521,-16.93192
1504933.34402,105.0,0.08153,6.95505,1.78956,7.18159,-14.42941
1504950.44201,105.0,0.06443,8.8733,2.64374,9.25877,-16.59107
1504972.02799,105.0,0.05102,10.77071,4.86778,11.81963,-24.3204
1504999.27097,105.0,0.04042,11.52431,8.26056,14.17909,-35.63276
1505033.76594,105.0,0.03192,10.18217,12.21155,15.89963,-50.17815
1505077.31391,105.0,0.02528,5.7745,15.24985,16.30653,-69.26035
1505187.40482,105.0,0.01999,-3.97642,4.53572,6.03197,-131.24071
1518703.86708,106.0,20004.453,0.35346,-0.01607,0.35383,2.60386
1518704.00908,106.0,15829.126,0.36003,0.0019,0.36003,-0.30163
1518704.15108,106.0,12516.703,0.36931,0.01946,0.36982,-3.01665
1518704.29308,106.0,9909.4424,0.37734,0.03339,0.37882,-5.0562
1518704.45808,106.0,7835.48,0.38804,0.04512,0.39065,-6.63248
1518704.65808,106.0,6217.2461,0.40015,0.05715,0.40421,-8.12851
1518704.89708,106.0,4905.291,0.41172,0.06602,0.41698,-9.11051
1518705.13508,106.0,3881.2737,0.4236,0.07504,0.4302,-10.04581
1518705.37308,106.0,3070.9827,0.43545,0.08384,0.44344,-10.89819
1518705.61108,106.0,2430.7778,0.4495,0.09248,0.45892,-11.62622
1518705.84908,106.0,1923.1537,0.46439,0.10181,0.47542,-12.36559
1518706.08708,106.0,1522.4358,0.47948,0.10915,0.49174,-12.82416
1518706.32508,106.0,1203.8446,0.49605,0.11863,0.51004,-13.44997
1518706.56408,106.0,952.86591,0.51375,0.12855,0.52959,-14.04847
1518706.80208,106.0,754.27557,0.5309,0.13697,0.54829,-14.4668
1518707.04008,106.0,596.71857,0.55221,0.14508,0.57095,-14.72048
1518707.27708,106.0,471.96338,0.57487,0.15457,0.59529,-15.04931
1518707.51608,106.0,373.20856,0.59705,0.16585,0.61965,-15.52432
1518707.75408,106.0,295.47278,0.62062,0.175,0.64483,-15.74747
1518707.99308,106.0,233.87738,0.64653,0.18728,0.67311,-16.15506
1518708.23108,106.0,185.05922,0.67266,0.19756,0.70107,-16.36729
1518708.46708,106.0,146.35823,0.70252,0.21173,0.73373,-16.77186
1518708.70408,106.0,115.77804,0.73286,0.22284,0.76599,-16.91296
1518708.93808,106.0,91.6721,0.76691,0.23736,0.8028,-17.19748
1518709.18308,106.0,72.51701,0.79687,0.24996,0.83515,-17.41546
1518709.41308,106.0,57.36816,0.82772,0.26468,0.86901,-17.73265
1518709.64908,106.0,45.3629,0.86212,0.28298,0.90738,-18.17163
1518709.88108,106.0,35.93134,0.89945,0.30302,0.94912,-18.61865
1518710.13208,106.0,28.40909,0.93416,0.33034,0.99085,-19.47474
1518710.34608,106.0,22.48202,0.97308,0.3603,1.03764,-20.3179
1518710.61108,106.0,17.79613,1.01464,0.39227,1.08782,-21.13685
1518710.86308,106.0,14.06813,1.04989,0.43441,1.13622,-22.47804
1518711.07908,106.0,11.1448,1.1141,0.49498,1.21911,-23.95478
1518711.34708,106.0,8.81772,1.14717,0.55838,1.27585,-25.95441
1518711.52508,106.0,6.97545,1.2249,0.63121,1.37797,-27.26273
1518711.74308,106.0,5.5173,1.33597,0.70762,1.5118,-27.90872
1518712.01208,106.0,4.36941,1.42784,0.85793,1.66576,-30.99993
1518712.34707,106.0,3.45686,1.5111,0.95015,1.78499,-32.16089
1518712.76607,106.0,2.73547,1.66778,1.04151,1.96627,-31.98431
1518713.29107,106.0,2.16054,1.83537,1.14015,2.16068,-31.84901
1518713.95007,106.0,1.70952,2.05426,1.20227,2.38022,-30.33858
1518714.77907,106.0,1.35352,2.34409,1.29232,2.67673,-28.86845
1518715.82207,106.0,1.07079,2.62172,1.44576,2.99394,-28.87484
1518717.13607,106.0,0.84734,2.8196,1.60488,3.24434,-29.64797
1518718.79107,106.0,0.67072,2.9724,1.72114,3.43475,-30.0725
1518720.88007,106.0,0.53067,3.06983,1.74189,3.5296,-29.57156
1518723.51707,106.0,0.41976,3.20702,1.70783,3.63341,-28.03661
1518726.84806,106.0,0.33183,3.41482,1.62555,3.78198,-25.45572
1518731.05406,106.0,0.26261,3.77504,1.54047,4.07725,-22.19871
1518736.36206,106.0,0.20791,4.35261,1.56019,4.62379,-19.7202
1518743.06605,106.0,0.16452,5.12861,1.87004,5.45891,-20.03332
1518751.54304,106.0,0.13007,5.89463,2.60923,6.4463,-23.87633
1518762.23304,106.0,0.10309,6.34042,3.68556,7.33377,-30.1686
1518775.74703,106.0,0.08153,6.30005,4.78141,7.90901,-37.19659
1518792.84501,106.0,0.06443,5.97242,5.61587,8.19804,-43.23764
1518814.431,106.0,0.05102,5.11539,5.52265,7.52774,-47.1924
1518841.67397,106.0,0.04042,4.57096,4.02139,6.08813,-41.3403
1518876.16895,106.0,0.03192,5.77592,0.61364,5.80843,-6.06446
1518963.22988,106.0,0.02528,20.56926,-3.45289,20.85705,9.52919
1519018.29584,106.0,0.01999,35.13826,2.96373,35.26303,-4.8212
1532461.4268,107.0,20004.453,0.35339,-0.01365,0.35365,2.21253
1532461.5688,107.0,15829.126,0.36101,0.00331,0.36102,-0.52573
1532461.7108,107.0,12516.703,0.36876,0.01949,0.36927,-3.02478
1532461.8528,107.0,9909.4424,0.37887,0.03331,0.38033,-5.02483
1532462.0178,107.0,7835.48,0.38809,0.04543,0.39074,-6.67606
1532462.2178,107.0,6217.2461,0.3995,0.05698,0.40354,-8.11745
1532462.4568,107.0,4905.291,0.41105,0.06556,0.41624,-9.06205
1532462.6948,107.0,3881.2737,0.42196,0.07421,0.42844,-9.97434
1532462.9328,107.0,3070.9827,0.43587,0.08394,0.44388,-10.90092
1532463.1708,107.0,2430.7778,0.45012,0.09163,0.45935,-11.50607
1532463.4088,107.0,1923.1537,0.46461,0.10211,0.4757,-12.39461
1532463.6468,107.0,1522.4358,0.47818,0.11067,0.49082,-13.03093
1532463.8848,107.0,1203.8446,0.49571,0.11814,0.50959,-13.40536
1532464.1238,107.0,952.86591,0.51223,0.12706,0.52775,-13.93074
1532464.3618,107.0,754.27557,0.53196,0.13574,0.549,-14.31432
1532464.5998,107.0,596.71857,0.5518,0.14482,0.57049,-14.70589
1532464.8368,107.0,471.96338,0.57295,0.15345,0.59314,-14.99284
1532465.0758,107.0,373.20856,0.59573,0.16344,0.61774,-15.34129
1532465.3138,107.0,295.47278,0.6182,0.17585,0.64273,-15.87851
1532465.5528,107.0,233.87738,0.64455,0.18688,0.67109,-16.16861
1532465.7908,107.0,185.05922,0.67155,0.19628,0.69964,-16.29275
1532466.0268,107.0,146.35823,0.70016,0.20853,0.73055,-16.58491
1532466.2638,107.0,115.77804,0.731,0.22009,0.76342,-16.75614
1532466.4978,107.0,91.6721,0.76226,0.23497,0.79765,-17.13217
1532466.7428,107.0,72.51701,0.79395,0.24876,0.83201,-17.39662
1532466.9728,107.0,57.36816,0.82894,0.26542,0.87039,-17.75462
1532467.2088,107.0,45.3629,0.86304,0.28151,0.90779,-18.06575
1532467.4418,107.0,35.93134,0.89275,0.3,0.94181,-18.57426
1532467.69179,107.0,28.40909,0.93245,0.32223,0.98656,-19.06383
1532467.90579,107.0,22.48202,0.96747,0.3519,1.02948,-19.9879
1532468.17079,107.0,17.79613,1.00158,0.39018,1.07489,-21.28431
1532468.42279,107.0,14.06813,1.05739,0.44361,1.14667,-22.75957
1532468.63979,107.0,11.1448,1.09646,0.48554,1.19916,-23.88514
1532468.90679,107.0,8.81772,1.16931,0.55557,1.29458,-25.4138
1532469.08479,107.0,6.97545,1.22058,0.65619,1.38578,-28.26294
1532469.30279,107.0,5.5173,1.30187,0.71847,1.48697,-28.89312
1532469.57179,107.0,4.36941,1.39405,0.80857,1.61157,-30.11437
1532469.90779,107.0,3.45686,1.55535,0.89697,1.79546,-29.97209
1532470.32579,107.0,2.73547,1.73284,1.06509,2.034,-31.5771
1532470.85079,107.0,2.16054,1.85715,1.21614,2.21991,-33.21839
1532471.51079,107.0,1.70952,2.00921,1.2979,2.39196,-32.86134
1532472.33879,107.0,1.35352,2.21076,1.35648,2.59374,-31.53237
1532473.38179,107.0,1.07079,2.43144,1.39174,2.80158,-29.78661
1532474.69579,107.0,0.84734,2.69353,1.38999,3.03103,-27.29592
1532476.35079,107.0,0.67072,3.01382,1.41579,3.3298,-25.16255
1532478.43979,107.0,0.53067,3.38604,1.50703,3.70627,-23.99246
1532481.07678,107.0,0.41976,3.70528,1.75197,4.0986,-25.30615
1532484.40778,107.0,0.33183,3.87265,2.07354,4.39284,-28.166
1532488.61378,107.0,0.26261,3.88383,2.34693,4.53787,-31.14381
1532493.92177,107.0,0.20791,3.84127,2.47306,4.56853,-32.77399
1532500.62677,107.0,0.16452,3.88217,2.41601,4.57257,-31.89543
1532509.10276,107.0,0.13007,4.15234,2.17821,4.68898,-27.6803
1532519.79275,107.0,0.10309,4.87215,1.806,5.1961,-20.33864
1532533.30674,107.0,0.08153,6.30489,1.55718,6.49434,-13.87323
1532550.40473,107.0,0.06443,8.34428,1.88943,8.55553,-12.75859
1532571.99071,107.0,0.05102,10.93322,3.54772,11.49442,-17.97773
1532599.23369,107.0,0.04042,12.88121,6.9415,14.6325,-28.31958
1532633.72867,107.0,0.03192,12.93043,11.81014,17.51215,-42.40732
1532720.7896,107.0,0.02528,3.83012,16.60988,17.04576,-77.01497
1532775.85556,107.0,0.01999,-2.65842,11.84055,12.13532,-102.6541
1546160.0024,108.0,20004.453,0.35343,-0.01544,0.35377,2.5015
1546160.1444,108.0,15829.126,0.36036,0.00254,0.36036,-0.40368
1546160.2864,108.0,12516.703,0.36857,0.01882,0.36905,-2.92349
1546160.4284,108.0,9909.4424,0.37747,0.03261,0.37887,-4.93702
1546160.5934,108.0,7835.48,0.39068,0.04537,0.39331,-6.6247
1546160.7934,108.0,6217.2461,0.39951,0.05494,0.40327,-7.83076
1546161.0324,108.0,4905.291,0.41053,0.06603,0.41581,-9.13719
1546161.2704,108.0,3881.2737,0.42481,0.07574,0.43151,-10.10946
1546161.5084,108.0,3070.9827,0.43694,0.08267,0.44469,-10.71382
1546161.7464,108.0,2430.7778,0.44931,0.09208,0.45865,-11.58143
1546161.9844,108.0,1923.1537,0.46383,0.09962,0.47441,-12.12156
1546162.2224,108.0,1522.4358,0.48034,0.10858,0.49246,-12.73705
1546162.4604,108.0,1203.8446,0.49697,0.11693,0.51054,-13.24
1546162.6994,108.0,952.86591,0.51295,0.12577,0.52814,-13.77706
1546162.9374,108.0,754.27557,0.53288,0.13549,0.54983,-14.26603
1546163.1754,108.0,596.71857,0.55162,0.14468,0.57028,-14.69646
1546163.4124,108.0,471.96338,0.57167,0.15457,0.59219,-15.13055
1546163.6514,108.0,373.20856,0.59444,0.16406,0.61667,-15.42918
1546163.8894,108.0,295.47278,0.61888,0.17471,0.64306,-15.76476
1546164.1284,108.0,233.87738,0.6462,0.18602,0.67244,-16.05976
1546164.3664,108.0,185.05922,0.67231,0.19654,0.70045,-16.29581
1546164.6024,108.0,146.35823,0.7011,0.20815,0.73134,-16.53552
1546164.8384,108.0,115.77804,0.73255,0.22244,0.76558,-16.89117
1546165.0734,108.0,91.6721,0.76433,0.23498,0.79964,-17.08946
1546165.3184,108.0,72.51701,0.79456,0.24908,0.83269,-17.40509
1546165.5474,108.0,57.36816,0.82608,0.26283,0.86688,-17.64961
1546165.7844,108.0,45.3629,0.86003,0.2822,0.90514,-18.1662
1546166.0164,108.0,35.93134,0.89811,0.30049,0.94705,-18.49936
1546166.2664,108.0,28.40909,0.93,0.32776,0.98606,-19.41421
1546166.4814,108.0,22.48202,0.96993,0.3579,1.03385,-20.25373
1546166.7464,108.0,17.79613,1.01051,0.38938,1.08293,-21.07308
1546166.9984,108.0,14.06813,1.04531,0.4317,1.13094,-22.4403
1546167.2144,108.0,11.1448,1.11022,0.48836,1.21288,-23.74375
1546167.4814,108.0,8.81772,1.14241,0.55578,1.27043,-25.94281
1546167.6594,108.0,6.97545,1.22148,0.62998,1.37437,-27.2825
1546167.8774,108.0,5.5173,1.32393,0.70046,1.49781,-27.88244
1546168.1474,108.0,4.36941,1.42436,0.85175,1.6596,-30.8789
1546168.4824,108.0,3.45686,1.50277,0.94936,1.77753,-32.28215
1546168.9014,108.0,2.73547,1.6535,1.03872,1.95269,-32.13667
1546169.4264,108.0,2.16054,1.8225,1.14087,2.15014,-32.04612
1546170.08539,108.0,1.70952,2.03228,1.20559,2.36297,-30.67725
1546170.91339,108.0,1.35352,2.32058,1.28651,2.65334,-29.00364
1546171.95639,108.0,1.07079,2.60895,1.43574,2.97792,-28.82461
1546173.27039,108.0,0.84734,2.82272,1.60477,3.24701,-29.61897
1546174.92639,108.0,0.67072,2.98433,1.73551,3.45227,-30.17976
1546177.01539,108.0,0.53067,3.0779,1.77765,3.55436,-30.00873
1546179.65139,108.0,0.41976,3.2021,1.75601,3.65199,-28.74007
1546182.98338,108.0,0.33183,3.39326,1.68086,3.78675,-26.35159
1546187.18838,108.0,0.26261,3.71973,1.58436,4.0431,-23.0708
1546192.49738,108.0,0.20791,4.2727,1.56294,4.54958,-20.09234
1546199.20137,108.0,0.16452,5.06184,1.79891,5.37199,-19.56453
1546207.67737,108.0,0.13007,5.90927,2.47461,6.40649,-22.72231
1546218.36736,108.0,0.10309,6.49482,3.55892,7.40598,-28.72107
1546231.88135,108.0,0.08153,6.57619,4.76407,8.12051,-35.92112
1546248.97933,108.0,0.06443,6.32069,5.77133,8.55917,-42.39874
1546270.56632,108.0,0.05102,5.40641,5.98037,8.06189,-47.88557
1546297.8083,108.0,0.04042,4.56343,4.81713,6.63548,-46.54921
1546332.30427,108.0,0.03192,5.05376,1.61202,5.30463,-17.69139
1546419.3652,108.0,0.02528,17.869,-3.94965,18.30029,12.4639
1546474.43016,108.0,0.01999,31.16284,-0.13575,31.16314,0.24959
1559844.19003,109.0,20004.453,0.35308,-0.01695,0.35349,2.74763
1559844.33203,109.0,15829.126,0.36078,0.00336,0.36079,-0.53381
1559844.47403,109.0,12516.703,0.37098,0.02023,0.37153,-3.12128
1559844.61603,109.0,9909.4424,0.37827,0.03214,0.37963,-4.85597
1559844.78103,109.0,7835.48,0.38904,0.04536,0.39167,-6.65002
1559844.98103,109.0,6217.2461,0.39857,0.05773,0.40273,-8.24198
1559845.22003,109.0,4905.291,0.41097,0.06583,0.41621,-9.10097
1559845.45803,109.0,3881.2737,0.42381,0.07335,0.43011,-9.8191
1559845.69603,109.0,3070.9827,0.43444,0.08309,0.44231,-10.82723
1559845.93402,109.0,2430.7778,0.44903,0.09143,0.45824,-11.50902
1559846.17202,109.0,1923.1537,0.46301,0.10018,0.47372,-12.20882
1559846.41002,109.0,1522.4358,0.47764,0.10938,0.49001,-12.89809
1559846.64902,109.0,1203.8446,0.49479,0.11777,0.50862,-13.38867
1559846.88702,109.0,952.86591,0.51322,0.12632,0.52854,-13.82786
1559847.12602,109.0,754.27557,0.53164,0.13483,0.54847,-14.23084
1559847.36302,109.0,596.71857,0.55178,0.14442,0.57037,-14.66681
1559847.60002,109.0,471.96338,0.57172,0.1523,0.59166,-14.91653
1559847.83902,109.0,373.20856,0.59496,0.16494,0.6174,-15.49474
1559848.07702,109.0,295.47278,0.61821,0.17479,0.64245,-15.78751
1559848.31602,109.0,233.87738,0.64541,0.18735,0.67205,-16.18695
1559848.55402,109.0,185.05922,0.67256,0.19669,0.70073,-16.30135
1559848.79002,109.0,146.35823,0.70046,0.20831,0.73078,-16.56221
1559849.02702,109.0,115.77804,0.72969,0.22123,0.76249,-16.86677
1559849.26102,109.0,91.6721,0.7611,0.23468,0.79646,-17.13714
1559849.50702,109.0,72.51701,0.79081,0.24849,0.82894,-17.44384
1559849.73602,109.0,57.36816,0.82578,0.26023,0.86582,-17.49135
1559849.97202,109.0,45.3629,0.85955,0.27707,0.9031,-17.86621
1559850.20502,109.0,35.93134,0.89306,0.30132,0.94253,-18.64436
1559850.45502,109.0,28.40909,0.92463,0.32171,0.979,-19.18449
1559850.66902,109.0,22.48202,0.96005,0.35617,1.02399,-20.3545
1559850.93402,109.0,17.79613,1.00524,0.39719,1.08086,-21.55992
1559851.18702,109.0,14.06813,1.05146,0.4299,1.13595,-22.23761
1559851.40302,109.0,11.1448,1.08914,0.49832,1.19772,-24.58572
1559851.67002,109.0,8.81772,1.14997,0.54631,1.27314,-25.41071
1559851.84802,109.0,6.97545,1.24116,0.62291,1.3887,-26.65088
1559852.06602,109.0,5.5173,1.29838,0.74476,1.49681,-29.83911
1559852.33502,109.0,4.36941,1.38729,0.815,1.60897,-30.43335
1559852.67002,109.0,3.45686,1.51089,0.92318,1.77061,-31.4256
1559853.08902,109.0,2.73547,1.65991,1.00628,1.94111,-31.22541
1559853.61402,109.0,2.16054,1.89189,1.11466,2.19584,-30.50577
1559854.27302,109.0,1.70952,2.11788,1.28986,2.47975,-31.34282
1559855.10202,109.0,1.35352,2.28358,1.44199,2.70075,-32.27073
1559856.14502,109.0,1.07079,2.4414,1.51972,2.87575,-31.90135
1559857.45802,109.0,0.84734,2.62239,1.54285,3.04258,-30.46989
1559859.11401,109.0,0.67072,2.8269,1.53837,3.21838,-28.5546
1559861.20301,109.0,0.53067,3.07062,1.49318,3.41442,-25.9327
1559863.83901,109.0,0.41976,3.41283,1.45574,3.71034,-23.1006
1559867.17101,109.0,0.33183,3.86555,1.52938,4.1571,-21.58586
1559871.37601,109.0,0.26261,4.36005,1.82613,4.72703,-22.72555
1559876.684,109.0,0.20791,4.7277,2.35976,5.2839,-26.52533
1559883.389,109.0,0.16452,4.84181,2.98777,5.68946,-31.67777
1559891.86499,109.0,0.13007,4.71636,3.46922,5.85487,-36.33715
1559902.55598,109.0,0.10309,4.51885,3.61928,5.78958,-38.6922
1559916.06897,109.0,0.08153,4.47369,3.29493,5.55612,-36.37207
1559933.16696,109.0,0.06443,4.89576,2.56552,5.52723,-27.65584
1559954.75394,109.0,0.05102,6.50159,1.16957,6.60595,-10.19789
1559981.99592,109.0,0.04042,10.11631,0.14477,10.11735,-0.81987
1560016.49189,109.0,0.03192,16.09086,1.24626,16.13905,-4.4288
1560103.55283,109.0,0.02528,23.93988,15.62155,28.58585,-33.12575
1560158.61778,109.0,0.01999,21.25172,27.18555,34.50637,-51.98423
1573495.61853,110.0,20004.453,0.35332,-0.01573,0.35367,2.54948
1573495.76053,110.0,15829.126,0.36067,0.00499,0.3607,-0.79253
1573495.90253,110.0,12516.703,0.36841,0.01904,0.3689,-2.95836
1573496.04453,110.0,9909.4424,0.37786,0.03196,0.37921,-4.83431
1573496.20953,110.0,7835.48,0.38901,0.04503,0.39161,-6.60239
1573496.40953,110.0,6217.2461,0.39984,0.05573,0.40371,-7.93486
1573496.64853,110.0,4905.291,0.41238,0.06493,0.41746,-8.94726
1573496.88653,110.0,3881.2737,0.42303,0.07521,0.42967,-10.08153
1573497.12453,110.0,3070.9827,0.43542,0.08261,0.44319,-10.74232
1573497.36253,110.0,2430.7778,0.44952,0.09291,0.45902,-11.67845
1573497.60053,110.0,1923.1537,0.46357,0.1004,0.47432,-12.22036
1573497.83853,110.0,1522.4358,0.47953,0.10899,0.49176,-12.8048
1573498.07653,110.0,1203.8446,0.49557,0.11813,0.50946,-13.40738
1573498.31553,110.0,952.86591,0.51423,0.12659,0.52958,-13.82935
1573498.55353,110.0,754.27557,0.53102,0.13652,0.54828,-14.41831
1573498.79153,110.0,596.71857,0.55252,0.14342,0.57083,-14.55128
1573499.02853,110.0,471.96338,0.57118,0.15335,0.59141,-15.02885
1573499.26753,110.0,373.20856,0.59487,0.16404,0.61708,-15.41625
1573499.50553,110.0,295.47278,0.61887,0.17511,0.64317,-15.79871
1573499.74453,110.0,233.87738,0.6446,0.1844,0.67046,-15.96421
1573499.98253,110.0,185.05922,0.67042,0.19477,0.69814,-16.19959
1573500.21853,110.0,146.35823,0.69926,0.20751,0.7294,-16.52847
1573500.45553,110.0,115.77804,0.72971,0.22082,0.76239,-16.83641
1573500.68953,110.0,91.6721,0.76112,0.23174,0.79562,-16.93444
1573500.93453,110.0,72.51701,0.79374,0.24587,0.83094,-17.21075
1573501.16453,110.0,57.36816,0.8248,0.26472,0.86624,-17.79436
1573501.40053,110.0,45.3629,0.85844,0.28181,0.90351,-18.1741
1573501.63253,110.0,35.93134,0.89352,0.29648,0.94143,-18.35652
1573501.88353,110.0,28.40909,0.93005,0.32459,0.98506,-19.23915
1573502.09753,110.0,22.48202,0.96899,0.35072,1.0305,-19.89738
1573502.36253,110.0,17.79613,1.00531,0.38414,1.0762,-20.91251
1573502.61453,110.0,14.06813,1.04133,0.4379,1.12966,-22.80783
1573502.83053,110.0,11.1448,1.09765,0.4801,1.19805,-23.62402
1573503.09853,110.0,8.81772,1.14739,0.56902,1.28074,-26.37776
1573503.27653,110.0,6.97545,1.2118,0.62394,1.363,-27.2433
1573503.49453,110.0,5.5173,1.28915,0.70131,1.46757,-28.54667
1573503.76353,110.0,4.36941,1.43347,0.8017,1.64242,-29.21716
1573504.09853,110.0,3.45686,1.5463,0.96654,1.82353,-32.00811
1573504.51753,110.0,2.73547,1.64094,1.07383,1.96107,-33.20065
1573505.04253,110.0,2.16054,1.80722,1.15661,2.14564,-32.61905
1573505.70152,110.0,1.70952,1.99991,1.2459,2.35624,-31.92204
1573506.53052,110.0,1.35352,2.22299,1.29662,2.5735,-30.25414
1573507.57352,110.0,1.07079,2.52126,1.34171,2.85603,-28.02006
1573508.88652,110.0,0.84734,2.85224,1.45419,3.20155,-27.01436
1573510.54252,110.0,0.67072,3.13339,1.62122,3.52796,-27.35715
1573512.63152,110.0,0.53067,3.294,1.82848,3.76746,-29.03448
1573515.26852,110.0,0.41976,3.36265,1.96514,3.89477,-30.30204
1573518.59951,110.0,0.33183,3.41294,2.00003,3.95579,-30.37088
1573522.80551,110.0,0.26261,3.52833,1.93687,4.02499,-28.76456
1573528.11351,110.0,0.20791,3.8002,1.80403,4.20667,-25.39464
1573534.8175,110.0,0.16452,4.35328,1.66233,4.65987,-20.8997
1573543.2945,110.0,0.13007,5.30457,1.70213,5.57097,-17.79036
1573553.98449,110.0,0.10309,6.55866,2.2402,6.9307,-18.85833
1573567.49848,110.0,0.08153,7.77178,3.46565,8.50949,-24.03342
1573584.59646,110.0,0.06443,8.61237,5.11072,10.01461,-30.68556
1573606.18245,110.0,0.05102,8.37715,7.15797,11.01876,-40.51269
1573633.42543,110.0,0.04042,6.99557,8.62585,11.106,-50.95792
1573667.9204,110.0,0.03192,4.63884,8.38217,9.58017,-61.03908
1573754.98133,110.0,0.02528,5.55536,-0.76897,5.60833,7.88082
1573810.04629,110.0,0.01999,14.05149,-6.7387,15.58379,25.62108
1587117.91984,111.0,20004.453,0.35131,-0.01431,0.3516,2.33239
1587118.06184,111.0,15829.126,0.36089,0.00391,0.36091,-0.62056
1587118.20384,111.0,12516.703,0.36917,0.01881,0.36965,-2.91619
1587118.34584,111.0,9909.4424,0.37883,0.03296,0.38026,-4.97179
1587118.51084,111.0,7835.48,0.38922,0.0453,0.39184,-6.63884
