Repository: SebaVillagra00/ICM2985-SOH-IPRE

## Data University of Cambridge (EIS Cambridge)
Data publicada en "Identifying degradation patterns of lithium ion batteries from impedance spectroscopy using machine learning" (Zhang, Tang, Zhang, Wang, Stimming & Lee, 2020) https://www.nature.com/articles/s41467-020-15235-7.

Carpeta contiene:
* Paper de Nature Comunications (IF: 16.6).
* Data frames para IOS.
* Data frames para Windows.

Cada Data frame está contenido en un archivo .txt con las siguientes columnas:
* time/s: tiempo en que se mide la muestra.
* cycle number: ciclo de carga de la batería.
* freq/Hz: frecuencia de la señal de input.
* Re(Z)/Ohm: Parte resistiva de la impedancia.
* Im(Z)/Ohm: Parte reactiva de la impedancia.

File: EIS Cambridge/VisualizacionDatos-CurvasNyquist/EIS_state_VII_25C07.csv (part 11 of 13)
time/s,cycle number,freq/Hz,Re(Z)/Ohm,-Im(Z)/Ohm,|Z|/Ohm,Phase(Z)/deg
1587118.71084,111.0,6217.2461,0.39799,0.05732,0.4021,-8.19599
1587118.94984,111.0,4905.291,0.41007,0.06531,0.41524,-9.04902
1587119.18784,111.0,3881.2737,0.42245,0.0739,0.42886,-9.92264
1587119.42584,111.0,3070.9827,0.43527,0.0831,0.44313,-10.80869
1587119.66384,111.0,2430.7778,0.44936,0.09172,0.45863,-11.53658
1587119.90084,111.0,1923.1537,0.46344,0.09976,0.47406,-12.14767
1587120.13884,111.0,1522.4358,0.48014,0.10831,0.4922,-12.71166
1587120.37684,111.0,1203.8446,0.49561,0.11694,0.50922,-13.2762
1587120.61584,111.0,952.86591,0.51398,0.12588,0.52917,-13.76177
1587120.85384,111.0,754.27557,0.53155,0.13423,0.54823,-14.17196
1587121.09084,111.0,596.71857,0.55176,0.14472,0.57042,-14.69687
1587121.32784,111.0,471.96338,0.57046,0.15341,0.59073,-15.05212
1587121.56784,111.0,373.20856,0.59479,0.16326,0.61678,-15.34841
1587121.80484,111.0,295.47278,0.6178,0.1732,0.64162,-15.66053
1587122.04384,111.0,233.87738,0.64439,0.18586,0.67066,-16.08876
1587122.28184,111.0,185.05922,0.67069,0.1963,0.69883,-16.31386
1587122.51784,111.0,146.35823,0.69801,0.20801,0.72835,-16.59403
1587122.75484,111.0,115.77804,0.72895,0.22157,0.76188,-16.90686
1587122.98884,111.0,91.6721,0.76113,0.23462,0.79647,-17.13213
1587123.23484,111.0,72.51701,0.7914,0.2483,0.82944,-17.41944
1587123.46384,111.0,57.36816,0.82471,0.25927,0.8645,-17.45181
1587123.69984,111.0,45.3629,0.85567,0.27726,0.89947,-17.95338
1587123.93284,111.0,35.93134,0.89171,0.29988,0.94078,-18.58773
1587124.18284,111.0,28.40909,0.92412,0.3225,0.97878,-19.23789
1587124.39684,111.0,22.48202,0.95946,0.3565,1.02355,-20.38302
1587124.66184,111.0,17.79613,1.00561,0.39369,1.07993,-21.38018
1587124.91484,111.0,14.06813,1.04724,0.42711,1.13099,-22.18787
1587125.13084,111.0,11.1448,1.0912,0.49912,1.19993,-24.57944
1587125.39784,111.0,8.81772,1.1444,0.54465,1.2674,-25.451
1587125.57584,111.0,6.97545,1.22592,0.61325,1.37075,-26.5758
1587125.79384,111.0,5.5173,1.31243,0.74244,1.50787,-29.49701
1587126.06384,111.0,4.36941,1.37536,0.82334,1.60297,-30.9063
1587126.39884,111.0,3.45686,1.50571,0.92105,1.76508,-31.45449
1587126.81684,111.0,2.73547,1.64242,1.0206,1.93369,-31.85697
1587127.34184,111.0,2.16054,1.85195,1.10193,2.15498,-30.75323
1587128.00184,111.0,1.70952,2.10966,1.24552,2.4499,-30.55703
1587128.82984,111.0,1.35352,2.31984,1.42317,2.7216,-31.52823
1587129.87284,111.0,1.07079,2.47836,1.54704,2.92157,-31.9732
1587131.18683,111.0,0.84734,2.63607,1.59794,3.08257,-31.22354
1587132.84283,111.0,0.67072,2.81266,1.61384,3.24277,-29.8462
1587134.93083,111.0,0.53067,3.0232,1.57053,3.4068,-27.4516
1587137.56783,111.0,0.41976,3.30791,1.50853,3.63565,-24.5148
1587140.89883,111.0,0.33183,3.719,1.49316,4.00755,-21.87526
1587145.10482,111.0,0.26261,4.25982,1.65665,4.57062,-21.25115
1587150.41282,111.0,0.20791,4.79831,2.10648,5.24033,-23.70166
1587157.11781,111.0,0.16452,5.13866,2.80367,5.85374,-28.61701
1587165.59381,111.0,0.13007,5.1623,3.52634,6.25175,-34.33676
1587176.2838,111.0,0.10309,4.94491,4.00227,6.36163,-38.98569
1587189.79779,111.0,0.08153,4.67351,4.01389,6.1606,-40.65801
1587206.89578,111.0,0.06443,4.65529,3.55635,5.85827,-37.37751
1587228.48176,111.0,0.05102,5.40575,2.09191,5.7964,-21.15542
1587255.72474,111.0,0.04042,8.05355,0.18482,8.05567,-1.31466
1587290.21971,111.0,0.03192,13.62206,-0.69149,13.6396,2.90599
1587377.28064,111.0,0.02528,25.62111,10.08423,27.53421,-21.48414
1587432.3466,111.0,0.01999,27.1898,21.76161,34.82604,-38.67236
1600718.73182,112.0,20004.453,0.35463,-0.01446,0.35492,2.33476
1600718.87382,112.0,15829.126,0.36013,0.00218,0.36013,-0.34701
1600719.01582,112.0,12516.703,0.36882,0.01868,0.3693,-2.89953
1600719.15782,112.0,9909.4424,0.37785,0.03138,0.37915,-4.74721
1600719.32282,112.0,7835.48,0.38926,0.04627,0.392,-6.77891
1600719.52282,112.0,6217.2461,0.39906,0.05494,0.40283,-7.83903
1600719.76182,112.0,4905.291,0.41061,0.06578,0.41585,-9.10208
1600719.99982,112.0,3881.2737,0.42226,0.07517,0.4289,-10.09448
1600720.23782,112.0,3070.9827,0.43596,0.08389,0.44396,-10.89223
1600720.47582,112.0,2430.7778,0.44892,0.09282,0.45842,-11.682
1600720.71382,112.0,1923.1537,0.46313,0.1006,0.47393,-12.25492
1600720.95182,112.0,1522.4358,0.47777,0.10826,0.48988,-12.76698
1600721.18982,112.0,1203.8446,0.49498,0.11803,0.50886,-13.41175
1600721.42882,112.0,952.86591,0.51352,0.1264,0.52885,-13.82851
1600721.66682,112.0,754.27557,0.5312,0.13345,0.54771,-14.10172
1600721.90482,112.0,596.71857,0.55025,0.14417,0.56883,-14.68175
1600722.14182,112.0,471.96338,0.57071,0.15275,0.5908,-14.98407
1600722.38082,112.0,373.20856,0.59181,0.16147,0.61344,-15.26089
1600722.61882,112.0,295.47278,0.61754,0.17322,0.64137,-15.66899
1600722.85782,112.0,233.87738,0.6421,0.18378,0.66788,-15.97223
1600723.09582,112.0,185.05922,0.67015,0.19599,0.69822,-16.30231
1600723.33182,112.0,146.35823,0.69832,0.20684,0.72831,-16.49889
1600723.56882,112.0,115.77804,0.72862,0.21998,0.76111,-16.8
1600723.80282,112.0,91.6721,0.7601,0.23327,0.79509,-17.06115
1600724.04782,112.0,72.51701,0.78792,0.24612,0.82547,-17.34715
1600724.27782,112.0,57.36816,0.82288,0.25884,0.86263,-17.46106
1600724.51382,112.0,45.3629,0.85626,0.27515,0.89938,-17.8142
1600724.74582,112.0,35.93134,0.88876,0.29952,0.93788,-18.62433
1600724.99682,112.0,28.40909,0.92224,0.31929,0.97595,-19.09649
1600725.21082,112.0,22.48202,0.95775,0.35095,1.02003,-20.12435
1600725.47582,112.0,17.79613,0.99913,0.39246,1.07344,-21.44516
1600725.72782,112.0,14.06813,1.04835,0.42844,1.13252,-22.2289
1600725.94382,112.0,11.1448,1.08143,0.49028,1.18738,-24.3876
1600726.21182,112.0,8.81772,1.14515,0.5417,1.2668,-25.31588
1600726.38982,112.0,6.97545,1.23718,0.62652,1.38677,-26.85805
1600726.60782,112.0,5.5173,1.28132,0.73406,1.47669,-29.80799
1600726.87682,112.0,4.36941,1.38307,0.80986,1.60274,-30.3511
1600727.21182,112.0,3.45686,1.4983,0.91629,1.75628,-31.44801
1600727.63082,112.0,2.73547,1.66193,0.99587,1.93746,-30.93106
1600728.15582,112.0,2.16054,1.89425,1.13256,2.20701,-30.87484
1600728.81482,112.0,1.70952,2.08816,1.31572,2.4681,-32.21433
1600729.64381,112.0,1.35352,2.23964,1.44648,2.66614,-32.85658
1600730.68681,112.0,1.07079,2.40726,1.50555,2.83929,-32.02274
1600731.99981,112.0,0.84734,2.60424,1.5252,3.01799,-30.35581
1600733.65581,112.0,0.67072,2.83025,1.51685,3.2111,-28.18877
1600735.74481,112.0,0.53067,3.10102,1.4748,3.43385,-25.43509
1600738.38181,112.0,0.41976,3.48366,1.46914,3.78078,-22.86635
1600741.71281,112.0,0.33183,3.95275,1.61617,4.2704,-22.2383
1600745.9188,112.0,0.26261,4.38445,1.99538,4.81715,-24.47047
1600751.2268,112.0,0.20791,4.62664,2.54356,5.27972,-28.80038
1600757.93079,112.0,0.16452,4.61969,3.07339,5.54863,-33.63506
1600766.40779,112.0,0.13007,4.46786,3.38245,5.60382,-37.12802
1600777.09778,112.0,0.10309,4.35412,3.34141,5.48848,-37.50308
1600790.61177,112.0,0.08153,4.52704,2.84734,5.34803,-32.16843
1600807.70975,112.0,0.06443,5.3136,2.03636,5.69044,-20.96865
1600829.29574,112.0,0.05102,7.4824,0.88958,7.53509,-6.78005
1600856.53872,112.0,0.04042,11.55001,0.72714,11.57288,-3.60235
1600891.03369,112.0,0.03192,17.11011,3.24036,17.41424,-10.72383
1600978.09462,112.0,0.02528,20.66837,17.47017,27.06267,-40.20654
1601033.16058,112.0,0.01999,15.79342,25.44467,29.94768,-58.17226
1614298.07063,113.0,20004.453,0.35362,-0.01539,0.35395,2.49134
1614298.21263,113.0,15829.126,0.36019,0.00379,0.36021,-0.60345
1614298.35463,113.0,12516.703,0.36797,0.01968,0.3685,-3.06154
1614298.49663,113.0,9909.4424,0.37756,0.03303,0.379,-5.00013
1614298.66163,113.0,7835.48,0.38822,0.04516,0.39083,-6.63552
1614298.86163,113.0,6217.2461,0.3991,0.05518,0.4029,-7.87242
1614299.10063,113.0,4905.291,0.41066,0.06543,0.41584,-9.05262
1614299.33863,113.0,3881.2737,0.42324,0.07426,0.42971,-9.95175
1614299.57663,113.0,3070.9827,0.43369,0.083,0.44156,-10.83434
1614299.81463,113.0,2430.7778,0.44814,0.09093,0.45727,-11.47048
1614300.05263,113.0,1923.1537,0.46285,0.10042,0.47362,-12.24081
1614300.28963,113.0,1522.4358,0.47807,0.10902,0.49034,-12.84612
1614300.52763,113.0,1203.8446,0.49388,0.11675,0.50749,-13.29967
1614300.76663,113.0,952.86591,0.51202,0.12439,0.52692,-13.6553
1614301.00463,113.0,754.27557,0.53034,0.13439,0.5471,-14.22006
1614301.24263,113.0,596.71857,0.55111,0.14331,0.56944,-14.57624
1614301.47963,113.0,471.96338,0.57044,0.15267,0.59051,-14.98302
1614301.71863,113.0,373.20856,0.59305,0.16299,0.61504,-15.36771
1614301.95663,113.0,295.47278,0.61723,0.1742,0.64134,-15.76022
1614302.19563,113.0,233.87738,0.64119,0.18448,0.6672,-16.05156
1614302.43363,113.0,185.05922,0.67025,0.19419,0.69781,-16.15783
1614302.66963,113.0,146.35823,0.69692,0.20696,0.727,-16.53932
1614302.90663,113.0,115.77804,0.72701,0.22114,0.7599,-16.91831
1614303.14063,113.0,91.6721,0.75919,0.23333,0.79424,-17.0843
1614303.38563,113.0,72.51701,0.78952,0.24689,0.82723,-17.36468
1614303.61563,113.0,57.36816,0.82223,0.25875,0.86199,-17.46817
1614303.85163,113.0,45.3629,0.85374,0.27479,0.89687,-17.8413
1614304.08363,113.0,35.93134,0.8896,0.30025,0.9389,-18.65035
1614304.33463,113.0,28.40909,0.92052,0.31908,0.97425,-19.11809
1614304.54863,113.0,22.48202,0.95598,0.35204,1.01874,-20.21639
1614304.81363,113.0,17.79613,0.99814,0.3934,1.07287,-21.51132
1614305.06563,113.0,14.06813,1.04439,0.42571,1.12782,-22.17658
1614305.28163,113.0,11.1448,1.08065,0.49227,1.18749,-24.49051
1614305.54863,113.0,8.81772,1.14124,0.54147,1.26318,-25.38217
1614305.72663,113.0,6.97545,1.23297,0.61816,1.37925,-26.6275
1614305.94563,113.0,5.5173,1.28518,0.73816,1.48208,-29.87166
1614306.21463,113.0,4.36941,1.37614,0.80966,1.59666,-30.47067
1614306.54963,113.0,3.45686,1.49688,0.9181,1.756,-31.52269
1614306.96763,113.0,2.73547,1.6468,1.00098,1.92715,-31.29276
1614307.49363,113.0,2.16054,1.87989,1.11793,2.18718,-30.73898
1614308.15263,113.0,1.70952,2.09631,1.29817,2.46572,-31.76851
1614308.98062,113.0,1.35352,2.25605,1.44922,2.68141,-32.71554
1614310.02362,113.0,1.07079,2.41582,1.52512,2.85696,-32.26441
1614311.33762,113.0,0.84734,2.60287,1.54966,3.02925,-30.76807
1614312.99362,113.0,0.67072,2.81433,1.54605,3.21103,-28.78212
1614315.08162,113.0,0.53067,3.06717,1.5044,3.41625,-26.12724
1614317.71862,113.0,0.41976,3.42461,1.47113,3.72722,-23.24715
1614321.04962,113.0,0.33183,3.89246,1.56477,4.19521,-21.90009
1614325.25561,113.0,0.26261,4.37988,1.89008,4.7703,-23.34201
1614330.56361,113.0,0.20791,4.72075,2.43899,5.31358,-27.32333
1614337.2686,113.0,0.16452,4.79967,3.052,5.68784,-32.4513
1614345.7446,113.0,0.13007,4.6592,3.4984,5.8264,-36.9014
1614356.43459,113.0,0.10309,4.47128,3.59675,5.73837,-38.8136
1614369.94858,113.0,0.08153,4.47908,3.21778,5.51509,-35.69354
1614387.04656,113.0,0.06443,5.00204,2.44749,5.56872,-26.0724
1614408.63255,113.0,0.05102,6.77168,1.0865,6.85829,-9.11524
1614435.87553,113.0,0.04042,10.52807,0.27584,10.53168,-1.5008
1614470.3705,113.0,0.03192,16.38383,1.71563,16.47341,-5.97792
1614557.43143,113.0,0.02528,22.67879,15.4113,27.41962,-34.19793
1614612.49739,113.0,0.01999,19.45226,24.64829,31.3995,-51.71973
1627848.35968,114.0,20004.453,0.35227,-0.01639,0.35265,2.66346
1627848.50168,114.0,15829.126,0.36056,0.00231,0.36056,-0.36658
1627848.64368,114.0,12516.703,0.36861,0.01892,0.36909,-2.93866
1627848.78568,114.0,9909.4424,0.37827,0.0332,0.37972,-5.01548
1627848.95068,114.0,7835.48,0.38958,0.04448,0.39211,-6.51356
1627849.15068,114.0,6217.2461,0.3987,0.05515,0.4025,-7.87566
1627849.38968,114.0,4905.291,0.40929,0.06627,0.41463,-9.19767
1627849.62768,114.0,3881.2737,0.42417,0.07449,0.43066,-9.95976
1627849.86568,114.0,3070.9827,0.43702,0.08282,0.4448,-10.73073
1627850.10368,114.0,2430.7778,0.44864,0.09218,0.45801,-11.61119
1627850.34168,114.0,1923.1537,0.46422,0.1007,0.47501,-12.23887
1627850.57968,114.0,1522.4358,0.47913,0.10911,0.49139,-12.82913
1627850.81668,114.0,1203.8446,0.49432,0.11668,0.5079,-13.28105
1627851.05568,114.0,952.86591,0.51252,0.12544,0.52765,-13.75247
1627851.29368,114.0,754.27557,0.53231,0.13392,0.5489,-14.12108
1627851.53168,114.0,596.71857,0.55119,0.14465,0.56986,-14.70481
1627851.76868,114.0,471.96338,0.56977,0.15317,0.59,-15.0467
1627852.00768,114.0,373.20856,0.59327,0.16337,0.61535,-15.39575
1627852.24568,114.0,295.47278,0.61869,0.17258,0.64231,-15.58592
1627852.48468,114.0,233.87738,0.64217,0.18275,0.66767,-15.8854
1627852.72268,114.0,185.05922,0.66937,0.19364,0.69682,-16.13412
1627852.95868,114.0,146.35823,0.6991,0.20451,0.7284,-16.30579
1627853.19568,114.0,115.77804,0.72815,0.21717,0.75984,-16.60722
1627853.42968,114.0,91.6721,0.75867,0.23033,0.79286,-16.88804
1627853.67568,114.0,72.51701,0.79194,0.24364,0.82857,-17.10061
1627853.90468,114.0,57.36816,0.82239,0.26273,0.86334,-17.71757
1627854.14068,114.0,45.3629,0.85572,0.27996,0.90036,-18.11608
1627854.37368,114.0,35.93134,0.88854,0.29353,0.93577,-18.28097
1627854.62368,114.0,28.40909,0.92692,0.31994,0.98059,-19.04281
1627854.83868,114.0,22.48202,0.96296,0.34708,1.0236,-19.82087
1627855.10268,114.0,17.79613,0.99855,0.38228,1.06922,-20.94858
1627855.35568,114.0,14.06813,1.03903,0.43835,1.12771,-22.87427
1627855.57168,114.0,11.1448,1.08917,0.4768,1.18896,-23.64218
1627855.83868,114.0,8.81772,1.1529,0.56231,1.28272,-26.00015
1627856.01668,114.0,6.97545,1.19687,0.62728,1.35129,-27.65901
1627856.23468,114.0,5.5173,1.28126,0.70723,1.46349,-28.89766
1627856.50468,114.0,4.36941,1.40068,0.78339,1.60487,-29.21782
1627856.83968,114.0,3.45686,1.55587,0.93642,1.81593,-31.04231
1627857.25768,114.0,2.73547,1.65488,1.09049,1.98187,-33.38292
1627857.78368,114.0,2.16054,1.78928,1.17876,2.14266,-33.37647
1627858.44268,114.0,1.70952,1.98015,1.25941,2.34673,-32.45715
1627859.27068,114.0,1.35352,2.18875,1.32658,2.55938,-31.21975
1627860.31367,114.0,1.07079,2.44837,1.35463,2.79813,-28.95484
1627861.62767,114.0,0.84734,2.77973,1.40668,3.11539,-26.8416
1627863.28367,114.0,0.67072,3.11298,1.53204,3.46955,-26.20386
1627865.37267,114.0,0.53067,3.38551,1.75682,3.8142,-27.42589
1627868.00867,114.0,0.41976,3.51886,1.99311,4.04412,-29.52761
1627871.34067,114.0,0.33183,3.54637,2.14287,4.14351,-31.14215
1627875.54566,114.0,0.26261,3.57458,2.17232,4.1829,-31.28765
1627880.85366,114.0,0.20791,3.70234,2.08651,4.24981,-29.40406
1627887.55865,114.0,0.16452,4.05262,1.90317,4.47725,-25.15544
1627896.03465,114.0,0.13007,4.79024,1.70847,5.08579,-19.62915
1627906.72564,114.0,0.10309,6.03075,1.78481,6.28931,-16.48625
1627920.23863,114.0,0.08153,7.64875,2.51343,8.05113,-18.19086
1627937.33661,114.0,0.06443,9.19048,3.92824,9.9948,-23.14308
1627958.9236,114.0,0.05102,10.05105,6.39728,11.91423,-32.4759
1627986.16558,114.0,0.04042,9.4914,9.1487,13.18277,-43.94672
1628020.66155,114.0,0.03192,7.16091,11.13166,13.23603,-57.24714
1628107.72248,114.0,0.02528,2.7115,5.30384,5.95676,-62.9224
1628162.78744,114.0,0.01999,6.20871,-2.03418,6.53345,18.14055
1641371.02234,115.0,20004.453,0.35369,-0.01528,0.35402,2.47392
1641371.16434,115.0,15829.126,0.36083,0.00409,0.36085,-0.64922
1641371.30634,115.0,12516.703,0.36893,0.0179,0.36937,-2.7778
1641371.44834,115.0,9909.4424,0.37835,0.03407,0.37988,-5.1457
1641371.61334,115.0,7835.48,0.38762,0.04495,0.39022,-6.61477
1641371.81334,115.0,6217.2461,0.39853,0.05502,0.40231,-7.86085
1641372.05234,115.0,4905.291,0.40932,0.06502,0.41445,-9.02572
1641372.29034,115.0,3881.2737,0.4232,0.07456,0.42972,-9.99158
1641372.52834,115.0,3070.9827,0.43588,0.08359,0.44383,-10.85561
1641372.76634,115.0,2430.7778,0.44869,0.09123,0.45787,-11.49254
1641373.00434,115.0,1923.1537,0.46308,0.09889,0.47352,-12.05446
1641373.24234,115.0,1522.4358,0.47835,0.10833,0.49047,-12.7599
1641373.48034,115.0,1203.8446,0.49488,0.11784,0.50872,-13.39386
1641373.71934,115.0,952.86591,0.51259,0.12536,0.52769,-13.74232
1641373.95734,115.0,754.27557,0.5311,0.1331,0.54752,-14.06887
1641374.19534,115.0,596.71857,0.55057,0.14381,0.56905,-14.63883
1641374.43234,115.0,471.96338,0.57078,0.1517,0.5906,-14.88405
1641374.67134,115.0,373.20856,0.59394,0.16214,0.61567,-15.26953
1641374.90934,115.0,295.47278,0.61845,0.17284,0.64215,-15.61434
1641375.14834,115.0,233.87738,0.64398,0.18532,0.67011,-16.05414
1641375.38634,115.0,185.05922,0.66825,0.19562,0.69629,-16.31647
1641375.62233,115.0,146.35823,0.69846,0.20757,0.72865,-16.55108
1641375.85933,115.0,115.77804,0.72895,0.21867,0.76105,-16.69835
1641376.09333,115.0,91.6721,0.7591,0.23328,0.79414,-17.08277
1641376.33933,115.0,72.51701,0.78819,0.24658,0.82586,-17.37207
1641376.56833,115.0,57.36816,0.82082,0.25714,0.86016,-17.39437
1641376.80433,115.0,45.3629,0.85481,0.27545,0.8981,-17.86078
1641377.03733,115.0,35.93134,0.88912,0.29747,0.93756,-18.49839
1641377.28733,115.0,28.40909,0.92026,0.3217,0.97487,-19.26811
1641377.50133,115.0,22.48202,0.95597,0.35296,1.01905,-20.26492
1641377.76633,115.0,17.79613,1.00171,0.3922,1.07575,-21.38162
1641378.01933,115.0,14.06813,1.04379,0.42559,1.12722,-22.18256
1641378.23533,115.0,11.1448,1.08724,0.49536,1.19477,-24.49458
1641378.50233,115.0,8.81772,1.13946,0.54221,1.26189,-25.44737
1641378.68033,115.0,6.97545,1.22459,0.61103,1.36857,-26.51767
1641378.89833,115.0,5.5173,1.29972,0.7392,1.49522,-29.62846
1641379.16733,115.0,4.36941,1.36853,0.81626,1.59347,-30.81406
1641379.50333,115.0,3.45686,1.49669,0.91734,1.75544,-31.50471
1641379.92133,115.0,2.73547,1.63378,1.01326,1.92248,-31.8071
1641380.44633,115.0,2.16054,1.84973,1.10067,2.15244,-30.75452
1641381.10633,115.0,1.70952,2.1008,1.25868,2.44901,-30.92768
1641381.93433,115.0,1.35352,2.29574,1.4369,2.70834,-32.04234
1641382.97733,115.0,1.07079,2.45126,1.55122,2.90086,-32.32674
1641384.29133,115.0,0.84734,2.61509,1.59592,3.0636,-31.39455
1641385.94633,115.0,0.67072,2.80026,1.60553,3.22787,-29.82781
1641388.03533,115.0,0.53067,3.02356,1.56271,3.40352,-27.3319
1641390.67232,115.0,0.41976,3.33061,1.50504,3.65487,-24.31728
1641394.00332,115.0,0.33183,3.76772,1.51253,4.05999,-21.87272
1641398.20932,115.0,0.26261,4.30772,1.72449,4.64007,-21.81748
1641403.51731,115.0,0.20791,4.80546,2.21728,5.29233,-24.769
1641410.22231,115.0,0.16452,5.07601,2.91509,5.85351,-29.86818
1641418.6983,115.0,0.13007,5.03625,3.57407,6.17558,-35.36212
1641429.38829,115.0,0.10309,4.80534,3.94585,6.2178,-39.39079
1641442.90228,115.0,0.08153,4.58628,3.84243,5.98316,-39.95665
1641460.00027,115.0,0.06443,4.70313,3.24359,5.71317,-34.59272
1641481.58625,115.0,0.05102,5.73788,1.77227,6.00535,-17.16447
1641508.82923,115.0,0.04042,8.71783,0.08428,8.71824,-0.55391
1641543.3242,115.0,0.03192,14.47549,-0.19872,14.47686,0.78653
1641630.38614,115.0,0.02528,24.50641,11.16916,26.93166,-24.50183
1641685.45109,115.0,0.01999,24.37761,21.15435,32.27654,-40.95072
1654877.26225,116.0,20004.453,0.35223,-0.01504,0.35255,2.44583
1654877.40425,116.0,15829.126,0.36048,0.00212,0.36049,-0.33631
1654877.54625,116.0,12516.703,0.36863,0.01937,0.36914,-3.00841
1654877.68825,116.0,9909.4424,0.37938,0.03193,0.38072,-4.81114
1654877.85325,116.0,7835.48,0.38935,0.04504,0.39194,-6.5981
1654878.05325,116.0,6217.2461,0.39874,0.05421,0.40241,-7.74266
1654878.29225,116.0,4905.291,0.40956,0.06523,0.41472,-9.04936
1654878.53025,116.0,3881.2737,0.4229,0.07439,0.42939,-9.97723
1654878.76825,116.0,3070.9827,0.43607,0.08212,0.44374,-10.66491
1654879.00625,116.0,2430.7778,0.44864,0.09091,0.45776,-11.45524
1654879.24425,116.0,1923.1537,0.46159,0.09882,0.47205,-12.08375
1654879.48225,116.0,1522.4358,0.47763,0.10846,0.48979,-12.79396
1654879.72125,116.0,1203.8446,0.49424,0.11728,0.50796,-13.34868
1654879.95925,116.0,952.86591,0.51181,0.12562,0.527,-13.79032
1654880.19725,116.0,754.27557,0.5299,0.13417,0.54663,-14.2084
1654880.43525,116.0,596.71857,0.54994,0.14447,0.56859,-14.7189
1654880.67225,116.0,471.96338,0.57035,0.15294,0.59049,-15.01084
1654880.91125,116.0,373.20856,0.59323,0.16153,0.61483,-15.23145
1654881.14925,116.0,295.47278,0.61729,0.17173,0.64074,-15.54625
1654881.38825,116.0,233.87738,0.64343,0.18305,0.66896,-15.88047
1654881.62625,116.0,185.05922,0.66822,0.19415,0.69585,-16.20083
1654881.86225,116.0,146.35823,0.69816,0.20671,0.72812,-16.4927
1654882.09925,116.0,115.77804,0.72736,0.21813,0.75936,-16.69369
1654882.33325,116.0,91.6721,0.7593,0.23085,0.79362,-16.91112
1654882.57925,116.0,72.51701,0.78874,0.24456,0.82578,-17.22689
1654882.80825,116.0,57.36816,0.81752,0.25969,0.85778,-17.62242
1654883.04425,116.0,45.3629,0.85208,0.27739,0.89609,-18.03226
1654883.27725,116.0,35.93134,0.89148,0.29385,0.93866,-18.2431
1654883.52725,116.0,28.40909,0.92355,0.32247,0.97823,-19.24719
1654883.74225,116.0,22.48202,0.96441,0.35133,1.02641,-20.0162
1654884.00625,116.0,17.79613,1.00175,0.382,1.07211,-20.87348
1654884.25925,116.0,14.06813,1.03306,0.42655,1.11766,-22.43581
1654884.47525,116.0,11.1448,1.0992,0.4794,1.1992,-23.56369
1654884.74225,116.0,8.81772,1.12943,0.55194,1.25709,-26.0443
1654884.92025,116.0,6.97545,1.20806,0.62072,1.3582,-27.19492
1654885.13825,116.0,5.5173,1.30438,0.68831,1.47485,-27.82038
1654885.40825,116.0,4.36941,1.4154,0.83789,1.64481,-30.62484
1654885.74325,116.0,3.45686,1.48341,0.95119,1.76217,-32.66881
1654886.16225,116.0,2.73547,1.6237,1.03585,1.92597,-32.53612
1654886.68725,116.0,2.16054,1.79488,1.14204,2.12741,-32.46765
1654887.34624,116.0,1.70952,1.99283,1.21403,2.33351,-31.34976
1654888.17424,116.0,1.35352,2.27377,1.28724,2.61286,-29.51539
1654889.21724,116.0,1.07079,2.57949,1.42837,2.94856,-28.97513
1654890.53124,116.0,0.84734,2.81783,1.61107,3.24588,-29.75847
1654892.18724,116.0,0.67072,3.00157,1.76626,3.48269,-30.47443
1654894.27624,116.0,0.53067,3.08937,1.84246,3.59707,-30.81133
1654896.91224,116.0,0.41976,3.19917,1.839,3.69006,-29.89182
1654900.24423,116.0,0.33183,3.37015,1.7728,3.80798,-27.74573
1654904.45023,116.0,0.26261,3.66846,1.66887,4.03022,-24.46188
1654909.75823,116.0,0.20791,4.19418,1.60668,4.49138,-20.96054
1654916.46222,116.0,0.16452,4.9917,1.76482,5.29449,-19.47109
1654924.93922,116.0,0.13007,5.93294,2.36183,6.38577,-21.70688
1654935.62921,116.0,0.10309,6.674,3.44163,7.50913,-27.27917
1654949.1432,116.0,0.08153,6.92129,4.7715,8.40663,-34.58218
1654966.24018,116.0,0.06443,6.77121,5.96551,9.02423,-41.38041
1654987.82717,116.0,0.05102,5.80912,6.47802,8.70119,-48.11607
1655015.06915,116.0,0.04042,4.69715,5.61237,7.3186,-50.0731
1655049.56512,116.0,0.03192,4.63817,2.61243,5.32329,-29.39019
1655136.62605,116.0,0.02528,15.38723,-3.49391,15.77891,12.79297
1655191.69101,116.0,0.01999,26.04821,-1.41616,26.08668,3.11193
1668361.909,117.0,20004.453,0.35226,-0.01396,0.35254,2.26982
1668362.051,117.0,15829.126,0.36089,0.00358,0.36091,-0.56789
1668362.193,117.0,12516.703,0.36886,0.01957,0.36938,-3.03755
1668362.334,117.0,9909.4424,0.37777,0.03303,0.37921,-4.99678
1668362.499,117.0,7835.48,0.38757,0.04449,0.39012,-6.54875
1668362.699,117.0,6217.2461,0.39837,0.05488,0.40213,-7.84324
1668362.938,117.0,4905.291,0.41025,0.06501,0.41537,-9.00375
1668363.176,117.0,3881.2737,0.42273,0.07567,0.42944,-10.14871
1668363.414,117.0,3070.9827,0.43281,0.0832,0.44074,-10.88176
1668363.652,117.0,2430.7778,0.44837,0.08997,0.45731,-11.34602
1668363.89,117.0,1923.1537,0.46304,0.09985,0.47368,-12.1689
1668364.128,117.0,1522.4358,0.47843,0.10704,0.49026,-12.61099
1668364.367,117.0,1203.8446,0.4948,0.11587,0.50819,-13.17996
1668364.605,117.0,952.86591,0.51323,0.12508,0.52825,-13.69646
1668364.843,117.0,754.27557,0.53013,0.13398,0.5468,-14.18296
1668365.081,117.0,596.71857,0.54843,0.14212,0.56655,-14.52821
1668365.31799,117.0,471.96338,0.57022,0.1531,0.59041,-15.02889
1668365.55699,117.0,373.20856,0.59334,0.16212,0.61509,-15.28187
1668365.79499,117.0,295.47278,0.61541,0.17086,0.63869,-15.51657
1668366.03399,117.0,233.87738,0.64164,0.18138,0.66678,-15.7849
1668366.27199,117.0,185.05922,0.66768,0.19512,0.69561,-16.29022
1668366.50799,117.0,146.35823,0.69778,0.20512,0.7273,-16.38095
1668366.74499,117.0,115.77804,0.72685,0.21843,0.75896,-16.72606
1668366.97899,117.0,91.6721,0.75697,0.22892,0.79083,-16.82599
1668367.22499,117.0,72.51701,0.78665,0.24326,0.82341,-17.18344
1668367.45399,117.0,57.36816,0.81863,0.25794,0.85831,-17.48884
1668367.68999,117.0,45.3629,0.85031,0.27536,0.89378,-17.9435
1668367.92299,117.0,35.93134,0.89048,0.29388,0.93772,-18.26386
1668368.17299,117.0,28.40909,0.92131,0.32244,0.9761,-19.28915
1668368.38799,117.0,22.48202,0.96083,0.35377,1.02389,-20.21333
1668368.65199,117.0,17.79613,1.00087,0.38206,1.07131,-20.89319
1668368.90499,117.0,14.06813,1.03312,0.42406,1.11677,-22.31655
1668369.12099,117.0,11.1448,1.09765,0.48401,1.19962,-23.79503
1668369.38799,117.0,8.81772,1.12912,0.54755,1.25488,-25.87052
1668369.56599,117.0,6.97545,1.20469,0.61995,1.35485,-27.23106
1668369.78399,117.0,5.5173,1.31001,0.69371,1.48235,-27.90339
1668370.05399,117.0,4.36941,1.40204,0.84386,1.6364,-31.04299
1668370.38899,117.0,3.45686,1.47829,0.93868,1.75114,-32.41456
1668370.80799,117.0,2.73547,1.62637,1.03326,1.92684,-32.42843
1668371.33299,117.0,2.16054,1.791,1.137,2.12143,-32.40893
1668371.99199,117.0,1.70952,2.00427,1.20436,2.33829,-31.0016
1668372.81999,117.0,1.35352,2.2948,1.30049,2.63768,-29.54083
1668373.86299,117.0,1.07079,2.57974,1.46595,2.96716,-29.60757
1668375.17699,117.0,0.84734,2.78536,1.64135,3.23299,-30.5099
1668376.83299,117.0,0.67072,2.94472,1.77483,3.43823,-31.07815
1668378.92198,117.0,0.53067,3.04562,1.80966,3.5427,-30.7181
1668381.55798,117.0,0.41976,3.1832,1.78172,3.64792,-29.2368
1668384.88998,117.0,0.33183,3.39612,1.70106,3.79831,-26.60549
1668389.09498,117.0,0.26261,3.75862,1.60686,4.08769,-23.14738
1668394.40297,117.0,0.20791,4.35497,1.612,4.64374,-20.31208
1668401.10797,117.0,0.16452,5.1671,1.90989,5.50877,-20.28555
1668409.58396,117.0,0.13007,5.98999,2.66057,6.55428,-23.94931
1668420.27495,117.0,0.10309,6.48421,3.77544,7.50326,-30.21015
1668433.78794,117.0,0.08153,6.46698,4.94547,8.14122,-37.40609
1668450.88593,117.0,0.06443,6.13631,5.86054,8.48529,-43.6832
1668472.47291,117.0,0.05102,5.21534,5.81969,7.81464,-48.13476
1668499.71489,117.0,0.04042,4.60995,4.32834,6.32346,-43.19543
1668534.21086,117.0,0.03192,5.70543,1.02124,5.7961,-10.14812
1668621.2718,117.0,0.02528,18.46982,-2.40056,18.62517,7.40532
1668676.33675,117.0,0.01999,28.38453,2.16454,28.46694,-4.3608
1681829.79597,118.0,20004.453,0.35224,-0.01519,0.35257,2.46868
1681829.93797,118.0,15829.126,0.36025,0.00369,0.36027,-0.58662
1681830.07997,118.0,12516.703,0.36803,0.01755,0.36845,-2.73044
1681830.22197,118.0,9909.4424,0.37826,0.03368,0.37976,-5.08847
1681830.38697,118.0,7835.48,0.38878,0.04447,0.39131,-6.52558
1681830.58697,118.0,6217.2461,0.39902,0.05604,0.40293,-7.9946
1681830.82597,118.0,4905.291,0.41094,0.06478,0.41602,-8.95845
1681831.06397,118.0,3881.2737,0.42107,0.07253,0.42727,-9.774
1681831.30197,118.0,3070.9827,0.43409,0.08345,0.44204,-10.8817
1681831.53997,118.0,2430.7778,0.44908,0.09174,0.45836,-11.5456
1681831.77796,118.0,1923.1537,0.46262,0.09963,0.47323,-12.15422
1681832.01596,118.0,1522.4358,0.47979,0.10917,0.49205,-12.8193
1681832.25396,118.0,1203.8446,0.49454,0.11535,0.50781,-13.12959
1681832.49296,118.0,952.86591,0.51185,0.12574,0.52707,-13.80234
1681832.73096,118.0,754.27557,0.53039,0.13278,0.54676,-14.05465
1681832.96896,118.0,596.71857,0.54858,0.14326,0.56698,-14.63619
1681833.20596,118.0,471.96338,0.56807,0.15152,0.58793,-14.93495
1681833.44496,118.0,373.20856,0.59145,0.162,0.61324,-15.31801
1681833.68296,118.0,295.47278,0.61581,0.17352,0.6398,-15.73681
1681833.92196,118.0,233.87738,0.63992,0.18377,0.66578,-16.02293
1681834.15996,118.0,185.05922,0.66793,0.19431,0.69562,-16.22065
1681834.39596,118.0,146.35823,0.69669,0.2037,0.72586,-16.29811
1681834.63296,118.0,115.77804,0.72502,0.21773,0.757,-16.71567
1681834.86696,118.0,91.6721,0.75513,0.22871,0.789,-16.85065
1681835.11296,118.0,72.51701,0.78648,0.24215,0.82292,-17.11317
1681835.34196,118.0,57.36816,0.82058,0.26065,0.86099,-17.62215
1681835.57796,118.0,45.3629,0.85498,0.27707,0.89876,-17.95569
1681835.81096,118.0,35.93134,0.88169,0.29277,0.92903,-18.36877
1681836.06096,118.0,28.40909,0.92314,0.31525,0.97549,-18.85488
1681836.27496,118.0,22.48202,0.95731,0.34474,1.01749,-19.80488
1681836.53996,118.0,17.79613,0.98912,0.38125,1.06006,-21.07896
1681836.79296,118.0,14.06813,1.04262,0.43776,1.13079,-22.77612
1681837.00896,118.0,11.1448,1.07989,0.4766,1.18038,-23.81405
1681837.27596,118.0,8.81772,1.15402,0.54813,1.27758,-25.40658
1681837.45396,118.0,6.97545,1.19716,0.64341,1.3591,-28.2558
1681837.67196,118.0,5.5173,1.27893,0.7076,1.46163,-28.95467
1681837.94096,118.0,4.36941,1.371,0.79382,1.58424,-30.07127
1681838.27696,118.0,3.45686,1.53155,0.891,1.77188,-30.18934
1681838.69496,118.0,2.73547,1.69436,1.06774,2.00272,-32.21805
1681839.21996,118.0,2.16054,1.80949,1.2146,2.17934,-33.87091
1681839.87996,118.0,1.70952,1.96351,1.29488,2.35204,-33.40381
1681840.70796,118.0,1.35352,2.16755,1.36227,2.56009,-32.14867
1681841.75096,118.0,1.07079,2.39232,1.40355,2.77365,-30.39975
1681843.06496,118.0,0.84734,2.66974,1.41059,3.01949,-27.85021
1681844.72095,118.0,0.67072,3.0091,1.45539,3.34258,-25.81125
1681846.80895,118.0,0.53067,3.38995,1.58462,3.74204,-25.05359
1681849.44595,118.0,0.41976,3.68692,1.85699,4.12817,-26.73296
1681852.77695,118.0,0.33183,3.82651,2.1738,4.40087,-29.60048
1681856.98295,118.0,0.26261,3.82205,2.41234,4.51967,-32.25867
1681862.29094,118.0,0.20791,3.7953,2.49035,4.5394,-33.27162
1681868.99594,118.0,0.16452,3.88095,2.3955,4.56072,-31.68479
1681877.47193,118.0,0.13007,4.23362,2.12433,4.7367,-26.64642
1681888.16192,118.0,0.10309,5.08667,1.77299,5.38681,-19.21632
1681901.67591,118.0,0.08153,6.66235,1.65689,6.86529,-13.96579
1681918.7739,118.0,0.06443,8.75892,2.21522,9.0347,-14.1931
1681940.35988,118.0,0.05102,11.1616,4.15162,11.90871,-20.40298
1681967.60286,118.0,0.04042,12.63711,7.64797,14.77118,-31.18228
1682002.09783,118.0,0.03192,12.02003,12.0445,17.0162,-45.05825
1682089.15977,118.0,0.02528,4.4516,13.20438,13.93458,-71.36947
1682144.22472,118.0,0.01999,2.17053,7.60626,7.90989,-74.07333
1695273.38537,119.0,20004.453,0.35347,-0.01526,0.3538,2.47178
1695273.52737,119.0,15829.126,0.35897,0.00227,0.35897,-0.36306
1695273.66937,119.0,12516.703,0.36968,0.01793,0.37011,-2.77655
1695273.81137,119.0,9909.4424,0.37773,0.03241,0.37912,-4.90455
1695273.97637,119.0,7835.48,0.38833,0.0447,0.3909,-6.56639
1695274.17637,119.0,6217.2461,0.39861,0.05491,0.40238,-7.84281
1695274.41537,119.0,4905.291,0.41036,0.06485,0.41546,-8.98077
1695274.65337,119.0,3881.2737,0.42067,0.07435,0.42719,-10.0232
1695274.89137,119.0,3070.9827,0.43487,0.08224,0.44258,-10.70922
1695275.12937,119.0,2430.7778,0.44843,0.09148,0.45767,-11.53073
1695275.36737,119.0,1923.1537,0.46245,0.09905,0.47294,-12.08924
1695275.60537,119.0,1522.4358,0.47821,0.10787,0.49022,-12.71095
1695275.84337,119.0,1203.8446,0.49295,0.11617,0.50646,-13.26015
1695276.08237,119.0,952.86591,0.51164,0.12443,0.52655,-13.6694
1695276.32037,119.0,754.27557,0.53044,0.13262,0.54677,-14.03678
1695276.55837,119.0,596.71857,0.54896,0.14127,0.56685,-14.43104
1695276.79537,119.0,471.96338,0.5689,0.15198,0.58885,-14.95666
1695277.03437,119.0,373.20856,0.59079,0.16297,0.61286,-15.42131
1695277.27237,119.0,295.47278,0.61467,0.17069,0.63793,-15.51995
1695277.51137,119.0,233.87738,0.64038,0.18234,0.66583,-15.8932
1695277.74937,119.0,185.05922,0.66668,0.19441,0.69444,-16.25711
1695277.98537,119.0,146.35823,0.6945,0.20348,0.7237,-16.32985
1695278.22237,119.0,115.77804,0.72346,0.2167,0.75522,-16.67493
1695278.45637,119.0,91.6721,0.75426,0.22971,0.78847,-16.93779
1695278.70237,119.0,72.51701,0.78435,0.24206,0.82085,-17.15103
1695278.93137,119.0,57.36816,0.81892,0.25715,0.85835,-17.43272
1695279.16737,119.0,45.3629,0.85266,0.27434,0.8957,-17.83556
1695279.40037,119.0,35.93134,0.88166,0.29404,0.92939,-18.4438
1695279.65037,119.0,28.40909,0.92167,0.31411,0.97373,-18.81917
1695279.86437,119.0,22.48202,0.95471,0.34442,1.01494,-19.83733
1695280.12936,119.0,17.79613,0.98755,0.3805,1.05832,-21.07163
1695280.38136,119.0,14.06813,1.04211,0.43513,1.12931,-22.66283
1695280.59836,119.0,11.1448,1.07741,0.47688,1.17823,-23.87499
1695280.86536,119.0,8.81772,1.15188,0.5444,1.27405,-25.29625
1695281.04336,119.0,6.97545,1.19799,0.64412,1.36018,-28.26525
1695281.26136,119.0,5.5173,1.27523,0.70618,1.4577,-28.97616
1695281.53036,119.0,4.36941,1.36655,0.79696,1.58197,-30.25034
1695281.86636,119.0,3.45686,1.52285,0.88504,1.76135,-30.16406
1695282.28436,119.0,2.73547,1.69662,1.05732,1.99911,-31.93097
1695282.80936,119.0,2.16054,1.81905,1.21703,2.18863,-33.78449
1695283.46936,119.0,1.70952,1.9636,1.3046,2.35748,-33.59972
1695284.29736,119.0,1.35352,2.16213,1.37163,2.5605,-32.39053
1695285.34036,119.0,1.07079,2.38434,1.41541,2.77281,-30.69456
1695286.65436,119.0,0.84734,2.6494,1.42121,3.00651,-28.21034
1695288.30936,119.0,0.67072,2.98119,1.45355,3.31667,-25.99261
1695290.39836,119.0,0.53067,3.36843,1.55362,3.70946,-24.76058
1695293.03535,119.0,0.41976,3.70209,1.81028,4.12099,-26.05811
1695296.36635,119.0,0.33183,3.88226,2.14991,4.4378,-28.97667
1695300.57235,119.0,0.26261,3.90009,2.43852,4.59968,-32.01559
1695305.88034,119.0,0.20791,3.85422,2.57412,4.63477,-33.7378
1695312.58434,119.0,0.16452,3.89207,2.52015,4.63674,-32.92346
1695321.06133,119.0,0.13007,4.1584,2.27289,4.73902,-28.66005
1695331.75132,119.0,0.10309,4.8904,1.87927,5.23906,-21.02062
1695345.26531,119.0,0.08153,6.36205,1.61012,6.56263,-14.20234
1695362.3633,119.0,0.06443,8.43578,1.91111,8.64955,-12.7648
1695383.94928,119.0,0.05102,11.1187,3.50975,11.65949,-17.51891
1695411.19226,119.0,0.04042,13.20234,6.86559,14.8808,-27.47573
1695445.68724,119.0,0.03192,13.37627,11.61576,17.71583,-40.9706
1695532.74817,119.0,0.02528,5.85767,14.82824,15.9433,-68.44425
1695587.81313,119.0,0.01999,2.41104,10.28729,10.56605,-76.80964
1708695.7038,120.0,20004.453,0.35277,-0.01541,0.35311,2.50175
1708695.8458,120.0,15829.126,0.36042,0.00298,0.36044,-0.47398
1708695.9878,120.0,12516.703,0.36843,0.02019,0.36899,-3.13674
1708696.1298,120.0,9909.4424,0.37815,0.03395,0.37967,-5.13088
1708696.2948,120.0,7835.48,0.38723,0.04272,0.38958,-6.29597
1708696.4948,120.0,6217.2461,0.39884,0.05325,0.40238,-7.60456
1708696.7338,120.0,4905.291,0.40897,0.06445,0.41401,-8.95543
1708696.9718,120.0,3881.2737,0.42061,0.07373,0.42703,-9.94303
1708697.2098,120.0,3070.9827,0.43352,0.08304,0.4414,-10.84431
1708697.4478,120.0,2430.7778,0.44815,0.09036,0.45717,-11.39916
1708697.6858,120.0,1923.1537,0.46102,0.09874,0.47147,-12.08853
1708697.9238,120.0,1522.4358,0.47756,0.10662,0.48932,-12.58573
1708698.1618,120.0,1203.8446,0.49368,0.1146,0.5068,-13.06877
1708698.4008,120.0,952.86591,0.51249,0.12419,0.52733,-13.62167
1708698.6388,120.0,754.27557,0.52897,0.13499,0.54593,-14.31546
1708698.8768,120.0,596.71857,0.54835,0.14169,0.56636,-14.48838
1708699.1138,120.0,471.96338,0.56877,0.15284,0.58894,-15.04127
1708699.3528,120.0,373.20856,0.5917,0.16089,0.61318,-15.21128
1708699.5908,120.0,295.47278,0.61425,0.17022,0.6374,-15.48949
1708699.8298,120.0,233.87738,0.63947,0.18059,0.66448,-15.76976
1708700.0678,120.0,185.05922,0.66602,0.19263,0.69332,-16.13122
1708700.3038,120.0,146.35823,0.69527,0.20547,0.725,-16.46352
1708700.5408,120.0,115.77804,0.72484,0.2159,0.75631,-16.58689
1708700.7748,120.0,91.6721,0.75588,0.22764,0.78942,-16.76039
1708701.0198,120.0,72.51701,0.78569,0.24163,0.82201,-17.09483
1708701.2488,120.0,57.36816,0.81615,0.26072,0.85678,-17.71647
1708701.4848,120.0,45.3629,0.84962,0.27693,0.89361,-18.05348
1708701.7178,120.0,35.93134,0.88452,0.29147,0.93131,-18.23846
1708701.9678,120.0,28.40909,0.92221,0.31846,0.97565,-19.05066
1708702.1818,120.0,22.48202,0.95741,0.3458,1.01794,-19.85896
1708702.4468,120.0,17.79613,0.9943,0.37816,1.06379,-20.82292
1708702.6998,120.0,14.06813,1.02722,0.43152,1.11418,-22.78675
1708702.9158,120.0,11.1448,1.08433,0.47273,1.1829,-23.55569
1708703.1828,120.0,8.81772,1.13394,0.56153,1.26537,-26.34475
1708703.3608,120.0,6.97545,1.19518,0.61692,1.34501,-27.30154
1708703.5788,120.0,5.5173,1.27327,0.69624,1.45119,-28.67042
1708703.8478,120.0,4.36941,1.41045,0.79034,1.61678,-29.2638
1708704.1838,120.0,3.45686,1.52295,0.95816,1.79929,-32.17604
1708704.6018,120.0,2.73547,1.61442,1.07044,1.93706,-33.54641
1708705.1268,120.0,2.16054,1.77538,1.15602,2.11857,-33.06984
1708705.7868,120.0,1.70952,1.9661,1.24859,2.32906,-32.41791
1708706.6148,120.0,1.35352,2.18722,1.30456,2.54673,-30.81377
1708707.6578,120.0,1.07079,2.48636,1.35346,2.83087,-28.5618
1708708.97179,120.0,0.84734,2.82382,1.47058,3.1838,-27.50951
1708710.62679,120.0,0.67072,3.11569,1.6426,3.52217,-27.79824
1708712.71579,120.0,0.53067,3.29094,1.8634,3.78187,-29.51947
1708715.35279,120.0,0.41976,3.36377,2.01679,3.92204,-30.94527
1708718.68379,120.0,0.33183,3.41337,2.06711,3.99049,-31.19874
1708722.88978,120.0,0.26261,3.52303,2.01287,4.05751,-29.7413
1708728.19778,120.0,0.20791,3.78222,1.87935,4.22341,-26.42239
1708734.90277,120.0,0.16452,4.3236,1.72327,4.65437,-21.73092
1708743.37877,120.0,0.13007,5.27427,1.72481,5.54913,-18.109
1708754.06876,120.0,0.10309,6.57097,2.20655,6.93156,-18.56216
1708767.58275,120.0,0.08153,7.87924,3.41026,8.58558,-23.40374
1708784.68074,120.0,0.06443,8.82701,5.08394,10.18639,-29.93991
1708806.26672,120.0,0.05102,8.66432,7.25117,11.29822,-39.92596
1708833.5097,120.0,0.04042,7.31043,8.86874,11.49334,-50.50155
1708868.00467,120.0,0.03192,4.95889,8.77986,10.08347,-60.54211
1708955.0656,120.0,0.02528,5.83133,0.41596,5.84615,-4.08008
1709010.13156,120.0,0.01999,13.00301,-4.5021,13.76035,19.09765
1722109.55265,121.0,20004.453,0.35315,-0.01642,0.35353,2.66198
1722109.69465,121.0,15829.126,0.36121,0.00378,0.36123,-0.59979
1722109.83665,121.0,12516.703,0.36745,0.01802,0.36789,-2.80732
1722109.97865,121.0,9909.4424,0.37775,0.03242,0.37913,-4.90604
1722110.14365,121.0,7835.48,0.38928,0.04474,0.39184,-6.55647
1722110.34365,121.0,6217.2461,0.39912,0.0556,0.40297,-7.93071
1722110.58265,121.0,4905.291,0.41073,0.06403,0.41569,-8.86071
1722110.82065,121.0,3881.2737,0.42247,0.07376,0.42886,-9.90343
1722111.05865,121.0,3070.9827,0.43417,0.08304,0.44204,-10.82804
1722111.29665,121.0,2430.7778,0.44759,0.08995,0.45654,-11.36289
1722111.53465,121.0,1923.1537,0.46151,0.09744,0.47168,-11.92169
1722111.77265,121.0,1522.4358,0.47829,0.10686,0.49008,-12.59423
1722112.01065,121.0,1203.8446,0.49377,0.11587,0.50718,-13.20647
1722112.24965,121.0,952.86591,0.51177,0.12415,0.52661,-13.63642
1722112.48765,121.0,754.27557,0.53056,0.13336,0.54706,-14.10928
1722112.72565,121.0,596.71857,0.54978,0.14198,0.56781,-14.48009
1722112.96265,121.0,471.96338,0.56882,0.15099,0.58852,-14.8664
1722113.20165,121.0,373.20856,0.59168,0.16075,0.61313,-15.19961
1722113.43965,121.0,295.47278,0.61427,0.17208,0.63792,-15.64916
1722113.67865,121.0,233.87738,0.63983,0.18196,0.6652,-15.87474
1722113.91665,121.0,185.05922,0.66704,0.19222,0.69418,-16.07563
1722114.15265,121.0,146.35823,0.69395,0.20343,0.72315,-16.3387
1722114.38965,121.0,115.77804,0.72479,0.21581,0.75623,-16.58116
1722114.62365,121.0,91.6721,0.75355,0.22974,0.7878,-16.95505
1722114.86865,121.0,72.51701,0.78359,0.24166,0.82001,-17.14008
1722115.09865,121.0,57.36816,0.81939,0.25731,0.85884,-17.43383
1722115.33465,121.0,45.3629,0.85268,0.27342,0.89544,-17.77891
1722115.56665,121.0,35.93134,0.88181,0.2929,0.92918,-18.37404
1722115.81765,121.0,28.40909,0.917,0.3118,0.96856,-18.77893
1722116.03165,121.0,22.48202,0.9518,0.34352,1.0119,-19.84552
1722116.29665,121.0,17.79613,0.98576,0.38403,1.05792,-21.28462
1722116.54865,121.0,14.06813,1.04221,0.43079,1.12774,-22.45752
1722116.76465,121.0,11.1448,1.07509,0.47679,1.17607,-23.91695
1722117.03264,121.0,8.81772,1.14562,0.53758,1.26548,-25.13843
1722117.21064,121.0,6.97545,1.21174,0.64616,1.37326,-28.06873
1722117.42864,121.0,5.5173,1.26693,0.70722,1.45096,-29.17104
1722117.69764,121.0,4.36941,1.36666,0.80351,1.58537,-30.4529
1722118.03264,121.0,3.45686,1.49595,0.88493,1.73809,-30.60651
1722118.45164,121.0,2.73547,1.69341,1.0209,1.97734,-31.08421
1722118.97664,121.0,2.16054,1.85207,1.20746,2.21091,-33.10238
1722119.63564,121.0,1.70952,1.9818,1.33143,2.38752,-33.89441
1722120.46464,121.0,1.35352,2.15873,1.39843,2.5721,-32.93519
1722121.50664,121.0,1.07079,2.37079,1.44611,2.77702,-31.38201
1722122.82064,121.0,0.84734,2.60972,1.45698,2.98889,-29.17421
1722124.47664,121.0,0.67072,2.90941,1.46287,3.25648,-26.69355
1722126.56564,121.0,0.53067,3.28037,1.48542,3.60101,-24.36207
1722129.20164,121.0,0.41976,3.69103,1.66701,4.05001,-24.30578
1722132.53363,121.0,0.33183,4.00376,2.01219,4.48096,-26.683
