Repository: SebaVillagra00/ICM2985-SOH-IPRE

## Data University of Cambridge (EIS Cambridge)
Data publicada en "Identifying degradation patterns of lithium ion batteries from impedance spectroscopy using machine learning" (Zhang, Tang, Zhang, Wang, Stimming & Lee, 2020) https://www.nature.com/articles/s41467-020-15235-7.

Carpeta contiene:
* Paper de Nature Comunications (IF: 16.6).
* Data frames para IOS.
* Data frames para Windows.

Cada Data frame está contenido en un archivo .txt con las siguientes columnas:
* time/s: tiempo en que se mide la muestra.
* cycle number: ciclo de carga de la batería.
* freq/Hz: frecuencia de la señal de input.
* Re(Z)/Ohm: Parte resistiva de la impedancia.
* Im(Z)/Ohm: Parte reactiva de la impedancia.

File: EIS Cambridge/VisualizacionDatos-CurvasNyquist/EIS_state_VII_25C07.csv (part 12 of 13)
time/s,cycle number,freq/Hz,Re(Z)/Ohm,-Im(Z)/Ohm,|Z|/Ohm,Phase(Z)/deg
1722136.73963,121.0,0.26261,4.12623,2.41751,4.78227,-30.36551
1722142.04763,121.0,0.20791,4.08474,2.72374,4.90957,-33.69568
1722148.75162,121.0,0.16452,4.01299,2.83281,4.91212,-35.21862
1722157.22861,121.0,0.13007,4.07405,2.69363,4.884,-33.47138
1722167.91861,121.0,0.10309,4.47753,2.2895,5.02893,-27.08207
1722181.43259,121.0,0.08153,5.55563,1.7189,5.81546,-17.19193
1722198.52958,121.0,0.06443,7.4524,1.42891,7.58816,-10.85408
1722220.11656,121.0,0.05102,10.47672,2.07583,10.68039,-11.20729
1722247.35854,121.0,0.04042,13.77611,4.74958,14.57188,-19.02262
1722281.85452,121.0,0.03192,15.89115,9.72918,18.63292,-31.47658
1722368.91545,121.0,0.02528,10.0311,17.19696,19.90875,-59.74471
1722423.98041,121.0,0.01999,4.79032,15.6935,16.40832,-73.02558
1735500.91253,122.0,20004.453,0.35261,-0.01491,0.35292,2.42052
1735501.05453,122.0,15829.126,0.36095,0.00394,0.36097,-0.62534
1735501.19653,122.0,12516.703,0.36857,0.01818,0.36902,-2.82423
1735501.33853,122.0,9909.4424,0.37776,0.03154,0.37907,-4.77305
1735501.50353,122.0,7835.48,0.38762,0.04456,0.39018,-6.55731
1735501.70353,122.0,6217.2461,0.39977,0.05577,0.40364,-7.94188
1735501.94253,122.0,4905.291,0.41146,0.06548,0.41663,-9.04264
1735502.18053,122.0,3881.2737,0.42259,0.07405,0.42903,-9.93884
1735502.41853,122.0,3070.9827,0.43424,0.0824,0.44199,-10.74494
1735502.65653,122.0,2430.7778,0.44893,0.09048,0.45796,-11.39524
1735502.89453,122.0,1923.1537,0.46166,0.09935,0.47223,-12.14485
1735503.13253,122.0,1522.4358,0.47583,0.10689,0.48769,-12.66128
1735503.37153,122.0,1203.8446,0.49431,0.11585,0.50771,-13.19037
1735503.60953,122.0,952.86591,0.51217,0.12383,0.52693,-13.59208
1735503.84753,122.0,754.27557,0.53011,0.13283,0.5465,-14.06685
1735504.08553,122.0,596.71857,0.55004,0.14153,0.56796,-14.43001
1735504.32253,122.0,471.96338,0.56846,0.15057,0.58807,-14.83566
1735504.56153,122.0,373.20856,0.59281,0.16047,0.61414,-15.14638
1735504.79953,122.0,295.47278,0.61457,0.17169,0.6381,-15.60848
1735505.03853,122.0,233.87738,0.64072,0.18276,0.66627,-15.92032
1735505.27653,122.0,185.05922,0.66666,0.19406,0.69433,-16.22988
1735505.51253,122.0,146.35823,0.69413,0.20388,0.72345,-16.36838
1735505.74953,122.0,115.77804,0.72344,0.21765,0.75547,-16.74431
1735505.98353,122.0,91.6721,0.75407,0.23099,0.78865,-17.03101
1735506.22952,122.0,72.51701,0.78476,0.24251,0.82137,-17.17268
1735506.45852,122.0,57.36816,0.81786,0.25595,0.85698,-17.3776
1735506.69452,122.0,45.3629,0.85025,0.27061,0.89227,-17.65506
1735506.92752,122.0,35.93134,0.8833,0.29562,0.93146,-18.50403
1735507.17752,122.0,28.40909,0.91339,0.31551,0.96635,-19.0565
1735507.39152,122.0,22.48202,0.94883,0.34669,1.01019,-20.07191
1735507.65652,122.0,17.79613,0.98999,0.39032,1.06416,-21.51775
1735507.90952,122.0,14.06813,1.04002,0.4216,1.12223,-22.06649
1735508.12552,122.0,11.1448,1.07394,0.48553,1.1786,-24.32779
1735508.39252,122.0,8.81772,1.13523,0.53606,1.25544,-25.27689
1735508.57052,122.0,6.97545,1.22529,0.62117,1.37375,-26.88319
1735508.78852,122.0,5.5173,1.26775,0.72832,1.46207,-29.87719
1735509.05852,122.0,4.36941,1.3657,0.8034,1.58448,-30.46687
1735509.39352,122.0,3.45686,1.47909,0.91008,1.73665,-31.60387
1735509.81152,122.0,2.73547,1.64095,0.99278,1.9179,-31.17402
1735510.33652,122.0,2.16054,1.87169,1.13303,2.18792,-31.18875
1735510.99652,122.0,1.70952,2.06333,1.32094,2.44993,-32.62727
1735511.82452,122.0,1.35352,2.21234,1.45675,2.64888,-33.36359
1735512.86752,122.0,1.07079,2.38033,1.52014,2.82432,-32.56331
1735514.18152,122.0,0.84734,2.58031,1.54496,3.00747,-30.91101
1735515.83752,122.0,0.67072,2.8103,1.54093,3.20503,-28.73661
1735517.92552,122.0,0.53067,3.0887,1.50086,3.43405,-25.91601
1735520.56251,122.0,0.41976,3.48279,1.50033,3.79221,-23.30556
1735523.89351,122.0,0.33183,3.96127,1.65536,4.29323,-22.67939
1735528.09951,122.0,0.26261,4.40354,2.04556,4.85546,-24.91615
1735533.4075,122.0,0.20791,4.64658,2.60608,5.32751,-29.28635
1735540.1125,122.0,0.16452,4.63781,3.14355,5.60279,-34.12981
1735548.58849,122.0,0.13007,4.47901,3.45468,5.65653,-37.64319
1735559.27848,122.0,0.10309,4.35902,3.40586,5.53181,-38.00179
1735572.79247,122.0,0.08153,4.5402,2.88863,5.38123,-32.46586
1735589.89046,122.0,0.06443,5.37385,2.03605,5.74663,-20.7507
1735611.47744,122.0,0.05102,7.59432,0.90779,7.64839,-6.81651
1735638.71942,122.0,0.04042,11.65626,0.77015,11.68168,-3.78016
1735673.2154,122.0,0.03192,17.10758,3.26545,17.41645,-10.80647
1735760.27633,122.0,0.02528,19.74014,15.75062,25.25381,-38.58629
1735815.34129,122.0,0.01999,15.56609,21.30067,26.38222,-53.84145
1748848.37467,123.0,20004.453,0.35264,-0.01452,0.35293,2.35721
1748848.51667,123.0,15829.126,0.36043,0.0043,0.36045,-0.68422
1748848.65867,123.0,12516.703,0.36828,0.01809,0.36872,-2.81142
1748848.80067,123.0,9909.4424,0.3774,0.03352,0.37888,-5.07497
1748848.96567,123.0,7835.48,0.38869,0.04276,0.39103,-6.27766
1748849.16567,123.0,6217.2461,0.39785,0.05454,0.40157,-7.80542
1748849.40467,123.0,4905.291,0.40954,0.06511,0.41468,-9.03316
1748849.64267,123.0,3881.2737,0.42235,0.07536,0.42902,-10.11633
1748849.88067,123.0,3070.9827,0.4345,0.08193,0.44216,-10.67845
1748850.11867,123.0,2430.7778,0.44759,0.0906,0.45667,-11.44368
1748850.35667,123.0,1923.1537,0.46177,0.09874,0.47221,-12.07035
1748850.59467,123.0,1522.4358,0.47803,0.1057,0.48957,-12.46897
1748850.83267,123.0,1203.8446,0.49301,0.11644,0.50657,-13.28914
1748851.07167,123.0,952.86591,0.51099,0.12464,0.52597,-13.70755
1748851.30967,123.0,754.27557,0.52895,0.13285,0.54538,-14.09911
1748851.54767,123.0,596.71857,0.54785,0.14161,0.56586,-14.49312
1748851.78467,123.0,471.96338,0.56855,0.15181,0.58847,-14.95031
1748852.02367,123.0,373.20856,0.59024,0.16033,0.61163,-15.19641
1748852.26167,123.0,295.47278,0.61414,0.1708,0.63745,-15.5421
1748852.50067,123.0,233.87738,0.6394,0.1817,0.66472,-15.86337
1748852.73867,123.0,185.05922,0.66683,0.19262,0.6941,-16.1122
1748852.97467,123.0,146.35823,0.69522,0.20544,0.72494,-16.46223
1748853.21167,123.0,115.77804,0.72449,0.21581,0.75595,-16.58737
1748853.44567,123.0,91.6721,0.75491,0.2287,0.78879,-16.85416
1748853.69167,123.0,72.51701,0.78196,0.24385,0.8191,-17.31968
1748853.92067,123.0,57.36816,0.81522,0.25444,0.854,-17.33383
1748854.15667,123.0,45.3629,0.84683,0.27156,0.8893,-17.78015
1748854.38967,123.0,35.93134,0.88417,0.29446,0.93192,-18.41976
1748854.63967,123.0,28.40909,0.9138,0.31841,0.96768,-19.21061
1748854.85367,123.0,22.48202,0.95074,0.35113,1.01351,-20.27034
1748855.11866,123.0,17.79613,0.99574,0.38568,1.06783,-21.17281
1748855.37066,123.0,14.06813,1.03306,0.42133,1.11568,-22.1879
1748855.58666,123.0,11.1448,1.08198,0.49211,1.18864,-24.45724
1748855.85366,123.0,8.81772,1.12754,0.53856,1.24956,-25.53132
1748856.03166,123.0,6.97545,1.20397,0.60535,1.34758,-26.693
1748856.24966,123.0,5.5173,1.30159,0.73002,1.49234,-29.28676
1748856.51866,123.0,4.36941,1.35442,0.82578,1.58631,-31.37029
1748856.85466,123.0,3.45686,1.47978,0.9139,1.73924,-31.69908
1748857.27266,123.0,2.73547,1.61443,1.02128,1.91034,-32.31728
1748857.79766,123.0,2.16054,1.80805,1.10185,2.11734,-31.35871
1748858.45766,123.0,1.70952,2.07031,1.23064,2.40845,-30.72822
1748859.28566,123.0,1.35352,2.30499,1.41646,2.70543,-31.57165
1748860.32866,123.0,1.07079,2.4745,1.57018,2.93063,-32.39703
1748861.64266,123.0,0.84734,2.62534,1.64785,3.09965,-32.11541
1748863.29866,123.0,0.67072,2.79295,1.68055,3.25957,-31.03579
1748865.38666,123.0,0.53067,2.99149,1.64444,3.41368,-28.79781
1748868.02366,123.0,0.41976,3.25506,1.58051,3.61849,-25.89915
1748871.35465,123.0,0.33183,3.64683,1.5378,3.9578,-22.86424
1748875.56065,123.0,0.26261,4.19587,1.63898,4.50462,-21.33647
1748880.86865,123.0,0.20791,4.81282,2.02811,5.22268,-22.85044
1748887.57364,123.0,0.16452,5.2863,2.7309,5.95003,-27.32088
1748896.04963,123.0,0.13007,5.43438,3.56282,6.49816,-33.24916
1748906.73962,123.0,0.10309,5.25041,4.22024,6.73626,-38.79205
1748920.25361,123.0,0.08153,4.90862,4.43032,6.61228,-42.06812
1748937.3516,123.0,0.06443,4.70162,4.1551,6.27456,-41.46892
1748958.93758,123.0,0.05102,5.05717,2.75132,5.75715,-28.5481
1748986.18056,123.0,0.04042,7.1542,0.58514,7.17809,-4.6758
1749020.67554,123.0,0.03192,12.17099,-1.09881,12.22049,5.15875
1749107.73647,123.0,0.02528,23.94354,6.6483,24.84941,-15.51814
1749162.80243,123.0,0.01999,26.36229,15.31412,30.48758,-30.15274
1762205.6798,124.0,20004.453,0.3519,-0.01533,0.35223,2.49505
1762205.8218,124.0,15829.126,0.35996,0.00414,0.35998,-0.65859
1762205.9638,124.0,12516.703,0.36834,0.01954,0.36886,-3.03667
1762206.1058,124.0,9909.4424,0.37704,0.03147,0.37835,-4.77106
1762206.2708,124.0,7835.48,0.3868,0.04458,0.38936,-6.57422
1762206.4708,124.0,6217.2461,0.39787,0.05526,0.40169,-7.90792
1762206.7098,124.0,4905.291,0.40984,0.06439,0.41487,-8.92908
1762206.9478,124.0,3881.2737,0.42317,0.07424,0.42964,-9.94985
1762207.1858,124.0,3070.9827,0.43313,0.08401,0.4412,-10.97724
1762207.4238,124.0,2430.7778,0.44796,0.08989,0.45689,-11.34663
1762207.6618,124.0,1923.1537,0.46133,0.10049,0.47214,-12.28816
1762207.8998,124.0,1522.4358,0.478,0.10758,0.48995,-12.68409
1762208.1378,124.0,1203.8446,0.49329,0.11365,0.50621,-12.97393
1762208.3768,124.0,952.86591,0.51174,0.1239,0.52653,-13.61066
1762208.6148,124.0,754.27557,0.52819,0.13099,0.54419,-13.92849
1762208.85179,124.0,596.71857,0.54849,0.14061,0.56622,-14.37832
1762209.08979,124.0,471.96338,0.5687,0.15027,0.58822,-14.80112
1762209.32879,124.0,373.20856,0.5908,0.16231,0.61269,-15.36168
1762209.56679,124.0,295.47278,0.61474,0.17209,0.63837,-15.63933
1762209.80579,124.0,233.87738,0.63819,0.17922,0.66288,-15.68595
1762210.04379,124.0,185.05922,0.66586,0.19064,0.69261,-15.9766
1762210.27979,124.0,146.35823,0.69459,0.20513,0.72424,-16.45292
1762210.51579,124.0,115.77804,0.72463,0.21495,0.75584,-16.522
1762210.75079,124.0,91.6721,0.75333,0.22871,0.78728,-16.88857
1762210.99579,124.0,72.51701,0.78526,0.24172,0.82162,-17.10943
1762211.22479,124.0,57.36816,0.81541,0.25741,0.85507,-17.52001
1762211.46179,124.0,45.3629,0.84758,0.27436,0.89088,-17.93671
1762211.69379,124.0,35.93134,0.88377,0.29048,0.93028,-18.19516
1762211.94379,124.0,28.40909,0.91873,0.31916,0.97259,-19.15673
1762212.15879,124.0,22.48202,0.95566,0.3475,1.01688,-19.98242
1762212.42379,124.0,17.79613,0.99284,0.37864,1.06259,-20.87533
1762212.67579,124.0,14.06813,1.02343,0.42654,1.10876,-22.62533
1762212.89179,124.0,11.1448,1.0876,0.47284,1.18594,-23.49711
1762213.15879,124.0,8.81772,1.12209,0.55298,1.25094,-26.23454
1762213.33779,124.0,6.97545,1.19604,0.61672,1.34568,-27.27724
1762213.55579,124.0,5.5173,1.28452,0.68181,1.45426,-27.95894
1762213.82479,124.0,4.36941,1.41206,0.8229,1.63434,-30.23211
1762214.15979,124.0,3.45686,1.48239,0.95736,1.76466,-32.85533
1762214.57879,124.0,2.73547,1.60523,1.04309,1.91437,-33.01604
1762215.10379,124.0,2.16054,1.77855,1.14583,2.11569,-32.79168
1762215.76279,124.0,1.70952,1.96691,1.22944,2.31954,-32.00796
1762216.59179,124.0,1.35352,2.22941,1.28834,2.5749,-30.02281
1762217.63379,124.0,1.07079,2.54944,1.40165,2.90934,-28.80155
1762218.94779,124.0,0.84734,2.82977,1.58227,3.2421,-29.2118
1762220.60379,124.0,0.67072,3.04677,1.76209,3.51963,-30.04273
1762222.69278,124.0,0.53067,3.14165,1.89469,3.66876,-31.09359
1762225.32978,124.0,0.41976,3.22604,1.92988,3.75922,-30.8887
1762228.66078,124.0,0.33183,3.35448,1.88657,3.84859,-29.35351
1762232.86678,124.0,0.26261,3.59435,1.78508,4.01321,-26.41059
1762238.17477,124.0,0.20791,4.04353,1.67285,4.37591,-22.47546
1762244.87877,124.0,0.16452,4.80495,1.69784,5.0961,-19.46093
1762253.35576,124.0,0.13007,5.83127,2.11296,6.20228,-19.91795
1762264.04575,124.0,0.10309,6.82835,3.08742,7.49389,-24.32997
1762277.55974,124.0,0.08153,7.4111,4.5188,8.68009,-31.3721
1762294.65773,124.0,0.06443,7.5347,5.9904,9.62583,-38.48618
1762316.24371,124.0,0.05102,6.59854,7.05744,9.66169,-46.92467
1762343.48669,124.0,0.04042,5.17611,6.87152,8.6029,-53.01038
1762377.98166,124.0,0.03192,4.21223,4.51236,6.17287,-46.97019
1762465.0426,124.0,0.02528,12.07528,-2.82896,12.40223,13.1853
1762520.10855,124.0,0.01999,21.50533,-3.05507,21.72125,8.0854
1775550.85654,125.0,20004.453,0.35274,-0.01441,0.35303,2.33982
1775550.99854,125.0,15829.126,0.36027,0.00199,0.36027,-0.31684
1775551.14054,125.0,12516.703,0.36829,0.01994,0.36883,-3.09974
1775551.28254,125.0,9909.4424,0.37787,0.03285,0.3793,-4.96821
1775551.44754,125.0,7835.48,0.38565,0.04375,0.38813,-6.47184
1775551.64754,125.0,6217.2461,0.39846,0.05562,0.40232,-7.94661
1775551.88654,125.0,4905.291,0.40826,0.06578,0.41353,-9.15293
1775552.12454,125.0,3881.2737,0.42305,0.07432,0.42953,-9.96327
1775552.36254,125.0,3070.9827,0.43471,0.08179,0.44234,-10.65514
1775552.60054,125.0,2430.7778,0.44696,0.09107,0.45614,-11.51605
1775552.83854,125.0,1923.1537,0.46246,0.09875,0.47288,-12.05294
1775553.07654,125.0,1522.4358,0.47673,0.1073,0.48866,-12.68421
1775553.31554,125.0,1203.8446,0.49382,0.11556,0.50716,-13.17051
1775553.55354,125.0,952.86591,0.50998,0.12322,0.52466,-13.58357
1775553.79154,125.0,754.27557,0.52911,0.13329,0.54564,-14.13882
1775554.02954,125.0,596.71857,0.54717,0.14053,0.56493,-14.4038
1775554.26654,125.0,471.96338,0.56864,0.15121,0.5884,-14.89079
1775554.50554,125.0,373.20856,0.5917,0.16084,0.61317,-15.20721
1775554.74354,125.0,295.47278,0.61396,0.16928,0.63687,-15.41435
1775554.98254,125.0,233.87738,0.63898,0.17984,0.6638,-15.71894
1775555.22054,125.0,185.05922,0.66585,0.19165,0.69288,-16.05767
1775555.45654,125.0,146.35823,0.69376,0.20234,0.72266,-16.25959
1775555.69354,125.0,115.77804,0.72415,0.21585,0.75564,-16.59825
1775555.92754,125.0,91.6721,0.75276,0.22559,0.78584,-16.68287
1775556.17354,125.0,72.51701,0.78428,0.24245,0.8209,-17.17808
1775556.40254,125.0,57.36816,0.81549,0.25714,0.85507,-17.50079
1775556.63854,125.0,45.3629,0.84641,0.27403,0.88966,-17.93951
1775556.87154,125.0,35.93134,0.88262,0.28784,0.92837,-18.06249
1775557.12154,125.0,28.40909,0.91797,0.31766,0.97138,-19.08817
1775557.33554,125.0,22.48202,0.95417,0.3439,1.01425,-19.82011
1775557.60054,125.0,17.79613,0.98966,0.37581,1.05861,-20.79369
1775557.85254,125.0,14.06813,1.02365,0.4322,1.11115,-22.89043
1775558.06954,125.0,11.1448,1.07947,0.47152,1.17796,-23.59585
1775558.33654,125.0,8.81772,1.13035,0.55993,1.26143,-26.35223
1775558.51454,125.0,6.97545,1.18751,0.61556,1.33757,-27.40043
1775558.73254,125.0,5.5173,1.26578,0.69283,1.44299,-28.69422
1775559.00154,125.0,4.36941,1.40363,0.78665,1.60903,-29.26815
1775559.33754,125.0,3.45686,1.52216,0.95478,1.79683,-32.09818
1775559.75554,125.0,2.73547,1.60961,1.07275,1.93433,-33.68194
1775560.28053,125.0,2.16054,1.76699,1.15817,2.11273,-33.24288
1775560.94053,125.0,1.70952,1.95677,1.25226,2.32317,-32.61761
1775561.76853,125.0,1.35352,2.17591,1.31136,2.54052,-31.07615
1775562.81153,125.0,1.07079,2.47207,1.35847,2.82074,-28.78996
1775564.12553,125.0,0.84734,2.81231,1.46956,3.17312,-27.58916
1775565.78153,125.0,0.67072,3.11208,1.64323,3.51927,-27.83474
1775567.86953,125.0,0.53067,3.29963,1.86991,3.79265,-29.54035
1775570.50653,125.0,0.41976,3.37657,2.03461,3.94219,-31.07176
1775573.83852,125.0,0.33183,3.42042,2.08955,4.00817,-31.42091
1775578.04352,125.0,0.26261,3.5238,2.04221,4.07281,-30.09435
1775583.35152,125.0,0.20791,3.77481,1.9112,4.23106,-26.85325
1775590.05651,125.0,0.16452,4.30502,1.74703,4.646,-22.0879
1775598.5325,125.0,0.13007,5.25189,1.72828,5.52895,-18.21519
1775609.2225,125.0,0.10309,6.5646,2.18393,6.91835,-18.40143
1775622.73649,125.0,0.08153,7.90958,3.36301,8.59484,-23.03433
1775639.83447,125.0,0.06443,8.91976,5.04298,10.24665,-29.48257
1775661.42046,125.0,0.05102,8.85864,7.26686,11.45787,-39.36248
1775688.66344,125.0,0.04042,7.47683,8.9885,11.69171,-50.24558
1775723.15841,125.0,0.03192,5.09874,9.0286,10.36884,-60.54517
1775810.21934,125.0,0.02528,5.70316,0.85087,5.76628,-8.48551
1775865.2853,125.0,0.01999,12.46345,-3.99033,13.08665,17.75314
1788888.3319,126.0,20004.453,0.35266,-0.01503,0.35298,2.4403
1788888.4739,126.0,15829.126,0.35972,0.00085,0.35973,-0.13542
1788888.6159,126.0,12516.703,0.36848,0.01877,0.36896,-2.91594
1788888.7579,126.0,9909.4424,0.37853,0.03305,0.37997,-4.99068
1788888.9229,126.0,7835.48,0.3882,0.04445,0.39073,-6.53255
1788889.1229,126.0,6217.2461,0.39831,0.05379,0.40192,-7.69046
1788889.3619,126.0,4905.291,0.4094,0.06443,0.41444,-8.94385
1788889.5999,126.0,3881.2737,0.4222,0.0719,0.42828,-9.66405
1788889.8379,126.0,3070.9827,0.43416,0.08215,0.44187,-10.71487
1788890.0759,126.0,2430.7778,0.44697,0.09029,0.456,-11.42062
1788890.3139,126.0,1923.1537,0.46238,0.09829,0.47271,-12.0003
1788890.5519,126.0,1522.4358,0.47635,0.10654,0.48812,-12.60772
1788890.7909,126.0,1203.8446,0.49327,0.11501,0.5065,-13.12411
1788891.0289,126.0,952.86591,0.51097,0.12388,0.52577,-13.62777
1788891.2669,126.0,754.27557,0.52925,0.13274,0.54564,-14.07944
1788891.50489,126.0,596.71857,0.54849,0.14109,0.56634,-14.42568
1788891.74189,126.0,471.96338,0.56676,0.1506,0.58643,-14.8803
1788891.98089,126.0,373.20856,0.59005,0.16013,0.61139,-15.18336
1788892.21889,126.0,295.47278,0.61416,0.17174,0.63772,-15.62271
1788892.45789,126.0,233.87738,0.63845,0.1803,0.66342,-15.76984
1788892.69589,126.0,185.05922,0.66539,0.19125,0.69233,-16.0358
1788892.93189,126.0,146.35823,0.69291,0.20464,0.7225,-16.45339
1788893.16889,126.0,115.77804,0.72133,0.21764,0.75345,-16.7894
1788893.40289,126.0,91.6721,0.75373,0.22949,0.78789,-16.93376
1788893.64889,126.0,72.51701,0.78126,0.24187,0.81785,-17.20211
1788893.87789,126.0,57.36816,0.81381,0.25456,0.85269,-17.36943
1788894.11389,126.0,45.3629,0.8463,0.27066,0.88853,-17.73511
1788894.34689,126.0,35.93134,0.88053,0.29388,0.92828,-18.4566
1788894.59689,126.0,28.40909,0.91213,0.31887,0.96626,-19.26876
1788894.81089,126.0,22.48202,0.94879,0.35056,1.01148,-20.27824
1788895.07589,126.0,17.79613,0.99349,0.38674,1.06611,-21.26972
1788895.32889,126.0,14.06813,1.03146,0.42067,1.11394,-22.18784
1788895.54489,126.0,11.1448,1.07828,0.49229,1.18534,-24.53893
1788895.81189,126.0,8.81772,1.12646,0.53693,1.24788,-25.48506
1788895.98989,126.0,6.97545,1.20303,0.60598,1.34703,-26.73512
1788896.20789,126.0,5.5173,1.29597,0.72902,1.48695,-29.3588
1788896.47689,126.0,4.36941,1.35205,0.82222,1.58243,-31.30508
1788896.81289,126.0,3.45686,1.47582,0.91311,1.73546,-31.74573
1788897.23089,126.0,2.73547,1.61123,1.01898,1.9064,-32.31029
1788897.75589,126.0,2.16054,1.80597,1.10006,2.11463,-31.34658
1788898.41589,126.0,1.70952,2.0687,1.23163,2.40758,-30.76802
1788899.24389,126.0,1.35352,2.29867,1.42003,2.70192,-31.70615
1788900.28689,126.0,1.07079,2.46605,1.57231,2.92465,-32.52094
1788901.60089,126.0,0.84734,2.61693,1.64813,3.09268,-32.20256
1788903.25689,126.0,0.67072,2.78496,1.67881,3.25183,-31.08211
1788905.34488,126.0,0.53067,2.98712,1.63975,3.40759,-28.76419
1788907.98188,126.0,0.41976,3.25793,1.57514,3.61872,-25.80281
1788911.31288,126.0,0.33183,3.65921,1.53507,3.96816,-22.75841
1788915.51888,126.0,0.26261,4.21769,1.64931,4.5287,-21.35782
1788920.82687,126.0,0.20791,4.82375,2.06107,5.24563,-23.13578
1788927.53187,126.0,0.16452,5.26919,2.77218,5.95394,-27.74934
1788936.00786,126.0,0.13007,5.38866,3.58588,6.47272,-33.64174
1788946.69785,126.0,0.10309,5.18841,4.20715,6.6798,-39.03771
1788960.21184,126.0,0.08153,4.84906,4.37194,6.52896,-42.03798
1788977.30983,126.0,0.06443,4.68262,4.04238,6.1861,-40.80317
1788998.89581,126.0,0.05102,5.11431,2.62517,5.74871,-27.17136
1789026.13879,126.0,0.04042,7.32564,0.4918,7.34213,-3.84074
1789060.63476,126.0,0.03192,12.41061,-1.02655,12.453,4.7285
1789147.6957,126.0,0.02528,23.64075,6.89929,24.62693,-16.26929
1789202.76065,126.0,0.01999,25.59601,15.28879,29.81448,-30.85035
1802179.69072,127.0,20004.453,0.35351,-0.01567,0.35386,2.53842
1802179.83272,127.0,15829.126,0.35936,0.00318,0.35938,-0.50689
1802179.97472,127.0,12516.703,0.36627,0.01905,0.36676,-2.97735
1802180.11672,127.0,9909.4424,0.37728,0.03305,0.37873,-5.00685
1802180.28172,127.0,7835.48,0.38817,0.04463,0.39073,-6.55825
1802180.48172,127.0,6217.2461,0.39883,0.05412,0.40248,-7.72803
1802180.72072,127.0,4905.291,0.40964,0.06481,0.41473,-8.99079
1802180.95872,127.0,3881.2737,0.42169,0.0735,0.42805,-9.88757
1802181.19672,127.0,3070.9827,0.4341,0.08255,0.44188,-10.76657
1802181.43472,127.0,2430.7778,0.44807,0.09162,0.45734,-11.55602
1802181.67272,127.0,1923.1537,0.46292,0.09985,0.47356,-12.17246
1802181.91072,127.0,1522.4358,0.47769,0.10661,0.48944,-12.58047
1802182.14872,127.0,1203.8446,0.49426,0.11697,0.50791,-13.31441
1802182.38772,127.0,952.86591,0.51124,0.12348,0.52594,-13.57889
1802182.62572,127.0,754.27557,0.52862,0.13282,0.54505,-14.10413
1802182.86372,127.0,596.71857,0.54831,0.14186,0.56636,-14.50518
1802183.10072,127.0,471.96338,0.56944,0.14869,0.58854,-14.63442
1802183.33972,127.0,373.20856,0.59029,0.15829,0.61115,-15.01076
1802183.57772,127.0,295.47278,0.61323,0.16978,0.6363,-15.47574
1802183.81672,127.0,233.87738,0.63937,0.18104,0.6645,-15.80992
1802184.05472,127.0,185.05922,0.66537,0.19215,0.69256,-16.10806
1802184.29072,127.0,146.35823,0.69179,0.2028,0.7209,-16.33893
1802184.52672,127.0,115.77804,0.7215,0.21473,0.75277,-16.57412
1802184.76171,127.0,91.6721,0.75215,0.22768,0.78586,-16.84108
1802185.00671,127.0,72.51701,0.78143,0.23985,0.81741,-17.06302
1802185.23571,127.0,57.36816,0.81643,0.25676,0.85586,-17.458
1802185.47271,127.0,45.3629,0.8501,0.27186,0.89252,-17.73438
1802185.70471,127.0,35.93134,0.87739,0.29349,0.92518,-18.49538
1802185.95571,127.0,28.40909,0.91608,0.31152,0.9676,-18.78109
1802186.16971,127.0,22.48202,0.94878,0.34277,1.0088,-19.86379
1802186.43471,127.0,17.79613,0.98167,0.38251,1.05356,-21.2885
1802186.68671,127.0,14.06813,1.03822,0.42926,1.12346,-22.46317
1802186.90271,127.0,11.1448,1.07077,0.47548,1.17159,-23.944
1802187.17071,127.0,8.81772,1.14358,0.53695,1.26337,-25.15139
1802187.34871,127.0,6.97545,1.20714,0.64632,1.36928,-28.16511
1802187.56671,127.0,5.5173,1.26306,0.70553,1.44675,-29.1871
1802187.83571,127.0,4.36941,1.36087,0.80245,1.57984,-30.52634
1802188.17071,127.0,3.45686,1.493,0.88342,1.73478,-30.61318
1802188.58971,127.0,2.73547,1.68846,1.02422,1.97482,-31.24116
1802189.11471,127.0,2.16054,1.84153,1.2098,2.20337,-33.30296
1802189.77371,127.0,1.70952,1.97171,1.3315,2.37919,-34.03119
1802190.60171,127.0,1.35352,2.14924,1.40014,2.56508,-33.08251
1802191.64471,127.0,1.07079,2.36362,1.44809,2.77194,-31.49402
1802192.95871,127.0,0.84734,2.60541,1.46027,2.98673,-29.26964
1802194.61471,127.0,0.67072,2.91034,1.46769,3.25948,-26.76187
1802196.70371,127.0,0.53067,3.28856,1.50111,3.61496,-24.53499
1802199.3397,127.0,0.41976,3.69306,1.69169,4.06209,-24.61118
1802202.6717,127.0,0.33183,3.99684,2.04206,4.48829,-27.0634
1802206.8767,127.0,0.26261,4.10974,2.44063,4.77981,-30.70464
1802212.18569,127.0,0.20791,4.06274,2.73144,4.89557,-33.91348
1802218.88969,127.0,0.16452,4.00075,2.82083,4.89521,-35.1867
1802227.36568,127.0,0.13007,4.08621,2.6663,4.87917,-33.12492
1802238.05667,127.0,0.10309,4.51982,2.25175,5.04967,-26.48219
1802251.56966,127.0,0.08153,5.65136,1.71286,5.90524,-16.86143
1802268.66765,127.0,0.06443,7.55826,1.4669,7.69929,-10.98336
1802290.25363,127.0,0.05102,10.56638,2.19,10.79095,-11.70939
1802317.49661,127.0,0.04042,13.77803,4.93077,14.63375,-19.69084
1802351.99259,127.0,0.03192,15.67057,9.84818,18.5082,-32.14734
1802439.05352,127.0,0.02528,9.69308,16.40344,19.05331,-59.42041
1802494.11848,127.0,0.01999,5.11365,14.41356,15.29379,-70.46629
1815454.65516,128.0,20004.453,0.35409,-0.01465,0.35439,2.36949
1815454.79716,128.0,15829.126,0.36216,0.00251,0.36217,-0.39711
1815454.93916,128.0,12516.703,0.36851,0.01893,0.369,-2.94006
1815455.08116,128.0,9909.4424,0.37737,0.03245,0.37876,-4.91408
1815455.24616,128.0,7835.48,0.38884,0.04476,0.39141,-6.56718
1815455.44716,128.0,6217.2461,0.39941,0.05491,0.40317,-7.82807
1815455.68516,128.0,4905.291,0.41007,0.0655,0.41527,-9.0747
1815455.92316,128.0,3881.2737,0.42309,0.07413,0.42954,-9.93745
1815456.16116,128.0,3070.9827,0.43439,0.08182,0.44202,-10.66659
1815456.39916,128.0,2430.7778,0.44906,0.0914,0.45827,-11.5041
1815456.63816,128.0,1923.1537,0.46202,0.09788,0.47228,-11.96144
1815456.87616,128.0,1522.4358,0.47799,0.10741,0.48991,-12.66527
1815457.11416,128.0,1203.8446,0.49213,0.11538,0.50548,-13.19447
1815457.35216,128.0,952.86591,0.51141,0.12344,0.5261,-13.57047
1815457.59116,128.0,754.27557,0.52877,0.13286,0.5452,-14.10381
1815457.82816,128.0,596.71857,0.5479,0.14004,0.56551,-14.33724
1815458.06616,128.0,471.96338,0.56935,0.15131,0.58912,-14.88261
1815458.30516,128.0,373.20856,0.5902,0.16055,0.61165,-15.21817
1815458.54216,128.0,295.47278,0.61382,0.17097,0.63719,-15.56432
1815458.78216,128.0,233.87738,0.6403,0.18107,0.66541,-15.79031
1815459.02016,128.0,185.05922,0.66571,0.19067,0.69248,-15.98284
1815459.25616,128.0,146.35823,0.69489,0.20267,0.72385,-16.26
1815459.49216,128.0,115.77804,0.72473,0.21532,0.75604,-16.54697
1815459.72616,128.0,91.6721,0.75404,0.22804,0.78777,-16.82656
1815459.97216,128.0,72.51701,0.78416,0.24141,0.82048,-17.11115
1815460.20116,128.0,57.36816,0.81215,0.25598,0.85154,-17.49409
1815460.43816,128.0,45.3629,0.84605,0.27425,0.88939,-17.96057
1815460.67016,128.0,35.93134,0.88356,0.29018,0.92999,-18.18129
1815460.92016,128.0,28.40909,0.91642,0.31947,0.97051,-19.21877
1815461.13516,128.0,22.48202,0.95554,0.34847,1.0171,-20.03597
1815461.39916,128.0,17.79613,0.99226,0.37887,1.06213,-20.89826
1815461.65216,128.0,14.06813,1.02287,0.4226,1.10673,-22.44794
1815461.86816,128.0,11.1448,1.08941,0.475,1.18846,-23.55785
1815462.13516,128.0,8.81772,1.11791,0.54877,1.24534,-26.14595
1815462.31316,128.0,6.97545,1.1957,0.61744,1.34571,-27.31127
1815462.53116,128.0,5.5173,1.28972,0.68314,1.45947,-27.9093
1815462.80116,128.0,4.36941,1.40331,0.83213,1.63148,-30.66678
1815463.13616,128.0,3.45686,1.47067,0.952,1.75191,-32.916
1815463.55416,128.0,2.73547,1.60451,1.03548,1.90962,-32.83643
1815464.08016,128.0,2.16054,1.77367,1.14211,2.10958,-32.77847
1815464.73916,128.0,1.70952,1.96894,1.2192,2.31585,-31.76655
1815465.56716,128.0,1.35352,2.24678,1.29191,2.59173,-29.89918
1815466.61015,128.0,1.07079,2.55955,1.43251,2.93315,-29.23457
1815467.92415,128.0,0.84734,2.80948,1.62323,3.2447,-30.01794
1815469.58015,128.0,0.67072,3.00032,1.791,3.49422,-30.83455
1815471.66915,128.0,0.53067,3.08922,1.88293,3.61783,-31.36295
1815474.30515,128.0,0.41976,3.19396,1.89009,3.71131,-30.61581
1815477.63715,128.0,0.33183,3.35596,1.82903,3.82201,-28.59083
1815481.84214,128.0,0.26261,3.64581,1.72545,4.0335,-25.32674
1815487.15014,128.0,0.20791,4.15864,1.64383,4.47174,-21.56795
1815493.85513,128.0,0.16452,4.96545,1.76115,5.26852,-19.52863
1815502.33113,128.0,0.13007,5.95275,2.31746,6.38795,-21.27145
1815513.02112,128.0,0.10309,6.78826,3.39019,7.58775,-26.53847
1815526.53511,128.0,0.08153,7.13265,4.78205,8.58735,-33.83967
1815543.63309,128.0,0.06443,7.0422,6.08159,9.30475,-40.81366
1815565.22008,128.0,0.05102,6.03411,6.74842,9.05271,-48.19846
1815592.46106,128.0,0.04042,4.81249,6.01195,7.70088,-51.32315
1815626.95703,128.0,0.03192,4.56965,3.16542,5.55892,-34.71054
1815714.01796,128.0,0.02528,14.11911,-2.73845,14.38222,10.97641
1815769.08292,128.0,0.01999,23.14567,-1.39007,23.18738,3.43691
1828709.12244,129.0,20004.453,0.35195,-0.01497,0.35227,2.43541
1828709.26444,129.0,15829.126,0.36012,0.00256,0.36013,-0.40685
1828709.40644,129.0,12516.703,0.36897,0.01935,0.36947,-3.00134
1828709.54844,129.0,9909.4424,0.37884,0.03287,0.38026,-4.95857
1828709.71344,129.0,7835.48,0.38787,0.04477,0.39045,-6.58396
1828709.91344,129.0,6217.2461,0.39897,0.05484,0.40272,-7.82716
1828710.15244,129.0,4905.291,0.41055,0.06532,0.41572,-9.03997
1828710.39044,129.0,3881.2737,0.42278,0.07305,0.42905,-9.80264
1828710.62844,129.0,3070.9827,0.43574,0.08258,0.4435,-10.73059
1828710.86644,129.0,2430.7778,0.44743,0.09159,0.45671,-11.5691
1828711.10444,129.0,1923.1537,0.46347,0.09699,0.47351,-11.81965
1828711.34244,129.0,1522.4358,0.48012,0.1069,0.49187,-12.55191
1828711.58044,129.0,1203.8446,0.49361,0.11556,0.50696,-13.17634
1828711.81944,129.0,952.86591,0.51195,0.12422,0.52681,-13.63831
1828712.05744,129.0,754.27557,0.52939,0.13168,0.54552,-13.96829
1828712.29544,129.0,596.71857,0.54903,0.14246,0.56721,-14.54603
1828712.53244,129.0,471.96338,0.56856,0.15075,0.58821,-14.85006
1828712.77144,129.0,373.20856,0.59027,0.16069,0.61175,-15.22853
1828713.00944,129.0,295.47278,0.61396,0.17098,0.63732,-15.56178
1828713.24843,129.0,233.87738,0.64142,0.181,0.66646,-15.75824
1828713.48643,129.0,185.05922,0.66612,0.19157,0.69312,-16.04482
1828713.72243,129.0,146.35823,0.69359,0.2044,0.72308,-16.42008
1828713.95943,129.0,115.77804,0.72239,0.21741,0.75439,-16.74937
1828714.19343,129.0,91.6721,0.75292,0.22816,0.78673,-16.8582
1828714.43843,129.0,72.51701,0.78258,0.24257,0.81931,-17.2214
1828714.66843,129.0,57.36816,0.81427,0.25382,0.85291,-17.31294
1828714.90443,129.0,45.3629,0.84697,0.26979,0.8889,-17.66868
1828715.13643,129.0,35.93134,0.88181,0.29467,0.92974,-18.47765
1828715.38743,129.0,28.40909,0.91094,0.31476,0.96379,-19.06181
1828715.60143,129.0,22.48202,0.94578,0.348,1.00777,-20.20123
1828715.86643,129.0,17.79613,0.98955,0.38818,1.06296,-21.41921
1828716.11843,129.0,14.06813,1.03467,0.42248,1.1176,-22.21127
1828716.33443,129.0,11.1448,1.07263,0.489,1.17883,-24.50764
1828716.60243,129.0,8.81772,1.1305,0.53651,1.25135,-25.38773
1828716.78043,129.0,6.97545,1.21891,0.6107,1.36334,-26.61183
1828716.99843,129.0,5.5173,1.27394,0.73434,1.47044,-29.96046
1828717.26743,129.0,4.36941,1.35753,0.80567,1.5786,-30.68842
1828717.60243,129.0,3.45686,1.47686,0.91324,1.73641,-31.7311
1828718.02143,129.0,2.73547,1.62257,0.99978,1.90585,-31.64014
1828718.54643,129.0,2.16054,1.85168,1.11296,2.16041,-31.00808
1828719.20543,129.0,1.70952,2.07614,1.29676,2.44785,-31.989
1828720.03443,129.0,1.35352,2.23912,1.46257,2.67446,-33.15225
1828721.07643,129.0,1.07079,2.39477,1.55181,2.8536,-32.94318
1828722.39043,129.0,0.84734,2.57871,1.58511,3.02693,-31.57867
1828724.04643,129.0,0.67072,2.78988,1.58696,3.20965,-29.63249
1828726.13542,129.0,0.53067,3.04409,1.54776,3.41498,-26.95094
1828728.77142,129.0,0.41976,3.4011,1.51404,3.72287,-23.99688
1828732.10342,129.0,0.33183,3.87834,1.59169,4.19226,-22.31351
1828736.30842,129.0,0.26261,4.39627,1.90436,4.79101,-23.4211
1828741.61741,129.0,0.20791,4.77937,2.466,5.37806,-27.29231
1828748.32141,129.0,0.16452,4.89021,3.11504,5.79807,-32.49689
1828756.7984,129.0,0.13007,4.7627,3.61024,5.97638,-37.16298
1828767.48839,129.0,0.10309,4.55226,3.7592,5.90378,-39.54952
1828781.00238,129.0,0.08153,4.51378,3.41847,5.66217,-37.13812
1828798.09937,129.0,0.06443,4.96295,2.66034,5.63101,-28.19309
1828819.68635,129.0,0.05102,6.61722,1.24121,6.73262,-10.6237
1828846.92833,129.0,0.04042,10.29017,0.2472,10.29314,-1.37614
1828881.4243,129.0,0.03192,15.97675,1.43879,16.04141,-5.1459
1828968.48524,129.0,0.02528,21.41711,12.89916,25.00162,-31.05984
1829023.55019,129.0,0.01999,18.96567,19.48904,27.1941,-45.77974
1841966.56411,130.0,20004.453,0.35272,-0.01675,0.35312,2.71868
1841966.70611,130.0,15829.126,0.36115,0.00366,0.36117,-0.58079
1841966.84811,130.0,12516.703,0.36776,0.01898,0.36825,-2.95508
1841966.99011,130.0,9909.4424,0.37805,0.03398,0.37957,-5.13571
1841967.15511,130.0,7835.48,0.38619,0.04528,0.38883,-6.68664
1841967.35511,130.0,6217.2461,0.39827,0.05472,0.40201,-7.82285
1841967.59411,130.0,4905.291,0.41065,0.06652,0.416,-9.20101
1841967.83211,130.0,3881.2737,0.42182,0.073,0.42809,-9.81825
1841968.07011,130.0,3070.9827,0.4336,0.08229,0.44134,-10.7462
1841968.30811,130.0,2430.7778,0.44725,0.08974,0.45616,-11.34522
1841968.54611,130.0,1923.1537,0.46304,0.09669,0.47303,-11.79507
1841968.78411,130.0,1522.4358,0.47691,0.10731,0.48883,-12.68046
1841969.02211,130.0,1203.8446,0.49433,0.11458,0.50743,-13.05047
1841969.26111,130.0,952.86591,0.51079,0.12496,0.52585,-13.74644
1841969.49911,130.0,754.27557,0.52967,0.1325,0.54599,-14.04427
1841969.73711,130.0,596.71857,0.54739,0.14032,0.56509,-14.37812
1841969.97411,130.0,471.96338,0.56761,0.14974,0.58703,-14.77849
1841970.21311,130.0,373.20856,0.58903,0.15936,0.61021,-15.13914
1841970.45111,130.0,295.47278,0.61387,0.17094,0.63723,-15.56056
1841970.6901,130.0,233.87738,0.63785,0.17969,0.66268,-15.73333
1841970.9281,130.0,185.05922,0.66525,0.19118,0.69217,-16.03348
1841971.1641,130.0,146.35823,0.6928,0.20274,0.72186,-16.31184
1841971.4011,130.0,115.77804,0.72147,0.21568,0.75301,-16.64383
1841971.6351,130.0,91.6721,0.75046,0.22732,0.78414,-16.85224
1841971.8801,130.0,72.51701,0.78192,0.23895,0.81761,-16.99272
1841972.1101,130.0,57.36816,0.81697,0.254,0.85555,-17.27088
1841972.3461,130.0,45.3629,0.84961,0.26972,0.8914,-17.61272
1841972.5781,130.0,35.93134,0.87644,0.29289,0.92409,-18.4788
1841972.8291,130.0,28.40909,0.91436,0.31161,0.966,-18.819
1841973.0431,130.0,22.48202,0.9469,0.34189,1.00673,-19.85241
1841973.3081,130.0,17.79613,0.98094,0.38338,1.0532,-21.34675
1841973.5601,130.0,14.06813,1.03768,0.42641,1.12187,-22.33915
1841973.7761,130.0,11.1448,1.06969,0.47635,1.17096,-24.00409
1841974.0441,130.0,8.81772,1.13812,0.53472,1.25748,-25.16522
1841974.2221,130.0,6.97545,1.21111,0.64107,1.37031,-27.89361
1841974.4401,130.0,5.5173,1.2605,0.70649,1.44498,-29.26991
1841974.7091,130.0,4.36941,1.36115,0.80375,1.58074,-30.56163
1841975.0441,130.0,3.45686,1.48418,0.8878,1.72944,-30.8868
1841975.4631,130.0,2.73547,1.68172,1.01282,1.96316,-31.05856
1841975.9881,130.0,2.16054,1.85142,1.20241,2.20761,-33.00183
1841976.6471,130.0,1.70952,1.98054,1.33896,2.39067,-34.06094
1841977.4761,130.0,1.35352,2.14952,1.41155,2.57155,-33.2921
1841978.5191,130.0,1.07079,2.35982,1.46051,2.77522,-31.75373
1841979.8321,130.0,0.84734,2.5951,1.47649,2.98573,-29.63775
1841981.4881,130.0,0.67072,2.88884,1.48057,3.24615,-27.13573
1841983.57709,130.0,0.53067,3.25276,1.4907,3.57808,-24.62139
1841986.21309,130.0,0.41976,3.67452,1.64999,4.02797,-24.18177
1841989.54509,130.0,0.33183,4.02353,1.98488,4.48648,-26.25796
1841993.75109,130.0,0.26261,4.18146,2.41005,4.82628,-29.95774
1841999.05908,130.0,0.20791,4.1561,2.76159,4.98995,-33.60268
1842005.76308,130.0,0.16452,4.07168,2.91463,5.00735,-35.59623
1842014.24007,130.0,0.13007,4.09547,2.81251,4.9682,-34.47883
1842024.93006,130.0,0.10309,4.4317,2.42397,5.0513,-28.67691
1842038.44305,130.0,0.08153,5.41048,1.82312,5.70939,-18.62184
1842055.54104,130.0,0.06443,7.21599,1.42032,7.35444,-11.13512
1842077.12802,130.0,0.05102,10.26022,1.84937,10.42556,-10.21768
1842104.37,130.0,0.04042,13.72634,4.23513,14.36484,-17.14711
1842138.86597,130.0,0.03192,16.16481,9.02941,18.51571,-29.18704
1842225.92691,130.0,0.02528,11.04608,16.54546,19.89392,-56.27213
1842280.99186,130.0,0.01999,6.17782,15.43898,16.62912,-68.19145
1855196.24242,131.0,20004.453,0.35242,-0.01494,0.35274,2.42703
1855196.38442,131.0,15829.126,0.36006,0.00224,0.36007,-0.3557
1855196.52642,131.0,12516.703,0.36878,0.01889,0.36926,-2.93234
1855196.66842,131.0,9909.4424,0.37718,0.03249,0.37858,-4.92338
1855196.83342,131.0,7835.48,0.38795,0.04278,0.3903,-6.29229
1855197.03342,131.0,6217.2461,0.39799,0.05442,0.40169,-7.78608
1855197.27142,131.0,4905.291,0.40972,0.06426,0.41473,-8.91423
1855197.51042,131.0,3881.2737,0.42199,0.07375,0.42838,-9.91297
1855197.74842,131.0,3070.9827,0.43393,0.08072,0.44137,-10.53787
1855197.98642,131.0,2430.7778,0.448,0.08948,0.45685,-11.29531
1855198.22442,131.0,1923.1537,0.46213,0.09816,0.47244,-11.99223
1855198.46242,131.0,1522.4358,0.47629,0.10683,0.48812,-12.64155
1855198.70042,131.0,1203.8446,0.4935,0.11405,0.50651,-13.01298
1855198.93942,131.0,952.86591,0.51075,0.12299,0.52535,-13.53953
1855199.17742,131.0,754.27557,0.52804,0.13085,0.54401,-13.91816
1855199.41542,131.0,596.71857,0.54683,0.14095,0.5647,-14.45399
1855199.65242,131.0,471.96338,0.56768,0.14996,0.58716,-14.7972
1855199.89141,131.0,373.20856,0.59008,0.15881,0.61108,-15.06374
1855200.12941,131.0,295.47278,0.61356,0.16878,0.63635,-15.38071
1855200.36841,131.0,233.87738,0.63833,0.18124,0.66356,-15.85091
1855200.60641,131.0,185.05922,0.66453,0.19123,0.6915,-16.05413
1855200.84241,131.0,146.35823,0.69213,0.20236,0.72111,-16.29749
1855201.07941,131.0,115.77804,0.72078,0.21468,0.75208,-16.58605
1855201.31341,131.0,91.6721,0.74945,0.2269,0.78304,-16.84386
1855201.55941,131.0,72.51701,0.78094,0.23765,0.8163,-16.92577
1855201.78841,131.0,57.36816,0.81506,0.25428,0.8538,-17.32663
1855202.02441,131.0,45.3629,0.8497,0.26955,0.89143,-17.60029
1855202.25741,131.0,35.93134,0.8778,0.29237,0.92521,-18.42152
1855202.50741,131.0,28.40909,0.91481,0.31143,0.96636,-18.8002
1855202.72141,131.0,22.48202,0.94688,0.34113,1.00646,-19.81243
1855202.98641,131.0,17.79613,0.97943,0.38231,1.0514,-21.3229
1855203.23941,131.0,14.06813,1.03623,0.42893,1.12149,-22.48621
1855203.45541,131.0,11.1448,1.06907,0.47632,1.17037,-24.0151
1855203.72241,131.0,8.81772,1.13879,0.53565,1.25848,-25.19079
1855203.90041,131.0,6.97545,1.20649,0.64488,1.36802,-28.1251
1855204.11841,131.0,5.5173,1.25964,0.70639,1.44418,-29.28308
1855204.38741,131.0,4.36941,1.35756,0.80177,1.57664,-30.56596
1855204.72241,131.0,3.45686,1.48521,0.88311,1.72793,-30.73563
1855205.14141,131.0,2.73547,1.68203,1.01819,1.9662,-31.18802
1855205.66641,131.0,2.16054,1.84494,1.20685,2.20461,-33.19035
1855206.32641,131.0,1.70952,1.9729,1.33831,2.38399,-34.15073
1855207.15441,131.0,1.35352,2.14558,1.40945,2.56711,-33.30113
1855208.19741,131.0,1.07079,2.35722,1.45832,2.77185,-31.74347
1855209.51141,131.0,0.84734,2.59547,1.47413,2.98488,-29.59486
1855211.16641,131.0,0.67072,2.89463,1.47755,3.24993,-27.04186
1855213.2554,131.0,0.53067,3.26681,1.49995,3.59471,-24.66219
1855215.8924,131.0,0.41976,3.68615,1.67156,4.04745,-24.3929
1855219.2234,131.0,0.33183,4.01807,2.01679,4.49581,-26.6534
1855223.4294,131.0,0.26261,4.16037,2.4354,4.82078,-30.34391
1855228.73739,131.0,0.20791,4.12635,2.76536,4.96729,-33.8289
1855235.44139,131.0,0.16452,4.04944,2.89383,4.97717,-35.5505
1855243.91838,131.0,0.13007,4.09367,2.77342,4.94469,-34.11729
1855254.60837,131.0,0.10309,4.46944,2.37754,5.06247,-28.01099
1855268.12236,131.0,0.08153,5.49726,1.79208,5.78199,-18.05576
1855285.22035,131.0,0.06443,7.32968,1.43393,7.46863,-11.06917
1855306.80633,131.0,0.05102,10.37462,1.9518,10.55662,-10.65466
1855334.04931,131.0,0.04042,13.75652,4.43744,14.4545,-17.87814
1855368.54428,131.0,0.03192,16.03552,9.25318,18.51376,-29.98677
1855455.60522,131.0,0.02528,10.66466,16.2791,19.46136,-56.77064
1855510.67017,131.0,0.01999,6.05839,14.8367,16.02597,-67.78792
1868411.56215,132.0,20004.453,0.35204,-0.01576,0.3524,2.56353
1868411.70415,132.0,15829.126,0.36067,0.00379,0.36069,-0.60222
1868411.84615,132.0,12516.703,0.36785,0.01757,0.36827,-2.73402
1868411.98815,132.0,9909.4424,0.37775,0.03265,0.37916,-4.9404
1868412.15315,132.0,7835.48,0.38762,0.04512,0.39024,-6.64002
1868412.35315,132.0,6217.2461,0.39941,0.05523,0.40321,-7.87286
1868412.59215,132.0,4905.291,0.40954,0.0642,0.41454,-8.90976
1868412.83015,132.0,3881.2737,0.42191,0.07338,0.42825,-9.86684
1868413.06815,132.0,3070.9827,0.43363,0.08042,0.44102,-10.50619
1868413.30615,132.0,2430.7778,0.44674,0.09138,0.45599,-11.56082
1868413.54415,132.0,1923.1537,0.46204,0.09861,0.47244,-12.04735
1868413.78215,132.0,1522.4358,0.47786,0.10697,0.48969,-12.61787
1868414.02015,132.0,1203.8446,0.49452,0.1154,0.50781,-13.13501
1868414.25915,132.0,952.86591,0.51083,0.12408,0.52568,-13.6526
1868414.49715,132.0,754.27557,0.52792,0.13201,0.54418,-14.03928
1868414.73515,132.0,596.71857,0.54728,0.14011,0.56493,-14.36046
1868414.97215,132.0,471.96338,0.56759,0.14838,0.58667,-14.65051
1868415.21115,132.0,373.20856,0.58974,0.15893,0.61078,-15.08196
1868415.44915,132.0,295.47278,0.61233,0.1696,0.63539,-15.48148
1868415.68814,132.0,233.87738,0.63725,0.18059,0.66234,-15.82213
1868415.92614,132.0,185.05922,0.66411,0.19183,0.69126,-16.11175
1868416.16214,132.0,146.35823,0.69246,0.20107,0.72106,-16.19194
1868416.39914,132.0,115.77804,0.72223,0.2131,0.75301,-16.43892
1868416.63314,132.0,91.6721,0.751,0.22627,0.78434,-16.76723
1868416.87814,132.0,72.51701,0.78087,0.23933,0.81673,-17.04004
1868417.10714,132.0,57.36816,0.8135,0.25616,0.85288,-17.47871
1868417.34414,132.0,45.3629,0.84821,0.27225,0.89083,-17.79489
1868417.57614,132.0,35.93134,0.87635,0.28893,0.92275,-18.2471
1868417.82714,132.0,28.40909,0.91598,0.31158,0.96752,-18.78612
1868418.04114,132.0,22.48202,0.94858,0.3403,1.00777,-19.73554
