Repository: SebaVillagra00/ICM2985-SOH-IPRE

## Data University of Cambridge (EIS Cambridge)
Data publicada en "Identifying degradation patterns of lithium ion batteries from impedance spectroscopy using machine learning" (Zhang, Tang, Zhang, Wang, Stimming & Lee, 2020) https://www.nature.com/articles/s41467-020-15235-7.

Carpeta contiene:
* Paper de Nature Comunications (IF: 16.6).
* Data frames para IOS.
* Data frames para Windows.

Cada Data frame está contenido en un archivo .txt con las siguientes columnas:
* time/s: tiempo en que se mide la muestra.
* cycle number: ciclo de carga de la batería.
* freq/Hz: frecuencia de la señal de input.
* Re(Z)/Ohm: Parte resistiva de la impedancia.
* Im(Z)/Ohm: Parte reactiva de la impedancia.

File: EIS Cambridge/VisualizacionDatos-CurvasNyquist/EIS_state_VII_25C07.csv (part 13 of 13)
time/s,cycle number,freq/Hz,Re(Z)/Ohm,-Im(Z)/Ohm,|Z|/Ohm,Phase(Z)/deg
1868418.30614,132.0,17.79613,0.98105,0.37734,1.05112,-21.03805
1868418.55814,132.0,14.06813,1.03339,0.43189,1.12001,-22.68183
1868418.77414,132.0,11.1448,1.07136,0.47331,1.17126,-23.83487
1868419.04114,132.0,8.81772,1.14442,0.54319,1.26679,-25.39098
1868419.22014,132.0,6.97545,1.18599,0.64051,1.3479,-28.37208
1868419.43814,132.0,5.5173,1.26666,0.70337,1.44885,-29.04311
1868419.70714,132.0,4.36941,1.356,0.78972,1.56921,-30.21608
1868420.04214,132.0,3.45686,1.51578,0.88703,1.75624,-30.33602
1868420.46114,132.0,2.73547,1.68037,1.06293,1.98833,-32.31562
1868420.98614,132.0,2.16054,1.79356,1.21632,2.16709,-34.14352
1868421.64514,132.0,1.70952,1.94354,1.30247,2.33961,-33.82818
1868422.47314,132.0,1.35352,2.14525,1.3728,2.5469,-32.61626
1868423.51614,132.0,1.07079,2.36977,1.41815,2.76169,-30.89769
1868424.83014,132.0,0.84734,2.64814,1.42795,3.0086,-28.33476
1868426.48614,132.0,0.67072,2.9909,1.47404,3.33441,-26.23594
1868428.57513,132.0,0.53067,3.37761,1.5996,3.73724,-25.34176
1868431.21113,132.0,0.41976,3.69461,1.87228,4.14193,-26.87403
1868434.54313,132.0,0.33183,3.84632,2.20787,4.43496,-29.85677
1868438.74813,132.0,0.26261,3.85045,2.46709,4.57302,-32.64881
1868444.05612,132.0,0.20791,3.81653,2.56541,4.59861,-33.90837
1868450.76112,132.0,0.16452,3.8886,2.47647,4.61022,-32.49124
1868459.23711,132.0,0.13007,4.22562,2.21004,4.76866,-27.61006
1868469.9271,132.0,0.10309,5.05149,1.83732,5.37525,-19.98723
1868483.44109,132.0,0.08153,6.60863,1.66605,6.8154,-14.14957
1868500.53908,132.0,0.06443,8.72728,2.1514,8.98854,-13.84812
1868522.12506,132.0,0.05102,11.23308,3.99826,11.92343,-19.59248
1868549.36804,132.0,0.04042,12.86726,7.40522,14.846,-29.92081
1868583.86301,132.0,0.03192,12.44321,11.73162,17.10159,-43.31398
1868670.92495,132.0,0.02528,5.65388,12.57458,13.78719,-65.78999
1868725.9899,132.0,0.01999,3.87507,7.57324,8.50706,-62.90211
1881616.24769,133.0,20004.453,0.35245,-0.01596,0.35281,2.59236
1881616.38969,133.0,15829.126,0.35967,0.0032,0.35968,-0.50969
1881616.53169,133.0,12516.703,0.36854,0.01875,0.36902,-2.91263
1881616.67369,133.0,9909.4424,0.37678,0.03204,0.37814,-4.86063
1881616.83869,133.0,7835.48,0.38768,0.04446,0.39022,-6.54267
1881617.03869,133.0,6217.2461,0.39742,0.05414,0.40109,-7.75755
1881617.27769,133.0,4905.291,0.40975,0.06504,0.41488,-9.01994
1881617.51569,133.0,3881.2737,0.42256,0.07386,0.42897,-9.91476
1881617.75369,133.0,3070.9827,0.43439,0.08151,0.44197,-10.62721
1881617.99169,133.0,2430.7778,0.44811,0.08962,0.45698,-11.31028
1881618.22969,133.0,1923.1537,0.46167,0.09829,0.47202,-12.01934
1881618.46769,133.0,1522.4358,0.47784,0.10613,0.48949,-12.52237
1881618.70569,133.0,1203.8446,0.49249,0.11493,0.50572,-13.13625
1881618.94469,133.0,952.86591,0.51116,0.12292,0.52574,-13.52173
1881619.18269,133.0,754.27557,0.52991,0.13222,0.54616,-14.00981
1881619.42069,133.0,596.71857,0.54725,0.14089,0.56509,-14.4377
1881619.65769,133.0,471.96338,0.56692,0.1495,0.5863,-14.77276
1881619.89669,133.0,373.20856,0.59126,0.16027,0.6126,-15.16648
1881620.13469,133.0,295.47278,0.61329,0.16917,0.63619,-15.42121
1881620.37369,133.0,233.87738,0.63742,0.17988,0.66232,-15.75897
1881620.61169,133.0,185.05922,0.6643,0.18959,0.69083,-15.92895
1881620.84769,133.0,146.35823,0.69162,0.20363,0.72097,-16.40546
1881621.08469,133.0,115.77804,0.71952,0.21554,0.75111,-16.67597
1881621.31869,133.0,91.6721,0.75097,0.22864,0.785,-16.93329
1881621.56369,133.0,72.51701,0.77868,0.23994,0.81481,-17.12585
1881621.79369,133.0,57.36816,0.8149,0.25413,0.85361,-17.32025
1881622.02969,133.0,45.3629,0.84632,0.26853,0.8879,-17.60367
1881622.26269,133.0,35.93134,0.87709,0.29417,0.92511,-18.54138
1881622.51269,133.0,28.40909,0.90873,0.31076,0.9604,-18.87908
1881622.72669,133.0,22.48202,0.94374,0.34397,1.00447,-20.02562
1881622.99169,133.0,17.79613,0.98377,0.38696,1.05714,-21.47195
1881623.24469,133.0,14.06813,1.03438,0.42218,1.11721,-22.20264
1881623.46069,133.0,11.1448,1.06665,0.48141,1.17025,-24.29117
1881623.72769,133.0,8.81772,1.12996,0.53517,1.25029,-25.34309
1881623.90569,133.0,6.97545,1.22038,0.62564,1.3714,-27.14244
1881624.12369,133.0,5.5173,1.25707,0.72258,1.44995,-29.89088
1881624.39269,133.0,4.36941,1.36016,0.80257,1.57929,-30.54295
1881624.72869,133.0,3.45686,1.47098,0.90446,1.7268,-31.58602
1881625.14669,133.0,2.73547,1.64399,0.99027,1.9192,-31.06285
1881625.67169,133.0,2.16054,1.86657,1.15126,2.19305,-31.66535
1881626.33169,133.0,1.70952,2.03581,1.33621,2.43515,-33.27897
1881627.15969,133.0,1.35352,2.18022,1.45443,2.62082,-33.70733
1881628.20268,133.0,1.07079,2.36037,1.51051,2.80231,-32.61704
1881629.51668,133.0,0.84734,2.57015,1.53575,2.99403,-30.85974
1881631.17168,133.0,0.67072,2.81819,1.53045,3.20694,-28.50471
1881633.26068,133.0,0.53067,3.1193,1.49882,3.46071,-25.66424
1881635.89768,133.0,0.41976,3.53688,1.52975,3.85353,-23.38919
1881639.22868,133.0,0.33183,4.00966,1.74426,4.37262,-23.50978
1881643.43467,133.0,0.26261,4.38886,2.17528,4.89836,-26.36468
1881648.74267,133.0,0.20791,4.54554,2.71546,5.29487,-30.85373
1881655.44666,133.0,0.16452,4.48362,3.15959,5.48505,-35.17221
1881663.92366,133.0,0.13007,4.33974,3.34795,5.48107,-37.64891
1881674.61365,133.0,0.10309,4.3138,3.18058,5.35956,-36.40153
1881688.12764,133.0,0.08153,4.68611,2.59053,5.35448,-28.93427
1881705.22562,133.0,0.06443,5.7692,1.78871,6.04012,-17.22574
1881726.81161,133.0,0.05102,8.26848,0.95383,8.32331,-6.5804
1881754.05459,133.0,0.04042,12.36192,1.41768,12.44295,-6.54217
1881788.54956,133.0,0.03192,17.18724,4.63482,17.8012,-15.09177
1881875.61149,133.0,0.02528,17.30231,15.69341,23.35922,-42.20843
1881930.67645,133.0,0.01999,12.77042,18.9041,22.81334,-55.9595
1894826.48063,134.0,20004.453,0.3525,-0.01631,0.35288,2.64845
1894826.62263,134.0,15829.126,0.36015,0.00226,0.36016,-0.3588
1894826.76463,134.0,12516.703,0.36877,0.01897,0.36926,-2.94538
1894826.90663,134.0,9909.4424,0.37895,0.03281,0.38037,-4.94827
1894827.07163,134.0,7835.48,0.38772,0.04356,0.39016,-6.41075
1894827.27163,134.0,6217.2461,0.39761,0.05431,0.4013,-7.77818
1894827.51063,134.0,4905.291,0.41075,0.06459,0.4158,-8.93659
1894827.74863,134.0,3881.2737,0.42249,0.07323,0.42879,-9.83383
1894827.98663,134.0,3070.9827,0.43296,0.08092,0.44046,-10.58683
1894828.22463,134.0,2430.7778,0.44685,0.09022,0.45587,-11.41508
1894828.46263,134.0,1923.1537,0.46195,0.09933,0.47251,-12.13517
1894828.70063,134.0,1522.4358,0.47628,0.10556,0.48784,-12.4967
1894828.93863,134.0,1203.8446,0.49213,0.11583,0.50558,-13.24436
1894829.17763,134.0,952.86591,0.51147,0.12322,0.52611,-13.54538
1894829.41563,134.0,754.27557,0.52902,0.13062,0.5449,-13.86976
1894829.65263,134.0,596.71857,0.54864,0.13847,0.56585,-14.16477
1894829.89063,134.0,471.96338,0.56727,0.15069,0.58694,-14.87626
1894830.12963,134.0,373.20856,0.5901,0.15922,0.6112,-15.09965
1894830.36663,134.0,295.47278,0.61514,0.17033,0.63828,-15.47755
1894830.60663,134.0,233.87738,0.63864,0.1809,0.66377,-15.81517
1894830.84463,134.0,185.05922,0.66399,0.19014,0.69068,-15.97958
1894831.08063,134.0,146.35823,0.69339,0.20241,0.72233,-16.27358
1894831.31663,134.0,115.77804,0.72219,0.2149,0.75349,-16.5712
1894831.55063,134.0,91.6721,0.75291,0.22584,0.78605,-16.69668
1894831.79663,134.0,72.51701,0.78131,0.2426,0.81811,-17.25
1894832.02563,134.0,57.36816,0.81042,0.25433,0.84939,-17.42329
1894832.26163,134.0,45.3629,0.84248,0.27224,0.88537,-17.90779
1894832.49463,134.0,35.93134,0.88061,0.29135,0.92755,-18.30691
1894832.74463,134.0,28.40909,0.90967,0.31782,0.96359,-19.25839
1894832.95963,134.0,22.48202,0.94868,0.34873,1.01075,-20.1832
1894833.22363,134.0,17.79613,0.99097,0.38159,1.06191,-21.06007
1894833.47663,134.0,14.06813,1.02623,0.41833,1.10822,-22.17774
1894833.69263,134.0,11.1448,1.08415,0.48621,1.18818,-24.15474
1894833.95963,134.0,8.81772,1.11797,0.53826,1.2408,-25.70894
1894834.13763,134.0,6.97545,1.18843,0.60749,1.3347,-27.0749
1894834.35562,134.0,5.5173,1.30354,0.70854,1.48366,-28.52623
1894834.62562,134.0,4.36941,1.36004,0.83877,1.59788,-31.66317
1894834.96062,134.0,3.45686,1.46136,0.91846,1.72602,-32.14923
1894835.37862,134.0,2.73547,1.60747,1.02771,1.90792,-32.59211
1894835.90462,134.0,2.16054,1.77286,1.11782,2.09584,-32.2323
1894836.56362,134.0,1.70952,2.02036,1.20352,2.35166,-30.78203
1894837.39162,134.0,1.35352,2.30257,1.35817,2.67329,-30.53418
1894838.43462,134.0,1.07079,2.52846,1.54692,2.96413,-31.45848
1894839.74862,134.0,0.84734,2.68614,1.68642,3.17165,-32.12155
1894841.40462,134.0,0.67072,2.83564,1.77025,3.34285,-31.9759
1894843.49262,134.0,0.53067,2.9836,1.7549,3.46144,-30.46323
1894846.12962,134.0,0.41976,3.18566,1.69958,3.61068,-28.08032
1894849.46161,134.0,0.33183,3.49082,1.61617,3.8468,-24.84305
1894853.66661,134.0,0.26261,3.97538,1.59026,4.28166,-21.80278
1894858.97561,134.0,0.20791,4.65139,1.77806,4.97965,-20.92003
1894865.6796,134.0,0.16452,5.3672,2.33611,5.85357,-23.52141
1894874.15559,134.0,0.13007,5.85975,3.24224,6.69692,-28.9561
1894884.84559,134.0,0.10309,5.94054,4.2307,7.29307,-35.4575
1894898.35958,134.0,0.08153,5.61828,4.94868,7.48695,-41.37418
1894915.45756,134.0,0.06443,5.19822,5.22891,7.37313,-45.16861
1894937.04355,134.0,0.05102,4.75293,4.33496,6.43291,-42.36673
1894964.28652,134.0,0.04042,5.41667,2.14684,5.8266,-21.62036
1894998.7815,134.0,0.03192,8.69232,-0.8162,8.73055,5.36431
1895085.84243,134.0,0.02528,21.22299,1.60514,21.2836,-4.32517
1895140.90839,134.0,0.01999,26.63096,8.1328,27.84512,-16.98208
1908008.74301,135.0,20004.453,0.35173,-0.01422,0.35202,2.31441
1908008.88501,135.0,15829.126,0.35971,0.00316,0.35972,-0.50391
1908009.02701,135.0,12516.703,0.36928,0.01933,0.36978,-2.99684
1908009.16901,135.0,9909.4424,0.37758,0.03277,0.379,-4.96016
1908009.33401,135.0,7835.48,0.38788,0.04312,0.39027,-6.3438
1908009.53401,135.0,6217.2461,0.39908,0.05481,0.40282,-7.82036
1908009.77301,135.0,4905.291,0.41023,0.06383,0.41517,-8.84391
1908010.01101,135.0,3881.2737,0.42156,0.07322,0.42787,-9.85271
1908010.24901,135.0,3070.9827,0.43364,0.08204,0.44134,-10.71251
1908010.48701,135.0,2430.7778,0.4483,0.0892,0.45709,-11.25357
1908010.72501,135.0,1923.1537,0.46206,0.09832,0.4724,-12.01271
1908010.96301,135.0,1522.4358,0.4782,0.10642,0.4899,-12.54676
1908011.20101,135.0,1203.8446,0.49364,0.11479,0.50681,-13.09083
1908011.44001,135.0,952.86591,0.51068,0.12381,0.52548,-13.62811
1908011.67801,135.0,754.27557,0.52685,0.1311,0.54292,-13.97364
1908011.91601,135.0,596.71857,0.54772,0.13958,0.56523,-14.29653
1908012.15301,135.0,471.96338,0.56738,0.14848,0.58649,-14.66543
1908012.39201,135.0,373.20856,0.58915,0.15896,0.61021,-15.09984
1908012.63001,135.0,295.47278,0.61246,0.16964,0.63552,-15.48214
1908012.86901,135.0,233.87738,0.63818,0.17926,0.66288,-15.68976
1908013.10701,135.0,185.05922,0.66418,0.19152,0.69124,-16.08517
1908013.34301,135.0,146.35823,0.6927,0.20162,0.72145,-16.22808
1908013.58,135.0,115.77804,0.72011,0.2149,0.75149,-16.61681
1908013.814,135.0,91.6721,0.75004,0.2271,0.78367,-16.84572
1908014.059,135.0,72.51701,0.77811,0.23909,0.81402,-17.08075
1908014.288,135.0,57.36816,0.81488,0.25225,0.85303,-17.20049
1908014.525,135.0,45.3629,0.8483,0.27029,0.89032,-17.67311
1908014.757,135.0,35.93134,0.87528,0.29394,0.92332,-18.56354
1908015.008,135.0,28.40909,0.90959,0.31161,0.96148,-18.91057
1908015.222,135.0,22.48202,0.94407,0.34234,1.00423,-19.93191
1908015.487,135.0,17.79613,0.97822,0.3842,1.05096,-21.44279
1908015.739,135.0,14.06813,1.03541,0.42428,1.11897,-22.2825
1908015.955,135.0,11.1448,1.06532,0.47652,1.16703,-24.09919
1908016.222,135.0,8.81772,1.13364,0.53371,1.25299,-25.21072
1908016.4,135.0,6.97545,1.21452,0.63832,1.37205,-27.72539
1908016.619,135.0,5.5173,1.25517,0.71144,1.44278,-29.54483
1908016.888,135.0,4.36941,1.35856,0.80345,1.57836,-30.59986
1908017.223,135.0,3.45686,1.47353,0.89171,1.72234,-31.18036
1908017.642,135.0,2.73547,1.66686,0.99952,1.94357,-30.94865
1908018.167,135.0,2.16054,1.86005,1.18593,2.20595,-32.52088
1908018.826,135.0,1.70952,1.99594,1.3462,2.40749,-33.99848
1908019.654,135.0,1.35352,2.1524,1.43285,2.58571,-33.65158
1908020.697,135.0,1.07079,2.35345,1.4812,2.78077,-32.18529
1908022.011,135.0,0.84734,2.57983,1.50169,2.98506,-30.20312
1908023.667,135.0,0.67072,2.85747,1.50045,3.22746,-27.70389
1908025.756,135.0,0.53067,3.19958,1.49024,3.52961,-24.97426
1908028.39199,135.0,0.41976,3.6322,1.59741,3.96795,-23.73944
1908031.72399,135.0,0.33183,4.04311,1.89662,4.46586,-25.13124
1908035.92899,135.0,0.26261,4.28713,2.3483,4.88815,-28.71199
1908041.23798,135.0,0.20791,4.31379,2.78845,5.13656,-32.87878
1908047.94198,135.0,0.16452,4.21401,3.04922,5.20151,-35.88918
1908056.41797,135.0,0.13007,4.1543,3.04643,5.1516,-36.25333
1908067.10896,135.0,0.10309,4.33624,2.71908,5.11824,-32.0902
1908080.62195,135.0,0.08153,5.07529,2.0745,5.48289,-22.23209
1908097.71994,135.0,0.06443,6.64698,1.44161,6.80152,-12.23688
1908119.30692,135.0,0.05102,9.59994,1.33619,9.69249,-7.92395
1908146.5489,135.0,0.04042,13.47843,3.09886,13.83008,-12.94799
1908181.04488,135.0,0.03192,16.87618,7.50419,18.46939,-23.97287
1908268.10581,135.0,0.02528,13.33066,16.35473,21.09937,-50.8167
1908323.17076,135.0,0.01999,8.51335,16.68406,18.73059,-62.96623
1921172.42981,136.0,20004.453,0.35157,-0.01662,0.35197,2.70665
1921172.57181,136.0,15829.126,0.35927,0.00402,0.3593,-0.6403
1921172.71381,136.0,12516.703,0.36754,0.01904,0.36803,-2.96542
1921172.85581,136.0,9909.4424,0.37752,0.03232,0.37891,-4.89312
1921173.02081,136.0,7835.48,0.38814,0.04456,0.39069,-6.54958
1921173.22081,136.0,6217.2461,0.39951,0.05485,0.40325,-7.81753
1921173.45981,136.0,4905.291,0.41054,0.06536,0.41571,-9.04568
1921173.69781,136.0,3881.2737,0.42359,0.07278,0.42979,-9.74882
1921173.93581,136.0,3070.9827,0.4341,0.08207,0.44179,-10.70627
1921174.17381,136.0,2430.7778,0.44737,0.08938,0.45621,-11.29839
1921174.41181,136.0,1923.1537,0.46209,0.09717,0.47219,-11.87529
1921174.64981,136.0,1522.4358,0.47664,0.10652,0.4884,-12.59744
1921174.88781,136.0,1203.8446,0.49273,0.11509,0.506,-13.14756
1921175.12681,136.0,952.86591,0.51013,0.1225,0.52463,-13.50254
1921175.36481,136.0,754.27557,0.52904,0.13166,0.54517,-13.9754
1921175.60281,136.0,596.71857,0.54542,0.13941,0.56296,-14.33798
1921175.83981,136.0,471.96338,0.56772,0.14887,0.58692,-14.69309
1921176.07881,136.0,373.20856,0.59011,0.158,0.61089,-14.98959
1921176.31681,136.0,295.47278,0.6131,0.1695,0.6361,-15.45454
1921176.55581,136.0,233.87738,0.63795,0.17964,0.66276,-15.72665
1921176.79381,136.0,185.05922,0.66186,0.19026,0.68867,-16.03793
1921177.02981,136.0,146.35823,0.69111,0.20119,0.7198,-16.23069
1921177.26681,136.0,115.77804,0.72176,0.21214,0.75229,-16.37899
1921177.50081,136.0,91.6721,0.75056,0.2249,0.78353,-16.68039
1921177.74581,136.0,72.51701,0.78213,0.23963,0.81802,-17.03385
1921177.97581,136.0,57.36816,0.81084,0.25637,0.8504,-17.54587
1921178.21181,136.0,45.3629,0.84325,0.27381,0.88659,-17.98916
1921178.44481,136.0,35.93134,0.87746,0.28797,0.9235,-18.16898
1921178.69481,136.0,28.40909,0.91508,0.31397,0.96744,-18.9373
1921178.90881,136.0,22.48202,0.95056,0.34118,1.00994,-19.74448
1921179.17381,136.0,17.79613,0.9847,0.37539,1.05383,-20.86825
1921179.42581,136.0,14.06813,1.02137,0.43212,1.10902,-22.93202
1921179.64181,136.0,11.1448,1.07387,0.46934,1.17195,-23.60781
1921179.90981,136.0,8.81772,1.13046,0.55869,1.26098,-26.29898
1921180.08781,136.0,6.97545,1.18053,0.61601,1.33158,-27.55602
1921180.30581,136.0,5.5173,1.26029,0.69743,1.4404,-28.95971
1921180.57481,136.0,4.36941,1.38716,0.7793,1.59107,-29.32706
1921180.91081,136.0,3.45686,1.5256,0.94423,1.79416,-31.75446
1921181.32881,136.0,2.73547,1.61322,1.08274,1.94289,-33.86829
1921181.85381,136.0,2.16054,1.75525,1.16847,2.10861,-33.65182
1921182.5128,136.0,1.70952,1.94669,1.26129,2.31958,-32.93988
1921183.3418,136.0,1.35352,2.15879,1.32888,2.53502,-31.61514
1921184.3848,136.0,1.07079,2.43687,1.36715,2.79418,-29.29361
1921185.6978,136.0,0.84734,2.78219,1.4524,3.13848,-27.56604
1921187.3538,136.0,0.67072,3.10805,1.60911,3.49989,-27.37169
1921189.4428,136.0,0.53067,3.34286,1.85127,3.82124,-28.97761
1921192.0788,136.0,0.41976,3.44439,2.06262,4.01475,-30.91456
1921195.41079,136.0,0.33183,3.47844,2.17306,4.10143,-31.99397
1921199.61679,136.0,0.26261,3.54261,2.15912,4.14872,-31.36112
1921204.92479,136.0,0.20791,3.73346,2.04193,4.25537,-28.67548
1921211.62878,136.0,0.16452,4.18035,1.85451,4.57324,-23.92328
1921220.10578,136.0,0.13007,5.04309,1.73363,5.33275,-18.9711
1921230.79577,136.0,0.10309,6.3622,1.98533,6.66477,-17.33058
1921244.30976,136.0,0.08153,7.89136,2.96002,8.42825,-20.56091
1921261.40774,136.0,0.06443,9.20265,4.55042,10.26621,-26.31093
1921282.99373,136.0,0.05102,9.58679,6.95439,11.84357,-35.95763
1921310.23671,136.0,0.04042,8.58271,9.1957,12.57871,-46.97475
1921344.73168,136.0,0.03192,6.22819,10.04675,11.82064,-58.20435
1921431.79261,136.0,0.02528,4.92999,2.98825,5.76494,-31.22159
1921486.85757,136.0,0.01999,9.94128,-2.21434,10.18491,12.55718
1934326.72083,137.0,20004.453,0.35187,-0.01619,0.35225,2.63386
1934326.86283,137.0,15829.126,0.36031,0.00335,0.36032,-0.53191
1934327.00483,137.0,12516.703,0.36736,0.01902,0.36785,-2.96346
1934327.14683,137.0,9909.4424,0.37829,0.03383,0.3798,-5.11028
1934327.31183,137.0,7835.48,0.38764,0.04534,0.39028,-6.67053
1934327.51183,137.0,6217.2461,0.39784,0.05353,0.40142,-7.66325
1934327.75083,137.0,4905.291,0.41024,0.06379,0.41517,-8.83868
1934327.98883,137.0,3881.2737,0.42264,0.0746,0.42917,-10.00985
1934328.22683,137.0,3070.9827,0.43357,0.08328,0.4415,-10.87289
1934328.46483,137.0,2430.7778,0.44875,0.08916,0.45752,-11.2377
1934328.70283,137.0,1923.1537,0.46167,0.09895,0.47215,-12.09789
1934328.93983,137.0,1522.4358,0.47709,0.10594,0.48871,-12.52008
1934329.17783,137.0,1203.8446,0.49291,0.11376,0.50587,-12.99593
1934329.41683,137.0,952.86591,0.51026,0.12351,0.525,-13.6072
1934329.65483,137.0,754.27557,0.52779,0.13265,0.5442,-14.10761
1934329.89283,137.0,596.71857,0.54655,0.14056,0.56434,-14.42238
1934330.12983,137.0,471.96338,0.56718,0.14913,0.58646,-14.73185
1934330.36883,137.0,373.20856,0.5895,0.15902,0.61058,-15.09629
1934330.60683,137.0,295.47278,0.61337,0.16814,0.636,-15.32979
1934330.84583,137.0,233.87738,0.63785,0.17953,0.66263,-15.71978
1934331.08383,137.0,185.05922,0.66516,0.19085,0.692,-16.00957
1934331.31983,137.0,146.35823,0.69208,0.20327,0.72131,-16.36767
1934331.55683,137.0,115.77804,0.72105,0.21511,0.75246,-16.61135
1934331.79083,137.0,91.6721,0.75003,0.22768,0.78383,-16.88612
1934332.03583,137.0,72.51701,0.78085,0.24041,0.81702,-17.11309
1934332.26483,137.0,57.36816,0.80939,0.25175,0.84764,-17.27742
1934332.50183,137.0,45.3629,0.84122,0.27126,0.88388,-17.87242
1934332.73383,137.0,35.93134,0.87984,0.29096,0.9267,-18.2989
1934332.98383,137.0,28.40909,0.90915,0.31728,0.96292,-19.23803
1934333.19883,137.0,22.48202,0.94708,0.34977,1.00961,-20.26988
1934333.46383,137.0,17.79613,0.98985,0.38029,1.06039,-21.0162
1934333.71582,137.0,14.06813,1.02358,0.41897,1.10601,-22.26033
1934333.93182,137.0,11.1448,1.08386,0.48518,1.1875,-24.11552
1934334.19882,137.0,8.81772,1.11752,0.53911,1.24076,-25.75369
1934334.37682,137.0,6.97545,1.18965,0.60882,1.33639,-27.10197
1934334.59582,137.0,5.5173,1.30272,0.70884,1.48308,-28.55155
1934334.86482,137.0,4.36941,1.35976,0.8401,1.59834,-31.709
1934335.19982,137.0,3.45686,1.4602,0.91959,1.72564,-32.20161
1934335.61882,137.0,2.73547,1.60529,1.02894,1.90675,-32.65845
1934336.14382,137.0,2.16054,1.77143,1.11972,2.09565,-32.29711
1934336.80282,137.0,1.70952,2.01694,1.20567,2.34983,-30.86966
1934337.63082,137.0,1.35352,2.30091,1.36,2.67279,-30.58597
1934338.67382,137.0,1.07079,2.52632,1.54934,2.96357,-31.51989
1934339.98782,137.0,0.84734,2.68517,1.68945,3.17244,-32.1772
1934341.64382,137.0,0.67072,2.83822,1.77707,3.34865,-32.05159
1934343.73282,137.0,0.53067,2.98509,1.76173,3.46619,-30.54816
1934346.36882,137.0,0.41976,3.18553,1.70721,3.61416,-28.18794
1934349.70081,137.0,0.33183,3.48875,1.62704,3.8495,-25.00282
1934353.90581,137.0,0.26261,3.96986,1.59546,4.27846,-21.89488
1934359.21481,137.0,0.20791,4.6454,1.77727,4.97377,-20.93618
1934365.9188,137.0,0.16452,5.37002,2.32497,5.85172,-23.4104
1934374.39479,137.0,0.13007,5.88198,3.22606,6.70859,-28.74327
1934385.08579,137.0,0.10309,5.97652,4.22414,7.31862,-35.25228
1934398.59877,137.0,0.08153,5.66484,4.95966,7.52918,-41.20267
1934415.69676,137.0,0.06443,5.25538,5.27057,7.44298,-45.08271
1934437.28374,137.0,0.05102,4.80504,4.44245,6.54398,-42.75458
1934464.52572,137.0,0.04042,5.36278,2.33947,5.85086,-23.56881
1934499.0217,137.0,0.03192,8.40491,-0.63393,8.42878,4.31329
1934586.08263,137.0,0.02528,20.75375,1.23715,20.79059,-3.41142
1934641.14759,137.0,0.01999,26.24581,7.37723,27.26291,-15.69974
1947476.65445,138.0,20004.453,0.35282,-0.01553,0.35316,2.52092
1947476.79645,138.0,15829.126,0.36082,0.00266,0.36083,-0.42161
1947476.93845,138.0,12516.703,0.36826,0.01885,0.36874,-2.92963
1947477.08045,138.0,9909.4424,0.37775,0.03157,0.37907,-4.7767
1947477.24545,138.0,7835.48,0.38844,0.04441,0.39097,-6.52224
1947477.44545,138.0,6217.2461,0.39718,0.05502,0.40097,-7.88615
1947477.68445,138.0,4905.291,0.40953,0.06437,0.41456,-8.93277
1947477.92245,138.0,3881.2737,0.42199,0.07399,0.42843,-9.94547
1947478.16045,138.0,3070.9827,0.43353,0.08208,0.44123,-10.72156
1947478.39845,138.0,2430.7778,0.4463,0.08941,0.45517,-11.32908
1947478.63645,138.0,1923.1537,0.46109,0.09724,0.47123,-11.90855
1947478.87445,138.0,1522.4358,0.47753,0.10724,0.48942,-12.65708
1947479.11245,138.0,1203.8446,0.49384,0.11545,0.50715,-13.15861
1947479.35145,138.0,952.86591,0.51049,0.12336,0.52518,-13.58532
1947479.58945,138.0,754.27557,0.52811,0.13071,0.54405,-13.90105
1947479.82745,138.0,596.71857,0.54535,0.13944,0.56289,-14.34254
1947480.06445,138.0,471.96338,0.56618,0.14934,0.58555,-14.77654
1947480.30345,138.0,373.20856,0.59024,0.15887,0.61124,-15.065
1947480.54145,138.0,295.47278,0.6124,0.16961,0.63545,-15.48067
1947480.78045,138.0,233.87738,0.63804,0.17926,0.66275,-15.69318
1947481.01845,138.0,185.05922,0.66222,0.18966,0.68884,-15.98145
1947481.25445,138.0,146.35823,0.6916,0.20093,0.72019,-16.2
1947481.49145,138.0,115.77804,0.72059,0.21344,0.75153,-16.49964
1947481.72545,138.0,91.6721,0.75001,0.22596,0.78331,-16.76619
1947481.97045,138.0,72.51701,0.77886,0.23802,0.81442,-16.99321
1947482.19945,138.0,57.36816,0.81257,0.2546,0.85153,-17.39737
1947482.43645,138.0,45.3629,0.84438,0.27239,0.88723,-17.87947
1947482.66845,138.0,35.93134,0.87423,0.28626,0.9199,-18.13042
1947482.91945,138.0,28.40909,0.9142,0.31156,0.96583,-18.81928
1947483.13345,138.0,22.48202,0.94856,0.34077,1.00791,-19.7608
1947483.39845,138.0,17.79613,0.9797,0.37485,1.04896,-20.93768
1947483.65045,138.0,14.06813,1.02611,0.4339,1.11408,-22.92183
1947483.86645,138.0,11.1448,1.06955,0.47194,1.16905,-23.80957
1947484.13345,138.0,8.81772,1.13952,0.55013,1.26536,-25.77007
1947484.31145,138.0,6.97545,1.17754,0.63038,1.33565,-28.16183
1947484.53045,138.0,5.5173,1.26266,0.70252,1.44494,-29.09078
1947484.79945,138.0,4.36941,1.3619,0.78048,1.56968,-29.81621
1947485.13445,138.0,3.45686,1.52904,0.90513,1.77686,-30.62381
1947485.55345,138.0,2.73547,1.65217,1.08468,1.97641,-33.28579
1947486.07845,138.0,2.16054,1.76391,1.20109,2.13401,-34.2519
1947486.73745,138.0,1.70952,1.93807,1.27972,2.32246,-33.43713
1947487.56645,138.0,1.35352,2.14543,1.35578,2.53792,-32.29034
1947488.60944,138.0,1.07079,2.38415,1.39377,2.76165,-30.31048
1947489.92244,138.0,0.84734,2.69751,1.42063,3.04873,-27.77332
1947491.57844,138.0,0.67072,3.04952,1.51202,3.40379,-26.37321
1947493.66744,138.0,0.53067,3.40096,1.70778,3.80566,-26.66332
1947496.30444,138.0,0.41976,3.62085,1.99152,4.1324,-28.81141
1947499.63544,138.0,0.33183,3.68416,2.24815,4.31592,-31.39244
1947503.84143,138.0,0.26261,3.67774,2.3789,4.38007,-32.89634
1947509.14943,138.0,0.20791,3.71792,2.35754,4.40238,-32.37894
1947515.85342,138.0,0.16452,3.93458,2.19351,4.50471,-29.13949
1947524.33042,138.0,0.13007,4.49231,1.91956,4.88523,-23.13697
1947535.02041,138.0,0.10309,5.59338,1.72467,5.85324,-17.1367
1947548.5344,138.0,0.08153,7.31147,2.01373,7.58372,-15.39868
1947565.63139,138.0,0.06443,9.23618,3.04664,9.72569,-18.25565
1947587.21837,138.0,0.05102,10.92948,5.43468,12.20612,-26.43885
1947614.46035,138.0,0.04042,11.27639,8.67191,14.22529,-37.56144
1947648.95632,138.0,0.03192,9.58642,11.71488,15.1373,-50.70614
1947692.50329,138.0,0.02528,6.09375,12.55097,13.95209,-64.10248
1947802.5952,138.0,0.01999,5.48663,2.62766,6.0834,-25.59077
1960681.19801,139.0,20004.453,0.35279,-0.01413,0.35307,2.29401
1960681.34001,139.0,15829.126,0.36168,0.00238,0.36168,-0.37776
1960681.48201,139.0,12516.703,0.36827,0.01906,0.36877,-2.96342
1960681.62401,139.0,9909.4424,0.37836,0.03204,0.37971,-4.83959
1960681.78901,139.0,7835.48,0.38816,0.04397,0.39064,-6.46286
1960681.98901,139.0,6217.2461,0.39765,0.05402,0.4013,-7.73654
1960682.22801,139.0,4905.291,0.40846,0.06466,0.41354,-8.99578
1960682.46601,139.0,3881.2737,0.42222,0.07167,0.42826,-9.63337
1960682.70401,139.0,3070.9827,0.43304,0.08037,0.44043,-10.51439
1960682.94201,139.0,2430.7778,0.44799,0.08925,0.45679,-11.26767
1960683.18001,139.0,1923.1537,0.46179,0.0972,0.47191,-11.88691
1960683.41801,139.0,1522.4358,0.47687,0.10536,0.48837,-12.45874
1960683.65701,139.0,1203.8446,0.49183,0.11593,0.50531,-13.26298
1960683.89501,139.0,952.86591,0.51057,0.12349,0.5253,-13.59691
1960684.133,139.0,754.27557,0.52771,0.13259,0.54411,-14.10416
1960684.371,139.0,596.71857,0.54684,0.13954,0.56436,-14.31531
1960684.608,139.0,471.96338,0.56671,0.14853,0.58585,-14.68625
1960684.847,139.0,373.20856,0.58784,0.1584,0.60881,-15.08121
1960685.085,139.0,295.47278,0.6127,0.16765,0.63523,-15.30304
1960685.324,139.0,233.87738,0.63589,0.17854,0.66048,-15.68329
1960685.562,139.0,185.05922,0.66292,0.18846,0.68919,-15.86943
1960685.798,139.0,146.35823,0.69184,0.20032,0.72025,-16.14823
1960686.035,139.0,115.77804,0.7202,0.21308,0.75106,-16.48118
1960686.269,139.0,91.6721,0.7494,0.22438,0.78227,-16.66876
1960686.515,139.0,72.51701,0.78041,0.23909,0.81622,-17.03331
1960686.744,139.0,57.36816,0.80885,0.25617,0.84844,-17.57346
1960686.98,139.0,45.3629,0.84252,0.2724,0.88546,-17.91673
1960687.213,139.0,35.93134,0.87714,0.28731,0.92299,-18.13628
1960687.463,139.0,28.40909,0.91343,0.31597,0.96653,-19.08144
1960687.677,139.0,22.48202,0.94984,0.34356,1.01006,-19.88531
1960687.942,139.0,17.79613,0.98557,0.37467,1.05439,-20.81451
1960688.194,139.0,14.06813,1.01553,0.42577,1.10117,-22.7465
1960688.41,139.0,11.1448,1.07616,0.46928,1.17403,-23.56068
1960688.678,139.0,8.81772,1.11749,0.55614,1.24822,-26.45802
1960688.856,139.0,6.97545,1.18572,0.61326,1.33492,-27.34826
1960689.074,139.0,5.5173,1.26314,0.68415,1.43652,-28.44132
1960689.343,139.0,4.36941,1.40282,0.80159,1.61569,-29.74437
1960689.678,139.0,3.45686,1.49189,0.96106,1.77465,-32.78905
1960690.097,139.0,2.73547,1.59034,1.05629,1.90917,-33.59187
1960690.622,139.0,2.16054,1.75933,1.152,2.10294,-33.2167
1960691.281,139.0,1.70952,1.94593,1.24524,2.31025,-32.61601
1960692.11,139.0,1.35352,2.18269,1.30189,2.54146,-30.81443
1960693.153,139.0,1.07079,2.50007,1.3787,2.85503,-28.87517
1960694.467,139.0,0.84734,2.82265,1.53623,3.21362,-28.55725
1960696.122,139.0,0.67072,3.08638,1.72567,3.53605,-29.21065
1960698.21099,139.0,0.53067,3.21324,1.91991,3.74312,-30.8583
1960700.84799,139.0,0.41976,3.28374,2.0193,3.85494,-31.58893
1960704.17899,139.0,0.33183,3.36773,2.01831,3.92622,-30.93465
1960708.38499,139.0,0.26261,3.54319,1.93563,4.03743,-28.64755
1960713.69298,139.0,0.20791,3.89515,1.8003,4.29107,-24.80588
1960720.39798,139.0,0.16452,4.55679,1.70145,4.86408,-20.47502
1960728.87397,139.0,0.13007,5.59142,1.88915,5.90194,-18.66838
1960739.56396,139.0,0.10309,6.80793,2.63099,7.29864,-21.12953
1960753.07795,139.0,0.08153,7.79513,4.01381,8.76782,-27.2445
1960770.17594,139.0,0.06443,8.33354,5.66009,10.07395,-34.18413
1960791.76192,139.0,0.05102,7.74571,7.34103,10.67177,-43.46349
1960819.0049,139.0,0.04042,6.21452,8.06851,10.18435,-52.39587
1960853.49987,139.0,0.03192,4.43851,6.75311,8.08115,-56.6849
1960940.56081,139.0,0.02528,8.68537,-1.12717,8.75821,7.3944
1960995.62676,139.0,0.01999,16.22916,-3.47005,16.59599,12.06901
1973818.50165,140.0,20004.453,0.35197,-0.01483,0.35228,2.41326
1973818.64365,140.0,15829.126,0.36122,0.00336,0.36124,-0.53348
1973818.78565,140.0,12516.703,0.36866,0.01915,0.36915,-2.97373
1973818.92765,140.0,9909.4424,0.3773,0.03322,0.37876,-5.03155
1973819.09265,140.0,7835.48,0.38918,0.04367,0.39162,-6.40288
1973819.29265,140.0,6217.2461,0.39763,0.05383,0.40126,-7.70975
1973819.53165,140.0,4905.291,0.4104,0.06438,0.41542,-8.91477
1973819.76965,140.0,3881.2737,0.42351,0.07405,0.42994,-9.91829
1973820.00765,140.0,3070.9827,0.43408,0.08035,0.44145,-10.4869
1973820.24565,140.0,2430.7778,0.44701,0.0909,0.45616,-11.49468
1973820.48365,140.0,1923.1537,0.46228,0.09783,0.47252,-11.94932
1973820.72165,140.0,1522.4358,0.47736,0.10574,0.48893,-12.48989
1973820.95965,140.0,1203.8446,0.49168,0.11511,0.50498,-13.17603
1973821.19865,140.0,952.86591,0.51044,0.12258,0.52495,-13.50387
1973821.43565,140.0,754.27557,0.52822,0.13091,0.5442,-13.91984
1973821.67265,140.0,596.71857,0.54749,0.1394,0.56496,-14.28518
1973821.90965,140.0,471.96338,0.56718,0.15095,0.58693,-14.9031
1973822.14865,140.0,373.20856,0.58971,0.15933,0.61085,-15.11971
1973822.38665,140.0,295.47278,0.61328,0.16972,0.63633,-15.46889
1973822.62565,140.0,233.87738,0.63749,0.1796,0.6623,-15.73401
1973822.86365,140.0,185.05922,0.66309,0.18984,0.68973,-15.97589
1973823.09965,140.0,146.35823,0.69054,0.20326,0.71984,-16.402
1973823.33665,140.0,115.77804,0.72003,0.21488,0.75141,-16.61657
1973823.57065,140.0,91.6721,0.75183,0.22756,0.78552,-16.83985
1973823.81564,140.0,72.51701,0.77979,0.24038,0.816,-17.13285
1973824.04464,140.0,57.36816,0.80951,0.25216,0.84787,-17.3015
1973824.28164,140.0,45.3629,0.84062,0.27064,0.88311,-17.8461
1973824.51364,140.0,35.93134,0.87898,0.29124,0.92597,-18.33182
1973824.76364,140.0,28.40909,0.9067,0.31722,0.96059,-19.28294
1973824.97864,140.0,22.48202,0.94525,0.34823,1.00735,-20.22389
1973825.24364,140.0,17.79613,0.989,0.38139,1.05999,-21.08845
1973825.49564,140.0,14.06813,1.02353,0.41746,1.10538,-22.18859
1973825.71164,140.0,11.1448,1.08105,0.48642,1.18544,-24.22537
1973825.97864,140.0,8.81772,1.11538,0.53656,1.23773,-25.69027
1973826.15664,140.0,6.97545,1.18784,0.60777,1.3343,-27.09705
1973826.37564,140.0,5.5173,1.30099,0.7102,1.48221,-28.62987
1973826.64464,140.0,4.36941,1.3554,0.83774,1.5934,-31.71924
1973826.97964,140.0,3.45686,1.45808,0.91798,1.72299,-32.19353
1973827.39864,140.0,2.73547,1.60305,1.027,1.90381,-32.64565
1973827.92364,140.0,2.16054,1.77007,1.117,2.09304,-32.25382
1973828.58264,140.0,1.70952,2.01916,1.20674,2.35228,-30.86427
1973829.41064,140.0,1.35352,2.29885,1.36678,2.67448,-30.73365
1973830.45364,140.0,1.07079,2.51852,1.55495,2.95987,-31.6915
1973831.76764,140.0,0.84734,2.67465,1.68881,3.1632,-32.26885
1973833.42364,140.0,0.67072,2.82799,1.77201,3.33729,-32.07112
1973835.51164,140.0,0.53067,2.98094,1.75464,3.45901,-30.48191
1973838.14863,140.0,0.41976,3.18789,1.70025,3.61296,-28.07309
1973841.48063,140.0,0.33183,3.49859,1.61917,3.8551,-24.83498
1973845.68563,140.0,0.26261,3.98982,1.59958,4.29852,-21.84669
1973850.99362,140.0,0.20791,4.66431,1.79953,4.99941,-21.097
1973857.69862,140.0,0.16452,5.36737,2.36589,5.86568,-23.78745
1973866.17461,140.0,0.13007,5.84418,3.26691,6.69531,-29.20531
1973876.8636,140.0,0.10309,5.90438,4.23309,7.26503,-35.63828
1973890.37759,140.0,0.08153,5.58043,4.91893,7.43889,-41.39492
1973907.47558,140.0,0.06443,5.16877,5.13206,7.28383,-44.79584
1973929.06256,140.0,0.05102,4.79665,4.2255,6.39239,-41.37766
1973956.30454,140.0,0.04042,5.53124,2.09568,5.91494,-20.75076
1973990.80052,140.0,0.03192,8.78724,-0.7885,8.82254,5.12756
1974077.86145,140.0,0.02528,20.96789,1.76163,21.04176,-4.80245
1974132.92641,140.0,0.01999,25.9204,8.06352,27.14567,-17.28029
