Repository: SebaVillagra00/ICM2985-SOH-IPRE

# ICM2985-SOH-IPRE
Investigación de pregrado: Estado del arte de SOH de baterías de ion litio.

* Docente guía: David Acuña
* Alumno: Sebastian Villagra
* Fecha investigación: 2024-1

## Data University of Cambridge (EIS Cambridge)
Data publicada en "Identifying degradation patterns of lithium ion batteries from impedance spectroscopy using machine learning" (Zhang, Tang, Zhang, Wang, Stimming & Lee, 2020) https://www.nature.com/articles/s41467-020-15235-7.

Carpeta contiene:
* Paper de Nature Comunications (IF: 16.6).
* Data frames para IOS.
* Data frames para Windows.

Cada Data frame está contenido en un archivo .txt con las siguientes columnas:
* time/s: tiempo en que se mide la muestra.
* cycle number: ciclo de carga de la batería.
* freq/Hz: frecuencia de la señal de input.
* Re(Z)/Ohm: Parte resistiva de la impedancia.
* Im(Z)/Ohm: Parte reactiva de la impedancia.
* |Z|/Ohm: Magnitud de la impedancia.
* Phase(Z)/deg: Ángulo de la impedancia (grados sexagesimales).

### Modelo de batería y método de prueba
Las baterías con las que se genera la base de datos son baterías de ion litio tipo moneda Eunicell LR2032 de 45 mAh (45 mAh Eunicell LR2032 Li-ion coin cells, referencia: https://www.amazon.com/LIR2032-Rechargeable-Certified-Bluetooth-Controllers/dp/B07MHYQHY3?th=1).
12 de estas baterías son puestas a prueba bajo tres condiciones de temperatura constante (8 a 25 °C, 2 a 35 °C y 2 a 45 °C). Las pruebas de cada batería se hacen en 9 estados distintos de carga (SOC) para cada batería. 

Esta información está contenida en el nombre de cada archivo .txt de la siguiente forma:
$$ EIS_state_i_tCn $$

Donde:
* i: número del estado de carga (I - IX).
* t: temperatura a la que se testea la batería (25, 35, 45).
* n: número de la celda a probar.

Además, la carga está hecha a razón constante de 1C (45 mA) hasta los 4.2 V y la descarga a razón constante de 2C (90 mA) hasta los 3 V.


##

File: EIS Cambridge/csvEIS/EIS_state_III_45C01.csv (part 1 of 27)
time/s,cycle number,freq/Hz,Re(Z)/Ohm,-Im(Z)/Ohm,|Z|/Ohm,Phase(Z)/deg
10693.0795,1.0,15829.126,1.47431,-0.01624,1.4744,0.63113
10693.2215,1.0,12516.703,1.47853,-0.00456,1.47853,0.17659
10693.3635,1.0,9909.4424,1.48535,0.00372,1.48536,-0.14352
10693.5275,1.0,7835.48,1.4909,0.01311,1.49096,-0.50399
10693.7285,1.0,6217.2461,1.49569,0.01956,1.49582,-0.74918
10693.9665,1.0,4905.291,1.50203,0.02532,1.50224,-0.96575
10694.2055,1.0,3881.2737,1.50879,0.03171,1.50912,-1.20418
10694.4435,1.0,3070.9827,1.51347,0.03428,1.51386,-1.29752
10694.6815,1.0,2430.7778,1.52125,0.0389,1.52175,-1.46475
10694.9195,1.0,1923.1537,1.52808,0.0415,1.52865,-1.55562
10695.1575,1.0,1522.4358,1.5351,0.04287,1.5357,-1.59964
10695.3955,1.0,1203.8446,1.54235,0.0486,1.54311,-1.80471
10695.6345,1.0,952.86591,1.55086,0.05001,1.55166,-1.84678
10695.8725,1.0,754.27557,1.55829,0.05267,1.55918,-1.936
10696.1095,1.0,596.71857,1.5647,0.05516,1.56567,-2.01912
10696.3475,1.0,471.96338,1.57428,0.05888,1.57538,-2.1419
10696.5865,1.0,373.20856,1.58202,0.06201,1.58323,-2.24483
10696.8245,1.0,295.47278,1.59098,0.06404,1.59227,-2.30498
10697.0635,1.0,233.87738,1.60172,0.06802,1.60316,-2.43181
10697.3015,1.0,185.05922,1.61134,0.07146,1.61293,-2.53945
10697.5375,1.0,146.35823,1.62197,0.07498,1.6237,-2.64663
10697.7735,1.0,115.77804,1.63572,0.07917,1.63764,-2.77085
10698.0085,1.0,91.6721,1.65002,0.08252,1.65208,-2.86304
10698.2535,1.0,72.51701,1.66496,0.08136,1.66695,-2.79755
10698.4825,1.0,57.36816,1.68088,0.08302,1.68293,-2.82745
10698.7195,1.0,45.3629,1.69667,0.07897,1.69851,-2.66489
10698.9515,1.0,35.93134,1.71092,0.07723,1.71267,-2.58466
10699.2015,1.0,28.40909,1.72426,0.06839,1.72561,-2.27142
10699.4165,1.0,22.48202,1.73521,0.06295,1.73635,-2.07768
10699.6815,1.0,17.79613,1.74404,0.05482,1.7449,-1.80035
10699.9335,1.0,14.06813,1.75234,0.04955,1.75304,-1.61974
10700.1495,1.0,11.1448,1.75718,0.04218,1.75768,-1.37503
10700.4165,1.0,8.81772,1.76267,0.03787,1.76307,-1.2307
10700.5955,1.0,6.97545,1.76582,0.03548,1.76618,-1.15097
10700.8135,1.0,5.5173,1.76645,0.03143,1.76673,-1.01941
10701.0825,1.0,4.36941,1.77061,0.02544,1.77079,-0.82309
10701.4175,1.0,3.45686,1.77554,0.02468,1.77571,-0.79644
10701.8365,1.0,2.73547,1.77995,0.02622,1.78014,-0.84395
10702.3615,1.0,2.16054,1.77987,0.03036,1.78013,-0.97723
10703.0205,1.0,1.70952,1.77678,0.03166,1.77706,-1.02098
10703.8495,1.0,1.35352,1.7747,0.02906,1.77494,-0.93825
10704.8925,1.0,1.07079,1.77688,0.02387,1.77704,-0.76975
10706.2065,1.0,0.84734,1.78374,0.01964,1.78385,-0.63093
10707.8615,1.0,0.67072,1.79577,0.01992,1.79588,-0.6355
10709.9505,1.0,0.53067,1.81203,0.02755,1.81224,-0.87103
10712.5875,1.0,0.41976,1.82394,0.04779,1.82457,-1.50097
10715.9185,1.0,0.33183,1.82383,0.07398,1.82533,-2.32267
10720.1245,1.0,0.26261,1.80852,0.09591,1.81106,-3.03565
10725.4325,1.0,0.20791,1.78319,0.10275,1.78615,-3.29786
10732.1365,1.0,0.16452,1.75948,0.08708,1.76163,-2.8333
10740.6135,1.0,0.13007,1.75576,0.05076,1.7565,-1.65595
10751.30351,1.0,0.10309,1.78866,0.00509,1.78867,-0.16311
10764.81751,1.0,0.08153,1.86658,-0.02186,1.8667,0.671
10781.91451,1.0,0.06443,1.97082,-0.00462,1.97082,0.13417
10803.50051,1.0,0.05102,2.09241,0.09946,2.09477,-2.72131
10830.74351,1.0,0.04042,2.14697,0.28819,2.16623,-7.64515
10865.23851,1.0,0.03192,2.07551,0.51301,2.13798,-13.88363
10908.78451,1.0,0.02528,1.8542,0.6714,1.97202,-19.90527
10963.84952,1.0,0.01999,1.53117,0.64606,1.66189,-22.87675
27986.1048,2.0,20004.453,1.69399,-0.03061,1.69427,1.03514
27986.2478,2.0,15829.126,1.70101,-0.01459,1.70107,0.49128
27986.3898,2.0,12516.703,1.70545,-0.00276,1.70546,0.09272
27986.5318,2.0,9909.4424,1.71084,0.006,1.71085,-0.20088
27986.6958,2.0,7835.48,1.71755,0.01441,1.71761,-0.48058
27986.8968,2.0,6217.2461,1.721,0.02142,1.72114,-0.71297
27987.1348,2.0,4905.291,1.72844,0.02747,1.72866,-0.91068
27987.3738,2.0,3881.2737,1.73492,0.03202,1.73521,-1.05747
27987.6118,2.0,3070.9827,1.74097,0.03607,1.74134,-1.18705
27987.8498,2.0,2430.7778,1.74806,0.04107,1.74854,-1.34591
27988.0878,2.0,1923.1537,1.75489,0.04268,1.75541,-1.39327
27988.3258,2.0,1522.4358,1.76283,0.04499,1.7634,-1.4619
27988.5638,2.0,1203.8446,1.76953,0.04861,1.7702,-1.57361
27988.8028,2.0,952.86591,1.77835,0.0502,1.77906,-1.61693
27989.0408,2.0,754.27557,1.78595,0.05412,1.78677,-1.73563
27989.2778,2.0,596.71857,1.79317,0.05644,1.79406,-1.8027
27989.5158,2.0,471.96338,1.80255,0.05905,1.80351,-1.87615
27989.7548,2.0,373.20856,1.81042,0.06232,1.8115,-1.97136
27989.9918,2.0,295.47278,1.82029,0.06532,1.82146,-2.05508
27990.2318,2.0,233.87738,1.83047,0.06919,1.83178,-2.16479
27990.4698,2.0,185.05922,1.83946,0.07242,1.84088,-2.25461
27990.7058,2.0,146.35823,1.85021,0.07598,1.85177,-2.35153
27990.9418,2.0,115.77804,1.86332,0.07968,1.86502,-2.44875
27991.1768,2.0,91.6721,1.87883,0.08236,1.88063,-2.51
27991.4218,2.0,72.51701,1.89346,0.08609,1.89542,-2.60335
27991.6508,2.0,57.36816,1.91142,0.08419,1.91327,-2.52206
27991.8878,2.0,45.3629,1.92653,0.08292,1.92831,-2.46446
27992.1198,2.0,35.93134,1.94181,0.07985,1.94345,-2.35483
27992.3698,2.0,28.40909,1.95411,0.07272,1.95547,-2.13134
27992.5848,2.0,22.48202,1.96687,0.0657,1.96797,-1.91323
27992.8498,2.0,17.79613,1.97746,0.05859,1.97833,-1.69718
27993.1018,2.0,14.06813,1.98549,0.05235,1.98618,-1.5102
27993.3178,2.0,11.1448,1.98914,0.0452,1.98965,-1.30186
27993.5848,2.0,8.81772,1.99472,0.0372,1.99507,-1.06843
27993.7638,2.0,6.97545,1.99981,0.03566,2.00013,-1.02158
27993.9818,2.0,5.5173,2.00098,0.03252,2.00125,-0.93098
27994.2508,2.0,4.36941,2.00264,0.02899,2.00285,-0.82921
27994.5858,2.0,3.45686,2.00519,0.02381,2.00533,-0.68035
27995.0048,2.0,2.73547,2.01077,0.02255,2.01089,-0.64263
27995.5298,2.0,2.16054,2.01654,0.02609,2.01671,-0.74131
27996.1888,2.0,1.70952,2.01781,0.03187,2.01806,-0.90476
27997.0178,2.0,1.35352,2.01511,0.03577,2.01542,-1.01681
27998.0608,2.0,1.07079,2.01209,0.03517,2.0124,-1.00138
27999.3738,2.0,0.84734,2.0108,0.03044,2.01103,-0.86723
28001.0298,2.0,0.67072,2.01403,0.02492,2.01418,-0.70893
28003.1188,2.0,0.53067,2.02491,0.01954,2.02501,-0.55275
28005.7558,2.0,0.41976,2.04463,0.02256,2.04475,-0.63216
28009.0868,2.0,0.33183,2.06681,0.03902,2.06718,-1.0816
28013.2928,2.0,0.26261,2.07917,0.0696,2.08033,-1.91713
28018.6008,2.0,0.20791,2.07375,0.10511,2.07641,-2.90171
28025.3048,2.0,0.16452,2.04848,0.13443,2.05289,-3.75457
28033.7818,2.0,0.13007,2.00777,0.13839,2.01253,-3.94295
28044.4718,2.0,0.10309,1.97651,0.10761,1.97943,-3.11636
28057.9848,2.0,0.08153,1.97569,0.04827,1.97628,-1.39964
28075.0828,2.0,0.06443,2.02209,-0.01526,2.02214,0.43241
28096.66881,2.0,0.05102,2.14441,-0.06228,2.14532,1.66365
28123.91181,2.0,0.04042,2.32772,-0.02295,2.32783,0.56479
28158.40681,2.0,0.03192,2.50122,0.1538,2.50595,-3.51866
28201.95381,2.0,0.02528,2.56135,0.45429,2.60132,-10.05753
28257.01881,2.0,0.01999,2.42013,0.79465,2.54725,-18.17756
45338.53904,3.0,20004.453,1.54735,-0.03109,1.54767,1.15097
45338.68104,3.0,15829.126,1.55514,-0.01499,1.55522,0.55232
45338.82304,3.0,12516.703,1.56011,-0.00401,1.56012,0.14733
45338.96504,3.0,9909.4424,1.56534,0.00659,1.56535,-0.24105
45339.12904,3.0,7835.48,1.57159,0.01368,1.57165,-0.49871
45339.33004,3.0,6217.2461,1.57658,0.02121,1.57672,-0.77082
45339.56804,3.0,4905.291,1.58313,0.02728,1.58336,-0.98734
45339.80704,3.0,3881.2737,1.58962,0.03096,1.58992,-1.11566
45340.04504,3.0,3070.9827,1.59789,0.03581,1.59829,-1.28373
45340.28304,3.0,2430.7778,1.6036,0.04008,1.6041,-1.43185
45340.52104,3.0,1923.1537,1.61056,0.0443,1.61117,-1.57546
45340.75904,3.0,1522.4358,1.61837,0.04604,1.61903,-1.62955
45340.99704,3.0,1203.8446,1.62484,0.04904,1.62558,-1.72868
45341.23604,3.0,952.86591,1.6333,0.05114,1.6341,-1.79344
45341.47404,3.0,754.27557,1.64158,0.05497,1.6425,-1.91776
45341.71104,3.0,596.71857,1.6493,0.05771,1.65031,-2.00396
45341.94904,3.0,471.96338,1.65814,0.0606,1.65925,-2.09321
45342.18804,3.0,373.20856,1.66636,0.06262,1.66753,-2.15219
45342.42504,3.0,295.47278,1.67508,0.06493,1.67634,-2.21988
45342.66504,3.0,233.87738,1.68577,0.06883,1.68718,-2.33817
45342.90304,3.0,185.05922,1.69691,0.07169,1.69843,-2.41928
45343.13904,3.0,146.35823,1.708,0.07587,1.70968,-2.54337
45343.37504,3.0,115.77804,1.71968,0.08071,1.72158,-2.68719
45343.61004,3.0,91.6721,1.73392,0.08335,1.73592,-2.75216
45343.85504,3.0,72.51701,1.74914,0.08568,1.75124,-2.80449
45344.08404,3.0,57.36816,1.76436,0.08469,1.76639,-2.74811
45344.32104,3.0,45.3629,1.78092,0.08349,1.78288,-2.68422
45344.55304,3.0,35.93134,1.79844,0.08042,1.80023,-2.56024
45344.80304,3.0,28.40909,1.81147,0.07343,1.81296,-2.32137
45345.01804,3.0,22.48202,1.82406,0.06672,1.82528,-2.09498
45345.28304,3.0,17.79613,1.83265,0.05832,1.83358,-1.82266
45345.53504,3.0,14.06813,1.84017,0.05048,1.84087,-1.57128
45345.75104,3.0,11.1448,1.84705,0.0452,1.8476,-1.40173
45346.01804,3.0,8.81772,1.84945,0.0403,1.84989,-1.24839
45346.19704,3.0,6.97545,1.85372,0.03486,1.85405,-1.07746
45346.41504,3.0,5.5173,1.85926,0.03059,1.85951,-0.94259
45346.68404,3.0,4.36941,1.86212,0.03133,1.86238,-0.96376
45347.01904,3.0,3.45686,1.86108,0.03081,1.86134,-0.9484
45347.43804,3.0,2.73547,1.86207,0.02709,1.86227,-0.83354
45347.96304,3.0,2.16054,1.86472,0.02354,1.86487,-0.7234
45348.62204,3.0,1.70952,1.87095,0.0202,1.87106,-0.61854
45349.45104,3.0,1.35352,1.87928,0.02254,1.87942,-0.68728
45350.49404,3.0,1.07079,1.8862,0.03091,1.88645,-0.93882
45351.80704,3.0,0.84734,1.88627,0.04144,1.88672,-1.2584
45353.46304,3.0,0.67072,1.88267,0.05085,1.88335,-1.5471
45355.55204,3.0,0.53067,1.87321,0.05444,1.874,-1.66478
45358.18904,3.0,0.41976,1.86559,0.04863,1.86622,-1.49315
45361.52004,3.0,0.33183,1.86715,0.03569,1.86749,-1.095
45365.72604,3.0,0.26261,1.88342,0.02151,1.88354,-0.65442
45371.03404,3.0,0.20791,1.91706,0.01633,1.91713,-0.48797
45377.73804,3.0,0.16452,1.96233,0.03377,1.96263,-0.98599
45386.21504,3.0,0.13007,2.00233,0.084,2.00409,-2.4021
45396.90504,3.0,0.10309,2.01242,0.15859,2.01866,-4.50586
45410.41904,3.0,0.08153,1.97637,0.23703,1.99053,-6.83881
45427.51604,3.0,0.06443,1.90603,0.28704,1.92753,-8.56423
45449.10205,3.0,0.05102,1.79815,0.26521,1.8176,-8.39016
45476.34505,3.0,0.04042,1.72119,0.15224,1.72791,-5.05463
45510.84005,3.0,0.03192,1.74839,-0.03615,1.74877,1.18439
45554.38605,3.0,0.02528,1.9415,-0.22212,1.95416,6.52677
45609.45105,3.0,0.01999,2.31805,-0.28756,2.33582,7.07156
62560.18532,4.0,20004.453,1.39214,-0.03078,1.39248,1.26668
62560.32832,4.0,15829.126,1.39745,-0.01604,1.39754,0.6576
62560.47032,4.0,12516.703,1.40246,-0.00375,1.40246,0.15312
62560.61232,4.0,9909.4424,1.40672,0.00761,1.40675,-0.31012
62560.77632,4.0,7835.48,1.4133,0.01561,1.41338,-0.63281
62560.97732,4.0,6217.2461,1.41888,0.02149,1.41904,-0.86763
62561.21532,4.0,4905.291,1.42605,0.0266,1.42629,-1.06845
62561.45432,4.0,3881.2737,1.43189,0.03161,1.43224,-1.26457
62561.69232,4.0,3070.9827,1.43895,0.03647,1.43941,-1.45176
62561.93032,4.0,2430.7778,1.44676,0.03983,1.4473,-1.57699
62562.16832,4.0,1923.1537,1.45206,0.04148,1.45265,-1.63617
62562.40632,4.0,1522.4358,1.46003,0.04718,1.46079,-1.85092
62562.64432,4.0,1203.8446,1.46702,0.04968,1.46786,-1.93947
62562.88332,4.0,952.86591,1.47565,0.0528,1.4766,-2.04926
62563.12132,4.0,754.27557,1.48289,0.05399,1.48387,-2.08528
62563.35832,4.0,596.71857,1.49073,0.05723,1.49182,-2.19853
62563.59632,4.0,471.96338,1.49999,0.05934,1.50116,-2.26545
62563.83532,4.0,373.20856,1.50955,0.0637,1.51089,-2.41621
62564.07332,4.0,295.47278,1.51884,0.0655,1.52025,-2.46923
62564.31232,4.0,233.87738,1.52677,0.06947,1.52835,-2.60523
62564.55032,4.0,185.05922,1.53929,0.07356,1.54105,-2.73601
62564.78632,4.0,146.35823,1.55058,0.0755,1.55242,-2.7875
62565.02332,4.0,115.77804,1.56503,0.08141,1.56715,-2.97763
62565.25732,4.0,91.6721,1.57734,0.08371,1.57956,-3.03794
62565.50232,4.0,72.51701,1.59417,0.08567,1.59648,-3.07624
62565.73132,4.0,57.36816,1.60997,0.08547,1.61224,-3.03902
62565.96832,4.0,45.3629,1.62758,0.0836,1.62972,-2.94034
62566.20032,4.0,35.93134,1.64053,0.08036,1.6425,-2.8045
62566.45132,4.0,28.40909,1.65545,0.07344,1.65708,-2.54006
62566.66532,4.0,22.48202,1.66625,0.0672,1.66761,-2.30954
62566.93032,4.0,17.79613,1.67567,0.05954,1.67673,-2.03488
62567.18232,4.0,14.06813,1.68435,0.05352,1.6852,-1.8198
62567.39832,4.0,11.1448,1.68941,0.04398,1.68998,-1.49129
62567.66632,4.0,8.81772,1.69704,0.04059,1.69753,-1.37005
62567.84432,4.0,6.97545,1.69762,0.03936,1.69807,-1.32807
62568.06232,4.0,5.5173,1.70106,0.03184,1.70136,-1.07242
62568.33132,4.0,4.36941,1.70642,0.02636,1.70662,-0.885
62568.66632,4.0,3.45686,1.71006,0.02629,1.71026,-0.88087
62569.08532,4.0,2.73547,1.71316,0.03011,1.71342,-1.00688
62569.61032,4.0,2.16054,1.71134,0.03091,1.71162,-1.03472
62570.26932,4.0,1.70952,1.70935,0.03051,1.70962,-1.02242
62571.09832,4.0,1.35352,1.70906,0.02659,1.70926,-0.8912
62572.14132,4.0,1.07079,1.71393,0.02161,1.71407,-0.72249
62573.45532,4.0,0.84734,1.72385,0.01917,1.72396,-0.63725
62575.11032,4.0,0.67072,1.73623,0.02387,1.73639,-0.78775
62577.19932,4.0,0.53067,1.74999,0.03685,1.75038,-1.20643
62579.83632,4.0,0.41976,1.75436,0.0592,1.75536,-1.93273
62583.16732,4.0,0.33183,1.74597,0.08205,1.7479,-2.69073
62587.37332,4.0,0.26261,1.72551,0.09304,1.72802,-3.08649
62592.68132,4.0,0.20791,1.70462,0.08736,1.70685,-2.93389
62599.38532,4.0,0.16452,1.69458,0.06086,1.69567,-2.05684
62607.86232,4.0,0.13007,1.7122,0.02433,1.71237,-0.81425
62618.55232,4.0,0.10309,1.76805,-0.00626,1.76806,0.20284
62632.06632,4.0,0.08153,1.85887,-0.00097,1.85887,0.0298
62649.16333,4.0,0.06443,1.9538,0.05432,1.95456,-1.59266
62670.75033,4.0,0.05102,2.02993,0.19766,2.03953,-5.56143
62697.99233,4.0,0.04042,2.00931,0.39029,2.04686,-10.99229
62732.48733,4.0,0.03192,1.85844,0.55524,1.93961,-16.63446
62776.03433,4.0,0.02528,1.60551,0.59125,1.71091,-20.21686
62831.09933,4.0,0.01999,1.34225,0.41732,1.40563,-17.27104
79622.78238,5.0,20004.453,1.39323,-0.03043,1.39356,1.25125
79622.92538,5.0,15829.126,1.39768,-0.01683,1.39778,0.68992
79623.06738,5.0,12516.703,1.40114,-0.00392,1.40114,0.16033
79623.20938,5.0,9909.4424,1.40656,0.00778,1.40658,-0.31678
79623.37338,5.0,7835.48,1.41254,0.0146,1.41261,-0.59231
79623.57438,5.0,6217.2461,1.41963,0.02086,1.41978,-0.84166
79623.81238,5.0,4905.291,1.42723,0.02852,1.42751,-1.14466
79624.05038,5.0,3881.2737,1.43371,0.0319,1.43406,-1.27455
79624.28938,5.0,3070.9827,1.43943,0.03593,1.43987,-1.42976
79624.52738,5.0,2430.7778,1.44624,0.04022,1.4468,-1.59279
79624.76538,5.0,1923.1537,1.45331,0.04243,1.45393,-1.67241
79625.00338,5.0,1522.4358,1.46025,0.04636,1.46099,-1.81825
79625.24138,5.0,1203.8446,1.46652,0.04944,1.46736,-1.93094
79625.48038,5.0,952.86591,1.47529,0.05154,1.47619,-2.00086
79625.71838,5.0,754.27557,1.48366,0.05446,1.48466,-2.10214
79625.95538,5.0,596.71857,1.4919,0.05812,1.49303,-2.23076
79626.19338,5.0,471.96338,1.49985,0.05962,1.50103,-2.27638
79626.43238,5.0,373.20856,1.50974,0.0641,1.5111,-2.431
79626.66938,5.0,295.47278,1.51791,0.06476,1.51929,-2.44305
79626.90938,5.0,233.87738,1.52948,0.0694,1.53106,-2.59783
79627.14738,5.0,185.05922,1.53971,0.07411,1.54149,-2.75576
79627.38338,5.0,146.35823,1.55104,0.07871,1.55303,-2.90492
79627.61938,5.0,115.77804,1.56437,0.0824,1.56654,-3.01507
79627.85438,5.0,91.6721,1.57741,0.08348,1.57961,-3.02924
79628.09938,5.0,72.51701,1.59406,0.08631,1.59639,-3.09912
79628.32838,5.0,57.36816,1.6097,0.08686,1.61204,-3.08863
79628.56538,5.0,45.3629,1.62624,0.086,1.62851,-3.02705
79628.79738,5.0,35.93134,1.64222,0.08074,1.64421,-2.81462
79629.04738,5.0,28.40909,1.65607,0.07392,1.65772,-2.55584
79629.26238,5.0,22.48202,1.67026,0.06642,1.67158,-2.27737
79629.52738,5.0,17.79613,1.67849,0.0602,1.67957,-2.05421
79629.77938,5.0,14.06813,1.68496,0.0509,1.68573,-1.73042
79629.99538,5.0,11.1448,1.69253,0.04531,1.69313,-1.53355
79630.26238,5.0,8.81772,1.69509,0.04014,1.69556,-1.35638
79630.44038,5.0,6.97545,1.70123,0.03561,1.70161,-1.19905
79630.65938,5.0,5.5173,1.70631,0.03327,1.70663,-1.11687
79630.92838,5.0,4.36941,1.70707,0.03217,1.70737,-1.07976
79631.26338,5.0,3.45686,1.70694,0.03025,1.70721,-1.01544
79631.68238,5.0,2.73547,1.70741,0.02474,1.70759,-0.83028
79632.20738,5.0,2.16054,1.71184,0.02215,1.71198,-0.74145
79632.86638,5.0,1.70952,1.7197,0.02058,1.71982,-0.6858
79633.69538,5.0,1.35352,1.72622,0.02525,1.72641,-0.83787
79634.73738,5.0,1.07079,1.72998,0.03468,1.73033,-1.14828
79636.05138,5.0,0.84734,1.72824,0.04491,1.72882,-1.48851
79637.70738,5.0,0.67072,1.72226,0.05051,1.72301,-1.67973
79639.79638,5.0,0.53067,1.71348,0.04929,1.71419,-1.6478
79642.43338,5.0,0.41976,1.71054,0.03975,1.71101,-1.33132
79645.76438,5.0,0.33183,1.7198,0.02625,1.72,-0.87458
79649.96938,5.0,0.26261,1.74447,0.01763,1.74456,-0.57906
79655.27838,5.0,0.20791,1.7817,0.02372,1.78186,-0.76261
79661.98238,5.0,0.16452,1.82258,0.05739,1.82348,-1.80351
79670.45838,5.0,0.13007,1.84458,0.11795,1.84835,-3.6588
79681.14938,5.0,0.10309,1.82936,0.18978,1.83918,-5.92266
79694.66238,5.0,0.08153,1.76949,0.24526,1.7864,-7.89135
79711.76038,5.0,0.06443,1.69405,0.26061,1.71398,-8.7457
79733.34639,5.0,0.05102,1.60749,0.19204,1.61892,-6.81253
79760.58939,5.0,0.04042,1.58979,0.04902,1.59055,-1.76612
79795.08439,5.0,0.03192,1.69865,-0.12368,1.70314,4.16456
79838.6314,5.0,0.02528,1.96806,-0.23259,1.98175,6.73996
79893.6964,5.0,0.01999,2.36357,-0.15478,2.36863,3.74673
96638.6901,6.0,20004.453,1.43319,-0.02977,1.4335,1.18985
96638.8331,6.0,15829.126,1.43708,-0.01511,1.43716,0.60249
96638.9751,6.0,12516.703,1.44233,-0.00175,1.44233,0.06953
96639.1171,6.0,9909.4424,1.44806,0.00733,1.44808,-0.28988
96639.2811,6.0,7835.48,1.45439,0.01417,1.45446,-0.55828
96639.4821,6.0,6217.2461,1.46056,0.02031,1.4607,-0.79673
96639.7201,6.0,4905.291,1.46578,0.02669,1.46603,-1.04298
96639.9591,6.0,3881.2737,1.47296,0.03252,1.47332,-1.26464
96640.1971,6.0,3070.9827,1.48013,0.03617,1.48057,-1.39971
96640.4351,6.0,2430.7778,1.48632,0.04076,1.48687,-1.57075
96640.6731,6.0,1923.1537,1.49267,0.04307,1.49329,-1.6527
96640.9111,6.0,1522.4358,1.50179,0.04565,1.50248,-1.74113
96641.1491,6.0,1203.8446,1.50794,0.05027,1.50878,-1.90948
96641.3881,6.0,952.86591,1.51758,0.0525,1.51848,-1.98144
96641.6261,6.0,754.27557,1.52534,0.05383,1.52629,-2.02112
96641.8631,6.0,596.71857,1.53397,0.05695,1.53502,-2.12608
96642.1011,6.0,471.96338,1.5413,0.0599,1.54246,-2.22555
96642.3401,6.0,373.20856,1.55221,0.06423,1.55353,-2.36943
96642.5781,6.0,295.47278,1.55999,0.06629,1.5614,-2.43313
96642.8171,6.0,233.87738,1.56992,0.06811,1.5714,-2.48416
96643.0551,6.0,185.05922,1.58081,0.07267,1.58248,-2.63208
96643.2911,6.0,146.35823,1.59385,0.07803,1.59576,-2.80271
96643.5271,6.0,115.77804,1.60466,0.07966,1.60663,-2.84195
96643.7621,6.0,91.6721,1.61891,0.08318,1.62105,-2.94128
96644.0071,6.0,72.51701,1.63417,0.08806,1.63654,-3.0845
96644.2361,6.0,57.36816,1.64994,0.08788,1.65228,-3.04887
96644.4731,6.0,45.3629,1.66809,0.08454,1.67023,-2.90135
96644.7051,6.0,35.93134,1.68233,0.08062,1.68426,-2.74373
96644.9551,6.0,28.40909,1.69669,0.07539,1.69837,-2.54403
96645.1701,6.0,22.48202,1.71081,0.06841,1.71217,-2.2899
96645.4351,6.0,17.79613,1.71914,0.06046,1.7202,-2.01407
96645.6871,6.0,14.06813,1.72697,0.05119,1.72773,-1.69795
96645.9031,6.0,11.1448,1.73472,0.04745,1.73537,-1.56694
96646.1701,6.0,8.81772,1.73904,0.03903,1.73948,-1.28571
96646.3491,6.0,6.97545,1.74416,0.03596,1.74453,-1.18118
96646.5671,6.0,5.5173,1.74616,0.03407,1.74649,-1.11764
96646.8361,6.0,4.36941,1.74579,0.03044,1.74605,-0.99908
96647.1711,6.0,3.45686,1.74965,0.02601,1.74984,-0.85174
96647.5901,6.0,2.73547,1.75459,0.02292,1.75474,-0.74847
96648.1151,6.0,2.16054,1.76017,0.02436,1.76034,-0.79291
96648.7741,6.0,1.70952,1.76415,0.03039,1.76441,-0.98683
96649.6031,6.0,1.35352,1.76229,0.03618,1.76266,-1.17602
96650.6461,6.0,1.07079,1.7588,0.03875,1.75923,-1.26227
96651.9591,6.0,0.84734,1.75519,0.03653,1.75557,-1.19228
96653.6151,6.0,0.67072,1.75519,0.03153,1.75548,-1.02919
96655.7041,6.0,0.53067,1.76267,0.02366,1.76283,-0.76895
96658.3411,6.0,0.41976,1.78002,0.01957,1.78013,-0.62998
96661.6721,6.0,0.33183,1.80592,0.02831,1.80614,-0.89816
96665.87811,6.0,0.26261,1.82973,0.05463,1.83055,-1.71011
96671.18611,6.0,0.20791,1.83642,0.09529,1.83889,-2.97034
96677.89011,6.0,0.16452,1.81926,0.13698,1.82441,-4.3058
96686.36711,6.0,0.13007,1.7789,0.16201,1.78626,-5.2039
96697.05711,6.0,0.10309,1.73075,0.15195,1.73741,-5.01732
96710.57111,6.0,0.08153,1.70183,0.09884,1.7047,-3.32381
96727.66811,6.0,0.06443,1.71351,0.02731,1.71373,-0.91308
96749.25411,6.0,0.05102,1.80591,-0.06022,1.80691,1.91002
96776.49712,6.0,0.04042,1.98734,-0.08601,1.9892,2.47826
96810.99212,6.0,0.03192,2.21662,0.01864,2.2167,-0.48169
96854.53913,6.0,0.02528,2.39062,0.28964,2.4081,-6.90812
96909.60413,6.0,0.01999,2.38535,0.68986,2.4831,-16.13015
113641.11863,7.0,20004.453,1.44039,-0.02969,1.4407,1.18098
113641.26163,7.0,15829.126,1.44609,-0.01373,1.44615,0.54392
113641.40363,7.0,12516.703,1.45113,-0.0024,1.45113,0.0947
113641.54563,7.0,9909.4424,1.45805,0.00672,1.45807,-0.26424
113641.70963,7.0,7835.48,1.46256,0.01511,1.46264,-0.5921
113641.91063,7.0,6217.2461,1.46945,0.02247,1.46963,-0.87595
113642.14863,7.0,4905.291,1.4756,0.02759,1.47586,-1.07102
113642.38763,7.0,3881.2737,1.48225,0.03167,1.48259,-1.22382
113642.62563,7.0,3070.9827,1.48872,0.03877,1.48923,-1.49159
113642.86363,7.0,2430.7778,1.49574,0.03936,1.49626,-1.50725
113643.10163,7.0,1923.1537,1.503,0.04317,1.50362,-1.64535
113643.33963,7.0,1522.4358,1.51104,0.04642,1.51175,-1.75954
113643.57763,7.0,1203.8446,1.51758,0.0512,1.51845,-1.93244
113643.81663,7.0,952.86591,1.5256,0.05179,1.52648,-1.94416
113644.05463,7.0,754.27557,1.53296,0.05527,1.53396,-2.06497
113644.29163,7.0,596.71857,1.54256,0.0564,1.54359,-2.09399
113644.52963,7.0,471.96338,1.55085,0.06057,1.55203,-2.23642
113644.76863,7.0,373.20856,1.56038,0.06292,1.56165,-2.30922
113645.00563,7.0,295.47278,1.57022,0.06714,1.57165,-2.44835
113645.24563,7.0,233.87738,1.57905,0.06987,1.58059,-2.53367
113645.48363,7.0,185.05922,1.59016,0.07434,1.5919,-2.67678
113645.71963,7.0,146.35823,1.60232,0.07631,1.60414,-2.72678
113645.95563,7.0,115.77804,1.61489,0.08091,1.61691,-2.86841
113646.19063,7.0,91.6721,1.62706,0.08322,1.62918,-2.9281
113646.43563,7.0,72.51701,1.64329,0.08702,1.64559,-3.03111
113646.66463,7.0,57.36816,1.65976,0.08724,1.66205,-3.00886
113646.90163,7.0,45.3629,1.67531,0.08569,1.6775,-2.92822
113647.13363,7.0,35.93134,1.69246,0.0818,1.69444,-2.76708
113647.38363,7.0,28.40909,1.70764,0.07485,1.70928,-2.50975
113647.59863,7.0,22.48202,1.71813,0.06812,1.71948,-2.27033
113647.86363,7.0,17.79613,1.72924,0.0603,1.73029,-1.99719
113648.11563,7.0,14.06813,1.73846,0.0524,1.73925,-1.72633
113648.33163,7.0,11.1448,1.74385,0.04781,1.74451,-1.57057
113648.59863,7.0,8.81772,1.74908,0.04025,1.74954,-1.31836
113648.77763,7.0,6.97545,1.75364,0.03728,1.75404,-1.2178
113648.99563,7.0,5.5173,1.75629,0.03701,1.75668,-1.20709
113649.26463,7.0,4.36941,1.75667,0.03043,1.75694,-0.99247
113649.59963,7.0,3.45686,1.75918,0.02603,1.75937,-0.84776
113650.01863,7.0,2.73547,1.76465,0.02323,1.7648,-0.75412
113650.54363,7.0,2.16054,1.77116,0.02477,1.77133,-0.80132
113651.20263,7.0,1.70952,1.7736,0.02953,1.77385,-0.95398
113652.03163,7.0,1.35352,1.77252,0.03599,1.77289,-1.16312
113653.07463,7.0,1.07079,1.76827,0.03798,1.76868,-1.2303
113654.38763,7.0,0.84734,1.76471,0.03595,1.76508,-1.16714
113656.04363,7.0,0.67072,1.7657,0.03026,1.76596,-0.98195
113658.13263,7.0,0.53067,1.77299,0.02264,1.77314,-0.73149
113660.76964,7.0,0.41976,1.79143,0.02011,1.79154,-0.64328
113664.10064,7.0,0.33183,1.81645,0.02979,1.8167,-0.93949
113668.30664,7.0,0.26261,1.8391,0.05671,1.83998,-1.76612
113673.61464,7.0,0.20791,1.84449,0.09827,1.8471,-3.04982
113680.31864,7.0,0.16452,1.82626,0.1387,1.83152,-4.34322
113688.79564,7.0,0.13007,1.78669,0.16056,1.79389,-5.13501
113699.48564,7.0,0.10309,1.74011,0.14706,1.74632,-4.83063
113712.99964,7.0,0.08153,1.71157,0.09399,1.71415,-3.14322
113730.09664,7.0,0.06443,1.72688,0.02302,1.72703,-0.76363
113751.68264,7.0,0.05102,1.82256,-0.06065,1.82357,1.90606
113778.92565,7.0,0.04042,2.00521,-0.08409,2.00698,2.40131
113813.42065,7.0,0.03192,2.23235,0.02857,2.23253,-0.73313
113856.96766,7.0,0.02528,2.39853,0.30172,2.41743,-7.16974
113912.03266,7.0,0.01999,2.38067,0.69852,2.48103,-16.35246
130625.70897,8.0,20004.453,1.42762,-0.0296,1.42793,1.18791
130625.85197,8.0,15829.126,1.43265,-0.01515,1.43273,0.60568
130625.99397,8.0,12516.703,1.4362,-0.00343,1.43621,0.13675
130626.13597,8.0,9909.4424,1.44347,0.00557,1.44348,-0.22093
130626.29997,8.0,7835.48,1.44877,0.01466,1.44884,-0.57995
130626.50097,8.0,6217.2461,1.45514,0.02258,1.45531,-0.88911
130626.73897,8.0,4905.291,1.4614,0.027,1.46165,-1.05839
130626.97797,8.0,3881.2737,1.46923,0.03311,1.4696,-1.291
130627.21597,8.0,3070.9827,1.47541,0.0371,1.47587,-1.44036
130627.45397,8.0,2430.7778,1.48198,0.0399,1.48252,-1.54214
130627.69197,8.0,1923.1537,1.48868,0.04366,1.48932,-1.68007
130627.92997,8.0,1522.4358,1.49563,0.04701,1.49637,-1.80042
130628.16797,8.0,1203.8446,1.50473,0.04885,1.50552,-1.85948
130628.40697,8.0,952.86591,1.51187,0.05065,1.51272,-1.91868
130628.64497,8.0,754.27557,1.52057,0.05525,1.52158,-2.08096
130628.88297,8.0,596.71857,1.52805,0.05778,1.52914,-2.16553
130629.11997,8.0,471.96338,1.53679,0.05996,1.53795,-2.23438
130629.35897,8.0,373.20856,1.54564,0.06278,1.54692,-2.326
130629.59697,8.0,295.47278,1.55506,0.06523,1.55643,-2.40199
130629.83597,8.0,233.87738,1.56506,0.07007,1.56663,-2.56345
130630.07397,8.0,185.05922,1.57535,0.07308,1.57704,-2.65589
130630.30997,8.0,146.35823,1.58918,0.07747,1.59107,-2.79074
130630.54697,8.0,115.77804,1.60005,0.08005,1.60205,-2.86421
130630.78097,8.0,91.6721,1.6137,0.08493,1.61593,-3.01274
130631.02597,8.0,72.51701,1.63049,0.08586,1.63275,-3.0142
130631.25497,8.0,57.36816,1.64573,0.08877,1.64812,-3.08742
130631.49197,8.0,45.3629,1.66334,0.08609,1.66557,-2.96283
130631.72397,8.0,35.93134,1.67852,0.08083,1.68046,-2.75684
130631.97497,8.0,28.40909,1.69408,0.07557,1.69576,-2.5542
130632.18897,8.0,22.48202,1.70609,0.06943,1.7075,-2.33033
130632.45397,8.0,17.79613,1.71677,0.06101,1.71785,-2.03529
130632.70597,8.0,14.06813,1.72162,0.05312,1.72244,-1.76728
130632.92197,8.0,11.1448,1.73174,0.04761,1.7324,-1.57484
130633.18997,8.0,8.81772,1.73406,0.04092,1.73455,-1.35196
130633.36797,8.0,6.97545,1.73678,0.03542,1.73714,-1.16822
130633.58597,8.0,5.5173,1.74363,0.03138,1.74391,-1.03095
130633.85497,8.0,4.36941,1.74783,0.03228,1.74813,-1.05819
130634.18997,8.0,3.45686,1.74556,0.031,1.74584,-1.01732
130634.60897,8.0,2.73547,1.74733,0.02833,1.74756,-0.92897
130635.13397,8.0,2.16054,1.74846,0.0239,1.74863,-0.78305
130635.79297,8.0,1.70952,1.75493,0.02137,1.75506,-0.69765
130636.62197,8.0,1.35352,1.76249,0.02222,1.76263,-0.72216
130637.66497,8.0,1.07079,1.77071,0.02949,1.77096,-0.95425
130638.97797,8.0,0.84734,1.77344,0.04078,1.77391,-1.31721
130640.63397,8.0,0.67072,1.77078,0.05142,1.77153,-1.66331
130642.72297,8.0,0.53067,1.76104,0.05743,1.76197,-1.86792
130645.35997,8.0,0.41976,1.75141,0.05383,1.75224,-1.7603
130648.69097,8.0,0.33183,1.75057,0.04096,1.75105,-1.34028
130652.89697,8.0,0.26261,1.76329,0.02466,1.76346,-0.80114
130658.20497,8.0,0.20791,1.79525,0.01476,1.79531,-0.47121
130664.90897,8.0,0.16452,1.84116,0.02678,1.84135,-0.83323
130673.38597,8.0,0.13007,1.8886,0.07065,1.88992,-2.14247
130684.07597,8.0,0.10309,1.90997,0.14651,1.91558,-4.38631
130697.58998,8.0,0.08153,1.8845,0.2341,1.89899,-7.08132
130714.68698,8.0,0.06443,1.82043,0.29957,1.84491,-9.34479
130736.27298,8.0,0.05102,1.70376,0.29842,1.7297,-9.93491
130763.51598,8.0,0.04042,1.60546,0.19885,1.61772,-7.06048
130798.01099,8.0,0.03192,1.59867,0.01417,1.59873,-0.50775
130841.55799,8.0,0.02528,1.75575,-0.2026,1.7674,6.58229
130896.623,8.0,0.01999,2.11709,-0.3239,2.14173,8.69851
147585.57828,9.0,20004.453,1.42375,-0.03091,1.42409,1.24378
147585.72128,9.0,15829.126,1.43123,-0.01598,1.43132,0.63964
147585.86328,9.0,12516.703,1.43626,-0.00385,1.43627,0.15372
147586.00528,9.0,9909.4424,1.44053,0.00734,1.44055,-0.2921
147586.16928,9.0,7835.48,1.44697,0.01515,1.44705,-0.59981
147586.37028,9.0,6217.2461,1.45248,0.02071,1.45262,-0.81679
147586.60828,9.0,4905.291,1.46069,0.02705,1.46094,-1.06088
147586.84728,9.0,3881.2737,1.46474,0.03314,1.46512,-1.296
147587.08528,9.0,3070.9827,1.47211,0.03597,1.47255,-1.39955
147587.32328,9.0,2430.7778,1.47879,0.03997,1.47933,-1.54818
147587.56128,9.0,1923.1537,1.48766,0.04355,1.4883,-1.67696
147587.79928,9.0,1522.4358,1.49403,0.04664,1.49476,-1.78802
147588.03728,9.0,1203.8446,1.50009,0.04863,1.50088,-1.8568
147588.27628,9.0,952.86591,1.50898,0.05134,1.50985,-1.94876
147588.51428,9.0,754.27557,1.51828,0.05449,1.51926,-2.05555
147588.75128,9.0,596.71857,1.52487,0.05763,1.52596,-2.16449
147588.98928,9.0,471.96338,1.53457,0.05874,1.5357,-2.192
147589.22828,9.0,373.20856,1.544,0.06305,1.54529,-2.33836
147589.46628,9.0,295.47278,1.55264,0.06508,1.554,-2.40031
147589.70528,9.0,233.87738,1.56262,0.06997,1.56419,-2.56382
147589.94328,9.0,185.05922,1.57379,0.07314,1.57549,-2.66084
147590.17928,9.0,146.35823,1.58519,0.07771,1.58709,-2.80651
147590.41528,9.0,115.77804,1.59781,0.08155,1.59989,-2.92186
147590.65028,9.0,91.6721,1.61132,0.08495,1.61356,-3.01775
147590.89528,9.0,72.51701,1.62471,0.0873,1.62705,-3.07569
147591.12428,9.0,57.36816,1.64425,0.0884,1.64663,-3.07761
147591.36129,9.0,45.3629,1.66093,0.08593,1.66315,-2.96152
147591.59329,9.0,35.93134,1.67661,0.08151,1.67859,-2.78325
147591.84429,9.0,28.40909,1.69167,0.07634,1.69339,-2.58382
147592.05829,9.0,22.48202,1.7021,0.0686,1.70348,-2.3079
147592.32329,9.0,17.79613,1.71256,0.06178,1.71368,-2.06611
147592.57529,9.0,14.06813,1.72333,0.05459,1.72419,-1.81424
147592.79129,9.0,11.1448,1.72585,0.04629,1.72647,-1.53624
147593.05929,9.0,8.81772,1.73292,0.04066,1.7334,-1.34413
147593.23729,9.0,6.97545,1.73656,0.03942,1.73701,-1.30037
147593.45529,9.0,5.5173,1.73731,0.03382,1.73764,-1.11536
147593.72429,9.0,4.36941,1.74058,0.0282,1.74081,-0.92827
147594.05929,9.0,3.45686,1.74595,0.02565,1.74614,-0.84173
147594.47829,9.0,2.73547,1.75157,0.02558,1.75175,-0.83677
147595.00329,9.0,2.16054,1.75375,0.03051,1.75401,-0.99659
147595.66229,9.0,1.70952,1.75199,0.03354,1.75231,-1.0967
147596.49129,9.0,1.35352,1.74909,0.03317,1.7494,-1.08637
147597.53429,9.0,1.07079,1.74798,0.03013,1.74824,-0.9875
147598.84829,9.0,0.84734,1.75188,0.02405,1.75205,-0.78663
147600.50329,9.0,0.67072,1.76066,0.0201,1.76078,-0.65403
147602.59229,9.0,0.53067,1.77724,0.02206,1.77738,-0.7112
147605.22929,9.0,0.41976,1.79532,0.03635,1.79569,-1.15977
147608.56029,9.0,0.33183,1.80673,0.06325,1.80784,-2.00488
147612.76629,9.0,0.26261,1.80239,0.09329,1.8048,-2.96306
147618.07429,9.0,0.20791,1.77964,0.11639,1.78344,-3.74183
147624.77829,9.0,0.16452,1.74818,0.11807,1.75216,-3.86395
147633.25529,9.0,0.13007,1.72341,0.09191,1.72586,-3.05274
147643.94529,9.0,0.10309,1.72734,0.04318,1.72788,-1.43187
147657.45929,9.0,0.08153,1.77751,-0.01039,1.77754,0.33481
147674.55629,9.0,0.06443,1.86887,-0.03609,1.86921,1.10641
147696.1433,9.0,0.05102,2.01663,0.00169,2.01663,-0.04812
147723.3853,9.0,0.04042,2.15374,0.14834,2.15884,-3.94014
147757.8803,9.0,0.03192,2.19613,0.39698,2.23172,-10.24637
147801.42631,9.0,0.02528,2.06976,0.66251,2.1732,-17.74927
147856.49131,9.0,0.01999,1.7632,0.82166,1.94525,-24.98584
164525.73647,10.0,20004.453,1.40804,-0.03134,1.40839,1.27506
164525.87947,10.0,15829.126,1.41227,-0.01531,1.41236,0.62105
164526.02147,10.0,12516.703,1.41799,-0.00359,1.418,0.14511
164526.16347,10.0,9909.4424,1.42392,0.00664,1.42394,-0.26726
164526.32747,10.0,7835.48,1.43147,0.0154,1.43155,-0.61637
164526.52847,10.0,6217.2461,1.4362,0.02142,1.43636,-0.85463
164526.76647,10.0,4905.291,1.44235,0.02867,1.44264,-1.13865
164527.00547,10.0,3881.2737,1.45023,0.03114,1.45056,-1.23024
164527.24347,10.0,3070.9827,1.45645,0.03661,1.45691,-1.43993
164527.48147,10.0,2430.7778,1.46301,0.04018,1.46356,-1.57332
164527.71947,10.0,1923.1537,1.46908,0.0441,1.46974,-1.71944
164527.95747,10.0,1522.4358,1.47698,0.04558,1.47768,-1.76772
164528.19547,10.0,1203.8446,1.48403,0.05008,1.48487,-1.93291
164528.43447,10.0,952.86591,1.49377,0.05238,1.49468,-2.00831
164528.67247,10.0,754.27557,1.50033,0.05409,1.50131,-2.06491
164528.90947,10.0,596.71857,1.50951,0.05659,1.51057,-2.1468
164529.14747,10.0,471.96338,1.51771,0.06035,1.51891,-2.27695
164529.38647,10.0,373.20856,1.52576,0.06338,1.52708,-2.37853
164529.62447,10.0,295.47278,1.53702,0.06555,1.53842,-2.44196
164529.86347,10.0,233.87738,1.54637,0.06908,1.54791,-2.55785
164530.10147,10.0,185.05922,1.55776,0.07322,1.55948,-2.69107
164530.33747,10.0,146.35823,1.56802,0.07663,1.56989,-2.79784
164530.57347,10.0,115.77804,1.58073,0.08162,1.58283,-2.9557
164530.80847,10.0,91.6721,1.59383,0.08469,1.59608,-3.04168
164531.05347,10.0,72.51701,1.60893,0.08836,1.61135,-3.14336
164531.28247,10.0,57.36816,1.62694,0.08741,1.62928,-3.07536
164531.51947,10.0,45.3629,1.64407,0.08576,1.6463,-2.98587
164531.75147,10.0,35.93134,1.65983,0.08255,1.66188,-2.84713
164532.00247,10.0,28.40909,1.67362,0.07533,1.67532,-2.57711
164532.21647,10.0,22.48202,1.68652,0.0691,1.68793,-2.34634
164532.48147,10.0,17.79613,1.69728,0.06202,1.69842,-2.09286
164532.73347,10.0,14.06813,1.70494,0.0546,1.70581,-1.83419
164532.94947,10.0,11.1448,1.71012,0.04693,1.71077,-1.57201
164533.21747,10.0,8.81772,1.71695,0.04067,1.71743,-1.35688
164533.39547,10.0,6.97545,1.7234,0.03696,1.72379,-1.22863
164533.61347,10.0,5.5173,1.7231,0.03479,1.72345,-1.15657
164533.88247,10.0,4.36941,1.72306,0.0306,1.72333,-1.01738
164534.21747,10.0,3.45686,1.72693,0.02587,1.72713,-0.85837
164534.63647,10.0,2.73547,1.73312,0.02351,1.73328,-0.77711
164535.16147,10.0,2.16054,1.74022,0.02636,1.74042,-0.86796
164535.82047,10.0,1.70952,1.74125,0.03201,1.74154,-1.05311
164536.64947,10.0,1.35352,1.73911,0.0365,1.73949,-1.20218
164537.69247,10.0,1.07079,1.73447,0.03692,1.73486,-1.21956
164539.00647,10.0,0.84734,1.73229,0.03328,1.73261,-1.1005
164540.66147,10.0,0.67072,1.73431,0.02777,1.73453,-0.91732
164542.75047,10.0,0.53067,1.74569,0.0214,1.74582,-0.7025
164545.38747,10.0,0.41976,1.76538,0.02135,1.76551,-0.69273
164548.71847,10.0,0.33183,1.78994,0.03596,1.7903,-1.1508
164552.92447,10.0,0.26261,1.80664,0.06616,1.80786,-2.09736
164558.23247,10.0,0.20791,1.80514,0.1068,1.8083,-3.38596
164564.93647,10.0,0.16452,1.77965,0.14058,1.78519,-4.51664
164573.41347,10.0,0.13007,1.73819,0.15011,1.74466,-4.93573
164584.10347,10.0,0.10309,1.69823,0.12485,1.70281,-4.20479
164597.61747,10.0,0.08153,1.68774,0.06337,1.68893,-2.15014
164614.71448,10.0,0.06443,1.72324,-0.00472,1.72325,0.15706
164636.30148,10.0,0.05102,1.84203,-0.06775,1.84327,2.10642
164663.54348,10.0,0.04042,2.03177,-0.04931,2.03237,1.39031
164698.03848,10.0,0.03192,2.23364,0.10978,2.23634,-2.81375
164741.58549,10.0,0.02528,2.33494,0.41199,2.37101,-10.0065
164796.6505,10.0,0.01999,2.23368,0.78629,2.36803,-19.39289
181439.73545,11.0,20004.453,1.42916,-0.03041,1.42949,1.21906
181439.87845,11.0,15829.126,1.43416,-0.01539,1.43425,0.61486
181440.02045,11.0,12516.703,1.43873,-0.00216,1.43873,0.086
181440.16245,11.0,9909.4424,1.44354,0.00937,1.44357,-0.37205
181440.32645,11.0,7835.48,1.45013,0.01663,1.45023,-0.65702
181440.52745,11.0,6217.2461,1.45709,0.02215,1.45726,-0.87105
181440.76545,11.0,4905.291,1.46349,0.02761,1.46375,-1.08076
181441.00445,11.0,3881.2737,1.46917,0.03364,1.46955,-1.31177
181441.24245,11.0,3070.9827,1.47564,0.03642,1.47609,-1.41367
181441.48045,11.0,2430.7778,1.48332,0.04039,1.48387,-1.55961
181441.71845,11.0,1923.1537,1.49058,0.04265,1.49119,-1.63884
181441.95645,11.0,1522.4358,1.49828,0.04728,1.49903,-1.80756
181442.19445,11.0,1203.8446,1.50596,0.05016,1.5068,-1.90766
181442.43345,11.0,952.86591,1.51332,0.05125,1.51418,-1.93964
181442.67145,11.0,754.27557,1.52209,0.05464,1.52307,-2.05605
181442.90845,11.0,596.71857,1.52883,0.05577,1.52985,-2.08927
181443.14645,11.0,471.96338,1.53768,0.06041,1.53887,-2.2499
181443.38545,11.0,373.20856,1.54723,0.06304,1.54851,-2.3331
181443.62345,11.0,295.47278,1.55696,0.06605,1.55836,-2.42913
181443.86245,11.0,233.87738,1.56695,0.06887,1.56847,-2.51673
181444.10045,11.0,185.05922,1.57661,0.07292,1.5783,-2.64812
181444.33645,11.0,146.35823,1.58702,0.07718,1.5889,-2.78429
181444.57245,11.0,115.77804,1.60149,0.08102,1.60354,-2.89628
181444.80745,11.0,91.6721,1.61521,0.08574,1.61748,-3.03841
181445.05245,11.0,72.51701,1.63109,0.08774,1.63345,-3.07915
181445.28145,11.0,57.36816,1.64771,0.08857,1.65009,-3.07682
181445.51845,11.0,45.3629,1.66531,0.08766,1.66762,-3.01337
181445.75045,11.0,35.93134,1.68046,0.08352,1.68253,-2.84535
181446.00145,11.0,28.40909,1.69686,0.07695,1.6986,-2.59648
181446.21545,11.0,22.48202,1.70812,0.06976,1.70954,-2.3387
181446.48045,11.0,17.79613,1.71739,0.06168,1.7185,-2.05692
181446.73245,11.0,14.06813,1.72825,0.05558,1.72914,-1.84212
181446.94845,11.0,11.1448,1.73326,0.04807,1.73393,-1.5887
181447.21545,11.0,8.81772,1.73996,0.04126,1.74045,-1.35852
181447.39445,11.0,6.97545,1.7448,0.03801,1.74521,-1.24808
181447.61245,11.0,5.5173,1.74498,0.03444,1.74532,-1.13064
181447.88145,11.0,4.36941,1.74679,0.03014,1.74705,-0.98838
181448.21645,11.0,3.45686,1.75066,0.02626,1.75086,-0.85943
181448.63545,11.0,2.73547,1.75657,0.02486,1.75675,-0.81091
181449.16045,11.0,2.16054,1.76176,0.02834,1.76198,-0.92169
181449.81945,11.0,1.70952,1.76174,0.03355,1.76206,-1.09109
181450.64845,11.0,1.35352,1.7582,0.0355,1.75856,-1.15681
181451.69145,11.0,1.07079,1.75563,0.03433,1.75596,-1.12026
181453.00445,11.0,0.84734,1.75543,0.02891,1.75567,-0.94347
181454.66045,11.0,0.67072,1.7611,0.02404,1.76126,-0.78191
181456.74945,11.0,0.53067,1.77421,0.0207,1.77433,-0.66838
181459.38645,11.0,0.41976,1.79494,0.02657,1.79514,-0.84796
181462.71745,11.0,0.33183,1.81472,0.0469,1.81533,-1.48054
181466.92345,11.0,0.26261,1.82329,0.07944,1.82502,-2.49471
181472.23145,11.0,0.20791,1.81111,0.114,1.81469,-3.60174
181478.93545,11.0,0.16452,1.7807,0.13559,1.78585,-4.35423
181487.41245,11.0,0.13007,1.74215,0.13029,1.74701,-4.2771
181498.10245,11.0,0.10309,1.71875,0.09111,1.72116,-3.03441
181511.61645,11.0,0.08153,1.73206,0.02834,1.73229,-0.93728
181528.71345,11.0,0.06443,1.79332,-0.02864,1.79355,0.915
181550.30046,11.0,0.05102,1.93495,-0.05434,1.93571,1.60856
181577.54246,11.0,0.04042,2.11668,0.02037,2.11677,-0.55131
181612.03746,11.0,0.03192,2.26301,0.2292,2.27459,-5.7833
181655.58447,11.0,0.02528,2.2714,0.54092,2.33492,-13.39507
181710.64947,11.0,0.01999,2.06587,0.84834,2.23327,-22.32534
198356.25462,12.0,20004.453,1.3866,-0.03013,1.38692,1.24498
198356.39762,12.0,15829.126,1.39076,-0.01531,1.39085,0.6307
198356.53962,12.0,12516.703,1.39659,-0.00173,1.39659,0.07099
198356.68162,12.0,9909.4424,1.40277,0.00683,1.40278,-0.27881
198356.84562,12.0,7835.48,1.40754,0.01586,1.40763,-0.64545
198357.04662,12.0,6217.2461,1.41489,0.02203,1.41506,-0.89197
198357.28462,12.0,4905.291,1.42071,0.02792,1.42098,-1.12585
198357.52262,12.0,3881.2737,1.42555,0.03092,1.42589,-1.24274
198357.76062,12.0,3070.9827,1.43389,0.03713,1.43437,-1.48315
198357.99962,12.0,2430.7778,1.44102,0.04055,1.44159,-1.61186
198358.23762,12.0,1923.1537,1.44904,0.04214,1.44966,-1.66585
198358.47562,12.0,1522.4358,1.45493,0.04766,1.45571,-1.87613
198358.71362,12.0,1203.8446,1.46237,0.04751,1.46314,-1.86069
198358.95262,12.0,952.86591,1.47216,0.05113,1.47305,-1.98898
198359.19062,12.0,754.27557,1.47951,0.05331,1.48047,-2.06358
198359.42762,12.0,596.71857,1.48751,0.05703,1.4886,-2.19577
198359.66562,12.0,471.96338,1.49778,0.06061,1.499,-2.31713
198359.90462,12.0,373.20856,1.50615,0.06283,1.50746,-2.38886
198360.14162,12.0,295.47278,1.51402,0.06539,1.51543,-2.473
198360.38162,12.0,233.87738,1.52373,0.07101,1.52538,-2.66808
198360.61962,12.0,185.05922,1.53371,0.07322,1.53546,-2.7333
198360.85562,12.0,146.35823,1.54587,0.07659,1.54777,-2.83628
198361.09162,12.0,115.77804,1.55897,0.08145,1.5611,-2.99092
198361.32662,12.0,91.6721,1.57247,0.08488,1.57476,-3.08984
198361.57162,12.0,72.51701,1.59029,0.08803,1.59272,-3.16852
198361.80062,12.0,57.36816,1.60609,0.08856,1.60853,-3.15593
198362.03762,12.0,45.3629,1.62249,0.08765,1.62485,-3.09216
198362.26962,12.0,35.93134,1.64019,0.08293,1.64229,-2.89431
198362.51962,12.0,28.40909,1.65277,0.07834,1.65462,-2.7138
198362.73462,12.0,22.48202,1.66689,0.07085,1.66839,-2.4337
