Repository: SebaVillagra00/ICM2985-SOH-IPRE

## Data University of Cambridge (EIS Cambridge)
Data publicada en "Identifying degradation patterns of lithium ion batteries from impedance spectroscopy using machine learning" (Zhang, Tang, Zhang, Wang, Stimming & Lee, 2020) https://www.nature.com/articles/s41467-020-15235-7.

Carpeta contiene:
* Paper de Nature Comunications (IF: 16.6).
* Data frames para IOS.
* Data frames para Windows.

Cada Data frame está contenido en un archivo .txt con las siguientes columnas:
* time/s: tiempo en que se mide la muestra.
* cycle number: ciclo de carga de la batería.
* freq/Hz: frecuencia de la señal de input.
* Re(Z)/Ohm: Parte resistiva de la impedancia.
* Im(Z)/Ohm: Parte reactiva de la impedancia.

File: EIS Cambridge/csvEIS/EIS_state_IV_25C08.csv (part 1 of 8)
time/s,cycle number,freq/Hz,Re(Z)/Ohm,-Im(Z)/Ohm,|Z|/Ohm,Phase(Z)/deg
11074.14471,1.0,20004.453,0.28773,-0.01437,0.28809,2.85973
11074.28671,1.0,15829.126,0.29589,0.00488,0.29593,-0.94451
11074.42871,1.0,12516.703,0.30327,0.02336,0.30416,-4.40505
11074.57071,1.0,9909.4424,0.31464,0.0381,0.31694,-6.90442
11074.73571,1.0,7835.48,0.32542,0.05051,0.32931,-8.82319
11074.93571,1.0,6217.2461,0.33726,0.062,0.34291,-10.4167
11075.17371,1.0,4905.291,0.35023,0.0749,0.35815,-12.072
11075.41271,1.0,3881.2737,0.36432,0.08481,0.37406,-13.10437
11075.65071,1.0,3070.9827,0.37928,0.09415,0.39079,-13.94088
11075.88871,1.0,2430.7778,0.3929,0.10395,0.40642,-14.81965
11076.12671,1.0,1923.1537,0.4105,0.11186,0.42547,-15.24257
11076.36471,1.0,1522.4358,0.42826,0.12136,0.44513,-15.82188
11076.60271,1.0,1203.8446,0.44874,0.12968,0.4671,-16.11911
11076.84171,1.0,952.86591,0.4678,0.13838,0.48784,-16.47842
11077.07971,1.0,754.27557,0.48948,0.1482,0.51142,-16.84491
11077.31771,1.0,596.71857,0.51211,0.15678,0.53558,-17.0215
11077.55471,1.0,471.96338,0.53636,0.16711,0.56179,-17.30564
11077.79371,1.0,373.20856,0.56234,0.17534,0.58904,-17.31736
11078.03171,1.0,295.47278,0.59006,0.18529,0.61847,-17.43333
11078.27071,1.0,233.87738,0.61762,0.19474,0.64759,-17.50004
11078.50871,1.0,185.05922,0.64833,0.20264,0.67926,-17.35688
11078.74471,1.0,146.35823,0.67962,0.21306,0.71224,-17.40641
11078.98171,1.0,115.77804,0.71289,0.22163,0.74654,-17.27011
11079.21571,1.0,91.6721,0.74765,0.2283,0.78173,-16.98026
11079.46071,1.0,72.51701,0.78447,0.23649,0.81934,-16.77629
11079.68971,1.0,57.36816,0.82255,0.2419,0.85738,-16.38754
11079.92671,1.0,45.3629,0.86084,0.24818,0.8959,-16.08216
11080.15871,1.0,35.93134,0.89848,0.25217,0.93319,-15.67766
11080.40871,1.0,28.40909,0.93658,0.25772,0.97139,-15.38517
11080.62371,1.0,22.48202,0.97684,0.25991,1.01083,-14.89938
11080.88871,1.0,17.79613,1.02053,0.26522,1.05443,-14.56812
11081.14071,1.0,14.06813,1.06269,0.26714,1.09576,-14.11048
11081.35671,1.0,11.1448,1.10702,0.26944,1.13934,-13.6793
11081.62371,1.0,8.81772,1.15527,0.26607,1.18552,-12.9698
11081.80171,1.0,6.97545,1.20538,0.25587,1.23224,-11.98434
11082.01971,1.0,5.5173,1.24612,0.25057,1.27107,-11.36922
11082.28971,1.0,4.36941,1.29031,0.23162,1.31093,-10.17679
11082.62471,1.0,3.45686,1.32683,0.21353,1.34391,-9.14229
11083.04271,1.0,2.73547,1.36058,0.19005,1.37379,-7.95174
11083.56871,1.0,2.16054,1.39161,0.16888,1.40182,-6.91915
11084.22771,1.0,1.70952,1.41582,0.15536,1.42432,-6.26227
11085.05571,1.0,1.35352,1.43041,0.14512,1.43775,-5.79311
11086.09871,1.0,1.07079,1.43832,0.13257,1.44442,-5.26612
11087.41271,1.0,0.84734,1.44311,0.11957,1.44806,-4.7366
11089.06871,1.0,0.67072,1.45024,0.10642,1.45414,-4.19678
11091.15671,1.0,0.53067,1.45977,0.09282,1.46272,-3.63844
11093.79372,1.0,0.41976,1.47702,0.08256,1.47932,-3.19922
11097.12472,1.0,0.33183,1.49865,0.08158,1.50087,-3.11587
11101.33072,1.0,0.26261,1.52193,0.09404,1.52483,-3.5358
11106.63872,1.0,0.20791,1.53521,0.11753,1.5397,-4.37769
11113.34372,1.0,0.16452,1.53672,0.14448,1.5435,-5.37089
11121.81972,1.0,0.13007,1.52743,0.16508,1.53632,-6.16831
11132.50972,1.0,0.10309,1.51791,0.17384,1.52784,-6.53342
11146.02372,1.0,0.08153,1.51882,0.17425,1.52878,-6.54461
11163.12172,1.0,0.06443,1.53483,0.17869,1.5452,-6.64082
11184.70772,1.0,0.05102,1.56563,0.18813,1.5769,-6.85202
11211.94972,1.0,0.04042,1.60957,0.21169,1.62343,-7.49239
11246.44572,1.0,0.03192,1.66478,0.25572,1.6843,-8.73284
11289.99272,1.0,0.02528,1.71903,0.32537,1.74955,-10.71795
11345.05773,1.0,0.01999,1.76029,0.41452,1.80844,-13.25098
26368.81924,2.0,20004.453,0.28897,-0.01311,0.28926,2.59827
26368.96124,2.0,15829.126,0.29879,0.00561,0.29884,-1.07493
26369.10324,2.0,12516.703,0.30807,0.02373,0.30898,-4.40396
26369.24524,2.0,9909.4424,0.31798,0.03899,0.32037,-6.99114
26369.41024,2.0,7835.48,0.32949,0.05188,0.33355,-8.94757
26369.61024,2.0,6217.2461,0.33944,0.06347,0.34533,-10.59159
26369.84924,2.0,4905.291,0.35439,0.07628,0.36251,-12.14654
26370.08724,2.0,3881.2737,0.36888,0.08586,0.37874,-13.10356
26370.32524,2.0,3070.9827,0.38257,0.09589,0.3944,-14.07037
26370.56324,2.0,2430.7778,0.39951,0.10513,0.41311,-14.74291
26370.80124,2.0,1923.1537,0.4151,0.11429,0.43054,-15.39362
26371.03924,2.0,1522.4358,0.43308,0.12295,0.4502,-15.84855
26371.27724,2.0,1203.8446,0.45123,0.13263,0.47032,-16.38018
26371.51624,2.0,952.86591,0.47388,0.14124,0.49448,-16.5964
26371.75424,2.0,754.27557,0.49402,0.15087,0.51654,-16.98188
26371.99224,2.0,596.71857,0.51747,0.15953,0.5415,-17.13385
26372.22924,2.0,471.96338,0.54167,0.16912,0.56746,-17.33936
26372.46824,2.0,373.20856,0.56751,0.17767,0.59467,-17.38344
26372.70624,2.0,295.47278,0.59526,0.18853,0.6244,-17.57408
26372.94524,2.0,233.87738,0.62226,0.19775,0.65292,-17.63039
26373.18324,2.0,185.05922,0.65437,0.20685,0.68628,-17.54169
26373.41924,2.0,146.35823,0.68646,0.21639,0.71976,-17.49642
26373.65624,2.0,115.77804,0.72168,0.22433,0.75574,-17.26747
26373.89024,2.0,91.6721,0.75625,0.23289,0.79129,-17.1164
26374.13624,2.0,72.51701,0.79334,0.2405,0.82899,-16.86454
26374.36524,2.0,57.36816,0.83216,0.24584,0.86771,-16.45857
26374.60124,2.0,45.3629,0.8702,0.25164,0.90585,-16.1284
26374.83424,2.0,35.93134,0.90919,0.25678,0.94476,-15.77087
26375.08424,2.0,28.40909,0.94869,0.26027,0.98375,-15.34129
26375.29824,2.0,22.48202,0.99071,0.26359,1.02518,-14.89881
26375.56324,2.0,17.79613,1.03071,0.26988,1.06545,-14.67301
26375.81524,2.0,14.06813,1.07643,0.27241,1.11036,-14.20149
26376.03224,2.0,11.1448,1.1205,0.27189,1.15302,-13.63906
26376.29924,2.0,8.81772,1.17005,0.26934,1.20065,-12.96349
26376.47724,2.0,6.97545,1.21891,0.2683,1.24809,-12.41365
26376.69524,2.0,5.5173,1.26339,0.25128,1.28814,-11.24907
26376.96424,2.0,4.36941,1.30653,0.23947,1.3283,-10.38625
26377.30024,2.0,3.45686,1.34649,0.21599,1.3637,-9.11311
26377.71824,2.0,2.73547,1.38615,0.19784,1.4002,-8.1229
26378.24324,2.0,2.16054,1.41302,0.1828,1.42479,-7.37152
26378.90324,2.0,1.70952,1.42984,0.16468,1.43929,-6.5699
26379.73124,2.0,1.35352,1.44328,0.1468,1.45073,-5.80775
26380.77424,2.0,1.07079,1.45378,0.12823,1.45943,-5.04069
26382.08824,2.0,0.84734,1.46711,0.11122,1.47132,-4.33508
26383.74324,2.0,0.67072,1.48194,0.09769,1.48515,-3.77148
26385.83224,2.0,0.53067,1.50158,0.09032,1.50429,-3.44222
26388.46924,2.0,0.41976,1.52141,0.0942,1.52432,-3.54287
26391.80024,2.0,0.33183,1.53527,0.10858,1.5391,-4.04558
26396.00624,2.0,0.26261,1.53759,0.12645,1.54278,-4.70142
26401.31424,2.0,0.20791,1.53122,0.14075,1.53768,-5.25175
26408.01824,2.0,0.16452,1.52307,0.14464,1.52993,-5.42471
26416.49524,2.0,0.13007,1.52249,0.14071,1.52898,-5.28026
26427.18524,2.0,0.10309,1.53533,0.13581,1.54133,-5.05487
26440.69924,2.0,0.08153,1.56204,0.13868,1.56819,-5.07358
26457.79624,2.0,0.06443,1.59653,0.15737,1.60427,-5.62947
26479.38324,2.0,0.05102,1.63959,0.18969,1.65053,-6.59949
26506.62524,2.0,0.04042,1.68217,0.24594,1.70005,-8.3181
26541.12024,2.0,0.03192,1.70984,0.31972,1.73948,-10.59129
26584.66825,2.0,0.02528,1.71828,0.39149,1.76231,-12.83508
26639.73325,2.0,0.01999,1.72468,0.44472,1.7811,-14.45909
41268.47726,3.0,20004.453,0.29087,-0.01236,0.29114,2.43246
41268.61926,3.0,15829.126,0.29952,0.00832,0.29963,-1.5905
41268.76126,3.0,12516.703,0.30976,0.02372,0.31067,-4.37953
41268.90326,3.0,9909.4424,0.31903,0.03963,0.32148,-7.08062
41269.06826,3.0,7835.48,0.33001,0.05295,0.33423,-9.116
41269.26826,3.0,6217.2461,0.34052,0.06501,0.34667,-10.80868
41269.50626,3.0,4905.291,0.35507,0.07589,0.36309,-12.06482
41269.74526,3.0,3881.2737,0.36917,0.08567,0.37898,-13.06425
41269.98326,3.0,3070.9827,0.38337,0.09583,0.39517,-14.03497
41270.22126,3.0,2430.7778,0.39953,0.10514,0.41313,-14.74333
41270.45926,3.0,1923.1537,0.41803,0.11548,0.43369,-15.44227
41270.69726,3.0,1522.4358,0.43354,0.1233,0.45073,-15.87564
41270.93526,3.0,1203.8446,0.45377,0.13203,0.47259,-16.22272
41271.17426,3.0,952.86591,0.47467,0.14156,0.49533,-16.60586
41271.41226,3.0,754.27557,0.49566,0.14884,0.51752,-16.71409
41271.65026,3.0,596.71857,0.51903,0.16056,0.5433,-17.18899
41271.88726,3.0,471.96338,0.54522,0.16951,0.57096,-17.2704
41272.12626,3.0,373.20856,0.56943,0.1794,0.59702,-17.48725
41272.36426,3.0,295.47278,0.59744,0.18915,0.62667,-17.56784
41272.60326,3.0,233.87738,0.62488,0.19759,0.65538,-17.54695
41272.84126,3.0,185.05922,0.65711,0.20881,0.68949,-17.62842
41273.07726,3.0,146.35823,0.68968,0.21674,0.72293,-17.44627
41273.31426,3.0,115.77804,0.72357,0.22488,0.75771,-17.26466
41273.54826,3.0,91.6721,0.75853,0.23279,0.79344,-17.06138
41273.79326,3.0,72.51701,0.7952,0.23991,0.8306,-16.78871
41274.02326,3.0,57.36816,0.83461,0.24755,0.87055,-16.52064
41274.25926,3.0,45.3629,0.87273,0.25296,0.90865,-16.16394
41274.49126,3.0,35.93134,0.91262,0.25701,0.94812,-15.72825
41274.74226,3.0,28.40909,0.95308,0.2617,0.98836,-15.3538
41274.95626,3.0,22.48202,0.99265,0.26555,1.02755,-14.97706
41275.22126,3.0,17.79613,1.0353,0.26995,1.06991,-14.61409
41275.47326,3.0,14.06813,1.08088,0.27551,1.11544,-14.29966
41275.68926,3.0,11.1448,1.12767,0.27643,1.16106,-13.77371
41275.95726,3.0,8.81772,1.17718,0.27388,1.20863,-13.09735
41276.13526,3.0,6.97545,1.22311,0.27017,1.25259,-12.45573
41276.35326,3.0,5.5173,1.27026,0.25669,1.29594,-11.4241
41276.62226,3.0,4.36941,1.31199,0.23827,1.33345,-10.29308
41276.95726,3.0,3.45686,1.35614,0.21856,1.37364,-9.15516
41277.37626,3.0,2.73547,1.39292,0.20321,1.40766,-8.30029
41277.90126,3.0,2.16054,1.41692,0.18573,1.42904,-7.46782
41278.56026,3.0,1.70952,1.43586,0.16545,1.44536,-6.57308
41279.38826,3.0,1.35352,1.4501,0.14574,1.45741,-5.73931
41280.43126,3.0,1.07079,1.46456,0.12651,1.47002,-4.93709
41281.74526,3.0,0.84734,1.48033,0.10938,1.48436,-4.22576
41283.40126,3.0,0.67072,1.49793,0.09907,1.5012,-3.78396
41285.49026,3.0,0.53067,1.51776,0.09656,1.52083,-3.6404
41288.12626,3.0,0.41976,1.53271,0.10568,1.53635,-3.94429
41291.45826,3.0,0.33183,1.53847,0.12073,1.5432,-4.48715
41295.66326,3.0,0.26261,1.53334,0.13227,1.53904,-4.93044
41300.97126,3.0,0.20791,1.52657,0.13552,1.53257,-5.07309
41307.67626,3.0,0.16452,1.52459,0.13098,1.5302,-4.91045
41316.15226,3.0,0.13007,1.53443,0.12451,1.53947,-4.63924
41326.84226,3.0,0.10309,1.55695,0.12336,1.56183,-4.53014
41340.35626,3.0,0.08153,1.59134,0.13477,1.59704,-4.84081
41357.45427,3.0,0.06443,1.62794,0.16361,1.63614,-5.73916
41379.04027,3.0,0.05102,1.66663,0.21063,1.67988,-7.20282
41406.28327,3.0,0.04042,1.69185,0.27654,1.71431,-9.28298
41440.77827,3.0,0.03192,1.69951,0.34328,1.73383,-11.4195
41484.32527,3.0,0.02528,1.69936,0.39412,1.74447,-13.05717
41539.39027,3.0,0.01999,1.71589,0.42881,1.76866,-14.03112
55948.02054,4.0,20004.453,0.29018,-0.01435,0.29053,2.83186
55948.16254,4.0,15829.126,0.29919,0.00731,0.29928,-1.39962
55948.30454,4.0,12516.703,0.30889,0.02524,0.30992,-4.67221
55948.44654,4.0,9909.4424,0.31949,0.03902,0.32187,-6.96304
55948.61154,4.0,7835.48,0.33142,0.05299,0.33563,-9.08435
55948.81154,4.0,6217.2461,0.34321,0.0652,0.34935,-10.75662
55949.05054,4.0,4905.291,0.35442,0.07542,0.36236,-12.01386
55949.28854,4.0,3881.2737,0.37073,0.08455,0.38025,-12.84728
55949.52654,4.0,3070.9827,0.38528,0.09632,0.39714,-14.03571
55949.76454,4.0,2430.7778,0.40104,0.1045,0.41443,-14.60501
55950.00254,4.0,1923.1537,0.41707,0.11419,0.43242,-15.31176
55950.24054,4.0,1522.4358,0.43529,0.12358,0.4525,-15.84962
55950.47854,4.0,1203.8446,0.45527,0.13246,0.47415,-16.22245
55950.71754,4.0,952.86591,0.47287,0.14184,0.49368,-16.69644
55950.95554,4.0,754.27557,0.49567,0.15218,0.51851,-17.06759
55951.19354,4.0,596.71857,0.5192,0.16027,0.54337,-17.15496
55951.43054,4.0,471.96338,0.54536,0.16943,0.57107,-17.25904
55951.66954,4.0,373.20856,0.57012,0.17941,0.59769,-17.46821
55951.90754,4.0,295.47278,0.59615,0.18811,0.62512,-17.51269
55952.14654,4.0,233.87738,0.62648,0.19793,0.65701,-17.53356
55952.38454,4.0,185.05922,0.65824,0.20693,0.69,-17.4518
55952.62054,4.0,146.35823,0.69027,0.216,0.72328,-17.37626
55952.85754,4.0,115.77804,0.72251,0.22614,0.75707,-17.37983
55953.09154,4.0,91.6721,0.75834,0.23435,0.79372,-17.17284
55953.33654,4.0,72.51701,0.79594,0.24185,0.83187,-16.90149
55953.56654,4.0,57.36816,0.83462,0.24692,0.87038,-16.48085
55953.80254,4.0,45.3629,0.87497,0.25316,0.91086,-16.13691
55954.03454,4.0,35.93134,0.91369,0.25675,0.94908,-15.69525
55954.28554,4.0,28.40909,0.95389,0.26324,0.98955,-15.42781
55954.49954,4.0,22.48202,0.99327,0.26747,1.02865,-15.07107
55954.76454,4.0,17.79613,1.03766,0.27259,1.07287,-14.71912
55955.01654,4.0,14.06813,1.08149,0.27514,1.11594,-14.27352
55955.23254,4.0,11.1448,1.12893,0.27818,1.1627,-13.84256
55955.50054,4.0,8.81772,1.17754,0.27522,1.20928,-13.15513
55955.67854,4.0,6.97545,1.22553,0.26587,1.25403,-12.24007
55955.89654,4.0,5.5173,1.27115,0.26119,1.29771,-11.61137
55956.16554,4.0,4.36941,1.31566,0.24304,1.33792,-10.46612
55956.50054,4.0,3.45686,1.35608,0.22332,1.37435,-9.3516
55956.91954,4.0,2.73547,1.38777,0.19977,1.40208,-8.19145
55957.44454,4.0,2.16054,1.42229,0.17713,1.43328,-7.0989
55958.10354,4.0,1.70952,1.44966,0.16183,1.45867,-6.36988
55958.93254,4.0,1.35352,1.46625,0.15053,1.47396,-5.86176
55959.97554,4.0,1.07079,1.47638,0.13986,1.48299,-5.41166
55961.28854,4.0,0.84734,1.48155,0.12799,1.48707,-4.93739
55962.94454,4.0,0.67072,1.48761,0.11532,1.49207,-4.43271
55965.03354,4.0,0.53067,1.4961,0.10062,1.49948,-3.84764
55967.67054,4.0,0.41976,1.5109,0.08872,1.5135,-3.3605
55971.00154,4.0,0.33183,1.53244,0.08438,1.53477,-3.15171
55975.20754,4.0,0.26261,1.55678,0.09255,1.55952,-3.40217
55980.51554,4.0,0.20791,1.57569,0.11422,1.57982,-4.1461
55987.21954,4.0,0.16452,1.58259,0.14348,1.58908,-5.18023
55995.69654,4.0,0.13007,1.57682,0.16966,1.58592,-6.14112
56006.38654,4.0,0.10309,1.56617,0.18485,1.57704,-6.73117
56019.90054,4.0,0.08153,1.56347,0.18902,1.57485,-6.89334
56036.99754,4.0,0.06443,1.57498,0.19429,1.58692,-7.03236
56058.58354,4.0,0.05102,1.60166,0.20214,1.61436,-7.19294
56085.82654,4.0,0.04042,1.64286,0.22181,1.65776,-7.6893
56120.32155,4.0,0.03192,1.69644,0.25926,1.71614,-8.68913
56163.86955,4.0,0.02528,1.75697,0.32171,1.78618,-10.37621
56218.93455,4.0,0.01999,1.80988,0.40811,1.85532,-12.70703
70512.29493,5.0,20004.453,0.29358,-0.01375,0.2939,2.68191
70512.43693,5.0,15829.126,0.29997,0.00661,0.30005,-1.26271
70512.57893,5.0,12516.703,0.30895,0.02495,0.30995,-4.61632
70512.72093,5.0,9909.4424,0.31976,0.0389,0.32212,-6.9362
70512.88593,5.0,7835.48,0.33175,0.05225,0.33584,-8.95028
70513.08593,5.0,6217.2461,0.34296,0.06452,0.34898,-10.65498
70513.32393,5.0,4905.291,0.35474,0.07628,0.36285,-12.13517
70513.56293,5.0,3881.2737,0.36865,0.08514,0.37835,-13.00414
70513.80093,5.0,3070.9827,0.38438,0.09541,0.39604,-13.93955
70514.03893,5.0,2430.7778,0.40046,0.10272,0.41343,-14.38689
70514.27693,5.0,1923.1537,0.41733,0.11343,0.43247,-15.20587
70514.51493,5.0,1522.4358,0.43467,0.12457,0.45217,-15.99141
70514.75293,5.0,1203.8446,0.45441,0.13183,0.47315,-16.17874
70514.99193,5.0,952.86591,0.47451,0.1426,0.49547,-16.72628
70515.22993,5.0,754.27557,0.49646,0.15097,0.51891,-16.91445
70515.46793,5.0,596.71857,0.51891,0.1619,0.54358,-17.32784
70515.70493,5.0,471.96338,0.54515,0.16946,0.57088,-17.26787
70515.94393,5.0,373.20856,0.57034,0.1798,0.59801,-17.49759
70516.18193,5.0,295.47278,0.59815,0.18878,0.62723,-17.51565
70516.42093,5.0,233.87738,0.62579,0.19832,0.65646,-17.58365
70516.65893,5.0,185.05922,0.65692,0.20863,0.68926,-17.61914
70516.89493,5.0,146.35823,0.69038,0.21709,0.72371,-17.45591
70517.13193,5.0,115.77804,0.72293,0.22685,0.75769,-17.42173
70517.36593,5.0,91.6721,0.76022,0.23451,0.79557,-17.14362
70517.61093,5.0,72.51701,0.79785,0.24067,0.83336,-16.78601
70517.83993,5.0,57.36816,0.83523,0.24811,0.8713,-16.544
70518.07693,5.0,45.3629,0.87335,0.25268,0.90916,-16.13644
70518.30893,5.0,35.93134,0.9113,0.25803,0.94713,-15.80903
70518.55993,5.0,28.40909,0.95359,0.26323,0.98925,-15.43146
70518.77393,5.0,22.48202,0.99478,0.26678,1.02993,-15.01254
70519.03893,5.0,17.79613,1.03751,0.27174,1.07251,-14.67682
70519.29093,5.0,14.06813,1.07932,0.27715,1.11433,-14.40122
70519.50693,5.0,11.1448,1.12737,0.2764,1.16076,-13.77578
70519.77393,5.0,8.81772,1.1769,0.2782,1.20933,-13.29991
70519.95193,5.0,6.97545,1.22484,0.26671,1.25355,-12.28438
70520.16993,5.0,5.5173,1.26993,0.25971,1.29622,-11.55816
70520.43993,5.0,4.36941,1.32048,0.24057,1.34222,-10.32504
70520.77493,5.0,3.45686,1.36064,0.2278,1.37958,-9.50419
70521.19293,5.0,2.73547,1.39182,0.20772,1.40724,-8.4884
70521.71893,5.0,2.16054,1.41735,0.1853,1.42941,-7.44841
70522.37793,5.0,1.70952,1.43877,0.16231,1.4479,-6.43659
70523.20593,5.0,1.35352,1.45794,0.14042,1.46469,-5.50122
70524.24893,5.0,1.07079,1.47694,0.12266,1.48202,-4.74733
70525.56293,5.0,0.84734,1.49739,0.11296,1.50164,-4.31423
70527.21893,5.0,0.67072,1.51449,0.11037,1.5185,-4.16828
70529.30693,5.0,0.53067,1.5235,0.11701,1.52799,-4.39196
70531.94393,5.0,0.41976,1.52413,0.12325,1.5291,-4.62331
70535.27493,5.0,0.33183,1.51967,0.12406,1.52473,-4.66699
70539.48093,5.0,0.26261,1.51711,0.11887,1.52176,-4.48002
70544.78893,5.0,0.20791,1.52307,0.10925,1.52699,-4.10284
70551.49393,5.0,0.16452,1.53982,0.10224,1.54321,-3.79886
70559.96993,5.0,0.13007,1.5675,0.10524,1.57103,-3.84118
70570.65993,5.0,0.10309,1.60112,0.12263,1.60581,-4.37972
70584.17394,5.0,0.08153,1.63306,0.15891,1.64077,-5.55785
70601.27094,5.0,0.06443,1.65452,0.20628,1.66733,-7.10682
70622.85794,5.0,0.05102,1.65868,0.26203,1.67924,-8.97713
70650.09994,5.0,0.04042,1.65219,0.30578,1.68025,-10.48535
70684.59595,5.0,0.03192,1.65381,0.33363,1.68713,-11.40541
70728.14295,5.0,0.02528,1.67638,0.35616,1.7138,-11.99448
70783.20796,5.0,0.01999,1.72243,0.38732,1.76544,-12.67305
84994.88205,6.0,20004.453,0.29216,-0.01237,0.29242,2.4237
84995.02405,6.0,15829.126,0.30043,0.00776,0.30053,-1.47872
84995.16605,6.0,12516.703,0.30916,0.02348,0.31005,-4.34303
84995.30805,6.0,9909.4424,0.31818,0.03975,0.32065,-7.12148
84995.47305,6.0,7835.48,0.32986,0.05255,0.33402,-9.05222
84995.67305,6.0,6217.2461,0.34161,0.06412,0.34758,-10.631
84995.91205,6.0,4905.291,0.35581,0.07393,0.36341,-11.73872
84996.15005,6.0,3881.2737,0.36901,0.0849,0.37865,-12.95619
84996.38805,6.0,3070.9827,0.38325,0.0961,0.39512,-14.0772
84996.62605,6.0,2430.7778,0.39842,0.10465,0.41193,-14.71748
84996.86405,6.0,1923.1537,0.41723,0.11317,0.43231,-15.1763
84997.10205,6.0,1522.4358,0.43484,0.12334,0.45199,-15.83543
84997.34005,6.0,1203.8446,0.45412,0.13271,0.47312,-16.29042
84997.57905,6.0,952.86591,0.47504,0.14245,0.49594,-16.69181
84997.81705,6.0,754.27557,0.49595,0.15158,0.5186,-16.99549
84998.05505,6.0,596.71857,0.51762,0.16156,0.54225,-17.33385
84998.29205,6.0,471.96338,0.54234,0.17053,0.56852,-17.45516
84998.53105,6.0,373.20856,0.56965,0.17847,0.59695,-17.39603
84998.76905,6.0,295.47278,0.59667,0.18856,0.62576,-17.53774
84999.00805,6.0,233.87738,0.6261,0.19868,0.65687,-17.60599
84999.24605,6.0,185.05922,0.65608,0.20701,0.68796,-17.51169
84999.48206,6.0,146.35823,0.68816,0.21758,0.72174,-17.5457
84999.71906,6.0,115.77804,0.72333,0.22473,0.75744,-17.25912
84999.95306,6.0,91.6721,0.75681,0.23273,0.79179,-17.0936
85000.19806,6.0,72.51701,0.79483,0.24039,0.83038,-16.82739
85000.42806,6.0,57.36816,0.83245,0.24711,0.86835,-16.53342
85000.66406,6.0,45.3629,0.87274,0.25255,0.90854,-16.13908
85000.89606,6.0,35.93134,0.91145,0.25514,0.94648,-15.63856
85001.14706,6.0,28.40909,0.95144,0.26205,0.98687,-15.39874
85001.36106,6.0,22.48202,0.99328,0.26774,1.02873,-15.08532
85001.62606,6.0,17.79613,1.03462,0.27138,1.06961,-14.69744
85001.87806,6.0,14.06813,1.079,0.27632,1.11382,-14.36412
85002.09406,6.0,11.1448,1.125,0.27583,1.15833,-13.77612
85002.36206,6.0,8.81772,1.17568,0.27345,1.20706,-13.09341
85002.54006,6.0,6.97545,1.22006,0.27253,1.25013,-12.59143
85002.75806,6.0,5.5173,1.27063,0.25705,1.29637,-11.43685
85003.02706,6.0,4.36941,1.31173,0.24352,1.33414,-10.51711
85003.36206,6.0,3.45686,1.35681,0.22009,1.37455,-9.2139
85003.78106,6.0,2.73547,1.39427,0.20462,1.40921,-8.34886
85004.30606,6.0,2.16054,1.42003,0.18775,1.43239,-7.53189
85004.96406,6.0,1.70952,1.43908,0.16814,1.44887,-6.66413
85005.79306,6.0,1.35352,1.4532,0.14918,1.46084,-5.86116
85006.83506,6.0,1.07079,1.46648,0.1284,1.4721,-5.00387
85008.14906,6.0,0.84734,1.48089,0.11176,1.4851,-4.31593
85009.80506,6.0,0.67072,1.49866,0.09989,1.50198,-3.81337
85011.89406,6.0,0.53067,1.51931,0.096,1.52234,-3.61537
85014.53006,6.0,0.41976,1.53629,0.10364,1.53978,-3.8593
85017.86206,6.0,0.33183,1.54465,0.11866,1.5492,-4.39273
85022.06706,6.0,0.26261,1.54191,0.13297,1.54763,-4.92882
85027.37506,6.0,0.20791,1.53442,0.13978,1.54077,-5.20493
85034.08006,6.0,0.16452,1.53114,0.13732,1.53728,-5.12501
85042.55606,6.0,0.13007,1.5373,0.13135,1.5429,-4.88359
85053.24606,6.0,0.10309,1.55787,0.12891,1.56319,-4.73032
85066.76006,6.0,0.08153,1.58977,0.13779,1.59573,-4.95364
85083.85806,6.0,0.06443,1.62698,0.16246,1.63507,-5.70225
85105.44407,6.0,0.05102,1.66891,0.20607,1.68158,-7.03897
85132.68707,6.0,0.04042,1.70082,0.26972,1.72208,-9.0112
85167.18207,6.0,0.03192,1.71429,0.34052,1.74778,-11.23475
85210.72908,6.0,0.02528,1.71642,0.39754,1.76186,-13.04038
85265.79408,6.0,0.01999,1.7298,0.43721,1.7842,-14.18467
99399.3944,7.0,20004.453,0.29144,-0.01282,0.29172,2.51848
99399.5364,7.0,15829.126,0.29965,0.00617,0.29972,-1.18014
99399.6784,7.0,12516.703,0.30892,0.02462,0.3099,-4.55699
99399.8204,7.0,9909.4424,0.31909,0.03952,0.32153,-7.05989
99399.9854,7.0,7835.48,0.33071,0.05165,0.33472,-8.87733
99400.1854,7.0,6217.2461,0.3415,0.0634,0.34734,-10.51753
99400.4244,7.0,4905.291,0.35523,0.07594,0.36326,-12.0668
99400.6624,7.0,3881.2737,0.36915,0.08559,0.37894,-13.05388
99400.9004,7.0,3070.9827,0.3844,0.09444,0.39584,-13.80357
99401.1384,7.0,2430.7778,0.40009,0.10592,0.41388,-14.82875
99401.3764,7.0,1923.1537,0.41665,0.11341,0.43181,-15.22615
99401.6144,7.0,1522.4358,0.43353,0.12301,0.45065,-15.84091
99401.8524,7.0,1203.8446,0.4532,0.13302,0.47232,-16.35779
99402.0914,7.0,952.86591,0.47441,0.14162,0.4951,-16.62186
99402.3294,7.0,754.27557,0.49436,0.15157,0.51708,-17.04584
99402.5664,7.0,596.71857,0.51781,0.1601,0.542,-17.18089
99402.8044,7.0,471.96338,0.54284,0.16902,0.56855,-17.29468
99403.0434,7.0,373.20856,0.56951,0.17943,0.59711,-17.4877
99403.2814,7.0,295.47278,0.59702,0.18858,0.6261,-17.53002
99403.5204,7.0,233.87738,0.62673,0.19778,0.6572,-17.51442
99403.7584,7.0,185.05922,0.6576,0.20811,0.68974,-17.56125
99403.9944,7.0,146.35823,0.68842,0.21497,0.7212,-17.34149
99404.2314,7.0,115.77804,0.72292,0.22632,0.75751,-17.38369
99404.4654,7.0,91.6721,0.75851,0.23257,0.79336,-17.04621
99404.7104,7.0,72.51701,0.79597,0.24158,0.83183,-16.88311
99404.9394,7.0,57.36816,0.83329,0.24556,0.86872,-16.41922
99405.1764,7.0,45.3629,0.87231,0.25333,0.90835,-16.19404
99405.4084,7.0,35.93134,0.91178,0.25761,0.94747,-15.77673
99405.6584,7.0,28.40909,0.95152,0.26232,0.98702,-15.41299
99405.8734,7.0,22.48202,0.99216,0.26887,1.02794,-15.16271
99406.1384,7.0,17.79613,1.0353,0.27228,1.0705,-14.73488
99406.3904,7.0,14.06813,1.07747,0.27464,1.11192,-14.29999
99406.6064,7.0,11.1448,1.12648,0.27819,1.16032,-13.87186
99406.8734,7.0,8.81772,1.17311,0.2757,1.20507,-13.22557
99407.0514,7.0,6.97545,1.22129,0.26652,1.25003,-12.31041
99407.2704,7.0,5.5173,1.2717,0.26306,1.29862,-11.68728
99407.5394,7.0,4.36941,1.31287,0.24574,1.33567,-10.60198
99407.8744,7.0,3.45686,1.35399,0.22502,1.37256,-9.43592
99408.2934,7.0,2.73547,1.3874,0.20324,1.40221,-8.33399
99408.8184,7.0,2.16054,1.41987,0.17876,1.43108,-7.17579
99409.4774,7.0,1.70952,1.44816,0.1612,1.4571,-6.35176
99410.3054,7.0,1.35352,1.46772,0.14963,1.47533,-5.8211
99411.3474,7.0,1.07079,1.47845,0.14146,1.48521,-5.46561
99412.6614,7.0,0.84734,1.48506,0.13143,1.49087,-5.05772
99414.3174,7.0,0.67072,1.48875,0.11979,1.49356,-4.60042
99416.4064,7.0,0.53067,1.49484,0.10605,1.4986,-4.0581
99419.0424,7.0,0.41976,1.50591,0.0932,1.50879,-3.54135
99422.3744,7.0,0.33183,1.52644,0.08521,1.52882,-3.19506
99426.5794,7.0,0.26261,1.55071,0.08878,1.55325,-3.27658
99431.8874,7.0,0.20791,1.57457,0.10617,1.57814,-3.85746
99438.5924,7.0,0.16452,1.58839,0.13546,1.59415,-4.87439
99447.0684,7.0,0.13007,1.5881,0.16639,1.59679,-5.98131
99457.75841,7.0,0.10309,1.57789,0.18975,1.58926,-6.85729
99471.27241,7.0,0.08153,1.57066,0.19946,1.58327,-7.23728
99488.37041,7.0,0.06443,1.5758,0.20736,1.58939,-7.49633
99509.95641,7.0,0.05102,1.59783,0.21346,1.61203,-7.60946
99537.19941,7.0,0.04042,1.63422,0.22944,1.65025,-7.99187
99571.69442,7.0,0.03192,1.68528,0.26081,1.70535,-8.79709
99615.24142,7.0,0.02528,1.74683,0.31336,1.77471,-10.17013
99670.30643,7.0,0.01999,1.81108,0.39208,1.85304,-12.21556
113788.85515,8.0,20004.453,0.29201,-0.01296,0.2923,2.5404
113788.99715,8.0,15829.126,0.29951,0.00719,0.2996,-1.37594
113789.13915,8.0,12516.703,0.30958,0.02325,0.31045,-4.29432
113789.28115,8.0,9909.4424,0.31945,0.03873,0.32179,-6.91227
113789.44615,8.0,7835.48,0.32947,0.05259,0.33364,-9.06915
113789.64615,8.0,6217.2461,0.34357,0.06362,0.34941,-10.4908
113789.88515,8.0,4905.291,0.35623,0.07406,0.36384,-11.74457
113790.12315,8.0,3881.2737,0.36935,0.08497,0.379,-12.95591
113790.36115,8.0,3070.9827,0.38425,0.09424,0.39564,-13.77985
113790.59915,8.0,2430.7778,0.39994,0.1043,0.41332,-14.61588
113790.83715,8.0,1923.1537,0.41626,0.11255,0.43121,-15.12989
113791.07515,8.0,1522.4358,0.43474,0.12381,0.45203,-15.89642
113791.31315,8.0,1203.8446,0.45408,0.13119,0.47265,-16.11477
113791.55215,8.0,952.86591,0.47377,0.14098,0.49431,-16.57173
113791.79015,8.0,754.27557,0.49498,0.15009,0.51724,-16.86898
113792.02815,8.0,596.71857,0.51701,0.161,0.5415,-17.29739
113792.26515,8.0,471.96338,0.54289,0.16764,0.56819,-17.16046
113792.50415,8.0,373.20856,0.56851,0.17807,0.59574,-17.39149
113792.74215,8.0,295.47278,0.59676,0.18917,0.62603,-17.58856
113792.98115,8.0,233.87738,0.62502,0.19708,0.65535,-17.5014
113793.21915,8.0,185.05922,0.65449,0.20655,0.68631,-17.51509
113793.45515,8.0,146.35823,0.68717,0.21628,0.7204,-17.47125
113793.69215,8.0,115.77804,0.72262,0.22413,0.75658,-17.23237
113793.92615,8.0,91.6721,0.75854,0.23227,0.79331,-17.02509
113794.17115,8.0,72.51701,0.79331,0.24085,0.82906,-16.88843
113794.40115,8.0,57.36816,0.83182,0.24692,0.86769,-16.53329
113794.63715,8.0,45.3629,0.87053,0.25191,0.90625,-16.13895
113794.86915,8.0,35.93134,0.91084,0.25767,0.94658,-15.7957
113795.12015,8.0,28.40909,0.94865,0.26363,0.9846,-15.53074
113795.33415,8.0,22.48202,0.99081,0.26825,1.02648,-15.14888
113795.59915,8.0,17.79613,1.03425,0.27347,1.06979,-14.81098
113795.85115,8.0,14.06813,1.07747,0.27505,1.11202,-14.32043
113796.06715,8.0,11.1448,1.12329,0.27815,1.15721,-13.9081
113796.33415,8.0,8.81772,1.17302,0.27678,1.20523,-13.27621
113796.51315,8.0,6.97545,1.22521,0.26719,1.25401,-12.30218
113796.73115,8.0,5.5173,1.2677,0.26598,1.29531,-11.84932
113797.00015,8.0,4.36941,1.31469,0.24457,1.33724,-10.53808
113797.33515,8.0,3.45686,1.3532,0.22682,1.37208,-9.51512
113797.75415,8.0,2.73547,1.3894,0.20232,1.40406,-8.28507
113798.27915,8.0,2.16054,1.42408,0.1809,1.43552,-7.23933
113798.93815,8.0,1.70952,1.45004,0.16603,1.45951,-6.53195
113799.76615,8.0,1.35352,1.46554,0.15469,1.47368,-6.02553
113800.80915,8.0,1.07079,1.4754,0.14185,1.4822,-5.49183
113802.12315,8.0,0.84734,1.48174,0.12801,1.48726,-4.93776
113803.77915,8.0,0.67072,1.48861,0.11318,1.49291,-4.34804
113805.86715,8.0,0.53067,1.49975,0.09907,1.50302,-3.7792
113808.50415,8.0,0.41976,1.51707,0.0889,1.51967,-3.35364
113811.83515,8.0,0.33183,1.53986,0.08738,1.54234,-3.24783
113816.04115,8.0,0.26261,1.56292,0.09969,1.5661,-3.64972
113821.34915,8.0,0.20791,1.57706,0.12373,1.58191,-4.48614
113828.05415,8.0,0.16452,1.57915,0.15077,1.58633,-5.45368
113836.53015,8.0,0.13007,1.5701,0.1715,1.57944,-6.23351
113847.22015,8.0,0.10309,1.56176,0.18019,1.57212,-6.58143
113860.73416,8.0,0.08153,1.56447,0.18128,1.57494,-6.6095
113877.83216,8.0,0.06443,1.58227,0.18639,1.59321,-6.71845
113899.41816,8.0,0.05102,1.61348,0.19746,1.62551,-6.9773
113926.66116,8.0,0.04042,1.65904,0.22135,1.67374,-7.59941
113961.15617,8.0,0.03192,1.71483,0.26707,1.73551,-8.85217
114004.70317,8.0,0.02528,1.77084,0.33801,1.80281,-10.80645
114059.76818,8.0,0.01999,1.8132,0.42792,1.86301,-13.2791
128148.6413,9.0,20004.453,0.29097,-0.01373,0.29129,2.70072
128148.7833,9.0,15829.126,0.30007,0.00653,0.30014,-1.24754
128148.9253,9.0,12516.703,0.30997,0.02562,0.31103,-4.72498
128149.0673,9.0,9909.4424,0.32091,0.03875,0.32324,-6.88569
128149.2323,9.0,7835.48,0.33105,0.05331,0.33531,-9.14727
128149.4323,9.0,6217.2461,0.34227,0.06463,0.34832,-10.69304
128149.6713,9.0,4905.291,0.35438,0.07472,0.36217,-11.90572
128149.9093,9.0,3881.2737,0.36806,0.08513,0.37778,-13.02243
128150.1473,9.0,3070.9827,0.38249,0.09496,0.3941,-13.942
128150.3853,9.0,2430.7778,0.39965,0.1046,0.41311,-14.6675
128150.6233,9.0,1923.1537,0.41718,0.11254,0.43209,-15.09705
128150.8613,9.0,1522.4358,0.43529,0.12333,0.45242,-15.81883
128151.0993,9.0,1203.8446,0.45371,0.13118,0.47229,-16.12575
128151.3383,9.0,952.86591,0.4746,0.14058,0.49498,-16.49996
128151.5763,9.0,754.27557,0.4956,0.15011,0.51783,-16.85071
128151.8143,9.0,596.71857,0.51879,0.16016,0.54295,-17.15654
128152.0513,9.0,471.96338,0.54256,0.16938,0.56839,-17.3374
128152.2903,9.0,373.20856,0.56864,0.17882,0.59609,-17.45655
128152.5283,9.0,295.47278,0.59681,0.1876,0.6256,-17.44945
128152.7673,9.0,233.87738,0.62394,0.19765,0.6545,-17.57686
128153.0053,9.0,185.05922,0.65648,0.20808,0.68867,-17.58668
128153.2413,9.0,146.35823,0.68621,0.21697,0.71969,-17.54611
128153.4783,9.0,115.77804,0.72076,0.22491,0.75504,-17.33053
128153.7123,9.0,91.6721,0.75716,0.23331,0.79229,-17.12573
128153.9573,9.0,72.51701,0.79345,0.24148,0.82938,-16.92707
128154.1873,9.0,57.36816,0.8316,0.24654,0.86738,-16.51296
128154.4233,9.0,45.3629,0.87106,0.25356,0.90722,-16.2297
128154.6553,9.0,35.93134,0.90911,0.25746,0.94487,-15.81215
128154.9063,9.0,28.40909,0.95007,0.26278,0.98574,-15.46084
128155.1203,9.0,22.48202,0.98974,0.26864,1.02555,-15.18582
128155.3853,9.0,17.79613,1.03358,0.27259,1.06892,-14.7746
128155.6373,9.0,14.06813,1.07833,0.27625,1.11315,-14.369
128155.8533,9.0,11.1448,1.1253,0.27956,1.15951,-13.95168
128156.1203,9.0,8.81772,1.17385,0.27778,1.20627,-13.31359
128156.2983,9.0,6.97545,1.2221,0.26836,1.25122,-12.38509
128156.5173,9.0,5.5173,1.27135,0.26524,1.29872,-11.78432
128156.7863,9.0,4.36941,1.31322,0.24842,1.33651,-10.71198
128157.1213,9.0,3.45686,1.35497,0.22778,1.37398,-9.5427
128157.5403,9.0,2.73547,1.38882,0.20566,1.40396,-8.4232
128158.0653,9.0,2.16054,1.42174,0.18104,1.43322,-7.25686
128158.7243,9.0,1.70952,1.45067,0.16284,1.45978,-6.40487
128159.5533,9.0,1.35352,1.47136,0.15195,1.47919,-5.89621
128160.5953,9.0,1.07079,1.48308,0.14251,1.48991,-5.48887
128161.9093,9.0,0.84734,1.48877,0.1328,1.49468,-5.09723
128163.56531,9.0,0.67072,1.49307,0.12207,1.49805,-4.6741
128165.65431,9.0,0.53067,1.49877,0.1078,1.50264,-4.11402
128168.29031,9.0,0.41976,1.51051,0.09513,1.5135,-3.60364
128171.62231,9.0,0.33183,1.52964,0.08692,1.53211,-3.25234
128175.82731,9.0,0.26261,1.55405,0.08917,1.55661,-3.28413
128181.13531,9.0,0.20791,1.57846,0.10576,1.582,-3.83324
128187.83931,9.0,0.16452,1.5933,0.13435,1.59896,-4.81984
128196.31631,9.0,0.13007,1.5944,0.16676,1.6031,-5.9708
128207.00631,9.0,0.10309,1.58495,0.19028,1.59633,-6.84573
128220.51931,9.0,0.08153,1.57765,0.20176,1.5905,-7.28767
128237.61731,9.0,0.06443,1.58239,0.2099,1.59625,-7.55607
128259.20432,9.0,0.05102,1.60276,0.21584,1.61722,-7.66993
128286.44632,9.0,0.04042,1.63929,0.23165,1.65558,-8.0431
128320.94232,9.0,0.03192,1.68935,0.26195,1.70954,-8.81403
128364.48933,9.0,0.02528,1.75195,0.31343,1.77976,-10.14302
128419.55433,9.0,0.01999,1.81799,0.39125,1.85961,-12.14548
142489.64744,10.0,20004.453,0.29339,-0.01431,0.29374,2.79178
142489.78944,10.0,15829.126,0.30073,0.00598,0.30079,-1.13969
142489.93144,10.0,12516.703,0.30875,0.02393,0.30968,-4.43163
142490.07344,10.0,9909.4424,0.31998,0.03805,0.32224,-6.78213
142490.23844,10.0,7835.48,0.33206,0.05326,0.3363,-9.11259
142490.43844,10.0,6217.2461,0.34233,0.06285,0.34805,-10.40277
142490.67644,10.0,4905.291,0.35623,0.07515,0.36407,-11.91203
142490.91544,10.0,3881.2737,0.36949,0.08589,0.37934,-13.08657
142491.15344,10.0,3070.9827,0.38416,0.09495,0.39572,-13.88259
142491.39144,10.0,2430.7778,0.39788,0.10452,0.41138,-14.71805
142491.62944,10.0,1923.1537,0.41626,0.11512,0.43188,-15.45971
142491.86744,10.0,1522.4358,0.43474,0.12335,0.45189,-15.83994
142492.10544,10.0,1203.8446,0.45288,0.13333,0.4721,-16.40497
142492.34444,10.0,952.86591,0.4739,0.14021,0.49421,-16.48194
142492.58244,10.0,754.27557,0.4941,0.15013,0.5164,-16.90109
142492.82044,10.0,596.71857,0.51754,0.16011,0.54174,-17.19033
142493.05744,10.0,471.96338,0.54299,0.16857,0.56855,-17.24671
142493.29644,10.0,373.20856,0.56821,0.1774,0.59526,-17.33867
142493.53444,10.0,295.47278,0.59509,0.18784,0.62403,-17.51864
142493.77344,10.0,233.87738,0.62555,0.19866,0.65633,-17.61853
142494.01144,10.0,185.05922,0.65342,0.20693,0.6854,-17.57248
142494.24744,10.0,146.35823,0.68655,0.21691,0.72,-17.53389
142494.48444,10.0,115.77804,0.7207,0.22575,0.75523,-17.39275
142494.71844,10.0,91.6721,0.75599,0.23257,0.79096,-17.09985
142494.96344,10.0,72.51701,0.79363,0.24123,0.82948,-16.9073
142495.19244,10.0,57.36816,0.83149,0.24632,0.86721,-16.50108
142495.42944,10.0,45.3629,0.86951,0.25261,0.90546,-16.19986
142495.66144,10.0,35.93134,0.90921,0.25657,0.94472,-15.75836
142495.91144,10.0,28.40909,0.94998,0.26183,0.9854,-15.40913
142496.12644,10.0,22.48202,0.99101,0.26622,1.02614,-15.03667
142496.39144,10.0,17.79613,1.03314,0.271,1.06809,-14.69765
142496.64344,10.0,14.06813,1.07614,0.27692,1.1112,-14.43068
142496.85944,10.0,11.1448,1.12382,0.2792,1.15798,-13.95218
142497.12644,10.0,8.81772,1.17347,0.28023,1.20646,-13.43096
142497.30444,10.0,6.97545,1.22113,0.27017,1.25067,-12.47564
142497.52344,10.0,5.5173,1.26787,0.26375,1.29501,-11.75126
142497.79244,10.0,4.36941,1.31761,0.24365,1.33994,-10.47654
142498.12744,10.0,3.45686,1.36208,0.23038,1.38142,-9.59991
142498.54644,10.0,2.73547,1.39208,0.21265,1.40823,-8.6853
142499.07144,10.0,2.16054,1.41814,0.19018,1.43084,-7.63823
142499.73044,10.0,1.70952,1.44044,0.16777,1.45018,-6.64355
142500.55944,10.0,1.35352,1.45933,0.14517,1.46653,-5.68095
142501.60144,10.0,1.07079,1.48004,0.12604,1.48539,-4.8676
142502.91544,10.0,0.84734,1.49996,0.11439,1.50432,-4.36113
142504.57145,10.0,0.67072,1.51765,0.11007,1.52164,-4.14821
142506.65945,10.0,0.53067,1.52986,0.11538,1.5342,-4.31287
142509.29645,10.0,0.41976,1.53355,0.12393,1.53855,-4.62019
142512.62845,10.0,0.33183,1.52991,0.1282,1.53527,-4.79005
142516.83345,10.0,0.26261,1.52514,0.1252,1.53027,-4.69313
142522.14145,10.0,0.20791,1.52827,0.11684,1.53273,-4.37191
142528.84645,10.0,0.16452,1.54128,0.10887,1.54512,-4.04043
142537.32245,10.0,0.13007,1.56683,0.10786,1.57054,-3.93815
142548.01245,10.0,0.10309,1.59998,0.12135,1.60457,-4.33741
142561.52645,10.0,0.08153,1.63506,0.15237,1.64214,-5.3239
142578.62445,10.0,0.06443,1.66238,0.1975,1.67408,-6.77542
142600.21045,10.0,0.05102,1.67472,0.25607,1.69418,-8.69341
142627.45346,10.0,0.04042,1.67213,0.30782,1.70022,-10.43071
142661.94846,10.0,0.03192,1.67138,0.34256,1.70613,-11.58275
142705.49547,10.0,0.02528,1.68995,0.3676,1.72946,-12.27178
142760.56047,10.0,0.01999,1.73415,0.39849,1.77934,-12.94148
156810.75342,11.0,20004.453,0.29204,-0.01388,0.29237,2.72111
156810.89542,11.0,15829.126,0.30126,0.0073,0.30135,-1.38803
156811.03742,11.0,12516.703,0.31,0.02338,0.31088,-4.31234
156811.17942,11.0,9909.4424,0.31912,0.03888,0.32148,-6.94602
156811.34442,11.0,7835.48,0.3306,0.05169,0.33462,-8.88563
156811.54442,11.0,6217.2461,0.3423,0.06299,0.34805,-10.42648
156811.78342,11.0,4905.291,0.35475,0.07414,0.36242,-11.80411
156812.02142,11.0,3881.2737,0.36964,0.08418,0.37911,-12.82916
156812.25942,11.0,3070.9827,0.38323,0.0938,0.39454,-13.75278
156812.49742,11.0,2430.7778,0.39954,0.10303,0.41261,-14.4596
156812.73542,11.0,1923.1537,0.4164,0.11344,0.43157,-15.2389
156812.97342,11.0,1522.4358,0.43338,0.12318,0.45054,-15.86732
156813.21142,11.0,1203.8446,0.45279,0.1305,0.47123,-16.07798
156813.44942,11.0,952.86591,0.47395,0.14125,0.49455,-16.59563
156813.68842,11.0,754.27557,0.49455,0.14992,0.51678,-16.86401
156813.92542,11.0,596.71857,0.51836,0.16132,0.54289,-17.28658
156814.16242,11.0,471.96338,0.54231,0.17024,0.56841,-17.4278
156814.40142,11.0,373.20856,0.56894,0.17835,0.59624,-17.40457
156814.63942,11.0,295.47278,0.59445,0.18716,0.62322,-17.47645
156814.87842,11.0,233.87738,0.62435,0.19845,0.65513,-17.63255
156815.11642,11.0,185.05922,0.65524,0.20683,0.68711,-17.51843
156815.35242,11.0,146.35823,0.68701,0.21689,0.72043,-17.52085
156815.58942,11.0,115.77804,0.72078,0.22545,0.75522,-17.36928
156815.82342,11.0,91.6721,0.75554,0.23159,0.79024,-17.04167
156816.06942,11.0,72.51701,0.79221,0.24057,0.82793,-16.89181
156816.29842,11.0,57.36816,0.82918,0.2476,0.86536,-16.62581
156816.53442,11.0,45.3629,0.87039,0.25355,0.90656,-16.24112
156816.76742,11.0,35.93134,0.91048,0.2581,0.94636,-15.82669
156817.01742,11.0,28.40909,0.94898,0.26188,0.98446,-15.42752
156817.23142,11.0,22.48202,0.99144,0.26787,1.02699,-15.11926
156817.49642,11.0,17.79613,1.03312,0.27277,1.06852,-14.79007
156817.74942,11.0,14.06813,1.07578,0.27655,1.11076,-14.41687
156817.96542,11.0,11.1448,1.12491,0.27709,1.15854,-13.83785
156818.23242,11.0,8.81772,1.17097,0.27971,1.20392,-13.43453
156818.41042,11.0,6.97545,1.22374,0.27247,1.25371,-12.55245
156818.62842,11.0,5.5173,1.27048,0.25813,1.29643,-11.48464
156818.89742,11.0,4.36941,1.31902,0.25153,1.34279,-10.7964
156819.23342,11.0,3.45686,1.35535,0.23273,1.37519,-9.74331
156819.65142,11.0,2.73547,1.39008,0.20982,1.40583,-8.58361
156820.17642,11.0,2.16054,1.41921,0.18668,1.43143,-7.49352
156820.83642,11.0,1.70952,1.44326,0.16372,1.45251,-6.47183
156821.66442,11.0,1.35352,1.46768,0.14255,1.47459,-5.54754
156822.70742,11.0,1.07079,1.48984,0.13103,1.49559,-5.02621
156824.02042,11.0,0.84734,1.50553,0.12715,1.51089,-4.82757
156825.67642,11.0,0.67072,1.51469,0.12636,1.51995,-4.76859
156827.76542,11.0,0.53067,1.51477,0.12508,1.51992,-4.72058
156830.40242,11.0,0.41976,1.51368,0.11962,1.5184,-4.51833
156833.73342,11.0,0.33183,1.51566,0.10961,1.51962,-4.13623
156837.93942,11.0,0.26261,1.52615,0.09837,1.52932,-3.68784
156843.24742,11.0,0.20791,1.54686,0.09239,1.54962,-3.41814
156849.95142,11.0,0.16452,1.57466,0.09772,1.57769,-3.55118
156858.42842,11.0,0.13007,1.60467,0.11938,1.6091,-4.25476
156869.11842,11.0,0.10309,1.62782,0.15588,1.63526,-5.46982
156882.63242,11.0,0.08153,1.63637,0.2008,1.64864,-6.99581
156899.72943,11.0,0.06443,1.63624,0.2405,1.65382,-8.36155
156921.31643,11.0,0.05102,1.62635,0.26702,1.64812,-9.32401
156948.55843,11.0,0.04042,1.63107,0.28247,1.65535,-9.825
156983.05443,11.0,0.03192,1.65756,0.29989,1.68447,-10.25499
157026.60144,11.0,0.02528,1.70019,0.32659,1.73127,-10.87359
157081.66644,11.0,0.01999,1.76108,0.36571,1.79865,-11.73143
171116.74839,12.0,20004.453,0.29114,-0.01261,0.29141,2.47938
171116.89039,12.0,15829.126,0.29983,0.00538,0.29987,-1.02849
171117.03239,12.0,12516.703,0.30839,0.02353,0.30928,-4.36306
171117.17439,12.0,9909.4424,0.31942,0.03823,0.3217,-6.82572
171117.33939,12.0,7835.48,0.33051,0.05134,0.33447,-8.82999
171117.53939,12.0,6217.2461,0.3426,0.06288,0.34833,-10.39969
171117.77739,12.0,4905.291,0.35465,0.07506,0.3625,-11.95011
171118.01639,12.0,3881.2737,0.36866,0.08541,0.37842,-13.04383
171118.25439,12.0,3070.9827,0.38344,0.09392,0.39477,-13.76304
171118.49239,12.0,2430.7778,0.39847,0.10262,0.41148,-14.44178
171118.73039,12.0,1923.1537,0.41608,0.11382,0.43137,-15.29945
171118.96839,12.0,1522.4358,0.43326,0.12096,0.44983,-15.59915
171119.20639,12.0,1203.8446,0.45319,0.13041,0.47158,-16.05386
171119.44539,12.0,952.86591,0.4716,0.13883,0.49161,-16.40359
171119.68339,12.0,754.27557,0.49455,0.14942,0.51663,-16.81105
171119.92139,12.0,596.71857,0.51746,0.15828,0.54113,-17.0072
171120.15839,12.0,471.96338,0.54316,0.16846,0.56869,-17.23153
171120.39739,12.0,373.20856,0.56688,0.17767,0.59407,-17.40226
171120.63539,12.0,295.47278,0.59372,0.18755,0.62264,-17.53073
171120.87439,12.0,233.87738,0.62244,0.1961,0.6526,-17.4869
171121.11239,12.0,185.05922,0.65419,0.2048,0.6855,-17.38293
171121.34839,12.0,146.35823,0.68483,0.21448,0.71763,-17.39004
