Repository: SebaVillagra00/ICM2985-SOH-IPRE

## Data University of Cambridge (EIS Cambridge)
Data publicada en "Identifying degradation patterns of lithium ion batteries from impedance spectroscopy using machine learning" (Zhang, Tang, Zhang, Wang, Stimming & Lee, 2020) https://www.nature.com/articles/s41467-020-15235-7.

Carpeta contiene:
* Paper de Nature Comunications (IF: 16.6).
* Data frames para IOS.
* Data frames para Windows.

Cada Data frame está contenido en un archivo .txt con las siguientes columnas:
* time/s: tiempo en que se mide la muestra.
* cycle number: ciclo de carga de la batería.
* freq/Hz: frecuencia de la señal de input.
* Re(Z)/Ohm: Parte resistiva de la impedancia.
* Im(Z)/Ohm: Parte reactiva de la impedancia.

File: EIS Cambridge/csvEIS/EIS_state_VIII_25C06.csv (part 1 of 20)
time/s,cycle number,freq/Hz,Re(Z)/Ohm,-Im(Z)/Ohm,|Z|/Ohm,Phase(Z)/deg
14257.30079,1.0,20004.453,0.33329,-0.0137,0.33357,2.35413
14257.44279,1.0,15829.126,0.33772,0.00194,0.33772,-0.32996
14257.58479,1.0,12516.703,0.34527,0.02023,0.34586,-3.35242
14257.72679,1.0,9909.4424,0.35637,0.03284,0.35788,-5.26555
14257.89179,1.0,7835.48,0.365,0.0437,0.3676,-6.82724
14258.09179,1.0,6217.2461,0.37481,0.05657,0.37905,-8.58336
14258.55079,1.0,4905.291,0.38619,0.06566,0.39173,-9.64978
14258.78879,1.0,3881.2737,0.39707,0.07408,0.40392,-10.5686
14259.02679,1.0,3070.9827,0.40935,0.08325,0.41773,-11.49526
14259.26479,1.0,2430.7778,0.42382,0.09134,0.43355,-12.16182
14259.50379,1.0,1923.1537,0.43972,0.1015,0.45128,-12.99811
14259.74079,1.0,1522.4358,0.45315,0.10677,0.46556,-13.25844
14259.97979,1.0,1203.8446,0.47177,0.11504,0.4856,-13.70336
14260.21779,1.0,952.86591,0.48845,0.1232,0.50374,-14.15678
14260.45679,1.0,754.27557,0.50492,0.13261,0.52204,-14.71567
14260.69379,1.0,596.71857,0.52721,0.13866,0.54514,-14.73507
14260.93079,1.0,471.96338,0.54743,0.14887,0.56731,-15.21378
14261.16979,1.0,373.20856,0.57199,0.15948,0.5938,-15.57911
14261.40779,1.0,295.47278,0.59241,0.16509,0.61499,-15.57165
14261.64579,1.0,233.87738,0.61811,0.17484,0.64237,-15.79433
14261.88379,1.0,185.05922,0.64339,0.18356,0.66906,-15.92365
14262.11979,1.0,146.35823,0.67571,0.19775,0.70405,-16.31234
14262.35679,1.0,115.77804,0.70613,0.20505,0.7353,-16.19275
14262.59079,1.0,91.6721,0.73613,0.21096,0.76577,-15.99082
14262.83679,1.0,72.51701,0.77153,0.22578,0.80389,-16.31153
14263.06579,1.0,57.36816,0.79147,0.24195,0.82762,-16.99856
14263.30179,1.0,45.3629,0.82659,0.25434,0.86484,-17.10316
14263.53479,1.0,35.93134,0.87596,0.24442,0.90942,-15.5909
14263.78479,1.0,28.40909,0.91381,0.27781,0.95511,-16.91014
14263.99879,1.0,22.48202,0.95987,0.28254,1.00059,-16.40198
14264.26379,1.0,17.79613,0.99256,0.27669,1.0304,-15.57635
14264.51679,1.0,14.06813,0.99079,0.32078,1.04143,-17.94019
14264.73279,1.0,11.1448,1.10284,0.31364,1.14657,-15.87514
14264.99979,1.0,8.81772,1.10138,0.39623,1.17049,-19.78676
14265.17779,1.0,6.97545,1.14024,0.3449,1.19126,-16.82926
14265.39579,1.0,5.5173,1.27921,0.30687,1.3155,-13.48984
14265.66479,1.0,4.36941,1.41708,0.38891,1.46948,-15.34651
14266.00079,1.0,3.45686,1.42218,0.47027,1.49791,-18.29744
14266.41879,1.0,2.73547,1.37225,0.44083,1.44132,-17.80951
14266.94379,1.0,2.16054,1.35733,0.30626,1.39145,-12.71484
14267.60379,1.0,1.70952,1.43892,0.13722,1.44545,-5.44727
14268.43179,1.0,1.35352,1.60963,0.03511,1.61001,-1.24945
14269.47479,1.0,1.07079,1.79179,0.06628,1.79302,-2.11859
14270.78879,1.0,0.84734,1.88511,0.21751,1.89762,-6.58197
14272.44479,1.0,0.67072,1.84488,0.38453,1.88452,-11.77379
14274.53279,1.0,0.53067,1.63584,0.51844,1.71603,-17.58469
14277.16979,1.0,0.41976,1.35722,0.47874,1.43918,-19.4296
14280.5008,1.0,0.33183,1.15703,0.26039,1.18597,-12.68327
14284.7068,1.0,0.26261,1.14252,-0.03099,1.14294,1.55353
14290.0148,1.0,0.20791,1.32206,-0.24807,1.34513,10.62738
14296.7198,1.0,0.16452,1.59534,-0.28699,1.62095,10.19789
14305.1958,1.0,0.13007,1.82196,-0.13642,1.82706,4.28206
14315.8858,1.0,0.10309,1.89312,0.10786,1.89619,-3.26078
14329.3998,1.0,0.08153,1.8109,0.3125,1.83766,-9.79105
14346.4978,1.0,0.06443,1.68332,0.38962,1.72782,-13.0321
14368.0848,1.0,0.05102,1.56953,0.37349,1.61335,-13.38542
14395.3268,1.0,0.04042,1.54224,0.31142,1.57337,-11.41598
14429.8228,1.0,0.03192,1.5831,0.26479,1.6051,-9.49543
14473.3698,1.0,0.02528,1.65684,0.24593,1.67499,-8.44306
14528.43481,1.0,0.01999,1.75469,0.24741,1.77205,-8.02574
29954.04611,2.0,20004.453,0.33919,-0.01314,0.33945,2.21819
29954.18811,2.0,15829.126,0.34244,0.00283,0.34245,-0.47414
29954.33011,2.0,12516.703,0.34893,0.02152,0.3496,-3.52901
29954.47211,2.0,9909.4424,0.36084,0.03376,0.36242,-5.34548
29954.78011,2.0,7835.48,0.36769,0.04425,0.37034,-6.86205
29954.98111,2.0,6217.2461,0.37942,0.05486,0.38337,-8.22681
29955.21911,2.0,4905.291,0.3911,0.06587,0.39661,-9.56075
29955.45811,2.0,3881.2737,0.40234,0.07556,0.40938,-10.63568
29955.69611,2.0,3070.9827,0.41515,0.08398,0.42356,-11.43649
29955.93411,2.0,2430.7778,0.42975,0.09215,0.43952,-12.10222
29956.17211,2.0,1923.1537,0.44257,0.10044,0.45383,-12.78589
29956.41011,2.0,1522.4358,0.45879,0.1074,0.47119,-13.17531
29956.64811,2.0,1203.8446,0.47557,0.11757,0.48989,-13.8867
29956.88711,2.0,952.86591,0.49353,0.12521,0.50916,-14.23528
29957.12511,2.0,754.27557,0.51052,0.13141,0.52717,-14.43485
29957.36211,2.0,596.71857,0.53234,0.14251,0.55109,-14.98645
29957.60011,2.0,471.96338,0.55179,0.15126,0.57214,-15.32946
29957.83911,2.0,373.20856,0.5736,0.16026,0.59557,-15.60974
29958.07611,2.0,295.47278,0.59981,0.16882,0.62311,-15.71952
29958.31611,2.0,233.87738,0.62556,0.17953,0.65082,-16.01275
29958.55411,2.0,185.05922,0.6531,0.192,0.68073,-16.3827
29958.79011,2.0,146.35823,0.6753,0.20314,0.70519,-16.74193
29959.02611,2.0,115.77804,0.70768,0.21388,0.73929,-16.81595
29959.26111,2.0,91.6721,0.74349,0.22534,0.77689,-16.86102
29959.50611,2.0,72.51701,0.77031,0.23538,0.80547,-16.9913
29959.73511,2.0,57.36816,0.80714,0.2281,0.83875,-15.78074
29959.97211,2.0,45.3629,0.83658,0.23574,0.86916,-15.73728
29960.20411,2.0,35.93134,0.8792,0.26847,0.91928,-16.98066
29960.45411,2.0,28.40909,0.89254,0.27111,0.9328,-16.89612
29960.66911,2.0,22.48202,0.93192,0.29645,0.97793,-17.64603
29960.93411,2.0,17.79613,0.99518,0.31869,1.04496,-17.75676
29961.18611,2.0,14.06813,1.04173,0.28693,1.08052,-15.39961
29961.40211,2.0,11.1448,1.07766,0.3681,1.13879,-18.85906
29961.66911,2.0,8.81772,1.11613,0.31038,1.15849,-15.54045
29961.84711,2.0,6.97545,1.2473,0.32472,1.28888,-14.59221
29962.06611,2.0,5.5173,1.30422,0.42306,1.37112,-17.97193
29962.33511,2.0,4.36941,1.27895,0.41469,1.3445,-17.96501
29962.67011,2.0,3.45686,1.30241,0.31512,1.33999,-13.60124
29963.08911,2.0,2.73547,1.41944,0.2019,1.43373,-8.09541
29963.61411,2.0,2.16054,1.58793,0.17077,1.59708,-6.13832
29964.27311,2.0,1.70952,1.70646,0.24294,1.72367,-8.10259
29965.10211,2.0,1.35352,1.70586,0.36061,1.74355,-11.93632
29966.14411,2.0,1.07079,1.58193,0.43119,1.63964,-15.24698
29967.45811,2.0,0.84734,1.40104,0.38123,1.45198,-15.22202
29969.11411,2.0,0.67072,1.27269,0.23076,1.29344,-10.27711
29971.20311,2.0,0.53067,1.25958,-0.00858,1.25961,0.39037
29973.83911,2.0,0.41976,1.40403,-0.19585,1.41763,7.94099
29977.17111,2.0,0.33183,1.63969,-0.23477,1.65641,8.14832
29981.37611,2.0,0.26261,1.83895,-0.09738,1.84152,3.03128
29986.68511,2.0,0.20791,1.89571,0.14516,1.90126,-4.37867
29993.38911,2.0,0.16452,1.78131,0.36118,1.81756,-11.46199
30001.86611,2.0,0.13007,1.57746,0.44523,1.63909,-15.76149
30012.55611,2.0,0.10309,1.4105,0.38427,1.46191,-15.23963
30026.07011,2.0,0.08153,1.35491,0.25887,1.37942,-10.81644
30043.16811,2.0,0.06443,1.40235,0.17323,1.41301,-7.04182
30064.75412,2.0,0.05102,1.49364,0.12584,1.49893,-4.81582
30091.99712,2.0,0.04042,1.5995,0.12691,1.60452,-4.53662
30126.49212,2.0,0.03192,1.71813,0.16374,1.72592,-5.44385
30170.04012,2.0,0.02528,1.83701,0.24791,1.85366,-7.68577
30225.10512,2.0,0.01999,1.92201,0.37757,1.95874,-11.11395
45335.04496,3.0,20004.453,0.34157,-0.01312,0.34183,2.19919
45335.18696,3.0,15829.126,0.34509,0.00188,0.3451,-0.3116
45335.32896,3.0,12516.703,0.35275,0.02113,0.35339,-3.42727
45335.47096,3.0,9909.4424,0.3624,0.0342,0.36401,-5.39134
45335.77896,3.0,7835.48,0.37138,0.04536,0.37414,-6.9642
45335.97996,3.0,6217.2461,0.37951,0.05617,0.38365,-8.41954
45336.21796,3.0,4905.291,0.39307,0.06651,0.39866,-9.60407
45336.45696,3.0,3881.2737,0.4026,0.07528,0.40958,-10.5916
45336.69496,3.0,3070.9827,0.4172,0.08509,0.42579,-11.52726
45336.93296,3.0,2430.7778,0.43017,0.09286,0.44008,-12.18107
45337.17096,3.0,1923.1537,0.4466,0.10166,0.45803,-12.82384
45337.40896,3.0,1522.4358,0.46015,0.11056,0.47325,-13.51047
45337.64696,3.0,1203.8446,0.47927,0.11676,0.49329,-13.69155
45337.88596,3.0,952.86591,0.49849,0.12597,0.51416,-14.18206
45338.12396,3.0,754.27557,0.51381,0.1351,0.53128,-14.73199
45338.36196,3.0,596.71857,0.53674,0.14073,0.55488,-14.69158
45338.59896,3.0,471.96338,0.55672,0.15133,0.57692,-15.20675
45338.83796,3.0,373.20856,0.57871,0.16248,0.60109,-15.6829
45339.07596,3.0,295.47278,0.6008,0.16631,0.6234,-15.47274
45339.31497,3.0,233.87738,0.62768,0.17646,0.65201,-15.7023
45339.55297,3.0,185.05922,0.65505,0.18549,0.6808,-15.81054
45339.78897,3.0,146.35823,0.68645,0.20126,0.71534,-16.34046
45340.02597,3.0,115.77804,0.71729,0.20971,0.74732,-16.29671
45340.25997,3.0,91.6721,0.7478,0.21475,0.77802,-16.02277
45340.50497,3.0,72.51701,0.78228,0.23212,0.81599,-16.52656
45340.73497,3.0,57.36816,0.79962,0.23688,0.83397,-16.50151
45340.97097,3.0,45.3629,0.83443,0.25073,0.87128,-16.72448
45341.20297,3.0,35.93134,0.89327,0.25392,0.92866,-15.8681
45341.45397,3.0,28.40909,0.91979,0.28326,0.96242,-17.11651
45341.66797,3.0,22.48202,0.96816,0.29593,1.01237,-16.99625
45341.93297,3.0,17.79613,1.01489,0.28943,1.05535,-15.91731
45342.18497,3.0,14.06813,1.01019,0.30207,1.05438,-16.64782
45342.40097,3.0,11.1448,1.12615,0.33236,1.17417,-16.44299
45342.66897,3.0,8.81772,1.105,0.36395,1.16339,-18.23012
45342.84697,3.0,6.97545,1.18149,0.31267,1.22217,-14.82276
45343.06497,3.0,5.5173,1.33051,0.31758,1.36789,-13.42474
45343.33397,3.0,4.36941,1.39488,0.41043,1.45401,-16.39616
45343.66897,3.0,3.45686,1.3632,0.42429,1.4277,-17.28853
45344.08797,3.0,2.73547,1.3383,0.33255,1.379,-13.95447
45344.61297,3.0,2.16054,1.38815,0.1858,1.40053,-7.62342
45345.27197,3.0,1.70952,1.52469,0.07589,1.52658,-2.84957
45346.10097,3.0,1.35352,1.68648,0.07474,1.68813,-2.5375
45347.14397,3.0,1.07079,1.7827,0.18326,1.79209,-5.8693
45348.45797,3.0,0.84734,1.75201,0.33693,1.78412,-10.88565
45350.11297,3.0,0.67072,1.61448,0.4329,1.67151,-15.01013
45352.20197,3.0,0.53067,1.38536,0.41294,1.44559,-16.59799
45354.83897,3.0,0.41976,1.21173,0.24356,1.23597,-11.36505
45358.16997,3.0,0.33183,1.18764,0.00075,1.18764,-0.03636
45362.37597,3.0,0.26261,1.32413,-0.18378,1.33682,7.90156
45367.68397,3.0,0.20791,1.53773,-0.22115,1.55355,8.18392
45374.38897,3.0,0.16452,1.71774,-0.1043,1.7209,3.47463
45382.86497,3.0,0.13007,1.7768,0.08806,1.77898,-2.83724
45393.55497,3.0,0.10309,1.71508,0.25209,1.7335,-8.36167
45407.06897,3.0,0.08153,1.60294,0.32702,1.63596,-11.53096
45424.16697,3.0,0.06443,1.52854,0.32561,1.56284,-12.02556
45445.75297,3.0,0.05102,1.49148,0.28731,1.5189,-10.90367
45472.99597,3.0,0.04042,1.50322,0.24315,1.52276,-9.18827
45507.49097,3.0,0.03192,1.55706,0.20133,1.57002,-7.36742
45551.03898,3.0,0.02528,1.66428,0.17298,1.67324,-5.93388
45606.10398,3.0,0.01999,1.81996,0.19515,1.83039,-6.12019
60529.05924,4.0,20004.453,0.34271,-0.01371,0.34299,2.29082
60529.20124,4.0,15829.126,0.34575,0.00396,0.34577,-0.65556
60529.34324,4.0,12516.703,0.35585,0.02059,0.35645,-3.3112
60529.48524,4.0,9909.4424,0.36409,0.03376,0.36565,-5.29741
60529.79324,4.0,7835.48,0.37143,0.04551,0.37421,-6.9862
60529.99424,4.0,6217.2461,0.38307,0.05584,0.38712,-8.29364
60530.23224,4.0,4905.291,0.39301,0.06883,0.39899,-9.93316
60530.47124,4.0,3881.2737,0.40653,0.07573,0.41352,-10.55195
60530.70924,4.0,3070.9827,0.41698,0.08456,0.42547,-11.46424
60530.94724,4.0,2430.7778,0.43416,0.09378,0.44417,-12.18887
60531.18524,4.0,1923.1537,0.44629,0.10257,0.45793,-12.94358
60531.42324,4.0,1522.4358,0.46323,0.10766,0.47557,-13.08421
60531.66124,4.0,1203.8446,0.479,0.11883,0.49352,-13.93228
60531.90024,4.0,952.86591,0.49693,0.12634,0.51274,-14.26483
60532.13824,4.0,754.27557,0.51444,0.13294,0.53134,-14.48863
60532.37524,4.0,596.71857,0.53627,0.14353,0.55514,-14.98337
60532.61324,4.0,471.96338,0.55668,0.15294,0.57731,-15.36249
60532.85224,4.0,373.20856,0.57813,0.16204,0.60041,-15.65766
60533.08924,4.0,295.47278,0.6059,0.16924,0.62909,-15.60629
60533.32924,4.0,233.87738,0.62909,0.1813,0.65469,-16.07703
60533.56724,4.0,185.05922,0.65496,0.1889,0.68165,-16.0882
60533.80324,4.0,146.35823,0.68109,0.20258,0.71058,-16.56441
60534.03924,4.0,115.77804,0.71342,0.2138,0.74477,-16.68293
60534.27424,4.0,91.6721,0.75001,0.22433,0.78284,-16.65238
60534.51924,4.0,72.51701,0.7764,0.23597,0.81147,-16.90516
60534.74824,4.0,57.36816,0.8066,0.22849,0.83834,-15.81622
60534.98524,4.0,45.3629,0.83721,0.2389,0.87063,-15.92646
60535.21724,4.0,35.93134,0.88788,0.26734,0.92725,-16.75725
60535.46724,4.0,28.40909,0.90153,0.27636,0.94294,-17.04272
60535.68224,4.0,22.48202,0.94407,0.29919,0.99034,-17.58399
60535.94724,4.0,17.79613,1.00984,0.317,1.05843,-17.42763
60536.19924,4.0,14.06813,1.03995,0.28602,1.07856,-15.37826
60536.41524,4.0,11.1448,1.09837,0.36658,1.15793,-18.45623
60536.68224,4.0,8.81772,1.1174,0.31508,1.16097,-15.74738
60536.86124,4.0,6.97545,1.24249,0.30743,1.27995,-13.8975
60537.07924,4.0,5.5173,1.32482,0.39851,1.38346,-16.74129
60537.34824,4.0,4.36941,1.3029,0.41496,1.36738,-17.66633
60537.68324,4.0,3.45686,1.30284,0.32731,1.34333,-14.10229
60538.10224,4.0,2.73547,1.38784,0.20404,1.40275,-8.36371
60538.62724,4.0,2.16054,1.5414,0.13856,1.54762,-5.13647
60539.28624,4.0,1.70952,1.67903,0.18145,1.68881,-6.16782
60540.11424,4.0,1.35352,1.71578,0.2949,1.74093,-9.75247
60541.15724,4.0,1.07079,1.62481,0.39562,1.67228,-13.68448
60542.47124,4.0,0.84734,1.45206,0.39911,1.50591,-15.36869
60544.12724,4.0,0.67072,1.30019,0.29311,1.33282,-12.70423
60546.21624,4.0,0.53067,1.22982,0.07475,1.23209,-3.47831
60548.85224,4.0,0.41976,1.31698,-0.13374,1.32375,5.79872
60552.18424,4.0,0.33183,1.51796,-0.22517,1.53457,8.43773
60556.39024,4.0,0.26261,1.72202,-0.14898,1.72845,4.94465
60561.69824,4.0,0.20791,1.82128,0.04563,1.82185,-1.43514
60568.40124,4.0,0.16452,1.77313,0.25262,1.79104,-8.10831
60576.87824,4.0,0.13007,1.62241,0.36847,1.66373,-12.79568
60587.56824,4.0,0.10309,1.4713,0.3619,1.51515,-13.81892
60601.08225,4.0,0.08153,1.39594,0.28284,1.4243,-11.45419
60618.17925,4.0,0.06443,1.40756,0.21255,1.42352,-8.58723
60639.76625,4.0,0.05102,1.46497,0.15295,1.47293,-5.96017
60667.00825,4.0,0.04042,1.56039,0.12289,1.56522,-4.50323
60701.50425,4.0,0.03192,1.69285,0.13113,1.69792,-4.4295
60745.05125,4.0,0.02528,1.83927,0.20627,1.8508,-6.3988
60800.11726,4.0,0.01999,1.94913,0.34695,1.97977,-10.09297
75600.723,5.0,20004.453,0.34327,-0.01318,0.34352,2.19871
75600.865,5.0,15829.126,0.34684,0.00283,0.34685,-0.46755
75601.007,5.0,12516.703,0.35523,0.0202,0.3558,-3.25432
75601.149,5.0,9909.4424,0.36607,0.03421,0.36767,-5.33957
75601.457,5.0,7835.48,0.37255,0.0471,0.37552,-7.20584
75601.658,5.0,6217.2461,0.38545,0.05757,0.38973,-8.49496
75601.896,5.0,4905.291,0.39323,0.06477,0.39853,-9.35361
75602.135,5.0,3881.2737,0.40691,0.07765,0.41426,-10.80362
75602.373,5.0,3070.9827,0.4192,0.08415,0.42756,-11.35098
75602.611,5.0,2430.7778,0.43422,0.09381,0.44424,-12.19158
75602.849,5.0,1923.1537,0.44918,0.10099,0.4604,-12.6713
75603.087,5.0,1522.4358,0.46384,0.10958,0.47661,-13.2925
75603.325,5.0,1203.8446,0.48127,0.11535,0.4949,-13.47824
75603.564,5.0,952.86591,0.49709,0.12417,0.51237,-14.02506
75603.802,5.0,754.27557,0.51702,0.13425,0.53416,-14.55567
75604.039,5.0,596.71857,0.53642,0.14173,0.55482,-14.80004
75604.277,5.0,471.96338,0.55774,0.1494,0.5774,-14.99519
75604.516,5.0,373.20856,0.5806,0.15819,0.60177,-15.24119
75604.754,5.0,295.47278,0.60036,0.16991,0.62394,-15.80232
75604.993,5.0,233.87738,0.62449,0.1799,0.64988,-16.07056
75605.231,5.0,185.05922,0.65146,0.19215,0.6792,-16.43387
75605.467,5.0,146.35823,0.68016,0.1961,0.70787,-16.08314
75605.703,5.0,115.77804,0.70981,0.20665,0.73928,-16.23238
75605.938,5.0,91.6721,0.73965,0.22004,0.77169,-16.56719
75606.183,5.0,72.51701,0.77436,0.21986,0.80496,-15.85041
75606.412,5.0,57.36816,0.82143,0.23967,0.85568,-16.26588
75606.649,5.0,45.3629,0.85746,0.24549,0.89191,-15.9762
75606.881,5.0,35.93134,0.86665,0.25337,0.90293,-16.29676
75607.131,5.0,28.40909,0.92075,0.25122,0.9544,-15.26134
75607.346,5.0,22.48202,0.94891,0.26291,0.98466,-15.48606
75607.611,5.0,17.79613,0.97089,0.29326,1.01421,-16.80709
75607.863,5.0,14.06813,1.0596,0.33527,1.11137,-17.55783
75608.079,5.0,11.1448,1.06175,0.31128,1.10644,-16.33975
75608.346,5.0,8.81772,1.19234,0.34042,1.23999,-15.93424
75608.525,5.0,6.97545,1.20986,0.40693,1.27646,-18.5901
75608.743,5.0,5.5173,1.21307,0.35513,1.26399,-16.31768
75609.012,5.0,4.36941,1.30795,0.2692,1.33537,-11.62998
75609.347,5.0,3.45686,1.46677,0.25292,1.48842,-9.78356
75609.766,5.0,2.73547,1.56485,0.32639,1.59853,-11.78155
75610.291,5.0,2.16054,1.54644,0.39839,1.59693,-14.44641
75610.95,5.0,1.70952,1.44635,0.38778,1.49743,-15.00853
75611.779,5.0,1.35352,1.3519,0.26961,1.37853,-11.2786
75612.821,5.0,1.07079,1.34296,0.08572,1.3457,-3.65226
75614.135,5.0,0.84734,1.44717,-0.07455,1.44909,2.94879
75615.791,5.0,0.67072,1.6012,-0.13242,1.60667,4.72752
75617.88,5.0,0.53067,1.78177,-0.05135,1.78251,1.65087
75620.516,5.0,0.41976,1.85188,0.14554,1.85759,-4.4936
75623.848,5.0,0.33183,1.75911,0.35492,1.79456,-11.40688
75628.054,5.0,0.26261,1.54449,0.45741,1.61079,-16.49702
75633.362,5.0,0.20791,1.3271,0.4007,1.38627,-16.80079
75640.06601,5.0,0.16452,1.21634,0.23395,1.23864,-10.8873
75648.54301,5.0,0.13007,1.2483,0.06728,1.25011,-3.08521
75659.23301,5.0,0.10309,1.37195,-0.01679,1.37205,0.70133
75672.74701,5.0,0.08153,1.51274,-0.0052,1.51275,0.19687
75689.84501,5.0,0.06443,1.61288,0.06381,1.61414,-2.26566
75711.43101,5.0,0.05102,1.69813,0.16374,1.706,-5.50762
75738.67402,5.0,0.04042,1.74519,0.28808,1.76881,-9.37334
75773.16902,5.0,0.03192,1.74013,0.40834,1.7874,-13.20626
75816.71702,5.0,0.02528,1.6946,0.48021,1.76132,-15.82137
75871.78203,5.0,0.01999,1.658,0.48088,1.72633,-16.17408
90593.80381,6.0,20004.453,0.3435,-0.01334,0.34375,2.2246
90593.94581,6.0,15829.126,0.34778,0.00206,0.34778,-0.33927
90594.08781,6.0,12516.703,0.35691,0.0196,0.35744,-3.14389
90594.34881,6.0,9909.4424,0.36518,0.03341,0.3667,-5.22798
90594.51281,6.0,7835.48,0.37527,0.04701,0.37821,-7.13981
90594.71381,6.0,6217.2461,0.3834,0.056,0.38747,-8.3094
90594.95181,6.0,4905.291,0.39443,0.06702,0.40008,-9.64334
90595.19081,6.0,3881.2737,0.40826,0.07658,0.41538,-10.62323
90595.42881,6.0,3070.9827,0.41951,0.08377,0.42779,-11.29293
90595.66681,6.0,2430.7778,0.43334,0.09228,0.44306,-12.02213
90595.90481,6.0,1923.1537,0.44842,0.10115,0.45969,-12.71124
90596.14281,6.0,1522.4358,0.46454,0.10822,0.47698,-13.11405
90596.38081,6.0,1203.8446,0.47878,0.117,0.49287,-13.73198
90596.61981,6.0,952.86591,0.49975,0.12735,0.51572,-14.29584
90596.85781,6.0,754.27557,0.51782,0.13084,0.5341,-14.18012
90597.09481,6.0,596.71857,0.53803,0.14372,0.55689,-14.95607
90597.33281,6.0,471.96338,0.55666,0.15066,0.57669,-15.14377
90597.57181,6.0,373.20856,0.57743,0.15994,0.59917,-15.48255
90597.80981,6.0,295.47278,0.60363,0.17105,0.62739,-15.82162
90598.04881,6.0,233.87738,0.62785,0.18223,0.65376,-16.18484
90598.28681,6.0,185.05922,0.65731,0.19216,0.68482,-16.29575
90598.52281,6.0,146.35823,0.68085,0.20076,0.70983,-16.42926
90598.75981,6.0,115.77804,0.7109,0.21194,0.74182,-16.60105
90598.99381,6.0,91.6721,0.74409,0.2241,0.7771,-16.76083
90599.23881,6.0,72.51701,0.76958,0.22892,0.80291,-16.56579
90599.46781,6.0,57.36816,0.81817,0.23046,0.85001,-15.73169
90599.70481,6.0,45.3629,0.85125,0.237,0.88362,-15.55785
90599.93681,6.0,35.93134,0.87372,0.26721,0.91367,-17.00511
90600.18781,6.0,28.40909,0.90255,0.25892,0.93896,-16.00711
90600.40181,6.0,22.48202,0.9328,0.27918,0.97368,-16.66227
90600.66681,6.0,17.79613,0.98335,0.31855,1.03366,-17.9493
90600.91881,6.0,14.06813,1.06794,0.30239,1.10992,-15.80973
90601.13481,6.0,11.1448,1.06212,0.35002,1.11831,-18.23965
90601.40181,6.0,8.81772,1.16009,0.30192,1.19874,-14.58793
90601.58081,6.0,6.97545,1.26659,0.36468,1.31804,-16.06218
90601.79881,6.0,5.5173,1.25195,0.40782,1.3167,-18.04276
90602.06781,6.0,4.36941,1.26042,0.33786,1.30492,-15.00537
90602.40281,6.0,3.45686,1.35619,0.23352,1.37615,-9.76971
90602.82181,6.0,2.73547,1.51389,0.19952,1.52698,-7.50774
90603.34681,6.0,2.16054,1.6284,0.26142,1.64925,-9.12032
90604.00581,6.0,1.70952,1.6274,0.35741,1.66618,-12.38668
90604.83481,6.0,1.35352,1.51974,0.39866,1.57116,-14.69879
90605.87781,6.0,1.07079,1.37448,0.32844,1.41318,-13.43896
90607.19181,6.0,0.84734,1.28821,0.15603,1.29762,-6.90622
90608.84681,6.0,0.67072,1.31032,-0.02491,1.31056,1.08917
90610.93581,6.0,0.53067,1.45993,-0.16767,1.46953,6.55146
90613.57281,6.0,0.41976,1.66335,-0.16661,1.67168,5.71979
90616.90381,6.0,0.33183,1.8131,-0.0147,1.81316,0.46447
90621.10981,6.0,0.26261,1.81891,0.20597,1.83054,-6.46055
90626.41781,6.0,0.20791,1.68028,0.37735,1.72213,-12.65718
90633.12181,6.0,0.16452,1.48066,0.41637,1.53809,-15.70637
90641.59781,6.0,0.13007,1.33179,0.33054,1.3722,-13.93873
90652.28881,6.0,0.10309,1.29792,0.19913,1.3131,-8.7226
90665.80281,6.0,0.08153,1.35943,0.1014,1.3632,-4.26572
90682.89982,6.0,0.06443,1.45662,0.07063,1.45833,-2.77621
90704.48682,6.0,0.05102,1.57758,0.07539,1.57939,-2.73604
90731.72982,6.0,0.04042,1.70805,0.13302,1.71322,-4.45324
90766.22482,6.0,0.03192,1.81841,0.25216,1.83581,-7.89496
90809.77283,6.0,0.02528,1.86294,0.40098,1.90561,-12.14706
90864.83784,6.0,0.01999,1.83887,0.51968,1.91089,-15.78063
105522.97683,7.0,20004.453,0.34553,-0.01418,0.34582,2.35017
105523.11883,7.0,15829.126,0.34881,0.00139,0.34882,-0.22877
105523.26083,7.0,12516.703,0.35833,0.02065,0.35893,-3.29816
105523.52183,7.0,9909.4424,0.36603,0.03323,0.36753,-5.1881
105523.68583,7.0,7835.48,0.37537,0.04632,0.37822,-7.03446
105523.88683,7.0,6217.2461,0.38445,0.0561,0.38852,-8.30235
105524.12483,7.0,4905.291,0.39561,0.06788,0.40139,-9.73602
105524.36383,7.0,3881.2737,0.41072,0.07658,0.41779,-10.56114
105524.60183,7.0,3070.9827,0.4223,0.08432,0.43064,-11.29227
105524.83983,7.0,2430.7778,0.43587,0.0928,0.44564,-12.01894
105525.07783,7.0,1923.1537,0.44932,0.10075,0.46047,-12.63861
105525.31583,7.0,1522.4358,0.46618,0.10885,0.47872,-13.14254
105525.55383,7.0,1203.8446,0.48257,0.11531,0.49615,-13.43891
105525.79283,7.0,952.86591,0.49817,0.126,0.51386,-14.19406
105526.03083,7.0,754.27557,0.51971,0.13238,0.53631,-14.29013
105526.26783,7.0,596.71857,0.53776,0.14369,0.55662,-14.96025
105526.50583,7.0,471.96338,0.55806,0.15151,0.57826,-15.18906
105526.74483,7.0,373.20856,0.57957,0.15855,0.60087,-15.29937
105526.98283,7.0,295.47278,0.60232,0.17104,0.62613,-15.85257
105527.22183,7.0,233.87738,0.62892,0.18204,0.65474,-16.14327
105527.45983,7.0,185.05922,0.65719,0.19331,0.68503,-16.39108
105527.69583,7.0,146.35823,0.68222,0.20063,0.71111,-16.38752
105527.93183,7.0,115.77804,0.71142,0.2107,0.74197,-16.49763
105528.16583,7.0,91.6721,0.74338,0.22384,0.77635,-16.7578
105528.41183,7.0,72.51701,0.77214,0.2274,0.80493,-16.41027
105528.64083,7.0,57.36816,0.82134,0.23208,0.85349,-15.77821
105528.87783,7.0,45.3629,0.85516,0.23656,0.88728,-15.46306
105529.10983,7.0,35.93134,0.87264,0.26479,0.91193,-16.87957
105529.35983,7.0,28.40909,0.90649,0.25515,0.94171,-15.72052
105529.57483,7.0,22.48202,0.93747,0.27424,0.97675,-16.30589
105529.83983,7.0,17.79613,0.97968,0.31444,1.02891,-17.79469
105530.09183,7.0,14.06813,1.07118,0.30951,1.115,-16.11654
105530.30783,7.0,11.1448,1.05993,0.34156,1.1136,-17.86167
105530.57483,7.0,8.81772,1.17265,0.30629,1.21199,-14.63848
105530.75283,7.0,6.97545,1.26208,0.38103,1.31834,-16.79942
105530.97183,7.0,5.5173,1.23714,0.39982,1.30014,-17.90997
105531.24083,7.0,4.36941,1.26549,0.31826,1.3049,-14.11681
105531.57583,7.0,3.45686,1.38133,0.22694,1.39984,-9.33005
105531.99483,7.0,2.73547,1.53993,0.22032,1.55561,-8.14214
105532.51983,7.0,2.16054,1.62696,0.30045,1.65447,-10.46293
105533.17883,7.0,1.70952,1.59477,0.38306,1.64013,-13.50637
105534.00783,7.0,1.35352,1.47275,0.38872,1.52318,-14.7855
105535.05083,7.0,1.07079,1.34563,0.28048,1.37455,-11.77381
105536.36383,7.0,0.84734,1.30101,0.09087,1.30418,-3.99524
105538.01983,7.0,0.67072,1.3653,-0.07672,1.36746,3.21621
105540.10883,7.0,0.53067,1.5423,-0.1739,1.55208,6.433
105542.74583,7.0,0.41976,1.73512,-0.11834,1.73915,3.90166
105546.07683,7.0,0.33183,1.83824,0.06776,1.83949,-2.11116
105550.28283,7.0,0.26261,1.78795,0.28436,1.81042,-9.03676
105555.59083,7.0,0.20791,1.61282,0.41501,1.66536,-14.43021
105562.29483,7.0,0.16452,1.41203,0.40332,1.4685,-15.94107
105570.77183,7.0,0.13007,1.29348,0.2843,1.32436,-12.39638
105581.46183,7.0,0.10309,1.29607,0.14924,1.30463,-6.56848
105594.97584,7.0,0.08153,1.38277,0.06584,1.38434,-2.72587
105612.07384,7.0,0.06443,1.48896,0.05506,1.48998,-2.11783
105633.65984,7.0,0.05102,1.61404,0.07942,1.61599,-2.81698
105660.90284,7.0,0.04042,1.73683,0.15982,1.74417,-5.25735
105695.39785,7.0,0.03192,1.82499,0.29217,1.84823,-9.09539
105738.94585,7.0,0.02528,1.8419,0.43554,1.8927,-13.30398
105794.01086,7.0,0.01999,1.80125,0.53094,1.87787,-16.4235
120401.08046,8.0,20004.453,0.34517,-0.01374,0.34544,2.27908
120401.22246,8.0,15829.126,0.34907,0.00319,0.34908,-0.52433
120401.36446,8.0,12516.703,0.35763,0.0217,0.35829,-3.47194
120401.62546,8.0,9909.4424,0.36559,0.03442,0.36721,-5.37791
120401.78946,8.0,7835.48,0.3745,0.04559,0.37726,-6.94153
120401.99046,8.0,6217.2461,0.38476,0.05747,0.38903,-8.49533
120402.22846,8.0,4905.291,0.39673,0.06551,0.4021,-9.37683
120402.46746,8.0,3881.2737,0.40722,0.07553,0.41416,-10.50789
120402.70546,8.0,3070.9827,0.4203,0.0857,0.42895,-11.52431
120402.94346,8.0,2430.7778,0.43511,0.09406,0.44516,-12.19775
120403.18146,8.0,1923.1537,0.45002,0.09976,0.46095,-12.49887
120403.41946,8.0,1522.4358,0.46728,0.10693,0.47935,-12.88921
120403.65746,8.0,1203.8446,0.48162,0.11883,0.49607,-13.8595
120403.89646,8.0,952.86591,0.49988,0.12549,0.51539,-14.09245
120404.13446,8.0,754.27557,0.51832,0.13146,0.53473,-14.2319
120404.37146,8.0,596.71857,0.53862,0.14344,0.55739,-14.91277
120404.60946,8.0,471.96338,0.55707,0.15185,0.57739,-15.24761
120404.84846,8.0,373.20856,0.57828,0.15962,0.5999,-15.43128
120405.08546,8.0,295.47278,0.60422,0.17128,0.62803,-15.82683
120405.32546,8.0,233.87738,0.63062,0.18255,0.65651,-16.14404
120405.56346,8.0,185.05922,0.65907,0.19201,0.68647,-16.24235
120405.79946,8.0,146.35823,0.68237,0.20199,0.71163,-16.4893
120406.03546,8.0,115.77804,0.71073,0.21322,0.74202,-16.69953
120406.27046,8.0,91.6721,0.74681,0.22538,0.78008,-16.79295
120406.51546,8.0,72.51701,0.77277,0.23216,0.80689,-16.72187
120406.74446,8.0,57.36816,0.81553,0.22662,0.84643,-15.52945
120406.98146,8.0,45.3629,0.84791,0.23494,0.87986,-15.48671
120407.21346,8.0,35.93134,0.8781,0.26936,0.91849,-17.05323
120407.46346,8.0,28.40909,0.90021,0.26333,0.93793,-16.30527
120407.67846,8.0,22.48202,0.93466,0.28823,0.9781,-17.13891
120407.94346,8.0,17.79613,0.9936,0.32091,1.04414,-17.89911
120408.19546,8.0,14.06813,1.06082,0.29492,1.10106,-15.53625
120408.41146,8.0,11.1448,1.07105,0.35968,1.12983,-18.56292
120408.67846,8.0,8.81772,1.14515,0.30018,1.18384,-14.68874
120408.85646,8.0,6.97545,1.26596,0.34013,1.31086,-15.03876
120409.07446,8.0,5.5173,1.27535,0.4148,1.34111,-18.0169
120409.34446,8.0,4.36941,1.2648,0.36548,1.31655,-16.11733
120409.67946,8.0,3.45686,1.325,0.257,1.3497,-10.97707
120410.09846,8.0,2.73547,1.46944,0.18025,1.48046,-6.99327
120410.62346,8.0,2.16054,1.6144,0.20515,1.62738,-7.24197
120411.28246,8.0,1.70952,1.66628,0.30189,1.69341,-10.26914
120412.11046,8.0,1.35352,1.59788,0.38622,1.64389,-13.58833
120413.15346,8.0,1.07079,1.44789,0.38129,1.49726,-14.7534
120414.46746,8.0,0.84734,1.30882,0.25637,1.33369,-11.08254
120416.12346,8.0,0.67072,1.26324,0.08208,1.2659,-3.71785
120418.21246,8.0,0.53067,1.34806,-0.11443,1.35291,4.85195
120420.84846,8.0,0.41976,1.53501,-0.19772,1.54769,7.33959
120424.18046,8.0,0.33183,1.7294,-0.12312,1.73378,4.07204
120428.38646,8.0,0.26261,1.82048,0.07115,1.82187,-2.23829
120433.69446,8.0,0.20791,1.76019,0.27734,1.78191,-8.95391
120440.39846,8.0,0.16452,1.59253,0.39065,1.63974,-13.78249
120448.87547,8.0,0.13007,1.42242,0.37385,1.47073,-14.72597
120459.56547,8.0,0.10309,1.33501,0.27271,1.36258,-11.5451
120473.07947,8.0,0.08153,1.34607,0.16702,1.35639,-7.07298
120490.17647,8.0,0.06443,1.41503,0.11101,1.41938,-4.48564
120511.76347,8.0,0.05102,1.52171,0.08095,1.52386,-3.04509
120539.00547,8.0,0.04042,1.65751,0.10047,1.66055,-3.46883
120573.50148,8.0,0.03192,1.79636,0.18741,1.80611,-5.95592
120617.04848,8.0,0.02528,1.88649,0.33273,1.91561,-10.00281
120672.11449,8.0,0.01999,1.89854,0.48028,1.95835,-14.19634
135237.44796,9.0,20004.453,0.34526,-0.01493,0.34559,2.47677
135237.58996,9.0,15829.126,0.34987,0.00129,0.34988,-0.21174
135237.73196,9.0,12516.703,0.35871,0.0215,0.35936,-3.43057
135237.99296,9.0,9909.4424,0.36566,0.03355,0.36719,-5.24278
135238.15696,9.0,7835.48,0.37537,0.04581,0.37815,-6.95783
135238.35796,9.0,6217.2461,0.38629,0.05683,0.39045,-8.36869
135238.59596,9.0,4905.291,0.39687,0.06825,0.4027,-9.75772
135238.83496,9.0,3881.2737,0.41048,0.07494,0.41727,-10.34601
135239.07296,9.0,3070.9827,0.42174,0.08373,0.42998,-11.22931
135239.31096,9.0,2430.7778,0.43349,0.09313,0.44338,-12.12496
135239.54896,9.0,1923.1537,0.45092,0.1024,0.4624,-12.79423
135239.78696,9.0,1522.4358,0.46501,0.11044,0.47795,-13.35982
135240.02496,9.0,1203.8446,0.4827,0.11865,0.49707,-13.80945
135240.26396,9.0,952.86591,0.50152,0.12662,0.51726,-14.16951
135240.50196,9.0,754.27557,0.51889,0.13455,0.53605,-14.53657
135240.73896,9.0,596.71857,0.54063,0.14214,0.559,-14.73031
135240.97696,9.0,471.96338,0.55984,0.15216,0.58015,-15.20468
135241.21596,9.0,373.20856,0.58047,0.16175,0.60259,-15.5707
135241.45396,9.0,295.47278,0.60627,0.16751,0.62898,-15.44504
135241.69296,9.0,233.87738,0.63303,0.17733,0.6574,-15.6489
135241.93096,9.0,185.05922,0.66171,0.18609,0.68738,-15.70719
135242.16696,9.0,146.35823,0.68838,0.20405,0.71799,-16.51055
135242.40296,9.0,115.77804,0.71951,0.21239,0.75021,-16.446
135242.63796,9.0,91.6721,0.75176,0.21973,0.78321,-16.2929
135242.88296,9.0,72.51701,0.7833,0.23566,0.81798,-16.74455
135243.11196,9.0,57.36816,0.80698,0.23371,0.84014,-16.15181
135243.34896,9.0,45.3629,0.83738,0.24416,0.87225,-16.25535
135243.58096,9.0,35.93134,0.89284,0.26035,0.93003,-16.2564
135243.83196,9.0,28.40909,0.9127,0.28307,0.95558,-17.23107
135244.04596,9.0,22.48202,0.95984,0.30189,1.0062,-17.45964
135244.31096,9.0,17.79613,1.01968,0.30264,1.06365,-16.53089
135244.56296,9.0,14.06813,1.02645,0.28795,1.06607,-15.67032
135244.77896,9.0,11.1448,1.12247,0.35482,1.17721,-17.5423
135245.04696,9.0,8.81772,1.10615,0.3368,1.15628,-16.93464
135245.22496,9.0,6.97545,1.21153,0.29998,1.24811,-13.90708
135245.44296,9.0,5.5173,1.34426,0.35075,1.38926,-14.62366
135245.71196,9.0,4.36941,1.35187,0.42011,1.41564,-17.26327
135246.04696,9.0,3.45686,1.32009,0.37827,1.37322,-15.98964
135246.46596,9.0,2.73547,1.34072,0.25632,1.365,-10.82315
135246.99096,9.0,2.16054,1.44998,0.13265,1.45603,-5.22703
135247.64996,9.0,1.70952,1.60623,0.09503,1.60904,-3.38604
135248.47896,9.0,1.35352,1.7242,0.16591,1.73217,-5.49623
135249.52196,9.0,1.07079,1.73114,0.29824,1.75664,-9.77491
135250.83596,9.0,0.84734,1.60946,0.40063,1.65858,-13.9782
135252.49096,9.0,0.67072,1.43753,0.40211,1.49271,-15.62743
135254.57996,9.0,0.53067,1.26119,0.26935,1.28963,-12.05563
135257.21696,9.0,0.41976,1.20605,0.04909,1.20705,-2.33062
135260.54796,9.0,0.33183,1.30797,-0.14217,1.31567,6.20342
135264.75396,9.0,0.26261,1.50613,-0.20562,1.5201,7.77412
135270.06196,9.0,0.20791,1.68567,-0.11804,1.6898,4.00571
135276.76596,9.0,0.16452,1.76087,0.06257,1.76198,-2.03507
135285.24297,9.0,0.13007,1.715,0.23734,1.73134,-7.87904
135295.93297,9.0,0.10309,1.59754,0.33101,1.63147,-11.70591
135309.44697,9.0,0.08153,1.48816,0.336,1.52562,-12.72284
135326.54497,9.0,0.06443,1.43998,0.3013,1.47117,-11.81798
135348.13097,9.0,0.05102,1.43057,0.23933,1.45046,-9.49759
135375.37397,9.0,0.04042,1.4767,0.1763,1.48719,-6.80806
135409.86898,9.0,0.03192,1.58584,0.13255,1.59137,-4.77789
135453.41698,9.0,0.02528,1.74312,0.14716,1.74932,-4.82568
135508.48199,9.0,0.01999,1.90328,0.24094,1.91847,-7.21482
150029.75141,10.0,20004.453,0.34572,-0.0145,0.34602,2.40205
150029.89341,10.0,15829.126,0.3506,0.00632,0.35066,-1.0324
150030.03541,10.0,12516.703,0.36037,0.01941,0.36089,-3.08271
150030.29641,10.0,9909.4424,0.3661,0.03302,0.36759,-5.15302
150030.46041,10.0,7835.48,0.37591,0.04553,0.37866,-6.90655
150030.66141,10.0,6217.2461,0.38464,0.05599,0.3887,-8.28247
150030.89941,10.0,4905.291,0.39666,0.06776,0.4024,-9.69384
150031.13841,10.0,3881.2737,0.40984,0.07725,0.41706,-10.67403
150031.37641,10.0,3070.9827,0.42127,0.08352,0.42947,-11.21356
150031.61441,10.0,2430.7778,0.43486,0.09207,0.4445,-11.95491
150031.85241,10.0,1923.1537,0.4511,0.10136,0.46235,-12.66361
150032.09041,10.0,1522.4358,0.46461,0.10736,0.47685,-13.0111
150032.32841,10.0,1203.8446,0.48073,0.11667,0.49468,-13.6412
150032.56741,10.0,952.86591,0.50009,0.12627,0.51579,-14.17064
150032.80541,10.0,754.27557,0.51753,0.1321,0.53413,-14.31938
150033.04241,10.0,596.71857,0.53918,0.1433,0.5579,-14.88371
150033.28041,10.0,471.96338,0.5561,0.15196,0.57649,-15.28365
150033.51941,10.0,373.20856,0.57669,0.16055,0.59862,-15.55755
150033.75741,10.0,295.47278,0.60706,0.16941,0.63025,-15.59254
150033.99641,10.0,233.87738,0.63374,0.18054,0.65895,-15.90129
150034.23441,10.0,185.05922,0.65954,0.18964,0.68627,-16.04207
150034.47041,10.0,146.35823,0.68392,0.20281,0.71336,-16.51739
150034.70641,10.0,115.77804,0.71454,0.21384,0.74585,-16.66059
150034.94141,10.0,91.6721,0.75017,0.22414,0.78294,-16.63538
150035.18641,10.0,72.51701,0.77659,0.2327,0.8107,-16.68079
150035.41541,10.0,57.36816,0.8091,0.22936,0.84098,-15.82666
150035.65241,10.0,45.3629,0.83964,0.23742,0.87256,-15.78871
150035.88441,10.0,35.93134,0.88724,0.26926,0.92719,-16.882
150036.13541,10.0,28.40909,0.90174,0.27445,0.94258,-16.92787
150036.34941,10.0,22.48202,0.94296,0.29885,0.98919,-17.5849
150036.61441,10.0,17.79613,1.00617,0.31971,1.05574,-17.62741
150036.86641,10.0,14.06813,1.04635,0.28705,1.08501,-15.34084
150037.08241,10.0,11.1448,1.09131,0.36656,1.15123,-18.5665
150037.34941,10.0,8.81772,1.12371,0.31012,1.16572,-15.42837
150037.52841,10.0,6.97545,1.25098,0.3132,1.28959,-14.05572
150037.74641,10.0,5.5173,1.31494,0.40368,1.37551,-17.06642
150038.01541,10.0,4.36941,1.2899,0.4032,1.35145,-17.35831
150038.35041,10.0,3.45686,1.3038,0.3067,1.33939,-13.23725
150038.76941,10.0,2.73547,1.40257,0.18925,1.41528,-7.68456
150039.29441,10.0,2.16054,1.55865,0.14394,1.56529,-5.2762
150039.95341,10.0,1.70952,1.68009,0.2032,1.69234,-6.89617
150040.78241,10.0,1.35352,1.69141,0.31613,1.7207,-10.58658
150041.82541,10.0,1.07079,1.5817,0.39712,1.63079,-14.09385
150043.13841,10.0,0.84734,1.40882,0.36964,1.45651,-14.70162
150044.79441,10.0,0.67072,1.27877,0.24328,1.3017,-10.77148
150046.88341,10.0,0.53067,1.24505,0.02939,1.2454,-1.35213
150049.51941,10.0,0.41976,1.35321,-0.15025,1.36152,6.3358
150052.85141,10.0,0.33183,1.55447,-0.20302,1.56768,7.44106
150057.05741,10.0,0.26261,1.73318,-0.10135,1.73614,3.34665
150062.36541,10.0,0.20791,1.79599,0.09336,1.79841,-2.97585
150069.06941,10.0,0.16452,1.72176,0.27841,1.74412,-9.18516
150077.54541,10.0,0.13007,1.57209,0.36608,1.61415,-13.10841
150088.23641,10.0,0.10309,1.43694,0.34401,1.47754,-13.46354
150101.74941,10.0,0.08153,1.37644,0.26479,1.40168,-10.88897
150118.84742,10.0,0.06443,1.39017,0.19562,1.40386,-8.01005
150140.43442,10.0,0.05102,1.45293,0.13118,1.45884,-5.15921
150167.67642,10.0,0.04042,1.56521,0.09825,1.5683,-3.59165
150202.17242,10.0,0.03192,1.71702,0.1228,1.7214,-4.0907
150245.71943,10.0,0.02528,1.86111,0.22457,1.87461,-6.88039
150300.78543,10.0,0.01999,1.94775,0.37819,1.98413,-10.98816
164794.94665,11.0,20004.453,0.34733,-0.01325,0.34758,2.18552
164795.08865,11.0,15829.126,0.35009,0.00156,0.3501,-0.25467
164795.23065,11.0,12516.703,0.35703,0.0209,0.35764,-3.35028
164795.49165,11.0,9909.4424,0.36534,0.03381,0.3669,-5.28799
164795.65565,11.0,7835.48,0.3767,0.04445,0.37932,-6.73028
164795.85665,11.0,6217.2461,0.38348,0.05657,0.38763,-8.39134
164796.09465,11.0,4905.291,0.39595,0.0671,0.4016,-9.61848
164796.33265,11.0,3881.2737,0.41002,0.07544,0.41691,-10.42505
164796.57165,11.0,3070.9827,0.42179,0.08501,0.43027,-11.39554
164796.80965,11.0,2430.7778,0.43602,0.09324,0.44588,-12.07079
164797.04765,11.0,1923.1537,0.45012,0.10131,0.46138,-12.68429
164797.28565,11.0,1522.4358,0.46366,0.10707,0.47586,-13.0032
164797.52365,11.0,1203.8446,0.47947,0.11812,0.4938,-13.83901
164797.76165,11.0,952.86591,0.50008,0.1278,0.51615,-14.33528
164798.00065,11.0,754.27557,0.51848,0.13327,0.53533,-14.41558
164798.23765,11.0,596.71857,0.53774,0.14195,0.55616,-14.78702
164798.47465,11.0,471.96338,0.55693,0.15211,0.57733,-15.27583
164798.71465,11.0,373.20856,0.5793,0.15988,0.60096,-15.42906
164798.95165,11.0,295.47278,0.60674,0.16837,0.62967,-15.50886
164799.19065,11.0,233.87738,0.63269,0.18119,0.65812,-15.98027
164799.42865,11.0,185.05922,0.66037,0.18704,0.68634,-15.81436
164799.66465,11.0,146.35823,0.68414,0.20273,0.71355,-16.50583
164799.90165,11.0,115.77804,0.71494,0.21371,0.74619,-16.64277
164800.13565,11.0,91.6721,0.75083,0.22116,0.78273,-16.41279
164800.38165,11.0,72.51701,0.7779,0.23598,0.81291,-16.87548
164800.61065,11.0,57.36816,0.80647,0.22788,0.83805,-15.77849
164800.84665,11.0,45.3629,0.8362,0.2372,0.86919,-15.83689
164801.07965,11.0,35.93134,0.88848,0.26405,0.92688,-16.55132
164801.32965,11.0,28.40909,0.90155,0.27597,0.94284,-17.01981
164801.54465,11.0,22.48202,0.94644,0.29922,0.99261,-17.54478
164801.80865,11.0,17.79613,1.01104,0.3132,1.05844,-17.21181
164802.06165,11.0,14.06813,1.03596,0.28483,1.0744,-15.37319
164802.27765,11.0,11.1448,1.10101,0.36562,1.16013,-18.37002
164802.54465,11.0,8.81772,1.11193,0.31844,1.15663,-15.98102
164802.72265,11.0,6.97545,1.2339,0.30392,1.27078,-13.83692
164802.94065,11.0,5.5173,1.32929,0.38954,1.38519,-16.33273
164803.21065,11.0,4.36941,1.30785,0.41436,1.37192,-17.57957
164803.54565,11.0,3.45686,1.30038,0.33401,1.34259,-14.40536
164803.96365,11.0,2.73547,1.37001,0.20774,1.38568,-8.62245
164804.48965,11.0,2.16054,1.51645,0.12936,1.52196,-4.87592
164805.14865,11.0,1.70952,1.66154,0.15655,1.6689,-5.38239
164805.97665,11.0,1.35352,1.71496,0.26381,1.73514,-8.74528
164807.01965,11.0,1.07079,1.64328,0.37481,1.68548,-12.84861
164808.33365,11.0,0.84734,1.47601,0.40075,1.52945,-15.19004
164809.98965,11.0,0.67072,1.31835,0.31568,1.35562,-13.46609
164812.07865,11.0,0.53067,1.22521,0.1178,1.23086,-5.4919
164814.71465,11.0,0.41976,1.27796,-0.09061,1.28117,4.05547
164818.04565,11.0,0.33183,1.4505,-0.20218,1.46453,7.93525
164822.25065,11.0,0.26261,1.65085,-0.16277,1.65886,5.63118
164827.55865,11.0,0.20791,1.76866,0.0007,1.76866,-0.02268
164834.26365,11.0,0.16452,1.75448,0.19639,1.76544,-6.38686
164842.73965,11.0,0.13007,1.63696,0.32926,1.66974,-11.37285
164853.43065,11.0,0.10309,1.49837,0.3543,1.53969,-13.30371
164866.94366,11.0,0.08153,1.41038,0.30354,1.44267,-12.14597
164884.04166,11.0,0.06443,1.39549,0.24195,1.41631,-9.83615
164905.62866,11.0,0.05102,1.42957,0.17109,1.43977,-6.82485
164932.87066,11.0,0.04042,1.51994,0.11913,1.5246,-4.48139
164967.36667,11.0,0.03192,1.66291,0.11407,1.66682,-3.92417
165010.91367,11.0,0.02528,1.82038,0.184,1.82965,-5.77168
165065.97968,11.0,0.01999,1.93979,0.32173,1.96629,-9.41712
179547.54189,12.0,20004.453,0.34603,-0.01266,0.34626,2.09468
179547.68389,12.0,15829.126,0.35089,0.0016,0.35089,-0.26115
179547.82589,12.0,12516.703,0.35832,0.01968,0.35886,-3.14351
179548.08689,12.0,9909.4424,0.36735,0.03277,0.36881,-5.09787
179548.25089,12.0,7835.48,0.37766,0.045,0.38033,-6.79561
179548.45189,12.0,6217.2461,0.38716,0.05562,0.39113,-8.17561
179548.68989,12.0,4905.291,0.39543,0.06683,0.40104,-9.59273
179548.92889,12.0,3881.2737,0.41094,0.07552,0.41782,-10.41289
179549.16689,12.0,3070.9827,0.42153,0.08319,0.42966,-11.16373
179549.40489,12.0,2430.7778,0.43632,0.09133,0.44578,-11.82288
179549.64289,12.0,1923.1537,0.45083,0.1007,0.46195,-12.59162
179549.88089,12.0,1522.4358,0.46583,0.10694,0.47795,-12.92973
179550.11889,12.0,1203.8446,0.48096,0.11763,0.49514,-13.74376
179550.35789,12.0,952.86591,0.49881,0.12676,0.51466,-14.2581
179550.59589,12.0,754.27557,0.51886,0.13242,0.53549,-14.31753
179550.83289,12.0,596.71857,0.53783,0.14391,0.55675,-14.98026
179551.07089,12.0,471.96338,0.55577,0.15095,0.57591,-15.1948
179551.30989,12.0,373.20856,0.57833,0.15992,0.60003,-15.45689
179551.54689,12.0,295.47278,0.60667,0.16931,0.62986,-15.59338
179551.78689,12.0,233.87738,0.63127,0.18002,0.65643,-15.91637
179552.02489,12.0,185.05922,0.66065,0.18877,0.68709,-15.94642
