Repository: SebaVillagra00/ICM2985-SOH-IPRE

## Data University of Cambridge (EIS Cambridge)
Data publicada en "Identifying degradation patterns of lithium ion batteries from impedance spectroscopy using machine learning" (Zhang, Tang, Zhang, Wang, Stimming & Lee, 2020) https://www.nature.com/articles/s41467-020-15235-7.

Carpeta contiene:
* Paper de Nature Comunications (IF: 16.6).
* Data frames para IOS.
* Data frames para Windows.

Cada Data frame está contenido en un archivo .txt con las siguientes columnas:
* time/s: tiempo en que se mide la muestra.
* cycle number: ciclo de carga de la batería.
* freq/Hz: frecuencia de la señal de input.
* Re(Z)/Ohm: Parte resistiva de la impedancia.
* Im(Z)/Ohm: Parte reactiva de la impedancia.

File: EIS Cambridge/csvEIS/EIS_state_VIII_25C08.csv (part 1 of 8)
time/s,cycle number,freq/Hz,Re(Z)/Ohm,-Im(Z)/Ohm,|Z|/Ohm,Phase(Z)/deg
13817.0418,1.0,20004.453,0.33296,-0.01406,0.33325,2.41846
13817.1838,1.0,15829.126,0.33724,0.00309,0.33725,-0.52569
13817.3258,1.0,12516.703,0.34619,0.02189,0.34689,-3.61876
13817.4678,1.0,9909.4424,0.35396,0.03404,0.35559,-5.4925
13817.6328,1.0,7835.48,0.36682,0.04654,0.36976,-7.23066
13817.8328,1.0,6217.2461,0.37553,0.05633,0.37974,-8.53093
13818.0718,1.0,4905.291,0.38782,0.06887,0.39389,-10.06964
13818.3098,1.0,3881.2737,0.39887,0.07527,0.40591,-10.686
13818.5478,1.0,3070.9827,0.41231,0.08516,0.42101,-11.67009
13818.7858,1.0,2430.7778,0.42633,0.09284,0.43632,-12.28495
13819.0238,1.0,1923.1537,0.43877,0.10118,0.45029,-12.98563
13819.2618,1.0,1522.4358,0.45413,0.10884,0.46699,-13.47765
13819.7208,1.0,1203.8446,0.47023,0.1187,0.48498,-14.16738
13819.9588,1.0,952.86591,0.48753,0.12622,0.5036,-14.51545
13820.1978,1.0,754.27557,0.50735,0.13243,0.52435,-14.62885
13820.4348,1.0,596.71857,0.5286,0.14486,0.54809,-15.3258
13820.6718,1.0,471.96338,0.54687,0.15218,0.56765,-15.55056
13820.9108,1.0,373.20856,0.56945,0.16096,0.59176,-15.78388
13821.1488,1.0,295.47278,0.59628,0.1742,0.6212,-16.28566
13821.3878,1.0,233.87738,0.62382,0.18591,0.65093,-16.59526
13821.6258,1.0,185.05922,0.65054,0.1971,0.67974,-16.85565
13821.8628,1.0,146.35823,0.67311,0.20381,0.70328,-16.84593
13822.0988,1.0,115.77804,0.70346,0.21662,0.73606,-17.11563
13822.3328,1.0,91.6721,0.73683,0.22949,0.77174,-17.29962
13822.5788,1.0,72.51701,0.76442,0.23455,0.79959,-17.05782
13822.8078,1.0,57.36816,0.81552,0.2333,0.84823,-15.96443
13823.0448,1.0,45.3629,0.8484,0.24035,0.88179,-15.81743
13823.2768,1.0,35.93134,0.86576,0.27751,0.90915,-17.77261
13823.5268,1.0,28.40909,0.89316,0.26212,0.93083,-16.35574
13823.7418,1.0,22.48202,0.91671,0.28731,0.96068,-17.40176
13824.0068,1.0,17.79613,0.96514,0.33934,1.02306,-19.37159
13824.2588,1.0,14.06813,1.05523,0.32295,1.10354,-17.01656
13824.4748,1.0,11.1448,1.02341,0.38912,1.09489,-20.81795
13824.7418,1.0,8.81772,1.13533,0.34604,1.18689,-16.95074
13824.9198,1.0,6.97545,1.25072,0.45913,1.33232,-20.1577
13825.1388,1.0,5.5173,1.20886,0.54971,1.32798,-24.45312
13825.4078,1.0,4.36941,1.22916,0.49925,1.32668,-22.10563
13825.7428,1.0,3.45686,1.36848,0.42005,1.4315,-17.06382
13826.1618,1.0,2.73547,1.61464,0.41821,1.66792,-14.52118
13826.6868,1.0,2.16054,1.82463,0.55357,1.90675,-16.87706
13827.3458,1.0,1.70952,1.87405,0.71323,2.00518,-20.83606
13828.1738,1.0,1.35352,1.78318,0.76842,1.9417,-23.31267
13829.2168,1.0,1.07079,1.64203,0.65843,1.76912,-21.85004
13830.5308,1.0,0.84734,1.56873,0.3927,1.61714,-14.05403
13832.1868,1.0,0.67072,1.63689,0.10648,1.64035,-3.72202
13834.2758,1.0,0.53067,1.88382,-0.13701,1.8888,4.1599
13836.9118,1.0,0.41976,2.22475,-0.16685,2.231,4.28895
13840.2438,1.0,0.33183,2.48941,0.04723,2.48986,-1.08681
13844.4488,1.0,0.26261,2.53115,0.40325,2.56307,-9.05197
13849.7568,1.0,0.20791,2.31246,0.72025,2.42203,-17.29998
13856.4618,1.0,0.16452,1.92956,0.82749,2.09951,-23.21212
13864.9378,1.0,0.13007,1.57687,0.67812,1.7165,-23.26986
13875.6278,1.0,0.10309,1.42848,0.36437,1.47422,-14.30947
13889.1418,1.0,0.08153,1.52368,0.06401,1.52503,-2.40574
13906.2398,1.0,0.06443,1.74927,-0.05828,1.75024,1.90823
13927.8258,1.0,0.05102,2.02219,-0.03078,2.02242,0.87208
13955.06881,1.0,0.04042,2.19824,0.12392,2.20173,-3.22661
13989.56381,1.0,0.03192,2.25729,0.28856,2.27565,-7.28487
14033.11081,1.0,0.02528,2.26003,0.39265,2.29389,-9.8559
14088.17581,1.0,0.01999,2.27376,0.43729,2.31543,-10.88633
29035.94192,2.0,20004.453,0.33667,-0.01246,0.3369,2.11954
29036.08392,2.0,15829.126,0.34287,0.0044,0.3429,-0.73478
29036.22592,2.0,12516.703,0.35077,0.02163,0.35144,-3.52831
29036.36792,2.0,9909.4424,0.36308,0.03569,0.36483,-5.61443
29036.53292,2.0,7835.48,0.3706,0.0463,0.37348,-7.12051
29036.73292,2.0,6217.2461,0.3823,0.05826,0.38671,-8.66453
29037.19192,2.0,4905.291,0.392,0.06945,0.39811,-10.04646
29037.42992,2.0,3881.2737,0.40421,0.0779,0.41165,-10.90892
29037.66792,2.0,3070.9827,0.41609,0.08523,0.42473,-11.5761
29037.90592,2.0,2430.7778,0.43063,0.09368,0.4407,-12.27347
29038.14492,2.0,1923.1537,0.4447,0.10142,0.45611,-12.84704
29038.38192,2.0,1522.4358,0.46083,0.11054,0.4739,-13.48883
29038.62092,2.0,1203.8446,0.47668,0.1181,0.49109,-13.91514
29038.85892,2.0,952.86591,0.49447,0.12816,0.51081,-14.53045
29039.09792,2.0,754.27557,0.51457,0.1334,0.53158,-14.53339
29039.33492,2.0,596.71857,0.53421,0.14712,0.5541,-15.39771
29039.57192,2.0,471.96338,0.55428,0.15593,0.57579,-15.71221
29039.81092,2.0,373.20856,0.57692,0.16429,0.59986,-15.89537
29040.04892,2.0,295.47278,0.6043,0.17691,0.62966,-16.31759
29040.28792,2.0,233.87738,0.62892,0.18627,0.65593,-16.49764
29040.52592,2.0,185.05922,0.657,0.19953,0.68663,-16.89319
29040.76292,2.0,146.35823,0.67953,0.20524,0.70985,-16.80621
29040.99892,2.0,115.77804,0.71271,0.21848,0.74544,-17.04267
29041.23292,2.0,91.6721,0.74804,0.23053,0.78276,-17.12798
29041.47892,2.0,72.51701,0.77337,0.23464,0.80818,-16.87808
29041.70792,2.0,57.36816,0.82193,0.23294,0.8543,-15.82312
29041.94492,2.0,45.3629,0.8543,0.23998,0.88736,-15.6903
29042.17692,2.0,35.93134,0.87607,0.27706,0.91884,-17.54956
29042.42692,2.0,28.40909,0.90277,0.26494,0.94085,-16.35569
29042.64192,2.0,22.48202,0.93057,0.29111,0.97505,-17.37119
29042.90692,2.0,17.79613,0.97819,0.33826,1.03502,-19.07559
29043.15892,2.0,14.06813,1.0644,0.31997,1.11146,-16.73109
29043.37492,2.0,11.1448,1.04069,0.38741,1.11046,-20.41818
29043.64192,2.0,8.81772,1.1423,0.34301,1.19269,-16.71398
29043.81992,2.0,6.97545,1.26273,0.44102,1.33753,-19.25203
29044.03892,2.0,5.5173,1.23346,0.53155,1.34312,-23.31343
29044.30792,2.0,4.36941,1.2518,0.48448,1.34229,-21.15775
29044.64292,2.0,3.45686,1.3763,0.39942,1.43309,-16.18354
29045.06192,2.0,2.73547,1.60078,0.37836,1.64489,-13.29852
29045.58692,2.0,2.16054,1.8016,0.48023,1.86451,-14.92569
29046.24592,2.0,1.70952,1.85761,0.6169,1.95737,-18.37112
29047.07492,2.0,1.35352,1.77638,0.6759,1.90063,-20.83159
29048.11692,2.0,1.07079,1.63514,0.58899,1.73799,-19.80933
29049.43092,2.0,0.84734,1.5477,0.36101,1.58924,-13.12969
29051.08692,2.0,0.67072,1.58133,0.10898,1.58508,-3.94248
29053.17592,2.0,0.53067,1.77126,-0.11729,1.77514,3.7886
29055.81192,2.0,0.41976,2.05662,-0.16018,2.06284,4.45338
29059.14392,2.0,0.33183,2.28956,-0.00083,2.28956,0.02085
29063.34892,2.0,0.26261,2.34432,0.28915,2.36208,-7.03137
29068.65692,2.0,0.20791,2.18325,0.55619,2.25298,-14.29226
29075.36192,2.0,0.16452,1.88996,0.65511,2.00028,-19.11773
29083.83792,2.0,0.13007,1.63009,0.54607,1.71912,-18.52041
29094.52792,2.0,0.10309,1.53576,0.32212,1.56918,-11.84588
29108.04192,2.0,0.08153,1.62286,0.13612,1.62856,-4.79459
29125.13993,2.0,0.06443,1.77981,0.08697,1.78193,-2.79765
29146.72593,2.0,0.05102,1.93585,0.12071,1.93961,-3.56793
29173.96793,2.0,0.04042,2.04483,0.20305,2.05489,-5.67096
29208.46393,2.0,0.03192,2.12122,0.29293,2.14135,-7.86246
29252.01093,2.0,0.02528,2.18395,0.37896,2.21658,-9.84408
29307.07593,2.0,0.01999,2.23271,0.46037,2.27968,-11.65075
43897.17376,3.0,20004.453,0.33876,-0.01157,0.33896,1.95592
43897.31576,3.0,15829.126,0.34382,0.00575,0.34387,-0.95856
43897.45776,3.0,12516.703,0.35465,0.02253,0.35536,-3.63472
43897.59976,3.0,9909.4424,0.36249,0.03322,0.36401,-5.23648
43897.76476,3.0,7835.48,0.37132,0.04661,0.37424,-7.15485
43898.14676,3.0,6217.2461,0.38204,0.0597,0.38668,-8.88161
43898.38476,3.0,4905.291,0.39254,0.06795,0.39837,-9.82068
43898.62276,3.0,3881.2737,0.40631,0.0785,0.41382,-10.93467
43898.86076,3.0,3070.9827,0.41947,0.08681,0.42836,-11.69296
43899.09876,3.0,2430.7778,0.43168,0.09399,0.44179,-12.28287
43899.33776,3.0,1923.1537,0.44867,0.10442,0.46066,-13.10118
43899.57476,3.0,1522.4358,0.46496,0.11345,0.4786,-13.71243
43899.81376,3.0,1203.8446,0.48213,0.12004,0.49685,-13.98146
43900.05176,3.0,952.86591,0.49935,0.12756,0.51538,-14.33012
43900.29076,3.0,754.27557,0.51628,0.139,0.53466,-15.06915
43900.52776,3.0,596.71857,0.5387,0.14408,0.55763,-14.97372
43900.76476,3.0,471.96338,0.56023,0.1549,0.58125,-15.45625
43901.00376,3.0,373.20856,0.58363,0.16624,0.60684,-15.89915
43901.24176,3.0,295.47278,0.60617,0.17035,0.62965,-15.6972
43901.48076,3.0,233.87738,0.6323,0.18122,0.65776,-15.9924
43901.71876,3.0,185.05922,0.65998,0.19037,0.68689,-16.0902
43901.95576,3.0,146.35823,0.69561,0.20498,0.72518,-16.41876
43902.19176,3.0,115.77804,0.72562,0.21379,0.75646,-16.41663
43902.42576,3.0,91.6721,0.75576,0.21766,0.78647,-16.06646
43902.67176,3.0,72.51701,0.79344,0.23626,0.82786,-16.58178
43902.90076,3.0,57.36816,0.80956,0.25018,0.84733,-17.17284
43903.13776,3.0,45.3629,0.84473,0.26344,0.88485,-17.32089
43903.36976,3.0,35.93134,0.90041,0.25421,0.93561,-15.76599
43903.61976,3.0,28.40909,0.93416,0.29318,0.97909,-17.42395
43903.83476,3.0,22.48202,0.98003,0.30124,1.02528,-17.08646
43904.09976,3.0,17.79613,1.01666,0.29222,1.05783,-16.03637
43904.35176,3.0,14.06813,1.00208,0.33276,1.05588,-18.3696
43904.56776,3.0,11.1448,1.12407,0.34386,1.17549,-17.00921
43904.83476,3.0,8.81772,1.09883,0.43199,1.1807,-21.46152
43905.01276,3.0,6.97545,1.15066,0.38705,1.21402,-18.59139
43905.22976,3.0,5.5173,1.31037,0.37756,1.36368,-16.0736
43905.49976,3.0,4.36941,1.44948,0.51255,1.53743,-19.47414
43905.83476,3.0,3.45686,1.44478,0.61268,1.56932,-22.98017
43906.25276,3.0,2.73547,1.41872,0.57455,1.53065,-22.04664
43906.77876,3.0,2.16054,1.45992,0.43602,1.52364,-16.62865
43907.43776,3.0,1.70952,1.6122,0.26829,1.63437,-9.44831
43908.26576,3.0,1.35352,1.84683,0.18556,1.85613,-5.73759
43909.30876,3.0,1.07079,2.06074,0.24495,2.07524,-6.77871
43910.62276,3.0,0.84734,2.14503,0.40826,2.18354,-10.77617
43912.27876,3.0,0.67072,2.07938,0.55522,2.15223,-14.94998
43914.36676,3.0,0.53067,1.84145,0.63105,1.94657,-18.91615
43917.00376,3.0,0.41976,1.57687,0.5194,1.66021,-18.23129
43920.33476,3.0,0.33183,1.42462,0.25612,1.44746,-10.19173
43924.54076,3.0,0.26261,1.47067,-0.04004,1.47122,1.55968
43929.84876,3.0,0.20791,1.68426,-0.21823,1.69834,7.38271
43936.55276,3.0,0.16452,1.94721,-0.20335,1.9578,5.96184
43945.02976,3.0,0.13007,2.12262,-0.02435,2.12276,0.65735
43955.71977,3.0,0.10309,2.13965,0.19838,2.14883,-5.29706
43969.23377,3.0,0.08153,2.043,0.34787,2.07241,-9.66322
43986.33077,3.0,0.06443,1.94665,0.38326,1.98402,-11.13794
44007.91777,3.0,0.05102,1.89218,0.35664,1.92549,-10.67388
44035.15977,3.0,0.04042,1.91249,0.32365,1.93968,-9.60506
44069.65577,3.0,0.03192,1.97166,0.31245,1.99626,-9.00478
44113.20277,3.0,0.02528,2.05209,0.31304,2.07583,-8.67357
44168.26778,3.0,0.01999,2.16904,0.31934,2.19242,-8.37531
58554.87804,4.0,20004.453,0.34131,-0.0127,0.34155,2.13081
58555.02004,4.0,15829.126,0.34528,0.00706,0.34535,-1.17067
58555.16204,4.0,12516.703,0.35563,0.02129,0.35627,-3.42578
58555.30404,4.0,9909.4424,0.36396,0.03397,0.36554,-5.33294
58555.46904,4.0,7835.48,0.37273,0.04641,0.37561,-7.0969
58555.85104,4.0,6217.2461,0.38495,0.05945,0.38952,-8.77913
58556.08904,4.0,4905.291,0.39571,0.06783,0.40148,-9.72716
58556.32704,4.0,3881.2737,0.40885,0.07809,0.41624,-10.81245
58556.56504,4.0,3070.9827,0.42035,0.08748,0.42935,-11.75568
58556.80304,4.0,2430.7778,0.43343,0.09596,0.44393,-12.48365
58557.04204,4.0,1923.1537,0.4518,0.10224,0.46322,-12.75069
58557.27904,4.0,1522.4358,0.46459,0.11131,0.47774,-13.47316
58557.51804,4.0,1203.8446,0.48331,0.1197,0.49791,-13.9099
58557.75604,4.0,952.86591,0.49864,0.12598,0.5143,-14.17842
58557.99504,4.0,754.27557,0.51839,0.13831,0.53652,-14.93945
58558.23204,4.0,596.71857,0.53843,0.14404,0.55736,-14.97725
58558.46904,4.0,471.96338,0.56273,0.1546,0.58358,-15.36189
58558.70904,4.0,373.20856,0.58483,0.16426,0.60746,-15.68875
58558.94604,4.0,295.47278,0.60635,0.17176,0.63021,-15.81585
58559.18504,4.0,233.87738,0.6328,0.18107,0.6582,-15.96844
58559.42304,4.0,185.05922,0.65762,0.19208,0.6851,-16.28225
58559.66004,4.0,146.35823,0.69341,0.20091,0.72193,-16.15839
58559.89604,4.0,115.77804,0.72578,0.20945,0.7554,-16.09765
58560.13004,4.0,91.6721,0.7519,0.21772,0.78278,-16.14878
58560.37604,4.0,72.51701,0.79431,0.22956,0.82681,-16.11982
58560.60504,4.0,57.36816,0.81762,0.25486,0.85642,-17.31273
58560.84104,4.0,45.3629,0.85401,0.26791,0.89505,-17.41741
58561.07404,4.0,35.93134,0.89234,0.24855,0.92631,-15.56475
58561.32404,4.0,28.40909,0.94253,0.27941,0.98307,-16.51204
58561.53904,4.0,22.48202,0.98131,0.28423,1.02164,-16.1531
58561.80404,4.0,17.79613,1.00083,0.28235,1.0399,-15.7544
58562.05604,4.0,14.06813,1.011,0.3609,1.07349,-19.64511
58562.27204,4.0,11.1448,1.10348,0.32192,1.14947,-16.26356
58562.53904,4.0,8.81772,1.14144,0.44806,1.22623,-21.43199
58562.71704,4.0,6.97545,1.14319,0.42595,1.21997,-20.4353
58562.93504,4.0,5.5173,1.25426,0.373,1.30855,-16.56165
58563.20504,4.0,4.36941,1.44748,0.42588,1.50883,-16.39512
58563.54004,4.0,3.45686,1.53321,0.57091,1.63605,-20.42338
58563.95804,4.0,2.73547,1.50459,0.6263,1.62974,-22.59992
58564.48304,4.0,2.16054,1.47151,0.54542,1.56933,-20.33728
58565.14304,4.0,1.70952,1.51307,0.36877,1.55736,-13.69736
58565.97104,4.0,1.35352,1.6711,0.18559,1.68138,-6.3373
58567.01404,4.0,1.07079,1.90474,0.10437,1.9076,-3.13628
58568.32804,4.0,0.84734,2.11047,0.17489,2.11771,-4.73723
58569.98304,4.0,0.67072,2.19029,0.32988,2.21499,-8.56502
58572.07204,4.0,0.53067,2.09139,0.53596,2.15897,-14.37379
58574.70804,4.0,0.41976,1.83951,0.62208,1.94185,-18.68442
58578.04004,4.0,0.33183,1.56275,0.51747,1.64619,-18.3212
58582.24604,4.0,0.26261,1.41294,0.26402,1.4374,-10.58418
58587.55404,4.0,0.20791,1.45667,-0.00886,1.4567,0.3486
58594.25804,4.0,0.16452,1.65602,-0.16348,1.66407,5.63781
58602.73504,4.0,0.13007,1.88705,-0.14129,1.89234,4.28193
58613.42504,4.0,0.10309,2.0324,0.01199,2.03243,-0.33809
58626.93904,4.0,0.08153,2.05817,0.18964,2.06688,-5.26444
58644.03604,4.0,0.06443,2.01672,0.29757,2.03855,-8.39354
58665.62204,4.0,0.05102,1.963,0.3532,1.99453,-10.20002
58692.86505,4.0,0.04042,1.9448,0.36523,1.9788,-10.6362
58727.36005,4.0,0.03192,1.96275,0.36899,1.99713,-10.64704
58770.90805,4.0,0.02528,2.01095,0.36513,2.04383,-10.29107
58825.97305,4.0,0.01999,2.09526,0.35465,2.12507,-9.60698
73107.93619,5.0,20004.453,0.33919,-0.01159,0.33939,1.9577
73108.07819,5.0,15829.126,0.34509,0.00573,0.34513,-0.95088
73108.22019,5.0,12516.703,0.35688,0.02148,0.35753,-3.44388
73108.36219,5.0,9909.4424,0.36197,0.03314,0.36348,-5.231
73108.52719,5.0,7835.48,0.37341,0.04587,0.37622,-7.00382
73108.90919,5.0,6217.2461,0.38535,0.05817,0.38972,-8.58413
73109.14719,5.0,4905.291,0.39599,0.06855,0.40188,-9.82173
73109.38519,5.0,3881.2737,0.40703,0.07802,0.41444,-10.8505
73109.62319,5.0,3070.9827,0.42159,0.08638,0.43035,-11.57854
73109.86119,5.0,2430.7778,0.43376,0.09566,0.44419,-12.43671
73110.10019,5.0,1923.1537,0.45137,0.10131,0.4626,-12.65097
73110.33819,5.0,1522.4358,0.46712,0.11158,0.48026,-13.43472
73110.57619,5.0,1203.8446,0.4807,0.11878,0.49515,-13.87947
73110.81419,5.0,952.86591,0.49737,0.1291,0.51385,-14.55135
73111.05319,5.0,754.27557,0.52109,0.13496,0.53828,-14.52091
73111.29019,5.0,596.71857,0.53625,0.14534,0.5556,-15.16497
73111.52719,5.0,471.96338,0.56138,0.15304,0.58187,-15.24895
73111.76719,5.0,373.20856,0.58524,0.1625,0.60738,-15.51813
73112.00419,5.0,295.47278,0.60505,0.17579,0.63007,-16.20067
73112.24419,5.0,233.87738,0.62896,0.18435,0.65542,-16.3358
73112.48219,5.0,185.05922,0.65653,0.19634,0.68527,-16.64976
73112.71819,5.0,146.35823,0.6874,0.19942,0.71574,-16.17761
73112.95419,5.0,115.77804,0.71724,0.20834,0.74688,-16.19743
73113.18919,5.0,91.6721,0.74484,0.22226,0.77729,-16.61496
73113.43419,5.0,72.51701,0.78262,0.22442,0.81416,-16.00023
73113.66319,5.0,57.36816,0.83068,0.24821,0.86697,-16.63605
73113.90019,5.0,45.3629,0.86662,0.25645,0.90377,-16.48453
73114.13219,5.0,35.93134,0.87367,0.25696,0.91067,-16.38954
73114.38219,5.0,28.40909,0.93068,0.2581,0.96581,-15.49973
73114.59719,5.0,22.48202,0.9568,0.26849,0.99376,-15.67479
73114.86219,5.0,17.79613,0.9696,0.29978,1.01489,-17.1806
73115.11419,5.0,14.06813,1.05696,0.36635,1.11865,-19.11645
73115.33019,5.0,11.1448,1.05584,0.32978,1.10614,-17.34567
73115.59719,5.0,8.81772,1.19137,0.40048,1.25688,-18.58021
73115.77519,5.0,6.97545,1.18735,0.48714,1.2834,-22.30718
73115.99319,5.0,5.5173,1.20179,0.4345,1.27792,-19.87698
73116.26319,5.0,4.36941,1.33301,0.37382,1.38443,-15.66514
73116.59819,5.0,3.45686,1.54202,0.41182,1.59607,-14.95271
73117.01719,5.0,2.73547,1.66062,0.54547,1.74791,-18.18412
73117.54219,5.0,2.16054,1.64456,0.63093,1.76144,-20.98919
73118.20119,5.0,1.70952,1.56902,0.58759,1.67544,-20.53077
73119.02919,5.0,1.35352,1.52322,0.41664,1.57917,-15.29772
73120.07219,5.0,1.07079,1.58651,0.18611,1.59738,-6.69062
73121.38619,5.0,0.84734,1.77001,0.00893,1.77003,-0.28896
73123.04219,5.0,0.67072,1.98489,-0.03349,1.98517,0.96662
73125.13119,5.0,0.53067,2.18269,0.09622,2.18481,-2.5242
73127.76719,5.0,0.41976,2.21606,0.33335,2.241,-8.55443
73131.09919,5.0,0.33183,2.0522,0.5487,2.12429,-14.96905
73135.30419,5.0,0.26261,1.77222,0.60506,1.87266,-18.85053
73140.61319,5.0,0.20791,1.52496,0.47139,1.59616,-17.17704
73147.31719,5.0,0.16452,1.43772,0.23319,1.4565,-9.21281
73155.7932,5.0,0.13007,1.52611,0.03036,1.52641,-1.1396
73166.4842,5.0,0.10309,1.70903,-0.04089,1.70952,1.37059
73179.9972,5.0,0.08153,1.87592,0.01593,1.87599,-0.48644
73197.0952,5.0,0.06443,1.96601,0.12641,1.97007,-3.67884
73218.6812,5.0,0.05102,2.01678,0.24277,2.03134,-6.86403
73245.92421,5.0,0.04042,2.03521,0.33891,2.06324,-9.45442
73280.41921,5.0,0.03192,2.04539,0.41602,2.08727,-11.49682
73323.96721,5.0,0.02528,2.05243,0.46274,2.10395,-12.70542
73379.03222,5.0,0.01999,2.0781,0.47696,2.13213,-12.92658
87579.66932,6.0,20004.453,0.34378,-0.01272,0.34401,2.11912
87579.81132,6.0,15829.126,0.34911,0.00706,0.34919,-1.15898
87579.95332,6.0,12516.703,0.35943,0.02321,0.36018,-3.69404
87580.09532,6.0,9909.4424,0.36586,0.03472,0.36751,-5.42149
87580.26032,6.0,7835.48,0.37562,0.04778,0.37865,-7.24945
87580.64232,6.0,6217.2461,0.3868,0.05905,0.39128,-8.68038
87580.88032,6.0,4905.291,0.39774,0.06869,0.40362,-9.79815
87581.11832,6.0,3881.2737,0.41025,0.07814,0.41762,-10.78408
87581.35632,6.0,3070.9827,0.42332,0.08631,0.43203,-11.52428
87581.59432,6.0,2430.7778,0.43726,0.0969,0.44787,-12.49509
87581.83332,6.0,1923.1537,0.45192,0.10195,0.46327,-12.71284
87582.07132,6.0,1522.4358,0.46747,0.11207,0.48071,-13.48169
87582.30932,6.0,1203.8446,0.48301,0.1193,0.49753,-13.87384
87582.54732,6.0,952.86591,0.4986,0.1288,0.51497,-14.48451
87582.78532,6.0,754.27557,0.5179,0.13478,0.53515,-14.58738
87583.02232,6.0,596.71857,0.5411,0.14755,0.56085,-15.25255
87583.25932,6.0,471.96338,0.55892,0.15638,0.58039,-15.63133
87583.49832,6.0,373.20856,0.5833,0.16623,0.60653,-15.90613
87583.73632,6.0,295.47278,0.61215,0.17353,0.63627,-15.82674
87583.97532,6.0,233.87738,0.6374,0.18624,0.66405,-16.28738
87584.21332,6.0,185.05922,0.66647,0.19439,0.69424,-16.26057
87584.44932,6.0,146.35823,0.69252,0.21095,0.72394,-16.94132
87584.68632,6.0,115.77804,0.72458,0.22193,0.75781,-17.029
87584.92032,6.0,91.6721,0.76054,0.22786,0.79395,-16.67854
87585.16532,6.0,72.51701,0.78804,0.24277,0.82459,-17.12268
87585.39432,6.0,57.36816,0.81209,0.2356,0.84558,-16.17832
87585.63132,6.0,45.3629,0.84282,0.24459,0.8776,-16.18296
87585.86332,6.0,35.93134,0.90296,0.27569,0.94411,-16.97863
87586.11432,6.0,28.40909,0.90992,0.29071,0.95523,-17.71809
87586.32832,6.0,22.48202,0.9555,0.3179,1.007,-18.40247
87586.59332,6.0,17.79613,1.02164,0.32962,1.07349,-17.88152
87586.84532,6.0,14.06813,1.03321,0.30004,1.0759,-16.19323
87587.06132,6.0,11.1448,1.11039,0.4009,1.18054,-19.85168
87587.32832,6.0,8.81772,1.09474,0.36489,1.15395,-18.43376
87587.50732,6.0,6.97545,1.22545,0.35867,1.27686,-16.31371
87587.72532,6.0,5.5173,1.35244,0.48341,1.43624,-19.66884
87587.99432,6.0,4.36941,1.33084,0.56186,1.44458,-22.8887
87588.32932,6.0,3.45686,1.33189,0.5055,1.42459,-20.78355
87588.74832,6.0,2.73547,1.42441,0.38485,1.47548,-15.11923
87589.27332,6.0,2.16054,1.62831,0.28783,1.65355,-10.0245
87589.93232,6.0,1.70952,1.85527,0.30839,1.88072,-9.43759
87590.76132,6.0,1.35352,1.98349,0.43162,2.02991,-12.27666
87591.80332,6.0,1.07079,1.94958,0.56685,2.03032,-16.21211
87593.11732,6.0,0.84734,1.7821,0.60793,1.88293,-18.83605
87594.77332,6.0,0.67072,1.59721,0.51524,1.67826,-17.87899
87596.86232,6.0,0.53067,1.46345,0.27061,1.48826,-10.47627
87599.49832,6.0,0.41976,1.50101,-0.01282,1.50107,0.48953
87602.83032,6.0,0.33183,1.70032,-0.19954,1.71199,6.69326
87607.03532,6.0,0.26261,1.96232,-0.20179,1.97267,5.87121
87612.34332,6.0,0.20791,2.15027,-0.02485,2.15041,0.66219
87619.04832,6.0,0.16452,2.16983,0.22518,2.18148,-5.92494
87627.52432,6.0,0.13007,2.03287,0.41096,2.074,-11.42869
87638.21433,6.0,0.10309,1.84925,0.45419,1.90421,-13.79914
87651.72833,6.0,0.08153,1.73519,0.38436,1.77725,-12.48986
87668.82633,6.0,0.06443,1.73571,0.30318,1.76199,-9.90815
87690.41233,6.0,0.05102,1.79611,0.24374,1.81258,-7.7282
87717.65533,6.0,0.04042,1.88699,0.22575,1.90045,-6.82207
87752.15034,6.0,0.03192,1.99877,0.23332,2.01234,-6.65806
87795.69734,6.0,0.02528,2.13862,0.27576,2.15632,-7.34732
87850.76235,6.0,0.01999,2.27799,0.37559,2.30874,-9.36258
101984.17226,7.0,20004.453,0.34536,-0.01244,0.34558,2.06241
101984.31426,7.0,15829.126,0.34932,0.00387,0.34934,-0.63449
101984.45626,7.0,12516.703,0.36,0.02433,0.36083,-3.8663
101984.59826,7.0,9909.4424,0.36905,0.03515,0.37072,-5.44099
101984.76326,7.0,7835.48,0.37819,0.04789,0.38121,-7.21668
101984.96326,7.0,6217.2461,0.38664,0.0569,0.39081,-8.37124
101985.42226,7.0,4905.291,0.39704,0.06959,0.40309,-9.94137
101985.66026,7.0,3881.2737,0.40917,0.07816,0.41657,-10.81507
101985.89826,7.0,3070.9827,0.42226,0.08715,0.43116,-11.66154
101986.13626,7.0,2430.7778,0.43663,0.09518,0.44688,-12.29745
101986.37426,7.0,1923.1537,0.45094,0.10082,0.46208,-12.60267
101986.61226,7.0,1522.4358,0.46764,0.11146,0.48074,-13.40605
101986.85126,7.0,1203.8446,0.48503,0.11856,0.49931,-13.73551
101987.08926,7.0,952.86591,0.50069,0.12609,0.51632,-14.13451
101987.32826,7.0,754.27557,0.52049,0.13745,0.53834,-14.79324
101987.56526,7.0,596.71857,0.53898,0.14187,0.55734,-14.74636
101987.80226,7.0,471.96338,0.56372,0.15574,0.58484,-15.44437
101988.04126,7.0,373.20856,0.58772,0.16477,0.61038,-15.66102
101988.27927,7.0,295.47278,0.60673,0.17149,0.6305,-15.7823
101988.51827,7.0,233.87738,0.63263,0.17963,0.65763,-15.85173
101988.75627,7.0,185.05922,0.65787,0.1913,0.68512,-16.21343
101988.99227,7.0,146.35823,0.69442,0.19912,0.72241,-15.99965
101989.22927,7.0,115.77804,0.72377,0.2089,0.75332,-16.0998
101989.46327,7.0,91.6721,0.75062,0.215,0.78081,-15.98341
101989.70827,7.0,72.51701,0.79292,0.22547,0.82435,-15.87317
101989.93827,7.0,57.36816,0.8185,0.25491,0.85728,-17.29844
101990.17427,7.0,45.3629,0.85857,0.26703,0.89914,-17.27633
101990.40727,7.0,35.93134,0.88648,0.24453,0.91959,-15.42127
101990.65727,7.0,28.40909,0.94298,0.27723,0.98289,-16.38273
101990.87127,7.0,22.48202,0.97882,0.27777,1.01747,-15.84271
101991.13627,7.0,17.79613,0.99185,0.28201,1.03117,-15.87198
101991.38827,7.0,14.06813,1.01772,0.36711,1.0819,-19.83527
101991.60427,7.0,11.1448,1.09478,0.31674,1.13968,-16.13595
101991.87127,7.0,8.81772,1.15662,0.446,1.23963,-21.08701
101992.05027,7.0,6.97545,1.14203,0.439,1.2235,-21.02714
101992.26827,7.0,5.5173,1.23672,0.37276,1.29168,-16.77343
101992.53727,7.0,4.36941,1.43425,0.39609,1.48794,-15.43834
101992.87227,7.0,3.45686,1.55352,0.53838,1.64416,-19.11411
101993.29127,7.0,2.73547,1.53545,0.62383,1.65734,-22.11113
101993.81627,7.0,2.16054,1.48261,0.57138,1.5889,-21.076
101994.47527,7.0,1.70952,1.48392,0.40203,1.53742,-15.15891
101995.30427,7.0,1.35352,1.60052,0.19698,1.6126,-7.01625
101996.34727,7.0,1.07079,1.81866,0.06835,1.81994,-2.15242
101997.66027,7.0,0.84734,2.04784,0.09388,2.05,-2.62466
101999.31627,7.0,0.67072,2.1731,0.22711,2.18493,-5.96633
102001.40527,7.0,0.53067,2.14107,0.45399,2.18867,-11.97168
102004.04227,7.0,0.41976,1.92245,0.60845,2.01644,-17.56239
102007.37327,7.0,0.33183,1.62942,0.58,1.72957,-19.59357
102011.57927,7.0,0.26261,1.41746,0.37227,1.46553,-14.7153
102016.88727,7.0,0.20791,1.39112,0.09623,1.39445,-3.95714
102023.59127,7.0,0.16452,1.54489,-0.10387,1.54838,3.8465
102032.06827,7.0,0.13007,1.76939,-0.13738,1.77472,4.43957
102042.75827,7.0,0.10309,1.9416,-0.02823,1.9418,0.83293
102056.27127,7.0,0.08153,2.00979,0.13978,2.01464,-3.97855
102073.36927,7.0,0.06443,1.9981,0.26247,2.01527,-7.48363
102094.95628,7.0,0.05102,1.96122,0.34399,1.99116,-9.94831
102122.19828,7.0,0.04042,1.9406,0.3803,1.97752,-11.08777
102156.69328,7.0,0.03192,1.94662,0.39622,1.98653,-11.50488
102200.24129,7.0,0.02528,1.98137,0.39401,2.02016,-11.24697
102255.30629,7.0,0.01999,2.05574,0.3814,2.09082,-10.51049
116373.63541,8.0,20004.453,0.34368,-0.0123,0.3439,2.04889
116373.77741,8.0,15829.126,0.3474,0.00317,0.34741,-0.52214
116373.91941,8.0,12516.703,0.35912,0.02264,0.35983,-3.6069
116374.06141,8.0,9909.4424,0.36484,0.03443,0.36647,-5.39168
116374.22641,8.0,7835.48,0.37615,0.04617,0.37897,-6.99784
116374.60841,8.0,6217.2461,0.38727,0.05933,0.39179,-8.70957
116374.84641,8.0,4905.291,0.3983,0.06741,0.40396,-9.60562
116375.08441,8.0,3881.2737,0.40854,0.07644,0.41563,-10.5973
116375.32241,8.0,3070.9827,0.42182,0.08654,0.43061,-11.59316
116375.56041,8.0,2430.7778,0.43576,0.09372,0.44572,-12.13728
116375.79941,8.0,1923.1537,0.45146,0.10195,0.46283,-12.72582
116376.03641,8.0,1522.4358,0.46647,0.11025,0.47932,-13.29824
116376.27541,8.0,1203.8446,0.48376,0.11781,0.4979,-13.68689
116376.51341,8.0,952.86591,0.50093,0.1269,0.51675,-14.2154
116376.75241,8.0,754.27557,0.51985,0.13695,0.53759,-14.75899
116376.98941,8.0,596.71857,0.54087,0.1442,0.55976,-14.9282
116377.22641,8.0,471.96338,0.56283,0.15254,0.58313,-15.16447
116377.46541,8.0,373.20856,0.58659,0.16382,0.60904,-15.60389
116377.70341,8.0,295.47278,0.60601,0.17111,0.62971,-15.76687
116377.94241,8.0,233.87738,0.63266,0.17998,0.65776,-15.88025
116378.18041,8.0,185.05922,0.65773,0.19026,0.6847,-16.1334
116378.41741,8.0,146.35823,0.69482,0.19797,0.72247,-15.90346
116378.65341,8.0,115.77804,0.72459,0.20824,0.75392,-16.03423
116378.88741,8.0,91.6721,0.75159,0.21558,0.7819,-16.00475
116379.13341,8.0,72.51701,0.79421,0.22799,0.82629,-16.01729
116379.36241,8.0,57.36816,0.8172,0.25472,0.85598,-17.31234
116379.59841,8.0,45.3629,0.85363,0.26601,0.89412,-17.30841
116379.83141,8.0,35.93134,0.8902,0.24712,0.92386,-15.51478
116380.08141,8.0,28.40909,0.94025,0.27905,0.98078,-16.52995
116380.29541,8.0,22.48202,0.97827,0.28118,1.01788,-16.03596
116380.56041,8.0,17.79613,0.99781,0.28122,1.03668,-15.74
116380.81341,8.0,14.06813,1.01059,0.36017,1.07285,-19.61603
116381.02941,8.0,11.1448,1.10256,0.32031,1.14814,-16.19945
116381.29641,8.0,8.81772,1.14277,0.44585,1.22667,-21.31309
116381.47441,8.0,6.97545,1.14129,0.42558,1.21805,-20.45002
116381.69241,8.0,5.5173,1.24947,0.36607,1.30199,-16.32969
116381.96241,8.0,4.36941,1.44551,0.41395,1.50361,-15.98006
116382.29741,8.0,3.45686,1.53332,0.5561,1.63105,-19.93441
116382.71541,8.0,2.73547,1.50184,0.61355,1.62233,-22.22169
116383.24141,8.0,2.16054,1.46198,0.53595,1.55712,-20.13238
116383.90041,8.0,1.70952,1.49242,0.35686,1.53449,-13.44786
116384.72841,8.0,1.35352,1.64036,0.16855,1.649,-5.8666
116385.77141,8.0,1.07079,1.87095,0.08171,1.87273,-2.50061
116387.08541,8.0,0.84734,2.07777,0.14862,2.08308,-4.09134
116388.74141,8.0,0.67072,2.16334,0.30578,2.18484,-8.0453
116390.82941,8.0,0.53067,2.07148,0.51876,2.13544,-14.05932
116393.46642,8.0,0.41976,1.82259,0.61627,1.92396,-18.68185
116396.79842,8.0,0.33183,1.54058,0.52138,1.62641,-18.69736
116401.00342,8.0,0.26261,1.38387,0.27372,1.41068,-11.18833
116406.31142,8.0,0.20791,1.42314,0.00294,1.42314,-0.11844
116413.01642,8.0,0.16452,1.61695,-0.15148,1.62403,5.35197
116421.49242,8.0,0.13007,1.8433,-0.13259,1.84806,4.11429
116432.18242,8.0,0.10309,1.98853,0.0145,1.98858,-0.41775
116445.69642,8.0,0.08153,2.01933,0.18709,2.02798,-5.29344
116462.79442,8.0,0.06443,1.98464,0.29776,2.00685,-8.53259
116484.38042,8.0,0.05102,1.93725,0.35853,1.97015,-10.48513
116511.62343,8.0,0.04042,1.9188,0.37732,1.95555,-11.12503
116546.11843,8.0,0.03192,1.93487,0.37894,1.97163,-11.0809
116589.66544,8.0,0.02528,1.98109,0.37273,2.01585,-10.65525
116644.73044,8.0,0.01999,2.06987,0.36226,2.10133,-9.92724
130733.41997,9.0,20004.453,0.34621,-0.01146,0.3464,1.89605
130733.56197,9.0,15829.126,0.35054,0.00424,0.35057,-0.69231
130733.70397,9.0,12516.703,0.35862,0.02162,0.35927,-3.45038
130733.84597,9.0,9909.4424,0.36937,0.0369,0.37121,-5.70476
130734.01097,9.0,7835.48,0.37937,0.04869,0.38248,-7.31389
130734.21097,9.0,6217.2461,0.3886,0.05751,0.39283,-8.41877
130734.44997,9.0,4905.291,0.39885,0.06814,0.40463,-9.69461
130734.90797,9.0,3881.2737,0.40941,0.0765,0.4165,-10.58348
130735.14597,9.0,3070.9827,0.42231,0.08636,0.43105,-11.55762
130735.38397,9.0,2430.7778,0.43826,0.09245,0.44791,-11.9116
130735.62297,9.0,1923.1537,0.45216,0.1034,0.46383,-12.88105
130735.85997,9.0,1522.4358,0.46618,0.11225,0.4795,-13.53852
130736.09897,9.0,1203.8446,0.48576,0.12026,0.50043,-13.90525
130736.33697,9.0,952.86591,0.50233,0.12729,0.51821,-14.21909
130736.57597,9.0,754.27557,0.51879,0.13813,0.53687,-14.90944
130736.81297,9.0,596.71857,0.54209,0.14409,0.56091,-14.88545
130737.04997,9.0,471.96338,0.56364,0.15514,0.5846,-15.38959
130737.28897,9.0,373.20856,0.58609,0.16571,0.60907,-15.78763
130737.52697,9.0,295.47278,0.60935,0.16921,0.6324,-15.51957
130737.76597,9.0,233.87738,0.63901,0.18103,0.66416,-15.81762
130738.00397,9.0,185.05922,0.66511,0.18853,0.69132,-15.82601
130738.23997,9.0,146.35823,0.69602,0.2062,0.72592,-16.50209
130738.47697,9.0,115.77804,0.72794,0.2137,0.75866,-16.36082
130738.71097,9.0,91.6721,0.75997,0.21915,0.79093,-16.08552
130738.95697,9.0,72.51701,0.79435,0.23929,0.82961,-16.76445
130739.18597,9.0,57.36816,0.80708,0.24412,0.8432,-16.82905
130739.42197,9.0,45.3629,0.83981,0.25857,0.87871,-17.11338
130739.65497,9.0,35.93134,0.90622,0.25889,0.94247,-15.94338
130739.90497,9.0,28.40909,0.92758,0.29554,0.97352,-17.67258
130740.11997,9.0,22.48202,0.97752,0.30891,1.02517,-17.53741
130740.38397,9.0,17.79613,1.0246,0.29948,1.06747,-16.29286
130740.63697,9.0,14.06813,1.00156,0.3182,1.0509,-17.62523
130740.85297,9.0,11.1448,1.13103,0.36215,1.1876,-17.75484
130741.11997,9.0,8.81772,1.08656,0.41381,1.16269,-20.84889
130741.29797,9.0,6.97545,1.16771,0.36486,1.22338,-17.3518
130741.51597,9.0,5.5173,1.34765,0.38842,1.40251,-16.078
130741.78597,9.0,4.36941,1.42975,0.53942,1.52813,-20.67073
130742.12097,9.0,3.45686,1.39319,0.58829,1.5123,-22.89228
130742.53897,9.0,2.73547,1.38186,0.50211,1.47026,-19.96899
130743.06397,9.0,2.16054,1.46687,0.34188,1.50619,-13.11964
130743.72397,9.0,1.70952,1.66837,0.2075,1.68123,-7.08971
130744.55197,9.0,1.35352,1.90642,0.19997,1.91688,-5.98788
130745.59497,9.0,1.07079,2.06137,0.32407,2.08668,-8.93436
130746.90897,9.0,0.84734,2.05019,0.50248,2.11087,-13.77123
130748.56497,9.0,0.67072,1.90728,0.60821,2.00191,-17.68675
130750.65297,9.0,0.53067,1.64173,0.58182,1.74178,-19.51417
130753.28997,9.0,0.41976,1.4255,0.37543,1.47411,-14.75479
130756.62097,9.0,0.33183,1.38401,0.07619,1.38611,-3.15105
130760.82697,9.0,0.26261,1.5379,-0.16772,1.54702,6.22382
130766.13497,9.0,0.20791,1.79863,-0.23632,1.81409,7.4853
130772.83997,9.0,0.16452,2.02417,-0.11472,2.02742,3.24365
130781.31597,9.0,0.13007,2.10733,0.11022,2.11021,-2.99411
130792.00597,9.0,0.10309,2.04117,0.30758,2.06422,-8.56938
130805.51998,9.0,0.08153,1.91279,0.39602,1.95335,-11.69718
130822.61798,9.0,0.06443,1.83542,0.38606,1.87559,-11.87836
130844.20398,9.0,0.05102,1.81074,0.33795,1.84201,-10.57197
130871.44698,9.0,0.04042,1.85129,0.30441,1.87615,-9.33778
130905.94199,9.0,0.03192,1.92386,0.2903,1.94564,-8.58086
130949.48899,9.0,0.02528,2.02766,0.28767,2.04797,-8.07494
131004.554,9.0,0.01999,2.17102,0.31423,2.19364,-8.23567
145074.42714,10.0,20004.453,0.34781,-0.01053,0.34797,1.73351
145074.56914,10.0,15829.126,0.35127,0.00311,0.35128,-0.50702
145074.71114,10.0,12516.703,0.36161,0.02281,0.36233,-3.6094
145074.85314,10.0,9909.4424,0.3693,0.03375,0.37084,-5.22166
145075.01814,10.0,7835.48,0.37745,0.04603,0.38025,-6.95344
145075.21814,10.0,6217.2461,0.38903,0.06044,0.3937,-8.83057
145075.45714,10.0,4905.291,0.4007,0.06678,0.40623,-9.46144
145075.91514,10.0,3881.2737,0.41136,0.07821,0.41873,-10.7653
145076.15314,10.0,3070.9827,0.42379,0.08442,0.43212,-11.26562
145076.39114,10.0,2430.7778,0.43556,0.09435,0.44566,-12.22299
145076.62914,10.0,1923.1537,0.45314,0.10126,0.46432,-12.5959
145076.86714,10.0,1522.4358,0.46882,0.11131,0.48185,-13.35669
145077.10514,10.0,1203.8446,0.48498,0.11782,0.49908,-13.65482
145077.34414,10.0,952.86591,0.50189,0.12556,0.51735,-14.04531
145077.58214,10.0,754.27557,0.52232,0.13522,0.53954,-14.51453
145077.82014,10.0,596.71857,0.53732,0.14311,0.55605,-14.9138
145078.05714,10.0,471.96338,0.56211,0.15198,0.58229,-15.12967
145078.29614,10.0,373.20856,0.58618,0.1608,0.60784,-15.33993
145078.53414,10.0,295.47278,0.60366,0.17246,0.62782,-15.94408
145078.77314,10.0,233.87738,0.63046,0.18146,0.65605,-16.05689
145079.01114,10.0,185.05922,0.6572,0.19417,0.68528,-16.45949
145079.24714,10.0,146.35823,0.69002,0.1983,0.71795,-16.03388
145079.48414,10.0,115.77804,0.71776,0.20763,0.74719,-16.13418
145079.71814,10.0,91.6721,0.74464,0.21637,0.77544,-16.20225
145079.96314,10.0,72.51701,0.78436,0.22056,0.81478,-15.70548
145080.19314,10.0,57.36816,0.82563,0.25057,0.86282,-16.88234
145080.42914,10.0,45.3629,0.86577,0.25993,0.90394,-16.71155
145080.66115,10.0,35.93134,0.87107,0.24979,0.90617,-16.00065
145080.91215,10.0,28.40909,0.93553,0.25982,0.97093,-15.52136
145081.12615,10.0,22.48202,0.96043,0.26445,0.99617,-15.39436
145081.39115,10.0,17.79613,0.9679,0.29016,1.01045,-16.68782
145081.64315,10.0,14.06813,1.045,0.37157,1.10909,-19.57387
145081.85915,10.0,11.1448,1.05941,0.31831,1.10619,-16.72353
145082.12715,10.0,8.81772,1.18932,0.41299,1.25898,-19.14941
145082.30515,10.0,6.97545,1.16563,0.4777,1.25971,-22.28474
145082.52315,10.0,5.5173,1.19607,0.40825,1.26383,-18.84616
145082.79215,10.0,4.36941,1.35449,0.35213,1.39951,-14.57263
145083.12715,10.0,3.45686,1.55955,0.42474,1.61635,-15.23502
145083.54615,10.0,2.73547,1.6372,0.56667,1.7325,-19.09166
145084.07115,10.0,2.16054,1.58611,0.62492,1.70477,-21.50409
145084.73015,10.0,1.70952,1.50085,0.5406,1.59524,-19.80875
145085.55915,10.0,1.35352,1.48038,0.33609,1.51805,-12.79092
145086.60215,10.0,1.07079,1.591,0.10544,1.59449,-3.79146
145087.91515,10.0,0.84734,1.81362,-0.02879,1.81385,0.90956
145089.57115,10.0,0.67072,2.03268,-0.01366,2.03272,0.3851
145091.65915,10.0,0.53067,2.18875,0.17258,2.19554,-4.50833
145094.29615,10.0,0.41976,2.14988,0.43369,2.19319,-11.40509
145097.62715,10.0,0.33183,1.92368,0.61107,2.01841,-17.62289
145101.83315,10.0,0.26261,1.6216,0.60036,1.72917,-20.31599
145107.14115,10.0,0.20791,1.40328,0.40465,1.46046,-16.08543
145113.84515,10.0,0.16452,1.37516,0.14253,1.38253,-5.91727
145122.32115,10.0,0.13007,1.52241,-0.03763,1.52287,1.41594
145133.01115,10.0,0.10309,1.72498,-0.06806,1.72632,2.25951
145146.52515,10.0,0.08153,1.8867,0.02549,1.88687,-0.77395
145163.62315,10.0,0.06443,1.95634,0.15096,1.96216,-4.41255
145185.20916,10.0,0.05102,1.98438,0.27222,2.00296,-7.81122
145212.45216,10.0,0.04042,1.98916,0.35956,2.0214,-10.24622
145246.94716,10.0,0.03192,1.99221,0.4164,2.03526,-11.80556
145290.49517,10.0,0.02528,2.00746,0.44773,2.05679,-12.57315
145345.56017,10.0,0.01999,2.04968,0.45337,2.09922,-12.47237
159395.53012,11.0,20004.453,0.34619,-0.01218,0.3464,2.01437
159395.67212,11.0,15829.126,0.35089,0.0069,0.35096,-1.12663
159395.81412,11.0,12516.703,0.35844,0.01777,0.35888,-2.83841
159395.95612,11.0,9909.4424,0.36766,0.03366,0.3692,-5.23161
159396.12112,11.0,7835.48,0.37693,0.04669,0.37981,-7.06176
159396.32112,11.0,6217.2461,0.38673,0.05922,0.39124,-8.7056
159396.56012,11.0,4905.291,0.39989,0.067,0.40547,-9.51126
159397.01812,11.0,3881.2737,0.40933,0.0783,0.41675,-10.82864
159397.25612,11.0,3070.9827,0.42122,0.08433,0.42957,-11.32128
159397.49412,11.0,2430.7778,0.43475,0.09358,0.44471,-12.14808
159397.73212,11.0,1923.1537,0.45132,0.10107,0.4625,-12.62311
159397.97012,11.0,1522.4358,0.46565,0.11085,0.47866,-13.39033
159398.20912,11.0,1203.8446,0.48401,0.11786,0.49816,-13.68601
159398.44712,11.0,952.86591,0.50082,0.1252,0.51623,-14.03563
159398.68512,11.0,754.27557,0.51651,0.13564,0.53403,-14.71428
159398.92312,11.0,596.71857,0.53878,0.14133,0.55701,-14.69868
159399.16012,11.0,471.96338,0.5623,0.15355,0.58289,-15.27326
159399.39912,11.0,373.20856,0.58496,0.16402,0.60752,-15.6636
159399.63712,11.0,295.47278,0.60701,0.16941,0.63021,-15.5942
159399.87612,11.0,233.87738,0.63473,0.17934,0.65958,-15.77759
159400.11412,11.0,185.05922,0.65851,0.1876,0.68471,-15.90119
159400.35012,11.0,146.35823,0.69391,0.20137,0.72254,-16.18264
159400.58712,11.0,115.77804,0.72485,0.20994,0.75464,-16.1527
159400.82112,11.0,91.6721,0.75518,0.21288,0.78461,-15.7427
159401.06712,11.0,72.51701,0.79307,0.23328,0.82666,-16.39106
159401.29612,11.0,57.36816,0.8061,0.24693,0.84307,-17.03137
159401.53212,11.0,45.3629,0.84092,0.26185,0.88074,-17.29572
159401.76512,11.0,35.93134,0.89895,0.25019,0.93312,-15.55265
159402.01512,11.0,28.40909,0.92982,0.29011,0.97403,-17.32816
159402.22912,11.0,22.48202,0.97804,0.29848,1.02257,-16.97131
159402.49412,11.0,17.79613,1.01367,0.28634,1.05334,-15.7739
159402.74712,11.0,14.06813,0.99346,0.33103,1.04716,-18.42861
159402.96312,11.0,11.1448,1.12473,0.33879,1.17465,-16.7634
159403.23012,11.0,8.81772,1.0975,0.4297,1.17862,-21.38149
159403.40812,11.0,6.97545,1.14672,0.37663,1.20698,-18.18226
159403.62612,11.0,5.5173,1.31314,0.35764,1.36097,-15.23522
159403.89612,11.0,4.36941,1.44965,0.49211,1.5309,-18.75085
159404.23112,11.0,3.45686,1.43746,0.59068,1.55409,-22.33874
159404.64912,11.0,2.73547,1.39787,0.5457,1.50061,-21.32466
159405.17412,11.0,2.16054,1.42553,0.39578,1.47945,-15.51661
159405.83412,11.0,1.70952,1.57299,0.22102,1.58844,-7.99812
159406.66212,11.0,1.35352,1.80602,0.1394,1.81139,-4.41371
159407.70512,11.0,1.07079,2.01572,0.20576,2.0262,-5.82845
159409.01912,11.0,0.84734,2.09216,0.38089,2.12655,-10.31812
159410.67412,11.0,0.67072,2.01774,0.53729,2.08805,-14.91091
159412.76312,11.0,0.53067,1.77674,0.61823,1.88122,-19.1857
159415.40012,11.0,0.41976,1.50257,0.50727,1.58588,-18.65487
159418.73112,11.0,0.33183,1.35365,0.24013,1.37478,-10.05927
159422.93712,11.0,0.26261,1.4052,-0.04611,1.40595,1.87935
159428.24512,11.0,0.20791,1.62316,-0.21204,1.63695,7.44263
159434.94912,11.0,0.16452,1.8779,-0.18541,1.88703,5.63871
159443.42612,11.0,0.13007,2.03899,-0.00847,2.03901,0.23813
159454.11612,11.0,0.10309,2.0511,0.20466,2.06128,-5.69828
159467.63012,11.0,0.08153,1.96319,0.34405,1.99311,-9.94003
159484.72713,11.0,0.06443,1.88179,0.38033,1.91984,-11.42624
159506.31413,11.0,0.05102,1.83517,0.36319,1.87076,-11.19435
159533.55613,11.0,0.04042,1.85249,0.33577,1.88267,-10.27352
159568.05213,11.0,0.03192,1.90789,0.3218,1.93484,-9.57387
159611.59914,11.0,0.02528,1.99062,0.31512,2.01541,-8.99538
159666.66415,11.0,0.01999,2.11694,0.32537,2.1418,-8.73788
173701.52689,12.0,20004.453,0.34921,-0.01077,0.34938,1.76682
173701.66889,12.0,15829.126,0.35167,0.00326,0.35169,-0.53147
173701.81089,12.0,12516.703,0.36227,0.02083,0.36287,-3.2913
173701.95289,12.0,9909.4424,0.36778,0.03404,0.36936,-5.28857
173702.11789,12.0,7835.48,0.37849,0.04555,0.38122,-6.86244
173702.31789,12.0,6217.2461,0.38828,0.05848,0.39266,-8.56447
173702.55689,12.0,4905.291,0.40306,0.06913,0.40895,-9.73221
173703.01489,12.0,3881.2737,0.4088,0.07725,0.41604,-10.70127
173703.25289,12.0,3070.9827,0.42412,0.08719,0.43299,-11.61709
173703.49089,12.0,2430.7778,0.43469,0.0945,0.44484,-12.26477
173703.72989,12.0,1923.1537,0.45278,0.10171,0.46407,-12.66077
173703.96689,12.0,1522.4358,0.46682,0.11244,0.48017,-13.54271
173704.20589,12.0,1203.8446,0.48501,0.11795,0.49915,-13.66861
173704.44389,12.0,952.86591,0.50383,0.12497,0.51909,-13.93041
173704.68289,12.0,754.27557,0.51907,0.13734,0.53693,-14.81998
173704.91989,12.0,596.71857,0.54052,0.14043,0.55846,-14.56377
173705.15689,12.0,471.96338,0.56327,0.15183,0.58338,-15.08533
173705.39689,12.0,373.20856,0.58581,0.16306,0.60808,-15.55472
173705.63389,12.0,295.47278,0.60641,0.16861,0.62941,-15.53849
173705.87289,12.0,233.87738,0.63359,0.17675,0.65778,-15.58755
