Repository: SebaVillagra00/ICM2985-SOH-IPRE

## Data University of Cambridge (EIS Cambridge)
Data publicada en "Identifying degradation patterns of lithium ion batteries from impedance spectroscopy using machine learning" (Zhang, Tang, Zhang, Wang, Stimming & Lee, 2020) https://www.nature.com/articles/s41467-020-15235-7.

Carpeta contiene:
* Paper de Nature Comunications (IF: 16.6).
* Data frames para IOS.
* Data frames para Windows.

Cada Data frame está contenido en un archivo .txt con las siguientes columnas:
* time/s: tiempo en que se mide la muestra.
* cycle number: ciclo de carga de la batería.
* freq/Hz: frecuencia de la señal de input.
* Re(Z)/Ohm: Parte resistiva de la impedancia.
* Im(Z)/Ohm: Parte reactiva de la impedancia.

File: EIS Cambridge/csvEIS/EIS_state_II_35C02.csv (part 2 of 29)
time/s,cycle number,freq/Hz,Re(Z)/Ohm,-Im(Z)/Ohm,|Z|/Ohm,Phase(Z)/deg
185297.94446,12.0,28.40909,0.86574,0.15659,0.87979,-10.25253
185298.15846,12.0,22.48202,0.89486,0.16221,0.90944,-10.27421
185298.42346,12.0,17.79613,0.92184,0.16416,0.93634,-10.0976
185298.67546,12.0,14.06813,0.95843,0.17172,0.9737,-10.15795
185298.89146,12.0,11.1448,0.98687,0.15427,0.99885,-8.88457
185299.15946,12.0,8.81772,1.02386,0.15422,1.03541,-8.56568
185299.33746,12.0,6.97545,1.0376,0.14471,1.04764,-7.93943
185299.55546,12.0,5.5173,1.05256,0.11679,1.05902,-6.3313
185299.82446,12.0,4.36941,1.0847,0.09428,1.08879,-4.96773
185300.15946,12.0,3.45686,1.11324,0.08991,1.11687,-4.61761
185300.57846,12.0,2.73547,1.1192,0.1001,1.12367,-5.1108
185301.10346,12.0,2.16054,1.10573,0.09842,1.1101,-5.0864
185301.76246,12.0,1.70952,1.08812,0.07867,1.09096,-4.13541
185302.59146,12.0,1.35352,1.08383,0.0436,1.08471,-2.30339
185303.63446,12.0,1.07079,1.10347,0.00751,1.1035,-0.38991
185304.94846,12.0,0.84734,1.14311,-0.00921,1.14315,0.46161
185306.60346,12.0,0.67072,1.18516,0.00182,1.18516,-0.0878
185308.69246,12.0,0.53067,1.21626,0.05051,1.21731,-2.37794
185311.32946,12.0,0.41976,1.20503,0.11658,1.21065,-5.52568
185314.66046,12.0,0.33183,1.14735,0.16591,1.15929,-8.22791
185318.86646,12.0,0.26261,1.06469,0.16881,1.07799,-9.00957
185324.17446,12.0,0.20791,0.99318,0.11349,0.99964,-6.51871
185330.87946,12.0,0.16452,0.97441,0.01584,0.97454,-0.93147
185339.35546,12.0,0.13007,1.03219,-0.08554,1.03573,4.7372
185350.04547,12.0,0.10309,1.16461,-0.13826,1.17279,6.77021
185363.55947,12.0,0.08153,1.33587,-0.09615,1.33932,4.11698
185380.65747,12.0,0.06443,1.47079,0.03296,1.47116,-1.28359
185402.24347,12.0,0.05102,1.51785,0.27286,1.54218,-10.19103
185429.48647,12.0,0.04042,1.40722,0.52236,1.50104,-20.36485
185463.98148,12.0,0.03192,1.15652,0.67821,1.34071,-30.38841
185507.52848,12.0,0.02528,0.87743,0.61471,1.07133,-35.01413
185562.59349,12.0,0.01999,0.74705,0.33902,0.82037,-24.40913
201100.03586,13.0,20004.453,0.4941,-0.01472,0.49432,1.7062
201100.17886,13.0,15829.126,0.50086,-0.00176,0.50086,0.20184
201100.32086,13.0,12516.703,0.50637,0.01088,0.50648,-1.23038
201100.46286,13.0,9909.4424,0.5149,0.01927,0.51526,-2.1431
201100.62687,13.0,7835.48,0.52335,0.02952,0.52418,-3.22823
201100.82787,13.0,6217.2461,0.53049,0.03595,0.5317,-3.87704
201101.06587,13.0,4905.291,0.53789,0.04524,0.53979,-4.80729
201101.30487,13.0,3881.2737,0.5466,0.04939,0.54883,-5.16276
201101.54287,13.0,3070.9827,0.55617,0.05386,0.55878,-5.53175
201101.78087,13.0,2430.7778,0.56591,0.06008,0.56909,-6.06012
201102.01887,13.0,1923.1537,0.57481,0.06514,0.57849,-6.46558
201102.25687,13.0,1522.4358,0.58623,0.06998,0.59039,-6.80764
201102.49487,13.0,1203.8446,0.59698,0.07314,0.60144,-6.98525
201102.73387,13.0,952.86591,0.61019,0.07823,0.61519,-7.30587
201102.97187,13.0,754.27557,0.62435,0.08336,0.62989,-7.60521
201103.20887,13.0,596.71857,0.63577,0.0866,0.64164,-7.75651
201103.44687,13.0,471.96338,0.64909,0.09103,0.65544,-7.98288
201103.68587,13.0,373.20856,0.66327,0.09509,0.67006,-8.15884
201103.92387,13.0,295.47278,0.67569,0.09957,0.68299,-8.38272
201104.16287,13.0,233.87738,0.69278,0.10367,0.7005,-8.5106
201104.40087,13.0,185.05922,0.70739,0.10922,0.71577,-8.77722
201104.63687,13.0,146.35823,0.72353,0.11324,0.73234,-8.89501
201104.87287,13.0,115.77804,0.74011,0.11664,0.74924,-8.95625
201105.10787,13.0,91.6721,0.75643,0.12076,0.76601,-9.07061
201105.35287,13.0,72.51701,0.77443,0.12532,0.78451,-9.19182
201105.58187,13.0,57.36816,0.79518,0.1364,0.8068,-9.73331
201105.81887,13.0,45.3629,0.8162,0.14438,0.82887,-10.03117
201106.05087,13.0,35.93134,0.83601,0.1498,0.84932,-10.15851
201106.30187,13.0,28.40909,0.86569,0.15655,0.87973,-10.25063
201106.51587,13.0,22.48202,0.89357,0.16198,0.90813,-10.27463
201106.78087,13.0,17.79613,0.92194,0.16579,0.93673,-10.1946
201107.03287,13.0,14.06813,0.95967,0.17252,0.97506,-10.19101
201107.24887,13.0,11.1448,0.98523,0.15695,0.99766,-9.0511
201107.51687,13.0,8.81772,1.02636,0.15397,1.03785,-8.53149
201107.69487,13.0,6.97545,1.04039,0.14836,1.05092,-8.11561
201107.91287,13.0,5.5173,1.053,0.12143,1.05998,-6.57794
201108.18187,13.0,4.36941,1.08187,0.09376,1.08593,-4.95332
201108.51687,13.0,3.45686,1.11424,0.08737,1.11766,-4.4834
201108.93587,13.0,2.73547,1.12657,0.09591,1.13065,-4.866
201109.46087,13.0,2.16054,1.11616,0.10193,1.12081,-5.21788
201110.11987,13.0,1.70952,1.09464,0.08901,1.09825,-4.64869
201110.94887,13.0,1.35352,1.08167,0.05633,1.08314,-2.98086
201111.99187,13.0,1.07079,1.09098,0.01512,1.09109,-0.79376
201113.30587,13.0,0.84734,1.12707,-0.01391,1.12716,0.70712
201114.96087,13.0,0.67072,1.17309,-0.01495,1.17319,0.73018
201117.04987,13.0,0.53067,1.21881,0.02418,1.21905,-1.13637
201119.68687,13.0,0.41976,1.22754,0.09388,1.23112,-4.3734
201123.01787,13.0,0.33183,1.18603,0.16202,1.19704,-7.77892
201127.22387,13.0,0.26261,1.10281,0.19058,1.11916,-9.80477
201132.53187,13.0,0.20791,1.01461,0.15889,1.02698,-8.9002
201139.23687,13.0,0.16452,0.9632,0.07064,0.96579,-4.1943
201147.71287,13.0,0.13007,0.98407,-0.04363,0.98504,2.53846
201158.40287,13.0,0.10309,1.09076,-0.1324,1.09877,6.92098
201171.91687,13.0,0.08153,1.26396,-0.14288,1.27201,6.44951
201189.01487,13.0,0.06443,1.42774,-0.05371,1.42875,2.15448
201210.60088,13.0,0.05102,1.53729,0.16466,1.54609,-6.11348
201237.84388,13.0,0.04042,1.50284,0.44446,1.56719,-16.47535
201272.33888,13.0,0.03192,1.30284,0.67374,1.46674,-27.34497
201315.88589,13.0,0.02528,1.01223,0.69352,1.22702,-34.41642
201370.95089,13.0,0.01999,0.8124,0.47496,0.94105,-30.31232
216876.76347,14.0,20004.453,0.48917,-0.01609,0.48943,1.88425
216876.90647,14.0,15829.126,0.49582,-0.00068,0.49582,0.07889
216877.04847,14.0,12516.703,0.50433,0.01146,0.50446,-1.30139
216877.19047,14.0,9909.4424,0.51162,0.02012,0.51202,-2.25225
216877.35447,14.0,7835.48,0.51914,0.03006,0.52001,-3.31367
216877.55547,14.0,6217.2461,0.52713,0.03661,0.5284,-3.9724
216877.79347,14.0,4905.291,0.53414,0.04404,0.53595,-4.71366
216878.03147,14.0,3881.2737,0.546,0.05033,0.54832,-5.26688
216878.26947,14.0,3070.9827,0.55373,0.05637,0.55659,-5.81241
216878.50847,14.0,2430.7778,0.56137,0.06038,0.5646,-6.13882
216878.74647,14.0,1923.1537,0.57164,0.06559,0.57539,-6.54571
216878.98447,14.0,1522.4358,0.58292,0.06989,0.58709,-6.83731
216879.22247,14.0,1203.8446,0.59335,0.07544,0.59812,-7.24577
216879.46147,14.0,952.86591,0.60664,0.07819,0.61166,-7.34413
216879.69947,14.0,754.27557,0.6187,0.08361,0.62433,-7.69656
216879.93647,14.0,596.71857,0.63149,0.08735,0.6375,-7.87547
216880.17447,14.0,471.96338,0.64449,0.09269,0.65112,-8.18422
216880.41347,14.0,373.20856,0.66107,0.09648,0.66807,-8.30324
216880.65047,14.0,295.47278,0.67294,0.09995,0.68032,-8.44785
216880.89047,14.0,233.87738,0.69024,0.10456,0.69812,-8.61389
216881.12847,14.0,185.05922,0.70446,0.10816,0.71271,-8.7285
216881.36447,14.0,146.35823,0.72253,0.11381,0.73144,-8.95106
216881.60047,14.0,115.77804,0.73621,0.11802,0.74561,-9.10722
216881.83547,14.0,91.6721,0.75307,0.12139,0.76279,-9.15666
216882.08047,14.0,72.51701,0.77458,0.12865,0.78519,-9.43036
216882.30947,14.0,57.36816,0.78767,0.13617,0.79935,-9.80805
216882.54647,14.0,45.3629,0.81023,0.1455,0.82319,-10.18033
216882.77847,14.0,35.93134,0.83654,0.14969,0.84983,-10.14489
216883.02847,14.0,28.40909,0.86356,0.16067,0.87838,-10.53938
216883.24347,14.0,22.48202,0.89349,0.16693,0.90895,-10.58269
216883.50847,14.0,17.79613,0.92397,0.16583,0.93874,-10.17499
216883.76047,14.0,14.06813,0.94945,0.16822,0.96424,-10.04699
216883.97647,14.0,11.1448,0.99288,0.1587,1.00549,-9.08132
216884.24347,14.0,8.81772,1.01178,0.16051,1.02444,-9.01452
216884.42247,14.0,6.97545,1.03297,0.13591,1.04187,-7.49556
216884.64047,14.0,5.5173,1.06692,0.11134,1.07272,-5.95773
216884.90947,14.0,4.36941,1.09744,0.11371,1.10331,-5.9155
216885.24447,14.0,3.45686,1.09987,0.11581,1.10595,-6.01088
216885.66347,14.0,2.73547,1.08914,0.1032,1.09401,-5.4129
216886.18847,14.0,2.16054,1.08215,0.07123,1.08449,-3.7658
216886.84747,14.0,1.70952,1.09737,0.03461,1.09792,-1.80651
216887.67647,14.0,1.35352,1.13016,0.0131,1.13023,-0.66429
216888.71947,14.0,1.07079,1.1695,0.01903,1.16966,-0.93225
216890.03347,14.0,0.84734,1.19408,0.05397,1.1953,-2.58765
216891.68847,14.0,0.67072,1.19047,0.09761,1.19447,-4.68756
216893.77747,14.0,0.53067,1.14656,0.13743,1.15476,-6.83527
216896.41447,14.0,0.41976,1.07755,0.13809,1.08636,-7.30293
216899.74547,14.0,0.33183,1.01954,0.08959,1.02347,-5.02156
216903.95147,14.0,0.26261,1.00636,0.00764,1.00638,-0.43471
216909.25947,14.0,0.20791,1.05573,-0.07275,1.05823,3.94223
216915.96347,14.0,0.16452,1.16283,-0.10952,1.16798,5.38051
216924.44047,14.0,0.13007,1.29158,-0.06783,1.29336,3.00619
216935.13047,14.0,0.10309,1.39129,0.0608,1.39262,-2.50229
216948.64447,14.0,0.08153,1.40527,0.24825,1.42703,-10.01828
216965.74247,14.0,0.06443,1.32343,0.41381,1.38662,-17.36345
216987.32848,14.0,0.05102,1.11603,0.50392,1.22452,-24.30058
217014.57048,14.0,0.04042,0.88031,0.44706,0.98733,-26.92356
217049.06648,14.0,0.03192,0.72655,0.23404,0.76331,-17.85481
217092.61349,14.0,0.02528,0.79598,-0.0511,0.79762,3.67288
217147.67849,14.0,0.01999,1.07425,-0.24218,1.10121,12.70467
232639.39166,15.0,20004.453,0.48862,-0.01793,0.48895,2.10103
232639.53466,15.0,15829.126,0.49543,-0.00167,0.49544,0.19334
232639.67666,15.0,12516.703,0.50415,0.00987,0.50424,-1.12144
232639.81866,15.0,9909.4424,0.51,0.02091,0.51042,-2.34791
232639.98266,15.0,7835.48,0.51868,0.03018,0.51955,-3.33004
232640.18366,15.0,6217.2461,0.52715,0.03635,0.5284,-3.94444
232640.42166,15.0,4905.291,0.53479,0.043,0.53652,-4.5973
232640.65966,15.0,3881.2737,0.54381,0.04882,0.54599,-5.12976
232640.89866,15.0,3070.9827,0.55334,0.05378,0.55595,-5.55145
232641.13666,15.0,2430.7778,0.56058,0.05807,0.56358,-5.91451
232641.37466,15.0,1923.1537,0.57293,0.06476,0.57658,-6.4489
232641.61266,15.0,1522.4358,0.58225,0.06997,0.58644,-6.85294
232641.85066,15.0,1203.8446,0.5938,0.07275,0.59824,-6.98455
232642.08966,15.0,952.86591,0.60562,0.0776,0.61057,-7.30147
232642.32766,15.0,754.27557,0.61729,0.08152,0.62265,-7.52333
232642.56466,15.0,596.71857,0.62942,0.08802,0.63555,-7.96054
232642.80166,15.0,471.96338,0.6443,0.09093,0.65068,-8.03274
232643.04166,15.0,373.20856,0.65942,0.09505,0.66623,-8.20252
232643.27866,15.0,295.47278,0.67242,0.09936,0.67972,-8.40565
232643.51866,15.0,233.87738,0.68745,0.10413,0.6953,-8.61343
232643.75666,15.0,185.05922,0.70196,0.10743,0.71014,-8.70136
232643.99266,15.0,146.35823,0.72035,0.11142,0.72892,-8.79287
232644.22866,15.0,115.77804,0.73511,0.11566,0.74416,-8.9412
232644.46366,15.0,91.6721,0.75106,0.12143,0.76081,-9.18374
232644.70866,15.0,72.51701,0.77033,0.12971,0.78117,-9.55797
232644.93766,15.0,57.36816,0.78692,0.13654,0.79868,-9.84348
232645.17466,15.0,45.3629,0.80809,0.14343,0.82072,-10.06447
232645.40666,15.0,35.93134,0.83476,0.14883,0.84792,-10.1089
232645.65666,15.0,28.40909,0.85935,0.16014,0.87414,-10.55633
232645.87166,15.0,22.48202,0.88984,0.16617,0.90522,-10.5775
232646.13666,15.0,17.79613,0.92066,0.16526,0.93537,-10.17639
232646.38866,15.0,14.06813,0.94596,0.16589,0.96039,-9.94685
232646.60466,15.0,11.1448,0.98961,0.15939,1.00236,-9.14989
232646.87166,15.0,8.81772,1.00441,0.1563,1.0165,-8.84504
232647.04966,15.0,6.97545,1.03166,0.13152,1.04001,-7.26531
232647.26866,15.0,5.5173,1.06636,0.11246,1.07228,-6.02
232647.53766,15.0,4.36941,1.09027,0.119,1.09675,-6.22921
232647.87266,15.0,3.45686,1.0879,0.11499,1.09396,-6.03355
232648.29166,15.0,2.73547,1.07857,0.09342,1.08261,-4.95004
232648.81666,15.0,2.16054,1.08191,0.05847,1.08348,-3.09358
232649.47566,15.0,1.70952,1.10519,0.02792,1.10554,-1.44689
232650.30466,15.0,1.35352,1.14199,0.01904,1.14215,-0.95507
232651.34766,15.0,1.07079,1.17489,0.03851,1.17552,-1.87748
232652.66066,15.0,0.84734,1.18024,0.07916,1.18289,-3.83731
232654.31667,15.0,0.67072,1.159,0.11534,1.16473,-5.6833
232656.40567,15.0,0.53067,1.103,0.13293,1.11098,-6.87194
232659.04267,15.0,0.41976,1.0423,0.10649,1.04772,-5.83361
232662.37367,15.0,0.33183,1.01032,0.03984,1.0111,-2.25831
232666.57967,15.0,0.26261,1.03357,-0.04012,1.03435,2.22276
232671.88767,15.0,0.20791,1.11426,-0.09355,1.11818,4.79925
232678.59167,15.0,0.16452,1.22974,-0.0835,1.23257,3.88459
232687.06867,15.0,0.13007,1.33703,0.00704,1.33705,-0.3018
232697.75867,15.0,0.10309,1.37926,0.16448,1.38904,-6.80056
232711.27267,15.0,0.08153,1.32052,0.34018,1.36363,-14.44601
232728.36967,15.0,0.06443,1.18979,0.45463,1.27369,-20.91213
232749.95667,15.0,0.05102,0.97592,0.45438,1.07651,-24.96639
232777.19868,15.0,0.04042,0.79489,0.30728,0.85222,-21.1348
232811.69468,15.0,0.03192,0.73989,0.04784,0.74143,-3.69938
232855.24169,15.0,0.02528,0.91875,-0.20471,0.94128,12.56082
232910.30669,15.0,0.01999,1.26049,-0.28744,1.29285,12.84582
248399.32226,16.0,20004.453,0.49002,-0.01674,0.4903,1.95656
248399.46526,16.0,15829.126,0.49682,-0.00094,0.49682,0.10885
248399.60726,16.0,12516.703,0.50526,0.01113,0.50538,-1.26137
248399.74926,16.0,9909.4424,0.5128,0.02028,0.5132,-2.26459
248399.91326,16.0,7835.48,0.51985,0.02791,0.5206,-3.07303
248400.11426,16.0,6217.2461,0.52591,0.03543,0.5271,-3.85437
248400.35226,16.0,4905.291,0.53521,0.04382,0.537,-4.68088
248400.59126,16.0,3881.2737,0.5439,0.04901,0.54611,-5.14912
248400.82926,16.0,3070.9827,0.55351,0.05358,0.5561,-5.52884
248401.06726,16.0,2430.7778,0.56347,0.05877,0.56653,-5.95458
248401.30526,16.0,1923.1537,0.57167,0.06456,0.5753,-6.44302
248401.54326,16.0,1522.4358,0.58291,0.0688,0.58696,-6.73111
248401.78126,16.0,1203.8446,0.59288,0.07505,0.59762,-7.21483
248402.02026,16.0,952.86591,0.60613,0.07959,0.61134,-7.4809
248402.25826,16.0,754.27557,0.61792,0.08209,0.62335,-7.56722
248402.49526,16.0,596.71857,0.63173,0.08753,0.63776,-7.88817
248402.73326,16.0,471.96338,0.645,0.09098,0.65138,-8.02908
248402.97226,16.0,373.20856,0.65947,0.09542,0.66634,-8.23318
248403.21026,16.0,295.47278,0.67268,0.09988,0.68006,-8.44542
248403.44926,16.0,233.87738,0.68736,0.10316,0.69506,-8.53565
248403.68726,16.0,185.05922,0.70314,0.10825,0.71142,-8.75173
248403.92326,16.0,146.35823,0.7188,0.11301,0.72763,-8.93512
248404.15926,16.0,115.77804,0.73353,0.11682,0.74277,-9.04896
248404.39426,16.0,91.6721,0.75158,0.12283,0.76155,-9.28179
248404.63926,16.0,72.51701,0.76894,0.12731,0.77941,-9.40119
248404.86826,16.0,57.36816,0.78894,0.13387,0.80022,-9.6304
248405.10526,16.0,45.3629,0.80905,0.14194,0.82141,-9.951
248405.33726,16.0,35.93134,0.83122,0.15278,0.84514,-10.41477
248405.58826,16.0,28.40909,0.85669,0.15658,0.87088,-10.35765
248405.80226,16.0,22.48202,0.88381,0.16429,0.89895,-10.53015
248406.06726,16.0,17.79613,0.91617,0.17123,0.93204,-10.58649
248406.31926,16.0,14.06813,0.9566,0.16648,0.97098,-9.87223
248406.53526,16.0,11.1448,0.97666,0.16275,0.99013,-9.46078
248406.80326,16.0,8.81772,1.01565,0.14467,1.02591,-8.1066
248406.98126,16.0,6.97545,1.04703,0.14302,1.05675,-7.77809
248407.19926,16.0,5.5173,1.05151,0.13378,1.05999,-7.2506
248407.46826,16.0,4.36941,1.06132,0.10568,1.06657,-5.68654
248407.80226,16.0,3.45686,1.08653,0.07601,1.08919,-4.00171
248408.22126,16.0,2.73547,1.11788,0.06671,1.11987,-3.41532
248408.74626,16.0,2.16054,1.13744,0.07811,1.14012,-3.92867
248409.40526,16.0,1.70952,1.13178,0.09595,1.13584,-4.84595
248410.23426,16.0,1.35352,1.10621,0.09899,1.11063,-5.11346
248411.27726,16.0,1.07079,1.07592,0.0778,1.07873,-4.13566
248412.59026,16.0,0.84734,1.06255,0.03516,1.06313,-1.89505
248414.24626,16.0,0.67072,1.07735,-0.00909,1.07739,0.48325
248416.33526,16.0,0.53067,1.12885,-0.04077,1.12959,2.06841
248418.97226,16.0,0.41976,1.19607,-0.02895,1.19642,1.3863
248422.30326,16.0,0.33183,1.24878,0.03271,1.24921,-1.50055
248426.50926,16.0,0.26261,1.25248,0.1266,1.25886,-5.77184
248431.81726,16.0,0.20791,1.19228,0.21278,1.21111,-10.11893
248438.52127,16.0,0.16452,1.08495,0.24864,1.11308,-12.90749
248446.99827,16.0,0.13007,0.97127,0.20775,0.99324,-12.07363
248457.68827,16.0,0.10309,0.90519,0.09396,0.91005,-5.92621
248471.20227,16.0,0.08153,0.93372,-0.05624,0.93541,3.44694
248488.30027,16.0,0.06443,1.05041,-0.16391,1.06312,8.86929
248509.88627,16.0,0.05102,1.27502,-0.19262,1.28949,8.59075
248537.12828,16.0,0.04042,1.52271,-0.06676,1.52417,2.51059
248571.62428,16.0,0.03192,1.68881,0.22116,1.70323,-7.46072
248615.17128,16.0,0.02528,1.63512,0.54891,1.7248,-18.55694
248670.23629,16.0,0.01999,1.38423,0.7348,1.56717,-27.96089
264143.89391,17.0,20004.453,0.48779,-0.01674,0.48808,1.96586
264144.03691,17.0,15829.126,0.49505,-0.00287,0.49506,0.33208
264144.17891,17.0,12516.703,0.50238,0.01016,0.50249,-1.15838
264144.32091,17.0,9909.4424,0.51107,0.02056,0.51149,-2.30368
264144.48491,17.0,7835.48,0.51751,0.02965,0.51836,-3.27868
264144.68591,17.0,6217.2461,0.52514,0.03635,0.5264,-3.95959
264144.92391,17.0,4905.291,0.53333,0.04316,0.53507,-4.62678
264145.16291,17.0,3881.2737,0.5407,0.04816,0.54284,-5.08971
264145.40091,17.0,3070.9827,0.5517,0.05548,0.55448,-5.74224
264145.63891,17.0,2430.7778,0.55959,0.06032,0.56283,-6.15228
264145.87691,17.0,1923.1537,0.57159,0.06616,0.5754,-6.60259
264146.11491,17.0,1522.4358,0.58223,0.0699,0.58641,-6.84545
264146.35291,17.0,1203.8446,0.59187,0.07493,0.59659,-7.2149
264146.59191,17.0,952.86591,0.60396,0.07813,0.60899,-7.37135
264146.82991,17.0,754.27557,0.61569,0.08211,0.62114,-7.59648
264147.06691,17.0,596.71857,0.62961,0.08751,0.63566,-7.91323
264147.30491,17.0,471.96338,0.64161,0.08981,0.64786,-7.96801
264147.54391,17.0,373.20856,0.6574,0.0943,0.66413,-8.16302
264147.78191,17.0,295.47278,0.67162,0.10046,0.67909,-8.50676
264148.02091,17.0,233.87738,0.68489,0.10279,0.69256,-8.53528
264148.25891,17.0,185.05922,0.70165,0.10726,0.7098,-8.69162
264148.49491,17.0,146.35823,0.71692,0.1099,0.7253,-8.71564
264148.73191,17.0,115.77804,0.73281,0.11517,0.74181,-8.93179
264148.96591,17.0,91.6721,0.74926,0.12166,0.75907,-9.22295
264149.21091,17.0,72.51701,0.76778,0.12695,0.7782,-9.3891
264149.43991,17.0,57.36816,0.78711,0.13659,0.79887,-9.84479
264149.67691,17.0,45.3629,0.80728,0.14421,0.82006,-10.12813
264149.90891,17.0,35.93134,0.82773,0.14811,0.84087,-10.14473
264150.15991,17.0,28.40909,0.85744,0.15696,0.87169,-10.37361
264150.37391,17.0,22.48202,0.88556,0.16329,0.90049,-10.4474
264150.63891,17.0,17.79613,0.91276,0.16546,0.92764,-10.2745
264150.89091,17.0,14.06813,0.95107,0.17245,0.96658,-10.27713
264151.10691,17.0,11.1448,0.97879,0.15548,0.99106,-9.02597
264151.37491,17.0,8.81772,1.01847,0.15444,1.03011,-8.62268
264151.55291,17.0,6.97545,1.03233,0.14729,1.04278,-8.1201
264151.77091,17.0,5.5173,1.04625,0.11993,1.0531,-6.53927
264152.03991,17.0,4.36941,1.07622,0.09349,1.08027,-4.96459
264152.37491,17.0,3.45686,1.10913,0.0894,1.11273,-4.60832
264152.79391,17.0,2.73547,1.11895,0.09985,1.12339,-5.09915
264153.31891,17.0,2.16054,1.10609,0.10307,1.11088,-5.32359
264153.97791,17.0,1.70952,1.08511,0.08667,1.08856,-4.56679
264154.80691,17.0,1.35352,1.07424,0.05082,1.07544,-2.70842
264155.84991,17.0,1.07079,1.08884,0.00975,1.08889,-0.51322
264157.16391,17.0,0.84734,1.12771,-0.0154,1.12781,0.78254
264158.81891,17.0,0.67072,1.1743,-0.01072,1.17435,0.52315
264160.90791,17.0,0.53067,1.21571,0.03421,1.21619,-1.61205
264163.54491,17.0,0.41976,1.21703,0.10483,1.22153,-4.92319
264166.87591,17.0,0.33183,1.16691,0.16836,1.17899,-8.20978
264171.08191,17.0,0.26261,1.07961,0.18698,1.09568,-9.82583
264176.38991,17.0,0.20791,0.99494,0.14385,1.00529,-8.22697
264183.09491,17.0,0.16452,0.956,0.04813,0.95721,-2.88216
264191.57091,17.0,0.13007,0.993,-0.06347,0.99502,3.65703
264202.26092,17.0,0.10309,1.11248,-0.13958,1.1212,7.1516
264215.77492,17.0,0.08153,1.28823,-0.12882,1.29466,5.71036
264232.87292,17.0,0.06443,1.44204,-0.02061,1.44219,0.81882
264254.45892,17.0,0.05102,1.52633,0.21327,1.54116,-7.9544
264281.70092,17.0,0.04042,1.45632,0.48469,1.53486,-18.40849
264316.19693,17.0,0.03192,1.22784,0.68242,1.40474,-29.06461
264359.74393,17.0,0.02528,0.94523,0.65429,1.14959,-34.69127
264414.80894,17.0,0.01999,0.77764,0.41126,0.87969,-27.87238
279860.71517,18.0,20004.453,0.48616,-0.01469,0.48638,1.73104
279860.85817,18.0,15829.126,0.49284,0.0001,0.49284,-0.01191
279861.00017,18.0,12516.703,0.49956,0.01101,0.49968,-1.26294
279861.14217,18.0,9909.4424,0.50757,0.02117,0.50801,-2.38839
279861.30617,18.0,7835.48,0.5148,0.03048,0.5157,-3.3887
279861.50717,18.0,6217.2461,0.52284,0.03695,0.52415,-4.04263
279861.74517,18.0,4905.291,0.53241,0.04296,0.53414,-4.61319
279861.98417,18.0,3881.2737,0.54029,0.04879,0.54249,-5.15955
279862.22217,18.0,3070.9827,0.54789,0.05472,0.55062,-5.70294
279862.46017,18.0,2430.7778,0.55909,0.06069,0.56238,-6.19546
279862.69817,18.0,1923.1537,0.56939,0.06526,0.57312,-6.53843
279862.93617,18.0,1522.4358,0.5795,0.06995,0.58371,-6.88303
279863.17417,18.0,1203.8446,0.5912,0.07366,0.59577,-7.10178
279863.41317,18.0,952.86591,0.60238,0.07836,0.60746,-7.41176
279863.65117,18.0,754.27557,0.61481,0.08332,0.62042,-7.7174
279863.88817,18.0,596.71857,0.62876,0.08779,0.63486,-7.94832
279864.12617,18.0,471.96338,0.64255,0.09258,0.64919,-8.19873
279864.36517,18.0,373.20856,0.6556,0.09585,0.66257,-8.31787
279864.60317,18.0,295.47278,0.67322,0.099,0.68046,-8.36556
279864.84217,18.0,233.87738,0.68682,0.1042,0.69468,-8.62713
279865.08017,18.0,185.05922,0.70252,0.10719,0.71065,-8.67489
279865.31617,18.0,146.35823,0.71975,0.11274,0.72853,-8.90224
279865.55317,18.0,115.77804,0.73532,0.11812,0.74475,-9.12616
279865.78717,18.0,91.6721,0.75223,0.12133,0.76195,-9.16237
279866.03217,18.0,72.51701,0.77045,0.13128,0.78155,-9.67005
279866.26117,18.0,57.36816,0.78598,0.13572,0.79761,-9.79686
279866.49817,18.0,45.3629,0.80549,0.14402,0.81827,-10.13726
279866.73017,18.0,35.93134,0.83203,0.15181,0.84577,-10.3405
279866.98117,18.0,28.40909,0.85708,0.16236,0.87232,-10.72638
279867.19517,18.0,22.48202,0.88775,0.16816,0.90353,-10.72594
279867.46017,18.0,17.79613,0.91981,0.16766,0.93497,-10.33013
279867.71217,18.0,14.06813,0.94505,0.16554,0.95944,-9.93553
279867.92817,18.0,11.1448,0.98972,0.16269,1.003,-9.33495
279868.19617,18.0,8.81772,1.00457,0.15605,1.01662,-8.82972
279868.37417,18.0,6.97545,1.03253,0.13251,1.041,-7.31328
279868.59217,18.0,5.5173,1.069,0.11928,1.07563,-6.3669
279868.86117,18.0,4.36941,1.08888,0.12264,1.09577,-6.42629
279869.19517,18.0,3.45686,1.08464,0.11554,1.09078,-6.08026
279869.61417,18.0,2.73547,1.07839,0.09043,1.08218,-4.79347
279870.13917,18.0,2.16054,1.08663,0.05584,1.08807,-2.94161
279870.79817,18.0,1.70952,1.11356,0.02849,1.11393,-1.4658
279871.62717,18.0,1.35352,1.14904,0.02619,1.14934,-1.30546
279872.67017,18.0,1.07079,1.17537,0.05,1.17643,-2.43573
279873.98417,18.0,0.84734,1.17404,0.08988,1.17748,-4.3777
279875.63917,18.0,0.67072,1.14617,0.12018,1.15245,-5.98591
279877.72817,18.0,0.53067,1.08871,0.12565,1.09594,-6.5836
279880.36517,18.0,0.41976,1.03625,0.08766,1.03995,-4.83545
279883.69617,18.0,0.33183,1.01994,0.01688,1.02008,-0.94843
279887.90217,18.0,0.26261,1.05982,-0.05662,1.06133,3.05799
279893.21017,18.0,0.20791,1.14967,-0.09245,1.15338,4.59771
279899.91517,18.0,0.16452,1.26316,-0.06027,1.2646,2.73189
279908.39117,18.0,0.13007,1.35117,0.05038,1.35211,-2.13519
279919.08117,18.0,0.10309,1.36307,0.21251,1.37954,-8.86147
279932.59517,18.0,0.08153,1.2728,0.36771,1.32485,-16.11405
279949.69318,18.0,0.06443,1.12332,0.44642,1.20878,-21.67328
279971.27918,18.0,0.05102,0.9177,0.39538,0.99925,-23.30822
279998.52218,18.0,0.04042,0.77813,0.21282,0.80671,-15.29659
280033.01718,18.0,0.03192,0.79891,-0.04863,0.80039,3.4833
280076.56419,18.0,0.02528,1.04111,-0.23879,1.06814,12.91784
280131.62919,18.0,0.01999,1.37583,-0.244,1.39729,10.05656
295542.31845,19.0,20004.453,0.48331,-0.01621,0.48358,1.92057
295542.46145,19.0,15829.126,0.49087,-0.00176,0.49087,0.20543
295542.60345,19.0,12516.703,0.49638,0.0119,0.49652,-1.37315
295542.74545,19.0,9909.4424,0.50368,0.02087,0.50411,-2.37257
295542.90945,19.0,7835.48,0.5131,0.0302,0.51398,-3.36823
295543.11045,19.0,6217.2461,0.52152,0.03741,0.52286,-4.10343
295543.34845,19.0,4905.291,0.52948,0.04351,0.53126,-4.69755
295543.58745,19.0,3881.2737,0.53736,0.04878,0.53957,-5.18738
295543.82545,19.0,3070.9827,0.54605,0.05482,0.54879,-5.73259
295544.06345,19.0,2430.7778,0.55646,0.06003,0.55969,-6.15679
295544.30145,19.0,1923.1537,0.56487,0.06532,0.56864,-6.59637
295544.53945,19.0,1522.4358,0.57592,0.06925,0.58007,-6.85631
295544.77745,19.0,1203.8446,0.58773,0.07286,0.59222,-7.06645
295545.01645,19.0,952.86591,0.59838,0.079,0.60357,-7.5204
295545.25445,19.0,754.27557,0.6119,0.08389,0.61762,-7.80656
295545.49145,19.0,596.71857,0.62588,0.08715,0.63192,-7.927
295545.72945,19.0,471.96338,0.6382,0.09169,0.64475,-8.17615
295545.96845,19.0,373.20856,0.65345,0.09607,0.66047,-8.36351
295546.20645,19.0,295.47278,0.66841,0.10049,0.67592,-8.5497
295546.44545,19.0,233.87738,0.68455,0.10336,0.69231,-8.58637
295546.68345,19.0,185.05922,0.69978,0.10783,0.70804,-8.76031
295546.91945,19.0,146.35823,0.71533,0.113,0.7242,-8.97642
295547.15645,19.0,115.77804,0.73134,0.11602,0.74049,-9.01412
295547.39045,19.0,91.6721,0.74738,0.12283,0.75741,-9.33294
295547.63545,19.0,72.51701,0.7678,0.12786,0.77838,-9.45426
295547.86445,19.0,57.36816,0.7849,0.13861,0.79705,-10.01477
295548.10145,19.0,45.3629,0.80417,0.14708,0.8175,-10.36459
295548.33345,19.0,35.93134,0.82873,0.14889,0.842,-10.18511
295548.58445,19.0,28.40909,0.8565,0.16045,0.8714,-10.61041
295548.79845,19.0,22.48202,0.88559,0.16581,0.90098,-10.60498
295549.06345,19.0,17.79613,0.91544,0.1665,0.93046,-10.30807
295549.31545,19.0,14.06813,0.94381,0.17357,0.95964,-10.4202
295549.53145,19.0,11.1448,0.98244,0.15897,0.99522,-9.19147
295549.79945,19.0,8.81772,1.01068,0.16358,1.02383,-9.19347
295549.97745,19.0,6.97545,1.02516,0.14354,1.03516,-7.97078
295550.19545,19.0,5.5173,1.05503,0.11384,1.06115,-6.15845
295550.46445,19.0,4.36941,1.09235,0.10597,1.09748,-5.54098
295550.79945,19.0,3.45686,1.10574,0.11169,1.11137,-5.7679
295551.21845,19.0,2.73547,1.09701,0.11048,1.10256,-5.75068
295551.74345,19.0,2.16054,1.08309,0.08924,1.08676,-4.71003
295552.40245,19.0,1.70952,1.08064,0.05161,1.08188,-2.73419
295553.23145,19.0,1.35352,1.10258,0.01652,1.1027,-0.85822
295554.27445,19.0,1.07079,1.14384,0.00143,1.14384,-0.0717
295555.58745,19.0,0.84734,1.18545,0.02027,1.18562,-0.97979
295557.24345,19.0,0.67072,1.20597,0.06008,1.20747,-2.85216
295559.33245,19.0,0.53067,1.18956,0.1192,1.19551,-5.72203
295561.96945,19.0,0.41976,1.12963,0.15735,1.14054,-7.93007
295565.30045,19.0,0.33183,1.05134,0.14587,1.06141,-7.89914
295569.50645,19.0,0.26261,0.9952,0.08252,0.99862,-4.73999
295574.81445,19.0,0.20791,0.99438,-0.01156,0.99444,0.66598
295581.51845,19.0,0.16452,1.06527,-0.09462,1.06946,5.07593
295589.99545,19.0,0.13007,1.19321,-0.12027,1.19925,5.75588
295600.68545,19.0,0.10309,1.33733,-0.0542,1.33843,2.32085
295614.19946,19.0,0.08153,1.43693,0.10537,1.44078,-4.19396
295631.29746,19.0,0.06443,1.44069,0.28947,1.46949,-11.36068
295652.88346,19.0,0.05102,1.30681,0.48232,1.39298,-20.25824
295680.12646,19.0,0.04042,1.07036,0.57213,1.21367,-28.12524
295714.62147,19.0,0.03192,0.82526,0.48027,0.95483,-30.19795
295758.16847,19.0,0.02528,0.73983,0.21933,0.77165,-16.51277
295813.23348,19.0,0.01999,0.87092,-0.05171,0.87245,3.3976
311203.02055,20.0,20004.453,0.48196,-0.01474,0.48219,1.75209
311203.16355,20.0,15829.126,0.48736,-0.00191,0.48737,0.22453
311203.30555,20.0,12516.703,0.49499,0.01067,0.4951,-1.2349
311203.44755,20.0,9909.4424,0.50439,0.02199,0.50487,-2.49673
311203.61155,20.0,7835.48,0.51139,0.02845,0.51218,-3.18415
311203.81255,20.0,6217.2461,0.51843,0.0377,0.5198,-4.15948
311204.05055,20.0,4905.291,0.52707,0.04335,0.52885,-4.70202
311204.28955,20.0,3881.2737,0.53628,0.04766,0.5384,-5.07865
311204.52755,20.0,3070.9827,0.54512,0.05466,0.54785,-5.72638
311204.76555,20.0,2430.7778,0.55496,0.06007,0.5582,-6.17824
311205.00355,20.0,1923.1537,0.56464,0.06398,0.56826,-6.46487
311205.24155,20.0,1522.4358,0.57485,0.06776,0.57883,-6.72312
311205.47955,20.0,1203.8446,0.58671,0.07411,0.59138,-7.19923
311205.71855,20.0,952.86591,0.59796,0.07786,0.60301,-7.41864
311205.95655,20.0,754.27557,0.60959,0.08103,0.61495,-7.57178
311206.19355,20.0,596.71857,0.62229,0.08684,0.62831,-7.9441
311206.43155,20.0,471.96338,0.63696,0.09132,0.64347,-8.1589
311206.67055,20.0,373.20856,0.65163,0.09374,0.65834,-8.18591
311206.90855,20.0,295.47278,0.66559,0.10024,0.67309,-8.56425
311207.14755,20.0,233.87738,0.68082,0.10178,0.68839,-8.50271
311207.38555,20.0,185.05922,0.69705,0.10722,0.70525,-8.74485
311207.62155,20.0,146.35823,0.71176,0.11127,0.7204,-8.88547
311207.85855,20.0,115.77804,0.72814,0.11571,0.73728,-9.02962
311208.09255,20.0,91.6721,0.74581,0.12114,0.75558,-9.22563
311208.33755,20.0,72.51701,0.76256,0.12596,0.77289,-9.3794
311208.56655,20.0,57.36816,0.78325,0.13679,0.7951,-9.90662
311208.80355,20.0,45.3629,0.80489,0.14315,0.81753,-10.0848
311209.03555,20.0,35.93134,0.82212,0.15116,0.8359,-10.41825
311209.28655,20.0,28.40909,0.85247,0.15784,0.86696,-10.48987
311209.50055,20.0,22.48202,0.87932,0.16231,0.89417,-10.45813
311209.76555,20.0,17.79613,0.90677,0.16833,0.92226,-10.51627
311210.01755,20.0,14.06813,0.94757,0.17252,0.96315,-10.31865
311210.23355,20.0,11.1448,0.9709,0.15966,0.98394,-9.33836
311210.50155,20.0,8.81772,1.01376,0.15373,1.02535,-8.62285
311210.67955,20.0,6.97545,1.03117,0.152,1.04232,-8.38518
311210.89755,20.0,5.5173,1.04155,0.12637,1.04919,-6.91757
311211.16655,20.0,4.36941,1.06657,0.09595,1.07088,-5.14056
311211.50155,20.0,3.45686,1.10134,0.08258,1.10444,-4.2883
311211.92055,20.0,2.73547,1.11973,0.09303,1.12359,-4.74939
311212.44555,20.0,2.16054,1.11304,0.10253,1.11775,-5.26326
311213.10455,20.0,1.70952,1.09059,0.09638,1.09484,-5.05059
311213.93355,20.0,1.35352,1.06966,0.06808,1.07182,-3.64169
311214.97655,20.0,1.07079,1.07111,0.02523,1.07141,-1.3496
311216.29055,20.0,0.84734,1.10021,-0.01181,1.10028,0.61482
311217.94555,20.0,0.67072,1.14639,-0.02475,1.14666,1.23704
311220.03455,20.0,0.53067,1.20229,0.00197,1.2023,-0.09409
311222.67155,20.0,0.41976,1.22989,0.0689,1.23181,-3.20637
311226.00255,20.0,0.33183,1.20418,0.14812,1.21326,-7.01262
311230.20855,20.0,0.26261,1.12844,0.19919,1.14589,-10.01038
311235.51655,20.0,0.20791,1.0305,0.19149,1.04814,-10.52682
311242.22055,20.0,0.16452,0.954,0.11743,0.9612,-7.01708
311250.69755,20.0,0.13007,0.9442,0.00039,0.9442,-0.02355
311261.38755,20.0,0.10309,1.02414,-0.1113,1.03017,6.20211
311274.90155,20.0,0.08153,1.1866,-0.16114,1.19749,7.73331
311291.99956,20.0,0.06443,1.35686,-0.11228,1.3615,4.73023
311313.58556,20.0,0.05102,1.51564,0.07086,1.5173,-2.67684
311340.82856,20.0,0.04042,1.5534,0.35483,1.59341,-12.86683
311375.32356,20.0,0.03192,1.41394,0.62918,1.54761,-23.98832
311418.87057,20.0,0.02528,1.13649,0.7072,1.33855,-31.89256
311473.93557,20.0,0.01999,0.89903,0.56527,1.06197,-32.16008
326873.16204,21.0,20004.453,0.48117,-0.01645,0.48145,1.95761
326873.30504,21.0,15829.126,0.48886,-0.00054,0.48886,0.06314
326873.44704,21.0,12516.703,0.49485,0.01088,0.49497,-1.25974
326873.58904,21.0,9909.4424,0.50465,0.01986,0.50504,-2.25406
326873.75304,21.0,7835.48,0.51314,0.02846,0.51393,-3.17499
326873.95404,21.0,6217.2461,0.52069,0.03702,0.52201,-4.06705
326874.19204,21.0,4905.291,0.52954,0.04322,0.5313,-4.66616
326874.43104,21.0,3881.2737,0.53812,0.04808,0.54026,-5.10624
326874.66904,21.0,3070.9827,0.54586,0.05527,0.54865,-5.78176
326874.90704,21.0,2430.7778,0.55382,0.05985,0.55705,-6.16799
326875.14504,21.0,1923.1537,0.56471,0.06578,0.56853,-6.64425
326875.38304,21.0,1522.4358,0.57639,0.06888,0.58049,-6.81419
326875.62104,21.0,1203.8446,0.58676,0.07337,0.59133,-7.12789
326875.86004,21.0,952.86591,0.59779,0.07857,0.60293,-7.48757
326876.09804,21.0,754.27557,0.61092,0.08252,0.61647,-7.69291
326876.33504,21.0,596.71857,0.62384,0.08637,0.62979,-7.88205
326876.57304,21.0,471.96338,0.63615,0.09004,0.64249,-8.05584
326876.81204,21.0,373.20856,0.65146,0.09349,0.65813,-8.16638
326877.04904,21.0,295.47278,0.6665,0.09817,0.67369,-8.37865
326877.28904,21.0,233.87738,0.68073,0.10324,0.68852,-8.62343
326877.52704,21.0,185.05922,0.69703,0.10698,0.70519,-8.72542
326877.76304,21.0,146.35823,0.7131,0.11243,0.72191,-8.95991
326877.99904,21.0,115.77804,0.72747,0.11503,0.73651,-8.98578
326878.23404,21.0,91.6721,0.74355,0.12202,0.75349,-9.31962
326878.47904,21.0,72.51701,0.76319,0.12602,0.77352,-9.37635
326878.70804,21.0,57.36816,0.78294,0.13496,0.79449,-9.78031
326878.94504,21.0,45.3629,0.80373,0.14485,0.81668,-10.21644
326879.17704,21.0,35.93134,0.82283,0.15111,0.83659,-10.40651
326879.42704,21.0,28.40909,0.85204,0.15843,0.86665,-10.53361
326879.64204,21.0,22.48202,0.87936,0.16231,0.89421,-10.45783
326879.90704,21.0,17.79613,0.90808,0.1667,0.92326,-10.40219
326880.15904,21.0,14.06813,0.9454,0.17575,0.96159,-10.53096
326880.37504,21.0,11.1448,0.97147,0.15551,0.98384,-9.09473
326880.64204,21.0,8.81772,1.01308,0.15562,1.02497,-8.73298
326880.82104,21.0,6.97545,1.02698,0.14984,1.03785,-8.30089
326881.03904,21.0,5.5173,1.04237,0.12302,1.04961,-6.73086
326881.30804,21.0,4.36941,1.07166,0.09548,1.0759,-5.09117
326881.64304,21.0,3.45686,1.10433,0.08957,1.10795,-4.63689
326882.06204,21.0,2.73547,1.11542,0.09961,1.11986,-5.10324
326882.58704,21.0,2.16054,1.10242,0.1035,1.10727,-5.36323
326883.24604,21.0,1.70952,1.08124,0.08714,1.08475,-4.6079
326884.07504,21.0,1.35352,1.06943,0.05311,1.07075,-2.84321
326885.11804,21.0,1.07079,1.08306,0.01193,1.08313,-0.63131
326886.43104,21.0,0.84734,1.12319,-0.01399,1.12328,0.71346
326888.08704,21.0,0.67072,1.16865,-0.01083,1.1687,0.53105
326890.17604,21.0,0.53067,1.2112,0.03241,1.21164,-1.53257
326892.81304,21.0,0.41976,1.21536,0.10262,1.21968,-4.82644
326896.14404,21.0,0.33183,1.16617,0.16695,1.17806,-8.14696
326900.35004,21.0,0.26261,1.08203,0.18908,1.09843,-9.91231
326905.65804,21.0,0.20791,0.99593,0.15,1.00716,-8.56495
326912.36204,21.0,0.16452,0.95243,0.05583,0.95406,-3.35504
326920.83904,21.0,0.13007,0.98443,-0.05693,0.98607,3.30955
326931.52904,21.0,0.10309,1.10101,-0.137,1.1095,7.09304
326945.04305,21.0,0.08153,1.27497,-0.13266,1.28185,5.94026
326962.14105,21.0,0.06443,1.42585,-0.03201,1.42621,1.28605
326983.72705,21.0,0.05102,1.52195,0.19222,1.53404,-7.19808
327010.96905,21.0,0.04042,1.4742,0.46714,1.54644,-17.58214
327045.46506,21.0,0.03192,1.26344,0.67463,1.43228,-28.10069
327089.01206,21.0,0.02528,0.9859,0.65891,1.18581,-33.75597
327144.07707,21.0,0.01999,0.8072,0.43764,0.9182,-28.46517
342538.46893,22.0,20004.453,0.48073,-0.01527,0.48097,1.81951
342538.61093,22.0,15829.126,0.48804,-0.00066,0.48804,0.07711
342538.75293,22.0,12516.703,0.49488,0.01091,0.495,-1.26236
342538.89493,22.0,9909.4424,0.50407,0.02152,0.50453,-2.44494
342539.05893,22.0,7835.48,0.51087,0.03004,0.51175,-3.36505
342539.25993,22.0,6217.2461,0.51718,0.03851,0.51861,-4.25846
342539.49793,22.0,4905.291,0.52617,0.04418,0.52802,-4.79932
342539.73693,22.0,3881.2737,0.53631,0.04895,0.53854,-5.21509
342539.97493,22.0,3070.9827,0.54479,0.05602,0.54766,-5.87058
342540.21293,22.0,2430.7778,0.55354,0.0592,0.55669,-6.10475
342540.45093,22.0,1923.1537,0.56319,0.06524,0.56696,-6.6074
342540.68893,22.0,1522.4358,0.57282,0.06858,0.57691,-6.82754
342540.92693,22.0,1203.8446,0.58477,0.07333,0.58935,-7.14782
342541.16593,22.0,952.86591,0.59665,0.07701,0.6016,-7.35426
342541.40393,22.0,754.27557,0.60993,0.08162,0.61536,-7.62226
342541.64093,22.0,596.71857,0.62353,0.08742,0.62963,-7.98138
342541.87893,22.0,471.96338,0.63509,0.09075,0.64154,-8.13175
342542.11793,22.0,373.20856,0.64894,0.09456,0.65579,-8.29006
342542.35593,22.0,295.47278,0.66384,0.09871,0.67114,-8.45788
342542.59493,22.0,233.87738,0.67985,0.10257,0.68755,-8.57977
342542.83293,22.0,185.05922,0.69636,0.10642,0.70445,-8.68918
342543.06893,22.0,146.35823,0.71032,0.11214,0.71911,-8.97148
342543.30593,22.0,115.77804,0.7275,0.11689,0.73683,-9.12777
342543.53993,22.0,91.6721,0.74408,0.12312,0.7542,-9.39542
342543.78493,22.0,72.51701,0.76093,0.12888,0.77177,-9.61298
342544.01393,22.0,57.36816,0.77923,0.13328,0.79054,-9.70619
342544.25093,22.0,45.3629,0.79934,0.14236,0.81192,-10.09859
342544.48293,22.0,35.93134,0.82555,0.15247,0.83951,-10.4642
342544.73393,22.0,28.40909,0.84656,0.1626,0.86203,-10.87242
342544.94793,22.0,22.48202,0.87636,0.17064,0.89282,-11.01863
342545.21293,22.0,17.79613,0.9124,0.17237,0.92854,-10.69846
342545.46493,22.0,14.06813,0.943,0.1636,0.95709,-9.84209
342545.68093,22.0,11.1448,0.97569,0.16917,0.99025,-9.83665
342545.94893,22.0,8.81772,0.99855,0.1481,1.00947,-8.43634
342546.12693,22.0,6.97545,1.03675,0.13283,1.04523,-7.30119
342546.34493,22.0,5.5173,1.06133,0.13534,1.06992,-7.26695
342546.61393,22.0,4.36941,1.06275,0.1249,1.07006,-6.70282
342546.94893,22.0,3.45686,1.06515,0.09783,1.06963,-5.24778
342547.36793,22.0,2.73547,1.08133,0.06493,1.08328,-3.4364
342547.89293,22.0,2.16054,1.11232,0.04587,1.11326,-2.36166
342548.55193,22.0,1.70952,1.14314,0.0525,1.14434,-2.62951
342549.38093,22.0,1.35352,1.15255,0.07794,1.15518,-3.86884
342550.42393,22.0,1.07079,1.13432,0.10316,1.139,-5.19653
342551.73793,22.0,0.84734,1.0947,0.10852,1.10007,-5.66141
342553.39293,22.0,0.67072,1.05669,0.08781,1.06033,-4.75036
342555.48193,22.0,0.53067,1.03518,0.03291,1.0357,-1.82079
342558.11893,22.0,0.41976,1.05799,-0.03009,1.05842,1.62921
342561.44993,22.0,0.33183,1.1256,-0.06689,1.12759,3.40096
342565.65594,22.0,0.26261,1.21503,-0.05069,1.21609,2.38879
342570.96394,22.0,0.20791,1.28596,0.02868,1.28628,-1.27743
342577.66894,22.0,0.16452,1.30087,0.15271,1.3098,-6.69534
342586.14494,22.0,0.13007,1.23328,0.27549,1.26367,-12.5919
342596.83494,22.0,0.10309,1.0968,0.33899,1.14799,-17.17517
342610.34894,22.0,0.08153,0.94252,0.30358,0.99021,-17.85339
342627.44694,22.0,0.06443,0.84781,0.19316,0.86953,-12.83518
342649.03294,22.0,0.05102,0.85119,-0.01115,0.85126,0.75025
342676.27595,22.0,0.04042,1.00378,-0.19884,1.02329,11.20454
342710.77095,22.0,0.03192,1.29937,-0.27039,1.3272,11.75498
342754.31795,22.0,0.02528,1.60148,-0.1171,1.60576,4.182
342809.38396,22.0,0.01999,1.74955,0.18857,1.75968,-6.15171
358191.49324,23.0,20004.453,0.47773,-0.01662,0.47802,1.99286
358191.63624,23.0,15829.126,0.48465,0.00038,0.48465,-0.04517
358191.77824,23.0,12516.703,0.49325,0.01009,0.49335,-1.1716
358191.92024,23.0,9909.4424,0.49963,0.02134,0.50009,-2.44537
358192.08424,23.0,7835.48,0.50881,0.02893,0.50963,-3.2541
358192.28524,23.0,6217.2461,0.51506,0.03649,0.51635,-4.05194
358192.52324,23.0,4905.291,0.52428,0.04375,0.52611,-4.76995
358192.76224,23.0,3881.2737,0.53345,0.04877,0.53568,-5.2235
358193.00024,23.0,3070.9827,0.54171,0.05424,0.54441,-5.71738
358193.23824,23.0,2430.7778,0.55093,0.05993,0.55418,-6.20781
358193.47624,23.0,1923.1537,0.56211,0.06443,0.56579,-6.53899
358193.71424,23.0,1522.4358,0.5714,0.06916,0.57557,-6.90122
358193.95224,23.0,1203.8446,0.58271,0.07421,0.58741,-7.25775
358194.19124,23.0,952.86591,0.59443,0.07868,0.59961,-7.54013
358194.42924,23.0,754.27557,0.60814,0.08218,0.61367,-7.69626
358194.66624,23.0,596.71857,0.6202,0.08855,0.62649,-8.12537
358194.90424,23.0,471.96338,0.63527,0.09122,0.64179,-8.1716
358195.14324,23.0,373.20856,0.64927,0.09518,0.65621,-8.34013
358195.38124,23.0,295.47278,0.66452,0.10049,0.67207,-8.59945
358195.62024,23.0,233.87738,0.67807,0.10494,0.68615,-8.79781
358195.85824,23.0,185.05922,0.69347,0.10785,0.70181,-8.84027
358196.09424,23.0,146.35823,0.70915,0.11181,0.71791,-8.95991
358196.33124,23.0,115.77804,0.72538,0.11726,0.7348,-9.18222
358196.56524,23.0,91.6721,0.74198,0.12137,0.75184,-9.2899
358196.81024,23.0,72.51701,0.75803,0.12851,0.76884,-9.62169
358197.03924,23.0,57.36816,0.77956,0.13557,0.79127,-9.86564
358197.27624,23.0,45.3629,0.79953,0.14184,0.81201,-10.05971
358197.50824,23.0,35.93134,0.81908,0.15469,0.83356,-10.69506
358197.75924,23.0,28.40909,0.84695,0.1581,0.86158,-10.57354
358197.97324,23.0,22.48202,0.87308,0.1662,0.88875,-10.77777
358198.23824,23.0,17.79613,0.90368,0.17445,0.92037,-10.92648
358198.49024,23.0,14.06813,0.94749,0.1712,0.96283,-10.24218
358198.70624,23.0,11.1448,0.96723,0.16542,0.98128,-9.70519
358198.97424,23.0,8.81772,1.01132,0.1499,1.02237,-8.43125
358199.15224,23.0,6.97545,1.03999,0.1515,1.05096,-8.28808
358199.37024,23.0,5.5173,1.04313,0.13698,1.05209,-7.48083
358199.63924,23.0,4.36941,1.05818,0.10524,1.0634,-5.67959
358199.97424,23.0,3.45686,1.08865,0.07865,1.09149,-4.13215
358200.39324,23.0,2.73547,1.11892,0.07633,1.12153,-3.90267
