Repository: SebaVillagra00/ICM2985-SOH-IPRE

## Data University of Cambridge (EIS Cambridge)
Data publicada en "Identifying degradation patterns of lithium ion batteries from impedance spectroscopy using machine learning" (Zhang, Tang, Zhang, Wang, Stimming & Lee, 2020) https://www.nature.com/articles/s41467-020-15235-7.

Carpeta contiene:
* Paper de Nature Comunications (IF: 16.6).
* Data frames para IOS.
* Data frames para Windows.

Cada Data frame está contenido en un archivo .txt con las siguientes columnas:
* time/s: tiempo en que se mide la muestra.
* cycle number: ciclo de carga de la batería.
* freq/Hz: frecuencia de la señal de input.
* Re(Z)/Ohm: Parte resistiva de la impedancia.
* Im(Z)/Ohm: Parte reactiva de la impedancia.

File: EIS Cambridge/csvEIS/EIS_state_IV_25C08.csv (part 2 of 8)
time/s,cycle number,freq/Hz,Re(Z)/Ohm,-Im(Z)/Ohm,|Z|/Ohm,Phase(Z)/deg
171121.58439,12.0,115.77804,0.71982,0.22427,0.75395,-17.30504
171121.81939,12.0,91.6721,0.75572,0.23122,0.79031,-17.01199
171122.06439,12.0,72.51701,0.79083,0.2396,0.82633,-16.85512
171122.29339,12.0,57.36816,0.82786,0.2461,0.86366,-16.55596
171122.53039,12.0,45.3629,0.86802,0.25084,0.90353,-16.11822
171122.76239,12.0,35.93134,0.90604,0.25656,0.94166,-15.81021
171123.01239,12.0,28.40909,0.94541,0.25986,0.98047,-15.36906
171123.22739,12.0,22.48202,0.98798,0.2654,1.023,-15.0364
171123.49239,12.0,17.79613,1.02944,0.27194,1.06476,-14.79726
171123.74439,12.0,14.06813,1.07454,0.27423,1.10898,-14.31671
171123.96039,12.0,11.1448,1.1208,0.27645,1.1544,-13.85582
171124.22739,12.0,8.81772,1.1686,0.27576,1.2007,-13.27742
171124.40539,12.0,6.97545,1.22141,0.27486,1.25195,-12.68242
171124.62339,12.0,5.5173,1.264,0.259,1.29027,-11.58001
171124.89339,12.0,4.36941,1.31007,0.24569,1.33291,-10.6219
171125.22839,12.0,3.45686,1.34952,0.22307,1.36783,-9.38569
171125.64639,12.0,2.73547,1.39103,0.20461,1.406,-8.36775
171126.17239,12.0,2.16054,1.42185,0.18899,1.43435,-7.57111
171126.83139,12.0,1.70952,1.44121,0.17224,1.45146,-6.81516
171127.65939,12.0,1.35352,1.4548,0.15471,1.463,-6.07045
171128.70239,12.0,1.07079,1.46549,0.13576,1.47177,-5.29281
171130.01639,12.0,0.84734,1.47783,0.11815,1.48255,-4.57093
171131.67239,12.0,0.67072,1.49284,0.10342,1.49642,-3.96291
171133.76039,12.0,0.53067,1.51174,0.09466,1.5147,-3.58307
171136.39739,12.0,0.41976,1.53352,0.095,1.53646,-3.545
171139.72939,12.0,0.33183,1.55037,0.10858,1.55417,-4.00634
171143.93439,12.0,0.26261,1.55661,0.12835,1.5619,-4.71368
171149.24239,12.0,0.20791,1.55224,0.14489,1.55898,-5.33277
171155.94739,12.0,0.16452,1.54387,0.15192,1.55132,-5.61985
171164.42339,12.0,0.13007,1.5407,0.15118,1.5481,-5.60403
171175.11339,12.0,0.10309,1.55092,0.14652,1.55782,-5.39672
171188.62739,12.0,0.08153,1.57528,0.14807,1.58222,-5.36996
171205.7254,12.0,0.06443,1.60915,0.16452,1.61754,-5.83769
171227.3114,12.0,0.05102,1.6524,0.19232,1.66356,-6.63876
171254.5534,12.0,0.04042,1.69869,0.24416,1.71615,-8.1792
171289.0494,12.0,0.03192,1.73485,0.31691,1.76356,-10.35233
171332.59641,12.0,0.02528,1.75089,0.39342,1.79454,-12.66375
171387.66141,12.0,0.01999,1.76007,0.45431,1.81776,-14.47321
185403.06375,13.0,20004.453,0.29143,-0.01416,0.29178,2.78261
185403.20575,13.0,15829.126,0.30033,0.00637,0.3004,-1.21528
185403.34775,13.0,12516.703,0.30998,0.02213,0.31077,-4.084
185403.48975,13.0,9909.4424,0.31921,0.03872,0.32155,-6.91606
185403.65475,13.0,7835.48,0.33179,0.05209,0.33586,-8.92267
185403.85475,13.0,6217.2461,0.34264,0.0629,0.34837,-10.40249
185404.09375,13.0,4905.291,0.35531,0.07425,0.36299,-11.80325
185404.33175,13.0,3881.2737,0.3691,0.08335,0.37839,-12.72484
185404.56975,13.0,3070.9827,0.38208,0.09568,0.39388,-14.05917
185404.80775,13.0,2430.7778,0.39825,0.10398,0.4116,-14.63329
185405.04575,13.0,1923.1537,0.4167,0.11247,0.43162,-15.10467
185405.28375,13.0,1522.4358,0.43227,0.12191,0.44913,-15.74943
185405.52175,13.0,1203.8446,0.45098,0.13183,0.46985,-16.2942
185405.76075,13.0,952.86591,0.47197,0.14065,0.49248,-16.59378
185405.99875,13.0,754.27557,0.49319,0.14941,0.51532,-16.85434
185406.23675,13.0,596.71857,0.51643,0.15955,0.54051,-17.16798
185406.47375,13.0,471.96338,0.54185,0.16805,0.56731,-17.23098
185406.71275,13.0,373.20856,0.56655,0.17673,0.59347,-17.32492
185406.95075,13.0,295.47278,0.59485,0.18708,0.62358,-17.45851
185407.18975,13.0,233.87738,0.62233,0.1963,0.65256,-17.50657
185407.42775,13.0,185.05922,0.65305,0.20577,0.6847,-17.48941
185407.66375,13.0,146.35823,0.68412,0.21499,0.7171,-17.44579
185407.90075,13.0,115.77804,0.71695,0.22335,0.75094,-17.30336
185408.13475,13.0,91.6721,0.75262,0.2321,0.7876,-17.13901
185408.37975,13.0,72.51701,0.789,0.2381,0.82415,-16.79222
185408.60975,13.0,57.36816,0.82785,0.24396,0.86305,-16.42004
185408.84575,13.0,45.3629,0.86706,0.25185,0.9029,-16.19684
185409.07775,13.0,35.93134,0.90529,0.25522,0.94057,-15.74441
185409.32875,13.0,28.40909,0.94569,0.26013,0.98081,-15.38023
185409.54275,13.0,22.48202,0.98662,0.26437,1.02143,-15.00043
185409.80775,13.0,17.79613,1.02743,0.27088,1.06254,-14.76988
185410.05975,13.0,14.06813,1.0689,0.27425,1.10352,-14.38985
185410.27575,13.0,11.1448,1.11888,0.27418,1.15198,-13.7692
185410.54375,13.0,8.81772,1.16374,0.27689,1.19623,-13.38349
185410.72175,13.0,6.97545,1.21839,0.27119,1.24821,-12.54812
185410.93975,13.0,5.5173,1.26247,0.25579,1.28813,-11.45382
185411.20875,13.0,4.36941,1.31318,0.24658,1.33613,-10.63479
185411.54375,13.0,3.45686,1.34875,0.23199,1.36855,-9.75943
185411.96275,13.0,2.73547,1.38178,0.20738,1.39726,-8.53548
185412.48775,13.0,2.16054,1.40956,0.18581,1.42176,-7.50951
185413.14675,13.0,1.70952,1.43374,0.16231,1.4429,-6.45892
185413.97575,13.0,1.35352,1.45732,0.1413,1.46416,-5.53794
185415.01875,13.0,1.07079,1.47941,0.12856,1.48498,-4.96665
185416.33175,13.0,0.84734,1.49619,0.12357,1.50129,-4.72135
185417.98776,13.0,0.67072,1.50677,0.12375,1.51184,-4.69525
185420.07676,13.0,0.53067,1.50776,0.12524,1.51295,-4.74821
185422.71276,13.0,0.41976,1.50578,0.12125,1.51065,-4.60354
185426.04476,13.0,0.33183,1.50652,0.11317,1.51077,-4.29599
185430.24976,13.0,0.26261,1.51425,0.10218,1.51769,-3.86047
185435.55876,13.0,0.20791,1.53208,0.09493,1.53501,-3.54565
185442.26276,13.0,0.16452,1.5589,0.09729,1.56193,-3.5711
185450.73876,13.0,0.13007,1.59066,0.11431,1.59477,-4.11044
185461.42876,13.0,0.10309,1.61737,0.14837,1.62416,-5.24125
185474.94276,13.0,0.08153,1.63073,0.19382,1.64221,-6.77807
185492.04076,13.0,0.06443,1.63426,0.23717,1.65138,-8.25745
185513.62676,13.0,0.05102,1.62431,0.2703,1.64665,-9.44806
185540.86977,13.0,0.04042,1.62514,0.28919,1.65067,-10.08996
185575.36477,13.0,0.03192,1.64694,0.30652,1.67522,-10.54289
185618.91278,13.0,0.02528,1.68826,0.33234,1.72066,-11.13645
185673.97678,13.0,0.01999,1.74531,0.36955,1.78401,-11.95501
199661.44152,14.0,20004.453,0.29145,-0.01381,0.29178,2.71307
199661.58352,14.0,15829.126,0.30089,0.00569,0.30094,-1.08347
199661.72552,14.0,12516.703,0.3088,0.02317,0.30967,-4.29039
199661.86752,14.0,9909.4424,0.32052,0.03788,0.32275,-6.7399
199662.03252,14.0,7835.48,0.33033,0.05092,0.33423,-8.76248
199662.23252,14.0,6217.2461,0.34309,0.06452,0.34911,-10.65042
199662.47152,14.0,4905.291,0.35458,0.07523,0.36247,-11.9778
199662.70952,14.0,3881.2737,0.36858,0.08476,0.3782,-12.95105
199662.94752,14.0,3070.9827,0.38434,0.09381,0.39562,-13.71732
199663.18552,14.0,2430.7778,0.39877,0.10321,0.41191,-14.51131
199663.42352,14.0,1923.1537,0.41524,0.11259,0.43024,-15.17118
199663.66152,14.0,1522.4358,0.43357,0.12278,0.45062,-15.8107
199663.89952,14.0,1203.8446,0.45164,0.13123,0.47032,-16.20249
199664.13852,14.0,952.86591,0.47259,0.14015,0.49294,-16.51805
199664.37652,14.0,754.27557,0.49508,0.15005,0.51731,-16.86086
199664.61452,14.0,596.71857,0.51603,0.1587,0.53988,-17.09523
199664.85152,14.0,471.96338,0.54241,0.16708,0.56756,-17.12022
199665.09052,14.0,373.20856,0.56803,0.17706,0.59499,-17.31249
199665.32852,14.0,295.47278,0.59499,0.18717,0.62373,-17.46205
199665.56752,14.0,233.87738,0.62329,0.19618,0.65344,-17.47143
199665.80552,14.0,185.05922,0.65364,0.20503,0.68504,-17.41517
199666.04152,14.0,146.35823,0.68458,0.21445,0.71738,-17.39365
199666.27852,14.0,115.77804,0.71912,0.22334,0.753,-17.25339
199666.51252,14.0,91.6721,0.75412,0.23214,0.78904,-17.10977
199666.75752,14.0,72.51701,0.79003,0.23855,0.82526,-16.80168
199666.98752,14.0,57.36816,0.82927,0.24606,0.86501,-16.52685
199667.22352,14.0,45.3629,0.8676,0.25178,0.90339,-16.18295
199667.45552,14.0,35.93134,0.90747,0.25569,0.94281,-15.73548
199667.70652,14.0,28.40909,0.94575,0.25986,0.9808,-15.36392
199667.92052,14.0,22.48202,0.98607,0.26643,1.02143,-15.12018
199668.18552,14.0,17.79613,1.02854,0.27192,1.06388,-14.80893
199668.43752,14.0,14.06813,1.07484,0.2753,1.10953,-14.36629
199668.65352,14.0,11.1448,1.1188,0.27614,1.15237,-13.8644
199668.92152,14.0,8.81772,1.16796,0.27586,1.20009,-13.28931
199669.09952,14.0,6.97545,1.22189,0.27135,1.25165,-12.52065
199669.31752,14.0,5.5173,1.26237,0.26,1.28887,-11.63807
199669.58652,14.0,4.36941,1.31072,0.24689,1.33377,-10.66729
199669.92152,14.0,3.45686,1.34972,0.22681,1.36865,-9.53913
199670.34052,14.0,2.73547,1.38921,0.20386,1.40409,-8.34844
199670.86552,14.0,2.16054,1.42297,0.18609,1.43509,-7.45066
199671.52452,14.0,1.70952,1.44503,0.17257,1.4553,-6.81018
199672.35352,14.0,1.35352,1.45847,0.15697,1.46689,-6.14287
199673.39652,14.0,1.07079,1.46858,0.14002,1.47524,-5.44639
199674.70952,14.0,0.84734,1.47832,0.12283,1.48341,-4.74962
199676.36552,14.0,0.67072,1.49028,0.10816,1.4942,-4.15101
199678.45452,14.0,0.53067,1.50661,0.09517,1.50961,-3.61439
199681.09052,14.0,0.41976,1.52835,0.09093,1.53105,-3.40496
199684.42252,14.0,0.33183,1.55047,0.09931,1.55365,-3.66474
199688.62852,14.0,0.26261,1.56398,0.1187,1.56848,-4.34003
199693.93652,14.0,0.20791,1.56594,0.14083,1.57226,-5.13893
199700.64052,14.0,0.16452,1.55836,0.15764,1.56631,-5.7763
199709.11752,14.0,0.13007,1.55044,0.16363,1.55905,-6.02475
199719.80752,14.0,0.10309,1.55207,0.16158,1.56046,-5.94324
199733.32052,14.0,0.08153,1.56856,0.16082,1.57678,-5.85377
199750.41853,14.0,0.06443,1.59716,0.17089,1.60627,-6.10729
199772.00453,14.0,0.05102,1.63784,0.1905,1.64888,-6.63444
199799.24753,14.0,0.04042,1.68699,0.23027,1.70264,-7.77258
199833.74253,14.0,0.03192,1.73639,0.29452,1.76119,-9.62673
199877.29054,14.0,0.02528,1.77026,0.37599,1.80975,-11.99117
199932.35554,14.0,0.01999,1.7871,0.45418,1.84391,-14.25938
213905.20428,15.0,20004.453,0.29237,-0.01469,0.29274,2.8763
213905.34628,15.0,15829.126,0.30119,0.00584,0.30125,-1.11118
213905.48828,15.0,12516.703,0.31061,0.02382,0.31153,-4.38465
213905.63028,15.0,9909.4424,0.31922,0.03805,0.32148,-6.79743
213905.79528,15.0,7835.48,0.33088,0.04938,0.33455,-8.48864
213905.99528,15.0,6217.2461,0.34142,0.06255,0.3471,-10.38132
213906.23428,15.0,4905.291,0.35393,0.07405,0.36159,-11.81675
213906.47228,15.0,3881.2737,0.36903,0.08317,0.37829,-12.70116
213906.71028,15.0,3070.9827,0.38252,0.09352,0.39379,-13.7383
213906.94828,15.0,2430.7778,0.39943,0.10217,0.41229,-14.34789
213907.18628,15.0,1923.1537,0.41574,0.1128,0.43077,-15.18044
213907.42428,15.0,1522.4358,0.43294,0.122,0.44981,-15.73784
213907.66228,15.0,1203.8446,0.45225,0.13014,0.4706,-16.05357
213907.90128,15.0,952.86591,0.47142,0.13918,0.49154,-16.44892
213908.13928,15.0,754.27557,0.49297,0.14801,0.51471,-16.71214
213908.37628,15.0,596.71857,0.51743,0.15955,0.54147,-17.13732
213908.61428,15.0,471.96338,0.54022,0.16739,0.56556,-17.21581
213908.85328,15.0,373.20856,0.56556,0.17763,0.5928,-17.43634
213909.09128,15.0,295.47278,0.59394,0.18635,0.62249,-17.41925
213909.33028,15.0,233.87738,0.62109,0.19544,0.65112,-17.46693
213909.56828,15.0,185.05922,0.65239,0.20388,0.6835,-17.35463
213909.80428,15.0,146.35823,0.6829,0.21504,0.71596,-17.47868
213910.04028,15.0,115.77804,0.71667,0.22186,0.75022,-17.20115
213910.27528,15.0,91.6721,0.75259,0.23057,0.78712,-17.03332
213910.52028,15.0,72.51701,0.78935,0.23841,0.82457,-16.80633
213910.74928,15.0,57.36816,0.82682,0.24614,0.86268,-16.57816
213910.98628,15.0,45.3629,0.86664,0.2507,0.90218,-16.13392
213911.21828,15.0,35.93134,0.90592,0.25691,0.94164,-15.83278
213911.46828,15.0,28.40909,0.94552,0.26131,0.98096,-15.44931
213911.68328,15.0,22.48202,0.98567,0.2656,1.02083,-15.08079
213911.94828,15.0,17.79613,1.02642,0.27065,1.06151,-14.77178
213912.20028,15.0,14.06813,1.07231,0.27328,1.10659,-14.29775
213912.41628,15.0,11.1448,1.11836,0.27678,1.1521,-13.90069
213912.68328,15.0,8.81772,1.16736,0.27442,1.19918,-13.22896
213912.86128,15.0,6.97545,1.21507,0.27326,1.24542,-12.67451
213913.08028,15.0,5.5173,1.26223,0.2588,1.28849,-11.58699
213913.34928,15.0,4.36941,1.3055,0.24664,1.32859,-10.69834
213913.68428,15.0,3.45686,1.34909,0.22367,1.36751,-9.41376
213914.10328,15.0,2.73547,1.38871,0.20575,1.40387,-8.42778
213914.62828,15.0,2.16054,1.41643,0.19023,1.42914,-7.64919
213915.28728,15.0,1.70952,1.43565,0.17216,1.44594,-6.83833
213916.11528,15.0,1.35352,1.45001,0.15321,1.45808,-6.03155
213917.15828,15.0,1.07079,1.4627,0.13369,1.46879,-5.22229
213918.47228,15.0,0.84734,1.47718,0.11585,1.48172,-4.48426
213920.12828,15.0,0.67072,1.4936,0.10294,1.49714,-3.94257
213922.21728,15.0,0.53067,1.51388,0.09629,1.51693,-3.63925
213924.85328,15.0,0.41976,1.53455,0.101,1.53787,-3.76566
213928.18528,15.0,0.33183,1.54694,0.11604,1.55129,-4.28997
213932.39028,15.0,0.26261,1.54799,0.13321,1.55371,-4.91844
213937.69928,15.0,0.20791,1.5415,0.14536,1.54834,-5.38701
213944.40328,15.0,0.16452,1.53483,0.14709,1.54186,-5.47408
213952.87928,15.0,0.13007,1.53751,0.1424,1.54409,-5.29155
213963.57028,15.0,0.10309,1.55313,0.13837,1.55928,-5.09096
213977.08328,15.0,0.08153,1.58232,0.14339,1.5888,-5.17809
213994.18129,15.0,0.06443,1.61781,0.16433,1.62613,-5.79998
214015.76729,15.0,0.05102,1.66181,0.1994,1.67373,-6.84233
214043.01029,15.0,0.04042,1.70274,0.25811,1.7222,-8.61962
214077.50529,15.0,0.03192,1.72803,0.33183,1.7596,-10.86993
214121.0533,15.0,0.02528,1.73658,0.40014,1.78208,-12.97547
214176.1183,15.0,0.01999,1.74605,0.44953,1.80299,-14.43771
228142.92284,16.0,20004.453,0.29167,-0.01315,0.29197,2.58066
228143.06484,16.0,15829.126,0.30015,0.00501,0.3002,-0.956
228143.20684,16.0,12516.703,0.30903,0.0235,0.30992,-4.34771
228143.34884,16.0,9909.4424,0.3197,0.03868,0.32203,-6.8983
228143.51384,16.0,7835.48,0.32964,0.0515,0.33364,-8.88031
228143.71384,16.0,6217.2461,0.34181,0.06383,0.34772,-10.57739
228143.95284,16.0,4905.291,0.35513,0.07355,0.36267,-11.70166
228144.19084,16.0,3881.2737,0.36893,0.08414,0.37841,-12.84737
228144.42884,16.0,3070.9827,0.38231,0.09351,0.39358,-13.74453
228144.66684,16.0,2430.7778,0.39851,0.10263,0.41151,-14.44192
228144.90484,16.0,1923.1537,0.41541,0.11245,0.43036,-15.14643
228145.14284,16.0,1522.4358,0.43371,0.12167,0.45046,-15.67049
228145.38084,16.0,1203.8446,0.45177,0.12988,0.47007,-16.03975
228145.61984,16.0,952.86591,0.46943,0.14051,0.49,-16.66401
228145.85784,16.0,754.27557,0.49268,0.14892,0.51469,-16.8183
228146.09584,16.0,596.71857,0.51691,0.15811,0.54055,-17.00722
228146.33284,16.0,471.96338,0.54071,0.16768,0.56611,-17.22915
228146.57184,16.0,373.20856,0.56691,0.17664,0.59379,-17.30604
228146.80984,16.0,295.47278,0.59302,0.18624,0.62157,-17.43472
228147.04884,16.0,233.87738,0.62141,0.19618,0.65164,-17.52062
228147.28684,16.0,185.05922,0.65183,0.20415,0.68305,-17.3901
228147.52284,16.0,146.35823,0.68434,0.21568,0.71753,-17.49282
228147.75984,16.0,115.77804,0.71768,0.22185,0.75118,-17.17793
228147.99384,16.0,91.6721,0.75147,0.22999,0.78588,-17.01732
228148.23884,16.0,72.51701,0.78913,0.23941,0.82465,-16.87728
228148.46884,16.0,57.36816,0.82653,0.24561,0.86225,-16.54971
228148.70484,16.0,45.3629,0.86538,0.25135,0.90114,-16.19575
228148.93684,16.0,35.93134,0.9045,0.25522,0.93982,-15.75738
228149.18784,16.0,28.40909,0.94336,0.25961,0.97843,-15.38684
228149.40184,16.0,22.48202,0.98376,0.26631,1.01917,-15.14698
228149.66684,16.0,17.79613,1.02538,0.26874,1.06001,-14.68643
228149.91884,16.0,14.06813,1.06956,0.27428,1.10417,-14.38296
228150.13484,16.0,11.1448,1.11919,0.27579,1.15267,-13.84299
228150.40284,16.0,8.81772,1.16401,0.27519,1.1961,-13.30164
228150.58084,16.0,6.97545,1.21164,0.27028,1.24142,-12.575
228150.79884,16.0,5.5173,1.2664,0.25834,1.29248,-11.52987
228151.06784,16.0,4.36941,1.30628,0.24908,1.32981,-10.79542
228151.40284,16.0,3.45686,1.34439,0.22753,1.3635,-9.6058
228151.82184,16.0,2.73547,1.37842,0.20631,1.39378,-8.51226
228152.34684,16.0,2.16054,1.40698,0.1825,1.41876,-7.39044
228153.00584,16.0,1.70952,1.43514,0.16019,1.44405,-6.3689
228153.83484,16.0,1.35352,1.45921,0.14461,1.46636,-5.65976
228154.87784,16.0,1.07079,1.47806,0.13718,1.48442,-5.30258
228156.19184,16.0,0.84734,1.48693,0.13266,1.49284,-5.09831
228157.84684,16.0,0.67072,1.49217,0.12843,1.49769,-4.91945
228159.93584,16.0,0.53067,1.49245,0.11985,1.49725,-4.59116
228162.57284,16.0,0.41976,1.49586,0.10868,1.4998,-4.1553
228165.90384,16.0,0.33183,1.50617,0.0966,1.50926,-3.66974
228170.10984,16.0,0.26261,1.5254,0.089,1.528,-3.33912
228175.41784,16.0,0.20791,1.5522,0.09251,1.55495,-3.41061
228182.12184,16.0,0.16452,1.57972,0.11023,1.58357,-3.99155
228190.59784,16.0,0.13007,1.59979,0.14283,1.60616,-5.10182
228201.28884,16.0,0.10309,1.60519,0.18142,1.61541,-6.4483
228214.80184,16.0,0.08153,1.59815,0.21459,1.61249,-7.64746
228231.89985,16.0,0.06443,1.5927,0.23763,1.61033,-8.4859
228253.48585,16.0,0.05102,1.59469,0.24646,1.61363,-8.78567
228280.72885,16.0,0.04042,1.61654,0.25755,1.63693,-9.05228
228315.22385,16.0,0.03192,1.65542,0.27885,1.67874,-9.56144
228358.77086,16.0,0.02528,1.70885,0.31248,1.73718,-10.36269
228413.83586,16.0,0.01999,1.77903,0.36398,1.81588,-11.56279
242364.90599,17.0,20004.453,0.2917,-0.01495,0.29208,2.93359
242365.04799,17.0,15829.126,0.29979,0.00618,0.29986,-1.18122
242365.18999,17.0,12516.703,0.31006,0.02285,0.3109,-4.21557
242365.33199,17.0,9909.4424,0.3209,0.03961,0.32334,-7.03709
242365.49699,17.0,7835.48,0.32947,0.05294,0.3337,-9.1288
242365.69699,17.0,6217.2461,0.34171,0.06348,0.34755,-10.52353
242365.93499,17.0,4905.291,0.35448,0.07295,0.36191,-11.62812
242366.17399,17.0,3881.2737,0.36787,0.08398,0.37733,-12.85886
242366.41199,17.0,3070.9827,0.38199,0.09353,0.39327,-13.75756
242366.64999,17.0,2430.7778,0.39828,0.10206,0.41115,-14.37359
242366.88799,17.0,1923.1537,0.41484,0.11094,0.42941,-14.97218
242367.12599,17.0,1522.4358,0.43281,0.12057,0.44929,-15.56612
242367.36399,17.0,1203.8446,0.45092,0.12956,0.46916,-16.03054
242367.60299,17.0,952.86591,0.47102,0.13915,0.49114,-16.45806
242367.84099,17.0,754.27557,0.49223,0.14863,0.51418,-16.80156
242368.07799,17.0,596.71857,0.51505,0.1554,0.53799,-16.78891
242368.31599,17.0,471.96338,0.53976,0.16769,0.56521,-17.25897
242368.55499,17.0,373.20856,0.56607,0.17651,0.59295,-17.31866
242368.79299,17.0,295.47278,0.59221,0.18493,0.62041,-17.34208
242369.03199,17.0,233.87738,0.62098,0.19566,0.65108,-17.48865
242369.26999,17.0,185.05922,0.65041,0.2044,0.68177,-17.44617
242369.50599,17.0,146.35823,0.68325,0.21384,0.71593,-17.37852
242369.74299,17.0,115.77804,0.71542,0.22276,0.7493,-17.29538
242369.97699,17.0,91.6721,0.7511,0.23036,0.78564,-17.05077
242370.22199,17.0,72.51701,0.78694,0.23768,0.82205,-16.80601
242370.45099,17.0,57.36816,0.82536,0.24315,0.86043,-16.41486
242370.68799,17.0,45.3629,0.86431,0.24837,0.89929,-16.03247
242370.91999,17.0,35.93134,0.90235,0.25562,0.93785,-15.81654
242371.16999,17.0,28.40909,0.94077,0.25871,0.97569,-15.37616
242371.38499,17.0,22.48202,0.98057,0.26534,1.01584,-15.14118
242371.64999,17.0,17.79613,1.02516,0.27014,1.06016,-14.76251
242371.90199,17.0,14.06813,1.06807,0.27309,1.10243,-14.34242
242372.11799,17.0,11.1448,1.11491,0.27787,1.14901,-13.99461
242372.38499,17.0,8.81772,1.16348,0.27568,1.1957,-13.33004
242372.56299,17.0,6.97545,1.21325,0.26655,1.24219,-12.39083
242372.78199,17.0,5.5173,1.25857,0.26301,1.28576,-11.80346
242373.05099,17.0,4.36941,1.30249,0.24409,1.32517,-10.61427
242373.38599,17.0,3.45686,1.34151,0.22611,1.36043,-9.56733
242373.80499,17.0,2.73547,1.37639,0.20229,1.39117,-8.36112
242374.32999,17.0,2.16054,1.41098,0.17976,1.42238,-7.26029
242374.98899,17.0,1.70952,1.43761,0.16516,1.44707,-6.55354
242375.81799,17.0,1.35352,1.45621,0.15437,1.46437,-6.0513
242376.85999,17.0,1.07079,1.46605,0.14316,1.47302,-5.57724
242378.17399,17.0,0.84734,1.47234,0.1301,1.47807,-5.04967
242379.82999,17.0,0.67072,1.47807,0.11747,1.48273,-4.54392
242381.919,17.0,0.53067,1.48743,0.10269,1.49097,-3.94922
242384.555,17.0,0.41976,1.50371,0.09126,1.50648,-3.47295
242387.887,17.0,0.33183,1.52588,0.08732,1.52838,-3.27521
242392.093,17.0,0.26261,1.5505,0.09713,1.55354,-3.58457
242397.401,17.0,0.20791,1.56876,0.12009,1.57335,-4.37735
242404.105,17.0,0.16452,1.5743,0.14897,1.58133,-5.40555
242412.582,17.0,0.13007,1.56832,0.17399,1.57795,-6.33063
242423.272,17.0,0.10309,1.55848,0.1867,1.56963,-6.83125
242436.786,17.0,0.08153,1.55792,0.18989,1.56945,-6.9494
242453.883,17.0,0.06443,1.57238,0.19526,1.58445,-7.07886
242475.47,17.0,0.05102,1.60123,0.20412,1.61419,-7.26469
242502.71201,17.0,0.04042,1.64436,0.22605,1.65983,-7.82754
242537.20801,17.0,0.03192,1.69971,0.26622,1.72043,-8.90176
242580.75502,17.0,0.02528,1.76026,0.33157,1.79121,-10.66745
242635.82002,17.0,0.01999,1.81054,0.41985,1.85858,-13.05576
256597.03495,18.0,20004.453,0.29126,-0.01539,0.29166,3.02383
256597.17695,18.0,15829.126,0.29979,0.00479,0.29983,-0.9163
256597.31895,18.0,12516.703,0.3088,0.0222,0.3096,-4.11265
256597.46095,18.0,9909.4424,0.31962,0.03779,0.32184,-6.74249
256597.62595,18.0,7835.48,0.32878,0.05138,0.33278,-8.88272
256597.82595,18.0,6217.2461,0.34224,0.06268,0.34793,-10.37844
256598.06495,18.0,4905.291,0.35532,0.07293,0.36272,-11.59912
256598.30295,18.0,3881.2737,0.36663,0.08225,0.37575,-12.64476
256598.54095,18.0,3070.9827,0.3828,0.09258,0.39384,-13.59549
256598.77895,18.0,2430.7778,0.39716,0.10197,0.41005,-14.39979
256599.01695,18.0,1923.1537,0.41191,0.11196,0.42685,-15.20663
256599.25495,18.0,1522.4358,0.43109,0.12241,0.44814,-15.8523
256599.49295,18.0,1203.8446,0.45038,0.13015,0.46881,-16.11748
256599.73195,18.0,952.86591,0.46879,0.13794,0.48866,-16.39667
256599.96995,18.0,754.27557,0.49027,0.14862,0.5123,-16.8645
256600.20795,18.0,596.71857,0.51386,0.15663,0.5372,-16.95171
256600.44495,18.0,471.96338,0.53802,0.1662,0.56311,-17.16668
256600.68395,18.0,373.20856,0.56393,0.17547,0.5906,-17.28397
256600.92195,18.0,295.47278,0.59286,0.18415,0.6208,-17.25562
256601.16095,18.0,233.87738,0.61933,0.19417,0.64905,-17.40671
256601.39895,18.0,185.05922,0.64881,0.20279,0.67976,-17.3568
256601.63495,18.0,146.35823,0.68129,0.21334,0.71391,-17.38766
256601.87195,18.0,115.77804,0.71456,0.21998,0.74766,-17.11122
256602.10595,18.0,91.6721,0.7494,0.22753,0.78318,-16.88916
256602.35095,18.0,72.51701,0.78606,0.23697,0.821,-16.77628
256602.58095,18.0,57.36816,0.82215,0.24274,0.85724,-16.44928
256602.81695,18.0,45.3629,0.86117,0.24856,0.89632,-16.09949
256603.04895,18.0,35.93134,0.89896,0.25249,0.93375,-15.68864
256603.29995,18.0,28.40909,0.93851,0.2587,0.97351,-15.4108
256603.51395,18.0,22.48202,0.97965,0.26288,1.01431,-15.02072
256603.77895,18.0,17.79613,1.02108,0.26761,1.05556,-14.68615
256604.03095,18.0,14.06813,1.06541,0.27043,1.09919,-14.24271
256604.24695,18.0,11.1448,1.11229,0.27347,1.14541,-13.81301
256604.51395,18.0,8.81772,1.15726,0.27175,1.18874,-13.21498
256604.69295,18.0,6.97545,1.20513,0.26772,1.23451,-12.52483
256604.91095,18.0,5.5173,1.25658,0.25414,1.28203,-11.43383
256605.17995,18.0,4.36941,1.29738,0.24643,1.32058,-10.75489
256605.51495,18.0,3.45686,1.33478,0.22476,1.35357,-9.55808
256605.93395,18.0,2.73547,1.36884,0.20332,1.38386,-8.44875
256606.45895,18.0,2.16054,1.39672,0.17984,1.40826,-7.33703
256607.11795,18.0,1.70952,1.42379,0.15729,1.43245,-6.30389
256607.94695,18.0,1.35352,1.44862,0.14161,1.45553,-5.58303
256608.98895,18.0,1.07079,1.46662,0.13527,1.47285,-5.26957
256610.30295,18.0,0.84734,1.47653,0.13147,1.48237,-5.08806
256611.95895,18.0,0.67072,1.48125,0.12783,1.48675,-4.93249
256614.04795,18.0,0.53067,1.48085,0.11954,1.48567,-4.61529
256616.68395,18.0,0.41976,1.48413,0.10898,1.48813,-4.19962
256620.01595,18.0,0.33183,1.49421,0.09729,1.49738,-3.72519
256624.22095,18.0,0.26261,1.51283,0.08943,1.51548,-3.38315
256629.52996,18.0,0.20791,1.53857,0.0919,1.54131,-3.41838
256636.23396,18.0,0.16452,1.5668,0.10916,1.5706,-3.98541
256644.70996,18.0,0.13007,1.58808,0.14133,1.59435,-5.08575
256655.39996,18.0,0.10309,1.5951,0.17991,1.60522,-6.43501
256668.91396,18.0,0.08153,1.58849,0.21478,1.60295,-7.70043
256686.01196,18.0,0.06443,1.58351,0.23915,1.60147,-8.58814
256707.59796,18.0,0.05102,1.58412,0.24805,1.60342,-8.89929
256734.84097,18.0,0.04042,1.60442,0.25896,1.62518,-9.16874
256769.33597,18.0,0.03192,1.64325,0.27977,1.6669,-9.66233
256812.88397,18.0,0.02528,1.69596,0.31313,1.72462,-10.46103
256867.94898,18.0,0.01999,1.76515,0.36324,1.80214,-11.6281
270816.34124,19.0,20004.453,0.2918,-0.01523,0.2922,2.98869
270816.48324,19.0,15829.126,0.29903,0.00602,0.29909,-1.15386
270816.62524,19.0,12516.703,0.31017,0.02238,0.31097,-4.12682
270816.76724,19.0,9909.4424,0.31893,0.03599,0.32095,-6.43818
270816.93224,19.0,7835.48,0.32936,0.05056,0.33321,-8.7267
270817.13224,19.0,6217.2461,0.34134,0.06254,0.34702,-10.38202
270817.37124,19.0,4905.291,0.35372,0.07351,0.36128,-11.73924
270817.60924,19.0,3881.2737,0.36649,0.08329,0.37584,-12.80407
270817.84724,19.0,3070.9827,0.38184,0.09204,0.39277,-13.55211
270818.08524,19.0,2430.7778,0.3974,0.10182,0.41023,-14.3705
270818.32324,19.0,1923.1537,0.41286,0.11325,0.42811,-15.33873
270818.56124,19.0,1522.4358,0.43176,0.12126,0.44846,-15.68716
270818.79924,19.0,1203.8446,0.44875,0.12998,0.46719,-16.15391
270819.03824,19.0,952.86591,0.46919,0.1392,0.48941,-16.52462
270819.27624,19.0,754.27557,0.49009,0.14715,0.51171,-16.71231
270819.51324,19.0,596.71857,0.51287,0.15588,0.53603,-16.9066
270819.75124,19.0,471.96338,0.53757,0.16597,0.56261,-17.15729
270819.99024,19.0,373.20856,0.56399,0.17723,0.59118,-17.44467
270820.22724,19.0,295.47278,0.58938,0.18504,0.61775,-17.42959
270820.46724,19.0,233.87738,0.61882,0.19428,0.6486,-17.42978
270820.70524,19.0,185.05922,0.64834,0.20381,0.67962,-17.45074
270820.94124,19.0,146.35823,0.681,0.2096,0.71253,-17.10704
270821.17724,19.0,115.77804,0.71219,0.22051,0.74554,-17.20415
270821.41224,19.0,91.6721,0.74649,0.22875,0.78075,-17.03706
270821.65724,19.0,72.51701,0.78403,0.2363,0.81887,-16.77212
270821.88624,19.0,57.36816,0.82359,0.24259,0.85858,-16.4127
270822.12324,19.0,45.3629,0.85962,0.24775,0.89461,-16.07708
270822.35524,19.0,35.93134,0.89741,0.25171,0.93204,-15.66796
270822.60524,19.0,28.40909,0.93731,0.25734,0.97199,-15.35215
270822.82024,19.0,22.48202,0.97913,0.26207,1.01359,-14.98412
270823.08524,19.0,17.79613,1.01943,0.26604,1.05357,-14.62647
270823.33724,19.0,14.06813,1.06032,0.26972,1.09409,-14.27178
270823.55324,19.0,11.1448,1.10593,0.27034,1.13849,-13.73643
270823.82024,19.0,8.81772,1.15392,0.27404,1.18601,-13.35929
270823.99824,19.0,6.97545,1.20574,0.26398,1.2343,-12.34915
270824.21724,19.0,5.5173,1.2476,0.25345,1.27308,-11.48343
270824.48624,19.0,4.36941,1.29875,0.24014,1.32076,-10.47558
270824.82124,19.0,3.45686,1.33654,0.22778,1.35581,-9.67189
270825.23924,19.0,2.73547,1.36692,0.20668,1.38245,-8.59795
270825.76524,19.0,2.16054,1.39384,0.18402,1.40594,-7.52104
270826.42424,19.0,1.70952,1.41598,0.16115,1.42512,-6.49279
270827.25224,19.0,1.35352,1.43695,0.13986,1.44374,-5.55923
270828.29524,19.0,1.07079,1.45857,0.124,1.46383,-4.85941
270829.60824,19.0,0.84734,1.47804,0.1178,1.48272,-4.55667
270831.26424,19.0,0.67072,1.4921,0.11724,1.49669,-4.49268
270833.35224,19.0,0.53067,1.49767,0.12281,1.5027,-4.68795
270835.98924,19.0,0.41976,1.49569,0.12518,1.50092,-4.78399
270839.32124,19.0,0.33183,1.49355,0.1214,1.49848,-4.64687
270843.52624,19.0,0.26261,1.49545,0.11227,1.49966,-4.29356
270848.83424,19.0,0.20791,1.50719,0.10345,1.51073,-3.92656
270855.53924,19.0,0.16452,1.52993,0.09996,1.53319,-3.73817
270864.01524,19.0,0.13007,1.56125,0.10886,1.56504,-3.9886
270874.70524,19.0,0.10309,1.59383,0.1347,1.59951,-4.83082
270888.21924,19.0,0.08153,1.61926,0.17767,1.62898,-6.26145
270905.31724,19.0,0.06443,1.63223,0.2248,1.64763,-7.84177
270926.90325,19.0,0.05102,1.62812,0.27244,1.65075,-9.49938
270954.14625,19.0,0.04042,1.62295,0.30337,1.65106,-10.5878
270988.64125,19.0,0.03192,1.63357,0.32426,1.66544,-11.22704
271032.18826,19.0,0.02528,1.66704,0.34755,1.70288,-11.77649
271087.25326,19.0,0.01999,1.71844,0.38203,1.76039,-12.53374
285027.82581,20.0,20004.453,0.29174,-0.01474,0.29211,2.89278
285027.96781,20.0,15829.126,0.30099,0.00505,0.30104,-0.96207
285028.10981,20.0,12516.703,0.30954,0.02286,0.31038,-4.2235
285028.25181,20.0,9909.4424,0.3197,0.03812,0.32196,-6.80021
285028.41681,20.0,7835.48,0.33012,0.05062,0.33398,-8.71778
285028.61681,20.0,6217.2461,0.34292,0.06206,0.34849,-10.25769
285028.85481,20.0,4905.291,0.35263,0.07363,0.36024,-11.79355
285029.09381,20.0,3881.2737,0.36873,0.08177,0.37769,-12.50356
285029.33181,20.0,3070.9827,0.38254,0.09315,0.39372,-13.68496
285029.56981,20.0,2430.7778,0.39695,0.10227,0.40992,-14.44707
285029.80781,20.0,1923.1537,0.41532,0.11037,0.42973,-14.88234
285030.04581,20.0,1522.4358,0.43158,0.1212,0.44827,-15.68613
285030.28381,20.0,1203.8446,0.45,0.1286,0.46801,-15.9486
285030.52281,20.0,952.86591,0.46981,0.13881,0.48989,-16.46043
285030.76081,20.0,754.27557,0.49106,0.1471,0.51262,-16.67645
285030.99881,20.0,596.71857,0.51394,0.15688,0.53735,-16.97449
285031.23581,20.0,471.96338,0.53864,0.1665,0.56379,-17.17682
285031.47481,20.0,373.20856,0.56493,0.17513,0.59145,-17.22324
285031.71281,20.0,295.47278,0.59174,0.18448,0.61983,-17.31497
285031.95181,20.0,233.87738,0.61697,0.19365,0.64664,-17.42554
285032.18981,20.0,185.05922,0.64877,0.20295,0.67977,-17.3713
285032.42581,20.0,146.35823,0.67933,0.21199,0.71164,-17.33141
285032.66281,20.0,115.77804,0.71342,0.21996,0.74656,-17.13539
285032.89681,20.0,91.6721,0.7481,0.22793,0.78205,-16.94514
285033.14181,20.0,72.51701,0.78388,0.23699,0.81892,-16.82163
285033.37081,20.0,57.36816,0.82028,0.24183,0.85518,-16.42608
285033.60781,20.0,45.3629,0.85839,0.24663,0.89312,-16.03057
285033.83981,20.0,35.93134,0.89776,0.25339,0.93284,-15.76176
285034.09081,20.0,28.40909,0.93556,0.25764,0.97039,-15.39665
285034.30481,20.0,22.48202,0.97607,0.26312,1.01092,-15.08644
285034.56981,20.0,17.79613,1.02003,0.26773,1.05459,-14.70688
285034.82181,20.0,14.06813,1.06197,0.27137,1.09609,-14.33427
285035.03781,20.0,11.1448,1.10809,0.27522,1.14176,-13.9484
285035.30581,20.0,8.81772,1.15596,0.27341,1.18786,-13.30733
285035.48381,20.0,6.97545,1.20428,0.2628,1.23262,-12.31022
285035.70181,20.0,5.5173,1.25261,0.26092,1.27949,-11.76636
285035.97081,20.0,4.36941,1.29419,0.24316,1.31684,-10.64098
285036.30581,20.0,3.45686,1.33443,0.22412,1.35312,-9.53376
285036.72481,20.0,2.73547,1.36824,0.20268,1.38317,-8.42614
285037.24981,20.0,2.16054,1.39987,0.17918,1.41129,-7.29408
285037.90881,20.0,1.70952,1.42912,0.16287,1.43837,-6.50183
285038.73781,20.0,1.35352,1.44828,0.15187,1.45622,-5.98622
285039.78081,20.0,1.07079,1.45934,0.14244,1.46628,-5.57486
285041.09381,20.0,0.84734,1.46551,0.13218,1.47146,-5.15361
285042.74981,20.0,0.67072,1.47039,0.12139,1.47539,-4.71958
285044.83882,20.0,0.53067,1.47693,0.10665,1.48077,-4.13031
285047.47582,20.0,0.41976,1.49012,0.09449,1.49312,-3.62847
285050.80682,20.0,0.33183,1.51061,0.08737,1.51313,-3.31012
285055.01282,20.0,0.26261,1.53603,0.09199,1.53878,-3.42729
285060.32082,20.0,0.20791,1.55896,0.11084,1.5629,-4.06682
285067.02482,20.0,0.16452,1.57142,0.14038,1.57768,-5.10505
285075.50182,20.0,0.13007,1.5707,0.17071,1.57995,-6.2028
285086.19182,20.0,0.10309,1.56071,0.19213,1.57249,-7.01813
285099.70582,20.0,0.08153,1.55468,0.20088,1.5676,-7.36238
285116.80282,20.0,0.06443,1.56245,0.20723,1.57613,-7.55507
285138.38982,20.0,0.05102,1.58598,0.21331,1.60026,-7.66008
285165.63183,20.0,0.04042,1.62529,0.2312,1.64165,-8.09627
285200.12683,20.0,0.03192,1.67692,0.2646,1.69767,-8.96676
285243.67484,20.0,0.02528,1.73925,0.31922,1.76831,-10.4003
285298.73984,20.0,0.01999,1.80139,0.40146,1.84559,-12.56352
299222.3906,21.0,20004.453,0.29232,-0.01426,0.29267,2.79209
299222.5326,21.0,15829.126,0.30098,0.00513,0.30102,-0.97675
299222.6746,21.0,12516.703,0.30864,0.02119,0.30936,-3.92803
299222.8166,21.0,9909.4424,0.31798,0.03738,0.32017,-6.7053
299222.9816,21.0,7835.48,0.33035,0.05086,0.33424,-8.75222
299223.1816,21.0,6217.2461,0.3416,0.06161,0.34712,-10.22437
299223.4196,21.0,4905.291,0.3537,0.07204,0.36097,-11.51162
299223.6586,21.0,3881.2737,0.36735,0.08378,0.37678,-12.84758
299223.8966,21.0,3070.9827,0.38102,0.09292,0.39219,-13.70593
299224.1346,21.0,2430.7778,0.39662,0.10149,0.4094,-14.35346
299224.3726,21.0,1923.1537,0.41339,0.11206,0.42831,-15.16733
299224.6106,21.0,1522.4358,0.43082,0.11901,0.44696,-15.44245
299224.8486,21.0,1203.8446,0.44927,0.13023,0.46777,-16.16568
299225.0876,21.0,952.86591,0.47059,0.13934,0.49078,-16.49418
299225.3256,21.0,754.27557,0.49113,0.14713,0.5127,-16.67666
299225.5636,21.0,596.71857,0.51523,0.15652,0.53848,-16.8986
299225.8006,21.0,471.96338,0.53825,0.16811,0.56389,-17.34545
299226.0396,21.0,373.20856,0.56441,0.17581,0.59115,-17.30168
299226.2776,21.0,295.47278,0.59053,0.18527,0.61892,-17.41881
299226.5166,21.0,233.87738,0.61843,0.19391,0.64812,-17.40882
299226.7546,21.0,185.05922,0.64809,0.20327,0.67922,-17.41414
299226.9906,21.0,146.35823,0.67971,0.21141,0.71182,-17.27745
299227.2276,21.0,115.77804,0.71408,0.22097,0.74749,-17.19426
299227.4616,21.0,91.6721,0.75008,0.22888,0.78422,-16.96947
299227.7066,21.0,72.51701,0.7838,0.23653,0.81871,-16.79225
299227.9366,21.0,57.36816,0.82218,0.24216,0.8571,-16.41133
299228.1726,21.0,45.3629,0.85976,0.24867,0.895,-16.13132
299228.4046,21.0,35.93134,0.89922,0.25297,0.93413,-15.71213
299228.6556,21.0,28.40909,0.93723,0.25865,0.97226,-15.42802
299228.8696,21.0,22.48202,0.97683,0.26446,1.01199,-15.14863
299229.1346,21.0,17.79613,1.02007,0.26855,1.05483,-14.74956
299229.3866,21.0,14.06813,1.06367,0.27168,1.09782,-14.32783
299229.6026,21.0,11.1448,1.10991,0.27615,1.14375,-13.97158
299229.8696,21.0,8.81772,1.1569,0.27343,1.18877,-13.29785
299230.0476,21.0,6.97545,1.20411,0.26757,1.23348,-12.52821
299230.2666,21.0,5.5173,1.25654,0.25968,1.28309,-11.67641
299230.5356,21.0,4.36941,1.29424,0.24557,1.31733,-10.7435
299230.8706,21.0,3.45686,1.3362,0.22592,1.35516,-9.59665
299231.2896,21.0,2.73547,1.36954,0.20435,1.3847,-8.48654
299231.8146,21.0,2.16054,1.40115,0.18034,1.41271,-7.33404
299232.4736,21.0,1.70952,1.43027,0.16138,1.43935,-6.43763
299233.30161,21.0,1.35352,1.45227,0.14962,1.45996,-5.88208
299234.34461,21.0,1.07079,1.46589,0.14244,1.4728,-5.55007
299235.65861,21.0,0.84734,1.47185,0.13397,1.47794,-5.20089
299237.31461,21.0,0.67072,1.47635,0.12547,1.48167,-4.85768
299239.40261,21.0,0.53067,1.48087,0.11234,1.48512,-4.33826
299242.03961,21.0,0.41976,1.49054,0.09889,1.49382,-3.79571
299245.37061,21.0,0.33183,1.50862,0.08967,1.51129,-3.40139
299249.57661,21.0,0.26261,1.53305,0.08937,1.53566,-3.33643
299254.88461,21.0,0.20791,1.55938,0.10357,1.56282,-3.7997
299261.58961,21.0,0.16452,1.578,0.13154,1.58347,-4.765
299270.06561,21.0,0.13007,1.58301,0.16535,1.59162,-5.96323
299280.75561,21.0,0.10309,1.57602,0.19367,1.58788,-7.00587
299294.26961,21.0,0.08153,1.56728,0.20951,1.58122,-7.61401
299311.36761,21.0,0.06443,1.56892,0.2195,1.5842,-7.96426
299332.95362,21.0,0.05102,1.58665,0.22431,1.60243,-8.04662
299360.19662,21.0,0.04042,1.62088,0.23862,1.63835,-8.37474
299394.69162,21.0,0.03192,1.66942,0.26714,1.69066,-9.0913
299438.23863,21.0,0.02528,1.73074,0.31374,1.75895,-10.27484
299493.30363,21.0,0.01999,1.7998,0.38636,1.8408,-12.1156
313418.71199,22.0,20004.453,0.29331,-0.01461,0.29367,2.85065
313418.85399,22.0,15829.126,0.30048,0.00582,0.30054,-1.10882
313418.99599,22.0,12516.703,0.30873,0.02272,0.30957,-4.20874
313419.13799,22.0,9909.4424,0.32016,0.03836,0.32245,-6.833
313419.30299,22.0,7835.48,0.32984,0.05104,0.33376,-8.79556
313419.50299,22.0,6217.2461,0.34229,0.0614,0.34775,-10.16897
313419.74199,22.0,4905.291,0.35343,0.07365,0.36102,-11.77166
313419.97999,22.0,3881.2737,0.36834,0.08345,0.37768,-12.76583
313420.21799,22.0,3070.9827,0.38113,0.09143,0.39195,-13.4899
313420.45599,22.0,2430.7778,0.3967,0.10084,0.40931,-14.26205
313420.69399,22.0,1923.1537,0.41356,0.11215,0.4285,-15.17315
313420.93199,22.0,1522.4358,0.43059,0.12023,0.44706,-15.60165
313421.16999,22.0,1203.8446,0.44937,0.12887,0.46748,-16.00177
313421.40899,22.0,952.86591,0.46958,0.1392,0.48978,-16.51183
313421.64699,22.0,754.27557,0.49052,0.14736,0.51217,-16.72132
313421.88499,22.0,596.71857,0.51443,0.15713,0.53789,-16.98522
313422.12199,22.0,471.96338,0.5387,0.16693,0.56397,-17.21653
313422.36099,22.0,373.20856,0.56312,0.17332,0.58919,-17.10811
313422.59899,22.0,295.47278,0.5892,0.18491,0.61753,-17.42369
313422.83799,22.0,233.87738,0.61817,0.1925,0.64745,-17.29708
313423.07599,22.0,185.05922,0.64779,0.20196,0.67854,-17.31614
313423.31199,22.0,146.35823,0.68002,0.21147,0.71214,-17.27405
313423.54899,22.0,115.77804,0.71346,0.21957,0.74648,-17.1062
313423.78299,22.0,91.6721,0.74679,0.22698,0.78052,-16.90643
313424.02799,22.0,72.51701,0.7835,0.23586,0.81823,-16.75363
313424.25699,22.0,57.36816,0.82112,0.2432,0.85638,-16.49846
313424.49399,22.0,45.3629,0.85966,0.2491,0.89503,-16.15961
313424.72599,22.0,35.93134,0.89702,0.25185,0.93171,-15.68294
313424.97699,22.0,28.40909,0.93594,0.25715,0.97062,-15.36321
313425.19099,22.0,22.48202,0.97661,0.2622,1.01119,-15.02827
313425.45599,22.0,17.79613,1.01826,0.26852,1.05307,-14.77298
313425.70799,22.0,14.06813,1.05938,0.27139,1.09359,-14.36868
313425.92399,22.0,11.1448,1.10953,0.27391,1.14284,-13.86744
313426.19199,22.0,8.81772,1.15428,0.27375,1.18629,-13.34204
313426.36999,22.0,6.97545,1.20432,0.26945,1.23409,-12.61163
313426.58799,22.0,5.5173,1.25409,0.25376,1.2795,-11.4391
313426.85699,22.0,4.36941,1.29833,0.24732,1.32167,-10.78508
313427.19199,22.0,3.45686,1.33356,0.22896,1.35307,-9.74234
313427.61099,22.0,2.73547,1.36849,0.20633,1.38395,-8.57408
313428.13599,22.0,2.16054,1.39654,0.18259,1.40842,-7.44885
313428.79499,22.0,1.70952,1.42208,0.16041,1.4311,-6.43576
313429.62399,22.0,1.35352,1.44691,0.14253,1.45391,-5.6258
313430.66699,22.0,1.07079,1.46761,0.1331,1.47363,-5.18216
313431.97999,22.0,0.84734,1.48127,0.12956,1.48692,-4.99863
313433.63599,22.0,0.67072,1.48829,0.12883,1.49386,-4.94743
313435.72499,22.0,0.53067,1.48718,0.12494,1.49242,-4.80227
313438.362,22.0,0.41976,1.48826,0.11653,1.49281,-4.477
313441.693,22.0,0.33183,1.49399,0.1051,1.49769,-4.0242
313445.899,22.0,0.26261,1.50862,0.09513,1.51161,-3.60824
313451.207,22.0,0.20791,1.53216,0.09205,1.53492,-3.43795
313457.911,22.0,0.16452,1.56193,0.10255,1.56529,-3.75645
313466.388,22.0,0.13007,1.58958,0.13011,1.59489,-4.67928
313477.078,22.0,0.10309,1.60567,0.16929,1.61457,-6.01855
313490.592,22.0,0.08153,1.60672,0.21119,1.62055,-7.48825
313507.689,22.0,0.06443,1.6022,0.24473,1.62079,-8.68461
313529.276,22.0,0.05102,1.59544,0.26272,1.61692,-9.35091
313556.51801,22.0,0.04042,1.60808,0.27386,1.63123,-9.66503
313591.01401,22.0,0.03192,1.6405,0.29224,1.66633,-10.1009
313634.56102,22.0,0.02528,1.68818,0.32152,1.71853,-10.78307
313689.62602,22.0,0.01999,1.75333,0.36465,1.79085,-11.74861
327612.56798,23.0,20004.453,0.29336,-0.01399,0.29369,2.72967
327612.70998,23.0,15829.126,0.29967,0.00431,0.2997,-0.82433
327612.85198,23.0,12516.703,0.30947,0.02152,0.31022,-3.97772
327612.99398,23.0,9909.4424,0.31932,0.03614,0.32136,-6.45638
327613.15898,23.0,7835.48,0.33022,0.0505,0.33406,-8.69505
327613.35898,23.0,6217.2461,0.34202,0.06067,0.34736,-10.05819
327613.59798,23.0,4905.291,0.3531,0.07102,0.36017,-11.37263
327613.83598,23.0,3881.2737,0.36664,0.08263,0.37583,-12.70056
327614.07398,23.0,3070.9827,0.38142,0.09218,0.3924,-13.58632
327614.31198,23.0,2430.7778,0.3961,0.10176,0.40896,-14.40839
327614.54998,23.0,1923.1537,0.41236,0.11087,0.42701,-15.0483
327614.78798,23.0,1522.4358,0.4306,0.12035,0.4471,-15.61521
327615.02598,23.0,1203.8446,0.44912,0.12927,0.46735,-16.05747
327615.26498,23.0,952.86591,0.46572,0.13798,0.48573,-16.5032
327615.50298,23.0,754.27557,0.49148,0.14647,0.51284,-16.59517
327615.74098,23.0,596.71857,0.51079,0.15589,0.53404,-16.97189
327615.97798,23.0,471.96338,0.53738,0.16544,0.56227,-17.11146
327616.21698,23.0,373.20856,0.56217,0.17417,0.58854,-17.21389
327616.45498,23.0,295.47278,0.58851,0.18381,0.61655,-17.34479
327616.69398,23.0,233.87738,0.6145,0.19238,0.64391,-17.38332
327616.93198,23.0,185.05922,0.6463,0.20147,0.67698,-17.31395
327617.16798,23.0,146.35823,0.6783,0.21102,0.71037,-17.28103
327617.40498,23.0,115.77804,0.71202,0.21887,0.7449,-17.08722
327617.63898,23.0,91.6721,0.74595,0.22713,0.77976,-16.9348
327617.88398,23.0,72.51701,0.78152,0.23474,0.81601,-16.71828
327618.11298,23.0,57.36816,0.818,0.24135,0.85286,-16.43841
327618.34998,23.0,45.3629,0.85539,0.24661,0.89023,-16.08229
327618.58198,23.0,35.93134,0.89362,0.25013,0.92796,-15.63735
327618.83198,23.0,28.40909,0.93309,0.25607,0.96759,-15.34596
327619.04699,23.0,22.48202,0.97288,0.26026,1.00709,-14.97703
