Repository: SebaVillagra00/ICM2985-SOH-IPRE

## Data University of Cambridge (EIS Cambridge)
Data publicada en "Identifying degradation patterns of lithium ion batteries from impedance spectroscopy using machine learning" (Zhang, Tang, Zhang, Wang, Stimming & Lee, 2020) https://www.nature.com/articles/s41467-020-15235-7.

Carpeta contiene:
* Paper de Nature Comunications (IF: 16.6).
* Data frames para IOS.
* Data frames para Windows.

Cada Data frame está contenido en un archivo .txt con las siguientes columnas:
* time/s: tiempo en que se mide la muestra.
* cycle number: ciclo de carga de la batería.
* freq/Hz: frecuencia de la señal de input.
* Re(Z)/Ohm: Parte resistiva de la impedancia.
* Im(Z)/Ohm: Parte reactiva de la impedancia.

File: EIS Cambridge/csvEIS/EIS_state_I_25C02.csv (part 2 of 23)
time/s,cycle number,freq/Hz,Re(Z)/Ohm,-Im(Z)/Ohm,|Z|/Ohm,Phase(Z)/deg
178547.70381,12.0,72.51701,0.80256,0.26818,0.84618,-18.47751
178547.93281,12.0,57.36816,0.84444,0.27836,0.88914,-18.24418
178548.16881,12.0,45.3629,0.88743,0.28863,0.93319,-18.01697
178548.40181,12.0,35.93134,0.93036,0.29502,0.97602,-17.59417
178548.65181,12.0,28.40909,0.9757,0.30522,1.02233,-17.37086
178548.86581,12.0,22.48202,1.02094,0.31647,1.06887,-17.22203
178549.13081,12.0,17.79613,1.06614,0.32568,1.11477,-16.98683
178549.38381,12.0,14.06813,1.11791,0.33849,1.16803,-16.84551
178549.59981,12.0,11.1448,1.17386,0.35058,1.22509,-16.62852
178549.86681,12.0,8.81772,1.22933,0.36269,1.28172,-16.43756
178550.04481,12.0,6.97545,1.29655,0.37771,1.35044,-16.24197
178550.26281,12.0,5.5173,1.36561,0.37035,1.41494,-15.17342
178550.53281,12.0,4.36941,1.43348,0.37588,1.48194,-14.69291
178550.86781,12.0,3.45686,1.4999,0.35625,1.54163,-13.36096
178551.28581,12.0,2.73547,1.57125,0.33615,1.6068,-12.07562
178551.81181,12.0,2.16054,1.6258,0.31009,1.65511,-10.79832
178552.47081,12.0,1.70952,1.6732,0.27659,1.69591,-9.38643
178553.29881,12.0,1.35352,1.71366,0.24319,1.73083,-8.07688
178554.34181,12.0,1.07079,1.74458,0.21392,1.75764,-6.99061
178555.65581,12.0,0.84734,1.76694,0.18878,1.77699,-6.09846
178557.31181,12.0,0.67072,1.78524,0.16763,1.79309,-5.36411
178559.39981,12.0,0.53067,1.79845,0.14854,1.80457,-4.72146
178562.03681,12.0,0.41976,1.80951,0.13532,1.81456,-4.27665
178565.36781,12.0,0.33183,1.82025,0.12701,1.82468,-3.99148
178569.57381,12.0,0.26261,1.82948,0.12208,1.83355,-3.8177
178574.88181,12.0,0.20791,1.83918,0.12135,1.84318,-3.77506
178581.58681,12.0,0.16452,1.85125,0.12485,1.85545,-3.8581
178590.06281,12.0,0.13007,1.86543,0.1352,1.87032,-4.14546
178600.75381,12.0,0.10309,1.87818,0.15378,1.88446,-4.68068
178614.26681,12.0,0.08153,1.88807,0.17679,1.89633,-5.34931
178631.36481,12.0,0.06443,1.89905,0.20242,1.90981,-6.08418
178652.95082,12.0,0.05102,1.91413,0.223,1.92708,-6.64515
178680.19382,12.0,0.04042,1.9399,0.25041,1.956,-7.35539
178714.68982,12.0,0.03192,1.97197,0.28687,1.99272,-8.27691
178758.23683,12.0,0.02528,2.01048,0.32415,2.03645,-9.15886
178813.30183,12.0,0.01999,2.06836,0.36443,2.10023,-9.99264
193731.88991,13.0,20004.453,0.2955,-0.02247,0.29636,4.34896
193732.03291,13.0,15829.126,0.30229,-0.00233,0.3023,0.442
193732.17491,13.0,12516.703,0.31046,0.01659,0.3109,-3.05844
193732.31691,13.0,9909.4424,0.32089,0.03339,0.32263,-5.94093
193732.48091,13.0,7835.48,0.3313,0.04734,0.33466,-8.13144
193732.68191,13.0,6217.2461,0.34239,0.05904,0.34744,-9.78436
193732.91991,13.0,4905.291,0.35201,0.07006,0.35892,-11.25569
193733.15891,13.0,3881.2737,0.36582,0.08176,0.37485,-12.59834
193733.39691,13.0,3070.9827,0.38094,0.0922,0.39194,-13.60543
193733.63491,13.0,2430.7778,0.39665,0.10268,0.40973,-14.51309
193733.87291,13.0,1923.1537,0.41445,0.11235,0.4294,-15.16698
193734.11091,13.0,1522.4358,0.43136,0.12154,0.44815,-15.73564
193734.34891,13.0,1203.8446,0.45069,0.13137,0.46945,-16.25082
193734.58791,13.0,952.86591,0.47106,0.14245,0.49213,-16.82495
193734.82591,13.0,754.27557,0.4924,0.15163,0.51522,-17.11551
193735.06291,13.0,596.71857,0.51467,0.16209,0.53959,-17.48125
193735.30091,13.0,471.96338,0.53966,0.17252,0.56656,-17.72772
193735.53991,13.0,373.20856,0.56515,0.18418,0.5944,-18.05093
193735.77691,13.0,295.47278,0.59279,0.19453,0.6239,-18.16729
193736.01691,13.0,233.87738,0.62073,0.20695,0.65432,-18.43845
193736.25491,13.0,185.05922,0.65345,0.22031,0.68959,-18.63191
193736.49091,13.0,146.35823,0.68674,0.23235,0.72498,-18.69251
193736.72691,13.0,115.77804,0.72316,0.24448,0.76337,-18.67917
193736.96191,13.0,91.6721,0.76141,0.2555,0.80314,-18.54944
193737.20691,13.0,72.51701,0.8,0.26825,0.84377,-18.53673
193737.43591,13.0,57.36816,0.84428,0.27848,0.88902,-18.25468
193737.67291,13.0,45.3629,0.88782,0.28858,0.93354,-18.00652
193737.90491,13.0,35.93134,0.93123,0.29718,0.9775,-17.69936
193738.15491,13.0,28.40909,0.97606,0.30613,1.02294,-17.41364
193738.36991,13.0,22.48202,1.02132,0.3148,1.06873,-17.13068
193738.63491,13.0,17.79613,1.06703,0.32725,1.11608,-17.05031
193738.88691,13.0,14.06813,1.11873,0.33753,1.16854,-16.78882
193739.10291,13.0,11.1448,1.17171,0.34963,1.22276,-16.61471
193739.36991,13.0,8.81772,1.22863,0.36397,1.28141,-16.50161
193739.54791,13.0,6.97545,1.29822,0.37747,1.35199,-16.2122
193739.76691,13.0,5.5173,1.36215,0.36825,1.41105,-15.12804
193740.03591,13.0,4.36941,1.43495,0.37545,1.48326,-14.66255
193740.37091,13.0,3.45686,1.49949,0.35922,1.54192,-13.47213
193740.78991,13.0,2.73547,1.57135,0.33521,1.6067,-12.04213
193741.31491,13.0,2.16054,1.62928,0.31177,1.65884,-10.83273
193741.97391,13.0,1.70952,1.67467,0.27945,1.69782,-9.47357
193742.80191,13.0,1.35352,1.71399,0.24462,1.73135,-8.12226
193743.84491,13.0,1.07079,1.74455,0.21477,1.75772,-7.01839
193745.15891,13.0,0.84734,1.76724,0.18798,1.77721,-6.07167
193746.81491,13.0,0.67072,1.78597,0.16605,1.79367,-5.31171
193748.90392,13.0,0.53067,1.79955,0.14704,1.80555,-4.67111
193751.53992,13.0,0.41976,1.81307,0.13434,1.81804,-4.23747
193754.87192,13.0,0.33183,1.82475,0.12716,1.82918,-3.98638
193759.07692,13.0,0.26261,1.83424,0.12607,1.83857,-3.93177
193764.38592,13.0,0.20791,1.84107,0.12777,1.8455,-3.9699
193771.08992,13.0,0.16452,1.8486,0.13058,1.8532,-4.04055
193779.56692,13.0,0.13007,1.85735,0.13733,1.86242,-4.22878
193790.25692,13.0,0.10309,1.86966,0.14869,1.87556,-4.54688
193803.76992,13.0,0.08153,1.88339,0.16509,1.89061,-5.00966
193820.86792,13.0,0.06443,1.90096,0.18695,1.91013,-5.61677
193842.45492,13.0,0.05102,1.92558,0.20943,1.93693,-6.20734
193869.69693,13.0,0.04042,1.96152,0.24487,1.97674,-7.11592
193904.19293,13.0,0.03192,2.00012,0.29777,2.02216,-8.46788
193947.73994,13.0,0.02528,2.03124,0.35844,2.06262,-10.00769
194002.80594,13.0,0.01999,2.06071,0.41162,2.10142,-11.29593
208892.04842,14.0,20004.453,0.29471,-0.02326,0.29563,4.51195
208892.19142,14.0,15829.126,0.30183,-0.00124,0.30183,0.23524
208892.33342,14.0,12516.703,0.3111,0.01616,0.31152,-2.973
208892.47542,14.0,9909.4424,0.3201,0.03253,0.32175,-5.80343
208892.63942,14.0,7835.48,0.3291,0.04608,0.33231,-7.97031
208892.84042,14.0,6217.2461,0.34169,0.05856,0.34667,-9.72577
208893.07842,14.0,4905.291,0.35498,0.07143,0.3621,-11.37784
208893.31642,14.0,3881.2737,0.36554,0.08214,0.37465,-12.66393
208893.55442,14.0,3070.9827,0.3807,0.09167,0.39158,-13.53927
208893.79342,14.0,2430.7778,0.3947,0.10265,0.40783,-14.57833
208894.03142,14.0,1923.1537,0.41313,0.11132,0.42786,-15.08054
208894.26942,14.0,1522.4358,0.4304,0.12169,0.44727,-15.78718
208894.50742,14.0,1203.8446,0.44982,0.13011,0.46826,-16.13291
208894.74642,14.0,952.86591,0.46882,0.14102,0.48957,-16.74071
208894.98442,14.0,754.27557,0.49232,0.15056,0.51483,-17.00452
208895.22142,14.0,596.71857,0.51436,0.16153,0.53913,-17.43477
208895.45942,14.0,471.96338,0.53651,0.17189,0.56338,-17.76497
208895.69842,14.0,373.20856,0.56359,0.18187,0.59221,-17.8852
208895.93542,14.0,295.47278,0.59052,0.19363,0.62145,-18.15446
208896.17542,14.0,233.87738,0.61924,0.20456,0.65215,-18.28071
208896.41342,14.0,185.05922,0.65073,0.21714,0.686,-18.45359
208896.64942,14.0,146.35823,0.68322,0.22966,0.72079,-18.57969
208896.88542,14.0,115.77804,0.71928,0.24238,0.75902,-18.62226
208897.12042,14.0,91.6721,0.75762,0.2543,0.79916,-18.55467
208897.36542,14.0,72.51701,0.7973,0.26689,0.84078,-18.50755
208897.59442,14.0,57.36816,0.8405,0.27631,0.88475,-18.19794
208897.83142,14.0,45.3629,0.88469,0.28688,0.93004,-17.96645
208898.06342,14.0,35.93134,0.92576,0.29349,0.97117,-17.59019
208898.31342,14.0,28.40909,0.97139,0.30177,1.01719,-17.25774
208898.52842,14.0,22.48202,1.01484,0.31493,1.06258,-17.24068
208898.79342,14.0,17.79613,1.06366,0.32355,1.11178,-16.91906
208899.04542,14.0,14.06813,1.11304,0.33733,1.16303,-16.86059
208899.26142,14.0,11.1448,1.16663,0.35181,1.21852,-16.78104
208899.52842,14.0,8.81772,1.22697,0.36283,1.27949,-16.47348
208899.70742,14.0,6.97545,1.28456,0.3686,1.3364,-16.01059
208899.92542,14.0,5.5173,1.3582,0.37786,1.40978,-15.54686
208900.19442,14.0,4.36941,1.42206,0.36578,1.46835,-14.42487
208900.52942,14.0,3.45686,1.49929,0.35514,1.54078,-13.32631
208900.94842,14.0,2.73547,1.55915,0.33678,1.59511,-12.18862
208901.47342,14.0,2.16054,1.61537,0.30514,1.64393,-10.69704
208902.13242,14.0,1.70952,1.66673,0.27268,1.68889,-9.29151
208902.96142,14.0,1.35352,1.70493,0.24292,1.72215,-8.10888
208904.00442,14.0,1.07079,1.73348,0.21367,1.7466,-7.02683
208905.31742,14.0,0.84734,1.75561,0.18702,1.76554,-6.08076
208906.97342,14.0,0.67072,1.77315,0.16437,1.78075,-5.29629
208909.06242,14.0,0.53067,1.78772,0.14677,1.79374,-4.69347
208911.69942,14.0,0.41976,1.79897,0.13376,1.80393,-4.25223
208915.03042,14.0,0.33183,1.80903,0.12518,1.81336,-3.95832
208919.23642,14.0,0.26261,1.81988,0.12065,1.82387,-3.79287
208924.54442,14.0,0.20791,1.83144,0.12129,1.83545,-3.789
208931.24842,14.0,0.16452,1.84336,0.12862,1.84785,-3.99143
208939.72542,14.0,0.13007,1.85283,0.14176,1.85824,-4.37514
208950.41542,14.0,0.10309,1.85963,0.15652,1.8662,-4.81112
208963.92942,14.0,0.08153,1.86926,0.17185,1.87714,-5.25261
208981.02643,14.0,0.06443,1.88409,0.19204,1.89385,-5.81989
209002.61343,14.0,0.05102,1.90628,0.21589,1.91847,-6.46145
209029.85543,14.0,0.04042,1.93107,0.24682,1.94678,-7.28376
209064.35144,14.0,0.03192,1.96527,0.27832,1.98488,-8.06059
209107.89844,14.0,0.02528,2.01783,0.31808,2.04275,-8.95815
209162.96445,14.0,0.01999,2.0823,0.37717,2.11618,-10.26661
224029.75912,15.0,20004.453,0.29557,-0.02301,0.29647,4.45224
224029.90212,15.0,15829.126,0.30312,-0.00165,0.30313,0.31232
224030.04412,15.0,12516.703,0.31114,0.01699,0.31161,-3.12641
224030.18612,15.0,9909.4424,0.32189,0.03369,0.32365,-5.97451
224030.34912,15.0,7835.48,0.33117,0.04599,0.33435,-7.90586
224030.55012,15.0,6217.2461,0.34227,0.05854,0.34724,-9.70493
224030.78812,15.0,4905.291,0.35375,0.07113,0.36083,-11.36863
224031.02612,15.0,3881.2737,0.36585,0.08205,0.37494,-12.64058
224031.26412,15.0,3070.9827,0.38067,0.09201,0.39163,-13.58799
224031.50212,15.0,2430.7778,0.39543,0.10253,0.40851,-14.5365
224031.74112,15.0,1923.1537,0.41355,0.11147,0.4283,-15.0849
224031.97912,15.0,1522.4358,0.43066,0.12126,0.4474,-15.72555
224032.21712,15.0,1203.8446,0.4488,0.13153,0.46768,-16.33437
224032.45512,15.0,952.86591,0.46956,0.14212,0.49059,-16.8394
224032.69412,15.0,754.27557,0.49112,0.15177,0.51404,-17.17262
224032.93112,15.0,596.71857,0.5126,0.16107,0.53731,-17.44439
224033.16912,15.0,471.96338,0.53799,0.17141,0.56464,-17.67211
224033.40812,15.0,373.20856,0.5623,0.18246,0.59117,-17.97767
224033.64512,15.0,295.47278,0.59155,0.19335,0.62234,-18.09993
224033.88512,15.0,233.87738,0.62024,0.20564,0.65344,-18.34297
224034.12312,15.0,185.05922,0.64931,0.21684,0.68456,-18.46703
224034.35912,15.0,146.35823,0.6833,0.22974,0.72089,-18.58351
224034.59512,15.0,115.77804,0.71946,0.24287,0.75935,-18.65318
224034.82912,15.0,91.6721,0.75638,0.2547,0.79811,-18.60991
224035.07512,15.0,72.51701,0.79737,0.26589,0.84053,-18.44117
224035.30412,15.0,57.36816,0.84043,0.27612,0.88463,-18.18796
224035.54112,15.0,45.3629,0.88372,0.28536,0.92865,-17.8956
224035.77312,15.0,35.93134,0.9265,0.29398,0.97203,-17.60436
224036.02312,15.0,28.40909,0.97136,0.30322,1.01759,-17.33617
224036.23812,15.0,22.48202,1.01576,0.31365,1.06308,-17.1599
224036.50312,15.0,17.79613,1.06184,0.32435,1.11027,-16.98607
224036.75512,15.0,14.06813,1.11214,0.33809,1.16239,-16.9092
224036.97112,15.0,11.1448,1.16613,0.35222,1.21816,-16.80641
224037.23812,15.0,8.81772,1.22529,0.36391,1.27819,-16.5414
224037.41612,15.0,6.97545,1.28513,0.37096,1.3376,-16.10096
224037.63412,15.0,5.5173,1.35936,0.37706,1.41069,-15.50314
224037.90412,15.0,4.36941,1.42201,0.36819,1.4689,-14.51637
224038.23912,15.0,3.45686,1.49821,0.3559,1.5399,-13.36298
224038.65812,15.0,2.73547,1.56073,0.33932,1.59719,-12.26593
224039.18312,15.0,2.16054,1.61719,0.30808,1.64628,-10.78569
224039.84212,15.0,1.70952,1.66681,0.2754,1.6894,-9.38208
224040.67012,15.0,1.35352,1.7054,0.24429,1.72281,-8.15181
224041.71312,15.0,1.07079,1.73425,0.21422,1.74743,-7.04155
224043.02712,15.0,0.84734,1.75771,0.18593,1.76752,-6.03816
224044.68312,15.0,0.67072,1.77629,0.16418,1.78386,-5.28083
224046.77112,15.0,0.53067,1.79203,0.14692,1.79805,-4.6869
224049.40812,15.0,0.41976,1.80433,0.13653,1.80949,-4.32708
224052.74012,15.0,0.33183,1.81332,0.12929,1.81793,-4.07835
224056.94512,15.0,0.26261,1.82106,0.12517,1.82536,-3.9319
224062.25312,15.0,0.20791,1.82911,0.124,1.83331,-3.87834
224068.95812,15.0,0.16452,1.83885,0.12729,1.84325,-3.95979
224077.43412,15.0,0.13007,1.85004,0.13516,1.85497,-4.1786
224088.12412,15.0,0.10309,1.86181,0.14661,1.86757,-4.50256
224101.63812,15.0,0.08153,1.8789,0.16181,1.88585,-4.92203
224118.73613,15.0,0.06443,1.90109,0.18565,1.91013,-5.57752
224140.32213,15.0,0.05102,1.92963,0.22039,1.94217,-6.51575
224167.56513,15.0,0.04042,1.95327,0.26608,1.97131,-7.75717
224202.06114,15.0,0.03192,1.97303,0.31154,1.99748,-8.97293
224245.60814,15.0,0.02528,2.00048,0.35022,2.03091,-9.92989
224300.67415,15.0,0.01999,2.04491,0.38916,2.08161,-10.77486
239157.90182,16.0,20004.453,0.29577,-0.02355,0.2967,4.55246
239158.04482,16.0,15829.126,0.30283,-0.00163,0.30284,0.30846
239158.18682,16.0,12516.703,0.3109,0.01605,0.31132,-2.95579
239158.32882,16.0,9909.4424,0.3211,0.03172,0.32267,-5.64221
239158.49282,16.0,7835.48,0.33034,0.04612,0.33354,-7.94886
239158.69382,16.0,6217.2461,0.34278,0.05805,0.34766,-9.61219
239158.93182,16.0,4905.291,0.35391,0.06993,0.36076,-11.17736
239159.17082,16.0,3881.2737,0.36825,0.08228,0.37733,-12.59515
239159.40882,16.0,3070.9827,0.38113,0.09247,0.39219,-13.63785
239159.64682,16.0,2430.7778,0.39673,0.10207,0.40965,-14.42811
239159.88482,16.0,1923.1537,0.41215,0.11136,0.42693,-15.11966
239160.12282,16.0,1522.4358,0.42862,0.12133,0.44546,-15.80599
239160.36082,16.0,1203.8446,0.4496,0.13051,0.46816,-16.18733
239160.59982,16.0,952.86591,0.46844,0.13908,0.48865,-16.53576
239160.83782,16.0,754.27557,0.49052,0.1523,0.51362,-17.24939
239161.07482,16.0,596.71857,0.51209,0.16221,0.53717,-17.57611
239161.31282,16.0,471.96338,0.53701,0.17044,0.56341,-17.60923
239161.55182,16.0,373.20856,0.56306,0.18211,0.59178,-17.92226
239161.78982,16.0,295.47278,0.59083,0.19297,0.62154,-18.08752
239162.02882,16.0,233.87738,0.61935,0.20489,0.65236,-18.30523
239162.26682,16.0,185.05922,0.64951,0.21797,0.68511,-18.55122
239162.50282,16.0,146.35823,0.68234,0.23035,0.72017,-18.6542
239162.73982,16.0,115.77804,0.71842,0.241,0.75776,-18.54465
239162.97382,16.0,91.6721,0.7568,0.25425,0.79836,-18.57033
239163.21882,16.0,72.51701,0.79691,0.26603,0.84014,-18.46033
239163.44782,16.0,57.36816,0.83959,0.27571,0.8837,-18.17951
239163.68482,16.0,45.3629,0.88162,0.2852,0.9266,-17.92621
239163.91682,16.0,35.93134,0.92474,0.29447,0.97049,-17.66307
239164.16782,16.0,28.40909,0.96943,0.30387,1.01593,-17.4038
239164.38182,16.0,22.48202,1.01413,0.31203,1.06105,-17.10204
239164.64682,16.0,17.79613,1.05976,0.32414,1.10822,-17.00674
239164.89882,16.0,14.06813,1.11065,0.33586,1.16033,-16.8254
239165.11482,16.0,11.1448,1.16401,0.35031,1.21558,-16.7493
239165.38282,16.0,8.81772,1.22148,0.36123,1.27378,-16.47445
239165.56082,16.0,6.97545,1.2876,0.37673,1.34158,-16.30841
239165.77882,16.0,5.5173,1.35617,0.36977,1.40568,-15.25118
239166.04782,16.0,4.36941,1.42369,0.37466,1.47217,-14.74385
239166.38282,16.0,3.45686,1.49246,0.35471,1.53404,-13.36922
239166.80182,16.0,2.73547,1.56349,0.33634,1.59925,-12.14048
239167.32682,16.0,2.16054,1.6181,0.31116,1.64775,-10.88508
239167.98582,16.0,1.70952,1.66506,0.27774,1.68807,-9.47
239168.81482,16.0,1.35352,1.70474,0.24343,1.72204,-8.12659
239169.85782,16.0,1.07079,1.735,0.21441,1.7482,-7.04493
239171.17182,16.0,0.84734,1.7575,0.18751,1.76747,-6.08989
239172.82682,16.0,0.67072,1.77559,0.16518,1.78325,-5.31475
239174.91582,16.0,0.53067,1.79069,0.14656,1.79668,-4.67903
239177.55282,16.0,0.41976,1.80446,0.13444,1.80946,-4.26099
239180.88382,16.0,0.33183,1.81508,0.12803,1.81959,-4.03474
239185.08982,16.0,0.26261,1.82377,0.1267,1.82816,-3.97406
239190.39782,16.0,0.20791,1.8303,0.12718,1.83471,-3.97502
239197.10182,16.0,0.16452,1.83842,0.12967,1.84299,-4.03455
239205.57882,16.0,0.13007,1.84885,0.13645,1.85388,-4.22086
239216.26882,16.0,0.10309,1.86117,0.14834,1.86707,-4.55692
239229.78282,16.0,0.08153,1.87504,0.16438,1.88223,-5.0103
239246.88083,16.0,0.06443,1.89423,0.18658,1.9034,-5.62553
239268.46683,16.0,0.05102,1.92273,0.21078,1.93425,-6.25595
239295.70983,16.0,0.04042,1.95909,0.25194,1.97523,-7.32803
239330.20483,16.0,0.03192,1.99077,0.307,2.0143,-8.76669
239373.75284,16.0,0.02528,2.0167,0.36165,2.04887,-10.16676
239428.81784,16.0,0.01999,2.04853,0.40649,2.08847,-11.22336
254267.24191,17.0,20004.453,0.29531,-0.02353,0.29625,4.55573
254267.38491,17.0,15829.126,0.30207,-0.00136,0.30208,0.25764
254267.52591,17.0,12516.703,0.31209,0.01656,0.31253,-3.03674
254267.66791,17.0,9909.4424,0.32069,0.03163,0.32225,-5.63347
254267.83191,17.0,7835.48,0.32957,0.04654,0.33284,-8.03825
254268.03291,17.0,6217.2461,0.34175,0.05912,0.34682,-9.81446
254268.27091,17.0,4905.291,0.35267,0.07083,0.35971,-11.35531
254268.50891,17.0,3881.2737,0.3667,0.08,0.37532,-12.3073
254268.74691,17.0,3070.9827,0.38227,0.09191,0.39317,-13.51923
254268.98591,17.0,2430.7778,0.398,0.10168,0.41078,-14.33139
254269.22391,17.0,1923.1537,0.41294,0.11211,0.42789,-15.18932
254269.46191,17.0,1522.4358,0.43048,0.12089,0.44713,-15.68666
254269.69991,17.0,1203.8446,0.45044,0.131,0.4691,-16.21586
254269.93891,17.0,952.86591,0.46993,0.14006,0.49036,-16.59599
254270.17691,17.0,754.27557,0.49071,0.15046,0.51325,-17.04682
254270.41391,17.0,596.71857,0.51364,0.1598,0.53793,-17.28142
254270.65191,17.0,471.96338,0.5377,0.17204,0.56455,-17.74211
254270.89091,17.0,373.20856,0.56376,0.18154,0.59227,-17.84936
254271.12791,17.0,295.47278,0.58898,0.19296,0.61978,-18.13992
254271.36791,17.0,233.87738,0.62,0.20426,0.65278,-18.23452
254271.60591,17.0,185.05922,0.65132,0.21722,0.68659,-18.44385
254271.84191,17.0,146.35823,0.68335,0.2295,0.72086,-18.56469
254272.07791,17.0,115.77804,0.71883,0.24244,0.75862,-18.6373
254272.31291,17.0,91.6721,0.75739,0.25296,0.79851,-18.46907
254272.55791,17.0,72.51701,0.79718,0.26616,0.84044,-18.46302
254272.78691,17.0,57.36816,0.8393,0.27588,0.88348,-18.19596
254273.02391,17.0,45.3629,0.88171,0.28508,0.92665,-17.9176
254273.25591,17.0,35.93134,0.92402,0.29348,0.96951,-17.62059
254273.50591,17.0,28.40909,0.97139,0.30172,1.01717,-17.25513
254273.72091,17.0,22.48202,1.01395,0.31381,1.0614,-17.19696
254273.98591,17.0,17.79613,1.06058,0.32374,1.10889,-16.97481
254274.23791,17.0,14.06813,1.10944,0.33917,1.16013,-16.99906
254274.45391,17.0,11.1448,1.16412,0.35269,1.21638,-16.85482
254274.72091,17.0,8.81772,1.22557,0.36454,1.27863,-16.56504
254274.89991,17.0,6.97545,1.28232,0.37118,1.33496,-16.14381
254275.11791,17.0,5.5173,1.35748,0.37884,1.40935,-15.5932
254275.38691,17.0,4.36941,1.42056,0.36896,1.46769,-14.5595
254275.72191,17.0,3.45686,1.4991,0.35785,1.54122,-13.42586
254276.14091,17.0,2.73547,1.5601,0.34193,1.59713,-12.36202
254276.66591,17.0,2.16054,1.61696,0.30881,1.64619,-10.81207
254277.32491,17.0,1.70952,1.66864,0.27706,1.69148,-9.42722
254278.15391,17.0,1.35352,1.70674,0.24624,1.72441,-8.20968
254279.19691,17.0,1.07079,1.73591,0.2153,1.74921,-7.07013
254280.50991,17.0,0.84734,1.75958,0.18659,1.76945,-6.05327
254282.16591,17.0,0.67072,1.77896,0.16576,1.78667,-5.32342
254284.25491,17.0,0.53067,1.79487,0.14842,1.801,-4.72715
254286.89091,17.0,0.41976,1.80615,0.13723,1.81135,-4.34481
254290.22291,17.0,0.33183,1.8156,0.13039,1.82028,-4.10781
254294.42792,17.0,0.26261,1.82291,0.12568,1.82723,-3.94392
254299.73692,17.0,0.20791,1.8322,0.12409,1.83639,-3.87468
254306.44092,17.0,0.16452,1.84166,0.1278,1.84609,-3.96951
254314.91692,17.0,0.13007,1.85217,0.13575,1.85713,-4.19195
254325.60792,17.0,0.10309,1.86437,0.14688,1.87015,-4.50449
254339.12092,17.0,0.08153,1.88218,0.16268,1.8892,-4.93982
254356.21892,17.0,0.06443,1.90517,0.18701,1.91433,-5.60617
254377.80592,17.0,0.05102,1.93154,0.22395,1.94448,-6.61351
254405.04793,17.0,0.04042,1.95193,0.26912,1.97039,-7.85012
254439.54393,17.0,0.03192,1.97,0.31052,1.99433,-8.95741
254483.09093,17.0,0.02528,1.99994,0.34706,2.02983,-9.84475
254538.15694,17.0,0.01999,2.04669,0.38767,2.08308,-10.72552
269348.46496,18.0,20004.453,0.29402,-0.02308,0.29493,4.48849
269348.60796,18.0,15829.126,0.30083,-0.00308,0.30084,0.58645
269348.74996,18.0,12516.703,0.31065,0.01556,0.31104,-2.86745
269348.89196,18.0,9909.4424,0.32144,0.03163,0.32299,-5.61905
269349.05596,18.0,7835.48,0.32987,0.04678,0.33317,-8.07145
269349.25696,18.0,6217.2461,0.3428,0.05858,0.34777,-9.69809
269349.49496,18.0,4905.291,0.3548,0.07023,0.36168,-11.1971
269349.73396,18.0,3881.2737,0.36652,0.0811,0.37538,-12.47768
269349.97196,18.0,3070.9827,0.38068,0.09018,0.39121,-13.32767
269350.20996,18.0,2430.7778,0.3973,0.10101,0.40995,-14.26511
269350.44796,18.0,1923.1537,0.41241,0.11172,0.42728,-15.15692
269350.68596,18.0,1522.4358,0.43078,0.12151,0.44759,-15.75158
269350.92396,18.0,1203.8446,0.44942,0.13041,0.46796,-16.18123
269351.16296,18.0,952.86591,0.46961,0.14137,0.49042,-16.75369
269351.40096,18.0,754.27557,0.49035,0.15161,0.51326,-17.18094
269351.63796,18.0,596.71857,0.51299,0.16118,0.53772,-17.44224
269351.87596,18.0,471.96338,0.53906,0.17083,0.56549,-17.58389
269352.11496,18.0,373.20856,0.56302,0.18288,0.59198,-17.99471
269352.35296,18.0,295.47278,0.59084,0.19257,0.62143,-18.05205
269352.59196,18.0,233.87738,0.61909,0.20439,0.65196,-18.27038
269352.82996,18.0,185.05922,0.65141,0.21641,0.68642,-18.37718
269353.06596,18.0,146.35823,0.6838,0.22985,0.7214,-18.57901
269353.30196,18.0,115.77804,0.72053,0.2428,0.76034,-18.62271
269353.53696,18.0,91.6721,0.75652,0.2548,0.79828,-18.61378
269353.78196,18.0,72.51701,0.79661,0.26653,0.84002,-18.49929
269354.01096,18.0,57.36816,0.84043,0.27727,0.88498,-18.2586
269354.24796,18.0,45.3629,0.88053,0.28492,0.92548,-17.93066
269354.47996,18.0,35.93134,0.92564,0.29459,0.97139,-17.65415
269354.72996,18.0,28.40909,0.97021,0.30277,1.01636,-17.3316
269354.94496,18.0,22.48202,1.01566,0.31302,1.0628,-17.1292
269355.20996,18.0,17.79613,1.06056,0.32474,1.10916,-17.02448
269355.46196,18.0,14.06813,1.11186,0.33688,1.16178,-16.85606
269355.67796,18.0,11.1448,1.16555,0.34992,1.21694,-16.71078
269355.94496,18.0,8.81772,1.22307,0.36291,1.27578,-16.52671
269356.12296,18.0,6.97545,1.28889,0.37854,1.34333,-16.3671
269356.34196,18.0,5.5173,1.35931,0.37285,1.40951,-15.33858
269356.61096,18.0,4.36941,1.42334,0.37815,1.47271,-14.87847
269356.94596,18.0,3.45686,1.49593,0.35732,1.53801,-13.43404
269357.36496,18.0,2.73547,1.56732,0.34086,1.60396,-12.26966
269357.88996,18.0,2.16054,1.62178,0.31438,1.65197,-10.9708
269358.54896,18.0,1.70952,1.67032,0.28012,1.69365,-9.52025
269359.37696,18.0,1.35352,1.71009,0.2467,1.72779,-8.20893
269360.41996,18.0,1.07079,1.74119,0.21641,1.75458,-7.08494
269361.73396,18.0,0.84734,1.76388,0.1895,1.77403,-6.13188
269363.38996,18.0,0.67072,1.78271,0.16691,1.79051,-5.34882
269365.47896,18.0,0.53067,1.7973,0.14777,1.80336,-4.7003
269368.11496,18.0,0.41976,1.81101,0.13611,1.81611,-4.29798
269371.44697,18.0,0.33183,1.82226,0.12976,1.82687,-4.07311
269375.65297,18.0,0.26261,1.83026,0.12749,1.8347,-3.98466
269380.96097,18.0,0.20791,1.83723,0.12744,1.84164,-3.96812
269387.66497,18.0,0.16452,1.84566,0.13015,1.85024,-4.03375
269396.14197,18.0,0.13007,1.85661,0.13686,1.86165,-4.21585
269406.83197,18.0,0.10309,1.8687,0.14927,1.87466,-4.56704
269420.34597,18.0,0.08153,1.8826,0.1648,1.8898,-5.00279
269437.44297,18.0,0.06443,1.90224,0.18658,1.91137,-5.60178
269459.02997,18.0,0.05102,1.9312,0.21248,1.94285,-6.27861
269486.27198,18.0,0.04042,1.96619,0.25482,1.98263,-7.3845
269520.76798,18.0,0.03192,1.99621,0.30995,2.02013,-8.8259
269564.31599,18.0,0.02528,2.02069,0.36186,2.05283,-10.15267
269619.38099,18.0,0.01999,2.05509,0.40528,2.09467,-11.15604
284410.55911,19.0,20004.453,0.29607,-0.02217,0.2969,4.28307
284410.70211,19.0,15829.126,0.30309,-0.00273,0.30311,0.51649
284410.84411,19.0,12516.703,0.31057,0.01794,0.31109,-3.30522
284410.98611,19.0,9909.4424,0.32024,0.03078,0.32171,-5.48932
284411.15011,19.0,7835.48,0.33062,0.0465,0.33387,-8.0064
284411.35111,19.0,6217.2461,0.34142,0.05871,0.34643,-9.75679
284411.58911,19.0,4905.291,0.3534,0.06969,0.3602,-11.15574
284411.82811,19.0,3881.2737,0.36557,0.08196,0.37465,-12.6369
284412.06611,19.0,3070.9827,0.38029,0.09195,0.39125,-13.59261
284412.30411,19.0,2430.7778,0.39593,0.1018,0.40881,-14.41921
284412.54211,19.0,1923.1537,0.41193,0.11111,0.42665,-15.09486
284412.78011,19.0,1522.4358,0.43072,0.12064,0.4473,-15.64654
284413.01811,19.0,1203.8446,0.44876,0.1307,0.4674,-16.23792
284413.25711,19.0,952.86591,0.46976,0.14191,0.49072,-16.80876
284413.49511,19.0,754.27557,0.4895,0.1517,0.51247,-17.21863
284413.73211,19.0,596.71857,0.51428,0.15864,0.53819,-17.14406
284413.97011,19.0,471.96338,0.53836,0.17292,0.56545,-17.80691
284414.20911,19.0,373.20856,0.56439,0.18234,0.59311,-17.90382
284414.44611,19.0,295.47278,0.59115,0.19242,0.62168,-18.02971
284414.68611,19.0,233.87738,0.61963,0.20526,0.65275,-18.32769
284414.92411,19.0,185.05922,0.64971,0.21691,0.68496,-18.46184
284415.16011,19.0,146.35823,0.68197,0.22989,0.71967,-18.62899
284415.39611,19.0,115.77804,0.71847,0.24134,0.75792,-18.56762
284415.63111,19.0,91.6721,0.75702,0.25389,0.79847,-18.54059
284415.87611,19.0,72.51701,0.79689,0.26444,0.83962,-18.35777
284416.10511,19.0,57.36816,0.8382,0.27545,0.8823,-18.19131
284416.34211,19.0,45.3629,0.88113,0.28538,0.92619,-17.94597
284416.57411,19.0,35.93134,0.92312,0.29313,0.96854,-17.61656
284416.82411,19.0,28.40909,0.96855,0.30258,1.01471,-17.34899
284417.03911,19.0,22.48202,1.01289,0.31212,1.05989,-17.12676
284417.30411,19.0,17.79613,1.05873,0.3241,1.10723,-17.02053
284417.55611,19.0,14.06813,1.1068,0.33926,1.15763,-17.04136
284417.77211,19.0,11.1448,1.15947,0.35003,1.21115,-16.79841
284418.03911,19.0,8.81772,1.21956,0.36546,1.27315,-16.68169
284418.21811,19.0,6.97545,1.28686,0.36646,1.33803,-15.89552
284418.43611,19.0,5.5173,1.34881,0.37819,1.40083,-15.66298
284418.70511,19.0,4.36941,1.42406,0.3671,1.47061,-14.45536
284419.04011,19.0,3.45686,1.49479,0.36319,1.53828,-13.65655
284419.45911,19.0,2.73547,1.55592,0.33864,1.59235,-12.27871
284419.98411,19.0,2.16054,1.61895,0.30823,1.64803,-10.77936
284420.64311,19.0,1.70952,1.66915,0.27932,1.69236,-9.49995
284421.47211,19.0,1.35352,1.70603,0.24713,1.72384,-8.24225
284422.51511,19.0,1.07079,1.7356,0.21608,1.749,-7.09679
284423.82811,19.0,0.84734,1.75898,0.18948,1.76916,-6.14815
284425.48411,19.0,0.67072,1.77777,0.16616,1.78552,-5.33975
284427.57311,19.0,0.53067,1.79157,0.1492,1.79777,-4.76068
284430.21011,19.0,0.41976,1.80356,0.13546,1.80864,-4.29518
284433.54111,19.0,0.33183,1.81451,0.12592,1.81887,-3.96969
284437.74711,19.0,0.26261,1.82643,0.12224,1.83051,-3.82892
284443.05511,19.0,0.20791,1.8373,0.12519,1.84156,-3.89793
284449.75911,19.0,0.16452,1.84619,0.13313,1.85098,-4.12446
284458.23611,19.0,0.13007,1.85285,0.14334,1.85838,-4.4238
284468.92611,19.0,0.10309,1.86104,0.15439,1.86743,-4.7423
284482.44011,19.0,0.08153,1.87371,0.16871,1.88129,-5.14517
284499.53812,19.0,0.06443,1.89138,0.18998,1.9009,-5.73584
284521.12412,19.0,0.05102,1.91094,0.21645,1.92316,-6.46222
284548.36712,19.0,0.04042,1.93809,0.24379,1.95336,-7.16965
284582.86212,19.0,0.03192,1.98082,0.27928,2.00041,-8.02523
284626.41013,19.0,0.02528,2.03499,0.33138,2.06179,-9.24884
284681.47514,19.0,0.01999,2.08897,0.40279,2.12744,-10.91364
299448.35447,20.0,20004.453,0.29447,-0.02345,0.2954,4.55316
299448.49747,20.0,15829.126,0.30311,-0.00296,0.30312,0.5592
299448.63947,20.0,12516.703,0.31135,0.01644,0.31179,-3.02198
299448.78147,20.0,9909.4424,0.32099,0.03239,0.32262,-5.76241
299448.94547,20.0,7835.48,0.33034,0.04585,0.33351,-7.9022
299449.14647,20.0,6217.2461,0.34135,0.05809,0.34625,-9.65727
299449.38447,20.0,4905.291,0.35248,0.07127,0.35961,-11.43087
299449.62247,20.0,3881.2737,0.36584,0.08213,0.37495,-12.6527
299449.86047,20.0,3070.9827,0.37995,0.09268,0.39108,-13.70781
299450.09847,20.0,2430.7778,0.39535,0.10103,0.40806,-14.33482
299450.33647,20.0,1923.1537,0.41315,0.11121,0.42786,-15.06583
299450.57447,20.0,1522.4358,0.42897,0.12034,0.44553,-15.6702
299450.81247,20.0,1203.8446,0.44799,0.13114,0.46679,-16.31587
299451.05147,20.0,952.86591,0.46874,0.14127,0.48956,-16.7717
299451.28947,20.0,754.27557,0.48906,0.15043,0.51167,-17.09726
299451.52647,20.0,596.71857,0.51339,0.16022,0.53781,-17.33198
299451.76447,20.0,471.96338,0.5367,0.1718,0.56352,-17.74985
299452.00347,20.0,373.20856,0.56197,0.18279,0.59095,-18.01796
299452.24147,20.0,295.47278,0.59105,0.19363,0.62196,-18.13917
299452.48047,20.0,233.87738,0.61843,0.2042,0.65127,-18.2725
299452.71847,20.0,185.05922,0.6499,0.21725,0.68525,-18.48436
299452.95447,20.0,146.35823,0.68277,0.22833,0.71994,-18.49109
299453.19147,20.0,115.77804,0.71896,0.24264,0.7588,-18.64884
299453.42547,20.0,91.6721,0.7564,0.25399,0.79791,-18.5612
299453.67047,20.0,72.51701,0.79617,0.26461,0.83899,-18.38479
299453.89947,20.0,57.36816,0.83769,0.27398,0.88136,-18.11114
299454.13647,20.0,45.3629,0.88138,0.28386,0.92597,-17.85191
299454.36847,20.0,35.93134,0.92308,0.29222,0.96823,-17.56636
299454.61947,20.0,28.40909,0.96691,0.30088,1.01264,-17.28523
299454.83347,20.0,22.48202,1.01195,0.3117,1.05887,-17.11993
299455.09847,20.0,17.79613,1.05657,0.32439,1.10524,-17.06767
299455.35047,20.0,14.06813,1.10587,0.33589,1.15576,-16.89505
299455.56647,20.0,11.1448,1.15919,0.348,1.2103,-16.71041
299455.83447,20.0,8.81772,1.21631,0.36279,1.26926,-16.60848
299456.01247,20.0,6.97545,1.28889,0.37405,1.34207,-16.18346
299456.23047,20.0,5.5173,1.34575,0.37102,1.39596,-15.41331
299456.49947,20.0,4.36941,1.42532,0.37493,1.47381,-14.7377
299456.83447,20.0,3.45686,1.4887,0.36327,1.53239,-13.71315
299457.25347,20.0,2.73547,1.55815,0.33706,1.59419,-12.20599
299457.77847,20.0,2.16054,1.62054,0.3119,1.65028,-10.8944
299458.43747,20.0,1.70952,1.66615,0.28224,1.68988,-9.61441
299459.26647,20.0,1.35352,1.7048,0.24676,1.72257,-8.2359
299460.30947,20.0,1.07079,1.73585,0.21619,1.74926,-7.09916
299461.62347,20.0,0.84734,1.75904,0.18919,1.76918,-6.13873
299463.27847,20.0,0.67072,1.77764,0.16691,1.78546,-5.3641
299465.36747,20.0,0.53067,1.79136,0.14857,1.79751,-4.74124
299468.00447,20.0,0.41976,1.8041,0.13464,1.80911,-4.26802
299471.33547,20.0,0.33183,1.81709,0.12692,1.82151,-3.99538
299475.54147,20.0,0.26261,1.82732,0.1259,1.83166,-3.9415
299480.84947,20.0,0.20791,1.83498,0.12813,1.83944,-3.99439
299487.55447,20.0,0.16452,1.84177,0.13301,1.84656,-4.13063
299496.03047,20.0,0.13007,1.85002,0.13985,1.8553,-4.32312
299506.72048,20.0,0.10309,1.86146,0.15032,1.86752,-4.61678
299520.23448,20.0,0.08153,1.87613,0.16706,1.88356,-5.08861
299537.33248,20.0,0.06443,1.89328,0.18936,1.90273,-5.71161
299558.91848,20.0,0.05102,1.91543,0.21151,1.92707,-6.30145
299586.16148,20.0,0.04042,1.95112,0.24343,1.96625,-7.11162
299620.65649,20.0,0.03192,1.99525,0.29235,2.01656,-8.33595
299664.20449,20.0,0.02528,2.0343,0.35571,2.06517,-9.91816
299719.2695,20.0,0.01999,2.06625,0.41698,2.10791,-11.40942
314452.53366,21.0,20004.453,0.29509,-0.02421,0.29608,4.68993
314452.67666,21.0,15829.126,0.30088,-0.00296,0.3009,0.56363
314452.81866,21.0,12516.703,0.30983,0.01688,0.31029,-3.11872
314452.96066,21.0,9909.4424,0.32031,0.03288,0.322,-5.86004
314453.12466,21.0,7835.48,0.32981,0.04617,0.33303,-7.96876
314453.32566,21.0,6217.2461,0.34217,0.05788,0.34703,-9.60063
314453.56366,21.0,4905.291,0.35192,0.06949,0.35871,-11.17053
314453.80266,21.0,3881.2737,0.36461,0.07971,0.37322,-12.33185
314454.04066,21.0,3070.9827,0.37971,0.09234,0.39078,-13.6683
314454.27866,21.0,2430.7778,0.39473,0.10108,0.40747,-14.36367
314454.51666,21.0,1923.1537,0.41141,0.10959,0.42575,-14.91573
314454.75466,21.0,1522.4358,0.42943,0.12098,0.44615,-15.7342
314454.99266,21.0,1203.8446,0.44741,0.13,0.46591,-16.20135
314455.23166,21.0,952.86591,0.46823,0.14121,0.48906,-16.78276
314455.46966,21.0,754.27557,0.49061,0.15008,0.51305,-17.0091
314455.70666,21.0,596.71857,0.5126,0.15993,0.53697,-17.32788
314455.94466,21.0,471.96338,0.53692,0.17047,0.56333,-17.61417
314456.18366,21.0,373.20856,0.56275,0.1816,0.59132,-17.8849
314456.42166,21.0,295.47278,0.59025,0.19196,0.62068,-18.01558
314456.66066,21.0,233.87738,0.61746,0.20365,0.65018,-18.25345
314456.89866,21.0,185.05922,0.65031,0.21612,0.68528,-18.38297
314457.13466,21.0,146.35823,0.68164,0.22846,0.7189,-18.52903
314457.37166,21.0,115.77804,0.71704,0.24094,0.75644,-18.57326
314457.60566,21.0,91.6721,0.75345,0.25312,0.79483,-18.56977
314457.85066,21.0,72.51701,0.79538,0.26259,0.8376,-18.27035
314458.07866,21.0,57.36816,0.83627,0.27389,0.87998,-18.1347
314458.31566,21.0,45.3629,0.87783,0.28286,0.92228,-17.86058
314458.54766,21.0,35.93134,0.92076,0.29205,0.96597,-17.59838
314458.79866,21.0,28.40909,0.96424,0.30175,1.01036,-17.37691
314459.01266,21.0,22.48202,1.00832,0.31028,1.05498,-17.10419
314459.27766,21.0,17.79613,1.05406,0.32176,1.10207,-16.9754
314459.52966,21.0,14.06813,1.10505,0.33553,1.15487,-16.88986
314459.74566,21.0,11.1448,1.15916,0.34944,1.21069,-16.77569
314460.01366,21.0,8.81772,1.21622,0.36115,1.26871,-16.53863
314460.19166,21.0,6.97545,1.27685,0.37479,1.33072,-16.35849
314460.40966,21.0,5.5173,1.35278,0.37484,1.40375,-15.48725
314460.67866,21.0,4.36941,1.41499,0.37434,1.46367,-14.81829
314461.01366,21.0,3.45686,1.49015,0.35596,1.53208,-13.43487
314461.43266,21.0,2.73547,1.55741,0.34151,1.59441,-12.36828
314461.95766,21.0,2.16054,1.6127,0.31302,1.64279,-10.98433
314462.61666,21.0,1.70952,1.66229,0.27818,1.6854,-9.50028
314463.44566,21.0,1.35352,1.70267,0.24628,1.72039,-8.23038
314464.48866,21.0,1.07079,1.73183,0.21675,1.74534,-7.13369
314465.80266,21.0,0.84734,1.75499,0.18859,1.7651,-6.13357
314467.45766,21.0,0.67072,1.77348,0.16624,1.78126,-5.35507
314469.54666,21.0,0.53067,1.78942,0.14814,1.79554,-4.73257
314472.18366,21.0,0.41976,1.80261,0.13675,1.80779,-4.33816
314475.51466,21.0,0.33183,1.81252,0.13008,1.81718,-4.10502
314479.72066,21.0,0.26261,1.82009,0.12711,1.82452,-3.99478
314485.02866,21.0,0.20791,1.82732,0.12654,1.8317,-3.96124
314491.73366,21.0,0.16452,1.83627,0.12937,1.84083,-4.02989
314500.20966,21.0,0.13007,1.84736,0.13663,1.85241,-4.22981
314510.89966,21.0,0.10309,1.85883,0.14898,1.86479,-4.58233
314524.41366,21.0,0.08153,1.87389,0.16421,1.88108,-5.00816
314541.51167,21.0,0.06443,1.89424,0.18668,1.90342,-5.62839
314563.09767,21.0,0.05102,1.92469,0.21604,1.93678,-6.40457
314590.34067,21.0,0.04042,1.95513,0.26139,1.97253,-7.61496
314624.83567,21.0,0.03192,1.9795,0.31382,2.00422,-9.00836
314668.38368,21.0,0.02528,2.00322,0.35918,2.03516,-10.16518
314723.44868,21.0,0.01999,2.04252,0.39905,2.08114,-11.05462
329455.85984,22.0,20004.453,0.29537,-0.02373,0.29632,4.59252
329456.00284,22.0,15829.126,0.30299,-0.00249,0.303,0.47049
329456.14484,22.0,12516.703,0.31176,0.01467,0.3121,-2.69423
329456.28684,22.0,9909.4424,0.32086,0.03106,0.32236,-5.52954
329456.45084,22.0,7835.48,0.33102,0.04558,0.33414,-7.8401
329456.65184,22.0,6217.2461,0.34164,0.05766,0.34647,-9.57956
329456.88984,22.0,4905.291,0.35178,0.0692,0.35852,-11.12858
329457.12784,22.0,3881.2737,0.36595,0.08044,0.37469,-12.39666
329457.36584,22.0,3070.9827,0.3805,0.09152,0.39135,-13.52463
329457.60484,22.0,2430.7778,0.39525,0.10096,0.40794,-14.32916
329457.84284,22.0,1923.1537,0.41206,0.11047,0.42661,-15.00759
329458.08084,22.0,1522.4358,0.43049,0.12035,0.44699,-15.6193
329458.31884,22.0,1203.8446,0.4491,0.12963,0.46743,-16.10035
329458.55684,22.0,952.86591,0.46895,0.14115,0.48973,-16.75121
329458.79584,22.0,754.27557,0.48922,0.14968,0.5116,-17.01246
329459.03284,22.0,596.71857,0.51187,0.15996,0.53628,-17.35434
329459.27084,22.0,471.96338,0.5373,0.17043,0.56369,-17.59915
329459.50984,22.0,373.20856,0.56268,0.18089,0.59104,-17.82151
329459.74684,22.0,295.47278,0.58969,0.19225,0.62024,-18.0572
329459.98684,22.0,233.87738,0.61786,0.20431,0.65076,-18.2978
329460.22485,22.0,185.05922,0.6488,0.21475,0.68342,-18.31456
329460.46085,22.0,146.35823,0.68171,0.22733,0.71862,-18.44196
329460.69685,22.0,115.77804,0.71591,0.24002,0.75508,-18.53476
329460.93185,22.0,91.6721,0.75541,0.25167,0.79623,-18.42605
329461.17685,22.0,72.51701,0.79271,0.26117,0.83462,-18.23527
329461.40585,22.0,57.36816,0.83616,0.27423,0.87998,-18.15739
329461.64285,22.0,45.3629,0.87811,0.28169,0.92218,-17.7857
329461.87485,22.0,35.93134,0.92084,0.29164,0.96592,-17.57335
329462.12485,22.0,28.40909,0.96321,0.29917,1.0086,-17.25441
329462.33985,22.0,22.48202,1.00751,0.31079,1.05436,-17.14339
329462.60485,22.0,17.79613,1.05374,0.32276,1.10207,-17.02983
329462.85685,22.0,14.06813,1.10149,0.33473,1.15123,-16.9035
329463.07285,22.0,11.1448,1.1539,0.34927,1.2056,-16.84014
329463.33985,22.0,8.81772,1.21201,0.36432,1.26559,-16.73028
329463.51785,22.0,6.97545,1.28185,0.36907,1.33392,-16.06232
329463.73685,22.0,5.5173,1.34031,0.37476,1.39172,-15.62148
329464.00585,22.0,4.36941,1.41984,0.36938,1.4671,-14.58271
329464.34085,22.0,3.45686,1.48601,0.36387,1.52991,-13.75877
329464.75985,22.0,2.73547,1.55089,0.33789,1.58728,-12.2908
329465.28485,22.0,2.16054,1.6146,0.31031,1.64415,-10.8791
329465.94385,22.0,1.70952,1.66093,0.27981,1.68434,-9.5627
329466.77185,22.0,1.35352,1.69837,0.24681,1.71621,-8.26853
329467.81485,22.0,1.07079,1.73046,0.21439,1.74369,-7.06241
329469.12885,22.0,0.84734,1.75503,0.18824,1.7651,-6.12193
329470.78485,22.0,0.67072,1.7738,0.16717,1.78166,-5.38386
329472.87285,22.0,0.53067,1.78688,0.15114,1.79326,-4.83462
329475.50985,22.0,0.41976,1.79714,0.13787,1.80242,-4.38679
329478.84085,22.0,0.33183,1.80713,0.12867,1.81171,-4.07266
329483.04685,22.0,0.26261,1.81653,0.12376,1.82074,-3.89765
329488.35485,22.0,0.20791,1.82585,0.12348,1.83002,-3.86885
329495.05985,22.0,0.16452,1.83537,0.12706,1.83976,-3.96026
329503.53585,22.0,0.13007,1.84771,0.13429,1.85258,-4.157
329514.22585,22.0,0.10309,1.86391,0.14716,1.86971,-4.51422
329527.73985,22.0,0.08153,1.88233,0.16983,1.88998,-5.15541
329544.83785,22.0,0.06443,1.90038,0.20119,1.911,-6.04341
329566.42486,22.0,0.05102,1.91218,0.23465,1.92652,-6.99586
329593.66686,22.0,0.04042,1.92872,0.26469,1.94679,-7.81439
329628.16186,22.0,0.03192,1.9578,0.29626,1.98009,-8.60495
329671.70987,22.0,0.02528,1.99803,0.33644,2.02616,-9.5582
329726.77487,22.0,0.01999,2.04395,0.38108,2.07918,-10.56109
344449.79984,23.0,20004.453,0.29547,-0.02203,0.29629,4.26357
344449.94184,23.0,15829.126,0.30341,-0.00188,0.30342,0.35583
344450.08384,23.0,12516.703,0.31174,0.01553,0.31213,-2.8523
344450.22584,23.0,9909.4424,0.32269,0.03285,0.32435,-5.81221
344450.38984,23.0,7835.48,0.32975,0.04454,0.33275,-7.69271
344450.59084,23.0,6217.2461,0.34238,0.05729,0.34714,-9.49857
344450.82884,23.0,4905.291,0.35353,0.06996,0.36039,-11.19309
344451.06784,23.0,3881.2737,0.36753,0.07957,0.37605,-12.21608
344451.30584,23.0,3070.9827,0.38128,0.09103,0.39199,-13.42852
344451.54384,23.0,2430.7778,0.39562,0.10085,0.40827,-14.30161
344451.78184,23.0,1923.1537,0.41214,0.11194,0.42707,-15.19566
344452.01984,23.0,1522.4358,0.42978,0.1206,0.44639,-15.67461
344452.25784,23.0,1203.8446,0.4484,0.13091,0.46712,-16.27539
344452.49684,23.0,952.86591,0.46917,0.14033,0.48971,-16.65245
344452.73484,23.0,754.27557,0.48946,0.15009,0.51195,-17.04817
344452.97184,23.0,596.71857,0.51272,0.16039,0.53722,-17.37072
344453.20984,23.0,471.96338,0.53611,0.16931,0.56221,-17.52694
344453.44884,23.0,373.20856,0.56254,0.18065,0.59084,-17.80317
344453.68684,23.0,295.47278,0.58836,0.19153,0.61875,-18.0318
344453.92584,23.0,233.87738,0.61705,0.20291,0.64956,-18.20268
344454.16384,23.0,185.05922,0.648,0.21455,0.6826,-18.31975
344454.39984,23.0,146.35823,0.68051,0.22777,0.71762,-18.5056
344454.63684,23.0,115.77804,0.71565,0.24034,0.75493,-18.56376
344454.87084,23.0,91.6721,0.75409,0.25199,0.79508,-18.47801
344455.11584,23.0,72.51701,0.79259,0.26211,0.8348,-18.29889
344455.34484,23.0,57.36816,0.83567,0.27371,0.87935,-18.1352
344455.58184,23.0,45.3629,0.87694,0.28184,0.92111,-17.8168
344455.81384,23.0,35.93134,0.91929,0.29065,0.96414,-17.54537
344456.06484,23.0,28.40909,0.96254,0.29967,1.00811,-17.29323
344456.27884,23.0,22.48202,1.00683,0.31103,1.05378,-17.16673
344456.54384,23.0,17.79613,1.05316,0.32279,1.10152,-17.04011
