Repository: SebaVillagra00/ICM2985-SOH-IPRE

## Data University of Cambridge (EIS Cambridge)
Data publicada en "Identifying degradation patterns of lithium ion batteries from impedance spectroscopy using machine learning" (Zhang, Tang, Zhang, Wang, Stimming & Lee, 2020) https://www.nature.com/articles/s41467-020-15235-7.

Carpeta contiene:
* Paper de Nature Comunications (IF: 16.6).
* Data frames para IOS.
* Data frames para Windows.

Cada Data frame está contenido en un archivo .txt con las siguientes columnas:
* time/s: tiempo en que se mide la muestra.
* cycle number: ciclo de carga de la batería.
* freq/Hz: frecuencia de la señal de input.
* Re(Z)/Ohm: Parte resistiva de la impedancia.
* Im(Z)/Ohm: Parte reactiva de la impedancia.

File: EIS Cambridge/csvEIS/EIS_state_VIII_25C06.csv (part 2 of 20)
time/s,cycle number,freq/Hz,Re(Z)/Ohm,-Im(Z)/Ohm,|Z|/Ohm,Phase(Z)/deg
179552.26089,12.0,146.35823,0.68281,0.20106,0.7118,-16.40748
179552.49689,12.0,115.77804,0.71351,0.2124,0.74445,-16.57739
179552.73189,12.0,91.6721,0.74854,0.22384,0.78129,-16.64823
179552.97689,12.0,72.51701,0.77432,0.23503,0.8092,-16.88479
179553.20589,12.0,57.36816,0.81005,0.22746,0.84138,-15.68447
179553.44289,12.0,45.3629,0.84122,0.2347,0.87335,-15.58885
179553.67489,12.0,35.93134,0.88319,0.267,0.92267,-16.82075
179553.92489,12.0,28.40909,0.89905,0.26967,0.93863,-16.69659
179554.13989,12.0,22.48202,0.93702,0.29457,0.98223,-17.45161
179554.40489,12.0,17.79613,1.00093,0.32082,1.05109,-17.77183
179554.65689,12.0,14.06813,1.05069,0.28712,1.08921,-15.28413
179554.87289,12.0,11.1448,1.0807,0.36604,1.14101,-18.71141
179555.13989,12.0,8.81772,1.12597,0.30563,1.16671,-15.18648
179555.31889,12.0,6.97545,1.25584,0.32064,1.29613,-14.32291
179555.53689,12.0,5.5173,1.29932,0.4097,1.36238,-17.50125
179555.80589,12.0,4.36941,1.27753,0.39201,1.33632,-17.05851
179556.14089,12.0,3.45686,1.30675,0.28971,1.33848,-12.50032
179556.55989,12.0,2.73547,1.42335,0.18207,1.43495,-7.28932
179557.08489,12.0,2.16054,1.5808,0.16206,1.58909,-5.85338
179557.74389,12.0,1.70952,1.68122,0.23816,1.698,-8.0628
179558.57289,12.0,1.35352,1.66302,0.34724,1.69889,-11.79397
179559.61489,12.0,1.07079,1.53415,0.40046,1.58555,-14.62961
179560.92889,12.0,0.84734,1.36693,0.33854,1.40823,-13.91012
179562.58489,12.0,0.67072,1.26306,0.18837,1.27703,-8.48241
179564.67389,12.0,0.53067,1.27017,-0.02486,1.27041,1.12118
179567.30989,12.0,0.41976,1.413,-0.17689,1.42403,7.13541
179570.64189,12.0,0.33183,1.61767,-0.18512,1.62823,6.52835
179574.84789,12.0,0.26261,1.77109,-0.0477,1.77173,1.54287
179580.15589,12.0,0.20791,1.7919,0.15873,1.79892,-5.06231
179586.85989,12.0,0.16452,1.68294,0.32382,1.71382,-10.89134
179595.33689,12.0,0.13007,1.51924,0.37767,1.56548,-13.96016
179606.02689,12.0,0.10309,1.39585,0.32636,1.43349,-13.15985
179619.5409,12.0,0.08153,1.3569,0.23447,1.37701,-9.80375
179636.6389,12.0,0.06443,1.38878,0.16763,1.39887,-6.88255
179658.2249,12.0,0.05102,1.46631,0.11065,1.47048,-4.3156
179685.4679,12.0,0.04042,1.59063,0.09095,1.59323,-3.2727
179719.96291,12.0,0.03192,1.74466,0.13625,1.74997,-4.46552
179763.51091,12.0,0.02528,1.87423,0.25665,1.89172,-7.79741
179818.57592,12.0,0.01999,1.93692,0.41337,1.98054,-12.04697
194278.70813,13.0,20004.453,0.34808,-0.01315,0.34833,2.16383
194278.85013,13.0,15829.126,0.35061,0.00068,0.35061,-0.11068
194278.99213,13.0,12516.703,0.35882,0.02065,0.35942,-3.29361
194279.25313,13.0,9909.4424,0.36599,0.033,0.36747,-5.15208
194279.41713,13.0,7835.48,0.37497,0.04439,0.37759,-6.75122
194279.61813,13.0,6217.2461,0.38476,0.05655,0.38889,-8.3608
194279.85613,13.0,4905.291,0.3958,0.06514,0.40112,-9.34541
194280.09513,13.0,3881.2737,0.40942,0.07601,0.41641,-10.51811
194280.33313,13.0,3070.9827,0.42073,0.08544,0.42932,-11.47955
194280.57113,13.0,2430.7778,0.43409,0.09095,0.44351,-11.83364
194280.80913,13.0,1923.1537,0.45083,0.10055,0.4619,-12.5734
194281.04713,13.0,1522.4358,0.466,0.10858,0.47848,-13.11567
194281.28513,13.0,1203.8446,0.48315,0.11602,0.49689,-13.50335
194281.52413,13.0,952.86591,0.50094,0.12244,0.51568,-13.7345
194281.76213,13.0,754.27557,0.51972,0.13274,0.53641,-14.32736
194282.00013,13.0,596.71857,0.53636,0.13907,0.5541,-14.53614
194282.23713,13.0,471.96338,0.55895,0.14864,0.57837,-14.89225
194282.47613,13.0,373.20856,0.58252,0.15832,0.60365,-15.20465
194282.71413,13.0,295.47278,0.60184,0.16665,0.62449,-15.4771
194282.95313,13.0,233.87738,0.62683,0.17601,0.65108,-15.68461
194283.19113,13.0,185.05922,0.65289,0.1856,0.67875,-15.86894
194283.42713,13.0,146.35823,0.68513,0.19241,0.71163,-15.68632
194283.66313,13.0,115.77804,0.71471,0.20203,0.74272,-15.78416
194283.89813,13.0,91.6721,0.74219,0.20997,0.77132,-15.79646
194284.14313,13.0,72.51701,0.78119,0.21982,0.81153,-15.71632
194284.37213,13.0,57.36816,0.80995,0.24404,0.84591,-16.76787
194284.60913,13.0,45.3629,0.84557,0.25444,0.88302,-16.74693
194284.84113,13.0,35.93134,0.875,0.24018,0.90736,-15.34909
194285.09113,13.0,28.40909,0.92873,0.26372,0.96545,-15.85229
194285.30613,13.0,22.48202,0.96489,0.26814,1.00146,-15.53051
194285.57113,13.0,17.79613,0.98607,0.27269,1.02308,-15.45822
194285.82313,13.0,14.06813,1.02019,0.3392,1.0751,-18.39147
194286.03913,13.0,11.1448,1.08875,0.29379,1.12769,-15.10091
194286.30613,13.0,8.81772,1.15788,0.38459,1.22008,-18.37392
194286.48413,13.0,6.97545,1.1566,0.36643,1.21325,-17.57921
194286.70313,13.0,5.5173,1.23695,0.29172,1.27088,-13.27
194286.97213,13.0,4.36941,1.39484,0.28501,1.42366,-11.54832
194287.30713,13.0,3.45686,1.47999,0.36579,1.52452,-13.88275
194287.72613,13.0,2.73547,1.45412,0.41272,1.51156,-15.84526
194288.25113,13.0,2.16054,1.38244,0.36179,1.429,-14.66548
194288.91013,13.0,1.70952,1.34808,0.21877,1.36572,-9.21769
194289.73913,13.0,1.35352,1.40921,0.05492,1.41028,-2.23191
194290.78213,13.0,1.07079,1.55622,-0.04012,1.55674,1.47688
194292.09513,13.0,0.84734,1.71886,-0.0112,1.71889,0.37321
194293.75113,13.0,0.67072,1.80592,0.10853,1.80918,-3.4391
194295.84013,13.0,0.53067,1.76964,0.30092,1.79505,-9.65066
194298.47713,13.0,0.41976,1.59351,0.43019,1.65056,-15.10765
194301.80813,13.0,0.33183,1.36105,0.41472,1.42283,-16.94622
194306.01413,13.0,0.26261,1.20209,0.2597,1.22983,-12.19097
194311.32213,13.0,0.20791,1.18632,0.05949,1.18781,-2.87082
194318.02613,13.0,0.16452,1.30046,-0.07902,1.30286,3.477
194326.50313,13.0,0.13007,1.4657,-0.10019,1.46912,3.9104
194337.19313,13.0,0.10309,1.60019,-0.01844,1.6003,0.66034
194350.70713,13.0,0.08153,1.66922,0.10981,1.67283,-3.76376
194367.80513,13.0,0.06443,1.68376,0.22785,1.6991,-7.70645
194389.39114,13.0,0.05102,1.65587,0.3403,1.69048,-11.61325
194416.63414,13.0,0.04042,1.5961,0.40813,1.64746,-14.34353
194451.12914,13.0,0.03192,1.54067,0.41155,1.59469,-14.95579
194494.67715,13.0,0.02528,1.53618,0.36104,1.57803,-13.22588
194549.74215,13.0,0.01999,1.60751,0.30051,1.63536,-10.5886
209001.78736,14.0,20004.453,0.34637,-0.01282,0.34661,2.11968
209001.92936,14.0,15829.126,0.35005,0.00197,0.35005,-0.32259
209002.07136,14.0,12516.703,0.35778,0.02061,0.35837,-3.29655
209002.33236,14.0,9909.4424,0.3663,0.03222,0.36772,-5.02662
209002.49636,14.0,7835.48,0.37644,0.04474,0.37909,-6.77719
209002.69736,14.0,6217.2461,0.38648,0.05694,0.39065,-8.38077
209002.93536,14.0,4905.291,0.39683,0.06678,0.40241,-9.55254
209003.17436,14.0,3881.2737,0.41009,0.07513,0.41692,-10.38215
209003.41236,14.0,3070.9827,0.421,0.08396,0.4293,-11.279
209003.65036,14.0,2430.7778,0.43629,0.09264,0.44602,-11.98741
209003.88836,14.0,1923.1537,0.44977,0.10021,0.4608,-12.56063
209004.12636,14.0,1522.4358,0.46641,0.10756,0.47865,-12.98573
209004.36436,14.0,1203.8446,0.48222,0.11737,0.4963,-13.67939
209004.60336,14.0,952.86591,0.49943,0.12522,0.51489,-14.07526
209004.84136,14.0,754.27557,0.51676,0.13318,0.53364,-14.45229
209005.07836,14.0,596.71857,0.53765,0.14148,0.55596,-14.74231
209005.31636,14.0,471.96338,0.55512,0.15179,0.5755,-15.29298
209005.55536,14.0,373.20856,0.57985,0.16145,0.60191,-15.55873
209005.79236,14.0,295.47278,0.60649,0.16594,0.62879,-15.30183
209006.03236,14.0,233.87738,0.63237,0.17751,0.65681,-15.67999
209006.27036,14.0,185.05922,0.65937,0.18583,0.68506,-15.73962
209006.50636,14.0,146.35823,0.68461,0.20168,0.7137,-16.41473
209006.74236,14.0,115.77804,0.71703,0.21002,0.74715,-16.32515
209006.97736,14.0,91.6721,0.75093,0.21814,0.78198,-16.19807
209007.22236,14.0,72.51701,0.78061,0.23302,0.81465,-16.62092
209007.45136,14.0,57.36816,0.80069,0.2309,0.83332,-16.08649
209007.68836,14.0,45.3629,0.8332,0.24362,0.86809,-16.29844
209007.92036,14.0,35.93134,0.88917,0.25959,0.92629,-16.27486
209008.17036,14.0,28.40909,0.90678,0.28221,0.94968,-17.28733
209008.38536,14.0,22.48202,0.95412,0.30207,1.0008,-17.56739
209008.65036,14.0,17.79613,1.01311,0.30374,1.05766,-16.68916
209008.90236,14.0,14.06813,1.02212,0.28887,1.06216,-15.78151
209009.11836,14.0,11.1448,1.11359,0.35387,1.16846,-17.62914
209009.38536,14.0,8.81772,1.09992,0.33532,1.14989,-16.95448
209009.56336,14.0,6.97545,1.20708,0.2978,1.24327,-13.85892
209009.78236,14.0,5.5173,1.33807,0.35748,1.385,-14.95794
209010.05136,14.0,4.36941,1.34195,0.42173,1.40666,-17.44602
209010.38636,14.0,3.45686,1.31397,0.37432,1.36625,-15.90109
209010.80536,14.0,2.73547,1.3386,0.25152,1.36203,-10.64148
209011.33036,14.0,2.16054,1.4533,0.13258,1.45933,-5.21254
209011.98836,14.0,1.70952,1.61001,0.10229,1.61326,-3.63549
209012.81736,14.0,1.35352,1.72223,0.17847,1.73145,-5.91622
209013.86036,14.0,1.07079,1.71876,0.30892,1.7463,-10.18926
209015.17336,14.0,0.84734,1.59131,0.40432,1.64187,-14.25614
209016.82936,14.0,0.67072,1.42308,0.39659,1.47731,-15.57238
209018.91836,14.0,0.53067,1.25305,0.25672,1.27908,-11.57807
209021.55536,14.0,0.41976,1.20746,0.03998,1.20812,-1.89637
209024.88636,14.0,0.33183,1.31596,-0.14499,1.32393,6.28732
209029.09236,14.0,0.26261,1.51252,-0.19952,1.52562,7.51455
209034.40036,14.0,0.20791,1.68492,-0.10723,1.68833,3.64145
209041.10437,14.0,0.16452,1.75388,0.07261,1.75538,-2.37081
209049.58137,14.0,0.13007,1.70441,0.24355,1.72173,-8.13202
209060.27137,14.0,0.10309,1.58691,0.33425,1.62173,-11.89416
209073.78537,14.0,0.08153,1.47788,0.33745,1.51592,-12.86186
209090.88337,14.0,0.06443,1.42794,0.3018,1.45948,-11.93393
209112.46937,14.0,0.05102,1.41969,0.23688,1.43931,-9.4728
209139.71238,14.0,0.04042,1.4713,0.16974,1.48106,-6.58094
209174.20738,14.0,0.03192,1.58851,0.12896,1.59373,-4.64134
209217.75538,14.0,0.02528,1.74936,0.15072,1.75584,-4.92418
209272.82039,14.0,0.01999,1.90249,0.25134,1.91902,-7.52584
223693.67039,15.0,20004.453,0.34578,-0.01467,0.34609,2.42907
223693.81239,15.0,15829.126,0.35028,0.00255,0.35029,-0.41649
223693.95439,15.0,12516.703,0.36041,0.02127,0.36104,-3.37818
223694.21539,15.0,9909.4424,0.36706,0.03423,0.36865,-5.32821
223694.37939,15.0,7835.48,0.37638,0.0449,0.37905,-6.80297
223694.58039,15.0,6217.2461,0.38556,0.05614,0.38963,-8.28367
223694.81839,15.0,4905.291,0.39725,0.06547,0.40261,-9.35924
223695.05739,15.0,3881.2737,0.4095,0.07613,0.41652,-10.53177
223695.29539,15.0,3070.9827,0.42202,0.0839,0.43028,-11.24355
223695.53339,15.0,2430.7778,0.43564,0.0923,0.44531,-11.96263
223695.77139,15.0,1923.1537,0.44856,0.09989,0.45954,-12.55395
223696.00939,15.0,1522.4358,0.46364,0.10747,0.47593,-13.05023
223696.24739,15.0,1203.8446,0.48097,0.11828,0.4953,-13.81564
223696.48639,15.0,952.86591,0.50029,0.12581,0.51587,-14.11528
223696.72439,15.0,754.27557,0.5169,0.13171,0.53342,-14.29519
223696.96139,15.0,596.71857,0.53824,0.14266,0.55683,-14.84436
223697.19939,15.0,471.96338,0.55517,0.15068,0.57525,-15.18534
223697.43839,15.0,373.20856,0.5787,0.16031,0.6005,-15.48358
223697.67539,15.0,295.47278,0.60711,0.16971,0.63039,-15.61807
223697.91539,15.0,233.87738,0.63282,0.17866,0.65756,-15.76548
223698.15339,15.0,185.05922,0.65857,0.1891,0.68518,-16.02055
223698.38939,15.0,146.35823,0.6815,0.20093,0.7105,-16.42729
223698.62539,15.0,115.77804,0.71312,0.21325,0.74432,-16.64879
223698.86039,15.0,91.6721,0.74733,0.22205,0.77962,-16.54793
223699.10539,15.0,72.51701,0.77304,0.23418,0.80774,-16.85313
223699.33439,15.0,57.36816,0.80526,0.22612,0.83641,-15.68458
223699.57139,15.0,45.3629,0.83691,0.23503,0.86929,-15.68646
223699.80339,15.0,35.93134,0.8836,0.26713,0.9231,-16.82126
223700.05339,15.0,28.40909,0.89787,0.27158,0.93804,-16.82914
223700.26839,15.0,22.48202,0.93802,0.29736,0.98403,-17.58916
223700.53339,15.0,17.79613,1.00123,0.31852,1.05067,-17.6475
223700.78539,15.0,14.06813,1.04114,0.2848,1.0794,-15.2989
223701.00139,15.0,11.1448,1.0867,0.36786,1.14727,-18.70142
223701.26839,15.0,8.81772,1.11716,0.31015,1.15942,-15.51604
223701.44639,15.0,6.97545,1.24448,0.31331,1.28332,-14.13118
223701.66539,15.0,5.5173,1.30965,0.40607,1.37116,-17.2266
223701.93439,15.0,4.36941,1.28638,0.40336,1.34814,-17.40933
223702.26939,15.0,3.45686,1.3001,0.30793,1.33607,-13.32508
223702.68839,15.0,2.73547,1.40152,0.19166,1.41457,-7.78687
223703.21339,15.0,2.16054,1.55905,0.1484,1.56609,-5.43754
223703.87239,15.0,1.70952,1.6781,0.20876,1.69103,-7.09136
223704.70139,15.0,1.35352,1.68804,0.32138,1.71836,-10.77935
223705.74439,15.0,1.07079,1.57633,0.39848,1.62591,-14.18661
223707.05739,15.0,0.84734,1.40399,0.36822,1.45147,-14.69598
223708.71339,15.0,0.67072,1.27835,0.24294,1.30122,-10.76014
223710.80239,15.0,0.53067,1.24636,0.0262,1.24663,-1.20418
223713.43939,15.0,0.41976,1.35993,-0.15127,1.36831,6.34734
223716.77039,15.0,0.33183,1.55913,-0.19843,1.5717,7.25312
223720.97639,15.0,0.26261,1.73409,-0.09244,1.73655,3.05135
223726.2844,15.0,0.20791,1.79096,0.10367,1.79396,-3.31273
223732.9884,15.0,0.16452,1.71347,0.28401,1.73685,-9.4113
223741.4654,15.0,0.13007,1.56264,0.36716,1.6052,-13.22256
223752.1554,15.0,0.10309,1.42948,0.3428,1.47001,-13.48535
223765.6694,15.0,0.08153,1.36994,0.26261,1.39488,-10.85166
223782.7674,15.0,0.06443,1.38413,0.1932,1.39755,-7.94631
223804.3534,15.0,0.05102,1.44872,0.12841,1.4544,-5.06528
223831.59641,15.0,0.04042,1.56506,0.09529,1.56795,-3.48419
223866.09141,15.0,0.03192,1.7192,0.12334,1.72362,-4.10342
223909.63941,15.0,0.02528,1.86344,0.23009,1.87759,-7.03895
223964.70442,15.0,0.01999,1.94391,0.3833,1.98134,-11.15433
238361.94822,16.0,20004.453,0.34618,-0.01396,0.34646,2.30897
238362.09022,16.0,15829.126,0.3493,0.00536,0.34934,-0.87881
238362.23222,16.0,12516.703,0.35864,0.02036,0.35922,-3.24946
238362.49322,16.0,9909.4424,0.36628,0.03322,0.36778,-5.18304
238362.65722,16.0,7835.48,0.3761,0.04536,0.37882,-6.87637
238362.85822,16.0,6217.2461,0.38595,0.05667,0.39009,-8.35373
238363.09622,16.0,4905.291,0.39717,0.06299,0.40214,-9.01166
238363.33522,16.0,3881.2737,0.40824,0.07645,0.41533,-10.60629
238363.57322,16.0,3070.9827,0.42194,0.08362,0.43014,-11.20943
238363.81122,16.0,2430.7778,0.43537,0.09277,0.44514,-12.02847
238364.04922,16.0,1923.1537,0.4498,0.09988,0.46076,-12.52
238364.28722,16.0,1522.4358,0.46591,0.10796,0.47825,-13.04694
238364.52522,16.0,1203.8446,0.47967,0.11508,0.49328,-13.491
238364.76422,16.0,952.86591,0.49856,0.12369,0.51368,-13.93342
238365.00222,16.0,754.27557,0.51705,0.13209,0.53365,-14.33115
238365.23922,16.0,596.71857,0.53412,0.1406,0.55232,-14.74796
238365.47722,16.0,471.96338,0.5547,0.14592,0.57358,-14.73832
238365.71622,16.0,373.20856,0.57981,0.15673,0.60062,-15.12604
238365.95422,16.0,295.47278,0.60213,0.16938,0.6255,-15.71116
238366.19322,16.0,233.87738,0.62606,0.17753,0.65074,-15.83202
238366.43122,16.0,185.05922,0.65124,0.1876,0.67773,-16.06988
238366.66722,16.0,146.35823,0.68026,0.19308,0.70714,-15.84591
238366.90422,16.0,115.77804,0.70992,0.20204,0.73811,-15.8862
238367.13822,16.0,91.6721,0.73799,0.21462,0.76856,-16.21531
238367.38322,16.0,72.51701,0.77301,0.21723,0.80295,-15.69668
238367.61222,16.0,57.36816,0.81542,0.23938,0.84983,-16.36067
238367.84922,16.0,45.3629,0.85301,0.24738,0.88816,-16.17257
238368.08122,16.0,35.93134,0.86429,0.2472,0.89894,-15.96145
238368.33222,16.0,28.40909,0.92076,0.25332,0.95497,-15.38303
238368.54622,16.0,22.48202,0.95,0.26037,0.98503,-15.32716
238368.81122,16.0,17.79613,0.96664,0.28556,1.00793,-16.45789
238369.06322,16.0,14.06813,1.04523,0.34085,1.09941,-18.06123
238369.27922,16.0,11.1448,1.0615,0.30461,1.10435,-16.0113
238369.54722,16.0,8.81772,1.18495,0.35482,1.23693,-16.66989
238369.72522,16.0,6.97545,1.18879,0.40411,1.2556,-18.77477
238369.94322,16.0,5.5173,1.20757,0.3391,1.25428,-15.68549
238370.21222,16.0,4.36941,1.32568,0.26243,1.35141,-11.19752
238370.54722,16.0,3.45686,1.48078,0.2774,1.50654,-10.61053
238370.96622,16.0,2.73547,1.54492,0.36115,1.58657,-13.15748
238371.49122,16.0,2.16054,1.49883,0.40723,1.55317,-15.2002
238372.15022,16.0,1.70952,1.39972,0.35623,1.44434,-14.27856
238372.97922,16.0,1.35352,1.33921,0.20806,1.35528,-8.83086
238374.02222,16.0,1.07079,1.37738,0.02902,1.37768,-1.20709
238375.33522,16.0,0.84734,1.51749,-0.08854,1.52007,3.33929
238376.99122,16.0,0.67072,1.67158,-0.09449,1.67425,3.23521
238379.08022,16.0,0.53067,1.80684,0.03659,1.80721,-1.16016
238381.71622,16.0,0.41976,1.80474,0.24334,1.82107,-7.67898
238385.04822,16.0,0.33183,1.65267,0.40728,1.70211,-13.84389
238389.25422,16.0,0.26261,1.42978,0.43312,1.49394,-16.85322
238394.56222,16.0,0.20791,1.25471,0.31662,1.29404,-14.16256
238401.26622,16.0,0.16452,1.211,0.1407,1.21915,-6.62708
238409.74222,16.0,0.13007,1.2905,0.00514,1.29051,-0.22834
238420.43322,16.0,0.10309,1.42869,-0.03623,1.42915,1.45265
238433.94623,16.0,0.08153,1.56242,0.00674,1.56244,-0.24714
238451.04423,16.0,0.06443,1.65435,0.09282,1.65695,-3.21113
238472.63123,16.0,0.05102,1.72612,0.21702,1.73971,-7.16615
238499.87323,16.0,0.04042,1.73965,0.35366,1.77524,-11.49126
238534.36924,16.0,0.03192,1.69524,0.45583,1.75546,-15.05012
238577.91624,16.0,0.02528,1.63781,0.48419,1.70788,-16.46935
238632.98125,16.0,0.01999,1.62351,0.44813,1.68422,-15.43085
253034.84325,17.0,20004.453,0.34513,-0.01459,0.34543,2.42057
253034.98525,17.0,15829.126,0.34972,0.00267,0.34973,-0.43708
253035.12725,17.0,12516.703,0.35722,0.02014,0.35778,-3.22722
253035.38825,17.0,9909.4424,0.36671,0.03378,0.36826,-5.26267
253035.55225,17.0,7835.48,0.37532,0.04594,0.37812,-6.97799
253035.75325,17.0,6217.2461,0.38469,0.05578,0.38872,-8.24981
253035.99125,17.0,4905.291,0.39676,0.06421,0.40192,-9.19282
253036.23025,17.0,3881.2737,0.40814,0.07559,0.41508,-10.49318
253036.46825,17.0,3070.9827,0.42169,0.08273,0.42973,-11.09964
253036.70625,17.0,2430.7778,0.43333,0.09229,0.44305,-12.02302
253036.94425,17.0,1923.1537,0.4492,0.09955,0.4601,-12.4956
253037.18225,17.0,1522.4358,0.46356,0.10798,0.47597,-13.11194
253037.42025,17.0,1203.8446,0.47983,0.11377,0.49314,-13.33838
253037.65925,17.0,952.86591,0.49676,0.1237,0.51193,-13.98335
253037.89725,17.0,754.27557,0.51735,0.13108,0.5337,-14.2182
253038.13425,17.0,596.71857,0.53379,0.1394,0.55169,-14.6359
253038.37225,17.0,471.96338,0.55465,0.14516,0.57334,-14.66615
253038.61125,17.0,373.20856,0.57931,0.15573,0.59988,-15.04664
253038.84925,17.0,295.47278,0.59878,0.16536,0.62119,-15.43821
253039.08825,17.0,233.87738,0.62231,0.17498,0.64644,-15.7046
253039.32625,17.0,185.05922,0.64894,0.18685,0.6753,-16.06323
253039.56225,17.0,146.35823,0.67785,0.19098,0.70424,-15.73495
253039.79925,17.0,115.77804,0.70661,0.19989,0.73434,-15.79585
253040.03325,17.0,91.6721,0.7339,0.2113,0.76371,-16.06174
253040.27825,17.0,72.51701,0.7723,0.21639,0.80204,-15.65254
253040.50725,17.0,57.36816,0.81108,0.23897,0.84555,-16.41636
253040.74425,17.0,45.3629,0.84843,0.24828,0.88402,-16.31146
253040.97625,17.0,35.93134,0.8599,0.24328,0.89365,-15.79734
253041.22725,17.0,28.40909,0.91739,0.25114,0.95115,-15.31013
253041.44125,17.0,22.48202,0.9473,0.25815,0.98184,-15.2436
253041.70625,17.0,17.79613,0.96483,0.27889,1.00433,-16.12216
253041.95825,17.0,14.06813,1.03491,0.34201,1.08996,-18.28734
253042.17425,17.0,11.1448,1.06104,0.29978,1.10258,-15.77702
253042.44225,17.0,8.81772,1.17366,0.36318,1.22857,-17.19425
253042.62025,17.0,6.97545,1.17019,0.39634,1.23548,-18.71105
253042.83825,17.0,5.5173,1.20172,0.32374,1.24456,-15.07731
253043.10725,17.0,4.36941,1.3327,0.25885,1.3576,-10.99167
253043.44225,17.0,3.45686,1.47976,0.29553,1.50898,-11.29427
253043.86125,17.0,2.73547,1.52118,0.37772,1.56737,-13.94492
253044.38625,17.0,2.16054,1.46155,0.40524,1.51669,-15.4971
253045.04525,17.0,1.70952,1.36892,0.32932,1.40798,-13.52657
253045.87425,17.0,1.35352,1.33269,0.16864,1.34332,-7.21207
253046.91725,17.0,1.07079,1.40157,-0.00052,1.40157,0.02146
253048.23125,17.0,0.84734,1.5571,-0.08925,1.55966,3.28035
253049.88625,17.0,0.67072,1.71006,-0.06095,1.71115,2.04143
253051.97525,17.0,0.53067,1.81173,0.09896,1.81443,-3.12659
253054.61225,17.0,0.41976,1.76483,0.30179,1.79045,-9.70397
253057.94325,17.0,0.33183,1.58524,0.43217,1.64309,-15.24957
253062.14925,17.0,0.26261,1.35982,0.41605,1.42204,-17.01208
253067.45725,17.0,0.20791,1.21094,0.26919,1.2405,-12.53289
253074.16125,17.0,0.16452,1.20217,0.08738,1.20534,-4.15713
253082.63825,17.0,0.13007,1.30937,-0.031,1.30973,1.35618
253093.32825,17.0,0.10309,1.45619,-0.04643,1.45693,1.82617
253106.84225,17.0,0.08153,1.583,0.01965,1.58313,-0.71107
253123.94026,17.0,0.06443,1.66077,0.11811,1.66497,-4.06781
253145.52626,17.0,0.05102,1.70935,0.24927,1.72743,-8.29684
253172.76926,17.0,0.04042,1.69969,0.37596,1.74077,-12.47254
253207.26526,17.0,0.03192,1.64558,0.4565,1.70772,-15.50446
253250.81227,17.0,0.02528,1.59265,0.4629,1.65855,-16.20627
253305.87727,17.0,0.01999,1.59325,0.41582,1.64662,-14.62742
267709.22229,18.0,20004.453,0.35068,-0.01383,0.35095,2.25859
267709.36429,18.0,15829.126,0.35294,0.00204,0.35295,-0.3304
267709.50629,18.0,12516.703,0.36231,0.0206,0.36289,-3.25391
267709.76729,18.0,9909.4424,0.37076,0.03272,0.3722,-5.04304
267709.93129,18.0,7835.48,0.37852,0.04562,0.38126,-6.87219
267710.13229,18.0,6217.2461,0.38912,0.05411,0.39286,-7.91656
267710.37029,18.0,4905.291,0.39885,0.06585,0.40425,-9.37435
267710.60929,18.0,3881.2737,0.41216,0.07437,0.41882,-10.22871
267710.84729,18.0,3070.9827,0.42178,0.08223,0.42972,-11.03264
267711.08529,18.0,2430.7778,0.43868,0.09261,0.44835,-11.92106
267711.32329,18.0,1923.1537,0.4508,0.0988,0.4615,-12.36146
267711.56129,18.0,1522.4358,0.46769,0.10594,0.47953,-12.76355
267711.79929,18.0,1203.8446,0.48286,0.11845,0.49718,-13.78328
267712.03829,18.0,952.86591,0.5,0.12433,0.51522,-13.9638
267712.27629,18.0,754.27557,0.51903,0.12894,0.53481,-13.95125
267712.51329,18.0,596.71857,0.53759,0.14245,0.55614,-14.84072
267712.75129,18.0,471.96338,0.5548,0.14858,0.57435,-14.99253
267712.99029,18.0,373.20856,0.58012,0.15852,0.60139,-15.28317
267713.22829,18.0,295.47278,0.60794,0.17007,0.63128,-15.62832
267713.46729,18.0,233.87738,0.63165,0.18065,0.65698,-15.96064
267713.70529,18.0,185.05922,0.6582,0.18948,0.68493,-16.05984
267713.94129,18.0,146.35823,0.68161,0.19853,0.70994,-16.23869
267714.17829,18.0,115.77804,0.70998,0.21014,0.74042,-16.48754
267714.41229,18.0,91.6721,0.74458,0.22359,0.77743,-16.71454
267714.65729,18.0,72.51701,0.76864,0.22813,0.80178,-16.53073
267714.88629,18.0,57.36816,0.81448,0.22588,0.84522,-15.49993
267715.12329,18.0,45.3629,0.84539,0.23252,0.87678,-15.37841
267715.35529,18.0,35.93134,0.87405,0.26743,0.91404,-17.01219
267715.60529,18.0,28.40909,0.89871,0.2593,0.93537,-16.09428
267715.82029,18.0,22.48202,0.92904,0.28398,0.97148,-16.99671
267716.08529,18.0,17.79613,0.98322,0.32096,1.03428,-18.07877
267716.33729,18.0,14.06813,1.05851,0.298,1.09966,-15.72344
267716.55329,18.0,11.1448,1.06058,0.35611,1.11877,-18.56036
267716.82029,18.0,8.81772,1.14669,0.30225,1.18585,-14.7664
267716.99929,18.0,6.97545,1.26423,0.35559,1.31329,-15.70981
267717.21729,18.0,5.5173,1.26193,0.41764,1.32925,-18.31196
267717.48629,18.0,4.36941,1.25953,0.35828,1.3095,-15.87865
267717.82129,18.0,3.45686,1.33781,0.25122,1.36119,-10.63562
267718.24029,18.0,2.73547,1.49252,0.19212,1.50484,-7.335
267718.76529,18.0,2.16054,1.62596,0.23526,1.64289,-8.23286
267719.42429,18.0,1.70952,1.65588,0.33223,1.68888,-11.34485
267720.25329,18.0,1.35352,1.56839,0.39792,1.61808,-14.23614
267721.29629,18.0,1.07079,1.4185,0.36331,1.46429,-14.36599
267722.60929,18.0,0.84734,1.30272,0.21598,1.3205,-9.41348
267724.26529,18.0,0.67072,1.28591,0.03846,1.28648,-1.7132
267726.35429,18.0,0.53067,1.39868,-0.13475,1.40515,5.5031
267728.99129,18.0,0.41976,1.59452,-0.17986,1.60463,6.4357
267732.32229,18.0,0.33183,1.76614,-0.07216,1.76762,2.33967
267736.52829,18.0,0.26261,1.81754,0.1312,1.82227,-4.12879
267741.83629,18.0,0.20791,1.72379,0.31736,1.75277,-10.4318
267748.5403,18.0,0.16452,1.54524,0.39794,1.59566,-14.44152
267757.0173,18.0,0.13007,1.38814,0.35427,1.43263,-14.31699
267767.7073,18.0,0.10309,1.32214,0.24427,1.34452,-10.4674
267781.2213,18.0,0.08153,1.34885,0.14149,1.35625,-5.9881
267798.3193,18.0,0.06443,1.42723,0.09019,1.43007,-3.61577
267819.9053,18.0,0.05102,1.54751,0.06719,1.54897,-2.48614
267847.14731,18.0,0.04042,1.69255,0.10557,1.69584,-3.56924
267881.64331,18.0,0.03192,1.82352,0.21615,1.83628,-6.75985
267925.19131,18.0,0.02528,1.88974,0.36937,1.9255,-11.05962
267980.25632,18.0,0.01999,1.87904,0.50265,1.94511,-14.97609
282341.44856,19.0,20004.453,0.34955,-0.01445,0.34985,2.36727
282341.59056,19.0,15829.126,0.35372,0.00059,0.35372,-0.09629
282341.73256,19.0,12516.703,0.35899,0.01961,0.35952,-3.12717
282341.99356,19.0,9909.4424,0.36846,0.03433,0.37006,-5.3222
282342.15756,19.0,7835.48,0.37822,0.04435,0.38081,-6.68798
282342.35856,19.0,6217.2461,0.38817,0.05599,0.39219,-8.20749
282342.59656,19.0,4905.291,0.39994,0.06463,0.40513,-9.17969
282342.83556,19.0,3881.2737,0.40919,0.07453,0.41593,-10.32302
282343.07356,19.0,3070.9827,0.42315,0.08438,0.43148,-11.27718
282343.31156,19.0,2430.7778,0.43686,0.09085,0.44621,-11.74808
282343.54956,19.0,1923.1537,0.45247,0.09943,0.46326,-12.39383
282343.78756,19.0,1522.4358,0.46654,0.10785,0.47884,-13.01594
282344.02556,19.0,1203.8446,0.48519,0.11723,0.49915,-13.58331
282344.26456,19.0,952.86591,0.50291,0.12404,0.51798,-13.85512
282344.50256,19.0,754.27557,0.51955,0.13219,0.5361,-14.27444
282344.74056,19.0,596.71857,0.53728,0.13922,0.55502,-14.52661
282344.97756,19.0,471.96338,0.55839,0.14915,0.57796,-14.95501
282345.21656,19.0,373.20856,0.58355,0.15864,0.60473,-15.2081
282345.45456,19.0,295.47278,0.60379,0.16512,0.62596,-15.29502
282345.69356,19.0,233.87738,0.62972,0.1736,0.65321,-15.41205
282345.93156,19.0,185.05922,0.65332,0.18266,0.67838,-15.61995
282346.16756,19.0,146.35823,0.68654,0.19468,0.7136,-15.83165
282346.40456,19.0,115.77804,0.71637,0.20223,0.74437,-15.76398
282346.63856,19.0,91.6721,0.74618,0.20905,0.77491,-15.65082
282346.88356,19.0,72.51701,0.78218,0.22258,0.81323,-15.88437
282347.11356,19.0,57.36816,0.80237,0.24026,0.83757,-16.66981
282347.34956,19.0,45.3629,0.83737,0.25149,0.87432,-16.71666
282347.58156,19.0,35.93134,0.88382,0.2437,0.9168,-15.4156
282347.83256,19.0,28.40909,0.92321,0.27517,0.96334,-16.59737
282348.04656,19.0,22.48202,0.96739,0.28081,1.00733,-16.18689
282348.31156,19.0,17.79613,0.99995,0.27585,1.0373,-15.42233
282348.56356,19.0,14.06813,1.00304,0.32062,1.05303,-17.72619
282348.77956,19.0,11.1448,1.11183,0.30899,1.15396,-15.53147
282349.04756,19.0,8.81772,1.12034,0.38343,1.18414,-18.89302
282349.22556,19.0,6.97545,1.15616,0.3335,1.2033,-16.0907
282349.44356,19.0,5.5173,1.28291,0.2867,1.31456,-12.59719
282349.71256,19.0,4.36941,1.41493,0.35017,1.45762,-13.90027
282350.04756,19.0,3.45686,1.42431,0.4177,1.48429,-16.3444
282350.46656,19.0,2.73547,1.37311,0.39176,1.42791,-15.92385
282350.99156,19.0,2.16054,1.34615,0.26951,1.37286,-11.32124
282351.65056,19.0,1.70952,1.40589,0.11458,1.41055,-4.6592
282352.47956,19.0,1.35352,1.54781,0.01738,1.5479,-0.64332
282353.52156,19.0,1.07079,1.7045,0.03575,1.70487,-1.2014
282354.83556,19.0,0.84734,1.78982,0.16259,1.79719,-5.19064
282356.49156,19.0,0.67072,1.75894,0.30659,1.78546,-9.88766
282358.58056,19.0,0.53067,1.58944,0.42431,1.6451,-14.94676
282361.21656,19.0,0.41976,1.36259,0.40129,1.42045,-16.41009
282364.54856,19.0,0.33183,1.20677,0.24384,1.23116,-11.42327
282368.75356,19.0,0.26261,1.18959,0.03222,1.19003,-1.55171
282374.06156,19.0,0.20791,1.3091,-0.11786,1.31439,5.14466
282380.76656,19.0,0.16452,1.48802,-0.14301,1.49487,5.4896
282389.24256,19.0,0.13007,1.63275,-0.04918,1.63349,1.7254
282399.93356,19.0,0.10309,1.69202,0.09953,1.69495,-3.3664
282413.44756,19.0,0.08153,1.67473,0.23899,1.69169,-8.12167
282430.54456,19.0,0.06443,1.62663,0.32917,1.6596,-11.43991
282452.13157,19.0,0.05102,1.5512,0.37914,1.59686,-13.73485
282479.37357,19.0,0.04042,1.49297,0.36839,1.53775,-13.86096
282513.86957,19.0,0.03192,1.48664,0.31092,1.5188,-11.81274
282557.41658,19.0,0.02528,1.55599,0.24434,1.57505,-8.92443
282612.48258,19.0,0.01999,1.6937,0.21577,1.70739,-7.26023
296968.09762,20.0,20004.453,0.34943,-0.01348,0.34969,2.20978
296968.23962,20.0,15829.126,0.35278,0.00144,0.35278,-0.23374
296968.38162,20.0,12516.703,0.36232,0.01965,0.36285,-3.10476
296968.64262,20.0,9909.4424,0.36789,0.03168,0.36926,-4.92204
296968.80662,20.0,7835.48,0.37942,0.04412,0.38198,-6.63198
296969.00762,20.0,6217.2461,0.38703,0.05363,0.39073,-7.88976
296969.24562,20.0,4905.291,0.39921,0.06574,0.40459,-9.35105
296969.48462,20.0,3881.2737,0.41104,0.07382,0.41762,-10.18162
296969.72262,20.0,3070.9827,0.42236,0.08274,0.43039,-11.08337
296969.96062,20.0,2430.7778,0.43709,0.09075,0.44641,-11.72906
296970.19862,20.0,1923.1537,0.44966,0.10006,0.46066,-12.54489
296970.43662,20.0,1522.4358,0.46648,0.10709,0.47861,-12.92932
296970.67462,20.0,1203.8446,0.48179,0.11589,0.49553,-13.52518
296970.91362,20.0,952.86591,0.50056,0.12442,0.51579,-13.95916
296971.15162,20.0,754.27557,0.51652,0.13276,0.53331,-14.41442
296971.38862,20.0,596.71857,0.53832,0.13977,0.55617,-14.55474
296971.62662,20.0,471.96338,0.5552,0.1486,0.57474,-14.98456
296971.86562,20.0,373.20856,0.58002,0.15811,0.60119,-15.24816
296972.10362,20.0,295.47278,0.60705,0.16714,0.62964,-15.39398
296972.34262,20.0,233.87738,0.63133,0.1769,0.65564,-15.65277
296972.58062,20.0,185.05922,0.65732,0.18553,0.683,-15.76154
296972.81662,20.0,146.35823,0.68356,0.19961,0.71211,-16.27851
296973.05362,20.0,115.77804,0.71477,0.21115,0.74531,-16.45793
296973.28762,20.0,91.6721,0.7478,0.21932,0.7793,-16.34556
296973.53262,20.0,72.51701,0.77346,0.23325,0.80787,-16.78169
296973.76162,20.0,57.36816,0.80213,0.2274,0.83374,-15.82754
296973.99862,20.0,45.3629,0.83152,0.23537,0.86419,-15.80475
296974.23062,20.0,35.93134,0.88306,0.26371,0.9216,-16.62744
296974.48062,20.0,28.40909,0.89855,0.27566,0.93988,-17.05512
296974.69562,20.0,22.48202,0.94023,0.29948,0.98677,-17.66752
296974.96062,20.0,17.79613,1.00469,0.31241,1.05214,-17.27293
296975.21262,20.0,14.06813,1.02955,0.28454,1.06815,-15.44954
296975.42862,20.0,11.1448,1.09435,0.36712,1.15428,-18.54507
296975.69562,20.0,8.81772,1.10435,0.31964,1.14968,-16.14233
296975.87462,20.0,6.97545,1.22767,0.3062,1.26528,-14.00481
296976.09262,20.0,5.5173,1.32398,0.3945,1.38151,-16.59237
296976.36162,20.0,4.36941,1.30286,0.41808,1.36829,-17.79134
296976.69662,20.0,3.45686,1.29857,0.33686,1.34155,-14.54248
296977.11562,20.0,2.73547,1.3733,0.21237,1.38962,-8.79079
296977.64063,20.0,2.16054,1.52216,0.13641,1.52826,-5.12111
296978.29963,20.0,1.70952,1.66461,0.16623,1.67289,-5.70274
296979.12863,20.0,1.35352,1.71492,0.27419,1.7367,-9.08399
296980.17163,20.0,1.07079,1.64024,0.38172,1.68408,-13.10089
296981.48463,20.0,0.84734,1.47272,0.40138,1.52644,-15.24515
296983.14063,20.0,0.67072,1.31774,0.31231,1.35424,-13.33354
296985.22963,20.0,0.53067,1.22923,0.10831,1.234,-5.03552
296987.86663,20.0,0.41976,1.29085,-0.09496,1.29434,4.20748
296991.19763,20.0,0.33183,1.47179,-0.19877,1.48515,7.69159
296995.40363,20.0,0.26261,1.66551,-0.14849,1.67212,5.09468
297000.71163,20.0,0.20791,1.77189,0.0192,1.77199,-0.62083
297007.41563,20.0,0.16452,1.74904,0.2116,1.7618,-6.89822
297015.89263,20.0,0.13007,1.62677,0.33625,1.66115,-11.67836
297026.58263,20.0,0.10309,1.48857,0.35598,1.53054,-13.44927
297040.09663,20.0,0.08153,1.40199,0.30237,1.43422,-12.17084
297057.19463,20.0,0.06443,1.38895,0.24092,1.40969,-9.84048
297078.78064,20.0,0.05102,1.4259,0.16769,1.43573,-6.70743
297106.02364,20.0,0.04042,1.52316,0.11499,1.5275,-4.31735
297140.51864,20.0,0.03192,1.66995,0.11406,1.67384,-3.90748
297184.06665,20.0,0.02528,1.82774,0.19105,1.8377,-5.96733
297239.13165,20.0,0.01999,1.93982,0.33239,1.96809,-9.72335
311595.33629,21.0,20004.453,0.34892,-0.01338,0.34917,2.19583
311595.47829,21.0,15829.126,0.35158,0.00192,0.35159,-0.31261
311595.62029,21.0,12516.703,0.36049,0.01944,0.36101,-3.08706
311595.88129,21.0,9909.4424,0.36973,0.0322,0.37113,-4.97709
311596.04529,21.0,7835.48,0.37852,0.04382,0.38104,-6.60296
311596.24629,21.0,6217.2461,0.38754,0.05623,0.39159,-8.25648
311596.48429,21.0,4905.291,0.39853,0.0668,0.40409,-9.51536
311596.72329,21.0,3881.2737,0.4111,0.0752,0.41792,-10.36624
311596.96129,21.0,3070.9827,0.42303,0.08229,0.43096,-11.00774
311597.19929,21.0,2430.7778,0.43626,0.09189,0.44583,-11.89387
311597.43729,21.0,1923.1537,0.45028,0.0994,0.46112,-12.44816
311597.67529,21.0,1522.4358,0.46623,0.10789,0.47855,-13.02948
311597.91329,21.0,1203.8446,0.48052,0.11429,0.49393,-13.37928
311598.15229,21.0,952.86591,0.4986,0.12417,0.51383,-13.98442
311598.39029,21.0,754.27557,0.5175,0.12946,0.53345,-14.04565
311598.62729,21.0,596.71857,0.5355,0.14075,0.55369,-14.72663
311598.86529,21.0,471.96338,0.55606,0.14904,0.57569,-15.00455
311599.10429,21.0,373.20856,0.57862,0.1573,0.59962,-15.20884
311599.34229,21.0,295.47278,0.60437,0.16866,0.62746,-15.59274
311599.58129,21.0,233.87738,0.62796,0.18019,0.6533,-16.01078
311599.81929,21.0,185.05922,0.6562,0.18943,0.683,-16.10254
311600.05529,21.0,146.35823,0.6777,0.19804,0.70604,-16.28967
311600.29129,21.0,115.77804,0.70856,0.21047,0.73916,-16.54376
311600.52629,21.0,91.6721,0.74152,0.21996,0.77346,-16.52223
311600.77129,21.0,72.51701,0.76659,0.22721,0.79955,-16.5094
311601.00029,21.0,57.36816,0.80988,0.22585,0.84078,-15.58226
311601.23729,21.0,45.3629,0.84297,0.23125,0.87411,-15.34074
311601.46929,21.0,35.93134,0.87126,0.26524,0.91074,-16.9318
311601.71929,21.0,28.40909,0.89374,0.25765,0.93014,-16.08124
311601.93429,21.0,22.48202,0.92514,0.28145,0.967,-16.92112
311602.19929,21.0,17.79613,0.97707,0.31927,1.02791,-18.09572
311602.45129,21.0,14.06813,1.05369,0.2971,1.09478,-15.74636
311602.66729,21.0,11.1448,1.05433,0.35531,1.11259,-18.62391
311602.93429,21.0,8.81772,1.14288,0.3037,1.18254,-14.88152
311603.11329,21.0,6.97545,1.25822,0.35581,1.30757,-15.79034
311603.33129,21.0,5.5173,1.25534,0.41812,1.32314,-18.4217
311603.60029,21.0,4.36941,1.25572,0.35933,1.30612,-15.96891
311603.93529,21.0,3.45686,1.33415,0.25252,1.35783,-10.71765
311604.35429,21.0,2.73547,1.48638,0.19261,1.49881,-7.38334
311604.87929,21.0,2.16054,1.62237,0.23497,1.6393,-8.24076
311605.53829,21.0,1.70952,1.65305,0.33206,1.68607,-11.35814
311606.36729,21.0,1.35352,1.56505,0.3994,1.61521,-14.31632
311607.41029,21.0,1.07079,1.41598,0.36518,1.46231,-14.46125
311608.72329,21.0,0.84734,1.29999,0.21838,1.31821,-9.53569
311610.37929,21.0,0.67072,1.28313,0.037,1.28367,-1.65178
311612.46829,21.0,0.53067,1.39372,-0.1333,1.40008,5.46335
311615.10529,21.0,0.41976,1.58982,-0.17916,1.59988,6.42961
311618.43629,21.0,0.33183,1.76287,-0.07022,1.76426,2.28118
311622.6423,21.0,0.26261,1.81352,0.1329,1.81838,-4.19123
311627.9503,21.0,0.20791,1.71848,0.31867,1.74778,-10.50556
311634.6543,21.0,0.16452,1.54164,0.39766,1.5921,-14.46393
311643.1313,21.0,0.13007,1.38359,0.35431,1.42824,-14.36375
311653.8213,21.0,0.10309,1.31763,0.24429,1.34009,-10.50363
311667.3353,21.0,0.08153,1.34382,0.14135,1.35124,-6.00445
311684.4333,21.0,0.06443,1.42086,0.09079,1.42376,-3.65615
311706.0193,21.0,0.05102,1.53987,0.06687,1.54132,-2.48637
311733.26231,21.0,0.04042,1.68501,0.10254,1.68813,-3.48233
311767.75731,21.0,0.03192,1.81828,0.21201,1.8306,-6.65064
311811.30531,21.0,0.02528,1.88585,0.36558,1.92096,-10.971
311866.37032,21.0,0.01999,1.87834,0.4998,1.9437,-14.90037
326196.13878,22.0,20004.453,0.34894,-0.01324,0.3492,2.17346
326196.28078,22.0,15829.126,0.3543,0.00065,0.3543,-0.10467
326196.42278,22.0,12516.703,0.36075,0.01991,0.36129,-3.15851
326196.68378,22.0,9909.4424,0.36914,0.03283,0.3706,-5.08253
326196.84778,22.0,7835.48,0.37838,0.04593,0.38115,-6.92169
326197.04878,22.0,6217.2461,0.38872,0.05454,0.39253,-7.98675
326197.28678,22.0,4905.291,0.3975,0.06454,0.40271,-9.22286
326197.52578,22.0,3881.2737,0.41146,0.07444,0.41814,-10.25515
326197.76378,22.0,3070.9827,0.42376,0.08266,0.43175,-11.03785
326198.00178,22.0,2430.7778,0.43756,0.09197,0.44712,-11.86939
326198.23978,22.0,1923.1537,0.45062,0.09867,0.4613,-12.35041
326198.47778,22.0,1522.4358,0.46733,0.1073,0.4795,-12.93153
326198.71578,22.0,1203.8446,0.48095,0.11539,0.4946,-13.49082
326198.95478,22.0,952.86591,0.49954,0.12318,0.5145,-13.85255
326199.19278,22.0,754.27557,0.51886,0.13057,0.53503,-14.12517
326199.42978,22.0,596.71857,0.53525,0.14033,0.55334,-14.69108
326199.66778,22.0,471.96338,0.55699,0.14692,0.57604,-14.77666
326199.90678,22.0,373.20856,0.57962,0.15435,0.59982,-14.9117
326200.14478,22.0,295.47278,0.60281,0.16885,0.62601,-15.64781
326200.38378,22.0,233.87738,0.62516,0.17764,0.64991,-15.86236
326200.62178,22.0,185.05922,0.65167,0.18912,0.67856,-16.18327
326200.85778,22.0,146.35823,0.67894,0.19318,0.70588,-15.88269
326201.09378,22.0,115.77804,0.70678,0.20441,0.73575,-16.13061
326201.32878,22.0,91.6721,0.73757,0.21815,0.76915,-16.47667
326201.57378,22.0,72.51701,0.76756,0.21986,0.79843,-15.98406
326201.80278,22.0,57.36816,0.817,0.23336,0.84968,-15.9406
326202.03978,22.0,45.3629,0.85102,0.23816,0.88372,-15.63463
326202.27178,22.0,35.93134,0.86159,0.25789,0.89935,-16.66328
326202.52178,22.0,28.40909,0.90673,0.24867,0.94021,-15.33606
326202.73678,22.0,22.48202,0.93181,0.26677,0.96925,-15.97589
326203.00178,22.0,17.79613,0.96222,0.30309,1.00883,-17.48407
326203.25378,22.0,14.06813,1.05729,0.32461,1.106,-17.0675
326203.46978,22.0,11.1448,1.04576,0.32752,1.09584,-17.38996
326203.73678,22.0,8.81772,1.17534,0.32382,1.21913,-15.40354
326203.91578,22.0,6.97545,1.22858,0.4054,1.29374,-18.26138
326204.13378,22.0,5.5173,1.21187,0.38296,1.27093,-17.537
326204.40278,22.0,4.36941,1.27301,0.29448,1.30662,-13.02499
326204.73778,22.0,3.45686,1.42385,0.23703,1.44345,-9.45125
326205.15678,22.0,2.73547,1.56145,0.27716,1.58586,-10.0651
326205.68178,22.0,2.16054,1.59525,0.36474,1.63642,-12.87879
326206.34078,22.0,1.70952,1.51973,0.40671,1.57321,-14.98248
326207.16978,22.0,1.35352,1.39789,0.34482,1.43979,-13.85666
326208.21278,22.0,1.07079,1.32283,0.185,1.3357,-7.96119
326209.52578,22.0,0.84734,1.35923,-0.00348,1.35923,0.14668
326211.18178,22.0,0.67072,1.47637,-0.12137,1.48135,4.69978
326213.27078,22.0,0.53067,1.66827,-0.1287,1.67322,4.4114
326215.90778,22.0,0.41976,1.80867,0.00752,1.80868,-0.23816
326219.23878,22.0,0.33183,1.81369,0.22082,1.82708,-6.94162
326223.44478,22.0,0.26261,1.67289,0.38695,1.71706,-13.02388
326228.75278,22.0,0.20791,1.46507,0.42351,1.52506,-16.12293
326235.45678,22.0,0.16452,1.30207,0.32914,1.34303,-14.18609
326243.93378,22.0,0.13007,1.25654,0.18016,1.26939,-8.15945
326254.62379,22.0,0.10309,1.32014,0.06322,1.32166,-2.74177
326268.13779,22.0,0.08153,1.43741,0.01745,1.43751,-0.69538
326285.23579,22.0,0.06443,1.55593,0.03806,1.55639,-1.40131
326306.82179,22.0,0.05102,1.68515,0.10622,1.68849,-3.60692
326334.06479,22.0,0.04042,1.78264,0.23363,1.79788,-7.4667
326368.5598,22.0,0.03192,1.81141,0.38399,1.85166,-11.96874
326412.1078,22.0,0.02528,1.77398,0.49394,1.84146,-15.55916
326467.17281,22.0,0.01999,1.72168,0.52653,1.80039,-17.00496
340788.28267,23.0,20004.453,0.34938,-0.01336,0.34963,2.18956
340788.42467,23.0,15829.126,0.35249,-0.0001,0.35249,0.01671
340788.56667,23.0,12516.703,0.36088,0.01947,0.36141,-3.08838
340788.82767,23.0,9909.4424,0.36869,0.03275,0.37014,-5.07546
340788.99167,23.0,7835.48,0.37672,0.04463,0.37936,-6.75596
340789.19267,23.0,6217.2461,0.38785,0.05413,0.3916,-7.94496
340789.43067,23.0,4905.291,0.39856,0.06433,0.40372,-9.16876
340789.66967,23.0,3881.2737,0.40976,0.07408,0.4164,-10.24763
340789.90767,23.0,3070.9827,0.4231,0.08185,0.43094,-10.94867
340790.14567,23.0,2430.7778,0.43755,0.09119,0.44696,-11.77245
340790.38367,23.0,1923.1537,0.44895,0.09859,0.45964,-12.38514
340790.62167,23.0,1522.4358,0.46663,0.10562,0.47843,-12.75383
340790.85967,23.0,1203.8446,0.48167,0.1139,0.49496,-13.30463
340791.09867,23.0,952.86591,0.49968,0.12196,0.51435,-13.71625
340791.33667,23.0,754.27557,0.51811,0.12968,0.5341,-14.05245
340791.57367,23.0,596.71857,0.53342,0.13966,0.5514,-14.67137
340791.81167,23.0,471.96338,0.55429,0.1452,0.57299,-14.67884
340792.05067,23.0,373.20856,0.57818,0.15587,0.59882,-15.08725
340792.28867,23.0,295.47278,0.60169,0.16807,0.62472,-15.60632
340792.52767,23.0,233.87738,0.62321,0.17693,0.64784,-15.8495
340792.76567,23.0,185.05922,0.65076,0.18939,0.67776,-16.22678
340793.00167,23.0,146.35823,0.67583,0.1925,0.70271,-15.8986
340793.23867,23.0,115.77804,0.70543,0.20241,0.7339,-16.00996
340793.47267,23.0,91.6721,0.73373,0.21513,0.76462,-16.34098
340793.71767,23.0,72.51701,0.76494,0.21848,0.79553,-15.9402
340793.94667,23.0,57.36816,0.81442,0.23301,0.8471,-15.96623
340794.18367,23.0,45.3629,0.84932,0.2401,0.8826,-15.78524
340794.41567,23.0,35.93134,0.85778,0.25377,0.89453,-16.48056
