Repository: SebaVillagra00/ICM2985-SOH-IPRE

## Data University of Cambridge (EIS Cambridge)
Data publicada en "Identifying degradation patterns of lithium ion batteries from impedance spectroscopy using machine learning" (Zhang, Tang, Zhang, Wang, Stimming & Lee, 2020) https://www.nature.com/articles/s41467-020-15235-7.

Carpeta contiene:
* Paper de Nature Comunications (IF: 16.6).
* Data frames para IOS.
* Data frames para Windows.

Cada Data frame está contenido en un archivo .txt con las siguientes columnas:
* time/s: tiempo en que se mide la muestra.
* cycle number: ciclo de carga de la batería.
* freq/Hz: frecuencia de la señal de input.
* Re(Z)/Ohm: Parte resistiva de la impedancia.
* Im(Z)/Ohm: Parte reactiva de la impedancia.

File: EIS Cambridge/csvEIS/EIS_state_VIII_25C08.csv (part 2 of 8)
time/s,cycle number,freq/Hz,Re(Z)/Ohm,-Im(Z)/Ohm,|Z|/Ohm,Phase(Z)/deg
173706.11089,12.0,185.05922,0.66078,0.18735,0.68682,-15.82933
173706.34789,12.0,146.35823,0.6942,0.20011,0.72247,-16.0801
173706.58389,12.0,115.77804,0.72629,0.20911,0.7558,-16.06179
173706.81789,12.0,91.6721,0.75333,0.21361,0.78303,-15.83118
173707.06389,12.0,72.51701,0.79178,0.23017,0.82456,-16.20895
173707.29289,12.0,57.36816,0.8071,0.24861,0.84452,-17.12007
173707.52989,12.0,45.3629,0.84153,0.26284,0.88162,-17.34522
173707.76189,12.0,35.93134,0.8945,0.24607,0.92773,-15.38143
173708.01189,12.0,28.40909,0.93259,0.28803,0.97605,-17.1636
173708.22689,12.0,22.48202,0.97859,0.29258,1.02139,-16.64559
173708.49189,12.0,17.79613,1.00759,0.28153,1.04618,-15.61111
173708.74389,12.0,14.06813,0.9905,0.33701,1.04627,-18.79034
173708.95989,12.0,11.1448,1.11832,0.32717,1.1652,-16.30715
173709.22689,12.0,8.81772,1.10084,0.43377,1.18321,-21.5061
173709.40489,12.0,6.97545,1.13676,0.38098,1.19891,-18.52845
173709.62389,12.0,5.5173,1.29341,0.34845,1.33953,-15.07776
173709.89289,12.0,4.36941,1.45496,0.46602,1.52777,-17.76001
173710.22789,12.0,3.45686,1.4579,0.58649,1.57144,-21.91414
173710.64689,12.0,2.73547,1.40557,0.5649,1.51484,-21.89539
173711.17189,12.0,2.16054,1.40733,0.42043,1.46879,-16.63331
173711.83089,12.0,1.70952,1.52691,0.2305,1.54421,-8.5846
173712.65889,12.0,1.35352,1.75143,0.11656,1.7553,-3.80763
173713.70189,12.0,1.07079,1.98117,0.15146,1.98695,-4.37172
173715.01589,12.0,0.84734,2.09883,0.31802,2.12279,-8.61596
173716.67189,12.0,0.67072,2.05537,0.4975,2.11472,-13.60656
173718.76089,12.0,0.53067,1.82573,0.62542,1.92988,-18.90948
173721.39689,12.0,0.41976,1.53296,0.5585,1.63153,-20.01815
173724.72889,12.0,0.33183,1.33824,0.3135,1.37447,-13.18473
173728.93389,12.0,0.26261,1.3456,0.01088,1.34564,-0.46328
173734.24189,12.0,0.20791,1.53739,-0.19476,1.54968,7.21986
173740.94689,12.0,0.16452,1.80042,-0.21077,1.81272,6.67716
173749.42289,12.0,0.13007,1.99233,-0.05761,1.99317,1.65635
173760.11289,12.0,0.10309,2.03898,0.15673,2.045,-4.3956
173773.62689,12.0,0.08153,1.9719,0.31692,1.9972,-9.13044
173790.7249,12.0,0.06443,1.88897,0.37482,1.9258,-11.22309
173812.3109,12.0,0.05102,1.83304,0.37114,1.87023,-11.44612
173839.5529,12.0,0.04042,1.83965,0.34697,1.87208,-10.68097
173874.04891,12.0,0.03192,1.8881,0.33251,1.91715,-9.988
173917.59591,12.0,0.02528,1.96671,0.32434,1.99327,-9.36456
173972.66092,12.0,0.01999,2.0844,0.32657,2.10983,-8.90441
187987.84225,13.0,20004.453,0.3484,-0.01107,0.34858,1.81992
187987.98425,13.0,15829.126,0.35179,0.00763,0.35187,-1.24323
187988.12625,13.0,12516.703,0.36394,0.01866,0.36442,-2.9348
187988.26825,13.0,9909.4424,0.36799,0.03344,0.36951,-5.19234
187988.43325,13.0,7835.48,0.37711,0.046,0.3799,-6.95463
187988.63325,13.0,6217.2461,0.39107,0.0556,0.395,-8.09244
187988.87225,13.0,4905.291,0.3991,0.06673,0.40464,-9.49189
187989.33025,13.0,3881.2737,0.41222,0.07575,0.41912,-10.41223
187989.56825,13.0,3070.9827,0.42429,0.08305,0.43234,-11.07467
187989.80625,13.0,2430.7778,0.43794,0.09357,0.44783,-12.06071
187990.04525,13.0,1923.1537,0.45129,0.10162,0.46259,-12.69052
187990.28225,13.0,1522.4358,0.46685,0.10795,0.47917,-13.02004
187990.52125,13.0,1203.8446,0.48335,0.1173,0.49738,-13.64076
187990.75925,13.0,952.86591,0.49862,0.12629,0.51437,-14.21227
187990.99825,13.0,754.27557,0.51894,0.13127,0.53529,-14.19568
187991.23525,13.0,596.71857,0.54094,0.14562,0.5602,-15.06631
187991.47225,13.0,471.96338,0.55794,0.15502,0.57907,-15.52754
187991.71125,13.0,373.20856,0.5796,0.16331,0.60217,-15.73549
187991.94925,13.0,295.47278,0.61023,0.172,0.63401,-15.7413
187992.18825,13.0,233.87738,0.63615,0.18324,0.66201,-16.06909
187992.42625,13.0,185.05922,0.66434,0.19292,0.69179,-16.19328
187992.66225,13.0,146.35823,0.6853,0.20487,0.71527,-16.644
187992.89925,13.0,115.77804,0.71766,0.21758,0.74991,-16.86625
187993.13325,13.0,91.6721,0.75276,0.22799,0.78653,-16.85009
187993.37925,13.0,72.51701,0.77565,0.2389,0.81161,-17.11894
187993.60825,13.0,57.36816,0.81421,0.22565,0.8449,-15.49028
187993.84425,13.0,45.3629,0.84164,0.23312,0.87333,-15.48185
187994.07726,13.0,35.93134,0.88631,0.27672,0.9285,-17.33918
187994.32726,13.0,28.40909,0.89297,0.27647,0.93479,-17.20297
187994.54226,13.0,22.48202,0.93088,0.30706,0.98022,-18.25553
187994.80626,13.0,17.79613,0.99819,0.33687,1.0535,-18.64871
187995.05926,13.0,14.06813,1.04534,0.2938,1.08585,-15.69841
187995.27526,13.0,11.1448,1.06944,0.40162,1.14237,-20.58316
187995.54226,13.0,8.81772,1.10511,0.32923,1.15311,-16.58991
187995.72026,13.0,6.97545,1.25448,0.36514,1.30654,-16.22865
187995.93826,13.0,5.5173,1.29924,0.50804,1.39504,-21.35681
187996.20826,13.0,4.36941,1.26301,0.50938,1.36186,-21.96444
187996.54326,13.0,3.45686,1.30584,0.40907,1.36842,-17.3939
187996.96126,13.0,2.73547,1.47108,0.29664,1.50069,-11.40059
187997.48726,13.0,2.16054,1.7051,0.28712,1.7291,-9.55846
187998.14626,13.0,1.70952,1.86648,0.40051,1.90897,-12.11096
187998.97426,13.0,1.35352,1.87082,0.54482,1.94853,-16.23678
188000.01726,13.0,1.07079,1.72862,0.60983,1.83303,-19.43219
188001.33126,13.0,0.84734,1.52987,0.51844,1.61533,-18.72051
188002.98726,13.0,0.67072,1.4093,0.3166,1.44442,-12.66134
188005.07526,13.0,0.53067,1.4281,0.01936,1.42824,-0.77677
188007.71226,13.0,0.41976,1.62304,-0.19454,1.63466,6.8349
188011.04426,13.0,0.33183,1.90301,-0.22271,1.91599,6.67489
188015.24926,13.0,0.26261,2.12291,-0.0498,2.1235,1.34374
188020.55726,13.0,0.20791,2.16799,0.22855,2.18,-6.01794
188027.26226,13.0,0.16452,2.02338,0.4626,2.07559,-12.87801
188035.73826,13.0,0.13007,1.79002,0.53533,1.86835,-16.6499
188046.42826,13.0,0.10309,1.61301,0.44704,1.67381,-15.49054
188059.94226,13.0,0.08153,1.57541,0.30346,1.60437,-10.90302
188077.04026,13.0,0.06443,1.64846,0.2159,1.66253,-7.46159
188098.62627,13.0,0.05102,1.76329,0.18356,1.77282,-5.94305
188125.86927,13.0,0.04042,1.88141,0.20158,1.89217,-6.11562
188160.36427,13.0,0.03192,2.00411,0.25066,2.01973,-7.12917
188203.91128,13.0,0.02528,2.1243,0.33516,2.15058,-8.9658
188258.97628,13.0,0.01999,2.21749,0.45195,2.26308,-11.51985
202246.22302,14.0,20004.453,0.34878,-0.01253,0.34901,2.05767
202246.36502,14.0,15829.126,0.34946,0.00263,0.34947,-0.43073
202246.50702,14.0,12516.703,0.36131,0.02176,0.36197,-3.44599
202246.64902,14.0,9909.4424,0.36966,0.03207,0.37105,-4.95891
202246.81402,14.0,7835.48,0.3786,0.04384,0.38112,-6.60478
202247.01402,14.0,6217.2461,0.38631,0.05678,0.39046,-8.36113
202247.25302,14.0,4905.291,0.4014,0.06755,0.40704,-9.55298
202247.71102,14.0,3881.2737,0.40707,0.07737,0.41435,-10.76122
202247.94902,14.0,3070.9827,0.42259,0.08673,0.4314,-11.59769
202248.18702,14.0,2430.7778,0.4343,0.09285,0.44411,-12.06751
202248.42602,14.0,1923.1537,0.45092,0.10128,0.46216,-12.65875
202248.66302,14.0,1522.4358,0.4655,0.11103,0.47855,-13.41493
202248.90202,14.0,1203.8446,0.48422,0.11798,0.49838,-13.69295
202249.14002,14.0,952.86591,0.501,0.12593,0.51659,-14.10978
202249.37902,14.0,754.27557,0.5164,0.13551,0.53388,-14.70418
202249.61602,14.0,596.71857,0.53615,0.14153,0.55451,-14.7873
202249.85302,14.0,471.96338,0.56259,0.15331,0.5831,-15.2439
202250.09302,14.0,373.20856,0.58389,0.16303,0.60622,-15.6007
202250.33002,14.0,295.47278,0.60417,0.1667,0.62675,-15.42493
202250.56902,14.0,233.87738,0.63274,0.177,0.65703,-15.62866
202250.80702,14.0,185.05922,0.65948,0.18372,0.68459,-15.56732
202251.04402,14.0,146.35823,0.69163,0.20034,0.72006,-16.15442
202251.28002,14.0,115.77804,0.72314,0.20784,0.75241,-16.03539
202251.51402,14.0,91.6721,0.7519,0.21148,0.78107,-15.70891
202251.76002,14.0,72.51701,0.7889,0.22964,0.82164,-16.2295
202251.98902,14.0,57.36816,0.80087,0.2449,0.83747,-17.00343
202252.22502,14.0,45.3629,0.8363,0.25635,0.87471,-17.04162
202252.45802,14.0,35.93134,0.89278,0.2466,0.92621,-15.4407
202252.70802,14.0,28.40909,0.92704,0.28617,0.97021,-17.15523
202252.92202,14.0,22.48202,0.97225,0.29246,1.01529,-16.74187
202253.18702,14.0,17.79613,1.00737,0.28117,1.04587,-15.59515
202253.44002,14.0,14.06813,0.98763,0.32612,1.04008,-18.27334
202253.65602,14.0,11.1448,1.1162,0.32974,1.16389,-16.45784
202253.92302,14.0,8.81772,1.09086,0.4202,1.169,-21.06657
202254.10102,14.0,6.97545,1.13852,0.36698,1.1962,-17.86553
202254.31902,14.0,5.5173,1.3018,0.34205,1.34599,-14.72186
202254.58902,14.0,4.36941,1.43992,0.47303,1.51563,-18.18595
202254.92402,14.0,3.45686,1.42558,0.57201,1.53606,-21.86293
202255.34202,14.0,2.73547,1.3803,0.52789,1.4778,-20.929
202255.86802,14.0,2.16054,1.39919,0.37619,1.44887,-15.0488
202256.52702,14.0,1.70952,1.53651,0.19957,1.54942,-7.40059
202257.35502,14.0,1.35352,1.76536,0.11524,1.76912,-3.73501
202258.39802,14.0,1.07079,1.97485,0.18046,1.98308,-5.22102
202259.71202,14.0,0.84734,2.05635,0.35818,2.08731,-9.88071
202261.36702,14.0,0.67072,1.9839,0.52119,2.05122,-14.71956
202263.45602,14.0,0.53067,1.73848,0.61284,1.84333,-19.41828
202266.09302,14.0,0.41976,1.46209,0.50726,1.54759,-19.13393
202269.42402,14.0,0.33183,1.30628,0.24078,1.32829,-10.44383
202273.63002,14.0,0.26261,1.35734,-0.04779,1.35818,2.01633
202278.93802,14.0,0.20791,1.57452,-0.21792,1.58953,7.87977
202285.64202,14.0,0.16452,1.83508,-0.19358,1.84526,6.02168
202294.11902,14.0,0.13007,2.00312,-0.01644,2.00318,0.47009
202304.80902,14.0,0.10309,2.01986,0.19929,2.02967,-5.63495
202318.32302,14.0,0.08153,1.93352,0.34547,1.96415,-10.13036
202335.42103,14.0,0.06443,1.84869,0.38406,1.88816,-11.73612
202357.00703,14.0,0.05102,1.79933,0.36382,1.83574,-11.431
202384.24903,14.0,0.04042,1.81632,0.33374,1.84672,-10.41166
202418.74504,14.0,0.03192,1.87574,0.31946,1.90274,-9.66541
202462.29204,14.0,0.02528,1.96331,0.315,1.98842,-9.11498
202517.35705,14.0,0.01999,2.08839,0.3242,2.11341,-8.82423
216489.98358,15.0,20004.453,0.34965,-0.01141,0.34984,1.86834
216490.12558,15.0,15829.126,0.35279,0.00347,0.35281,-0.56423
216490.26758,15.0,12516.703,0.36108,0.02321,0.36182,-3.67734
216490.40958,15.0,9909.4424,0.36879,0.03481,0.37043,-5.39293
216490.57458,15.0,7835.48,0.38153,0.04466,0.38413,-6.67655
216490.77558,15.0,6217.2461,0.38743,0.05538,0.39136,-8.13537
216491.01358,15.0,4905.291,0.40073,0.06835,0.40652,-9.67867
216491.25158,15.0,3881.2737,0.41085,0.07456,0.41756,-10.28556
216491.70958,15.0,3070.9827,0.42336,0.08475,0.43176,-11.32015
216491.94758,15.0,2430.7778,0.43807,0.09353,0.44794,-12.05237
216492.18658,15.0,1923.1537,0.45178,0.10001,0.46271,-12.48206
216492.42358,15.0,1522.4358,0.46812,0.10982,0.48083,-13.20293
216492.66258,15.0,1203.8446,0.48202,0.11636,0.49586,-13.57175
216492.90058,15.0,952.86591,0.49953,0.12465,0.51485,-14.01104
216493.13958,15.0,754.27557,0.52061,0.13187,0.53706,-14.21358
216493.37658,15.0,596.71857,0.53568,0.14235,0.55427,-14.88209
216493.61358,15.0,471.96338,0.55898,0.14986,0.57872,-15.00753
216493.85258,15.0,373.20856,0.58345,0.1576,0.60436,-15.11573
216494.09058,15.0,295.47278,0.60166,0.17096,0.62548,-15.86239
216494.32958,15.0,233.87738,0.62476,0.1791,0.64992,-15.99582
216494.56758,15.0,185.05922,0.65108,0.19181,0.67875,-16.41478
216494.80458,15.0,146.35823,0.68507,0.19264,0.71164,-15.70584
216495.04058,15.0,115.77804,0.71286,0.20309,0.74122,-15.90172
216495.27458,15.0,91.6721,0.73765,0.21411,0.76809,-16.18576
216495.52058,15.0,72.51701,0.77872,0.21537,0.80795,-15.46012
216495.74958,15.0,57.36816,0.82013,0.24547,0.85607,-16.66276
216495.98658,15.0,45.3629,0.858,0.25481,0.89504,-16.54078
216496.21858,15.0,35.93134,0.86341,0.24413,0.89726,-15.78811
216496.46858,15.0,28.40909,0.92861,0.25404,0.96273,-15.30006
216496.68358,15.0,22.48202,0.95154,0.25927,0.98623,-15.24156
216496.94858,15.0,17.79613,0.95841,0.28356,0.99948,-16.48172
216497.20058,15.0,14.06813,1.03477,0.36242,1.09641,-19.30248
216497.41658,15.0,11.1448,1.04934,0.30767,1.09351,-16.3413
216497.68358,15.0,8.81772,1.18146,0.39884,1.24696,-18.65398
216497.86158,15.0,6.97545,1.15271,0.46126,1.24157,-21.809
216498.07958,15.0,5.5173,1.1784,0.38653,1.24017,-18.16013
216498.34958,15.0,4.36941,1.33802,0.32522,1.37698,-13.66131
216498.68458,15.0,3.45686,1.54199,0.39515,1.59181,-14.37337
216499.10258,15.0,2.73547,1.61064,0.53772,1.69803,-18.46174
216499.62758,15.0,2.16054,1.55067,0.59805,1.662,-21.09009
216500.28758,15.0,1.70952,1.45271,0.51218,1.54036,-19.42112
216501.11558,15.0,1.35352,1.42537,0.30598,1.45784,-12.11558
216502.15858,15.0,1.07079,1.53333,0.07459,1.53515,-2.78509
216503.47258,15.0,0.84734,1.75743,-0.05655,1.75834,1.84298
216505.12758,15.0,0.67072,1.97435,-0.03871,1.97473,1.12309
216507.21658,15.0,0.53067,2.13728,0.15839,2.14315,-4.2382
216509.85358,15.0,0.41976,2.10148,0.4259,2.14421,-11.45686
216513.18458,15.0,0.33183,1.86657,0.61503,1.96529,-18.23695
216517.39058,15.0,0.26261,1.55803,0.60671,1.67199,-21.27649
216522.69858,15.0,0.20791,1.3363,0.40873,1.39741,-17.00733
216529.40258,15.0,0.16452,1.30708,0.1382,1.31436,-6.03539
216537.87958,15.0,0.13007,1.45667,-0.05102,1.45757,2.00613
216548.56958,15.0,0.10309,1.67174,-0.08229,1.67376,2.81799
216562.08359,15.0,0.08153,1.84156,0.01524,1.84162,-0.47411
216579.18059,15.0,0.06443,1.91624,0.14723,1.92189,-4.39357
216600.76759,15.0,0.05102,1.94411,0.27264,1.96313,-7.98302
216628.00959,15.0,0.04042,1.94325,0.35973,1.97626,-10.48789
216662.5056,15.0,0.03192,1.94512,0.41414,1.98872,-12.01944
216706.0526,15.0,0.02528,1.96406,0.44036,2.01283,-12.63725
216761.11761,15.0,0.01999,2.00917,0.44778,2.05847,-12.56406
230727.70234,16.0,20004.453,0.35024,-0.01211,0.35045,1.97992
230727.84434,16.0,15829.126,0.35284,0.00937,0.35297,-1.52044
230727.98634,16.0,12516.703,0.36336,0.02288,0.36408,-3.60227
230728.12834,16.0,9909.4424,0.3718,0.03199,0.37317,-4.91796
230728.29334,16.0,7835.48,0.38066,0.04504,0.38331,-6.74804
230728.49334,16.0,6217.2461,0.38814,0.05697,0.3923,-8.34985
230728.73234,16.0,4905.291,0.40162,0.06768,0.40728,-9.56581
230728.97034,16.0,3881.2737,0.40962,0.07432,0.41631,-10.28398
230729.42834,16.0,3070.9827,0.42258,0.08387,0.43082,-11.22532
230729.66634,16.0,2430.7778,0.43789,0.09182,0.44741,-11.8422
230729.90434,16.0,1923.1537,0.45023,0.0999,0.46118,-12.50997
230730.14234,16.0,1522.4358,0.46788,0.10693,0.47995,-12.87283
230730.38034,16.0,1203.8446,0.48132,0.11576,0.49505,-13.52291
230730.61934,16.0,952.86591,0.49896,0.12585,0.51459,-14.15655
230730.85734,16.0,754.27557,0.5192,0.1321,0.53574,-14.27502
230731.09534,16.0,596.71857,0.5351,0.14489,0.55437,-15.15074
230731.33234,16.0,471.96338,0.5564,0.15093,0.5765,-15.1771
230731.57134,16.0,373.20856,0.57866,0.15869,0.60003,-15.33598
230731.80934,16.0,295.47278,0.60395,0.17367,0.62843,-16.04319
230732.04834,16.0,233.87738,0.62866,0.18308,0.65478,-16.23699
230732.28634,16.0,185.05922,0.65828,0.1943,0.68635,-16.44481
230732.52234,16.0,146.35823,0.67895,0.20059,0.70796,-16.45916
230732.75934,16.0,115.77804,0.70784,0.21052,0.73848,-16.5629
230732.99334,16.0,91.6721,0.7395,0.22459,0.77285,-16.89366
230733.23834,16.0,72.51701,0.76696,0.22707,0.79986,-16.49243
230733.46834,16.0,57.36816,0.82035,0.2288,0.85166,-15.58426
230733.70434,16.0,45.3629,0.85225,0.23323,0.88359,-15.30475
230733.93734,16.0,35.93134,0.86349,0.27013,0.90476,-17.37157
230734.18734,16.0,28.40909,0.89883,0.25082,0.93317,-15.59217
230734.40134,16.0,22.48202,0.92039,0.27606,0.9609,-16.69591
230734.66634,16.0,17.79613,0.9628,0.32742,1.01695,-18.78179
230734.91834,16.0,14.06813,1.06353,0.31795,1.11004,-16.64424
230735.13434,16.0,11.1448,1.02752,0.36414,1.09014,-19.51357
230735.40234,16.0,8.81772,1.15419,0.32353,1.19867,-15.65859
230735.58034,16.0,6.97545,1.25434,0.4359,1.32793,-19.163
230735.79834,16.0,5.5173,1.20717,0.48481,1.30088,-21.88078
230736.06734,16.0,4.36941,1.23331,0.40674,1.29865,-18.25232
230736.40234,16.0,3.45686,1.38343,0.31294,1.41838,-12.74626
230736.82134,16.0,2.73547,1.60415,0.32219,1.63619,-11.35653
230737.34634,16.0,2.16054,1.74932,0.44617,1.80533,-14.30839
230738.00534,16.0,1.70952,1.73504,0.5712,1.82665,-18.2223
230738.83434,16.0,1.35352,1.60362,0.58771,1.70792,-20.12726
230739.87734,16.0,1.07079,1.45753,0.45174,1.52593,-17.21986
230741.19034,16.0,0.84734,1.40912,0.20231,1.42356,-8.17009
230742.84634,16.0,0.67072,1.49639,-0.03042,1.49669,1.16449
230744.93534,16.0,0.53067,1.73326,-0.18373,1.74297,6.05093
230747.57234,16.0,0.41976,2.00302,-0.12889,2.00716,3.68185
230750.90334,16.0,0.33183,2.16213,0.1059,2.16472,-2.80412
230755.10934,16.0,0.26261,2.11489,0.39581,2.15161,-10.60039
230760.41734,16.0,0.20791,1.88652,0.58267,1.97446,-17.1638
230767.12134,16.0,0.16452,1.60932,0.57721,1.7097,-19.73119
230775.59734,16.0,0.13007,1.43583,0.40866,1.49285,-15.88713
230786.28834,16.0,0.10309,1.43775,0.20767,1.45267,-8.21899
230799.80134,16.0,0.08153,1.56535,0.09011,1.56794,-3.2947
230816.89935,16.0,0.06443,1.71158,0.09151,1.71403,-3.06035
230838.48535,16.0,0.05102,1.84744,0.14401,1.85304,-4.45739
230865.72835,16.0,0.04042,1.95096,0.22941,1.9644,-6.70646
230900.22336,16.0,0.03192,2.03164,0.33084,2.05841,-9.24915
230943.77136,16.0,0.02528,2.08316,0.43342,2.12777,-11.75335
230998.83637,16.0,0.01999,2.10943,0.51643,2.17173,-13.75662
244949.68609,17.0,20004.453,0.35377,-0.01148,0.35395,1.85803
244949.82809,17.0,15829.126,0.35494,0.00727,0.35501,-1.17335
244949.97009,17.0,12516.703,0.36497,0.0184,0.36544,-2.88606
244950.11209,17.0,9909.4424,0.36947,0.03655,0.37127,-5.65004
244950.27709,17.0,7835.48,0.37877,0.04747,0.38173,-7.14302
244950.47709,17.0,6217.2461,0.39147,0.06022,0.39608,-8.74545
244950.71609,17.0,4905.291,0.40191,0.06348,0.4069,-8.97589
244950.95409,17.0,3881.2737,0.41494,0.07472,0.42161,-10.20762
244951.19209,17.0,3070.9827,0.42268,0.08296,0.43074,-11.10478
244951.65009,17.0,2430.7778,0.43535,0.09282,0.44514,-12.03584
244951.88809,17.0,1923.1537,0.45288,0.10031,0.46385,-12.48914
244952.12609,17.0,1522.4358,0.46615,0.11026,0.47902,-13.30792
244952.36409,17.0,1203.8446,0.48436,0.11717,0.49833,-13.59872
244952.60309,17.0,952.86591,0.50205,0.1228,0.51685,-13.74402
244952.84109,17.0,754.27557,0.51945,0.13502,0.53671,-14.57035
244953.07909,17.0,596.71857,0.53758,0.13798,0.555,-14.39504
244953.31609,17.0,471.96338,0.56103,0.15095,0.58098,-15.05952
244953.55509,17.0,373.20856,0.58363,0.16177,0.60563,-15.49273
244953.79309,17.0,295.47278,0.60245,0.16417,0.62441,-15.24308
244954.03209,17.0,233.87738,0.63026,0.17404,0.65385,-15.43656
244954.27009,17.0,185.05922,0.65338,0.18107,0.67801,-15.4899
244954.50609,17.0,146.35823,0.68979,0.19613,0.71713,-15.87229
244954.74309,17.0,115.77804,0.72031,0.20315,0.74841,-15.7505
244954.97709,17.0,91.6721,0.74918,0.20862,0.77769,-15.56077
244955.22209,17.0,72.51701,0.788,0.22482,0.81944,-15.92374
244955.45209,17.0,57.36816,0.80046,0.24332,0.83663,-16.90803
244955.68809,17.0,45.3629,0.83603,0.25781,0.87488,-17.13851
244955.92109,17.0,35.93134,0.88684,0.24004,0.91875,-15.14515
244956.17109,17.0,28.40909,0.92618,0.28182,0.9681,-16.92414
244956.38509,17.0,22.48202,0.97235,0.28441,1.01309,-16.30404
244956.65009,17.0,17.79613,0.99885,0.27206,1.03524,-15.23634
244956.9021,17.0,14.06813,0.98229,0.33294,1.03718,-18.72354
244957.1181,17.0,11.1448,1.10877,0.31285,1.15206,-15.75711
244957.3861,17.0,8.81772,1.09602,0.42463,1.17541,-21.1777
244957.5641,17.0,6.97545,1.11927,0.36643,1.17773,-18.12745
244957.7821,17.0,5.5173,1.27447,0.31902,1.31379,-14.05322
244958.0511,17.0,4.36941,1.43893,0.43424,1.50303,-16.79275
244958.3861,17.0,3.45686,1.44215,0.55858,1.54655,-21.17269
244958.8051,17.0,2.73547,1.37765,0.54199,1.48043,-21.47557
244959.3301,17.0,2.16054,1.3616,0.39612,1.41805,-16.22078
244959.9891,17.0,1.70952,1.46787,0.19954,1.48137,-7.74128
244960.8181,17.0,1.35352,1.68596,0.0762,1.68768,-2.58779
244961.8611,17.0,1.07079,1.9209,0.10731,1.9239,-3.19751
244963.1741,17.0,0.84734,2.04872,0.28049,2.06783,-7.79587
244964.8301,17.0,0.67072,2.01319,0.47264,2.06793,-13.21215
244966.9191,17.0,0.53067,1.78912,0.61952,1.89334,-19.09944
244969.5561,17.0,0.41976,1.49107,0.57643,1.59861,-21.13578
244972.8871,17.0,0.33183,1.2747,0.34522,1.32062,-15.1535
244977.0931,17.0,0.26261,1.25847,0.03424,1.25894,-1.55844
244982.4011,17.0,0.20791,1.44026,-0.19391,1.45325,7.66791
244989.1051,17.0,0.16452,1.71296,-0.23312,1.72875,7.74986
244997.5821,17.0,0.13007,1.92879,-0.08974,1.93087,2.66385
245008.2721,17.0,0.10309,1.99767,0.13088,2.00196,-3.7484
245021.7861,17.0,0.08153,1.93901,0.30728,1.9632,-9.005
245038.8831,17.0,0.06443,1.85833,0.37592,1.89597,-11.43591
245060.47011,17.0,0.05102,1.79241,0.37971,1.83218,-11.96103
245087.71211,17.0,0.04042,1.79202,0.35335,1.82652,-11.15439
245122.20811,17.0,0.03192,1.83808,0.33564,1.86848,-10.34849
245165.75512,17.0,0.02528,1.91799,0.32647,1.94557,-9.65988
245220.82012,17.0,0.01999,2.03358,0.32826,2.0599,-9.16948
259181.81505,18.0,20004.453,0.3538,-0.01012,0.35395,1.63791
259181.95705,18.0,15829.126,0.36011,0.00689,0.36017,-1.09552
259182.09905,18.0,12516.703,0.36534,0.01904,0.36583,-2.98295
259182.24105,18.0,9909.4424,0.37209,0.03313,0.37357,-5.08835
259182.40605,18.0,7835.48,0.37961,0.04464,0.38223,-6.70675
259182.60605,18.0,6217.2461,0.39077,0.06089,0.39548,-8.85705
259182.84505,18.0,4905.291,0.39902,0.06653,0.40453,-9.46652
259183.08305,18.0,3881.2737,0.41458,0.07682,0.42163,-10.49795
259183.32105,18.0,3070.9827,0.42754,0.08257,0.43544,-10.93024
259183.77905,18.0,2430.7778,0.43798,0.08946,0.44703,-11.54459
259184.01705,18.0,1923.1537,0.44993,0.1002,0.46095,-12.55568
259184.25505,18.0,1522.4358,0.46491,0.10605,0.47685,-12.84941
259184.49305,18.0,1203.8446,0.48095,0.11761,0.49512,-13.74155
259184.73205,18.0,952.86591,0.49927,0.12708,0.51519,-14.28007
259184.97005,18.0,754.27557,0.51504,0.13063,0.53134,-14.23187
259185.20805,18.0,596.71857,0.53861,0.1445,0.55766,-15.01802
259185.44505,18.0,471.96338,0.55667,0.15192,0.57703,-15.26493
259185.68405,18.0,373.20856,0.57691,0.16277,0.59943,-15.75554
259185.92205,18.0,295.47278,0.60789,0.16987,0.63118,-15.61293
259186.16105,18.0,233.87738,0.63215,0.18175,0.65776,-16.04055
259186.39905,18.0,185.05922,0.66086,0.18918,0.6874,-15.97488
259186.63505,18.0,146.35823,0.68101,0.20372,0.71083,-16.65457
259186.87205,18.0,115.77804,0.7122,0.21358,0.74353,-16.69321
259187.10605,18.0,91.6721,0.75093,0.22385,0.78359,-16.59933
259187.35205,18.0,72.51701,0.77251,0.23641,0.80787,-17.01566
259187.58105,18.0,57.36816,0.80503,0.22186,0.83504,-15.40784
259187.81705,18.0,45.3629,0.83058,0.22766,0.86122,-15.32839
259188.05005,18.0,35.93134,0.88228,0.27067,0.92286,-17.05493
259188.30005,18.0,28.40909,0.88364,0.27348,0.925,-17.19661
259188.51405,18.0,22.48202,0.92394,0.30389,0.97263,-18.20629
259188.77805,18.0,17.79613,0.99416,0.32859,1.04706,-18.28993
259189.03105,18.0,14.06813,1.03082,0.28061,1.06833,-15.22802
259189.24705,18.0,11.1448,1.06617,0.39321,1.13636,-20.2442
259189.51405,18.0,8.81772,1.08461,0.31816,1.13031,-16.3486
259189.69205,18.0,6.97545,1.23619,0.33932,1.28191,-15.34909
259189.91005,18.0,5.5173,1.30168,0.48726,1.38989,-20.52234
259190.17905,18.0,4.36941,1.24806,0.50363,1.34584,-21.9758
259190.51505,18.0,3.45686,1.26897,0.39826,1.33,-17.42416
259190.93305,18.0,2.73547,1.41549,0.26843,1.44071,-10.73802
259191.45805,18.0,2.16054,1.64894,0.23296,1.66532,-8.04156
259192.11805,18.0,1.70952,1.83276,0.33656,1.8634,-10.40575
259192.94605,18.0,1.35352,1.85956,0.49729,1.92491,-14.97196
259193.98905,18.0,1.07079,1.72321,0.5982,1.82408,-19.14398
259195.30305,18.0,0.84734,1.50723,0.54586,1.60303,-19.90831
259196.95905,18.0,0.67072,1.35048,0.3591,1.39741,-14.89082
259199.04705,18.0,0.53067,1.3264,0.05812,1.32767,-2.50893
259201.68406,18.0,0.41976,1.49918,-0.19401,1.51168,7.37387
259205.01506,18.0,0.33183,1.78984,-0.26343,1.80912,8.37272
259209.22106,18.0,0.26261,2.04342,-0.11679,2.04675,3.27103
259214.52906,18.0,0.20791,2.13391,0.16513,2.14029,-4.42498
259221.23406,18.0,0.16452,2.01965,0.42929,2.06477,-12.00011
259229.71006,18.0,0.13007,1.7894,0.54092,1.86938,-16.81957
259240.40006,18.0,0.10309,1.59182,0.4794,1.66244,-16.76056
259253.91406,18.0,0.08153,1.52503,0.33673,1.56176,-12.45118
259271.01206,18.0,0.06443,1.58289,0.23488,1.60023,-8.44036
259292.59806,18.0,0.05102,1.69336,0.18581,1.70352,-6.26184
259319.84007,18.0,0.04042,1.81676,0.19355,1.82704,-6.08107
259354.33607,18.0,0.03192,1.94328,0.23394,1.95731,-6.86443
259397.88308,18.0,0.02528,2.06884,0.3165,2.09291,-8.69784
259452.94808,18.0,0.01999,2.17052,0.43244,2.21318,-11.26774
273401.116,19.0,20004.453,0.35168,-0.01114,0.35186,1.81428
273401.258,19.0,15829.126,0.35521,0.00216,0.35521,-0.34866
273401.4,19.0,12516.703,0.36135,0.02379,0.36213,-3.76669
273401.542,19.0,9909.4424,0.37359,0.03532,0.37526,-5.40084
273401.707,19.0,7835.48,0.37788,0.04504,0.38055,-6.79689
273401.907,19.0,6217.2461,0.38806,0.05823,0.3924,-8.5335
273402.146,19.0,4905.291,0.4022,0.06358,0.40719,-8.98258
273402.384,19.0,3881.2737,0.41062,0.07582,0.41756,-10.46138
273402.622,19.0,3070.9827,0.42406,0.08477,0.43245,-11.30397
273403.08,19.0,2430.7778,0.43784,0.09187,0.44738,-11.85047
273403.318,19.0,1923.1537,0.4484,0.10008,0.45943,-12.58161
273403.556,19.0,1522.4358,0.46648,0.10652,0.47849,-12.8631
273403.794,19.0,1203.8446,0.48062,0.11554,0.49431,-13.51755
273404.033,19.0,952.86591,0.49682,0.12491,0.51228,-14.11232
273404.271,19.0,754.27557,0.51946,0.1301,0.5355,-14.06102
273404.509,19.0,596.71857,0.5342,0.14247,0.55288,-14.93334
273404.746,19.0,471.96338,0.55408,0.14798,0.5735,-14.9532
273404.985,19.0,373.20856,0.57688,0.15706,0.59787,-15.22995
273405.223,19.0,295.47278,0.59991,0.17232,0.62417,-16.02616
273405.462,19.0,233.87738,0.62579,0.18184,0.65168,-16.20269
273405.7,19.0,185.05922,0.65448,0.19283,0.6823,-16.41699
273405.936,19.0,146.35823,0.67686,0.1972,0.705,-16.24318
273406.173,19.0,115.77804,0.70555,0.20775,0.7355,-16.407
273406.407,19.0,91.6721,0.73798,0.22179,0.77059,-16.72756
273406.653,19.0,72.51701,0.76427,0.22143,0.7957,-16.15786
273406.882,19.0,57.36816,0.81918,0.22643,0.8499,-15.45161
273407.118,19.0,45.3629,0.85066,0.23192,0.88171,-15.25022
273407.351,19.0,35.93134,0.85561,0.26284,0.89507,-17.07659
273407.601,19.0,28.40909,0.89469,0.2455,0.92776,-15.3442
273407.815,19.0,22.48202,0.91529,0.26781,0.95366,-16.30922
273408.08,19.0,17.79613,0.95036,0.31877,1.00239,-18.54255
273408.333,19.0,14.06813,1.0602,0.31892,1.10713,-16.74185
273408.549,19.0,11.1448,1.01737,0.35063,1.0761,-19.01613
273408.816,19.0,8.81772,1.15606,0.3221,1.20009,-15.56882
273408.994,19.0,6.97545,1.23677,0.43968,1.3126,-19.57053
273409.212,19.0,5.5173,1.18397,0.46865,1.27335,-21.59534
273409.481,19.0,4.36941,1.22506,0.37833,1.28215,-17.16215
273409.816,19.0,3.45686,1.3922,0.29334,1.42277,-11.89851
273410.235,19.0,2.73547,1.60908,0.33235,1.64304,-11.67011
273410.76,19.0,2.16054,1.72171,0.47064,1.78488,-15.2885
273411.419,19.0,1.70952,1.67556,0.58082,1.77338,-19.11856
273412.248,19.0,1.35352,1.53146,0.56321,1.63174,-20.19157
273413.291,19.0,1.07079,1.40324,0.39273,1.45716,-15.63539
273414.604,19.0,0.84734,1.39456,0.13214,1.4008,-5.41271
273416.26,19.0,0.67072,1.51606,-0.08062,1.5182,3.04403
273418.349,19.0,0.53067,1.77466,-0.18617,1.7844,5.98855
273420.986,19.0,0.41976,2.03171,-0.08705,2.03358,2.45331
273424.317,19.0,0.33183,2.14907,0.17291,2.15601,-4.59992
273428.523,19.0,0.26261,2.05335,0.4577,2.10374,-12.56593
273433.831,19.0,0.20791,1.79587,0.61219,1.89735,-18.82373
273440.535,19.0,0.16452,1.51757,0.56313,1.61868,-20.35866
273449.011,19.0,0.13007,1.37169,0.36674,1.41987,-14.96873
273459.702,19.0,0.10309,1.40511,0.16231,1.41445,-6.58918
273473.215,19.0,0.08153,1.55393,0.05968,1.55508,-2.19936
273490.313,19.0,0.06443,1.70441,0.07574,1.70609,-2.54445
273511.89901,19.0,0.05102,1.83811,0.14209,1.84359,-4.42023
273539.14201,19.0,0.04042,1.93455,0.2376,1.94908,-7.00207
273573.63701,19.0,0.03192,2.00438,0.34264,2.03345,-9.70079
273617.18402,19.0,0.02528,2.04454,0.44175,2.09172,-12.19222
273672.24902,19.0,0.01999,2.06459,0.51607,2.12812,-14.03426
287612.60637,20.0,20004.453,0.35234,-0.01168,0.35254,1.89915
287612.74837,20.0,15829.126,0.35315,0.00863,0.35325,-1.39925
287612.89037,20.0,12516.703,0.36308,0.01776,0.36351,-2.80076
287613.03237,20.0,9909.4424,0.36834,0.03167,0.3697,-4.91393
287613.19737,20.0,7835.48,0.37721,0.04538,0.37993,-6.86043
287613.39737,20.0,6217.2461,0.38881,0.05962,0.39336,-8.71744
287613.63637,20.0,4905.291,0.40256,0.06557,0.40787,-9.25169
287613.87437,20.0,3881.2737,0.40862,0.07582,0.4156,-10.5112
287614.11237,20.0,3070.9827,0.42232,0.08539,0.43086,-11.43095
287614.57037,20.0,2430.7778,0.4369,0.09295,0.44668,-12.01059
287614.80837,20.0,1923.1537,0.44794,0.0986,0.45866,-12.4134
287615.04637,20.0,1522.4358,0.46533,0.10733,0.47755,-12.98849
287615.28437,20.0,1203.8446,0.4781,0.11337,0.49135,-13.34038
287615.52337,20.0,952.86591,0.49485,0.12311,0.50993,-13.97049
287615.76137,20.0,754.27557,0.51691,0.13101,0.53326,-14.22196
287615.99937,20.0,596.71857,0.53295,0.14294,0.55178,-15.01419
287616.23637,20.0,471.96338,0.554,0.14733,0.57325,-14.89301
287616.47537,20.0,373.20856,0.57699,0.15653,0.59785,-15.17809
287616.71337,20.0,295.47278,0.59988,0.17298,0.62433,-16.08536
287616.95237,20.0,233.87738,0.6225,0.18056,0.64815,-16.17502
287617.19037,20.0,185.05922,0.64963,0.19158,0.67729,-16.43106
287617.42637,20.0,146.35823,0.67657,0.19343,0.70368,-15.95522
287617.66337,20.0,115.77804,0.70721,0.20339,0.73588,-16.04498
287617.89737,20.0,91.6721,0.73406,0.21807,0.76577,-16.54503
287618.14337,20.0,72.51701,0.76625,0.21721,0.79645,-15.82672
287618.37237,20.0,57.36816,0.81892,0.23533,0.85206,-16.03299
287618.60837,20.0,45.3629,0.85299,0.23967,0.88603,-15.69418
287618.84037,20.0,35.93134,0.85259,0.25407,0.88964,-16.59403
287619.09037,20.0,28.40909,0.90645,0.24234,0.93828,-14.96784
287619.30437,20.0,22.48202,0.92604,0.25787,0.96128,-15.56045
287619.56937,20.0,17.79613,0.9434,0.30082,0.9902,-17.686
287619.82237,20.0,14.06813,1.05202,0.34383,1.10678,-18.09905
287620.03837,20.0,11.1448,1.02165,0.32553,1.07226,-17.67338
287620.30537,20.0,8.81772,1.17425,0.35191,1.22585,-16.68298
287620.48337,20.0,6.97545,1.19452,0.46549,1.28202,-21.29002
287620.70137,20.0,5.5173,1.1652,0.42852,1.24149,-20.19177
287620.97137,20.0,4.36941,1.26108,0.33845,1.30571,-15.02294
287621.30637,20.0,3.45686,1.46816,0.31677,1.50194,-12.17562
287621.72437,20.0,2.73547,1.63669,0.42922,1.69203,-14.69472
287622.24937,20.0,2.16054,1.65437,0.55935,1.74637,-18.68056
287622.90937,20.0,1.70952,1.55328,0.58643,1.66029,-20.68381
287623.73737,20.0,1.35352,1.43432,0.4626,1.50707,-17.87558
287624.78037,20.0,1.07079,1.4064,0.22909,1.42494,-9.2517
287626.09437,20.0,0.84734,1.52699,-0.00717,1.52701,0.26909
287627.75037,20.0,0.67072,1.73337,-0.12592,1.73793,4.15497
287629.83838,20.0,0.53067,1.99175,-0.07627,1.99321,2.19294
287632.47538,20.0,0.41976,2.13926,0.15219,2.14467,-4.06926
287635.80638,20.0,0.33183,2.07689,0.43676,2.12232,-11.87595
287640.01238,20.0,0.26261,1.83135,0.61507,1.93188,-18.56502
287645.32038,20.0,0.20791,1.53098,0.59242,1.6416,-21.15403
287652.02538,20.0,0.16452,1.33894,0.39522,1.39605,-16.44523
287660.50138,20.0,0.13007,1.33919,0.15364,1.34798,-6.54465
287671.19138,20.0,0.10309,1.48993,0.0058,1.48994,-0.2232
287684.70538,20.0,0.08153,1.679,-0.00358,1.679,0.1221
287701.80338,20.0,0.06443,1.81167,0.08182,1.81351,-2.58592
287723.38938,20.0,0.05102,1.90198,0.19328,1.91178,-5.8025
287750.63239,20.0,0.04042,1.95208,0.30392,1.9756,-8.84939
287785.12739,20.0,0.03192,1.97461,0.39207,2.01316,-11.23027
287828.6744,20.0,0.02528,1.98986,0.45609,2.04146,-12.90959
287883.7394,20.0,0.01999,2.01389,0.48934,2.07249,-13.65714
301807.16836,21.0,20004.453,0.34954,-0.01294,0.34978,2.11992
301807.31036,21.0,15829.126,0.35338,0.00611,0.35344,-0.99129
301807.45236,21.0,12516.703,0.36523,0.02128,0.36585,-3.33414
301807.59436,21.0,9909.4424,0.37188,0.03168,0.37323,-4.86896
301807.75936,21.0,7835.48,0.37957,0.04313,0.38201,-6.48322
301807.95936,21.0,6217.2461,0.38694,0.05444,0.39075,-8.0083
301808.19836,21.0,4905.291,0.40083,0.06781,0.40652,-9.60264
301808.43636,21.0,3881.2737,0.40894,0.07358,0.41551,-10.20042
301808.67436,21.0,3070.9827,0.42069,0.08454,0.4291,-11.36299
301809.13236,21.0,2430.7778,0.43524,0.09316,0.4451,-12.08175
301809.37036,21.0,1923.1537,0.44815,0.09721,0.45857,-12.2385
301809.60836,21.0,1522.4358,0.4666,0.10819,0.47898,-13.05415
301809.84636,21.0,1203.8446,0.47986,0.11302,0.49299,-13.25333
301810.08536,21.0,952.86591,0.49554,0.12198,0.51033,-13.82912
301810.32336,21.0,754.27557,0.518,0.13167,0.53447,-14.26146
301810.56136,21.0,596.71857,0.53151,0.13893,0.54936,-14.64832
301810.79836,21.0,471.96338,0.55457,0.14687,0.57369,-14.83341
301811.03736,21.0,373.20856,0.57775,0.15545,0.5983,-15.05906
301811.27536,21.0,295.47278,0.59549,0.16667,0.61837,-15.63664
301811.51436,21.0,233.87738,0.61928,0.17657,0.64396,-15.91361
301811.75236,21.0,185.05922,0.64492,0.18707,0.6715,-16.17592
301811.98836,21.0,146.35823,0.67874,0.18905,0.70458,-15.56407
301812.22536,21.0,115.77804,0.70803,0.19841,0.7353,-15.65425
301812.45936,21.0,91.6721,0.73104,0.21029,0.76069,-16.04857
301812.70536,21.0,72.51701,0.77126,0.213,0.80014,-15.43876
301812.93436,21.0,57.36816,0.81021,0.24231,0.84567,-16.65042
301813.17036,21.0,45.3629,0.84673,0.25102,0.88315,-16.51325
301813.40336,21.0,35.93134,0.85445,0.23841,0.88709,-15.5905
301813.65336,21.0,28.40909,0.91847,0.24907,0.95165,-15.17255
301813.86736,21.0,22.48202,0.94477,0.25433,0.97841,-15.06657
301814.13236,21.0,17.79613,0.94949,0.27338,0.98806,-16.06227
301814.38536,21.0,14.06813,1.01883,0.35727,1.07966,-19.32404
301814.60136,21.0,11.1448,1.04192,0.29908,1.08399,-16.01615
301814.86836,21.0,8.81772,1.16501,0.39828,1.23121,-18.87402
301815.04636,21.0,6.97545,1.13134,0.44646,1.21625,-21.53562
301815.26436,21.0,5.5173,1.16804,0.36488,1.22371,-17.3481
301815.53336,21.0,4.36941,1.33753,0.31452,1.37402,-13.23278
301815.86936,21.0,3.45686,1.52436,0.40274,1.57667,-14.79964
301816.28736,21.0,2.73547,1.56953,0.53751,1.65902,-18.90462
301816.81236,21.0,2.16054,1.49861,0.57741,1.606,-21.07157
301817.47237,21.0,1.70952,1.40819,0.47255,1.48537,-18.55048
301818.30037,21.0,1.35352,1.40116,0.2597,1.42502,-10.50031
301819.34337,21.0,1.07079,1.53253,0.04384,1.53315,-1.63853
301820.65637,21.0,0.84734,1.76566,-0.05753,1.7666,1.86631
301822.31237,21.0,0.67072,1.97626,-0.00768,1.97627,0.22266
301824.40137,21.0,0.53067,2.10652,0.20855,2.11681,-5.65396
301827.03737,21.0,0.41976,2.0285,0.47348,2.08302,-13.13829
301830.36937,21.0,0.33183,1.77477,0.62714,1.88232,-19.46172
301834.57437,21.0,0.26261,1.46906,0.58032,1.57953,-21.55532
301839.88337,21.0,0.20791,1.27331,0.35536,1.32197,-15.59342
301846.58737,21.0,0.16452,1.28119,0.08366,1.28392,-3.73622
301855.06337,21.0,0.13007,1.45694,-0.08752,1.45957,3.43773
301865.75437,21.0,0.10309,1.68033,-0.09174,1.68283,3.12491
301879.26737,21.0,0.08153,1.84027,0.02595,1.84045,-0.80795
301896.36537,21.0,0.06443,1.90061,0.16325,1.90761,-4.90925
301917.95238,21.0,0.05102,1.91358,0.28918,1.93531,-8.59359
301945.19438,21.0,0.04042,1.90253,0.3684,1.93787,-10.95891
301979.68938,21.0,0.03192,1.90296,0.41087,1.94681,-12.18388
302023.23739,21.0,0.02528,1.92542,0.42871,1.97257,-12.55249
302078.30239,21.0,0.01999,1.97807,0.43312,2.02493,-12.35062
316003.49355,22.0,20004.453,0.35669,-0.0098,0.35683,1.57451
316003.63555,22.0,15829.126,0.35649,0.00325,0.3565,-0.5218
316003.77755,22.0,12516.703,0.36661,0.02436,0.36741,-3.80095
316003.91955,22.0,9909.4424,0.37867,0.03359,0.38016,-5.06897
316004.08455,22.0,7835.48,0.38383,0.05014,0.38709,-7.44273
316004.28455,22.0,6217.2461,0.39689,0.05476,0.40064,-7.85505
316004.52355,22.0,4905.291,0.39868,0.06744,0.40434,-9.60112
316004.76155,22.0,3881.2737,0.41694,0.07278,0.42325,-9.90211
316004.99955,22.0,3070.9827,0.42372,0.07964,0.43114,-10.64489
316005.23755,22.0,2430.7778,0.43999,0.09001,0.4491,-11.56195
316005.69655,22.0,1923.1537,0.45233,0.09922,0.46308,-12.37173
316005.93355,22.0,1522.4358,0.46437,0.1091,0.47701,-13.22104
316006.17255,22.0,1203.8446,0.48277,0.1144,0.49614,-13.33077
316006.41055,22.0,952.86591,0.49809,0.12047,0.51245,-13.59614
316006.64955,22.0,754.27557,0.516,0.13306,0.53288,-14.45968
316006.88655,22.0,596.71857,0.53552,0.13718,0.55281,-14.36745
316007.12355,22.0,471.96338,0.55999,0.14742,0.57907,-14.74826
316007.36255,22.0,373.20856,0.58037,0.15943,0.60187,-15.35999
316007.60055,22.0,295.47278,0.60104,0.16182,0.62244,-15.06824
316007.83955,22.0,233.87738,0.62585,0.17172,0.64898,-15.34293
316008.07755,22.0,185.05922,0.64852,0.17867,0.67268,-15.40299
316008.31355,22.0,146.35823,0.68535,0.19218,0.71179,-15.66443
316008.55055,22.0,115.77804,0.71414,0.19927,0.74142,-15.59087
316008.78455,22.0,91.6721,0.74078,0.20319,0.76814,-15.33849
316009.03055,22.0,72.51701,0.78123,0.21866,0.81126,-15.63663
316009.25955,22.0,57.36816,0.79648,0.24351,0.83288,-17.00005
316009.49555,22.0,45.3629,0.83018,0.25756,0.86921,-17.23649
316009.72855,22.0,35.93134,0.87795,0.2319,0.90806,-14.79643
316009.97855,22.0,28.40909,0.92219,0.27385,0.962,-16.53904
316010.19255,22.0,22.48202,0.96504,0.27638,1.00383,-15.9815
316010.45755,22.0,17.79613,0.98617,0.26281,1.02059,-14.92231
316010.71055,22.0,14.06813,0.97284,0.33185,1.02789,-18.83536
316010.92655,22.0,11.1448,1.09616,0.30001,1.13648,-15.30672
316011.19355,22.0,8.81772,1.09213,0.42289,1.17114,-21.16719
316011.37155,22.0,6.97545,1.10159,0.36644,1.16094,-18.39974
316011.58955,22.0,5.5173,1.24863,0.30541,1.28544,-13.7443
316011.85955,22.0,4.36941,1.42968,0.40636,1.48631,-15.8668
316012.19455,22.0,3.45686,1.44605,0.54541,1.54549,-20.66517
316012.61255,22.0,2.73547,1.37061,0.5498,1.47677,-21.8574
316013.13855,22.0,2.16054,1.33262,0.41362,1.39533,-17.24335
316013.79755,22.0,1.70952,1.41215,0.20706,1.42725,-8.34188
316014.62555,22.0,1.35352,1.6187,0.05799,1.61974,-2.0517
316015.66855,22.0,1.07079,1.86582,0.05996,1.86678,-1.84076
316016.98255,22.0,0.84734,2.02611,0.22104,2.03814,-6.2261
316018.63855,22.0,0.67072,2.02381,0.42513,2.06798,-11.86337
316020.72656,22.0,0.53067,1.81905,0.61189,1.9192,-18.59189
316023.36356,22.0,0.41976,1.51279,0.61219,1.63196,-22.032
316026.69556,22.0,0.33183,1.25959,0.40252,1.32235,-17.7221
316030.90056,22.0,0.26261,1.20277,0.08782,1.20597,-4.17585
316036.20856,22.0,0.20791,1.3587,-0.16707,1.36893,7.00993
316042.91356,22.0,0.16452,1.63154,-0.24473,1.64979,8.53066
316051.38956,22.0,0.13007,1.87044,-0.12712,1.87475,3.88802
316062.08056,22.0,0.10309,1.97044,0.09082,1.97253,-2.63906
316075.59356,22.0,0.08153,1.93346,0.28205,1.95393,-8.29974
316092.69156,22.0,0.06443,1.85229,0.36837,1.88857,-11.24776
316114.27756,22.0,0.05102,1.78084,0.38516,1.82201,-12.20394
316141.52057,22.0,0.04042,1.77111,0.36183,1.80769,-11.54655
316176.01557,22.0,0.03192,1.81377,0.34223,1.84577,-10.68536
316219.56358,22.0,0.02528,1.88946,0.33162,1.91834,-9.95462
316274.62858,22.0,0.01999,2.00183,0.33138,2.02908,-9.39938
330197.35054,23.0,20004.453,0.35229,-0.01258,0.35251,2.04481
330197.49254,23.0,15829.126,0.35834,0.00626,0.35839,-1.00084
330197.63454,23.0,12516.703,0.36171,0.01718,0.36212,-2.71925
330197.77654,23.0,9909.4424,0.36967,0.03414,0.37124,-5.27657
330197.94154,23.0,7835.48,0.37713,0.04382,0.37966,-6.62821
330198.14154,23.0,6217.2461,0.39122,0.05406,0.39494,-7.86769
330198.38054,23.0,4905.291,0.39769,0.06653,0.40322,-9.49751
330198.61854,23.0,3881.2737,0.41364,0.07421,0.42024,-10.17048
330198.85654,23.0,3070.9827,0.42274,0.08123,0.43048,-10.87733
330199.31454,23.0,2430.7778,0.4342,0.08839,0.4431,-11.50634
330199.55254,23.0,1923.1537,0.44926,0.09965,0.46017,-12.50608
330199.79054,23.0,1522.4358,0.46037,0.10643,0.47252,-13.01716
330200.02854,23.0,1203.8446,0.47959,0.11591,0.4934,-13.5865
330200.26754,23.0,952.86591,0.49773,0.1242,0.51299,-14.0112
330200.50554,23.0,754.27557,0.51311,0.13055,0.52946,-14.27492
330200.74354,23.0,596.71857,0.53699,0.13945,0.5548,-14.5572
330200.98054,23.0,471.96338,0.55385,0.15019,0.57385,-15.17228
330201.21954,23.0,373.20856,0.57387,0.15953,0.59563,-15.53553
330201.45754,23.0,295.47278,0.60301,0.1649,0.62515,-15.29393
330201.69654,23.0,233.87738,0.63054,0.17616,0.65469,-15.60972
330201.93454,23.0,185.05922,0.65656,0.18423,0.68192,-15.6745
330202.17054,23.0,146.35823,0.68099,0.20193,0.7103,-16.51631
330202.40754,23.0,115.77804,0.71232,0.21024,0.7427,-16.44402
330202.64154,23.0,91.6721,0.74829,0.21635,0.77894,-16.12614
330202.88754,23.0,72.51701,0.77117,0.23224,0.80538,-16.75983
330203.11654,23.0,57.36816,0.79213,0.22381,0.82314,-15.77694
330203.35254,23.0,45.3629,0.81926,0.23486,0.85226,-15.99621
330203.58454,23.0,35.93134,0.88059,0.25975,0.9181,-16.43452
