Repository: SebaVillagra00/ICM2985-SOH-IPRE

## Data University of Cambridge (EIS Cambridge)
Data publicada en "Identifying degradation patterns of lithium ion batteries from impedance spectroscopy using machine learning" (Zhang, Tang, Zhang, Wang, Stimming & Lee, 2020) https://www.nature.com/articles/s41467-020-15235-7.

Carpeta contiene:
* Paper de Nature Comunications (IF: 16.6).
* Data frames para IOS.
* Data frames para Windows.

Cada Data frame está contenido en un archivo .txt con las siguientes columnas:
* time/s: tiempo en que se mide la muestra.
* cycle number: ciclo de carga de la batería.
* freq/Hz: frecuencia de la señal de input.
* Re(Z)/Ohm: Parte resistiva de la impedancia.
* Im(Z)/Ohm: Parte reactiva de la impedancia.

File: EIS Cambridge/csvEIS/EIS_state_V_25C06.csv (part 2 of 20)
time/s,cycle number,freq/Hz,Re(Z)/Ohm,-Im(Z)/Ohm,|Z|/Ohm,Phase(Z)/deg
178079.0773,12.0,91.6721,0.74903,0.22704,0.78269,-16.8629
178079.3223,12.0,72.51701,0.78591,0.23425,0.82008,-16.59727
178079.5513,12.0,57.36816,0.82439,0.24002,0.85862,-16.23303
178079.7883,12.0,45.3629,0.86293,0.2442,0.89682,-15.80068
178080.0203,12.0,35.93134,0.9019,0.24913,0.93568,-15.44144
178080.2703,12.0,28.40909,0.94499,0.25171,0.97794,-14.91535
178080.4853,12.0,22.48202,0.98638,0.25165,1.01798,-14.31202
178080.7503,12.0,17.79613,1.0289,0.2505,1.05896,-13.68336
178081.0023,12.0,14.06813,1.07417,0.2449,1.10174,-12.84333
178081.2183,12.0,11.1448,1.11719,0.23699,1.14205,-11.97649
178081.4853,12.0,8.81772,1.15841,0.22351,1.17978,-10.92083
178081.6633,12.0,6.97545,1.19294,0.20686,1.21074,-9.8376
178081.8813,12.0,5.5173,1.22787,0.1864,1.24194,-8.63198
178082.1513,12.0,4.36941,1.25308,0.16745,1.26422,-7.61146
178082.4863,12.0,3.45686,1.27397,0.14687,1.28241,-6.57648
178082.9053,12.0,2.73547,1.29257,0.13161,1.29926,-5.81366
178083.4303,12.0,2.16054,1.30782,0.11722,1.31306,-5.12166
178084.0893,12.0,1.70952,1.31798,0.10477,1.32214,-4.5452
178084.9173,12.0,1.35352,1.32829,0.09545,1.33171,-4.11013
178085.9603,12.0,1.07079,1.33765,0.0895,1.34064,-3.82784
178087.2743,12.0,0.84734,1.34505,0.08463,1.34771,-3.60047
178088.9303,12.0,0.67072,1.35246,0.08235,1.35496,-3.48419
178091.0193,12.0,0.53067,1.36052,0.08101,1.36293,-3.40752
178093.6553,12.0,0.41976,1.36899,0.08278,1.37149,-3.46054
178096.9873,12.0,0.33183,1.37656,0.08688,1.3793,-3.61126
178101.1933,12.0,0.26261,1.38435,0.092,1.3874,-3.8022
178106.5013,12.0,0.20791,1.3939,0.09828,1.39736,-4.03303
178113.2053,12.0,0.16452,1.40539,0.10812,1.40954,-4.39906
178121.68231,12.0,0.13007,1.417,0.12277,1.42231,-4.95192
178132.37231,12.0,0.10309,1.42674,0.14028,1.43362,-5.61535
178145.88631,12.0,0.08153,1.43755,0.15894,1.44631,-6.3093
178162.98431,12.0,0.06443,1.45171,0.1805,1.46289,-7.08775
178184.57031,12.0,0.05102,1.47238,0.20451,1.48651,-7.90756
178211.81332,12.0,0.04042,1.49624,0.23871,1.51517,-9.06452
178246.30832,12.0,0.03192,1.51954,0.27726,1.54463,-10.34077
178289.85632,12.0,0.02528,1.54991,0.31618,1.58184,-11.52995
178344.92133,12.0,0.01999,1.59652,0.36226,1.63711,-12.78414
192805.26014,13.0,20004.453,0.29922,-0.0161,0.29965,3.08061
192805.40314,13.0,15829.126,0.30621,0.00377,0.30623,-0.70602
192805.54514,13.0,12516.703,0.31491,0.02153,0.31565,-3.91177
192805.68714,13.0,9909.4424,0.32329,0.03562,0.32525,-6.2882
192805.85114,13.0,7835.48,0.33389,0.04879,0.33744,-8.31431
192806.05214,13.0,6217.2461,0.34498,0.06117,0.35036,-10.0548
192806.29014,13.0,4905.291,0.35792,0.07089,0.36488,-11.20341
192806.52814,13.0,3881.2737,0.37069,0.08321,0.37991,-12.65117
192806.76614,13.0,3070.9827,0.38477,0.09219,0.39566,-13.47425
192807.00414,13.0,2430.7778,0.39939,0.10175,0.41214,-14.29256
192807.24314,13.0,1923.1537,0.41715,0.111,0.43166,-14.90074
192807.48014,13.0,1522.4358,0.43375,0.11887,0.44974,-15.32586
192807.71914,13.0,1203.8446,0.45435,0.12896,0.4723,-15.84541
192807.95714,13.0,952.86591,0.47389,0.13916,0.4939,-16.36493
192808.19514,13.0,754.27557,0.49277,0.14649,0.51409,-16.55636
192808.43314,13.0,596.71857,0.51645,0.15592,0.53947,-16.79946
192808.67014,13.0,471.96338,0.54084,0.16382,0.56511,-16.85146
192808.90914,13.0,373.20856,0.56573,0.17261,0.59147,-16.96719
192809.14714,13.0,295.47278,0.59128,0.18222,0.61873,-17.12853
192809.38614,13.0,233.87738,0.61972,0.19304,0.64909,-17.30142
192809.62414,13.0,185.05922,0.6494,0.2009,0.67976,-17.19037
192809.86014,13.0,146.35823,0.68096,0.21103,0.71291,-17.21794
192810.09714,13.0,115.77804,0.71413,0.21812,0.7467,-16.98472
192810.33114,13.0,91.6721,0.74983,0.2254,0.78298,-16.73081
192810.57614,13.0,72.51701,0.78631,0.23484,0.82063,-16.62849
192810.80514,13.0,57.36816,0.82356,0.23968,0.85773,-16.22686
192811.04214,13.0,45.3629,0.86155,0.24365,0.89534,-15.79123
192811.27414,13.0,35.93134,0.90178,0.24779,0.9352,-15.36469
192811.52514,13.0,28.40909,0.94429,0.2505,0.97695,-14.85728
192811.73914,13.0,22.48202,0.98536,0.25082,1.01678,-14.28112
192812.00414,13.0,17.79613,1.02911,0.25154,1.05941,-13.73546
192812.25614,13.0,14.06813,1.07173,0.24547,1.09948,-12.90041
192812.47214,13.0,11.1448,1.11567,0.23488,1.14012,-11.88857
192812.73914,13.0,8.81772,1.15635,0.22312,1.17768,-10.92096
192812.91814,13.0,6.97545,1.19491,0.20641,1.21261,-9.80072
192813.13614,13.0,5.5173,1.22528,0.18451,1.2391,-8.56336
192813.40514,13.0,4.36941,1.25462,0.16729,1.26572,-7.59503
192813.74014,13.0,3.45686,1.27438,0.14868,1.28303,-6.65439
192814.15914,13.0,2.73547,1.29249,0.13192,1.29921,-5.8277
192814.68414,13.0,2.16054,1.30735,0.11793,1.31266,-5.15426
192815.34314,13.0,1.70952,1.31867,0.106,1.32292,-4.59575
192816.17214,13.0,1.35352,1.32781,0.09664,1.33132,-4.16254
192817.21514,13.0,1.07079,1.33707,0.08851,1.34,-3.78713
192818.52814,13.0,0.84734,1.3458,0.08404,1.34842,-3.57341
192820.18414,13.0,0.67072,1.35405,0.08256,1.35656,-3.48912
192822.27314,13.0,0.53067,1.36025,0.08199,1.36272,-3.44948
192824.91014,13.0,0.41976,1.36832,0.08262,1.37082,-3.45526
192828.24114,13.0,0.33183,1.37752,0.08616,1.38021,-3.57901
192832.44714,13.0,0.26261,1.38658,0.09269,1.38967,-3.82424
192837.75514,13.0,0.20791,1.39438,0.10116,1.39804,-4.14964
192844.45914,13.0,0.16452,1.40242,0.11095,1.4068,-4.5235
192852.93614,13.0,0.13007,1.41222,0.12172,1.41745,-4.92601
192863.62614,13.0,0.10309,1.42527,0.13631,1.43177,-5.46287
192877.14014,13.0,0.08153,1.44008,0.15588,1.44849,-6.17786
192894.23815,13.0,0.06443,1.45578,0.18037,1.46691,-7.06296
192915.82415,13.0,0.05102,1.47139,0.20497,1.4856,-7.93059
192943.06715,13.0,0.04042,1.49649,0.23359,1.51461,-8.87194
192977.56216,13.0,0.03192,1.53003,0.27412,1.55439,-10.1575
193021.11016,13.0,0.02528,1.56317,0.32758,1.59713,-11.83577
193076.17517,13.0,0.01999,1.59423,0.38599,1.6403,-13.6105
207532.30717,14.0,20004.453,0.29848,-0.01577,0.2989,3.02534
207532.45017,14.0,15829.126,0.30641,0.00341,0.30643,-0.63796
207532.59217,14.0,12516.703,0.31434,0.02029,0.315,-3.69328
207532.73417,14.0,9909.4424,0.3223,0.03389,0.32408,-6.00314
207532.89817,14.0,7835.48,0.33345,0.0478,0.33686,-8.15692
207533.09917,14.0,6217.2461,0.34436,0.06079,0.34968,-10.01127
207533.33717,14.0,4905.291,0.35697,0.07145,0.36405,-11.31889
207533.57617,14.0,3881.2737,0.36959,0.08207,0.3786,-12.52
207533.81417,14.0,3070.9827,0.38291,0.09149,0.39369,-13.4376
207534.05217,14.0,2430.7778,0.39902,0.10041,0.41146,-14.12494
207534.29017,14.0,1923.1537,0.41591,0.11123,0.43052,-14.97238
207534.52817,14.0,1522.4358,0.43308,0.11909,0.44915,-15.37516
207534.76617,14.0,1203.8446,0.45276,0.12952,0.47092,-15.96434
207535.00517,14.0,952.86591,0.47288,0.13648,0.49218,-16.09921
207535.24317,14.0,754.27557,0.49241,0.14621,0.51366,-16.5377
207535.48017,14.0,596.71857,0.51673,0.15478,0.53941,-16.67473
207535.71817,14.0,471.96338,0.53959,0.16406,0.56398,-16.91208
207535.95717,14.0,373.20856,0.56504,0.17383,0.59117,-17.09986
207536.19517,14.0,295.47278,0.5911,0.18067,0.61809,-16.99632
207536.43417,14.0,233.87738,0.61833,0.18944,0.6467,-17.0337
207536.67217,14.0,185.05922,0.64807,0.20031,0.67832,-17.17595
207536.90817,14.0,146.35823,0.68014,0.20919,0.71159,-17.09622
207537.14417,14.0,115.77804,0.71291,0.21739,0.74532,-16.95857
207537.37917,14.0,91.6721,0.7472,0.22628,0.78071,-16.84791
207537.62417,14.0,72.51701,0.78385,0.2318,0.81741,-16.47414
207537.85317,14.0,57.36816,0.82075,0.23842,0.85468,-16.19814
207538.09017,14.0,45.3629,0.85986,0.24182,0.89322,-15.70774
207538.32217,14.0,35.93134,0.89904,0.24725,0.93242,-15.37709
207538.57217,14.0,28.40909,0.94041,0.24908,0.97284,-14.83493
207538.78717,14.0,22.48202,0.98338,0.25025,1.01472,-14.27755
207539.05217,14.0,17.79613,1.02504,0.24948,1.05496,-13.67884
207539.30417,14.0,14.06813,1.06985,0.24285,1.09707,-12.78892
207539.52017,14.0,11.1448,1.11194,0.23415,1.13633,-11.89133
207539.78717,14.0,8.81772,1.15232,0.22171,1.17346,-10.89067
207539.96617,14.0,6.97545,1.19062,0.20531,1.20819,-9.78384
207540.18417,14.0,5.5173,1.22133,0.18495,1.23526,-8.6111
207540.45317,14.0,4.36941,1.24914,0.16739,1.26031,-7.63226
207540.78817,14.0,3.45686,1.26958,0.14832,1.27821,-6.66345
207541.20717,14.0,2.73547,1.28776,0.13063,1.29437,-5.79216
207541.73217,14.0,2.16054,1.30271,0.11676,1.30793,-5.12154
207542.39117,14.0,1.70952,1.31413,0.10577,1.31838,-4.60167
207543.22017,14.0,1.35352,1.3235,0.09641,1.327,-4.16653
207544.26217,14.0,1.07079,1.33214,0.08874,1.3351,-3.81102
207545.57617,14.0,0.84734,1.34104,0.08388,1.34366,-3.57894
207547.23218,14.0,0.67072,1.34845,0.08267,1.35098,-3.50833
207549.32118,14.0,0.53067,1.35531,0.08243,1.35781,-3.48066
207551.95718,14.0,0.41976,1.36288,0.08262,1.36539,-3.46919
207555.28918,14.0,0.33183,1.37181,0.08625,1.37452,-3.59751
207559.49518,14.0,0.26261,1.38066,0.09153,1.38369,-3.79284
207564.80318,14.0,0.20791,1.38902,0.10012,1.39263,-4.12261
207571.50718,14.0,0.16452,1.39791,0.10889,1.40215,-4.45413
207579.98418,14.0,0.13007,1.41009,0.12023,1.41521,-4.87339
207590.67418,14.0,0.10309,1.4243,0.13592,1.43077,-5.45118
207604.18818,14.0,0.08153,1.4392,0.15793,1.44784,-6.26246
207621.28618,14.0,0.06443,1.45362,0.18493,1.46534,-7.25023
207642.87219,14.0,0.05102,1.46685,0.21083,1.48192,-8.17904
207670.11519,14.0,0.04042,1.48757,0.23877,1.50661,-9.1187
207704.61019,14.0,0.03192,1.51806,0.27527,1.54281,-10.27776
207748.1582,14.0,0.02528,1.55141,0.32181,1.58444,-11.71869
207803.2232,14.0,0.01999,1.58632,0.37142,1.62922,-13.17775
222228.361,15.0,20004.453,0.29948,-0.01429,0.29982,2.73254
222228.504,15.0,15829.126,0.30626,0.00433,0.3063,-0.81056
222228.646,15.0,12516.703,0.31591,0.02144,0.31664,-3.88238
222228.788,15.0,9909.4424,0.32412,0.03543,0.32605,-6.23783
222228.952,15.0,7835.48,0.33415,0.0485,0.33765,-8.25905
222229.153,15.0,6217.2461,0.3448,0.06161,0.35026,-10.13052
222229.391,15.0,4905.291,0.35596,0.07119,0.36301,-11.30951
222229.629,15.0,3881.2737,0.37106,0.08113,0.37983,-12.33398
222229.86701,15.0,3070.9827,0.38317,0.09088,0.3938,-13.34304
222230.10601,15.0,2430.7778,0.39803,0.10133,0.41072,-14.28288
222230.34401,15.0,1923.1537,0.41578,0.10999,0.43008,-14.81783
222230.58201,15.0,1522.4358,0.43348,0.11881,0.44946,-15.32714
222230.82001,15.0,1203.8446,0.45113,0.12877,0.46915,-15.93019
222231.05901,15.0,952.86591,0.47316,0.13656,0.49247,-16.09928
222231.29701,15.0,754.27557,0.49309,0.14603,0.51426,-16.49729
222231.53401,15.0,596.71857,0.51679,0.15366,0.53915,-16.55857
222231.77201,15.0,471.96338,0.53938,0.16314,0.56351,-16.82821
222232.01101,15.0,373.20856,0.56534,0.17209,0.59095,-16.93021
222232.24801,15.0,295.47278,0.59078,0.18134,0.61798,-17.06408
222232.48801,15.0,233.87738,0.61874,0.19038,0.64736,-17.10259
222232.72601,15.0,185.05922,0.64739,0.19846,0.67713,-17.0432
222232.96201,15.0,146.35823,0.67832,0.20901,0.70979,-17.12518
222233.19801,15.0,115.77804,0.71169,0.21802,0.74433,-17.03165
222233.43301,15.0,91.6721,0.74699,0.22583,0.78038,-16.82087
222233.67801,15.0,72.51701,0.7828,0.23232,0.81655,-16.53021
222233.90701,15.0,57.36816,0.8222,0.23879,0.85617,-16.19446
222234.14401,15.0,45.3629,0.85959,0.24295,0.89326,-15.78238
222234.37601,15.0,35.93134,0.89959,0.24732,0.93297,-15.37222
222234.62701,15.0,28.40909,0.94036,0.24968,0.97294,-14.86981
222234.84101,15.0,22.48202,0.98122,0.25117,1.01286,-14.35785
222235.10601,15.0,17.79613,1.02643,0.25038,1.05652,-13.70845
222235.35801,15.0,14.06813,1.06881,0.24517,1.09657,-12.91913
222235.57401,15.0,11.1448,1.11141,0.23682,1.13636,-12.02858
222235.84201,15.0,8.81772,1.15364,0.22524,1.17542,-11.04772
222236.02001,15.0,6.97545,1.19365,0.20651,1.21138,-9.81542
222236.23801,15.0,5.5173,1.22162,0.18701,1.23585,-8.70366
222236.50701,15.0,4.36941,1.25276,0.16794,1.26397,-7.63548
222236.84201,15.0,3.45686,1.27267,0.14985,1.28146,-6.71558
222237.26101,15.0,2.73547,1.29032,0.13236,1.29709,-5.85705
222237.78601,15.0,2.16054,1.30603,0.1178,1.31133,-5.15386
222238.44501,15.0,1.70952,1.31739,0.10683,1.32172,-4.6361
222239.27401,15.0,1.35352,1.32612,0.09678,1.32964,-4.17384
222240.31701,15.0,1.07079,1.33542,0.08953,1.33842,-3.83538
222241.63001,15.0,0.84734,1.34432,0.08437,1.34697,-3.59132
222243.28601,15.0,0.67072,1.35252,0.08269,1.35504,-3.49866
222245.37501,15.0,0.53067,1.35877,0.08235,1.36126,-3.46822
222248.01201,15.0,0.41976,1.36669,0.08341,1.36923,-3.49241
222251.34301,15.0,0.33183,1.37567,0.08586,1.37835,-3.57156
222255.54901,15.0,0.26261,1.3852,0.09228,1.38827,-3.81149
222260.85701,15.0,0.20791,1.39375,0.10161,1.39745,-4.16988
222267.56201,15.0,0.16452,1.40162,0.11158,1.40606,-4.55139
222276.03801,15.0,0.13007,1.41126,0.12256,1.41657,-4.96317
222286.72801,15.0,0.10309,1.42379,0.13633,1.4303,-5.46957
222300.24201,15.0,0.08153,1.43865,0.15572,1.44706,-6.17777
222317.34001,15.0,0.06443,1.45509,0.18022,1.46621,-7.06035
222338.92602,15.0,0.05102,1.47027,0.20565,1.48459,-7.96255
222366.16902,15.0,0.04042,1.49405,0.23441,1.51233,-8.91669
222400.66402,15.0,0.03192,1.52768,0.27332,1.55194,-10.14368
222444.21203,15.0,0.02528,1.56369,0.32594,1.5973,-11.7745
222499.27703,15.0,0.01999,1.59676,0.3864,1.64285,-13.60364
236902.41343,16.0,20004.453,0.29868,-0.016,0.29911,3.06583
236902.55543,16.0,15829.126,0.30525,0.00318,0.30526,-0.59658
236902.69743,16.0,12516.703,0.3148,0.02061,0.31547,-3.74662
236902.83943,16.0,9909.4424,0.32274,0.03525,0.32466,-6.23331
236903.00343,16.0,7835.48,0.33341,0.04931,0.33703,-8.41351
236903.20443,16.0,6217.2461,0.34446,0.05947,0.34956,-9.79523
236903.44243,16.0,4905.291,0.35683,0.07148,0.36392,-11.32669
236903.68143,16.0,3881.2737,0.3705,0.08076,0.3792,-12.29717
236903.91943,16.0,3070.9827,0.38306,0.09207,0.39397,-13.51538
236904.15743,16.0,2430.7778,0.39821,0.10062,0.41073,-14.18074
236904.39543,16.0,1923.1537,0.41513,0.11004,0.42947,-14.84612
236904.63343,16.0,1522.4358,0.43326,0.11944,0.44942,-15.41284
236904.87143,16.0,1203.8446,0.45209,0.12663,0.46949,-15.64783
236905.11043,16.0,952.86591,0.4711,0.13744,0.49074,-16.26391
236905.34843,16.0,754.27557,0.49256,0.14475,0.51339,-16.37661
236905.58543,16.0,596.71857,0.51685,0.15321,0.53908,-16.51118
236905.82343,16.0,471.96338,0.53771,0.16452,0.56232,-17.01194
236906.06243,16.0,373.20856,0.56311,0.17248,0.58893,-17.02958
236906.30043,16.0,295.47278,0.5902,0.18215,0.61767,-17.15172
236906.53943,16.0,233.87738,0.61789,0.19093,0.64672,-17.1716
236906.77743,16.0,185.05922,0.64664,0.1997,0.67677,-17.16189
236907.01343,16.0,146.35823,0.67812,0.20856,0.70947,-17.09538
236907.25043,16.0,115.77804,0.71147,0.21646,0.74368,-16.92211
236907.48443,16.0,91.6721,0.7458,0.22484,0.77895,-16.77669
236907.72943,16.0,72.51701,0.78236,0.23231,0.81612,-16.53779
236907.95843,16.0,57.36816,0.82005,0.23871,0.85408,-16.23006
236908.19543,16.0,45.3629,0.86051,0.24209,0.89392,-15.71278
236908.42743,16.0,35.93134,0.89843,0.24556,0.93139,-15.28664
236908.67843,16.0,28.40909,0.93927,0.24985,0.97193,-14.89619
236908.89243,16.0,22.48202,0.98095,0.25188,1.01277,-14.40063
236909.15743,16.0,17.79613,1.02409,0.24941,1.05403,-13.68762
236909.40943,16.0,14.06813,1.06781,0.24509,1.09558,-12.92674
236909.62543,16.0,11.1448,1.11104,0.23601,1.13583,-11.99272
236909.89243,16.0,8.81772,1.15245,0.22297,1.17382,-10.94984
236910.07043,16.0,6.97545,1.18965,0.20775,1.20765,-9.90579
236910.28843,16.0,5.5173,1.22297,0.18574,1.23699,-8.6357
236910.55843,16.0,4.36941,1.25069,0.17046,1.26225,-7.76134
236910.89343,16.0,3.45686,1.27131,0.1499,1.28012,-6.72475
236911.31243,16.0,2.73547,1.28938,0.13262,1.29618,-5.87253
236911.83743,16.0,2.16054,1.30396,0.11875,1.30936,-5.20345
236912.49643,16.0,1.70952,1.31476,0.1059,1.31902,-4.60526
236913.32443,16.0,1.35352,1.32516,0.09592,1.32863,-4.14012
236914.36743,16.0,1.07079,1.33499,0.08956,1.33799,-3.83816
236915.68143,16.0,0.84734,1.34351,0.08551,1.34622,-3.64186
236917.33643,16.0,0.67072,1.35033,0.08331,1.3529,-3.53039
236919.42543,16.0,0.53067,1.35766,0.08222,1.36014,-3.46562
236922.06143,16.0,0.41976,1.36659,0.08322,1.36912,-3.48475
236925.39344,16.0,0.33183,1.37504,0.08747,1.37782,-3.63966
236929.59844,16.0,0.26261,1.38295,0.09356,1.38611,-3.87022
236934.90744,16.0,0.20791,1.39055,0.101,1.39421,-4.1541
236941.61144,16.0,0.16452,1.39989,0.10952,1.40417,-4.47336
236950.08844,16.0,0.13007,1.41193,0.12121,1.41713,-4.90679
236960.77844,16.0,0.10309,1.42446,0.13747,1.43108,-5.51224
236974.29244,16.0,0.08153,1.4371,0.15706,1.44566,-6.23692
236991.38944,16.0,0.06443,1.4519,0.18016,1.46303,-7.07326
237012.97644,16.0,0.05102,1.47171,0.20315,1.48566,-7.85932
237040.21845,16.0,0.04042,1.49951,0.23698,1.51812,-8.98084
237074.71445,16.0,0.03192,1.52828,0.2834,1.55433,-10.50544
237118.26146,16.0,0.02528,1.5535,0.33376,1.58894,-12.12525
237173.32746,16.0,0.01999,1.58445,0.38078,1.62956,-13.51316
251569.60706,17.0,20004.453,0.29828,-0.01629,0.29873,3.12543
251569.75006,17.0,15829.126,0.30587,0.00538,0.30592,-1.00691
251569.89206,17.0,12516.703,0.31472,0.01977,0.31534,-3.59473
251570.03406,17.0,9909.4424,0.32252,0.03492,0.3244,-6.17898
251570.19806,17.0,7835.48,0.33384,0.04802,0.33727,-8.18628
251570.39906,17.0,6217.2461,0.34494,0.06029,0.35017,-9.91356
251570.63706,17.0,4905.291,0.35866,0.07005,0.36544,-11.05127
251570.87506,17.0,3881.2737,0.37044,0.08228,0.37946,-12.52271
251571.11306,17.0,3070.9827,0.38357,0.09092,0.3942,-13.33517
251571.35106,17.0,2430.7778,0.39927,0.09988,0.41157,-14.04519
251571.58906,17.0,1923.1537,0.41454,0.11111,0.42917,-15.00398
251571.82706,17.0,1522.4358,0.43254,0.11902,0.44862,-15.3856
251572.06506,17.0,1203.8446,0.45184,0.12708,0.46937,-15.70891
251572.30406,17.0,952.86591,0.47042,0.13582,0.48964,-16.10491
251572.54206,17.0,754.27557,0.49324,0.145,0.51411,-16.38212
251572.77906,17.0,596.71857,0.51447,0.15466,0.53721,-16.73153
251573.01706,17.0,471.96338,0.53855,0.16244,0.56251,-16.78452
251573.25606,17.0,373.20856,0.56299,0.17126,0.58846,-16.91957
251573.49306,17.0,295.47278,0.58883,0.18048,0.61587,-17.0403
251573.73306,17.0,233.87738,0.61812,0.19127,0.64703,-17.19436
251573.97106,17.0,185.05922,0.64621,0.19839,0.67597,-17.06649
251574.20706,17.0,146.35823,0.678,0.20686,0.70885,-16.96712
251574.44306,17.0,115.77804,0.71169,0.21632,0.74384,-16.9066
251574.67806,17.0,91.6721,0.74565,0.22427,0.77865,-16.73971
251574.92306,17.0,72.51701,0.78013,0.23072,0.81353,-16.47526
251575.15206,17.0,57.36816,0.81847,0.23675,0.85203,-16.13299
251575.38906,17.0,45.3629,0.85625,0.24255,0.88995,-15.81607
251575.62106,17.0,35.93134,0.89646,0.24578,0.92954,-15.33162
251575.87106,17.0,28.40909,0.93576,0.24987,0.96855,-14.95064
251576.08606,17.0,22.48202,0.97858,0.25002,1.01002,-14.33203
251576.35106,17.0,17.79613,1.02207,0.24935,1.05204,-13.71021
251576.60306,17.0,14.06813,1.06474,0.24557,1.09269,-12.9876
251576.81906,17.0,11.1448,1.10834,0.23641,1.13327,-12.0409
251577.08606,17.0,8.81772,1.14967,0.22435,1.17135,-11.04209
251577.26406,17.0,6.97545,1.18782,0.20637,1.20562,-9.85629
251577.48306,17.0,5.5173,1.21806,0.189,1.23264,-8.81999
251577.75206,17.0,4.36941,1.24744,0.16824,1.25874,-7.6811
251578.08706,17.0,3.45686,1.26879,0.15077,1.27771,-6.7767
251578.50606,17.0,2.73547,1.28622,0.1329,1.29307,-5.89912
251579.03106,17.0,2.16054,1.30213,0.11701,1.30737,-5.13479
251579.69006,17.0,1.70952,1.31448,0.10721,1.31884,-4.66283
251580.51806,17.0,1.35352,1.32311,0.09685,1.32665,-4.18649
251581.56106,17.0,1.07079,1.33186,0.08997,1.3349,-3.86456
251582.87506,17.0,0.84734,1.34049,0.08514,1.3432,-3.6342
251584.53106,17.0,0.67072,1.34885,0.0823,1.35136,-3.4915
251586.62006,17.0,0.53067,1.35642,0.08318,1.35897,-3.50905
251589.25606,17.0,0.41976,1.36282,0.0844,1.36543,-3.54371
251592.58806,17.0,0.33183,1.37118,0.08716,1.37395,-3.63706
251596.79306,17.0,0.26261,1.38032,0.09165,1.38336,-3.79883
251602.10106,17.0,0.20791,1.39012,0.09943,1.39367,-4.09137
251608.80606,17.0,0.16452,1.39904,0.11033,1.40339,-4.50897
251617.28206,17.0,0.13007,1.40897,0.12193,1.41423,-4.94577
251627.97307,17.0,0.10309,1.42222,0.13568,1.42868,-5.44961
251641.48707,17.0,0.08153,1.43883,0.15504,1.44716,-6.15005
251658.58407,17.0,0.06443,1.45634,0.18131,1.46758,-7.09648
251680.17107,17.0,0.05102,1.47166,0.21348,1.48706,-8.25384
251707.41307,17.0,0.04042,1.48764,0.24474,1.50764,-9.34239
251741.90908,17.0,0.03192,1.51304,0.27791,1.53835,-10.40788
251785.45608,17.0,0.02528,1.54863,0.31981,1.58131,-11.66826
251840.52209,17.0,0.01999,1.58865,0.37293,1.63183,-13.21095
266252.91008,18.0,20004.453,0.30127,-0.01625,0.30171,3.08669
266253.05308,18.0,15829.126,0.30666,0.00456,0.30669,-0.85201
266253.19508,18.0,12516.703,0.3181,0.02105,0.3188,-3.78671
266253.33709,18.0,9909.4424,0.32522,0.03509,0.32711,-6.15761
266253.50109,18.0,7835.48,0.33573,0.04883,0.33927,-8.27544
266253.70209,18.0,6217.2461,0.34658,0.05831,0.35145,-9.55091
266253.94009,18.0,4905.291,0.35971,0.07053,0.36655,-11.09291
266254.17809,18.0,3881.2737,0.37204,0.08135,0.38083,-12.33482
266254.41709,18.0,3070.9827,0.38522,0.09051,0.39571,-13.22244
266254.65509,18.0,2430.7778,0.40164,0.10046,0.41401,-14.04256
266254.89309,18.0,1923.1537,0.41845,0.10936,0.4325,-14.64631
266255.13109,18.0,1522.4358,0.43481,0.11965,0.45097,-15.38589
266255.36909,18.0,1203.8446,0.45285,0.12821,0.47065,-15.80752
266255.60809,18.0,952.86591,0.47423,0.13675,0.49355,-16.08522
266255.84609,18.0,754.27557,0.49488,0.14546,0.51582,-16.37979
266256.08309,18.0,596.71857,0.51653,0.15492,0.53926,-16.69533
266256.32109,18.0,471.96338,0.5401,0.16319,0.56422,-16.81187
266256.56009,18.0,373.20856,0.56513,0.1714,0.59055,-16.87252
266256.79809,18.0,295.47278,0.59075,0.1803,0.61765,-16.97232
266257.03709,18.0,233.87738,0.61958,0.19128,0.64843,-17.15685
266257.27509,18.0,185.05922,0.64878,0.19829,0.6784,-16.99486
266257.51109,18.0,146.35823,0.68035,0.20625,0.71092,-16.86508
266257.74709,18.0,115.77804,0.71359,0.21586,0.74552,-16.83039
266257.98209,18.0,91.6721,0.74608,0.22393,0.77896,-16.70638
266258.22709,18.0,72.51701,0.78327,0.23138,0.81673,-16.45761
266258.45609,18.0,57.36816,0.8214,0.23802,0.85519,-16.16032
266258.69309,18.0,45.3629,0.85754,0.24222,0.89109,-15.77288
266258.92509,18.0,35.93134,0.89838,0.24563,0.93135,-15.29189
266259.17509,18.0,28.40909,0.93808,0.24742,0.97016,-14.77512
266259.39009,18.0,22.48202,0.97901,0.25052,1.01056,-14.35364
266259.65509,18.0,17.79613,1.0241,0.25096,1.0544,-13.76952
266259.90709,18.0,14.06813,1.0675,0.24698,1.09569,-13.02687
266260.12309,18.0,11.1448,1.11043,0.23742,1.13552,-12.06867
266260.39009,18.0,8.81772,1.15269,0.22614,1.17466,-11.09946
266260.56809,18.0,6.97545,1.19084,0.20776,1.20882,-9.89671
266260.78709,18.0,5.5173,1.22323,0.19172,1.23817,-8.90761
266261.05609,18.0,4.36941,1.25119,0.16973,1.26265,-7.72553
266261.39109,18.0,3.45686,1.27337,0.15139,1.28234,-6.77991
266261.81009,18.0,2.73547,1.29138,0.13466,1.29838,-5.95328
266262.33509,18.0,2.16054,1.30526,0.11838,1.31062,-5.18214
266262.99409,18.0,1.70952,1.31755,0.10663,1.32186,-4.62697
266263.82309,18.0,1.35352,1.32868,0.09806,1.3323,-4.22105
266264.86609,18.0,1.07079,1.33654,0.09109,1.33964,-3.89875
266266.17909,18.0,0.84734,1.34536,0.0863,1.34812,-3.67021
266267.83509,18.0,0.67072,1.35359,0.08292,1.35613,-3.50571
266269.92409,18.0,0.53067,1.36188,0.08349,1.36443,-3.50831
266272.56109,18.0,0.41976,1.36939,0.08558,1.37207,-3.57615
266275.89209,18.0,0.33183,1.37662,0.08815,1.37943,-3.66394
266280.09809,18.0,0.26261,1.38537,0.09266,1.38847,-3.82647
266285.40609,18.0,0.20791,1.39511,0.09992,1.39868,-4.09664
266292.11009,18.0,0.16452,1.4057,0.10989,1.40999,-4.46996
266300.58709,18.0,0.13007,1.41602,0.12294,1.42135,-4.96201
266311.27709,18.0,0.10309,1.42754,0.13716,1.43411,-5.48824
266324.79109,18.0,0.08153,1.44406,0.15456,1.45231,-6.10939
266341.88909,18.0,0.06443,1.46303,0.17889,1.47393,-6.97127
266363.4751,18.0,0.05102,1.48299,0.21177,1.49804,-8.12682
266390.7181,18.0,0.04042,1.5005,0.24806,1.52087,-9.3872
266425.2131,18.0,0.03192,1.52247,0.28393,1.54872,-10.56383
266468.76111,18.0,0.02528,1.5555,0.32261,1.5886,-11.71698
266523.82611,18.0,0.01999,1.59959,0.37188,1.64225,-13.08793
280887.24295,19.0,20004.453,0.30069,-0.01496,0.30106,2.84788
280887.38595,19.0,15829.126,0.30815,0.00386,0.30817,-0.71818
280887.52795,19.0,12516.703,0.31608,0.02115,0.31678,-3.82776
280887.66995,19.0,9909.4424,0.32504,0.03578,0.32701,-6.28143
280887.83395,19.0,7835.48,0.33602,0.04784,0.33941,-8.10301
280888.03495,19.0,6217.2461,0.34687,0.05932,0.3519,-9.70544
280888.27295,19.0,4905.291,0.35867,0.0705,0.36554,-11.11985
280888.51195,19.0,3881.2737,0.37201,0.08167,0.38087,-12.38209
280888.74995,19.0,3070.9827,0.38426,0.09004,0.39466,-13.18735
280888.98795,19.0,2430.7778,0.40055,0.10025,0.4129,-14.05117
280889.22595,19.0,1923.1537,0.41646,0.10803,0.43024,-14.54226
280889.46395,19.0,1522.4358,0.43369,0.1183,0.44954,-15.25818
280889.70195,19.0,1203.8446,0.45219,0.12786,0.46992,-15.78871
280889.94095,19.0,952.86591,0.47259,0.13672,0.49197,-16.13461
280890.17895,19.0,754.27557,0.49418,0.14481,0.51496,-16.33256
280890.41595,19.0,596.71857,0.5162,0.15483,0.53892,-16.69601
280890.65395,19.0,471.96338,0.5404,0.1625,0.5643,-16.73617
280890.89295,19.0,373.20856,0.56608,0.17188,0.5916,-16.89044
280891.12995,19.0,295.47278,0.59141,0.18171,0.6187,-17.07982
280891.36995,19.0,233.87738,0.61947,0.18905,0.64768,-16.9714
280891.60795,19.0,185.05922,0.64756,0.19999,0.67774,-17.16285
280891.84395,19.0,146.35823,0.67968,0.20699,0.7105,-16.93761
280892.07995,19.0,115.77804,0.71255,0.2168,0.7448,-16.92304
280892.31395,19.0,91.6721,0.7454,0.22346,0.77818,-16.68778
280892.55895,19.0,72.51701,0.78205,0.2312,0.81551,-16.46953
280892.78795,19.0,57.36816,0.81925,0.23704,0.85285,-16.13707
280893.02495,19.0,45.3629,0.8572,0.24176,0.89064,-15.75032
280893.25695,19.0,35.93134,0.89627,0.24684,0.92964,-15.39807
280893.50695,19.0,28.40909,0.9375,0.24961,0.97016,-14.90909
280893.72195,19.0,22.48202,0.97943,0.24973,1.01077,-14.30427
280893.98595,19.0,17.79613,1.02189,0.25045,1.05214,-13.77071
280894.23895,19.0,14.06813,1.06511,0.24588,1.09313,-12.99905
280894.45495,19.0,11.1448,1.1089,0.23705,1.13395,-12.06649
280894.72195,19.0,8.81772,1.15025,0.2251,1.17207,-11.07244
280894.89995,19.0,6.97545,1.18994,0.20911,1.20818,-9.96697
280895.11795,19.0,5.5173,1.22049,0.18862,1.23498,-8.78521
280895.38795,19.0,4.36941,1.2496,0.17108,1.26126,-7.79569
280895.72295,19.0,3.45686,1.27087,0.15267,1.28001,-6.84997
280896.14195,19.0,2.73547,1.29003,0.1337,1.29694,-5.9172
280896.66695,19.0,2.16054,1.30593,0.11932,1.31137,-5.22046
280897.32595,19.0,1.70952,1.31613,0.10825,1.32058,-4.702
280898.15395,19.0,1.35352,1.32645,0.0979,1.33006,-4.22131
280899.19695,19.0,1.07079,1.33548,0.09037,1.33853,-3.87135
280900.51095,19.0,0.84734,1.34397,0.08632,1.34674,-3.67492
280902.16695,19.0,0.67072,1.35258,0.08453,1.35522,-3.57613
280904.25595,19.0,0.53067,1.35916,0.08309,1.3617,-3.49813
280906.89195,19.0,0.41976,1.36715,0.08389,1.36972,-3.5113
280910.22395,19.0,0.33183,1.37606,0.08725,1.37882,-3.62784
280914.42995,19.0,0.26261,1.38484,0.09314,1.38796,-3.84773
280919.73795,19.0,0.20791,1.39308,0.10064,1.39671,-4.13215
280926.44195,19.0,0.16452,1.40274,0.10919,1.40698,-4.45113
280934.91895,19.0,0.13007,1.41496,0.12121,1.42014,-4.89614
280945.60895,19.0,0.10309,1.42946,0.13835,1.43614,-5.52821
280959.12296,19.0,0.08153,1.44289,0.16069,1.45181,-6.35478
280976.21996,19.0,0.06443,1.45664,0.18677,1.46856,-7.30649
280997.80696,19.0,0.05102,1.47058,0.21056,1.48558,-8.14829
281025.04896,19.0,0.04042,1.49342,0.23878,1.51239,-9.08417
281059.54497,19.0,0.03192,1.52434,0.27761,1.54941,-10.32132
281103.09297,19.0,0.02528,1.55497,0.32385,1.58833,-11.76488
281158.15798,19.0,0.01999,1.59094,0.37155,1.63375,-13.1453
295513.08322,20.0,20004.453,0.30097,-0.01606,0.3014,3.0551
295513.22622,20.0,15829.126,0.30747,0.00489,0.30751,-0.9116
295513.36822,20.0,12516.703,0.31667,0.0198,0.31729,-3.5784
295513.51022,20.0,9909.4424,0.32675,0.03575,0.3287,-6.24471
295513.67422,20.0,7835.48,0.33477,0.04905,0.33834,-8.33567
295513.87522,20.0,6217.2461,0.34594,0.06006,0.35111,-9.84888
295514.11322,20.0,4905.291,0.35825,0.07072,0.36516,-11.16717
295514.35222,20.0,3881.2737,0.3709,0.08112,0.37967,-12.33684
295514.59022,20.0,3070.9827,0.38474,0.09115,0.39539,-13.32801
295514.82822,20.0,2430.7778,0.4016,0.10136,0.41419,-14.16443
295515.06622,20.0,1923.1537,0.41656,0.10935,0.43067,-14.70803
295515.30422,20.0,1522.4358,0.43335,0.11797,0.44912,-15.22836
295515.54222,20.0,1203.8446,0.45069,0.12708,0.46827,-15.74626
295515.78022,20.0,952.86591,0.47146,0.13652,0.49083,-16.14881
295516.01922,20.0,754.27557,0.49291,0.14427,0.51359,-16.31469
295516.25622,20.0,596.71857,0.51599,0.15435,0.53858,-16.65385
295516.49322,20.0,471.96338,0.53932,0.1631,0.56344,-16.82617
295516.73222,20.0,373.20856,0.56374,0.17182,0.58935,-16.95022
295516.97022,20.0,295.47278,0.58972,0.18032,0.61667,-17.00202
295517.20922,20.0,233.87738,0.61681,0.18947,0.64525,-17.07579
295517.44722,20.0,185.05922,0.64724,0.19842,0.67697,-17.04329
295517.68322,20.0,146.35823,0.67738,0.20633,0.70811,-16.94091
295517.92022,20.0,115.77804,0.70947,0.21553,0.74149,-16.8981
295518.15422,20.0,91.6721,0.74534,0.22356,0.77814,-16.69617
295518.40022,20.0,72.51701,0.7813,0.23117,0.81478,-16.4821
295518.62922,20.0,57.36816,0.81767,0.23731,0.85141,-16.18435
295518.86522,20.0,45.3629,0.85624,0.24145,0.88963,-15.74767
295519.09822,20.0,35.93134,0.8946,0.24553,0.92768,-15.34761
295519.34822,20.0,28.40909,0.93524,0.24839,0.96766,-14.87363
295519.56222,20.0,22.48202,0.97725,0.24983,1.00868,-14.34012
295519.82722,20.0,17.79613,1.01978,0.24994,1.04996,-13.7713
295520.08022,20.0,14.06813,1.06406,0.24621,1.09217,-13.02829
295520.29622,20.0,11.1448,1.1071,0.23616,1.13201,-12.04147
295520.56322,20.0,8.81772,1.14776,0.22585,1.16977,-11.13227
295520.74122,20.0,6.97545,1.18864,0.21058,1.20715,-10.04633
295520.95922,20.0,5.5173,1.22012,0.18865,1.23462,-8.7891
295521.22922,20.0,4.36941,1.24879,0.17247,1.26064,-7.86321
295521.56422,20.0,3.45686,1.26997,0.15343,1.2792,-6.88864
295521.98222,20.0,2.73547,1.28777,0.13383,1.29471,-5.93324
295522.50822,20.0,2.16054,1.30375,0.11989,1.30925,-5.25425
295523.16722,20.0,1.70952,1.31547,0.10808,1.31991,-4.69702
295523.99522,20.0,1.35352,1.32501,0.09805,1.32863,-4.23233
295525.03822,20.0,1.07079,1.33396,0.09012,1.337,-3.86478
295526.35222,20.0,0.84734,1.34324,0.08571,1.34597,-3.651
295528.00822,20.0,0.67072,1.35149,0.08406,1.3541,-3.55916
295530.09722,20.0,0.53067,1.35814,0.0835,1.3607,-3.51836
295532.73322,20.0,0.41976,1.36629,0.08389,1.36886,-3.51342
295536.06522,20.0,0.33183,1.37546,0.08719,1.37822,-3.62727
295540.27022,20.0,0.26261,1.38439,0.09383,1.38756,-3.87737
295545.57922,20.0,0.20791,1.39208,0.10245,1.39585,-4.20925
295552.28322,20.0,0.16452,1.40057,0.11158,1.40501,-4.55479
295560.76022,20.0,0.13007,1.41114,0.12272,1.41647,-4.97021
295571.45022,20.0,0.10309,1.42434,0.13728,1.43094,-5.5053
295584.96422,20.0,0.08153,1.43873,0.15714,1.44729,-6.23331
295602.06123,20.0,0.06443,1.45421,0.18172,1.46553,-7.12299
295623.64823,20.0,0.05102,1.47022,0.20597,1.48458,-7.97499
295650.89023,20.0,0.04042,1.49591,0.23507,1.51427,-8.93047
295685.38623,20.0,0.03192,1.52986,0.27639,1.55463,-10.24076
295728.93324,20.0,0.02528,1.56279,0.3306,1.59738,-11.94445
295783.99925,20.0,0.01999,1.59315,0.38762,1.63963,-13.67478
310144.59308,21.0,20004.453,0.30095,-0.01644,0.3014,3.12672
310144.73608,21.0,15829.126,0.30886,0.00383,0.30888,-0.7108
310144.87808,21.0,12516.703,0.31624,0.01998,0.31687,-3.61565
310145.02008,21.0,9909.4424,0.32473,0.03496,0.32661,-6.14553
310145.18408,21.0,7835.48,0.33388,0.04736,0.33722,-8.07307
310145.38508,21.0,6217.2461,0.34674,0.05886,0.3517,-9.63501
310145.62308,21.0,4905.291,0.35627,0.07042,0.36317,-11.18096
310145.86208,21.0,3881.2737,0.3702,0.08192,0.37916,-12.47697
310146.10008,21.0,3070.9827,0.38526,0.09054,0.39575,-13.22475
310146.33808,21.0,2430.7778,0.39892,0.1001,0.41128,-14.08571
310146.57608,21.0,1923.1537,0.41564,0.10887,0.42966,-14.67805
310146.81408,21.0,1522.4358,0.43292,0.11799,0.44871,-15.24531
310147.05208,21.0,1203.8446,0.45127,0.12539,0.46836,-15.52821
310147.29108,21.0,952.86591,0.47236,0.13543,0.49139,-15.99855
310147.52908,21.0,754.27557,0.49323,0.14518,0.51416,-16.40157
310147.76608,21.0,596.71857,0.51437,0.1536,0.53682,-16.62627
310148.00408,21.0,471.96338,0.53914,0.16214,0.56299,-16.73784
310148.24308,21.0,373.20856,0.56432,0.17064,0.58956,-16.82449
310148.48108,21.0,295.47278,0.59057,0.17943,0.61723,-16.90003
310148.72008,21.0,233.87738,0.61754,0.18995,0.6461,-17.09767
310148.95808,21.0,185.05922,0.64621,0.19746,0.67571,-16.99122
310149.19408,21.0,146.35823,0.67758,0.207,0.70849,-16.9876
310149.43108,21.0,115.77804,0.71033,0.216,0.74244,-16.91359
310149.66508,21.0,91.6721,0.74503,0.2234,0.7778,-16.69137
310149.91008,21.0,72.51701,0.78056,0.22927,0.81353,-16.36891
310150.13908,21.0,57.36816,0.8164,0.23534,0.84965,-16.08051
310150.37608,21.0,45.3629,0.85525,0.24046,0.88841,-15.7034
310150.60808,21.0,35.93134,0.89511,0.24542,0.92815,-15.33272
310150.85908,21.0,28.40909,0.93458,0.24932,0.96726,-14.93704
310151.07308,21.0,22.48202,0.97552,0.25009,1.00706,-14.37922
310151.33808,21.0,17.79613,1.01841,0.25089,1.04886,-13.83925
310151.59008,21.0,14.06813,1.06129,0.2459,1.08941,-13.04524
310151.80608,21.0,11.1448,1.10562,0.23696,1.13073,-12.09665
310152.07308,21.0,8.81772,1.1465,0.22576,1.16851,-11.1399
310152.25208,21.0,6.97545,1.18547,0.21026,1.20398,-10.05765
310152.47008,21.0,5.5173,1.21691,0.18966,1.2316,-8.8586
310152.73908,21.0,4.36941,1.24743,0.17085,1.25908,-7.79879
310153.07408,21.0,3.45686,1.2688,0.15422,1.27814,-6.93026
310153.49308,21.0,2.73547,1.28814,0.13506,1.2952,-5.98558
310154.01808,21.0,2.16054,1.30308,0.11995,1.30859,-5.25938
310154.67708,21.0,1.70952,1.31502,0.10844,1.31948,-4.71398
310155.50608,21.0,1.35352,1.32455,0.09876,1.32823,-4.26395
310156.54908,21.0,1.07079,1.33351,0.0907,1.33659,-3.89096
310157.86208,21.0,0.84734,1.34311,0.08605,1.34586,-3.66567
310159.51808,21.0,0.67072,1.35114,0.08386,1.35374,-3.55168
310161.60708,21.0,0.53067,1.35809,0.08393,1.36068,-3.53636
310164.24308,21.0,0.41976,1.36561,0.08435,1.36821,-3.53443
310167.57508,21.0,0.33183,1.37485,0.08669,1.37758,-3.60813
310171.78108,21.0,0.26261,1.38434,0.09317,1.38747,-3.85029
310177.08909,21.0,0.20791,1.39322,0.10233,1.39697,-4.20086
310183.79309,21.0,0.16452,1.40148,0.11266,1.406,-4.59599
310192.27009,21.0,0.13007,1.4109,0.12432,1.41637,-5.03572
310202.96009,21.0,0.10309,1.4234,0.13752,1.43003,-5.51859
310216.47409,21.0,0.08153,1.43861,0.15648,1.4471,-6.20761
310233.57209,21.0,0.06443,1.45519,0.18105,1.46641,-7.09203
310255.15809,21.0,0.05102,1.47075,0.20816,1.48541,-8.05574
310282.4011,21.0,0.04042,1.49337,0.23613,1.51192,-8.98535
310316.8961,21.0,0.03192,1.52725,0.27347,1.55154,-10.1518
310360.4441,21.0,0.02528,1.56547,0.32552,1.59895,-11.7466
310415.50911,21.0,0.01999,1.60041,0.38697,1.64653,-13.59308
324750.35297,22.0,20004.453,0.30011,-0.01635,0.30056,3.11799
324750.49597,22.0,15829.126,0.30725,0.00229,0.30726,-0.42615
324750.63797,22.0,12516.703,0.31665,0.02024,0.31729,-3.65697
324750.77997,22.0,9909.4424,0.32439,0.03454,0.32623,-6.07855
324750.94397,22.0,7835.48,0.33455,0.04752,0.33791,-8.08468
324751.14497,22.0,6217.2461,0.34642,0.05925,0.35145,-9.70534
324751.38297,22.0,4905.291,0.35657,0.07043,0.36345,-11.1731
324751.62197,22.0,3881.2737,0.37117,0.07955,0.3796,-12.09731
324751.85997,22.0,3070.9827,0.38523,0.09032,0.39568,-13.19442
324752.09797,22.0,2430.7778,0.40001,0.09965,0.41223,-13.98816
324752.33597,22.0,1923.1537,0.41589,0.10954,0.43008,-14.75622
324752.57397,22.0,1522.4358,0.43208,0.11773,0.44784,-15.24179
324752.81197,22.0,1203.8446,0.45167,0.12578,0.46885,-15.56139
324753.05097,22.0,952.86591,0.47131,0.13562,0.49044,-16.05301
324753.28897,22.0,754.27557,0.49313,0.14516,0.51405,-16.40237
324753.52597,22.0,596.71857,0.51516,0.154,0.53769,-16.64317
324753.76397,22.0,471.96338,0.53862,0.16186,0.56242,-16.72557
324754.00297,22.0,373.20856,0.56372,0.17082,0.58903,-16.85802
324754.24097,22.0,295.47278,0.58919,0.17933,0.61587,-16.92828
324754.47997,22.0,233.87738,0.61747,0.19,0.64604,-17.10344
324754.71797,22.0,185.05922,0.64625,0.19891,0.67617,-17.10814
324754.95397,22.0,146.35823,0.67727,0.20764,0.70839,-17.04438
324755.19097,22.0,115.77804,0.70873,0.21422,0.7404,-16.81796
324755.42497,22.0,91.6721,0.7411,0.22255,0.7738,-16.71468
324755.66997,22.0,72.51701,0.77885,0.23058,0.81226,-16.49147
324755.89897,22.0,57.36816,0.8175,0.23682,0.85112,-16.15549
324756.13597,22.0,45.3629,0.85396,0.24162,0.88749,-15.79827
324756.36797,22.0,35.93134,0.89359,0.24617,0.92688,-15.40227
324756.61897,22.0,28.40909,0.93255,0.2488,0.96517,-14.93841
324756.83297,22.0,22.48202,0.97586,0.24963,1.00728,-14.34882
324757.09797,22.0,17.79613,1.0179,0.24881,1.04787,-13.73579
324757.34997,22.0,14.06813,1.06129,0.24691,1.08963,-13.09702
324757.56597,22.0,11.1448,1.10399,0.23753,1.12925,-12.14246
324757.83397,22.0,8.81772,1.14751,0.22519,1.16939,-11.10262
324758.01197,22.0,6.97545,1.18392,0.21128,1.20262,-10.11838
324758.22997,22.0,5.5173,1.2184,0.1908,1.23325,-8.9002
324758.49897,22.0,4.36941,1.24507,0.17262,1.25698,-7.8933
324758.83497,22.0,3.45686,1.26846,0.15195,1.27753,-6.83094
324759.25297,22.0,2.73547,1.28872,0.13588,1.29586,-6.01887
324759.77797,22.0,2.16054,1.30273,0.12157,1.30839,-5.33125
324760.43797,22.0,1.70952,1.3141,0.1079,1.31852,-4.694
324761.26597,22.0,1.35352,1.32544,0.09804,1.32906,-4.23015
324762.30897,22.0,1.07079,1.33408,0.0919,1.33725,-3.94047
324763.62297,22.0,0.84734,1.34123,0.08764,1.34409,-3.73863
324765.27797,22.0,0.67072,1.34921,0.08456,1.35186,-3.5861
324767.36697,22.0,0.53067,1.3582,0.08283,1.36072,-3.49
324770.00397,22.0,0.41976,1.36657,0.08457,1.36919,-3.54106
324773.33497,22.0,0.33183,1.37463,0.08836,1.37747,-3.67785
324777.54097,22.0,0.26261,1.3822,0.09394,1.38539,-3.8879
324782.84897,22.0,0.20791,1.39159,0.10008,1.39519,-4.11345
324789.55397,22.0,0.16452,1.40315,0.1094,1.40741,-4.45801
324798.02997,22.0,0.13007,1.41568,0.12415,1.42111,-5.01197
324808.71997,22.0,0.10309,1.42619,0.14204,1.43325,-5.68771
324822.23397,22.0,0.08153,1.43681,0.1612,1.44583,-6.40138
324839.33198,22.0,0.06443,1.45036,0.18303,1.46186,-7.19247
324860.91798,22.0,0.05102,1.47077,0.2066,1.48521,-7.99595
324888.16098,22.0,0.04042,1.49489,0.24013,1.51405,-9.12554
324922.65598,22.0,0.03192,1.51972,0.28048,1.54538,-10.45673
324966.20399,22.0,0.02528,1.54961,0.32034,1.58237,-11.67971
325021.26899,22.0,0.01999,1.59486,0.3651,1.63612,-12.89406
339339.15386,23.0,20004.453,0.3004,-0.01703,0.30088,3.24487
339339.29686,23.0,15829.126,0.30689,0.00458,0.30693,-0.85573
339339.43886,23.0,12516.703,0.31619,0.02061,0.31686,-3.72988
339339.58086,23.0,9909.4424,0.32419,0.0348,0.32605,-6.12715
339339.74486,23.0,7835.48,0.33453,0.0466,0.33776,-7.9301
339339.94586,23.0,6217.2461,0.3453,0.06005,0.35048,-9.86495
339340.18386,23.0,4905.291,0.35773,0.06958,0.36443,-11.0063
339340.42286,23.0,3881.2737,0.36944,0.08095,0.3782,-12.35886
339340.66086,23.0,3070.9827,0.3855,0.08922,0.39569,-13.03115
339340.89886,23.0,2430.7778,0.39999,0.0984,0.41191,-13.8204
339341.13686,23.0,1923.1537,0.4171,0.10914,0.43115,-14.66357
339341.37486,23.0,1522.4358,0.43326,0.11815,0.44908,-15.25312
339341.61286,23.0,1203.8446,0.45064,0.12648,0.46805,-15.67727
339341.85186,23.0,952.86591,0.47049,0.13611,0.48978,-16.1353
339342.08986,23.0,754.27557,0.49232,0.14475,0.51316,-16.38441
339342.32686,23.0,596.71857,0.51452,0.15237,0.5366,-16.49623
339342.56486,23.0,471.96338,0.53814,0.16097,0.5617,-16.65322
339342.80386,23.0,373.20856,0.56114,0.17062,0.58651,-16.91194
339343.04186,23.0,295.47278,0.5891,0.17828,0.61549,-16.83748
339343.28086,23.0,233.87738,0.61597,0.18672,0.64365,-16.86324
339343.51886,23.0,185.05922,0.64499,0.19735,0.67451,-17.01288
339343.75486,23.0,146.35823,0.67452,0.20487,0.70494,-16.89499
339343.99086,23.0,115.77804,0.70716,0.21419,0.73889,-16.85088
339344.22586,23.0,91.6721,0.74151,0.22104,0.77375,-16.59908
339344.47086,23.0,72.51701,0.77632,0.22772,0.80903,-16.34792
339344.69986,23.0,57.36816,0.81359,0.23447,0.84671,-16.07654
339344.93686,23.0,45.3629,0.85192,0.23876,0.88474,-15.65625
339345.16886,23.0,35.93134,0.88896,0.24475,0.92203,-15.39317
339345.41986,23.0,28.40909,0.92994,0.2469,0.96216,-14.86888
339345.63386,23.0,22.48202,0.97057,0.24824,1.00182,-14.34655
339345.89886,23.0,17.79613,1.01414,0.24879,1.04421,-13.78357
