Repository: SebaVillagra00/ICM2985-SOH-IPRE

## Data University of Cambridge (EIS Cambridge)
Data publicada en "Identifying degradation patterns of lithium ion batteries from impedance spectroscopy using machine learning" (Zhang, Tang, Zhang, Wang, Stimming & Lee, 2020) https://www.nature.com/articles/s41467-020-15235-7.

Carpeta contiene:
* Paper de Nature Comunications (IF: 16.6).
* Data frames para IOS.
* Data frames para Windows.

Cada Data frame está contenido en un archivo .txt con las siguientes columnas:
* time/s: tiempo en que se mide la muestra.
* cycle number: ciclo de carga de la batería.
* freq/Hz: frecuencia de la señal de input.
* Re(Z)/Ohm: Parte resistiva de la impedancia.
* Im(Z)/Ohm: Parte reactiva de la impedancia.

File: EIS Cambridge/csvEIS/EIS_state_II_35C02.csv (part 3 of 29)
time/s,cycle number,freq/Hz,Re(Z)/Ohm,-Im(Z)/Ohm,|Z|/Ohm,Phase(Z)/deg
358200.91824,23.0,2.16054,1.13232,0.09057,1.13594,-4.5733
358201.57724,23.0,1.70952,1.11923,0.10255,1.12392,-5.23522
358202.40624,23.0,1.35352,1.09068,0.09753,1.09503,-5.10962
358203.44924,23.0,1.07079,1.06609,0.06507,1.06807,-3.49251
358204.76324,23.0,0.84734,1.06556,0.01786,1.06571,-0.96042
358206.41824,23.0,0.67072,1.09334,-0.02161,1.09355,1.13252
358208.50724,23.0,0.53067,1.1536,-0.03786,1.15423,1.87952
358211.14424,23.0,0.41976,1.21766,-0.00643,1.21768,0.30267
358214.47524,23.0,0.33183,1.25112,0.07124,1.25315,-3.25882
358218.68124,23.0,0.26261,1.22828,0.16289,1.23904,-7.55433
358223.98924,23.0,0.20791,1.14555,0.22803,1.16803,-11.25779
358230.69424,23.0,0.16452,1.03317,0.22985,1.05843,-12.5421
358239.17024,23.0,0.13007,0.93857,0.15463,0.95122,-9.35547
358249.85924,23.0,0.10309,0.91312,0.025,0.91346,-1.56834
358263.37324,23.0,0.08153,0.99104,-0.11114,0.99726,6.39878
358280.47125,23.0,0.06443,1.13819,-0.17926,1.15222,8.95014
358302.05725,23.0,0.05102,1.3706,-0.14288,1.37802,5.95126
358329.30025,23.0,0.04042,1.57984,0.05276,1.58072,-1.91264
358363.79525,23.0,0.03192,1.64924,0.36829,1.68986,-12.58816
358407.34226,23.0,0.02528,1.49474,0.63271,1.62313,-22.94255
358462.40826,23.0,0.01999,1.22357,0.7121,1.4157,-30.19878
373807.87217,24.0,20004.453,0.47743,-0.01566,0.47769,1.87888
373808.01517,24.0,15829.126,0.48404,-0.00039,0.48404,0.04646
373808.15717,24.0,12516.703,0.49212,0.01252,0.49228,-1.45745
373808.29917,24.0,9909.4424,0.49751,0.02031,0.49793,-2.33732
373808.46317,24.0,7835.48,0.50561,0.03003,0.5065,-3.39919
373808.66417,24.0,6217.2461,0.51191,0.03589,0.51316,-4.01086
373808.90217,24.0,4905.291,0.52033,0.0444,0.52222,-4.87735
373809.14117,24.0,3881.2737,0.52897,0.04899,0.53124,-5.29136
373809.37917,24.0,3070.9827,0.53852,0.05476,0.54129,-5.80597
373809.61717,24.0,2430.7778,0.5486,0.06059,0.55194,-6.30199
373809.85517,24.0,1923.1537,0.55957,0.06446,0.56327,-6.57154
373810.09317,24.0,1522.4358,0.56963,0.07037,0.57396,-7.04246
373810.33117,24.0,1203.8446,0.58165,0.07425,0.58637,-7.27511
373810.57017,24.0,952.86591,0.59398,0.07872,0.59917,-7.54899
373810.80817,24.0,754.27557,0.60712,0.08358,0.61284,-7.83824
373811.04517,24.0,596.71857,0.61895,0.08721,0.62506,-8.02034
373811.28317,24.0,471.96338,0.63252,0.09007,0.6389,-8.10472
373811.52217,24.0,373.20856,0.64903,0.09549,0.65602,-8.36961
373811.75917,24.0,295.47278,0.66153,0.09875,0.66886,-8.49042
373811.99917,24.0,233.87738,0.67658,0.1028,0.68434,-8.63921
373812.23717,24.0,185.05922,0.69177,0.1077,0.7001,-8.84964
373812.47317,24.0,146.35823,0.70747,0.11155,0.71621,-8.96042
373812.70917,24.0,115.77804,0.72369,0.11701,0.73309,-9.18403
373812.94417,24.0,91.6721,0.73895,0.1231,0.74913,-9.45768
373813.18917,24.0,72.51701,0.75577,0.12912,0.76672,-9.695
373813.41817,24.0,57.36816,0.77718,0.13449,0.78873,-9.81801
373813.65517,24.0,45.3629,0.79723,0.14168,0.80972,-10.07716
373813.88717,24.0,35.93134,0.81765,0.15456,0.83213,-10.70457
373814.13717,24.0,28.40909,0.84385,0.16005,0.85889,-10.73946
373814.35217,24.0,22.48202,0.8719,0.1678,0.8879,-10.89344
373814.61717,24.0,17.79613,0.90518,0.1752,0.92198,-10.95439
373814.86917,24.0,14.06813,0.94307,0.16783,0.95789,-10.09065
373815.08517,24.0,11.1448,0.96535,0.1707,0.98033,-10.02795
373815.35217,24.0,8.81772,1.00191,0.14777,1.01275,-8.38993
373815.53017,24.0,6.97545,1.04004,0.14177,1.04966,-7.76248
373815.74817,24.0,5.5173,1.04922,0.13978,1.05849,-7.5885
373816.01717,24.0,4.36941,1.05399,0.11602,1.06036,-6.28179
373816.35217,24.0,3.45686,1.07239,0.08284,1.07559,-4.41704
373816.77117,24.0,2.73547,1.10454,0.06431,1.10641,-3.33202
373817.29617,24.0,2.16054,1.13348,0.06788,1.13551,-3.42731
373817.95517,24.0,1.70952,1.13982,0.08763,1.14319,-4.39635
373818.78417,24.0,1.35352,1.12023,0.10297,1.12495,-5.25172
373819.82717,24.0,1.07079,1.08594,0.09748,1.09031,-5.12963
373821.14017,24.0,0.84734,1.05842,0.06361,1.06033,-3.43931
373822.79617,24.0,0.67072,1.05314,0.01836,1.0533,-0.9987
373824.88517,24.0,0.53067,1.08726,-0.03205,1.08773,1.68855
373827.52217,24.0,0.41976,1.15361,-0.05035,1.15471,2.49916
373830.85317,24.0,0.33183,1.22768,-0.0163,1.22779,0.76055
373835.05917,24.0,0.26261,1.26987,0.06897,1.27174,-3.10862
373840.36717,24.0,0.20791,1.25118,0.17464,1.26331,-7.94587
373847.07117,24.0,0.16452,1.16458,0.25801,1.19282,-12.49199
373855.54817,24.0,0.13007,1.0369,0.2735,1.07236,-14.77644
373866.23817,24.0,0.10309,0.92123,0.20049,0.94279,-12.27789
373879.75217,24.0,0.08153,0.88069,0.05637,0.88249,-3.66229
373896.85018,24.0,0.06443,0.93411,-0.08215,0.93771,5.02569
373918.43618,24.0,0.05102,1.11829,-0.19829,1.13573,10.05495
373945.67918,24.0,0.04042,1.38625,-0.18571,1.39863,7.63024
373980.17419,24.0,0.03192,1.63539,0.01415,1.63545,-0.4956
374023.72119,24.0,0.02528,1.69879,0.33527,1.73156,-11.16428
374078.7862,24.0,0.01999,1.55465,0.59324,1.66399,-20.88647
389402.90096,25.0,20004.453,0.47224,-0.01549,0.47249,1.87864
389403.04396,25.0,15829.126,0.48143,-0.00047,0.48143,0.05579
389403.18596,25.0,12516.703,0.48958,0.01123,0.48971,-1.31364
389403.32796,25.0,9909.4424,0.49613,0.02101,0.49657,-2.42477
389403.49196,25.0,7835.48,0.50419,0.02999,0.50508,-3.40445
389403.69296,25.0,6217.2461,0.51146,0.03681,0.51279,-4.11668
389403.93096,25.0,4905.291,0.52042,0.04328,0.52222,-4.75372
389404.16996,25.0,3881.2737,0.52807,0.04972,0.5304,-5.37869
389404.40796,25.0,3070.9827,0.5386,0.05566,0.54147,-5.90047
389404.64596,25.0,2430.7778,0.54681,0.05852,0.54993,-6.10889
389404.88396,25.0,1923.1537,0.55783,0.06494,0.5616,-6.64036
389405.12196,25.0,1522.4358,0.5675,0.06992,0.57179,-7.02338
389405.35996,25.0,1203.8446,0.58008,0.0739,0.58477,-7.26031
389405.59896,25.0,952.86591,0.59255,0.07749,0.5976,-7.45055
389405.83696,25.0,754.27557,0.60365,0.08307,0.60934,-7.83541
389406.07396,25.0,596.71857,0.61655,0.0871,0.62267,-8.04086
389406.31196,25.0,471.96338,0.63131,0.09219,0.638,-8.30858
389406.55096,25.0,373.20856,0.64392,0.0948,0.65086,-8.37549
389406.78896,25.0,295.47278,0.65934,0.10041,0.66695,-8.65881
389407.02796,25.0,233.87738,0.67545,0.10369,0.68336,-8.7276
389407.26596,25.0,185.05922,0.69035,0.1085,0.69882,-8.93163
389407.50196,25.0,146.35823,0.70526,0.11185,0.71408,-9.01161
389407.73896,25.0,115.77804,0.72196,0.11647,0.73129,-9.16435
389407.97296,25.0,91.6721,0.73679,0.12235,0.74688,-9.42821
389408.21796,25.0,72.51701,0.75626,0.12966,0.76729,-9.72843
389408.44696,25.0,57.36816,0.77558,0.1379,0.78775,-10.08219
389408.68396,25.0,45.3629,0.79403,0.14615,0.80736,-10.42904
389408.91596,25.0,35.93134,0.81809,0.15114,0.83193,-10.46709
389409.16696,25.0,28.40909,0.84518,0.1605,0.86028,-10.75222
389409.38096,25.0,22.48202,0.8747,0.16708,0.89051,-10.81435
389409.64596,25.0,17.79613,0.90317,0.16846,0.91875,-10.5657
389409.89796,25.0,14.06813,0.93391,0.17679,0.9505,-10.71921
389410.11396,25.0,11.1448,0.97156,0.15901,0.98449,-9.29507
389410.38196,25.0,8.81772,1.00458,0.16624,1.01824,-9.39638
389410.55996,25.0,6.97545,1.01837,0.14905,1.02922,-8.32661
389410.77796,25.0,5.5173,1.04498,0.11839,1.05166,-6.46391
389411.04696,25.0,4.36941,1.08406,0.10394,1.08903,-5.47658
389411.38196,25.0,3.45686,1.10453,0.11044,1.11004,-5.70999
389411.80096,25.0,2.73547,1.09787,0.11272,1.10364,-5.86206
389412.32596,25.0,2.16054,1.08068,0.09759,1.08508,-5.15989
389412.98496,25.0,1.70952,1.07276,0.06294,1.0746,-3.35769
389413.81396,25.0,1.35352,1.0875,0.02333,1.08775,-1.22879
389414.85696,25.0,1.07079,1.12473,-0.00138,1.12473,0.07011
389416.17096,25.0,0.84734,1.17184,0.00619,1.17185,-0.30253
389417.82596,25.0,0.67072,1.20302,0.04129,1.20373,-1.96554
389419.91496,25.0,0.53067,1.20159,0.10335,1.20603,-4.91586
389422.55196,25.0,0.41976,1.15262,0.15631,1.16317,-7.72308
389425.88296,25.0,0.33183,1.07294,0.16701,1.08586,-8.8472
389430.08896,25.0,0.26261,0.99985,0.11907,1.00691,-6.79126
389435.39696,25.0,0.20791,0.97268,0.02745,0.97306,-1.61633
389442.10197,25.0,0.16452,1.01811,-0.07025,1.02053,3.94716
389450.57797,25.0,0.13007,1.13351,-0.1268,1.14058,6.38286
389461.26797,25.0,0.10309,1.28635,-0.09895,1.29016,4.3989
389474.78197,25.0,0.08153,1.41767,0.03311,1.41805,-1.33773
389491.87997,25.0,0.06443,1.46258,0.21067,1.47768,-8.1966
389513.46597,25.0,0.05102,1.38248,0.43738,1.45002,-17.55613
389540.70898,25.0,0.04042,1.17312,0.59057,1.31339,-26.72129
389575.20398,25.0,0.03192,0.91311,0.56738,1.07503,-31.85557
389618.75098,25.0,0.02528,0.7674,0.34661,0.84205,-24.30679
389673.81699,25.0,0.01999,0.82273,0.06668,0.82542,-4.63361
404995.49036,26.0,20004.453,0.47445,-0.0141,0.47466,1.70238
404995.63236,26.0,15829.126,0.48188,-0.00092,0.48188,0.10951
404995.77436,26.0,12516.703,0.48881,0.00979,0.48891,-1.14795
404995.91636,26.0,9909.4424,0.49771,0.02286,0.49823,-2.62944
404996.08036,26.0,7835.48,0.50572,0.03052,0.50664,-3.45369
404996.28136,26.0,6217.2461,0.51434,0.03597,0.5156,-4.0006
404996.51936,26.0,4905.291,0.52137,0.04354,0.52318,-4.77372
404996.75736,26.0,3881.2737,0.52873,0.04755,0.53087,-5.13908
404996.99536,26.0,3070.9827,0.53684,0.05345,0.5395,-5.68625
404997.23336,26.0,2430.7778,0.54678,0.06069,0.55014,-6.33345
404997.47136,26.0,1923.1537,0.5572,0.06483,0.56096,-6.63667
404997.70936,26.0,1522.4358,0.56857,0.068,0.57263,-6.81954
404997.94736,26.0,1203.8446,0.57885,0.07302,0.58344,-7.18999
404998.18636,26.0,952.86591,0.59168,0.07775,0.59676,-7.48618
404998.42436,26.0,754.27557,0.60443,0.08106,0.60984,-7.63818
404998.66136,26.0,596.71857,0.6162,0.08624,0.62221,-7.96724
404998.89936,26.0,471.96338,0.62967,0.08937,0.63598,-8.07824
404999.13836,26.0,373.20856,0.64529,0.09536,0.6523,-8.40591
404999.37636,26.0,295.47278,0.65861,0.09824,0.6659,-8.48369
404999.61536,26.0,233.87738,0.67428,0.10363,0.68219,-8.73768
404999.85336,26.0,185.05922,0.68992,0.10818,0.69835,-8.91173
405000.08936,26.0,146.35823,0.70388,0.11094,0.71257,-8.95711
405000.32636,26.0,115.77804,0.71993,0.11663,0.72932,-9.20203
405000.56036,26.0,91.6721,0.73644,0.12122,0.74635,-9.34759
405000.80536,26.0,72.51701,0.75333,0.1274,0.76402,-9.59866
405001.03436,26.0,57.36816,0.77272,0.1345,0.78434,-9.87395
405001.27136,26.0,45.3629,0.79458,0.14093,0.80698,-10.05739
405001.50336,26.0,35.93134,0.81442,0.15313,0.8287,-10.64883
405001.75436,26.0,28.40909,0.84078,0.15804,0.8555,-10.64544
405001.96836,26.0,22.48202,0.86824,0.16422,0.88363,-10.71056
405002.23336,26.0,17.79613,0.89767,0.17281,0.91415,-10.89659
405002.48536,26.0,14.06813,0.94072,0.17032,0.95602,-10.26263
405002.70136,26.0,11.1448,0.96188,0.16691,0.97625,-9.84411
405002.96936,26.0,8.81772,1.00329,0.1491,1.01431,-8.45291
405003.14736,26.0,6.97545,1.03156,0.14912,1.04228,-8.22568
405003.36536,26.0,5.5173,1.03773,0.1365,1.04667,-7.49367
405003.63436,26.0,4.36941,1.0515,0.10653,1.05688,-5.78479
405003.96936,26.0,3.45686,1.0802,0.07941,1.08311,-4.20458
405004.38836,26.0,2.73547,1.1111,0.07441,1.11359,-3.83133
405004.91336,26.0,2.16054,1.12523,0.08756,1.12863,-4.44963
405005.57336,26.0,1.70952,1.11432,0.10071,1.11886,-5.16419
405006.40136,26.0,1.35352,1.08684,0.09641,1.09111,-5.06931
405007.44436,26.0,1.07079,1.06213,0.06736,1.06426,-3.62883
405008.75836,26.0,0.84734,1.05885,0.02252,1.05909,-1.2185
405010.41336,26.0,0.67072,1.08279,-0.01691,1.08292,0.89453
405012.50236,26.0,0.53067,1.1392,-0.03718,1.13981,1.8695
405015.13936,26.0,0.41976,1.20426,-0.01107,1.20431,0.52681
405018.47036,26.0,0.33183,1.24305,0.06116,1.24455,-2.81676
405022.67636,26.0,0.26261,1.22642,0.15358,1.236,-7.13792
405027.98436,26.0,0.20791,1.1495,0.2247,1.17126,-11.06027
405034.68936,26.0,0.16452,1.03802,0.23503,1.0643,-12.75778
405043.16536,26.0,0.13007,0.93872,0.16801,0.95364,-10.14719
405053.85536,26.0,0.10309,0.90356,0.04111,0.9045,-2.60516
405067.36936,26.0,0.08153,0.97039,-0.09887,0.97542,5.81789
405084.46737,26.0,0.06443,1.11186,-0.1761,1.12572,8.99991
405106.05337,26.0,0.05102,1.34334,-0.15335,1.35207,6.51233
405133.29537,26.0,0.04042,1.56522,0.02708,1.56546,-0.99134
405167.79137,26.0,0.03192,1.65267,0.33751,1.68678,-11.5424
405211.33838,26.0,0.02528,1.51679,0.61492,1.63669,-22.06798
405266.40338,26.0,0.01999,1.25293,0.71373,1.44196,-29.66791
420601.9715,27.0,20004.453,0.47491,-0.01584,0.47517,1.91079
420602.1135,27.0,15829.126,0.48258,-0.00094,0.48258,0.11134
420602.2555,27.0,12516.703,0.48939,0.01101,0.48951,-1.28829
420602.3975,27.0,9909.4424,0.49661,0.02041,0.49703,-2.35385
420602.5615,27.0,7835.48,0.50441,0.0307,0.50535,-3.48278
420602.7625,27.0,6217.2461,0.51261,0.03671,0.51392,-4.0961
420603.0005,27.0,4905.291,0.52093,0.04346,0.52274,-4.76859
420603.2395,27.0,3881.2737,0.53028,0.04841,0.53248,-5.21565
420603.4775,27.0,3070.9827,0.54047,0.05439,0.5432,-5.74659
420603.7155,27.0,2430.7778,0.54822,0.05943,0.55143,-6.18683
420603.9535,27.0,1923.1537,0.55887,0.06476,0.56261,-6.60985
420604.1915,27.0,1522.4358,0.568,0.06826,0.57209,-6.8523
420604.4295,27.0,1203.8446,0.57974,0.07309,0.58433,-7.18603
420604.6685,27.0,952.86591,0.5907,0.07821,0.59585,-7.54267
420604.9065,27.0,754.27557,0.60264,0.0819,0.60818,-7.73892
420605.1445,27.0,596.71857,0.61647,0.0851,0.62231,-7.85994
420605.3815,27.0,471.96338,0.62969,0.09055,0.63616,-8.18326
420605.6205,27.0,373.20856,0.64506,0.09443,0.65194,-8.32843
420605.8585,27.0,295.47278,0.6574,0.09702,0.66452,-8.39514
420606.0975,27.0,233.87738,0.67321,0.10228,0.68093,-8.63888
420606.3355,27.0,185.05922,0.68833,0.10643,0.69651,-8.78976
420606.5715,27.0,146.35823,0.70386,0.10941,0.71231,-8.83565
420606.8085,27.0,115.77804,0.71876,0.11561,0.728,-9.1374
420607.0425,27.0,91.6721,0.73512,0.11984,0.74483,-9.25902
420607.2875,27.0,72.51701,0.7553,0.12719,0.76594,-9.559
420607.5175,27.0,57.36816,0.7724,0.13739,0.78453,-10.08563
420607.7535,27.0,45.3629,0.79334,0.14673,0.8068,-10.47874
420607.9855,27.0,35.93134,0.81384,0.14985,0.82752,-10.43318
420608.2365,27.0,28.40909,0.84379,0.16112,0.85904,-10.81062
420608.4505,27.0,22.48202,0.87473,0.16609,0.89036,-10.75129
420608.7155,27.0,17.79613,0.90129,0.16567,0.91639,-10.41557
420608.9675,27.0,14.06813,0.93125,0.17569,0.94767,-10.6837
420609.1835,27.0,11.1448,0.96776,0.15816,0.98059,-9.28159
420609.4515,27.0,8.81772,1.00098,0.16568,1.0146,-9.39849
420609.6295,27.0,6.97545,1.01368,0.14853,1.0245,-8.33586
420609.8475,27.0,5.5173,1.0411,0.11765,1.04772,-6.44754
420610.1165,27.0,4.36941,1.07989,0.10348,1.08483,-5.47371
420610.4515,27.0,3.45686,1.10132,0.10924,1.10673,-5.6644
420610.8705,27.0,2.73547,1.09577,0.11275,1.10155,-5.87472
420611.3955,27.0,2.16054,1.07792,0.09739,1.08231,-5.16262
420612.0555,27.0,1.70952,1.06832,0.06408,1.07024,-3.43252
420612.8835,27.0,1.35352,1.08134,0.02369,1.0816,-1.25497
420613.9265,27.0,1.07079,1.11814,-0.00166,1.11815,0.08512
420615.2405,27.0,0.84734,1.16571,0.00396,1.16571,-0.19457
420616.8955,27.0,0.67072,1.19711,0.03789,1.19771,-1.81304
420618.9845,27.0,0.53067,1.19847,0.10031,1.20266,-4.78427
420621.6215,27.0,0.41976,1.15175,0.15419,1.16203,-7.62531
420624.9525,27.0,0.33183,1.07196,0.16727,1.08493,-8.86916
420629.1585,27.0,0.26261,0.99692,0.12356,1.00455,-7.06541
420634.4665,27.0,0.20791,0.96654,0.03401,0.96713,-2.01542
420641.1715,27.0,0.16452,1.00701,-0.06611,1.00918,3.7561
420649.6475,27.0,0.13007,1.11904,-0.12646,1.12616,6.44751
420660.3375,27.0,0.10309,1.27282,-0.10425,1.27708,4.68222
420673.8515,27.0,0.08153,1.41112,0.02159,1.41129,-0.87654
420690.9495,27.0,0.06443,1.46507,0.19916,1.47855,-7.7411
420712.53551,27.0,0.05102,1.39208,0.42833,1.45649,-17.10246
420739.77851,27.0,0.04042,1.18547,0.5915,1.32484,-26.51706
420774.27351,27.0,0.03192,0.91867,0.58725,1.09033,-32.58842
420817.82052,27.0,0.02528,0.7524,0.37201,0.83935,-26.30885
420872.88552,27.0,0.01999,0.79307,0.08192,0.79729,-5.89743
436203.72364,28.0,20004.453,0.47458,-0.01432,0.4748,1.72823
436203.86664,28.0,15829.126,0.48058,-0.00076,0.48058,0.09076
436204.00864,28.0,12516.703,0.48998,0.01143,0.49012,-1.33645
436204.15064,28.0,9909.4424,0.4961,0.02123,0.49655,-2.45059
436204.31464,28.0,7835.48,0.50535,0.02902,0.50619,-3.28683
436204.51564,28.0,6217.2461,0.51203,0.0361,0.5133,-4.03251
436204.75364,28.0,4905.291,0.52014,0.0432,0.52194,-4.74802
436204.99164,28.0,3881.2737,0.52943,0.04753,0.53156,-5.12998
436205.22964,28.0,3070.9827,0.53753,0.05307,0.54014,-5.63823
436205.46864,28.0,2430.7778,0.54807,0.0595,0.55129,-6.196
436205.70664,28.0,1923.1537,0.5585,0.06448,0.56221,-6.58595
436205.94464,28.0,1522.4358,0.56804,0.06891,0.5722,-6.91703
436206.18264,28.0,1203.8446,0.5806,0.07323,0.5852,-7.18869
436206.42164,28.0,952.86591,0.59002,0.07758,0.5951,-7.4904
436206.65964,28.0,754.27557,0.60086,0.0818,0.6064,-7.7527
436206.89664,28.0,596.71857,0.61635,0.0862,0.62235,-7.96182
436207.13464,28.0,471.96338,0.62997,0.08968,0.63632,-8.10211
436207.37364,28.0,373.20856,0.64399,0.09394,0.65081,-8.29888
436207.61064,28.0,295.47278,0.65831,0.09949,0.66579,-8.59423
436207.85064,28.0,233.87738,0.67225,0.1017,0.6799,-8.60295
436208.08864,28.0,185.05922,0.68934,0.10647,0.69751,-8.77986
436208.32464,28.0,146.35823,0.70481,0.11062,0.71344,-8.91956
436208.56064,28.0,115.77804,0.72138,0.11538,0.73054,-9.08694
436208.79564,28.0,91.6721,0.737,0.12141,0.74693,-9.3543
436209.04064,28.0,72.51701,0.75598,0.12742,0.76664,-9.5671
436209.26964,28.0,57.36816,0.77169,0.13727,0.7838,-10.08629
436209.50664,28.0,45.3629,0.79225,0.14498,0.80541,-10.37055
436209.73864,28.0,35.93134,0.81686,0.14994,0.83051,-10.40102
436209.98864,28.0,28.40909,0.84305,0.16176,0.85843,-10.86137
436210.20364,28.0,22.48202,0.87364,0.16736,0.88953,-10.84432
436210.46864,28.0,17.79613,0.90405,0.16838,0.9196,-10.55071
436210.72064,28.0,14.06813,0.92878,0.17185,0.94455,-10.48287
436210.93664,28.0,11.1448,0.97234,0.1619,0.98572,-9.45311
436211.20364,28.0,8.81772,0.99487,0.16436,1.00835,-9.38071
436211.38264,28.0,6.97545,1.01756,0.14016,1.02717,-7.84244
436211.60064,28.0,5.5173,1.05151,0.11487,1.05777,-6.23438
436211.86964,28.0,4.36941,1.08432,0.11695,1.09061,-6.15568
436212.20464,28.0,3.45686,1.08791,0.12005,1.09451,-6.29724
436212.62364,28.0,2.73547,1.07529,0.10627,1.08053,-5.64416
436213.14864,28.0,2.16054,1.06964,0.07337,1.07215,-3.92381
436213.80764,28.0,1.70952,1.08328,0.0361,1.08388,-1.90889
436214.63664,28.0,1.35352,1.11827,0.01368,1.11836,-0.70097
436215.67964,28.0,1.07079,1.15914,0.02021,1.15932,-0.99888
436216.99264,28.0,0.84734,1.18341,0.05652,1.18475,-2.73459
436218.64864,28.0,0.67072,1.17796,0.10152,1.18232,-4.92573
436220.73764,28.0,0.53067,1.13245,0.14091,1.14118,-7.09268
436223.37464,28.0,0.41976,1.06178,0.14005,1.07098,-7.51423
436226.70564,28.0,0.33183,1.00359,0.0882,1.00746,-5.02248
436230.91164,28.0,0.26261,0.99278,0.00403,0.99278,-0.2327
436236.21964,28.0,0.20791,1.04708,-0.07569,1.04981,4.13444
436242.92364,28.0,0.16452,1.1556,-0.10971,1.1608,5.4235
436251.40064,28.0,0.13007,1.28685,-0.06303,1.28839,2.80396
436262.09064,28.0,0.10309,1.38275,0.07042,1.38454,-2.91532
436275.60464,28.0,0.08153,1.38894,0.25914,1.41291,-10.56822
436292.70265,28.0,0.06443,1.30305,0.41596,1.36783,-17.70411
436314.28865,28.0,0.05102,1.09819,0.50355,1.20813,-24.63256
436341.53065,28.0,0.04042,0.86336,0.44785,0.97261,-27.41707
436376.02666,28.0,0.03192,0.72199,0.23587,0.75954,-18.09213
436419.57366,28.0,0.02528,0.80264,-0.0382,0.80355,2.72497
436474.63867,28.0,0.01999,1.07007,-0.21926,1.09231,11.57987
451783.4232,29.0,20004.453,0.47379,-0.0148,0.47402,1.7892
451783.5662,29.0,15829.126,0.48108,0.0002,0.48108,-0.02333
451783.7082,29.0,12516.703,0.48655,0.01072,0.48667,-1.26229
451783.8502,29.0,9909.4424,0.49566,0.02241,0.49616,-2.58876
451784.0142,29.0,7835.48,0.50302,0.02987,0.50391,-3.39881
451784.2152,29.0,6217.2461,0.51127,0.03678,0.51259,-4.11429
451784.4532,29.0,4905.291,0.51954,0.04458,0.52145,-4.904
451784.6922,29.0,3881.2737,0.52687,0.05017,0.52925,-5.43992
451784.9292,29.0,3070.9827,0.53637,0.05453,0.53914,-5.80518
451785.1682,29.0,2430.7778,0.54703,0.05893,0.55019,-6.14862
451785.4062,29.0,1923.1537,0.55654,0.06555,0.56039,-6.71764
451785.6442,29.0,1522.4358,0.56608,0.06918,0.57029,-6.96748
451785.8822,29.0,1203.8446,0.57966,0.0741,0.58438,-7.28515
451786.1212,29.0,952.86591,0.58934,0.07804,0.59448,-7.54333
451786.3592,29.0,754.27557,0.60214,0.08297,0.60783,-7.84559
451786.5962,29.0,596.71857,0.61616,0.08785,0.62239,-8.11469
451786.8342,29.0,471.96338,0.6291,0.08989,0.63549,-8.13131
451787.0732,29.0,373.20856,0.64292,0.09591,0.65003,-8.48471
451787.3102,29.0,295.47278,0.65984,0.09893,0.66721,-8.52688
451787.5502,29.0,233.87738,0.6742,0.10311,0.68204,-8.69517
451787.7882,29.0,185.05922,0.68988,0.10786,0.69826,-8.88593
451788.0242,29.0,146.35823,0.70316,0.11274,0.71214,-9.10878
451788.2602,29.0,115.77804,0.71904,0.11603,0.72834,-9.16658
451788.4952,29.0,91.6721,0.73544,0.12268,0.7456,-9.47062
451788.7402,29.0,72.51701,0.75398,0.1284,0.76483,-9.66433
451788.9692,29.0,57.36816,0.77015,0.13369,0.78167,-9.84799
451789.2062,29.0,45.3629,0.79144,0.14211,0.8041,-10.1795
451789.4382,29.0,35.93134,0.81487,0.15498,0.82948,-10.76818
451789.6882,29.0,28.40909,0.83788,0.16329,0.85364,-11.02765
451789.9032,29.0,22.48202,0.86574,0.17037,0.88235,-11.13282
451790.1682,29.0,17.79613,0.90273,0.17761,0.92004,-11.13061
451790.4202,29.0,14.06813,0.93913,0.16847,0.95412,-10.17028
451790.6362,29.0,11.1448,0.96494,0.1746,0.98061,-10.25638
451790.9032,29.0,8.81772,0.99815,0.15058,1.00944,-8.57914
451791.0822,29.0,6.97545,1.03873,0.14273,1.04849,-7.8239
451791.3002,29.0,5.5173,1.05167,0.14425,1.06152,-7.80998
451791.5692,29.0,4.36941,1.05424,0.1233,1.06142,-6.671
451791.9042,29.0,3.45686,1.06879,0.0887,1.07246,-4.74432
451792.3232,29.0,2.73547,1.09884,0.06253,1.10062,-3.25691
451792.8482,29.0,2.16054,1.13245,0.0612,1.1341,-3.09358
451793.5072,29.0,1.70952,1.14792,0.08163,1.15082,-4.06762
451794.3362,29.0,1.35352,1.13437,0.10357,1.13909,-5.21682
451795.3792,29.0,1.07079,1.09951,0.10782,1.10479,-5.60035
451796.6922,29.0,0.84734,1.06226,0.08213,1.06543,-4.42083
451798.3482,29.0,0.67072,1.04577,0.03788,1.04646,-2.07425
451800.4372,29.0,0.53067,1.06484,-0.02111,1.06505,1.13589
451803.0742,29.0,0.41976,1.12599,-0.05771,1.12746,2.93389
451806.4052,29.0,0.33183,1.20755,-0.04386,1.20835,2.08003
451810.6112,29.0,0.26261,1.27175,0.0277,1.27205,-1.24764
451815.9192,29.0,0.20791,1.28202,0.13891,1.28952,-6.18407
451822.6232,29.0,0.16452,1.21676,0.24634,1.24145,-11.44517
451831.1002,29.0,0.13007,1.09221,0.29857,1.13229,-15.28913
451841.7902,29.0,0.10309,0.95648,0.26049,0.99132,-15.23463
451855.3042,29.0,0.08153,0.87188,0.13406,0.88213,-8.74115
451872.4022,29.0,0.06443,0.88364,-0.01553,0.88378,1.00687
451893.98821,29.0,0.05102,1.0238,-0.17341,1.03838,9.61368
451921.23121,29.0,0.04042,1.27855,-0.22749,1.29863,10.08893
451955.72621,29.0,0.03192,1.56638,-0.09663,1.56936,3.53027
451999.27322,29.0,0.02528,1.71131,0.20174,1.72316,-6.72347
452054.33822,29.0,0.01999,1.64645,0.49724,1.7199,-16.80462
467338.18142,30.0,20004.453,0.47047,-0.0161,0.47075,1.95987
467338.32442,30.0,15829.126,0.47899,-0.00102,0.47899,0.12221
467338.46642,30.0,12516.703,0.4861,0.01137,0.48624,-1.33954
467338.60842,30.0,9909.4424,0.49458,0.0215,0.49505,-2.48864
467338.77242,30.0,7835.48,0.50147,0.03032,0.50239,-3.45946
467338.97342,30.0,6217.2461,0.50987,0.03759,0.51125,-4.21655
467339.21142,30.0,4905.291,0.51788,0.04362,0.51971,-4.81427
467339.44942,30.0,3881.2737,0.52521,0.04945,0.52753,-5.37832
467339.68842,30.0,3070.9827,0.5342,0.05406,0.53693,-5.77804
467339.92642,30.0,2430.7778,0.54458,0.05964,0.54784,-6.25012
467340.16442,30.0,1923.1537,0.55368,0.06436,0.55741,-6.6301
467340.40242,30.0,1522.4358,0.56699,0.06902,0.57118,-6.94065
467340.64042,30.0,1203.8446,0.57873,0.07422,0.58347,-7.30804
467340.87942,30.0,952.86591,0.58819,0.07904,0.59348,-7.65314
467341.11742,30.0,754.27557,0.60105,0.08385,0.60687,-7.94164
467341.35442,30.0,596.71857,0.61473,0.0879,0.62098,-8.13773
467341.59242,30.0,471.96338,0.62749,0.09116,0.63408,-8.26577
467341.83142,30.0,373.20856,0.64205,0.09558,0.64913,-8.46695
467342.06842,30.0,295.47278,0.65722,0.09905,0.66465,-8.57045
467342.30842,30.0,233.87738,0.67065,0.10353,0.67859,-8.77607
467342.54642,30.0,185.05922,0.68805,0.10802,0.69648,-8.92222
467342.78242,30.0,146.35823,0.7023,0.11293,0.71132,-9.13505
467343.01842,30.0,115.77804,0.71691,0.11922,0.72676,-9.44194
467343.25342,30.0,91.6721,0.73499,0.12334,0.74527,-9.52619
467343.49842,30.0,72.51701,0.75003,0.12932,0.76109,-9.78281
467343.72742,30.0,57.36816,0.76984,0.13506,0.7816,-9.95029
467343.96442,30.0,45.3629,0.79067,0.14331,0.80355,-10.27373
467344.19642,30.0,35.93134,0.81436,0.15558,0.82909,-10.81577
467344.44642,30.0,28.40909,0.83718,0.16235,0.85278,-10.97507
467344.66142,30.0,22.48202,0.86668,0.17292,0.88376,-11.28326
467344.92642,30.0,17.79613,0.90328,0.17832,0.92072,-11.16718
467345.17842,30.0,14.06813,0.9359,0.1687,0.95098,-10.21823
467345.39442,30.0,11.1448,0.96548,0.17562,0.98133,-10.30949
467345.66142,30.0,8.81772,0.99515,0.15245,1.00676,-8.70968
467345.84042,30.0,6.97545,1.03672,0.14006,1.04614,-7.69403
467346.05842,30.0,5.5173,1.05589,0.14529,1.06584,-7.83475
467346.32742,30.0,4.36941,1.05771,0.1294,1.0656,-6.9749
467346.66242,30.0,3.45686,1.06521,0.09572,1.06951,-5.13505
467347.08142,30.0,2.73547,1.08985,0.06347,1.0917,-3.33287
467347.60642,30.0,2.16054,1.12598,0.05358,1.12725,-2.72436
467348.26542,30.0,1.70952,1.15082,0.069,1.15288,-3.43111
467349.09442,30.0,1.35352,1.1485,0.09403,1.15234,-4.68048
467350.13742,30.0,1.07079,1.11889,0.11276,1.12456,-5.75476
467351.45042,30.0,0.84734,1.07577,0.10145,1.08054,-5.38716
467353.10642,30.0,0.67072,1.04595,0.06562,1.04801,-3.58972
467355.19542,30.0,0.53067,1.04359,0.00373,1.0436,-0.20478
467357.83242,30.0,0.41976,1.08926,-0.05108,1.09046,2.68481
467361.16342,30.0,0.33183,1.17095,-0.06496,1.17275,3.17537
467365.36942,30.0,0.26261,1.25526,-0.01708,1.25538,0.7794
467370.67742,30.0,0.20791,1.298,0.08642,1.30088,-3.80906
467377.38142,30.0,0.16452,1.26925,0.21041,1.28657,-9.41283
467385.85842,30.0,0.13007,1.1643,0.30307,1.2031,-14.59061
467396.54843,30.0,0.10309,1.01879,0.31401,1.06608,-17.13011
467410.06243,30.0,0.08153,0.89212,0.22386,0.91978,-14.08621
467427.16043,30.0,0.06443,0.84879,0.0843,0.85296,-5.6718
467448.74643,30.0,0.05102,0.92526,-0.10838,0.93159,6.68109
467475.98843,30.0,0.04042,1.14375,-0.23849,1.16835,11.77825
467510.48444,30.0,0.03192,1.45174,-0.19642,1.46496,7.70525
467554.03144,30.0,0.02528,1.67578,0.04906,1.6765,-1.67705
467609.09645,30.0,0.01999,1.70532,0.35251,1.74137,-11.67907
482871.20046,31.0,20004.453,0.47107,-0.01479,0.4713,1.79855
482871.34246,31.0,15829.126,0.47587,0.00037,0.47587,-0.0444
482871.48446,31.0,12516.703,0.48341,0.01062,0.48353,-1.25807
482871.62646,31.0,9909.4424,0.49234,0.02218,0.49283,-2.58003
482871.79046,31.0,7835.48,0.49889,0.03019,0.4998,-3.46351
482871.99146,31.0,6217.2461,0.50821,0.03619,0.50949,-4.0732
482872.22946,31.0,4905.291,0.51743,0.0437,0.51927,-4.82773
482872.46846,31.0,3881.2737,0.52451,0.04946,0.52683,-5.38703
482872.70646,31.0,3070.9827,0.53408,0.05416,0.53682,-5.79037
482872.94446,31.0,2430.7778,0.54464,0.05957,0.54789,-6.24229
482873.18246,31.0,1923.1537,0.55336,0.06619,0.5573,-6.82057
482873.42046,31.0,1522.4358,0.56529,0.06954,0.56956,-7.01346
482873.65846,31.0,1203.8446,0.57589,0.07372,0.58059,-7.29447
482873.89746,31.0,952.86591,0.58719,0.07888,0.59246,-7.65136
482874.13546,31.0,754.27557,0.60042,0.08373,0.60623,-7.9384
482874.37246,31.0,596.71857,0.61228,0.08638,0.61834,-8.03035
482874.61046,31.0,471.96338,0.62641,0.09215,0.63315,-8.36842
482874.84946,31.0,373.20856,0.63993,0.0947,0.6469,-8.41822
482875.08746,31.0,295.47278,0.65446,0.09926,0.66194,-8.62376
482875.32646,31.0,233.87738,0.66972,0.1044,0.6778,-8.86012
482875.56446,31.0,185.05922,0.6835,0.1071,0.69184,-8.90518
482875.80046,31.0,146.35823,0.69892,0.11202,0.70784,-9.10566
482876.03646,31.0,115.77804,0.71776,0.11556,0.727,-9.14633
482876.27146,31.0,91.6721,0.73581,0.12169,0.7458,-9.39109
482876.51646,31.0,72.51701,0.75232,0.12866,0.76324,-9.70442
482876.74546,31.0,57.36816,0.76792,0.13635,0.77993,-10.06831
482876.98246,31.0,45.3629,0.7866,0.1443,0.79972,-10.39524
482877.21446,31.0,35.93134,0.81351,0.15264,0.8277,-10.62708
482877.46546,31.0,28.40909,0.83745,0.16514,0.85357,-11.15515
482877.67946,31.0,22.48202,0.86775,0.17188,0.88461,-11.20389
482877.94446,31.0,17.79613,0.90227,0.17152,0.91842,-10.76352
482878.19646,31.0,14.06813,0.92682,0.17177,0.9426,-10.49952
482878.41246,31.0,11.1448,0.97233,0.16878,0.98687,-9.84742
482878.68046,31.0,8.81772,0.98836,0.16399,1.00187,-9.42084
482878.85846,31.0,6.97545,1.01921,0.13989,1.02876,-7.81525
482879.07646,31.0,5.5173,1.06004,0.12407,1.06728,-6.67581
482879.34546,31.0,4.36941,1.07934,0.12966,1.0871,-6.85
482879.68046,31.0,3.45686,1.07468,0.12159,1.08153,-6.45508
482880.09946,31.0,2.73547,1.06917,0.09551,1.07343,-5.10464
482880.62446,31.0,2.16054,1.07975,0.05763,1.08128,-3.0553
482881.28346,31.0,1.70952,1.10945,0.03103,1.10988,-1.60221
482882.11246,31.0,1.35352,1.1465,0.02929,1.14687,-1.4635
482883.15546,31.0,1.07079,1.17224,0.05536,1.17355,-2.70381
482884.46946,31.0,0.84734,1.16954,0.0959,1.17346,-4.68757
482886.12446,31.0,0.67072,1.13725,0.12643,1.14426,-6.34367
482888.21346,31.0,0.53067,1.07832,0.12895,1.08601,-6.81933
482890.85046,31.0,0.41976,1.02533,0.08681,1.029,-4.83948
482894.18146,31.0,0.33183,1.01164,0.01114,1.0117,-0.63113
482898.38746,31.0,0.26261,1.05621,-0.06258,1.05806,3.39059
482903.69546,31.0,0.20791,1.15138,-0.09473,1.15527,4.70324
482910.40046,31.0,0.16452,1.26523,-0.05593,1.26646,2.53094
482918.87646,31.0,0.13007,1.35042,0.05967,1.35174,-2.53024
482929.56647,31.0,0.10309,1.35541,0.22384,1.37377,-9.37741
482943.08047,31.0,0.08153,1.25613,0.37253,1.31021,-16.51857
482960.17847,31.0,0.06443,1.10218,0.44052,1.18695,-21.78549
482981.76447,31.0,0.05102,0.89933,0.38699,0.97906,-23.2828
483009.00747,31.0,0.04042,0.76751,0.20097,0.79339,-14.67302
483043.50248,31.0,0.03192,0.81648,-0.05121,0.81808,3.58865
483087.04948,31.0,0.02528,1.06508,-0.22141,1.08785,11.74349
483142.11549,31.0,0.01999,1.37671,-0.20648,1.39211,8.52977
498393.24111,32.0,20004.453,0.46864,-0.01472,0.46887,1.79952
498393.38411,32.0,15829.126,0.47555,-0.00107,0.47556,0.12862
498393.52611,32.0,12516.703,0.48432,0.01181,0.48446,-1.3972
498393.66811,32.0,9909.4424,0.48927,0.02194,0.48976,-2.56731
498393.83211,32.0,7835.48,0.4997,0.03008,0.5006,-3.44499
498394.03311,32.0,6217.2461,0.50721,0.03883,0.5087,-4.37797
498394.27111,32.0,4905.291,0.51739,0.04422,0.51928,-4.88551
498394.50911,32.0,3881.2737,0.52342,0.05034,0.52584,-5.49357
498394.74711,32.0,3070.9827,0.53452,0.05546,0.53739,-5.92364
498394.98511,32.0,2430.7778,0.54325,0.06031,0.54659,-6.33463
498395.22311,32.0,1923.1537,0.55304,0.06597,0.55696,-6.80193
498395.46111,32.0,1522.4358,0.5644,0.06864,0.56856,-6.93394
498395.69911,32.0,1203.8446,0.57717,0.07421,0.58193,-7.32636
498395.93811,32.0,952.86591,0.58644,0.0788,0.59171,-7.65281
498396.17611,32.0,754.27557,0.59922,0.08167,0.60476,-7.76086
498396.41311,32.0,596.71857,0.61284,0.08709,0.61899,-8.08842
498396.65111,32.0,471.96338,0.62674,0.09252,0.63353,-8.39729
498396.89011,32.0,373.20856,0.63887,0.09419,0.64578,-8.38667
498397.12711,32.0,295.47278,0.65391,0.09919,0.66139,-8.62514
498397.36711,32.0,233.87738,0.66794,0.10332,0.67588,-8.79334
498397.60511,32.0,185.05922,0.68299,0.10564,0.69111,-8.79242
498397.84111,32.0,146.35823,0.69759,0.1116,0.70646,-9.08919
498398.07711,32.0,115.77804,0.7148,0.11662,0.72425,-9.26585
498398.31211,32.0,91.6721,0.73058,0.12219,0.74073,-9.49462
498398.55711,32.0,72.51701,0.74828,0.1282,0.75919,-9.72196
498398.78611,32.0,57.36816,0.76655,0.1341,0.77819,-9.92278
498399.02311,32.0,45.3629,0.78805,0.14072,0.80051,-10.12481
498399.25511,32.0,35.93134,0.80935,0.15579,0.82421,-10.89522
498399.50511,32.0,28.40909,0.83344,0.1609,0.84882,-10.92683
498399.72011,32.0,22.48202,0.86051,0.16943,0.87703,-11.1387
498399.98511,32.0,17.79613,0.89664,0.1786,0.91425,-11.26548
498400.23711,32.0,14.06813,0.9348,0.16968,0.95007,-10.28778
498400.45311,32.0,11.1448,0.96008,0.17452,0.97581,-10.30259
498400.72011,32.0,8.81772,0.99544,0.15289,1.00712,-8.73189
498400.89911,32.0,6.97545,1.03618,0.14693,1.04654,-8.07059
498401.11711,32.0,5.5173,1.04526,0.14601,1.05541,-7.9522
498401.38611,32.0,4.36941,1.05157,0.12297,1.05873,-6.66993
498401.72111,32.0,3.45686,1.06769,0.08726,1.07125,-4.67243
498402.14011,32.0,2.73547,1.10076,0.06466,1.10266,-3.36163
498402.66511,32.0,2.16054,1.1311,0.06801,1.13314,-3.44093
498403.32411,32.0,1.70952,1.14098,0.0876,1.14434,-4.39009
498404.15311,32.0,1.35352,1.12402,0.106,1.12901,-5.38716
498405.19611,32.0,1.07079,1.08833,0.10297,1.09319,-5.40487
498406.51011,32.0,0.84734,1.0567,0.07095,1.05908,-3.84144
498408.16511,32.0,0.67072,1.04787,0.02425,1.04815,-1.3257
498410.25411,32.0,0.53067,1.07943,-0.03086,1.07987,1.63758
498412.89111,32.0,0.41976,1.14659,-0.05409,1.14787,2.70075
498416.22211,32.0,0.33183,1.22353,-0.02345,1.22375,1.09789
498420.42811,32.0,0.26261,1.27303,0.06058,1.27447,-2.72432
498425.73611,32.0,0.20791,1.2588,0.17038,1.27028,-7.70823
498432.44011,32.0,0.16452,1.17554,0.26033,1.20402,-12.48706
498440.91711,32.0,0.13007,1.04624,0.28312,1.08387,-15.14175
498451.60711,32.0,0.10309,0.92496,0.21605,0.94985,-13.14723
498465.12112,32.0,0.08153,0.87485,0.07274,0.87787,-4.75268
498482.21912,32.0,0.06443,0.92223,-0.06938,0.92484,4.30201
498503.80512,32.0,0.05102,1.0947,-0.19469,1.11188,10.08423
498531.04712,32.0,0.04042,1.36266,-0.19639,1.37674,8.20125
498565.54213,32.0,0.03192,1.61634,-0.00697,1.61636,0.24695
498609.08913,32.0,0.02528,1.69248,0.3065,1.72001,-10.26465
498664.15414,32.0,0.01999,1.56329,0.56183,1.66119,-19.76792
513900.53717,33.0,20004.453,0.46843,-0.01518,0.46868,1.85627
513900.68017,33.0,15829.126,0.47415,-0.00048,0.47415,0.05746
513900.82217,33.0,12516.703,0.48249,0.01314,0.48266,-1.56021
513900.96417,33.0,9909.4424,0.49056,0.02314,0.4911,-2.7004
513901.12817,33.0,7835.48,0.49798,0.03065,0.49892,-3.52242
513901.32917,33.0,6217.2461,0.50549,0.03731,0.50686,-4.22157
513901.56717,33.0,4905.291,0.51434,0.0433,0.51616,-4.8123
513901.80617,33.0,3881.2737,0.52304,0.04912,0.52534,-5.36463
513902.04417,33.0,3070.9827,0.5323,0.05321,0.53495,-5.70855
513902.28217,33.0,2430.7778,0.54045,0.06047,0.54383,-6.38396
513902.52017,33.0,1923.1537,0.55158,0.06453,0.55534,-6.67256
513902.75817,33.0,1522.4358,0.56163,0.06974,0.56595,-7.07829
513902.99617,33.0,1203.8446,0.57379,0.07318,0.57843,-7.26797
513903.23517,33.0,952.86591,0.58355,0.07832,0.58878,-7.64455
513903.47317,33.0,754.27557,0.59659,0.08334,0.60239,-7.95281
513903.71017,33.0,596.71857,0.61033,0.0877,0.6166,-8.17677
513903.94817,33.0,471.96338,0.62314,0.09097,0.62975,-8.30553
513904.18717,33.0,373.20856,0.63763,0.09551,0.64474,-8.51865
513904.42517,33.0,295.47278,0.65118,0.09946,0.65873,-8.68417
513904.66417,33.0,233.87738,0.66701,0.10462,0.67516,-8.91419
513904.90217,33.0,185.05922,0.68,0.10726,0.68841,-8.96372
513905.13817,33.0,146.35823,0.6956,0.11095,0.7044,-9.06258
513905.37517,33.0,115.77804,0.71235,0.11774,0.72201,-9.38523
513905.60917,33.0,91.6721,0.72877,0.12204,0.73892,-9.50684
513905.85417,33.0,72.51701,0.74488,0.128,0.7558,-9.75078
513906.08317,33.0,57.36816,0.76686,0.13368,0.77842,-9.88834
513906.32017,33.0,45.3629,0.78908,0.14316,0.80196,-10.28333
513906.55217,33.0,35.93134,0.80749,0.15492,0.82222,-10.86038
513906.80317,33.0,28.40909,0.83348,0.15777,0.84828,-10.71844
513907.01717,33.0,22.48202,0.86118,0.16803,0.87742,-11.04041
513907.28217,33.0,17.79613,0.8908,0.17596,0.90801,-11.17361
513907.53417,33.0,14.06813,0.93625,0.17603,0.95265,-10.64836
513907.75017,33.0,11.1448,0.9562,0.16869,0.97096,-10.0053
513908.01817,33.0,8.81772,1.00214,0.15607,1.01422,-8.85169
513908.19617,33.0,6.97545,1.02957,0.15752,1.04154,-8.69844
513908.41417,33.0,5.5173,1.03591,0.14215,1.04562,-7.81328
513908.68317,33.0,4.36941,1.05309,0.10787,1.0586,-5.84851
513909.01817,33.0,3.45686,1.08734,0.08347,1.09054,-4.38981
513909.43717,33.0,2.73547,1.11908,0.08182,1.12206,-4.18165
513909.96217,33.0,2.16054,1.12822,0.09777,1.13245,-4.95273
513910.62117,33.0,1.70952,1.11241,0.10831,1.11767,-5.56132
513911.45017,33.0,1.35352,1.0827,0.09757,1.08709,-5.14941
513912.49317,33.0,1.07079,1.06053,0.06086,1.06227,-3.28427
513913.80717,33.0,0.84734,1.06567,0.01143,1.06574,-0.61434
513915.46217,33.0,0.67072,1.09779,-0.02645,1.09811,1.38028
513917.55117,33.0,0.53067,1.16128,-0.03752,1.16188,1.85078
513920.18817,33.0,0.41976,1.22491,0.00149,1.22491,-0.06974
513923.51917,33.0,0.33183,1.25196,0.08352,1.25474,-3.81644
513927.72517,33.0,0.26261,1.21857,0.17616,1.23123,-8.22567
513933.03317,33.0,0.20791,1.12756,0.2345,1.15169,-11.74858
513939.73817,33.0,0.16452,1.01327,0.22454,1.03785,-12.49462
513948.21417,33.0,0.13007,0.92538,0.13881,0.93573,-8.53115
513958.90417,33.0,0.10309,0.91486,0.00352,0.91487,-0.22017
513972.41817,33.0,0.08153,1.00892,-0.12507,1.01664,7.0665
513989.51618,33.0,0.06443,1.16751,-0.1766,1.18079,8.60131
514011.10218,33.0,0.05102,1.39549,-0.1197,1.40061,4.90278
514038.34518,33.0,0.04042,1.5879,0.09058,1.59048,-3.26484
514072.84018,33.0,0.03192,1.62084,0.40111,1.66974,-13.89987
514116.38719,33.0,0.02528,1.44509,0.63661,1.5791,-23.77499
514171.4532,33.0,0.01999,1.1867,0.67512,1.3653,-29.63578
529402.04457,34.0,20004.453,0.46713,-0.01507,0.46737,1.84725
529402.18757,34.0,15829.126,0.47325,-0.00011,0.47325,0.01333
529402.32957,34.0,12516.703,0.47939,0.01145,0.47952,-1.36825
529402.47157,34.0,9909.4424,0.48737,0.02065,0.48781,-2.42675
529402.63557,34.0,7835.48,0.49571,0.03013,0.49662,-3.47794
529402.83657,34.0,6217.2461,0.50523,0.03779,0.50664,-4.2779
529403.07457,34.0,4905.291,0.51281,0.04458,0.51474,-4.96788
529403.31357,34.0,3881.2737,0.52114,0.04926,0.52346,-5.39933
529403.55157,34.0,3070.9827,0.53085,0.05393,0.53358,-5.80135
529403.78957,34.0,2430.7778,0.54108,0.05963,0.54435,-6.28883
529404.02757,34.0,1923.1537,0.55057,0.06376,0.55425,-6.60542
529404.26557,34.0,1522.4358,0.56163,0.0692,0.56588,-7.02425
529404.50357,34.0,1203.8446,0.57169,0.07387,0.57645,-7.36267
529404.74257,34.0,952.86591,0.58407,0.07804,0.58926,-7.6105
529404.98057,34.0,754.27557,0.59645,0.08303,0.6022,-7.92503
529405.21757,34.0,596.71857,0.60909,0.08777,0.61538,-8.19953
529405.45557,34.0,471.96338,0.62103,0.08989,0.6275,-8.23561
529405.69457,34.0,373.20856,0.63488,0.09463,0.64189,-8.47743
529405.93157,34.0,295.47278,0.65054,0.09883,0.658,-8.63803
529406.17157,34.0,233.87738,0.66419,0.10302,0.67213,-8.81654
529406.40957,34.0,185.05922,0.67975,0.10838,0.68833,-9.05906
529406.64557,34.0,146.35823,0.69493,0.112,0.7039,-9.15588
529406.88157,34.0,115.77804,0.7119,0.11696,0.72144,-9.32982
529407.11657,34.0,91.6721,0.72804,0.12275,0.73831,-9.57061
529407.36157,34.0,72.51701,0.74418,0.1296,0.75538,-9.87897
529407.59057,34.0,57.36816,0.76413,0.13518,0.776,-10.03191
529407.82757,34.0,45.3629,0.78516,0.14197,0.7979,-10.24909
529408.05957,34.0,35.93134,0.80395,0.15468,0.8187,-10.89078
529408.30957,34.0,28.40909,0.82839,0.16099,0.84388,-10.99768
529408.52457,34.0,22.48202,0.85739,0.16866,0.87383,-11.129
529408.78957,34.0,17.79613,0.89114,0.1774,0.90862,-11.25884
529409.04157,34.0,14.06813,0.93276,0.17545,0.94911,-10.65301
529409.25757,34.0,11.1448,0.95586,0.1714,0.9711,-10.16591
529409.52457,34.0,8.81772,0.99825,0.15387,1.01004,-8.76248
529409.70357,34.0,6.97545,1.03163,0.15486,1.04319,-8.53692
529409.92157,34.0,5.5173,1.03844,0.14422,1.04841,-7.9068
529410.19057,34.0,4.36941,1.04884,0.11316,1.05493,-6.15763
529410.52557,34.0,3.45686,1.07661,0.08346,1.07984,-4.43262
529410.94457,34.0,2.73547,1.11092,0.07434,1.11341,-3.82834
529411.46957,34.0,2.16054,1.13038,0.08542,1.1336,-4.3215
529412.12857,34.0,1.70952,1.1239,0.1027,1.12858,-5.22086
529412.95757,34.0,1.35352,1.09657,0.10522,1.1016,-5.48118
529414.00057,34.0,1.07079,1.06645,0.08105,1.06952,-4.34597
529415.31357,34.0,0.84734,1.05472,0.03488,1.05529,-1.89409
529416.96957,34.0,0.67072,1.07132,-0.01016,1.07136,0.54356
529419.05857,34.0,0.53067,1.1254,-0.04166,1.12617,2.12011
529421.69557,34.0,0.41976,1.19615,-0.02791,1.19648,1.33644
529425.02657,34.0,0.33183,1.24981,0.03767,1.25038,-1.72658
529429.23257,34.0,0.26261,1.25053,0.13463,1.25775,-6.14459
529434.54057,34.0,0.20791,1.1869,0.22185,1.20745,-10.58736
529441.24457,34.0,0.16452,1.07429,0.25575,1.10432,-13.39072
529449.72157,34.0,0.13007,0.95879,0.2096,0.98143,-12.33123
