Repository: SebaVillagra00/ICM2985-SOH-IPRE

## Data University of Cambridge (EIS Cambridge)
Data publicada en "Identifying degradation patterns of lithium ion batteries from impedance spectroscopy using machine learning" (Zhang, Tang, Zhang, Wang, Stimming & Lee, 2020) https://www.nature.com/articles/s41467-020-15235-7.

Carpeta contiene:
* Paper de Nature Comunications (IF: 16.6).
* Data frames para IOS.
* Data frames para Windows.

Cada Data frame está contenido en un archivo .txt con las siguientes columnas:
* time/s: tiempo en que se mide la muestra.
* cycle number: ciclo de carga de la batería.
* freq/Hz: frecuencia de la señal de input.
* Re(Z)/Ohm: Parte resistiva de la impedancia.
* Im(Z)/Ohm: Parte reactiva de la impedancia.

File: EIS Cambridge/csvEIS/EIS_state_I_25C02.csv (part 3 of 23)
time/s,cycle number,freq/Hz,Re(Z)/Ohm,-Im(Z)/Ohm,|Z|/Ohm,Phase(Z)/deg
344456.79584,23.0,14.06813,1.10183,0.33683,1.15216,-16.99825
344457.01184,23.0,11.1448,1.15265,0.34936,1.20444,-16.86178
344457.27984,23.0,8.81772,1.21479,0.36609,1.26875,-16.77067
344457.45784,23.0,6.97545,1.27939,0.36853,1.33141,-16.06919
344457.67584,23.0,5.5173,1.3431,0.37876,1.39548,-15.74886
344457.94484,23.0,4.36941,1.41774,0.36814,1.46476,-14.55645
344458.27984,23.0,3.45686,1.49084,0.36488,1.53485,-13.75281
344458.69884,23.0,2.73547,1.5518,0.34258,1.58917,-12.44905
344459.22384,23.0,2.16054,1.61304,0.30947,1.64246,-10.86047
344459.88284,23.0,1.70952,1.66259,0.28067,1.68611,-9.58198
344460.71184,23.0,1.35352,1.69995,0.24833,1.71799,-8.31096
344461.75484,23.0,1.07079,1.73105,0.21607,1.74448,-7.11494
344463.06884,23.0,0.84734,1.75557,0.18855,1.76566,-6.13007
344464.72384,23.0,0.67072,1.77501,0.16692,1.78284,-5.37222
344466.81284,23.0,0.53067,1.78972,0.15092,1.79607,-4.81998
344469.44984,23.0,0.41976,1.8003,0.13909,1.80566,-4.4179
344472.78084,23.0,0.33183,1.80968,0.13032,1.81437,-4.11887
344476.98684,23.0,0.26261,1.81851,0.12496,1.8228,-3.93087
344482.29484,23.0,0.20791,1.8282,0.12443,1.83243,-3.89368
344488.99984,23.0,0.16452,1.83755,0.12799,1.842,-3.98439
344497.47584,23.0,0.13007,1.84856,0.13542,1.85351,-4.18981
344508.16585,23.0,0.10309,1.86329,0.14647,1.86904,-4.49453
344521.67985,23.0,0.08153,1.88291,0.16571,1.89019,-5.02936
344538.77785,23.0,0.06443,1.90455,0.19486,1.9145,-5.84173
344560.36385,23.0,0.05102,1.92271,0.23321,1.9368,-6.91588
344587.60685,23.0,0.04042,1.93778,0.27103,1.95664,-7.96218
344622.10186,23.0,0.03192,1.96036,0.30476,1.98391,-8.83641
344665.64986,23.0,0.02528,1.99759,0.34072,2.02644,-9.67962
344720.71487,23.0,0.01999,2.047,0.38542,2.08297,-10.66298
359423.62485,24.0,20004.453,0.29577,-0.02225,0.29661,4.30157
359423.76785,24.0,15829.126,0.30205,-0.00266,0.30206,0.50446
359423.90985,24.0,12516.703,0.31206,0.01639,0.31249,-3.00665
359424.05185,24.0,9909.4424,0.31998,0.03167,0.32154,-5.65179
359424.21585,24.0,7835.48,0.33034,0.04549,0.33346,-7.84074
359424.41685,24.0,6217.2461,0.34213,0.05771,0.34696,-9.57388
359424.65485,24.0,4905.291,0.35304,0.06908,0.35974,-11.07079
359424.89385,24.0,3881.2737,0.36803,0.08113,0.37687,-12.43094
359425.13185,24.0,3070.9827,0.3805,0.0906,0.39114,-13.3932
359425.36985,24.0,2430.7778,0.39531,0.1009,0.40799,-14.31855
359425.60785,24.0,1923.1537,0.41169,0.11073,0.42632,-15.05418
359425.84585,24.0,1522.4358,0.42973,0.12146,0.44656,-15.78211
359426.08385,24.0,1203.8446,0.44761,0.12979,0.46605,-16.1706
359426.32285,24.0,952.86591,0.46756,0.13884,0.48774,-16.53895
359426.56085,24.0,754.27557,0.4899,0.14928,0.51214,-16.94725
359426.79785,24.0,596.71857,0.5129,0.1596,0.53716,-17.28448
359427.03585,24.0,471.96338,0.53571,0.16948,0.56188,-17.55564
359427.27485,24.0,373.20856,0.56141,0.17925,0.58933,-17.70718
359427.51285,24.0,295.47278,0.58831,0.19175,0.61877,-18.05266
359427.75185,24.0,233.87738,0.61675,0.20306,0.64932,-18.22414
359427.98985,24.0,185.05922,0.64838,0.21513,0.68314,-18.35602
359428.22585,24.0,146.35823,0.6808,0.22697,0.71763,-18.43767
359428.46185,24.0,115.77804,0.71627,0.23934,0.7552,-18.47714
359428.69685,24.0,91.6721,0.75381,0.25116,0.79456,-18.42748
359428.94185,24.0,72.51701,0.79226,0.26211,0.83449,-18.30599
359429.17085,24.0,57.36816,0.83481,0.27274,0.87823,-18.09235
359429.40785,24.0,45.3629,0.87611,0.28203,0.92038,-17.84379
359429.63985,24.0,35.93134,0.91928,0.28882,0.96358,-17.44154
359429.88985,24.0,28.40909,0.96247,0.29948,1.00799,-17.28363
359430.10485,24.0,22.48202,1.0051,0.30993,1.0518,-17.13742
359430.36985,24.0,17.79613,1.05218,0.32353,1.10079,-17.09187
359430.62185,24.0,14.06813,1.09939,0.33519,1.14935,-16.95571
359430.83785,24.0,11.1448,1.15296,0.35037,1.20502,-16.90324
359431.10485,24.0,8.81772,1.21137,0.36444,1.265,-16.74403
359431.28285,24.0,6.97545,1.28158,0.36875,1.33358,-16.05227
359431.50185,24.0,5.5173,1.3392,0.37674,1.39119,-15.71229
359431.77085,24.0,4.36941,1.41901,0.37067,1.46662,-14.63959
359432.10585,24.0,3.45686,1.48554,0.36547,1.52984,-13.82151
359432.52485,24.0,2.73547,1.55014,0.33877,1.58673,-12.32755
359433.04985,24.0,2.16054,1.61406,0.31047,1.64365,-10.888
359433.70885,24.0,1.70952,1.66121,0.28182,1.68495,-9.62835
359434.53685,24.0,1.35352,1.69948,0.24905,1.71763,-8.33711
359435.57985,24.0,1.07079,1.72937,0.21729,1.74296,-7.1614
359436.89385,24.0,0.84734,1.75331,0.18987,1.76356,-6.18047
359438.54985,24.0,0.67072,1.77212,0.16702,1.77997,-5.38416
359440.63885,24.0,0.53067,1.78582,0.14951,1.79207,-4.78565
359443.27485,24.0,0.41976,1.798,0.13578,1.80312,-4.31878
359446.60685,24.0,0.33183,1.81001,0.12653,1.81443,-3.99877
359450.81185,24.0,0.26261,1.82163,0.12397,1.82585,-3.89311
359456.12085,24.0,0.20791,1.83147,0.1274,1.83589,-3.97914
359462.82485,24.0,0.16452,1.83866,0.1342,1.84355,-4.17464
359471.30085,24.0,0.13007,1.84548,0.1429,1.85101,-4.42783
359481.99186,24.0,0.10309,1.85508,0.15277,1.86136,-4.70793
359495.50486,24.0,0.08153,1.86932,0.16856,1.8769,-5.15258
359512.60286,24.0,0.06443,1.88752,0.19059,1.89712,-5.76584
359534.18986,24.0,0.05102,1.9068,0.21561,1.91896,-6.45137
359561.43186,24.0,0.04042,1.93716,0.24389,1.95246,-7.17595
359595.92787,24.0,0.03192,1.98199,0.28367,2.00219,-8.14514
359639.47487,24.0,0.02528,2.03164,0.34218,2.06025,-9.56022
359694.54088,24.0,0.01999,2.0738,0.41257,2.11444,-11.25182
374374.99268,25.0,20004.453,0.2968,-0.02434,0.29779,4.68751
374375.13568,25.0,15829.126,0.30326,-0.00275,0.30328,0.52026
374375.27768,25.0,12516.703,0.31165,0.01469,0.312,-2.69825
374375.41968,25.0,9909.4424,0.32128,0.03226,0.32289,-5.73432
374375.58368,25.0,7835.48,0.33159,0.046,0.33477,-7.89758
374375.78468,25.0,6217.2461,0.34343,0.05759,0.34822,-9.52025
374376.02268,25.0,4905.291,0.354,0.06981,0.36082,-11.15577
374376.26168,25.0,3881.2737,0.36547,0.07958,0.37403,-12.28433
374376.49968,25.0,3070.9827,0.38073,0.08972,0.39116,-13.25952
374376.73768,25.0,2430.7778,0.395,0.10108,0.40773,-14.35393
374376.97568,25.0,1923.1537,0.41175,0.11095,0.42644,-15.08108
374377.21368,25.0,1522.4358,0.42925,0.11959,0.4456,-15.56822
374377.45168,25.0,1203.8446,0.44781,0.12938,0.46612,-16.11536
374377.69068,25.0,952.86591,0.46811,0.14026,0.48867,-16.68006
374377.92868,25.0,754.27557,0.48901,0.14951,0.51136,-17.00026
374378.16568,25.0,596.71857,0.51141,0.1592,0.53562,-17.29131
374378.40368,25.0,471.96338,0.53535,0.16842,0.56122,-17.46391
374378.64268,25.0,373.20856,0.56033,0.17885,0.58818,-17.70228
374378.88068,25.0,295.47278,0.58606,0.19069,0.6163,-18.02325
374379.11968,25.0,233.87738,0.61561,0.20292,0.64819,-18.24389
374379.35768,25.0,185.05922,0.6475,0.2148,0.6822,-18.35259
374379.59368,25.0,146.35823,0.68004,0.22625,0.71669,-18.40236
374379.83068,25.0,115.77804,0.71415,0.23953,0.75325,-18.54194
374380.06468,25.0,91.6721,0.74951,0.25001,0.7901,-18.44668
374380.30968,25.0,72.51701,0.79069,0.25997,0.83233,-18.20028
374380.53868,25.0,57.36816,0.832,0.27164,0.87522,-18.08156
374380.77568,25.0,45.3629,0.87426,0.28086,0.91826,-17.80956
374381.00768,25.0,35.93134,0.9146,0.28733,0.95867,-17.44054
374381.25868,25.0,28.40909,0.95786,0.29844,1.00327,-17.30568
374381.47268,25.0,22.48202,1.00067,0.30831,1.04709,-17.12439
374381.73768,25.0,17.79613,1.04781,0.32011,1.09562,-16.98831
374381.98968,25.0,14.06813,1.09578,0.33446,1.14568,-16.97344
374382.20568,25.0,11.1448,1.14598,0.34947,1.19808,-16.95911
374382.47268,25.0,8.81772,1.20775,0.36322,1.26119,-16.73811
374382.65168,25.0,6.97545,1.27081,0.36652,1.32261,-16.08833
374382.86968,25.0,5.5173,1.33704,0.37997,1.38998,-15.86445
374383.13868,25.0,4.36941,1.4108,0.36632,1.45758,-14.55569
374383.47368,25.0,3.45686,1.48369,0.36338,1.52754,-13.76166
374383.89268,25.0,2.73547,1.54334,0.34131,1.58063,-12.47008
374384.41768,25.0,2.16054,1.60431,0.30902,1.6338,-10.90283
374385.07668,25.0,1.70952,1.65488,0.27847,1.67814,-9.55177
374385.90568,25.0,1.35352,1.69253,0.24678,1.71043,-8.2955
374386.94868,25.0,1.07079,1.72211,0.21532,1.73552,-7.12686
374388.26168,25.0,0.84734,1.74628,0.18739,1.75631,-6.12487
374389.91768,25.0,0.67072,1.76565,0.16592,1.77343,-5.36843
374392.00668,25.0,0.53067,1.78121,0.14984,1.7875,-4.80845
374394.64368,25.0,0.41976,1.79151,0.13851,1.79686,-4.4209
374397.97468,25.0,0.33183,1.80038,0.13024,1.80508,-4.13757
374402.18068,25.0,0.26261,1.80947,0.125,1.81378,-3.9518
374407.48868,25.0,0.20791,1.81859,0.12429,1.82283,-3.90961
374414.19268,25.0,0.16452,1.82805,0.12806,1.83253,-4.00724
374422.66968,25.0,0.13007,1.83903,0.13563,1.84402,-4.21787
374433.35968,25.0,0.10309,1.85304,0.14665,1.85883,-4.5251
374446.87368,25.0,0.08153,1.87279,0.16482,1.88003,-5.02938
374463.97169,25.0,0.06443,1.89547,0.19363,1.90534,-5.83262
374485.55769,25.0,0.05102,1.9158,0.23283,1.9299,-6.92921
374512.80069,25.0,0.04042,1.93159,0.27189,1.95063,-8.01231
374547.29569,25.0,0.03192,1.954,0.30605,1.97782,-8.90187
374590.8437,25.0,0.02528,1.99103,0.34187,2.02016,-9.7431
374645.9087,25.0,0.01999,2.03938,0.3864,2.07566,-10.72856
389332.9223,26.0,20004.453,0.2947,-0.02379,0.29566,4.61514
389333.0653,26.0,15829.126,0.30317,-0.00264,0.30318,0.49925
389333.2073,26.0,12516.703,0.31156,0.0162,0.31198,-2.97641
389333.3493,26.0,9909.4424,0.32114,0.031,0.32263,-5.51336
389333.5133,26.0,7835.48,0.3301,0.04534,0.3332,-7.82014
389333.7143,26.0,6217.2461,0.34146,0.05701,0.34619,-9.47784
389333.9523,26.0,4905.291,0.35506,0.06862,0.36163,-10.93886
389334.1913,26.0,3881.2737,0.3668,0.08017,0.37545,-12.3295
389334.4293,26.0,3070.9827,0.3793,0.09079,0.39002,-13.4617
389334.6673,26.0,2430.7778,0.3968,0.09985,0.40917,-14.12531
389334.9053,26.0,1923.1537,0.41141,0.11074,0.42605,-15.06478
389335.1433,26.0,1522.4358,0.43026,0.12078,0.44689,-15.68029
389335.3813,26.0,1203.8446,0.44644,0.12927,0.46478,-16.14924
389335.6203,26.0,952.86591,0.46942,0.13921,0.48963,-16.51747
389335.8583,26.0,754.27557,0.48955,0.1498,0.51195,-17.01384
389336.0953,26.0,596.71857,0.51129,0.15849,0.53529,-17.22197
389336.3333,26.0,471.96338,0.53575,0.16915,0.56182,-17.52223
389336.5723,26.0,373.20856,0.561,0.17959,0.58904,-17.75098
389336.8093,26.0,295.47278,0.58734,0.19167,0.61782,-18.07289
389337.0493,26.0,233.87738,0.61631,0.20259,0.64876,-18.19679
389337.2873,26.0,185.05922,0.64553,0.2142,0.68014,-18.35685
389337.5233,26.0,146.35823,0.67938,0.22652,0.71614,-18.43951
389337.7593,26.0,115.77804,0.71418,0.24047,0.75358,-18.60843
389337.9943,26.0,91.6721,0.75111,0.24913,0.79135,-18.34961
389338.2393,26.0,72.51701,0.79148,0.26095,0.83339,-18.24772
389338.4683,26.0,57.36816,0.8319,0.27115,0.87497,-18.05296
389338.7053,26.0,45.3629,0.87391,0.27995,0.91766,-17.7622
389338.9373,26.0,35.93134,0.91596,0.2894,0.9606,-17.53409
389339.1873,26.0,28.40909,0.95759,0.29887,1.00315,-17.3335
389339.4023,26.0,22.48202,1.00296,0.31038,1.04989,-17.19567
389339.6673,26.0,17.79613,1.04775,0.32091,1.0958,-17.02902
389339.9193,26.0,14.06813,1.09723,0.33657,1.14769,-17.05325
389340.1353,26.0,11.1448,1.15083,0.34981,1.20282,-16.90742
389340.4023,26.0,8.81772,1.2103,0.36401,1.26385,-16.73924
389340.5813,26.0,6.97545,1.26977,0.37145,1.32299,-16.30587
389340.7993,26.0,5.5173,1.34408,0.38101,1.39704,-15.82641
389341.0683,26.0,4.36941,1.40651,0.37134,1.45471,-14.78928
389341.4033,26.0,3.45686,1.48649,0.3607,1.52962,-13.63944
389341.8223,26.0,2.73547,1.54932,0.34508,1.58729,-12.55656
389342.3473,26.0,2.16054,1.60707,0.313,1.63726,-11.02111
389343.0063,26.0,1.70952,1.65896,0.28067,1.68253,-9.60261
389343.8353,26.0,1.35352,1.69812,0.24971,1.71638,-8.36543
389344.8773,26.0,1.07079,1.72727,0.21835,1.74102,-7.2046
389346.1913,26.0,0.84734,1.75202,0.18936,1.76222,-6.16854
389347.8473,26.0,0.67072,1.77086,0.1675,1.77877,-5.40327
389349.9363,26.0,0.53067,1.78704,0.14999,1.79333,-4.79761
389352.5733,26.0,0.41976,1.79924,0.13934,1.80462,-4.4283
389355.9043,26.0,0.33183,1.80793,0.13155,1.8127,-4.16153
389360.1103,26.0,0.26261,1.81611,0.1271,1.82055,-4.00343
389365.4183,26.0,0.20791,1.82531,0.12588,1.82965,-3.94517
389372.1223,26.0,0.16452,1.83527,0.12919,1.83981,-4.02664
389380.5993,26.0,0.13007,1.84579,0.13735,1.85089,-4.25557
389391.2893,26.0,0.10309,1.85817,0.14871,1.86412,-4.57577
389404.80331,26.0,0.08153,1.87617,0.16438,1.88336,-5.00724
389421.90131,26.0,0.06443,1.89935,0.18921,1.90875,-5.68898
389443.48731,26.0,0.05102,1.92686,0.2258,1.94005,-6.68363
389470.73031,26.0,0.04042,1.94796,0.27161,1.96681,-7.9378
389505.22532,26.0,0.03192,1.96789,0.31456,1.99287,-9.08164
389548.77332,26.0,0.02528,1.99779,0.3512,2.02842,-9.97027
389603.83833,26.0,0.01999,2.04463,0.39177,2.08183,-10.84705
404286.17432,27.0,20004.453,0.29536,-0.02444,0.29637,4.72989
404286.31632,27.0,15829.126,0.30301,-0.00303,0.30303,0.5722
404286.45832,27.0,12516.703,0.31176,0.01638,0.31219,-3.0078
404286.60032,27.0,9909.4424,0.31967,0.03007,0.32108,-5.37305
404286.76432,27.0,7835.48,0.32927,0.04622,0.3325,-7.99036
404286.96532,27.0,6217.2461,0.34131,0.05776,0.34616,-9.60533
404287.20332,27.0,4905.291,0.3536,0.07007,0.36048,-11.20917
404287.44132,27.0,3881.2737,0.36562,0.07942,0.37415,-12.25481
404287.67932,27.0,3070.9827,0.38037,0.09081,0.39106,-13.42815
404287.91732,27.0,2430.7778,0.39564,0.09956,0.40797,-14.12548
404288.15632,27.0,1923.1537,0.41169,0.11151,0.42653,-15.1551
404288.39332,27.0,1522.4358,0.42797,0.11901,0.4442,-15.5398
404288.63232,27.0,1203.8446,0.44736,0.1295,0.46573,-16.14419
404288.87032,27.0,952.86591,0.46775,0.14092,0.48851,-16.76641
404289.10932,27.0,754.27557,0.48951,0.14931,0.51177,-16.96308
404289.34632,27.0,596.71857,0.51024,0.15968,0.53464,-17.37783
404289.58332,27.0,471.96338,0.53404,0.16913,0.56018,-17.57318
404289.82232,27.0,373.20856,0.5606,0.17951,0.58864,-17.75541
404290.06032,27.0,295.47278,0.58696,0.19064,0.61714,-17.99367
404290.29932,27.0,233.87738,0.61362,0.20238,0.64613,-18.25366
404290.53732,27.0,185.05922,0.64598,0.21383,0.68045,-18.31581
404290.77332,27.0,146.35823,0.67846,0.22792,0.71572,-18.56929
404291.01032,27.0,115.77804,0.71424,0.23911,0.7532,-18.50936
404291.24432,27.0,91.6721,0.75054,0.24793,0.79043,-18.28045
404291.49032,27.0,72.51701,0.79018,0.26099,0.83217,-18.27818
404291.71932,27.0,57.36816,0.83149,0.27013,0.87427,-17.99747
404291.95532,27.0,45.3629,0.87203,0.28057,0.91606,-17.83545
404292.18832,27.0,35.93134,0.9159,0.28912,0.96045,-17.51895
404292.43832,27.0,28.40909,0.95746,0.29839,1.00288,-17.3095
404292.65232,27.0,22.48202,1.00046,0.30805,1.04681,-17.11396
404292.91732,27.0,17.79613,1.04652,0.3194,1.09418,-16.97221
404293.17032,27.0,14.06813,1.09696,0.3335,1.14653,-16.91037
404293.38632,27.0,11.1448,1.14958,0.34927,1.20147,-16.89997
404293.65332,27.0,8.81772,1.20699,0.36114,1.25986,-16.65748
404293.83132,27.0,6.97545,1.27082,0.37772,1.32576,-16.55313
404294.04932,27.0,5.5173,1.34271,0.37099,1.39302,-15.44555
404294.31932,27.0,4.36941,1.40846,0.37917,1.45861,-15.06725
404294.65432,27.0,3.45686,1.47948,0.35928,1.52248,-13.64962
404295.07232,27.0,2.73547,1.5517,0.34271,1.58909,-12.45438
404295.59832,27.0,2.16054,1.60788,0.31622,1.63868,-11.12621
404296.25732,27.0,1.70952,1.65526,0.28212,1.67913,-9.67253
404297.08532,27.0,1.35352,1.69643,0.24865,1.71455,-8.33861
404298.12832,27.0,1.07079,1.72786,0.21839,1.7416,-7.20375
404299.44232,27.0,0.84734,1.75128,0.19098,1.76167,-6.22375
404301.09832,27.0,0.67072,1.76913,0.16812,1.7771,-5.42864
404303.18633,27.0,0.53067,1.78485,0.14918,1.79107,-4.77764
404305.82333,27.0,0.41976,1.79875,0.13707,1.80397,-4.35765
404309.15433,27.0,0.33183,1.80942,0.13075,1.81413,-4.13298
404313.36033,27.0,0.26261,1.81746,0.12815,1.82197,-4.03326
404318.66833,27.0,0.20791,1.82452,0.12865,1.82905,-4.0333
404325.37333,27.0,0.16452,1.83293,0.13138,1.83763,-4.09988
404333.84933,27.0,0.13007,1.8435,0.13831,1.84868,-4.29057
404344.53933,27.0,0.10309,1.85582,0.15066,1.86193,-4.64124
404358.05333,27.0,0.08153,1.86989,0.16696,1.87733,-5.10248
404375.15133,27.0,0.06443,1.88941,0.18872,1.89881,-5.70405
404396.73733,27.0,0.05102,1.91864,0.21437,1.93058,-6.37523
404423.98034,27.0,0.04042,1.95379,0.25616,1.97051,-7.46946
404458.47634,27.0,0.03192,1.98538,0.3117,2.0097,-8.92233
404502.02335,27.0,0.02528,2.01032,0.36513,2.04321,-10.29425
404557.08835,27.0,0.01999,2.04318,0.40901,2.08372,-11.32007
419220.93516,28.0,20004.453,0.29551,-0.02476,0.29655,4.78848
419221.07816,28.0,15829.126,0.30288,-0.00344,0.3029,0.65099
419221.22016,28.0,12516.703,0.31102,0.01588,0.31143,-2.92348
419221.36216,28.0,9909.4424,0.31946,0.03021,0.32088,-5.40236
419221.52616,28.0,7835.48,0.33185,0.04501,0.33489,-7.72378
419221.72716,28.0,6217.2461,0.34004,0.05716,0.34481,-9.54149
419221.96516,28.0,4905.291,0.35363,0.06853,0.36021,-10.96706
419222.20416,28.0,3881.2737,0.36564,0.07912,0.3741,-12.20918
419222.44216,28.0,3070.9827,0.37982,0.08984,0.3903,-13.30839
419222.68016,28.0,2430.7778,0.39483,0.09991,0.40727,-14.20011
419222.91816,28.0,1923.1537,0.41025,0.11093,0.42498,-15.13091
419223.15616,28.0,1522.4358,0.42807,0.12178,0.44506,-15.88053
419223.39416,28.0,1203.8446,0.44655,0.13022,0.46515,-16.25695
419223.63316,28.0,952.86591,0.46615,0.13931,0.48653,-16.63903
419223.87116,28.0,754.27557,0.48951,0.15005,0.51199,-17.04209
419224.10816,28.0,596.71857,0.5107,0.15879,0.53482,-17.27218
419224.34616,28.0,471.96338,0.53497,0.16996,0.56132,-17.62494
419224.58516,28.0,373.20856,0.56077,0.17969,0.58885,-17.76698
419224.82216,28.0,295.47278,0.58705,0.19022,0.6171,-17.95392
419225.06216,28.0,233.87738,0.61499,0.2024,0.64744,-18.21721
419225.30016,28.0,185.05922,0.64466,0.21421,0.67932,-18.38087
419225.53616,28.0,146.35823,0.6785,0.22516,0.71488,-18.35847
419225.77216,28.0,115.77804,0.71213,0.23729,0.75063,-18.42841
419226.00716,28.0,91.6721,0.75028,0.24688,0.78985,-18.21415
419226.25216,28.0,72.51701,0.79023,0.2604,0.83203,-18.23812
419226.48116,28.0,57.36816,0.82945,0.26909,0.87201,-17.97445
419226.71816,28.0,45.3629,0.87287,0.27845,0.91621,-17.69315
419226.95016,28.0,35.93134,0.91556,0.28781,0.95973,-17.45078
419227.20016,28.0,28.40909,0.95674,0.29624,1.00156,-17.20416
419227.41516,28.0,22.48202,1.00097,0.3081,1.04732,-17.10835
419227.68016,28.0,17.79613,1.04599,0.3209,1.09411,-17.05569
419227.93216,28.0,14.06813,1.09272,0.33265,1.14223,-16.93143
419228.14816,28.0,11.1448,1.14544,0.34644,1.19668,-16.82822
419228.41516,28.0,8.81772,1.20302,0.36303,1.2566,-16.79184
419228.59316,28.0,6.97545,1.27464,0.372,1.32781,-16.2696
419228.81216,28.0,5.5173,1.33181,0.37402,1.38333,-15.68668
419229.08116,28.0,4.36941,1.41212,0.37418,1.46085,-14.84098
419229.41616,28.0,3.45686,1.47635,0.36626,1.5211,-13.9331
419229.83516,28.0,2.73547,1.54539,0.33887,1.58211,-12.36811
419230.36016,28.0,2.16054,1.60846,0.31318,1.63866,-11.0182
419231.01916,28.0,1.70952,1.65579,0.284,1.67996,-9.73251
419231.84716,28.0,1.35352,1.6932,0.24955,1.7115,-8.38414
419232.89016,28.0,1.07079,1.72522,0.21779,1.73891,-7.19502
419234.20416,28.0,0.84734,1.74934,0.1909,1.75972,-6.22777
419235.86016,28.0,0.67072,1.76776,0.16843,1.77577,-5.44255
419237.94816,28.0,0.53067,1.78153,0.1499,1.78783,-4.80972
419240.58516,28.0,0.41976,1.7942,0.13585,1.79933,-4.32997
419243.91716,28.0,0.33183,1.80682,0.12783,1.81134,-4.04698
419248.12217,28.0,0.26261,1.81765,0.12553,1.82198,-3.95081
419253.43117,28.0,0.20791,1.82629,0.12877,1.83082,-4.03318
419260.13517,28.0,0.16452,1.83261,0.13438,1.83753,-4.19384
419268.61117,28.0,0.13007,1.84024,0.14173,1.84569,-4.40408
419279.30217,28.0,0.10309,1.85169,0.15204,1.85792,-4.69385
419292.81517,28.0,0.08153,1.86642,0.16895,1.87405,-5.1725
419309.91317,28.0,0.06443,1.8839,0.19111,1.89357,-5.79242
419331.50017,28.0,0.05102,1.90516,0.21487,1.91724,-6.43481
419358.74218,28.0,0.04042,1.93962,0.24451,1.95497,-7.18488
419393.23818,28.0,0.03192,1.98522,0.29051,2.00636,-8.32526
419436.78518,28.0,0.02528,2.02919,0.35263,2.0596,-9.85825
419491.85019,28.0,0.01999,2.06479,0.41895,2.10686,-11.46966
434131.69322,29.0,20004.453,0.29468,-0.02331,0.2956,4.52337
434131.83622,29.0,15829.126,0.3017,-0.00376,0.30172,0.71393
434131.97822,29.0,12516.703,0.31032,0.01448,0.31065,-2.67242
434132.12022,29.0,9909.4424,0.32028,0.03031,0.32172,-5.40578
434132.28422,29.0,7835.48,0.33107,0.04474,0.33408,-7.6961
434132.48522,29.0,6217.2461,0.34106,0.057,0.34579,-9.4885
434132.72322,29.0,4905.291,0.35307,0.06968,0.35988,-11.16483
434132.96222,29.0,3881.2737,0.36612,0.07908,0.37457,-12.18868
434133.20022,29.0,3070.9827,0.37822,0.09025,0.38884,-13.42162
434133.43822,29.0,2430.7778,0.39508,0.10046,0.40765,-14.26692
434133.67622,29.0,1923.1537,0.41009,0.10903,0.42434,-14.88912
434133.91422,29.0,1522.4358,0.42813,0.11897,0.44436,-15.53002
434134.15222,29.0,1203.8446,0.44733,0.12865,0.46546,-16.04465
434134.39022,29.0,952.86591,0.46679,0.1394,0.48716,-16.62801
434134.62922,29.0,754.27557,0.48795,0.14955,0.51036,-17.0399
434134.86622,29.0,596.71857,0.51163,0.15958,0.53594,-17.32286
434135.10322,29.0,471.96338,0.53377,0.16768,0.55948,-17.43948
434135.34222,29.0,373.20856,0.55968,0.17975,0.58784,-17.80543
434135.58022,29.0,295.47278,0.5859,0.18953,0.61579,-17.92546
434135.81922,29.0,233.87738,0.61529,0.20148,0.64744,-18.13142
434136.05722,29.0,185.05922,0.64573,0.2137,0.68018,-18.31163
434136.29322,29.0,146.35823,0.67836,0.22569,0.71491,-18.40211
434136.53022,29.0,115.77804,0.71356,0.23762,0.75209,-18.41802
434136.76422,29.0,91.6721,0.75132,0.24862,0.79139,-18.31011
434137.01022,29.0,72.51701,0.78888,0.25848,0.83015,-18.1414
434137.23922,29.0,57.36816,0.82913,0.26933,0.87178,-17.99557
434137.47522,29.0,45.3629,0.87161,0.2789,0.91515,-17.7436
434137.70822,29.0,35.93134,0.91285,0.28704,0.95692,-17.45559
434137.95822,29.0,28.40909,0.95623,0.29501,1.0007,-17.14588
434138.17322,29.0,22.48202,1.00007,0.30843,1.04655,-17.14044
434138.43722,29.0,17.79613,1.04403,0.31893,1.09166,-16.98676
434138.69022,29.0,14.06813,1.09338,0.33276,1.14289,-16.92742
434138.90622,29.0,11.1448,1.14768,0.34799,1.19928,-16.86809
434139.17322,29.0,8.81772,1.20448,0.36118,1.25746,-16.69192
434139.35122,29.0,6.97545,1.26446,0.37612,1.31921,-16.56554
434139.56922,29.0,5.5173,1.34142,0.37537,1.39295,-15.63327
434139.83922,29.0,4.36941,1.40306,0.3785,1.45321,-15.09719
434140.17422,29.0,3.45686,1.47858,0.35843,1.5214,-13.62635
434140.59222,29.0,2.73547,1.54703,0.3438,1.58477,-12.52939
434141.11822,29.0,2.16054,1.60296,0.31486,1.6336,-11.11291
434141.77722,29.0,1.70952,1.65331,0.27957,1.67678,-9.59774
434142.60522,29.0,1.35352,1.69493,0.24803,1.71299,-8.32519
434143.64822,29.0,1.07079,1.72555,0.21883,1.73937,-7.22757
434144.96222,29.0,0.84734,1.74843,0.19266,1.75901,-6.28812
434146.61822,29.0,0.67072,1.76641,0.17014,1.77458,-5.50164
434148.70722,29.0,0.53067,1.78072,0.15105,1.78712,-4.84845
434151.34322,29.0,0.41976,1.79303,0.13747,1.79829,-4.3842
434154.67522,29.0,0.33183,1.80291,0.12893,1.80751,-4.09034
434158.88022,29.0,0.26261,1.81281,0.12374,1.81703,-3.90491
434164.18922,29.0,0.20791,1.82381,0.1226,1.82793,-3.84575
434170.89322,29.0,0.16452,1.83664,0.12798,1.84109,-3.986
434179.36922,29.0,0.13007,1.84943,0.14082,1.85478,-4.35439
434190.06023,29.0,0.10309,1.85971,0.15917,1.86651,-4.89193
434203.57323,29.0,0.08153,1.86789,0.1796,1.8765,-5.4921
434220.67123,29.0,0.06443,1.88051,0.20175,1.8913,-6.12351
434242.25823,29.0,0.05102,1.90074,0.22287,1.91376,-6.68769
434269.50023,29.0,0.04042,1.92848,0.25377,1.9451,-7.49667
434303.99624,29.0,0.03192,1.95994,0.28986,1.98126,-8.41274
434347.54324,29.0,0.02528,2.00324,0.32617,2.02962,-9.2479
434402.60925,29.0,0.01999,2.06711,0.37253,2.10041,-10.21597
449026.29229,30.0,20004.453,0.29416,-0.02304,0.29506,4.47845
449026.43529,30.0,15829.126,0.3024,-0.00304,0.30242,0.57592
449026.57729,30.0,12516.703,0.31168,0.0152,0.31205,-2.79223
449026.71929,30.0,9909.4424,0.31945,0.03213,0.32106,-5.74344
449026.88329,30.0,7835.48,0.32961,0.04359,0.33248,-7.53307
449027.08429,30.0,6217.2461,0.34137,0.05694,0.34609,-9.47031
449027.32229,30.0,4905.291,0.35201,0.06778,0.35848,-10.89931
449027.56029,30.0,3881.2737,0.36492,0.07857,0.37328,-12.15125
449027.79929,30.0,3070.9827,0.37776,0.08977,0.38828,-13.36718
449028.03729,30.0,2430.7778,0.3949,0.09881,0.40708,-14.04801
449028.27529,30.0,1923.1537,0.41011,0.10886,0.42431,-14.86566
449028.51329,30.0,1522.4358,0.42821,0.11913,0.44447,-15.54736
449028.75129,30.0,1203.8446,0.44573,0.12946,0.46415,-16.19587
449028.99029,30.0,952.86591,0.4664,0.13838,0.48649,-16.52557
449029.22829,30.0,754.27557,0.48739,0.14833,0.50946,-16.9268
449029.46529,30.0,596.71857,0.50976,0.15814,0.53373,-17.23533
449029.70329,30.0,471.96338,0.53445,0.16787,0.5602,-17.43752
449029.94229,30.0,373.20856,0.55941,0.17862,0.58723,-17.70805
449030.18029,30.0,295.47278,0.58554,0.18937,0.6154,-17.92142
449030.41929,30.0,233.87738,0.61391,0.20061,0.64586,-18.0959
449030.65729,30.0,185.05922,0.64536,0.21271,0.67951,-18.24205
449030.89329,30.0,146.35823,0.67739,0.22336,0.71327,-18.2493
449031.12929,30.0,115.77804,0.71195,0.23731,0.75046,-18.43449
449031.36429,30.0,91.6721,0.74789,0.24811,0.78797,-18.35267
449031.60929,30.0,72.51701,0.78713,0.25937,0.82876,-18.23806
449031.83829,30.0,57.36816,0.82817,0.26976,0.871,-18.04212
449032.07529,30.0,45.3629,0.86961,0.27897,0.91326,-17.7861
449032.30729,30.0,35.93134,0.91133,0.28739,0.95558,-17.50276
449032.55729,30.0,28.40909,0.9549,0.29507,0.99945,-17.17148
449032.77229,30.0,22.48202,0.99845,0.3078,1.04481,-17.13357
449033.03729,30.0,17.79613,1.04213,0.31961,1.09004,-17.05017
449033.28929,30.0,14.06813,1.09351,0.33298,1.14309,-16.93593
449033.50529,30.0,11.1448,1.14519,0.34646,1.19645,-16.83232
449033.77229,30.0,8.81772,1.20121,0.36049,1.25413,-16.70482
449033.95029,30.0,6.97545,1.26675,0.3777,1.32186,-16.60262
449034.16929,30.0,5.5173,1.33725,0.37192,1.38801,-15.5426
449034.43829,30.0,4.36941,1.40479,0.37969,1.4552,-15.12453
449034.77329,30.0,3.45686,1.47428,0.36088,1.5178,-13.75461
449035.19229,30.0,2.73547,1.54581,0.34251,1.5833,-12.49321
449035.71729,30.0,2.16054,1.60349,0.31643,1.63441,-11.16324
449036.37629,30.0,1.70952,1.65157,0.28132,1.67535,-9.66663
449037.20529,30.0,1.35352,1.69368,0.24857,1.71183,-8.3492
449038.24729,30.0,1.07079,1.72544,0.21886,1.73926,-7.2291
449039.56129,30.0,0.84734,1.74869,0.19321,1.75933,-6.30493
449041.21729,30.0,0.67072,1.76668,0.17078,1.77492,-5.52145
449043.30629,30.0,0.53067,1.78006,0.1517,1.78651,-4.87094
449045.94329,30.0,0.41976,1.79236,0.1379,1.79765,-4.39958
449049.27429,30.0,0.33183,1.80252,0.12899,1.80713,-4.09301
449053.48029,30.0,0.26261,1.81254,0.1245,1.81681,-3.92944
449058.78829,30.0,0.20791,1.82224,0.12347,1.82642,-3.87613
449065.49229,30.0,0.16452,1.83502,0.12706,1.83941,-3.96105
449073.96929,30.0,0.13007,1.84897,0.13848,1.85415,-4.2831
449084.65929,30.0,0.10309,1.86228,0.15736,1.86891,-4.82989
449098.1733,30.0,0.08153,1.87228,0.18047,1.88095,-5.50563
449115.2713,30.0,0.06443,1.88362,0.20555,1.8948,-6.22783
449136.8573,30.0,0.05102,1.90043,0.22679,1.91391,-6.80524
449164.1003,30.0,0.04042,1.92728,0.25545,1.94414,-7.5501
449198.59531,30.0,0.03192,1.96013,0.2926,1.98185,-8.4903
449242.14331,30.0,0.02528,1.99961,0.3306,2.02676,-9.38803
449297.20832,30.0,0.01999,2.05812,0.37233,2.09153,-10.25425
463919.38856,31.0,20004.453,0.2943,-0.02408,0.29529,4.67839
463919.53156,31.0,15829.126,0.3026,-0.0028,0.30261,0.52975
463919.67356,31.0,12516.703,0.31087,0.01489,0.31123,-2.74281
463919.81556,31.0,9909.4424,0.31999,0.03105,0.3215,-5.54244
463919.97956,31.0,7835.48,0.33107,0.04413,0.334,-7.59301
463920.18056,31.0,6217.2461,0.34128,0.05655,0.34594,-9.408
463920.41856,31.0,4905.291,0.35159,0.06993,0.35848,-11.24834
463920.65756,31.0,3881.2737,0.3645,0.07781,0.37272,-12.05036
463920.89556,31.0,3070.9827,0.37997,0.08929,0.39032,-13.22382
463921.13356,31.0,2430.7778,0.39311,0.1013,0.40595,-14.44977
463921.37156,31.0,1923.1537,0.40934,0.10932,0.42369,-14.9531
463921.60956,31.0,1522.4358,0.42754,0.11834,0.44362,-15.47197
463921.84756,31.0,1203.8446,0.44503,0.12876,0.46328,-16.137
463922.08656,31.0,952.86591,0.46564,0.13755,0.48553,-16.45696
463922.32456,31.0,754.27557,0.48646,0.1491,0.50879,-17.04001
463922.56156,31.0,596.71857,0.509,0.15846,0.5331,-17.29183
463922.79956,31.0,471.96338,0.53381,0.16805,0.55963,-17.47477
463923.03856,31.0,373.20856,0.5608,0.17835,0.58848,-17.64262
463923.27656,31.0,295.47278,0.58538,0.19043,0.61557,-18.02001
463923.51556,31.0,233.87738,0.61406,0.20157,0.6463,-18.17294
463923.75356,31.0,185.05922,0.64362,0.2124,0.67776,-18.26341
463923.98956,31.0,146.35823,0.6775,0.22453,0.71374,-18.3354
463924.22656,31.0,115.77804,0.71109,0.23712,0.74958,-18.44146
463924.46056,31.0,91.6721,0.74789,0.24751,0.78778,-18.31207
463924.70556,31.0,72.51701,0.7882,0.26033,0.83008,-18.2777
463924.93456,31.0,57.36816,0.8298,0.26877,0.87224,-17.94734
463925.17056,31.0,45.3629,0.87014,0.27677,0.91309,-17.6447
463925.40356,31.0,35.93134,0.90971,0.28827,0.95429,-17.5822
463925.65356,31.0,28.40909,0.95358,0.29738,0.99887,-17.32054
463925.86856,31.0,22.48202,0.99787,0.30687,1.04399,-17.09365
463926.13256,31.0,17.79613,1.04295,0.31882,1.09059,-16.99797
463926.38556,31.0,14.06813,1.09056,0.33381,1.14051,-17.01872
463926.60156,31.0,11.1448,1.14246,0.3489,1.19455,-16.98252
463926.86856,31.0,8.81772,1.20242,0.36257,1.2559,-16.77964
463927.04656,31.0,6.97545,1.26154,0.3726,1.31541,-16.45459
463927.26456,31.0,5.5173,1.33747,0.38081,1.39063,-15.89306
463927.53356,31.0,4.36941,1.40028,0.37491,1.4496,-14.98863
463927.86856,31.0,3.45686,1.47934,0.36239,1.52308,-13.76444
463928.28656,31.0,2.73547,1.54424,0.34816,1.583,-12.70533
463928.81156,31.0,2.16054,1.6019,0.31661,1.63289,-11.18012
463929.47156,31.0,1.70952,1.65519,0.28348,1.67929,-9.71873
463930.29956,31.0,1.35352,1.69478,0.25131,1.71331,-8.43472
463931.34256,31.0,1.07079,1.72586,0.22066,1.73991,-7.28596
463932.65656,31.0,0.84734,1.75012,0.19151,1.76057,-6.24485
463934.31256,31.0,0.67072,1.76949,0.16942,1.77758,-5.46909
463936.40056,31.0,0.53067,1.78574,0.15152,1.79216,-4.84981
463939.03756,31.0,0.41976,1.79768,0.13976,1.80311,-4.44542
463942.36856,31.0,0.33183,1.80691,0.13243,1.81176,-4.1919
463946.57456,31.0,0.26261,1.815,0.12835,1.81954,-4.04492
463951.88256,31.0,0.20791,1.82353,0.12701,1.82795,-3.98417
463958.58756,31.0,0.16452,1.8336,0.13032,1.83822,-4.06523
463967.06356,31.0,0.13007,1.84464,0.13824,1.84981,-4.28594
463977.75456,31.0,0.10309,1.85667,0.15,1.86272,-4.61895
463991.26757,31.0,0.08153,1.87415,0.16525,1.88142,-5.03878
464008.36557,31.0,0.06443,1.89709,0.18946,1.90653,-5.70303
464029.95257,31.0,0.05102,1.92578,0.2249,1.93887,-6.66119
464057.19457,31.0,0.04042,1.94991,0.27164,1.96874,-7.93075
464091.69058,31.0,0.03192,1.97035,0.31712,1.9957,-9.14322
464135.23758,31.0,0.02528,1.99872,0.3557,2.03012,-10.09099
464190.30359,31.0,0.01999,2.04467,0.39572,2.08261,-10.95353
478787.66805,32.0,20004.453,0.29497,-0.02414,0.29596,4.6795
478787.81105,32.0,15829.126,0.30075,-0.00378,0.30077,0.72059
478787.95305,32.0,12516.703,0.31076,0.01506,0.31113,-2.77481
478788.09505,32.0,9909.4424,0.31897,0.03225,0.3206,-5.77292
478788.25905,32.0,7835.48,0.32819,0.04508,0.33128,-7.8214
478788.46005,32.0,6217.2461,0.34041,0.05765,0.34526,-9.61147
478788.69805,32.0,4905.291,0.35137,0.06939,0.35816,-11.17153
478788.93705,32.0,3881.2737,0.36511,0.07938,0.37364,-12.26547
478789.17505,32.0,3070.9827,0.37791,0.08952,0.38837,-13.32709
478789.41305,32.0,2430.7778,0.39354,0.09921,0.40586,-14.14872
478789.65105,32.0,1923.1537,0.41042,0.10966,0.42482,-14.95958
478789.88905,32.0,1522.4358,0.42744,0.11912,0.44373,-15.57152
478790.12705,32.0,1203.8446,0.44496,0.128,0.46301,-16.04877
478790.36605,32.0,952.86591,0.46709,0.1382,0.48711,-16.48235
478790.60405,32.0,754.27557,0.48699,0.14814,0.50902,-16.91979
478790.84105,32.0,596.71857,0.50892,0.15742,0.53271,-17.18795
478791.07905,32.0,471.96338,0.53339,0.16825,0.55929,-17.50744
478791.31805,32.0,373.20856,0.55784,0.17943,0.58599,-17.83079
478791.55605,32.0,295.47278,0.58481,0.18974,0.61482,-17.97572
478791.79505,32.0,233.87738,0.61358,0.20181,0.64592,-18.20612
478792.03305,32.0,185.05922,0.64433,0.21216,0.67836,-18.22552
478792.26905,32.0,146.35823,0.67733,0.22548,0.71387,-18.41255
478792.50505,32.0,115.77804,0.71057,0.23629,0.74883,-18.39392
478792.74005,32.0,91.6721,0.74821,0.24755,0.7881,-18.3069
478792.98505,32.0,72.51701,0.78797,0.26037,0.82987,-18.2851
478793.21405,32.0,57.36816,0.8269,0.26921,0.86962,-18.03357
478793.45105,32.0,45.3629,0.86973,0.27817,0.91314,-17.736
478793.68305,32.0,35.93134,0.91127,0.28617,0.95515,-17.43416
478793.93305,32.0,28.40909,0.95428,0.29606,0.99915,-17.23601
478794.14805,32.0,22.48202,0.9966,0.30782,1.04305,-17.1642
478794.41305,32.0,17.79613,1.04224,0.31836,1.08978,-16.98556
478794.66505,32.0,14.06813,1.0895,0.33561,1.14002,-17.12083
478794.88105,32.0,11.1448,1.14275,0.35051,1.1953,-17.05184
478795.14805,32.0,8.81772,1.20249,0.36526,1.25674,-16.8961
478795.32705,32.0,6.97545,1.26345,0.37133,1.31688,-16.37802
478795.54505,32.0,5.5173,1.33425,0.38473,1.38861,-16.08475
478795.81405,32.0,4.36941,1.40183,0.37436,1.45096,-14.95199
478796.14905,32.0,3.45686,1.48192,0.36641,1.52655,-13.88793
478796.56805,32.0,2.73547,1.5445,0.34927,1.5835,-12.74254
478797.09305,32.0,2.16054,1.60502,0.31765,1.63615,-11.19485
478797.75205,32.0,1.70952,1.65758,0.28604,1.68208,-9.79084
478798.58105,32.0,1.35352,1.69724,0.25346,1.71606,-8.49368
478799.62405,32.0,1.07079,1.72819,0.22202,1.74239,-7.32078
478800.93705,32.0,0.84734,1.75282,0.19288,1.7634,-6.27952
478802.59305,32.0,0.67072,1.77307,0.17024,1.78122,-5.48428
478804.68205,32.0,0.53067,1.78864,0.15269,1.79515,-4.87942
478807.31805,32.0,0.41976,1.80085,0.14127,1.80638,-4.48546
478810.65005,32.0,0.33183,1.80951,0.13314,1.8144,-4.20815
478814.85605,32.0,0.26261,1.81818,0.12819,1.82269,-4.03301
478820.16405,32.0,0.20791,1.82705,0.12666,1.83144,-3.96577
478826.86805,32.0,0.16452,1.83739,0.1305,1.84202,-4.06247
478835.34505,32.0,0.13007,1.84809,0.1385,1.85327,-4.28597
478846.03505,32.0,0.10309,1.86064,0.14954,1.86664,-4.59499
478859.54905,32.0,0.08153,1.87948,0.16592,1.88679,-5.04495
478876.64706,32.0,0.06443,1.9024,0.1922,1.91208,-5.76897
478898.23306,32.0,0.05102,1.92749,0.23033,1.94121,-6.81449
478925.47606,32.0,0.04042,1.9461,0.27434,1.96535,-8.024
478959.97106,32.0,0.03192,1.96629,0.31441,1.99127,-9.08476
479003.51907,32.0,0.02528,1.9986,0.35058,2.02911,-9.94925
479058.58408,32.0,0.01999,2.04668,0.39234,2.08394,-10.85163
493659.60693,33.0,20004.453,0.29422,-0.02409,0.2952,4.68011
493659.74893,33.0,15829.126,0.30286,-0.00314,0.30287,0.5949
493659.89093,33.0,12516.703,0.30933,0.01494,0.30969,-2.76593
493660.03293,33.0,9909.4424,0.31871,0.03044,0.32016,-5.45608
493660.19693,33.0,7835.48,0.33098,0.04463,0.33397,-7.67922
493660.39793,33.0,6217.2461,0.34041,0.05752,0.34523,-9.59164
493660.63593,33.0,4905.291,0.35303,0.06784,0.35949,-10.87794
493660.87493,33.0,3881.2737,0.36509,0.07933,0.37361,-12.25957
493661.11293,33.0,3070.9827,0.37796,0.08946,0.3884,-13.31601
493661.35093,33.0,2430.7778,0.39361,0.09941,0.40597,-14.17479
493661.58893,33.0,1923.1537,0.41013,0.10735,0.42395,-14.66801
493661.82693,33.0,1522.4358,0.42718,0.11871,0.44337,-15.53057
493662.06493,33.0,1203.8446,0.44694,0.12771,0.46483,-15.94712
493662.30393,33.0,952.86591,0.46631,0.13831,0.4864,-16.52089
493662.54193,33.0,754.27557,0.48605,0.14789,0.50805,-16.92377
493662.77893,33.0,596.71857,0.50965,0.15825,0.53365,-17.24986
493663.01693,33.0,471.96338,0.53333,0.16714,0.5589,-17.40041
493663.25593,33.0,373.20856,0.559,0.17802,0.58666,-17.66524
493663.49293,33.0,295.47278,0.58559,0.18932,0.61543,-17.91565
493663.73293,33.0,233.87738,0.61372,0.20006,0.64551,-18.05494
493663.97093,33.0,185.05922,0.64309,0.21206,0.67715,-18.25051
493664.20693,33.0,146.35823,0.67628,0.22481,0.71267,-18.38836
493664.44293,33.0,115.77804,0.71113,0.23726,0.74967,-18.45066
493664.67693,33.0,91.6721,0.74812,0.24883,0.78842,-18.39744
493664.92293,33.0,72.51701,0.78648,0.25923,0.8281,-18.24289
493665.15193,33.0,57.36816,0.82717,0.2684,0.86963,-17.97683
493665.38893,33.0,45.3629,0.86817,0.27765,0.91149,-17.73472
493665.62093,33.0,35.93134,0.90909,0.28634,0.95312,-17.4833
493665.87093,33.0,28.40909,0.95321,0.29339,0.99734,-17.10784
493666.08593,33.0,22.48202,0.99565,0.3073,1.042,-17.15232
493666.35093,33.0,17.79613,1.04054,0.31911,1.08837,-17.04941
493666.60293,33.0,14.06813,1.08893,0.33398,1.139,-17.05083
493666.81893,33.0,11.1448,1.141,0.34911,1.19322,-17.01235
493667.08593,33.0,8.81772,1.20025,0.3635,1.25409,-16.84909
493667.26393,33.0,6.97545,1.25987,0.37294,1.31391,-16.48974
493667.48193,33.0,5.5173,1.33517,0.38247,1.38887,-15.98484
493667.75193,33.0,4.36941,1.39826,0.37692,1.44817,-15.08627
493668.08693,33.0,3.45686,1.47993,0.3655,1.52439,-13.87291
493668.50493,33.0,2.73547,1.54422,0.35035,1.58346,-12.78262
493669.03093,33.0,2.16054,1.60223,0.31859,1.6336,-11.24618
493669.68993,33.0,1.70952,1.65592,0.2855,1.68035,-9.78242
493670.51793,33.0,1.35352,1.69712,0.2538,1.71599,-8.50524
493671.56093,33.0,1.07079,1.7277,0.22252,1.74197,-7.33905
493672.87493,33.0,0.84734,1.75144,0.19329,1.76208,-6.29764
493674.53093,33.0,0.67072,1.77148,0.17066,1.77968,-5.50283
493676.61993,33.0,0.53067,1.78781,0.15263,1.79431,-4.87951
493679.25593,33.0,0.41976,1.80037,0.14121,1.8059,-4.48489
493682.58794,33.0,0.33183,1.80924,0.13334,1.81414,-4.21508
493686.79294,33.0,0.26261,1.81733,0.12896,1.8219,-4.05906
493692.10194,33.0,0.20791,1.82607,0.12745,1.83052,-3.99238
493698.80594,33.0,0.16452,1.83613,0.13066,1.84078,-4.07045
493707.28294,33.0,0.13007,1.84665,0.13887,1.85187,-4.30062
493717.97294,33.0,0.10309,1.85846,0.15036,1.86453,-4.62557
493731.48694,33.0,0.08153,1.87554,0.16631,1.8829,-5.06747
493748.58394,33.0,0.06443,1.89831,0.19015,1.90781,-5.72012
493770.17094,33.0,0.05102,1.92662,0.22609,1.93984,-6.69319
493797.41295,33.0,0.04042,1.94961,0.27262,1.96857,-7.96034
493831.90895,33.0,0.03192,1.96963,0.31748,1.99505,-9.15657
493875.45596,33.0,0.02528,1.99943,0.35592,2.03086,-10.09358
493930.52196,33.0,0.01999,2.04618,0.39614,2.08417,-10.95683
508525.37242,34.0,20004.453,0.29416,-0.02421,0.29515,4.70465
508525.51542,34.0,15829.126,0.303,-0.00305,0.30302,0.57585
508525.65742,34.0,12516.703,0.30927,0.01588,0.30968,-2.93854
508525.79942,34.0,9909.4424,0.31835,0.03194,0.31995,-5.72885
508525.96342,34.0,7835.48,0.3292,0.04455,0.3322,-7.70694
508526.16442,34.0,6217.2461,0.34064,0.05617,0.34524,-9.36409
508526.40242,34.0,4905.291,0.35236,0.06842,0.35894,-10.98909
508526.64042,34.0,3881.2737,0.36438,0.07935,0.37292,-12.28503
508526.87842,34.0,3070.9827,0.37817,0.08833,0.38835,-13.14765
508527.11742,34.0,2430.7778,0.39333,0.09842,0.40546,-14.04866
508527.35542,34.0,1923.1537,0.40916,0.10898,0.42343,-14.91399
508527.59342,34.0,1522.4358,0.42535,0.11787,0.44139,-15.48912
508527.83142,34.0,1203.8446,0.44542,0.13048,0.46414,-16.32734
508528.06942,34.0,952.86591,0.4666,0.13791,0.48655,-16.4662
508528.30842,34.0,754.27557,0.4874,0.14732,0.50917,-16.8176
508528.54542,34.0,596.71857,0.50938,0.15554,0.53259,-16.97984
508528.78242,34.0,471.96338,0.53184,0.16689,0.55741,-17.42117
508529.02242,34.0,373.20856,0.55881,0.17762,0.58636,-17.63275
508529.25942,34.0,295.47278,0.58481,0.1887,0.6145,-17.88329
508529.49842,34.0,233.87738,0.61353,0.19981,0.64525,-18.03896
508529.73742,34.0,185.05922,0.64255,0.2117,0.67652,-18.23556
508529.97342,34.0,146.35823,0.67728,0.2239,0.71332,-18.29301
508530.20942,34.0,115.77804,0.71001,0.23553,0.74806,-18.35248
508530.44342,34.0,91.6721,0.7468,0.24671,0.78649,-18.28132
508530.68942,34.0,72.51701,0.78634,0.25862,0.82777,-18.20548
508530.91842,34.0,57.36816,0.82772,0.2685,0.87018,-17.97209
508531.15442,34.0,45.3629,0.86753,0.27585,0.91033,-17.63908
508531.38742,34.0,35.93134,0.90979,0.28501,0.95339,-17.3944
508531.63742,34.0,28.40909,0.95112,0.29593,0.9961,-17.28284
508531.85142,34.0,22.48202,0.99393,0.30626,1.04004,-17.12583
508532.11642,34.0,17.79613,1.03886,0.31809,1.08646,-17.0243
508532.36942,34.0,14.06813,1.08693,0.33221,1.13657,-16.99519
508532.58542,34.0,11.1448,1.13679,0.3495,1.1893,-17.08968
508532.85242,34.0,8.81772,1.19643,0.36511,1.2509,-16.97027
508533.03042,34.0,6.97545,1.26127,0.37017,1.31447,-16.35663
508533.24842,34.0,5.5173,1.32556,0.38251,1.37964,-16.09631
508533.51842,34.0,4.36941,1.40312,0.37168,1.45151,-14.83645
508533.85342,34.0,3.45686,1.47666,0.37006,1.52232,-14.06876
508534.27142,34.0,2.73547,1.53928,0.3473,1.57797,-12.71437
