Repository: SebaVillagra00/ICM2985-SOH-IPRE

## Data University of Cambridge (EIS Cambridge)
Data publicada en "Identifying degradation patterns of lithium ion batteries from impedance spectroscopy using machine learning" (Zhang, Tang, Zhang, Wang, Stimming & Lee, 2020) https://www.nature.com/articles/s41467-020-15235-7.

Carpeta contiene:
* Paper de Nature Comunications (IF: 16.6).
* Data frames para IOS.
* Data frames para Windows.

Cada Data frame está contenido en un archivo .txt con las siguientes columnas:
* time/s: tiempo en que se mide la muestra.
* cycle number: ciclo de carga de la batería.
* freq/Hz: frecuencia de la señal de input.
* Re(Z)/Ohm: Parte resistiva de la impedancia.
* Im(Z)/Ohm: Parte reactiva de la impedancia.

File: EIS Cambridge/csvEIS/EIS_state_III_45C01.csv (part 4 of 27)
time/s,cycle number,freq/Hz,Re(Z)/Ohm,-Im(Z)/Ohm,|Z|/Ohm,Phase(Z)/deg
567226.72248,34.0,0.01999,1.39133,0.6619,1.54075,-25.44189
583543.46667,35.0,20004.453,1.29829,-0.02643,1.29856,1.16641
583543.60967,35.0,15829.126,1.30464,-0.01378,1.30471,0.60507
583543.75167,35.0,12516.703,1.30945,0.00042,1.30945,-0.0184
583543.89367,35.0,9909.4424,1.3161,0.00918,1.31613,-0.39948
583544.05767,35.0,7835.48,1.32232,0.01669,1.32242,-0.72333
583544.25867,35.0,6217.2461,1.32914,0.02401,1.32936,-1.0347
583544.49667,35.0,4905.291,1.33455,0.02986,1.33489,-1.28177
583544.73567,35.0,3881.2737,1.34234,0.03216,1.34272,-1.37234
583544.97367,35.0,3070.9827,1.34792,0.03616,1.34841,-1.53683
583545.21167,35.0,2430.7778,1.35561,0.03974,1.3562,-1.67921
583545.44967,35.0,1923.1537,1.36187,0.04269,1.36254,-1.79534
583545.68767,35.0,1522.4358,1.36872,0.04701,1.36953,-1.96714
583545.92567,35.0,1203.8446,1.37823,0.04922,1.37911,-2.04531
583546.16467,35.0,952.86591,1.3861,0.05195,1.38707,-2.1465
583546.40267,35.0,754.27557,1.3924,0.05488,1.39348,-2.25695
583546.63967,35.0,596.71857,1.40119,0.05735,1.40236,-2.34376
583546.87767,35.0,471.96338,1.40886,0.05929,1.41011,-2.40996
583547.11667,35.0,373.20856,1.41704,0.06286,1.41843,-2.54007
583547.35367,35.0,295.47278,1.42699,0.06584,1.42851,-2.64167
583547.59367,35.0,233.87738,1.43653,0.07027,1.43824,-2.80053
583547.83167,35.0,185.05922,1.44867,0.07382,1.45055,-2.91715
583548.06767,35.0,146.35823,1.45701,0.07848,1.45912,-3.08328
583548.30367,35.0,115.77804,1.47077,0.08417,1.47318,-3.27526
583548.53867,35.0,91.6721,1.48416,0.08843,1.48679,-3.40979
583548.78367,35.0,72.51701,1.49886,0.09075,1.5016,-3.46493
583549.01267,35.0,57.36816,1.51787,0.09432,1.5208,-3.55591
583549.24967,35.0,45.3629,1.53572,0.09261,1.53851,-3.45091
583549.48167,35.0,35.93134,1.55273,0.09138,1.55542,-3.36793
583549.73167,35.0,28.40909,1.5712,0.08657,1.57359,-3.15354
583549.94667,35.0,22.48202,1.58469,0.07902,1.58666,-2.85464
583550.21167,35.0,17.79613,1.59826,0.07178,1.59987,-2.57144
583550.46367,35.0,14.06813,1.61059,0.06368,1.61185,-2.26431
583550.67967,35.0,11.1448,1.61707,0.05587,1.61804,-1.97868
583550.94667,35.0,8.81772,1.62364,0.04868,1.62437,-1.71721
583551.12467,35.0,6.97545,1.62861,0.04499,1.62923,-1.58248
583551.34367,35.0,5.5173,1.63085,0.03801,1.63129,-1.33531
583551.61267,35.0,4.36941,1.63271,0.03283,1.63304,-1.15197
583551.94767,35.0,3.45686,1.63939,0.02912,1.63965,-1.01773
583552.36667,35.0,2.73547,1.64502,0.02962,1.64528,-1.0315
583552.89167,35.0,2.16054,1.64633,0.03284,1.64665,-1.14271
583553.55067,35.0,1.70952,1.64536,0.03657,1.64576,-1.27331
583554.37967,35.0,1.35352,1.64249,0.03427,1.64285,-1.19535
583555.42267,35.0,1.07079,1.6409,0.03018,1.64117,-1.05359
583556.73567,35.0,0.84734,1.64658,0.02451,1.64676,-0.8529
583558.39167,35.0,0.67072,1.65458,0.02193,1.65473,-0.75936
583560.48067,35.0,0.53067,1.67272,0.024,1.6729,-0.82217
583563.11767,35.0,0.41976,1.69099,0.03845,1.69143,-1.30269
583566.44867,35.0,0.33183,1.70031,0.06625,1.7016,-2.23122
583570.65467,35.0,0.26261,1.69254,0.0959,1.69525,-3.24306
583575.96267,35.0,0.20791,1.66987,0.11699,1.67396,-4.0075
583582.66668,35.0,0.16452,1.63831,0.11565,1.64239,-4.0379
583591.14368,35.0,0.13007,1.61575,0.08739,1.61811,-3.09574
583601.83368,35.0,0.10309,1.62473,0.03939,1.62521,-1.38869
583615.34768,35.0,0.08153,1.68061,-0.01153,1.68065,0.39311
583632.44468,35.0,0.06443,1.77561,-0.03021,1.77586,0.97472
583654.03068,35.0,0.05102,1.92388,0.01887,1.92397,-0.56194
583681.27369,35.0,0.04042,2.05281,0.17928,2.06062,-4.99126
583715.76869,35.0,0.03192,2.07506,0.43032,2.11921,-11.71579
583759.3157,35.0,0.02528,1.93033,0.68463,2.04814,-19.52808
583814.3807,35.0,0.01999,1.6104,0.81168,1.80338,-26.74912
600127.8189,36.0,20004.453,1.28339,-0.02683,1.28367,1.19782
600127.9619,36.0,15829.126,1.29221,-0.01151,1.29226,0.51048
600128.1039,36.0,12516.703,1.29639,0.00071,1.29639,-0.03155
600128.2459,36.0,9909.4424,1.30154,0.01104,1.30158,-0.48593
600128.4099,36.0,7835.48,1.3086,0.01804,1.30872,-0.78983
600128.6109,36.0,6217.2461,1.31542,0.02286,1.31562,-0.99577
600128.8489,36.0,4905.291,1.32041,0.02999,1.32075,-1.30095
600129.0869,36.0,3881.2737,1.32742,0.03257,1.32782,-1.40556
600129.3259,36.0,3070.9827,1.33439,0.03675,1.3349,-1.57776
600129.5639,36.0,2430.7778,1.34216,0.04105,1.34278,-1.75187
600129.8019,36.0,1923.1537,1.35,0.04271,1.35067,-1.81193
600130.0399,36.0,1522.4358,1.35617,0.04609,1.35695,-1.94634
600130.2779,36.0,1203.8446,1.36341,0.04936,1.36431,-2.07338
600130.5169,36.0,952.86591,1.37031,0.05235,1.37131,-2.18765
600130.7549,36.0,754.27557,1.37817,0.05507,1.37927,-2.2882
600130.9919,36.0,596.71857,1.38745,0.05633,1.38859,-2.32509
600131.2299,36.0,471.96338,1.39538,0.06017,1.39667,-2.4691
600131.4689,36.0,373.20856,1.40632,0.06362,1.40775,-2.59007
600131.7069,36.0,295.47278,1.41423,0.06591,1.41576,-2.66839
600131.9459,36.0,233.87738,1.42344,0.06885,1.42511,-2.76914
600132.1839,36.0,185.05922,1.43378,0.07415,1.43569,-2.9605
600132.4199,36.0,146.35823,1.44582,0.07811,1.44793,-3.09258
600132.6559,36.0,115.77804,1.45723,0.08298,1.45959,-3.25897
600132.8909,36.0,91.6721,1.47068,0.08824,1.47332,-3.43378
600133.1359,36.0,72.51701,1.48614,0.09177,1.48897,-3.53365
600133.3649,36.0,57.36816,1.50567,0.0945,1.50864,-3.59121
600133.6019,36.0,45.3629,1.52342,0.09364,1.52629,-3.51723
600133.8339,36.0,35.93134,1.54092,0.09121,1.54362,-3.38748
600134.0839,36.0,28.40909,1.55754,0.08765,1.56001,-3.22091
600134.2989,36.0,22.48202,1.57254,0.08036,1.57459,-2.92556
600134.5639,36.0,17.79613,1.5862,0.07162,1.58781,-2.58541
600134.8159,36.0,14.06813,1.59677,0.06231,1.59798,-2.23466
600135.0319,36.0,11.1448,1.60465,0.05696,1.60566,-2.03287
600135.2989,36.0,8.81772,1.60914,0.04693,1.60983,-1.67071
600135.4779,36.0,6.97545,1.61674,0.04157,1.61727,-1.47303
600135.6959,36.0,5.5173,1.62064,0.0397,1.62113,-1.40318
600135.9649,36.0,4.36941,1.62201,0.03708,1.62243,-1.30944
600136.2999,36.0,3.45686,1.62272,0.03187,1.62303,-1.1251
600136.7189,36.0,2.73547,1.62652,0.02611,1.62673,-0.91958
600137.2439,36.0,2.16054,1.63143,0.02339,1.6316,-0.82148
600137.9029,36.0,1.70952,1.63981,0.02677,1.64003,-0.93524
600138.7319,36.0,1.35352,1.6431,0.03363,1.64344,-1.17257
600139.7749,36.0,1.07079,1.64106,0.04151,1.64158,-1.44893
600141.0879,36.0,0.84734,1.63554,0.04525,1.63616,-1.58466
600142.7439,36.0,0.67072,1.62984,0.04376,1.63043,-1.53793
600144.8329,36.0,0.53067,1.62884,0.03541,1.62923,-1.24545
600147.4699,36.0,0.41976,1.63828,0.02568,1.63848,-0.89817
600150.8009,36.0,0.33183,1.65918,0.01938,1.65929,-0.66905
600155.0069,36.0,0.26261,1.6904,0.02813,1.69064,-0.95323
600160.31491,36.0,0.20791,1.72088,0.05845,1.72187,-1.94548
600167.01891,36.0,0.16452,1.73464,0.10933,1.73808,-3.60629
600175.49591,36.0,0.13007,1.71709,0.16522,1.72502,-5.49598
600186.18591,36.0,0.10309,1.66733,0.20279,1.67962,-6.93457
600199.69991,36.0,0.08153,1.59973,0.19658,1.61176,-7.00556
600216.79691,36.0,0.06443,1.55125,0.15122,1.5586,-5.56787
600238.38291,36.0,0.05102,1.55272,0.04075,1.55326,-1.50328
600265.62592,36.0,0.04042,1.65721,-0.08506,1.6594,2.93826
600300.12092,36.0,0.03192,1.88168,-0.14734,1.88744,4.47724
600343.66793,36.0,0.02528,2.18738,-0.05169,2.18799,1.35364
600398.73293,36.0,0.01999,2.45302,0.26978,2.46781,-6.27609
616701.13482,37.0,20004.453,1.26097,-0.02565,1.26123,1.1654
616701.27782,37.0,15829.126,1.26751,-0.01156,1.26756,0.52252
616701.41982,37.0,12516.703,1.27487,-0.00051,1.27487,0.02291
616701.56182,37.0,9909.4424,1.27958,0.00979,1.27962,-0.43817
616701.72582,37.0,7835.48,1.28715,0.01791,1.28728,-0.79732
616701.92682,37.0,6217.2461,1.29378,0.023,1.29399,-1.01862
616702.16482,37.0,4905.291,1.29916,0.02937,1.29949,-1.29493
616702.40282,37.0,3881.2737,1.30524,0.03314,1.30566,-1.4543
616702.64182,37.0,3070.9827,1.31332,0.03763,1.31386,-1.64127
616702.87982,37.0,2430.7778,1.32113,0.04085,1.32176,-1.77084
616703.11782,37.0,1923.1537,1.32574,0.04317,1.32644,-1.8649
616703.35582,37.0,1522.4358,1.33551,0.04749,1.33635,-2.03672
616703.59382,37.0,1203.8446,1.34204,0.04931,1.34295,-2.10427
616703.83282,37.0,952.86591,1.3485,0.05293,1.34954,-2.24755
616704.07082,37.0,754.27557,1.35693,0.05525,1.35806,-2.33174
616704.30782,37.0,596.71857,1.36613,0.0574,1.36734,-2.40583
616704.54582,37.0,471.96338,1.37363,0.05992,1.37494,-2.49762
616704.78482,37.0,373.20856,1.38277,0.06377,1.38424,-2.64036
616705.02182,37.0,295.47278,1.39039,0.06634,1.39197,-2.73183
616705.26182,37.0,233.87738,1.40154,0.06901,1.40324,-2.81875
616705.49982,37.0,185.05922,1.41147,0.07325,1.41337,-2.97071
616705.73582,37.0,146.35823,1.42217,0.07791,1.4243,-3.1355
616705.97182,37.0,115.77804,1.43569,0.08446,1.43817,-3.36659
616706.20682,37.0,91.6721,1.44919,0.08699,1.4518,-3.43518
616706.45182,37.0,72.51701,1.46482,0.09176,1.46769,-3.58431
616706.68082,37.0,57.36816,1.48255,0.09453,1.48556,-3.64851
616706.91782,37.0,45.3629,1.50033,0.09405,1.50328,-3.58687
616707.14982,37.0,35.93134,1.52006,0.0911,1.52279,-3.42979
616707.39982,37.0,28.40909,1.53698,0.08673,1.53943,-3.22979
616707.61482,37.0,22.48202,1.55238,0.07979,1.55443,-2.94237
616707.87982,37.0,17.79613,1.566,0.07194,1.56766,-2.63039
616708.13182,37.0,14.06813,1.57277,0.06281,1.57403,-2.28695
616708.34782,37.0,11.1448,1.58505,0.05603,1.58604,-2.02439
616708.61582,37.0,8.81772,1.58822,0.04874,1.58897,-1.75769
616708.79382,37.0,6.97545,1.59279,0.04282,1.59337,-1.53998
616709.01182,37.0,5.5173,1.59999,0.0386,1.60045,-1.38194
616709.28082,37.0,4.36941,1.60243,0.03709,1.60286,-1.32599
616709.61582,37.0,3.45686,1.60164,0.03382,1.602,-1.2097
616710.03482,37.0,2.73547,1.60304,0.02995,1.60332,-1.07027
616710.55982,37.0,2.16054,1.60764,0.02491,1.60783,-0.88756
616711.21882,37.0,1.70952,1.61437,0.02293,1.61454,-0.81381
616712.04782,37.0,1.35352,1.62217,0.02667,1.62239,-0.94197
616713.09082,37.0,1.07079,1.62689,0.03547,1.62728,-1.24904
616714.40482,37.0,0.84734,1.62548,0.04657,1.62615,-1.64123
616716.05982,37.0,0.67072,1.62054,0.05227,1.62138,-1.84741
616718.14882,37.0,0.53067,1.611,0.05219,1.61185,-1.85553
616720.78582,37.0,0.41976,1.60623,0.04384,1.60683,-1.56334
616724.11682,37.0,0.33183,1.61337,0.03007,1.61365,-1.06778
616728.32282,37.0,0.26261,1.63596,0.01818,1.63606,-0.63678
616733.63082,37.0,0.20791,1.67341,0.02258,1.67356,-0.77304
616740.33482,37.0,0.16452,1.71646,0.05156,1.71723,-1.72058
616748.81182,37.0,0.13007,1.74454,0.11139,1.7481,-3.65351
616759.50183,37.0,0.10309,1.73686,0.18741,1.74694,-6.15837
616773.01583,37.0,0.08153,1.68154,0.25038,1.70007,-8.46908
616790.11283,37.0,0.06443,1.60308,0.27657,1.62676,-9.7885
616811.69983,37.0,0.05102,1.51001,0.22083,1.52607,-8.32007
616838.94184,37.0,0.04042,1.47367,0.08379,1.47605,-3.25439
616873.43684,37.0,0.03192,1.5614,-0.09853,1.56451,3.61077
616916.98384,37.0,0.02528,1.81513,-0.23543,1.83033,7.3903
616972.04885,37.0,0.01999,2.21695,-0.20218,2.22615,5.21086
633256.67128,38.0,20004.453,1.21982,-0.02664,1.22011,1.25126
633256.81428,38.0,15829.126,1.22648,-0.01365,1.22656,0.63777
633256.95628,38.0,12516.703,1.23148,-0.00121,1.23148,0.0561
633257.09828,38.0,9909.4424,1.24076,0.00971,1.24079,-0.44827
633257.26228,38.0,7835.48,1.2453,0.01718,1.24542,-0.79019
633257.46328,38.0,6217.2461,1.25249,0.02505,1.25274,-1.146
633257.70128,38.0,4905.291,1.25742,0.02834,1.25774,-1.29115
633257.93928,38.0,3881.2737,1.26464,0.03348,1.26509,-1.51669
633258.17828,38.0,3070.9827,1.27139,0.03684,1.27192,-1.65978
633258.41628,38.0,2430.7778,1.27834,0.04117,1.279,-1.84443
633258.65428,38.0,1923.1537,1.28475,0.04329,1.28548,-1.92977
633258.89228,38.0,1522.4358,1.29206,0.04725,1.29292,-2.09455
633259.13029,38.0,1203.8446,1.30004,0.04974,1.301,-2.1911
633259.36929,38.0,952.86591,1.30754,0.05369,1.30865,-2.35144
633259.60729,38.0,754.27557,1.3146,0.05439,1.31572,-2.36935
633259.84429,38.0,596.71857,1.32369,0.05644,1.32489,-2.44167
633260.08229,38.0,471.96338,1.33107,0.05984,1.33241,-2.57428
633260.32129,38.0,373.20856,1.34105,0.06241,1.3425,-2.66439
633260.55929,38.0,295.47278,1.35003,0.06593,1.35164,-2.79587
633260.79829,38.0,233.87738,1.35892,0.07125,1.36078,-3.00142
633261.03629,38.0,185.05922,1.36883,0.0738,1.37082,-3.08608
633261.27229,38.0,146.35823,1.38077,0.0791,1.38304,-3.27861
633261.50829,38.0,115.77804,1.3922,0.08252,1.39465,-3.3923
633261.74329,38.0,91.6721,1.40862,0.08786,1.41136,-3.56889
633261.98829,38.0,72.51701,1.42343,0.0911,1.42634,-3.66212
633262.21729,38.0,57.36816,1.43956,0.09489,1.44268,-3.77107
633262.45429,38.0,45.3629,1.45995,0.09456,1.463,-3.70569
633262.68629,38.0,35.93134,1.47786,0.092,1.48073,-3.56203
633262.93729,38.0,28.40909,1.49522,0.08692,1.49774,-3.32688
633263.15129,38.0,22.48202,1.51042,0.08011,1.51254,-3.03586
633263.41629,38.0,17.79613,1.52338,0.07396,1.52517,-2.77965
633263.66829,38.0,14.06813,1.53276,0.0631,1.53406,-2.35747
633263.88429,38.0,11.1448,1.54175,0.05734,1.54281,-2.12982
633264.15229,38.0,8.81772,1.54682,0.04766,1.54755,-1.76473
633264.33029,38.0,6.97545,1.55458,0.04159,1.55513,-1.53245
633264.54829,38.0,5.5173,1.55818,0.04081,1.55872,-1.50029
633264.81729,38.0,4.36941,1.55878,0.03583,1.55919,-1.31669
633265.15229,38.0,3.45686,1.55968,0.03187,1.56001,-1.17069
633265.57129,38.0,2.73547,1.56295,0.02786,1.5632,-1.02118
633266.09629,38.0,2.16054,1.5707,0.02401,1.57088,-0.87575
633266.75529,38.0,1.70952,1.57737,0.028,1.57762,-1.01706
633267.58429,38.0,1.35352,1.57892,0.03457,1.5793,-1.25428
633268.62729,38.0,1.07079,1.57762,0.04212,1.57819,-1.52926
633269.94129,38.0,0.84734,1.57202,0.04541,1.57267,-1.65457
633271.59629,38.0,0.67072,1.56719,0.04295,1.56777,-1.5697
633273.68529,38.0,0.53067,1.56764,0.03458,1.56802,-1.26372
633276.32229,38.0,0.41976,1.57637,0.02408,1.57656,-0.87513
633279.65329,38.0,0.33183,1.59929,0.01978,1.59941,-0.70849
633283.85929,38.0,0.26261,1.63032,0.03125,1.63062,-1.09814
633289.16729,38.0,0.20791,1.65933,0.06343,1.66054,-2.18903
633295.87129,38.0,0.16452,1.66897,0.11534,1.67295,-3.95329
633304.34829,38.0,0.13007,1.64835,0.16975,1.65707,-5.87961
633315.03829,38.0,0.10309,1.59643,0.20055,1.60898,-7.1602
633328.55229,38.0,0.08153,1.53073,0.18945,1.54241,-7.05533
633345.6493,38.0,0.06443,1.48674,0.13752,1.49309,-5.28458
633367.2363,38.0,0.05102,1.50094,0.02327,1.50112,-0.88841
633394.4783,38.0,0.04042,1.62007,-0.0961,1.62292,3.39469
633428.97331,38.0,0.03192,1.85872,-0.1376,1.86381,4.23388
633472.52031,38.0,0.02528,2.15691,-0.01094,2.15694,0.29071
633527.58532,38.0,0.01999,2.39169,0.33445,2.41496,-7.96063
649781.04879,39.0,20004.453,1.19682,-0.02687,1.19713,1.28633
649781.19179,39.0,15829.126,1.20195,-0.01344,1.20202,0.64056
649781.33379,39.0,12516.703,1.20864,-0.00022,1.20864,0.01046
649781.47579,39.0,9909.4424,1.21555,0.00867,1.21558,-0.40877
649781.63979,39.0,7835.48,1.22055,0.01777,1.22068,-0.83404
649781.84079,39.0,6217.2461,1.22711,0.02312,1.22732,-1.07938
649782.07879,39.0,4905.291,1.23478,0.02876,1.23511,-1.33441
649782.31779,39.0,3881.2737,1.24091,0.03204,1.24132,-1.47896
649782.55579,39.0,3070.9827,1.24717,0.03755,1.24773,-1.72436
649782.79379,39.0,2430.7778,1.25339,0.04088,1.25406,-1.86812
649783.03179,39.0,1923.1537,1.25976,0.04426,1.26054,-2.01222
649783.26979,39.0,1522.4358,1.2693,0.04706,1.27018,-2.12325
649783.50779,39.0,1203.8446,1.27643,0.04964,1.27739,-2.2271
649783.74679,39.0,952.86591,1.28421,0.05337,1.28532,-2.3796
649783.98479,39.0,754.27557,1.29297,0.05439,1.29411,-2.40884
649784.22179,39.0,596.71857,1.30006,0.0553,1.30124,-2.43581
649784.45979,39.0,471.96338,1.30631,0.05961,1.30767,-2.61271
649784.69879,39.0,373.20856,1.31673,0.06179,1.31818,-2.68684
649784.93679,39.0,295.47278,1.32524,0.06637,1.3269,-2.86707
649785.17579,39.0,233.87738,1.33518,0.07141,1.33709,-3.06148
649785.41379,39.0,185.05922,1.34644,0.07415,1.34848,-3.152
649785.64979,39.0,146.35823,1.35633,0.0783,1.35858,-3.30383
649785.88679,39.0,115.77804,1.36864,0.08268,1.37113,-3.45718
649786.12079,39.0,91.6721,1.38315,0.08729,1.3859,-3.61096
649786.36579,39.0,72.51701,1.39837,0.09235,1.40141,-3.77845
649786.59479,39.0,57.36816,1.4147,0.09493,1.41788,-3.839
649786.83179,39.0,45.3629,1.43537,0.09572,1.43855,-3.8153
649787.06379,39.0,35.93134,1.45229,0.0929,1.45526,-3.66016
649787.31479,39.0,28.40909,1.47098,0.08769,1.47359,-3.41174
649787.52879,39.0,22.48202,1.48621,0.08038,1.48838,-3.09584
649787.79379,39.0,17.79613,1.50043,0.07284,1.5022,-2.77946
649788.04579,39.0,14.06813,1.50837,0.06399,1.50972,-2.42929
649788.26179,39.0,11.1448,1.51814,0.05647,1.51919,-2.1301
649788.52979,39.0,8.81772,1.52238,0.04968,1.52319,-1.86918
649788.70779,39.0,6.97545,1.52768,0.04305,1.52828,-1.61399
649788.92579,39.0,5.5173,1.53428,0.03729,1.53474,-1.3921
649789.19479,39.0,4.36941,1.53873,0.03647,1.53917,-1.35785
649789.52979,39.0,3.45686,1.53765,0.03572,1.53807,-1.33074
649789.94879,39.0,2.73547,1.53774,0.0315,1.53806,-1.17351
649790.47379,39.0,2.16054,1.53996,0.02643,1.54018,-0.98322
649791.13279,39.0,1.70952,1.54586,0.02296,1.54603,-0.85102
649791.96179,39.0,1.35352,1.5541,0.02381,1.55428,-0.87779
649793.00479,39.0,1.07079,1.56197,0.0303,1.56227,-1.11123
649794.31879,39.0,0.84734,1.56513,0.04208,1.56569,-1.54022
649795.97379,39.0,0.67072,1.56245,0.05299,1.56334,-1.94252
649798.06279,39.0,0.53067,1.55267,0.05924,1.5538,-2.18504
649800.69979,39.0,0.41976,1.54267,0.05619,1.54369,-2.08585
649804.03079,39.0,0.33183,1.54025,0.04333,1.54086,-1.61128
649808.23679,39.0,0.26261,1.55217,0.02635,1.55239,-0.97265
649813.54479,39.0,0.20791,1.58376,0.01589,1.58384,-0.57486
649820.24879,39.0,0.16452,1.63197,0.02552,1.63217,-0.89578
649828.72579,39.0,0.13007,1.6814,0.0695,1.68283,-2.36709
649839.4158,39.0,0.10309,1.70753,0.14705,1.71385,-4.92211
649852.9298,39.0,0.08153,1.68339,0.23777,1.7001,-8.03967
649870.0268,39.0,0.06443,1.62173,0.30823,1.65077,-10.76145
649891.6138,39.0,0.05102,1.50276,0.3166,1.53574,-11.89695
649918.8558,39.0,0.04042,1.39578,0.22613,1.41398,-9.20248
649953.35081,39.0,0.03192,1.37317,0.03474,1.37361,-1.44902
649996.89781,39.0,0.02528,1.52108,-0.19179,1.53313,7.18642
650051.96282,39.0,0.01999,1.87795,-0.33614,1.90779,10.14821
666291.34051,40.0,20004.453,1.1871,-0.02723,1.18741,1.314
666291.48351,40.0,15829.126,1.1905,-0.01302,1.19057,0.62654
666291.62551,40.0,12516.703,1.19717,-0.00023,1.19717,0.011
666291.76751,40.0,9909.4424,1.20365,0.00922,1.20368,-0.43867
666291.93151,40.0,7835.48,1.21045,0.01819,1.21059,-0.86099
666292.13251,40.0,6217.2461,1.21722,0.02271,1.21744,-1.06899
666292.37051,40.0,4905.291,1.22287,0.02751,1.22318,-1.28858
666292.60951,40.0,3881.2737,1.22836,0.03356,1.22882,-1.56499
666292.84751,40.0,3070.9827,1.23495,0.03536,1.23545,-1.6401
666293.08551,40.0,2430.7778,1.24354,0.04043,1.2442,-1.86214
666293.32351,40.0,1923.1537,1.24888,0.04336,1.24963,-1.98829
666293.56151,40.0,1522.4358,1.25573,0.04687,1.2566,-2.1375
666293.79951,40.0,1203.8446,1.26445,0.04882,1.26539,-2.21123
666294.03851,40.0,952.86591,1.27219,0.05194,1.27325,-2.33793
666294.27651,40.0,754.27557,1.28087,0.05498,1.28205,-2.45788
666294.51351,40.0,596.71857,1.28878,0.05672,1.29003,-2.51996
666294.75151,40.0,471.96338,1.29675,0.05969,1.29812,-2.63539
666294.99051,40.0,373.20856,1.30523,0.06277,1.30673,-2.75352
666295.22851,40.0,295.47278,1.31363,0.06661,1.31531,-2.90273
666295.46751,40.0,233.87738,1.32278,0.06855,1.32455,-2.96662
666295.70551,40.0,185.05922,1.33313,0.0726,1.33511,-3.11697
666295.94151,40.0,146.35823,1.34655,0.07843,1.34884,-3.33327
666296.17751,40.0,115.77804,1.35644,0.08243,1.35894,-3.47761
666296.41251,40.0,91.6721,1.37098,0.08733,1.37376,-3.64455
666296.65751,40.0,72.51701,1.3877,0.09267,1.3908,-3.82048
666296.88651,40.0,57.36816,1.40479,0.09438,1.40796,-3.84379
666297.12351,40.0,45.3629,1.42376,0.09464,1.4269,-3.80282
666297.35551,40.0,35.93134,1.44127,0.09238,1.44423,-3.66739
666297.60551,40.0,28.40909,1.45852,0.08859,1.46121,-3.47569
666297.82051,40.0,22.48202,1.47211,0.07905,1.47423,-3.07354
666298.08551,40.0,17.79613,1.488,0.07267,1.48977,-2.79598
666298.33751,40.0,14.06813,1.49822,0.06382,1.49958,-2.43912
666298.55351,40.0,11.1448,1.50694,0.05711,1.50802,-2.17035
666298.82051,40.0,8.81772,1.51101,0.04857,1.51179,-1.84119
666298.99851,40.0,6.97545,1.51939,0.04392,1.52003,-1.65556
666299.21751,40.0,5.5173,1.52018,0.04087,1.52073,-1.53999
666299.48651,40.0,4.36941,1.52155,0.0355,1.52197,-1.33652
666299.82151,40.0,3.45686,1.52439,0.02912,1.52466,-1.09429
666300.24051,40.0,2.73547,1.53101,0.02708,1.53125,-1.01341
666300.76551,40.0,2.16054,1.53748,0.02839,1.53774,-1.05783
666301.42451,40.0,1.70952,1.53981,0.03379,1.54018,-1.25698
666302.25351,40.0,1.35352,1.53741,0.03859,1.5379,-1.43781
666303.29651,40.0,1.07079,1.53374,0.0385,1.53422,-1.43808
666304.60951,40.0,0.84734,1.52996,0.0348,1.53036,-1.30291
666306.26551,40.0,0.67072,1.53259,0.02904,1.53287,-1.08544
666308.35451,40.0,0.53067,1.54325,0.02246,1.54341,-0.83374
666310.99051,40.0,0.41976,1.56332,0.02182,1.56347,-0.7997
666314.32251,40.0,0.33183,1.58823,0.03556,1.58863,-1.28246
666318.52851,40.0,0.26261,1.60623,0.06712,1.60763,-2.39275
666323.83651,40.0,0.20791,1.60555,0.10822,1.60919,-3.85625
666330.54051,40.0,0.16452,1.58031,0.14407,1.58687,-5.20914
666339.01752,40.0,0.13007,1.53719,0.15616,1.5451,-5.8007
666349.70752,40.0,0.10309,1.49574,0.13184,1.50154,-5.03721
666363.22052,40.0,0.08153,1.48182,0.0706,1.48351,-2.72764
666380.31852,40.0,0.06443,1.5149,-4e-05,1.5149,0.00148
666401.90452,40.0,0.05102,1.63406,-0.06795,1.63547,2.38132
666429.14753,40.0,0.04042,1.83145,-0.05396,1.83224,1.68753
666463.64253,40.0,0.03192,2.04035,0.10187,2.04289,-2.8584
666507.18954,40.0,0.02528,2.15592,0.408,2.19419,-10.7163
666562.25454,40.0,0.01999,2.05965,0.79396,2.20738,-21.08072
682772.59827,41.0,20004.453,1.26769,-0.02519,1.26794,1.13825
682772.74127,41.0,15829.126,1.27451,-0.01126,1.27456,0.50621
682772.88327,41.0,12516.703,1.27884,0.00025,1.27884,-0.01117
682773.02527,41.0,9909.4424,1.28706,0.00879,1.28709,-0.39119
682773.18927,41.0,7835.48,1.29056,0.01716,1.29068,-0.76191
682773.39027,41.0,6217.2461,1.29826,0.02416,1.29849,-1.06614
682773.62827,41.0,4905.291,1.30468,0.02761,1.30498,-1.21242
682773.86627,41.0,3881.2737,1.31077,0.03272,1.31118,-1.43009
682774.10527,41.0,3070.9827,1.31716,0.03779,1.3177,-1.64351
682774.34327,41.0,2430.7778,1.32436,0.04119,1.325,-1.78135
682774.58127,41.0,1923.1537,1.3327,0.04307,1.33339,-1.85104
682774.81927,41.0,1522.4358,1.33927,0.04606,1.34006,-1.96987
682775.05727,41.0,1203.8446,1.34693,0.04984,1.34786,-2.11894
682775.29627,41.0,952.86591,1.35405,0.05246,1.35507,-2.21886
682775.53427,41.0,754.27557,1.3621,0.05311,1.36313,-2.2331
682775.77127,41.0,596.71857,1.37092,0.05622,1.37207,-2.34831
682776.00927,41.0,471.96338,1.37824,0.05972,1.37953,-2.48102
682776.24827,41.0,373.20856,1.3878,0.06201,1.38919,-2.55846
682776.48627,41.0,295.47278,1.39734,0.06553,1.39888,-2.68499
682776.72527,41.0,233.87738,1.40647,0.0692,1.40817,-2.81695
682776.96327,41.0,185.05922,1.41616,0.07437,1.41811,-3.00623
682777.19927,41.0,146.35823,1.42704,0.0784,1.42919,-3.14475
682777.43527,41.0,115.77804,1.43998,0.08431,1.44245,-3.35093
682777.67027,41.0,91.6721,1.45424,0.08773,1.45689,-3.4524
682777.91527,41.0,72.51701,1.46879,0.09206,1.47167,-3.58649
682778.14427,41.0,57.36816,1.48598,0.09616,1.48909,-3.70272
682778.38127,41.0,45.3629,1.50532,0.09373,1.50823,-3.56297
682778.61327,41.0,35.93134,1.52389,0.09297,1.52672,-3.49117
682778.86327,41.0,28.40909,1.54073,0.08921,1.54331,-3.31367
682779.07827,41.0,22.48202,1.55527,0.08174,1.55742,-3.00859
682779.34327,41.0,17.79613,1.57082,0.07378,1.57255,-2.68919
682779.59527,41.0,14.06813,1.57941,0.06478,1.58073,-2.34856
682779.81127,41.0,11.1448,1.58836,0.05772,1.58941,-2.08112
682780.07827,41.0,8.81772,1.59259,0.04864,1.59333,-1.7492
682780.25727,41.0,6.97545,1.60134,0.04165,1.60188,-1.48992
682780.47527,41.0,5.5173,1.60593,0.04002,1.60643,-1.42738
682780.74427,41.0,4.36941,1.6063,0.03728,1.60673,-1.32945
682781.07927,41.0,3.45686,1.6069,0.0326,1.60723,-1.16239
682781.49827,41.0,2.73547,1.60907,0.02756,1.60931,-0.98135
682782.02327,41.0,2.16054,1.61368,0.02401,1.61386,-0.85242
682782.68227,41.0,1.70952,1.62238,0.02501,1.62257,-0.88303
682783.51127,41.0,1.35352,1.62784,0.02995,1.62812,-1.0541
682784.55427,41.0,1.07079,1.62984,0.03885,1.6303,-1.36538
682785.86727,41.0,0.84734,1.6254,0.04644,1.62606,-1.63649
682787.52327,41.0,0.67072,1.61912,0.0499,1.61989,-1.76512
682789.61227,41.0,0.53067,1.61349,0.04405,1.61409,-1.56384
682792.24927,41.0,0.41976,1.6158,0.03346,1.61614,-1.18647
682795.58027,41.0,0.33183,1.62994,0.02181,1.63009,-0.76662
682799.78627,41.0,0.26261,1.65908,0.01978,1.6592,-0.68307
682805.09427,41.0,0.20791,1.69693,0.03696,1.69733,-1.24783
682811.79827,41.0,0.16452,1.72794,0.08035,1.7298,-2.66246
682820.27527,41.0,0.13007,1.73332,0.14367,1.73926,-4.73839
682830.96527,41.0,0.10309,1.70016,0.2059,1.71258,-6.90532
682844.47927,41.0,0.08153,1.6312,0.23565,1.64813,-8.22024
682861.57628,41.0,0.06443,1.55948,0.22341,1.57541,-8.15271
682883.16328,41.0,0.05102,1.50693,0.13155,1.51266,-4.98891
682910.40528,41.0,0.04042,1.53875,-0.01516,1.53882,0.56464
682944.90029,41.0,0.03192,1.70604,-0.15549,1.71311,5.20765
682988.44729,41.0,0.02528,2.01229,-0.18643,2.0209,5.29297
683043.5123,41.0,0.01999,2.3836,0.00187,2.3836,-0.04498
699293.75717,42.0,20004.453,1.29229,-0.02635,1.29256,1.16817
699293.90017,42.0,15829.126,1.29697,-0.01067,1.29701,0.47155
699294.04217,42.0,12516.703,1.30353,0.00034,1.30353,-0.01478
699294.18417,42.0,9909.4424,1.3103,0.00949,1.31034,-0.41514
699294.34817,42.0,7835.48,1.31781,0.01675,1.31791,-0.72803
699294.54917,42.0,6217.2461,1.32393,0.02336,1.32414,-1.01095
699294.78717,42.0,4905.291,1.32973,0.02926,1.33005,-1.26057
699295.02617,42.0,3881.2737,1.33578,0.03468,1.33623,-1.48735
699295.26417,42.0,3070.9827,1.3425,0.03656,1.343,-1.55991
699295.50217,42.0,2430.7778,1.34928,0.04009,1.34987,-1.70207
699295.74017,42.0,1923.1537,1.35686,0.04378,1.35756,-1.84825
699295.97817,42.0,1522.4358,1.36535,0.04559,1.36611,-1.91239
699296.21617,42.0,1203.8446,1.37144,0.04907,1.37232,-2.04907
699296.45517,42.0,952.86591,1.3793,0.05153,1.38026,-2.1396
699296.69317,42.0,754.27557,1.38806,0.05469,1.38914,-2.25642
699296.93017,42.0,596.71857,1.39507,0.05642,1.39621,-2.31588
699297.16817,42.0,471.96338,1.40162,0.05943,1.40288,-2.42795
699297.40717,42.0,373.20856,1.41164,0.06293,1.41305,-2.55242
699297.64517,42.0,295.47278,1.42196,0.06602,1.42349,-2.65821
699297.88417,42.0,233.87738,1.43079,0.06994,1.43249,-2.79854
699298.12217,42.0,185.05922,1.44091,0.07467,1.44284,-2.96646
699298.35817,42.0,146.35823,1.45074,0.0796,1.45293,-3.1405
699298.59417,42.0,115.77804,1.46346,0.08182,1.46575,-3.19981
699298.82917,42.0,91.6721,1.47684,0.08753,1.47944,-3.39196
699299.07417,42.0,72.51701,1.49338,0.09207,1.49622,-3.52777
699299.30317,42.0,57.36816,1.50991,0.09473,1.51288,-3.58992
699299.54017,42.0,45.3629,1.52995,0.09479,1.53289,-3.54517
699299.77217,42.0,35.93134,1.54768,0.0938,1.55052,-3.46828
699300.02217,42.0,28.40909,1.56421,0.08743,1.56665,-3.19916
699300.23717,42.0,22.48202,1.58055,0.08132,1.58264,-2.94515
699300.50217,42.0,17.79613,1.59383,0.07436,1.59556,-2.67118
699300.75417,42.0,14.06813,1.60411,0.06478,1.60542,-2.31255
699300.97017,42.0,11.1448,1.61035,0.05664,1.61135,-2.0143
699301.23717,42.0,8.81772,1.61967,0.04898,1.62041,-1.73207
699301.41617,42.0,6.97545,1.62579,0.04614,1.62645,-1.62568
699301.63417,42.0,5.5173,1.62711,0.03955,1.62759,-1.39251
699301.90317,42.0,4.36941,1.62965,0.03412,1.63001,-1.19927
699302.23817,42.0,3.45686,1.63483,0.02905,1.63509,-1.01814
699302.65717,42.0,2.73547,1.64166,0.02868,1.64191,-1.00081
699303.18217,42.0,2.16054,1.64568,0.03232,1.646,-1.12508
699303.84117,42.0,1.70952,1.64499,0.03648,1.6454,-1.27041
699304.67018,42.0,1.35352,1.64164,0.03666,1.64205,-1.27936
699305.71318,42.0,1.07079,1.63877,0.03389,1.63912,-1.18464
699307.02618,42.0,0.84734,1.63998,0.02826,1.64023,-0.98726
699308.68218,42.0,0.67072,1.6473,0.02246,1.64746,-0.78104
699310.77118,42.0,0.53067,1.66354,0.02122,1.66367,-0.73067
699313.40818,42.0,0.41976,1.6836,0.03147,1.68389,-1.0708
699316.73918,42.0,0.33183,1.7006,0.05497,1.70148,-1.85146
699320.94518,42.0,0.26261,1.70249,0.08879,1.7048,-2.98546
699326.25318,42.0,0.20791,1.68457,0.11891,1.68877,-4.03756
699332.95718,42.0,0.16452,1.65084,0.13074,1.65601,-4.52827
699341.43418,42.0,0.13007,1.61819,0.1145,1.62224,-4.04726
699352.12418,42.0,0.10309,1.60639,0.06963,1.60789,-2.48182
699365.63818,42.0,0.08153,1.63851,0.00837,1.63853,-0.29275
699382.73518,42.0,0.06443,1.7176,-0.03552,1.71797,1.18482
699404.32119,42.0,0.05102,1.8701,-0.0298,1.87033,0.91281
699431.56419,42.0,0.04042,2.03695,0.08552,2.03874,-2.40414
699466.05919,42.0,0.03192,2.13468,0.32426,2.15916,-8.63725
699509.6062,42.0,0.02528,2.07361,0.6241,2.16549,-16.75029
699564.67121,42.0,0.01999,1.80323,0.86436,1.99969,-25.61026
715813.79708,43.0,20004.453,1.26316,-0.02636,1.26343,1.19541
715813.94008,43.0,15829.126,1.26743,-0.00997,1.26747,0.45078
715814.08208,43.0,12516.703,1.27521,0.00123,1.27521,-0.05513
715814.22408,43.0,9909.4424,1.28099,0.00926,1.28102,-0.41439
715814.38808,43.0,7835.48,1.28604,0.01816,1.28617,-0.80902
715814.58908,43.0,6217.2461,1.29297,0.02328,1.29318,-1.0316
715814.82708,43.0,4905.291,1.29927,0.02938,1.2996,-1.29534
715815.06508,43.0,3881.2737,1.30466,0.03347,1.30509,-1.46975
715815.30408,43.0,3070.9827,1.31093,0.03666,1.31145,-1.60168
715815.54208,43.0,2430.7778,1.31893,0.03921,1.31951,-1.70277
715815.78008,43.0,1923.1537,1.32648,0.04464,1.32723,-1.92729
715816.01808,43.0,1522.4358,1.33354,0.0464,1.33434,-1.99281
715816.25608,43.0,1203.8446,1.34147,0.04902,1.34237,-2.09298
715816.49508,43.0,952.86591,1.34923,0.05175,1.35022,-2.1967
715816.73308,43.0,754.27557,1.35538,0.05301,1.35642,-2.23968
715816.97008,43.0,596.71857,1.36677,0.05688,1.36795,-2.38294
715817.20808,43.0,471.96338,1.37318,0.06001,1.37449,-2.50216
715817.44708,43.0,373.20856,1.3815,0.06324,1.38294,-2.62077
715817.68508,43.0,295.47278,1.39179,0.06562,1.39334,-2.69945
715817.92408,43.0,233.87738,1.40018,0.06824,1.40184,-2.79029
715818.16208,43.0,185.05922,1.41142,0.07376,1.41334,-2.99152
715818.39808,43.0,146.35823,1.42225,0.07663,1.42432,-3.08412
715818.63408,43.0,115.77804,1.43461,0.08313,1.43701,-3.31627
715818.86908,43.0,91.6721,1.44926,0.08816,1.45194,-3.481
715819.11408,43.0,72.51701,1.46492,0.09366,1.46791,-3.65813
715819.34308,43.0,57.36816,1.48204,0.09492,1.48508,-3.66454
715819.58008,43.0,45.3629,1.50024,0.09579,1.5033,-3.65327
715819.81208,43.0,35.93134,1.51936,0.09346,1.52223,-3.52014
715820.06208,43.0,28.40909,1.53663,0.08892,1.5392,-3.312
715820.27708,43.0,22.48202,1.55294,0.083,1.55516,-3.05944
715820.54208,43.0,17.79613,1.56641,0.07432,1.56818,-2.71654
715820.79408,43.0,14.06813,1.57537,0.06499,1.57671,-2.36251
715821.01008,43.0,11.1448,1.58631,0.05942,1.58742,-2.14531
715821.27708,43.0,8.81772,1.59014,0.04961,1.59092,-1.78692
715821.45608,43.0,6.97545,1.59608,0.04177,1.59662,-1.49912
715821.67408,43.0,5.5173,1.60196,0.03976,1.60246,-1.42187
715821.94308,43.0,4.36941,1.60452,0.03816,1.60497,-1.36253
715822.27808,43.0,3.45686,1.60399,0.03455,1.60436,-1.23385
715822.69708,43.0,2.73547,1.60629,0.02941,1.60656,-1.04886
715823.22208,43.0,2.16054,1.61057,0.02542,1.61077,-0.90434
715823.88108,43.0,1.70952,1.61815,0.025,1.61835,-0.88499
715824.71008,43.0,1.35352,1.62561,0.029,1.62587,-1.02207
715825.75308,43.0,1.07079,1.62855,0.03732,1.62897,-1.31262
715827.06608,43.0,0.84734,1.62585,0.04734,1.62654,-1.66796
715828.72208,43.0,0.67072,1.61948,0.05274,1.62034,-1.86537
715830.81108,43.0,0.53067,1.61237,0.04941,1.61313,-1.75527
715833.44808,43.0,0.41976,1.61058,0.03975,1.61107,-1.41389
715836.77909,43.0,0.33183,1.62088,0.02659,1.6211,-0.93983
715840.98509,43.0,0.26261,1.64607,0.01864,1.64617,-0.6488
715846.29309,43.0,0.20791,1.68424,0.02845,1.68448,-0.96779
715852.99709,43.0,0.16452,1.72313,0.06451,1.72433,-2.14402
715861.47409,43.0,0.13007,1.74209,0.12707,1.74672,-4.1717
715872.16409,43.0,0.10309,1.72245,0.19827,1.73383,-6.56628
715885.67809,43.0,0.08153,1.65974,0.24776,1.67813,-8.49034
715902.77509,43.0,0.06443,1.58166,0.25623,1.60228,-9.20194
715924.3611,43.0,0.05102,1.50567,0.18178,1.5166,-6.88411
715951.6041,43.0,0.04042,1.4982,0.03758,1.49867,-1.43678
715986.0991,43.0,0.03192,1.62569,-0.1323,1.63106,4.65236
716029.64611,43.0,0.02528,1.90982,-0.22468,1.92299,6.70971
716084.71111,43.0,0.01999,2.30269,-0.11616,2.30562,2.88783
732315.28361,44.0,20004.453,1.26738,-0.02713,1.26767,1.22633
732315.42661,44.0,15829.126,1.27234,-0.01204,1.27239,0.54234
732315.56861,44.0,12516.703,1.27795,0.00113,1.27795,-0.05047
732315.71061,44.0,9909.4424,1.28517,0.00973,1.28521,-0.43398
732315.87461,44.0,7835.48,1.2914,0.0175,1.29152,-0.77635
732316.07561,44.0,6217.2461,1.29764,0.02401,1.29786,-1.05999
732316.31361,44.0,4905.291,1.30462,0.02958,1.30496,-1.29904
732316.55261,44.0,3881.2737,1.3109,0.03374,1.31134,-1.47414
732316.79061,44.0,3070.9827,1.31696,0.03758,1.3175,-1.63455
732317.02861,44.0,2430.7778,1.32399,0.0408,1.32462,-1.76513
732317.26661,44.0,1923.1537,1.3308,0.04526,1.33157,-1.94807
732317.50461,44.0,1522.4358,1.33786,0.0461,1.33866,-1.97339
732317.74261,44.0,1203.8446,1.34401,0.04878,1.3449,-2.07854
732317.98161,44.0,952.86591,1.35336,0.05311,1.3544,-2.24742
732318.21961,44.0,754.27557,1.36223,0.0542,1.36331,-2.27856
732318.45661,44.0,596.71857,1.37013,0.057,1.37131,-2.38209
732318.69461,44.0,471.96338,1.37782,0.05956,1.3791,-2.47526
732318.93361,44.0,373.20856,1.38697,0.06152,1.38833,-2.53978
732319.17161,44.0,295.47278,1.3951,0.06535,1.39663,-2.68192
732319.41061,44.0,233.87738,1.4058,0.06981,1.40754,-2.84288
732319.64861,44.0,185.05922,1.41465,0.07426,1.4166,-3.00493
732319.88461,44.0,146.35823,1.42439,0.07877,1.42656,-3.16516
732320.12161,44.0,115.77804,1.4395,0.08321,1.44191,-3.30822
732320.35561,44.0,91.6721,1.45088,0.08638,1.45345,-3.40734
732320.59961,44.0,72.51701,1.46838,0.09246,1.47129,-3.60315
732320.82861,44.0,57.36816,1.48617,0.09535,1.48923,-3.67083
732321.06561,44.0,45.3629,1.50585,0.0962,1.50892,-3.65543
732321.29761,44.0,35.93134,1.52335,0.09412,1.52626,-3.53553
732321.54861,44.0,28.40909,1.54253,0.08792,1.54503,-3.26225
732321.76261,44.0,22.48202,1.55778,0.08266,1.55997,-3.03756
732322.02761,44.0,17.79613,1.57028,0.07548,1.57209,-2.75186
732322.27961,44.0,14.06813,1.58189,0.06666,1.58329,-2.413
732322.49561,44.0,11.1448,1.58817,0.0573,1.58921,-2.06635
732322.76362,44.0,8.81772,1.5981,0.04941,1.59886,-1.77107
732322.94162,44.0,6.97545,1.60226,0.04638,1.60293,-1.65805
732323.15962,44.0,5.5173,1.60289,0.03869,1.60335,-1.38288
732323.42862,44.0,4.36941,1.60891,0.0329,1.60925,-1.1715
732323.76362,44.0,3.45686,1.61485,0.03168,1.61517,-1.12381
732324.18262,44.0,2.73547,1.6192,0.0328,1.61953,-1.16038
732324.70762,44.0,2.16054,1.61908,0.03582,1.61948,-1.26751
732325.36662,44.0,1.70952,1.61597,0.03555,1.61636,-1.26016
732326.19562,44.0,1.35352,1.61468,0.03173,1.61499,-1.12575
732327.23862,44.0,1.07079,1.61667,0.02599,1.61688,-0.92104
732328.55262,44.0,0.84734,1.62526,0.02144,1.6254,-0.75572
732330.20762,44.0,0.67072,1.63796,0.02226,1.63811,-0.77865
732332.29662,44.0,0.53067,1.65382,0.03184,1.65413,-1.10294
732334.93362,44.0,0.41976,1.66427,0.05245,1.6651,-1.80499
732338.26462,44.0,0.33183,1.6631,0.0784,1.66495,-2.69913
732342.47062,44.0,0.26261,1.64652,0.10057,1.64959,-3.49531
732347.77862,44.0,0.20791,1.62105,0.10506,1.62445,-3.70815
732354.48262,44.0,0.16452,1.59993,0.08717,1.60231,-3.11854
732362.95962,44.0,0.13007,1.59979,0.04974,1.60056,-1.78093
732373.64962,44.0,0.10309,1.63731,0.00748,1.63733,-0.26183
732387.16362,44.0,0.08153,1.71979,-0.01532,1.71985,0.51041
732404.26062,44.0,0.06443,1.82422,0.00822,1.82423,-0.25818
732425.84663,44.0,0.05102,1.94488,0.11748,1.94843,-3.45663
732453.08963,44.0,0.04042,1.99188,0.31556,2.01672,-9.0022
732487.58463,44.0,0.03192,1.90913,0.53746,1.98334,-15.72304
732531.13164,44.0,0.02528,1.67867,0.68192,1.81189,-22.10828
732586.19665,44.0,0.01999,1.35745,0.63259,1.49761,-24.98627
748804.28463,45.0,20004.453,1.28426,-0.02546,1.28451,1.13563
748804.42763,45.0,15829.126,1.29237,-0.00985,1.2924,0.43671
748804.56963,45.0,12516.703,1.29845,0.00081,1.29845,-0.03572
748804.71163,45.0,9909.4424,1.30531,0.00941,1.30535,-0.41304
748804.87563,45.0,7835.48,1.31214,0.01796,1.31226,-0.78411
748805.07663,45.0,6217.2461,1.31636,0.02417,1.31658,-1.05211
748805.31463,45.0,4905.291,1.323,0.0292,1.32333,-1.26422
748805.55363,45.0,3881.2737,1.33007,0.03388,1.3305,-1.45917
748805.79163,45.0,3070.9827,1.33658,0.03679,1.33709,-1.57668
748806.02963,45.0,2430.7778,1.34377,0.04091,1.34439,-1.74394
748806.26763,45.0,1923.1537,1.35148,0.04333,1.35218,-1.83644
748806.50563,45.0,1522.4358,1.35761,0.04679,1.35842,-1.97375
748806.74363,45.0,1203.8446,1.36634,0.04866,1.3672,-2.03969
748806.98264,45.0,952.86591,1.3727,0.05186,1.37367,-2.16352
748807.22064,45.0,754.27557,1.38041,0.05461,1.38149,-2.26561
748807.45764,45.0,596.71857,1.38858,0.05623,1.38972,-2.31909
748807.69564,45.0,471.96338,1.3983,0.05959,1.39957,-2.44038
748807.93464,45.0,373.20856,1.4061,0.06346,1.40753,-2.58431
748808.17264,45.0,295.47278,1.4159,0.06648,1.41746,-2.68826
748808.41164,45.0,233.87738,1.42398,0.07079,1.42574,-2.84614
748808.64964,45.0,185.05922,1.43507,0.07437,1.437,-2.96654
748808.88564,45.0,146.35823,1.44508,0.07684,1.44713,-3.04365
748809.12164,45.0,115.77804,1.45859,0.08543,1.46109,-3.35198
748809.35664,45.0,91.6721,1.471,0.08818,1.47365,-3.43033
748809.60164,45.0,72.51701,1.48847,0.09197,1.49131,-3.53565
748809.83064,45.0,57.36816,1.50646,0.09434,1.50942,-3.58323
748810.06764,45.0,45.3629,1.52495,0.09594,1.52796,-3.59993
748810.29964,45.0,35.93134,1.54198,0.09405,1.54485,-3.49013
748810.55064,45.0,28.40909,1.55942,0.08808,1.56191,-3.23267
748810.76464,45.0,22.48202,1.57642,0.08184,1.57855,-2.972
748811.02964,45.0,17.79613,1.58858,0.0751,1.59035,-2.70677
748811.28164,45.0,14.06813,1.60068,0.06541,1.60202,-2.33996
748811.49764,45.0,11.1448,1.60782,0.05864,1.60889,-2.08864
748811.76564,45.0,8.81772,1.61425,0.04915,1.615,-1.74408
748811.94364,45.0,6.97545,1.62209,0.04575,1.62274,-1.61565
748812.16164,45.0,5.5173,1.62434,0.04091,1.62485,-1.44286
748812.43064,45.0,4.36941,1.62457,0.03467,1.62494,-1.22249
748812.76564,45.0,3.45686,1.63046,0.02928,1.63072,-1.02866
748813.18464,45.0,2.73547,1.637,0.02849,1.63725,-0.99694
748813.70964,45.0,2.16054,1.64186,0.03082,1.64215,-1.07526
748814.36864,45.0,1.70952,1.64123,0.03619,1.64163,-1.26317
748815.19764,45.0,1.35352,1.63845,0.0371,1.63887,-1.29723
748816.24064,45.0,1.07079,1.63484,0.0351,1.63521,-1.23005
748817.55364,45.0,0.84734,1.63499,0.02901,1.63524,-1.01643
748819.20964,45.0,0.67072,1.64232,0.02328,1.64248,-0.81207
748821.29864,45.0,0.53067,1.65664,0.02141,1.65678,-0.74039
748823.93564,45.0,0.41976,1.67811,0.02921,1.67836,-0.99715
748827.26664,45.0,0.33183,1.69668,0.05214,1.69748,-1.7602
748831.47264,45.0,0.26261,1.70055,0.08482,1.70266,-2.85537
748836.78064,45.0,0.20791,1.68585,0.11812,1.68998,-4.00795
748843.48464,45.0,0.16452,1.65285,0.13493,1.65835,-4.66703
748851.96164,45.0,0.13007,1.617,0.12348,1.62171,-4.36676
748862.65164,45.0,0.10309,1.59928,0.08094,1.60133,-2.89742
748876.16564,45.0,0.08153,1.62309,0.01809,1.62319,-0.63863
748893.26265,45.0,0.06443,1.69497,-0.03087,1.69525,1.04339
748914.84865,45.0,0.05102,1.84379,-0.04174,1.84426,1.29679
748942.09165,45.0,0.04042,2.01977,0.05677,2.02057,-1.61005
748976.58666,45.0,0.03192,2.14423,0.28543,2.16315,-7.5824
749020.13366,45.0,0.02528,2.11155,0.5926,2.19313,-15.67658
749075.19867,45.0,0.01999,1.86698,0.86508,2.05766,-24.86108
765296.88965,46.0,20004.453,1.32327,-0.02508,1.3235,1.08591
765297.03265,46.0,15829.126,1.32811,-0.01131,1.32816,0.48784
765297.17465,46.0,12516.703,1.33501,0.00061,1.33501,-0.02631
765297.31665,46.0,9909.4424,1.34134,0.01031,1.34138,-0.44052
765297.48065,46.0,7835.48,1.34757,0.01828,1.3477,-0.77708
765297.68165,46.0,6217.2461,1.35467,0.02234,1.35486,-0.94489
765297.91865,46.0,4905.291,1.36053,0.02701,1.3608,-1.13717
765298.15665,46.0,3881.2737,1.36762,0.03395,1.36804,-1.42195
765298.39565,46.0,3070.9827,1.37347,0.03707,1.37397,-1.54623
765298.63365,46.0,2430.7778,1.37991,0.04053,1.3805,-1.68218
765298.87165,46.0,1923.1537,1.38712,0.04246,1.38777,-1.75332
765299.10965,46.0,1522.4358,1.39597,0.04592,1.39673,-1.88402
765299.34765,46.0,1203.8446,1.40297,0.05014,1.40387,-2.04671
