Repository: SebaVillagra00/ICM2985-SOH-IPRE

## Data University of Cambridge (EIS Cambridge)
Data publicada en "Identifying degradation patterns of lithium ion batteries from impedance spectroscopy using machine learning" (Zhang, Tang, Zhang, Wang, Stimming & Lee, 2020) https://www.nature.com/articles/s41467-020-15235-7.

Carpeta contiene:
* Paper de Nature Comunications (IF: 16.6).
* Data frames para IOS.
* Data frames para Windows.

Cada Data frame está contenido en un archivo .txt con las siguientes columnas:
* time/s: tiempo en que se mide la muestra.
* cycle number: ciclo de carga de la batería.
* freq/Hz: frecuencia de la señal de input.
* Re(Z)/Ohm: Parte resistiva de la impedancia.
* Im(Z)/Ohm: Parte reactiva de la impedancia.

File: EIS Cambridge/csvEIS/EIS_state_II_35C02.csv (part 4 of 29)
time/s,cycle number,freq/Hz,Re(Z)/Ohm,-Im(Z)/Ohm,|Z|/Ohm,Phase(Z)/deg
529460.41157,34.0,0.10309,0.89692,0.09115,0.90154,-5.80305
529473.92558,34.0,0.08153,0.93456,-0.0569,0.93629,3.4841
529491.02358,34.0,0.06443,1.05611,-0.15812,1.06789,8.51516
529512.60958,34.0,0.05102,1.27951,-0.18181,1.29236,8.08711
529539.85158,34.0,0.04042,1.52632,-0.04993,1.52714,1.8736
529574.34759,34.0,0.03192,1.6594,0.23052,1.67533,-7.90874
529617.89459,34.0,0.02528,1.57636,0.52417,1.66122,-18.393
529672.9596,34.0,0.01999,1.35027,0.66305,1.50428,-26.15332
544886.36142,35.0,20004.453,0.46444,-0.01402,0.46465,1.72955
544886.50442,35.0,15829.126,0.47297,0.0007,0.47297,-0.0853
544886.64642,35.0,12516.703,0.48059,0.0123,0.48075,-1.46619
544886.78842,35.0,9909.4424,0.4885,0.02279,0.48903,-2.67113
544886.95242,35.0,7835.48,0.49541,0.02991,0.49631,-3.45504
544887.15342,35.0,6217.2461,0.5043,0.03828,0.50575,-4.34085
544887.39142,35.0,4905.291,0.51294,0.04468,0.51488,-4.9788
544887.62942,35.0,3881.2737,0.52296,0.05021,0.52537,-5.48366
544887.86742,35.0,3070.9827,0.53139,0.05396,0.53413,-5.79854
544888.10642,35.0,2430.7778,0.5385,0.05895,0.54171,-6.24788
544888.34442,35.0,1923.1537,0.54962,0.06523,0.55348,-6.76843
544888.58242,35.0,1522.4358,0.56043,0.07018,0.5648,-7.13796
544888.82042,35.0,1203.8446,0.57146,0.0737,0.57619,-7.34841
544889.05842,35.0,952.86591,0.5817,0.07849,0.58697,-7.68476
544889.29742,35.0,754.27557,0.59563,0.08256,0.60132,-7.89141
544889.53442,35.0,596.71857,0.60642,0.0861,0.6125,-8.08086
544889.77242,35.0,471.96338,0.62015,0.09162,0.62688,-8.4038
544890.01142,35.0,373.20856,0.63483,0.09491,0.64189,-8.50294
544890.24842,35.0,295.47278,0.65031,0.09921,0.65783,-8.67406
544890.48842,35.0,233.87738,0.66325,0.10361,0.67129,-8.87842
544890.72642,35.0,185.05922,0.67913,0.1077,0.68762,-9.01153
544890.96242,35.0,146.35823,0.69486,0.11211,0.70385,-9.16506
544891.19842,35.0,115.77804,0.71045,0.11795,0.72018,-9.42658
544891.43342,35.0,91.6721,0.72565,0.12339,0.73606,-9.64997
544891.67842,35.0,72.51701,0.74388,0.12764,0.75475,-9.73628
544891.90742,35.0,57.36816,0.76538,0.13631,0.77743,-10.09842
544892.14442,35.0,45.3629,0.78371,0.14187,0.79644,-10.2609
544892.37642,35.0,35.93134,0.80509,0.15469,0.81982,-10.87615
544892.62642,35.0,28.40909,0.82989,0.1587,0.84493,-10.82622
544892.84142,35.0,22.48202,0.8575,0.16863,0.87392,-11.12566
544893.10642,35.0,17.79613,0.89089,0.17659,0.90822,-11.21181
544893.35842,35.0,14.06813,0.933,0.17575,0.94941,-10.66794
544893.57442,35.0,11.1448,0.95559,0.17159,0.97087,-10.17988
544893.84142,35.0,8.81772,0.99954,0.15609,1.01165,-8.8756
544894.02042,35.0,6.97545,1.03041,0.15805,1.04246,-8.72052
544894.23842,35.0,5.5173,1.03504,0.14289,1.04485,-7.86024
544894.50742,35.0,4.36941,1.0505,0.11168,1.05642,-6.06851
544894.84242,35.0,3.45686,1.08082,0.08362,1.08405,-4.42411
544895.26142,35.0,2.73547,1.11472,0.07934,1.11754,-4.0709
544895.78642,35.0,2.16054,1.12862,0.09291,1.13243,-4.70628
544896.44542,35.0,1.70952,1.11647,0.10587,1.12148,-5.41673
544897.27442,35.0,1.35352,1.08896,0.10054,1.09359,-5.27503
544898.31742,35.0,1.07079,1.06341,0.06993,1.06571,-3.76231
544899.63042,35.0,0.84734,1.06121,0.02214,1.06144,-1.19515
544901.28642,35.0,0.67072,1.08673,-0.01868,1.08689,0.98467
544903.37542,35.0,0.53067,1.14672,-0.03799,1.14735,1.89736
544906.01242,35.0,0.41976,1.21195,-0.01021,1.21199,0.48254
544909.34342,35.0,0.33183,1.25064,0.06587,1.25237,-3.01515
544913.54942,35.0,0.26261,1.23004,0.1602,1.24043,-7.42041
544918.85742,35.0,0.20791,1.15047,0.23057,1.17335,-11.33268
544925.56142,35.0,0.16452,1.03639,0.2382,1.06341,-12.94391
544934.03842,35.0,0.13007,0.93624,0.1675,0.95111,-10.14314
544944.72842,35.0,0.10309,0.90574,0.03768,0.90653,-2.38247
544958.24242,35.0,0.08153,0.97811,-0.09903,0.98311,5.7812
544975.34043,35.0,0.06443,1.11887,-0.17072,1.13182,8.67546
544996.92643,35.0,0.05102,1.34796,-0.14967,1.35624,6.33573
545024.16943,35.0,0.04042,1.56754,0.0311,1.56785,-1.13658
545058.66444,35.0,0.03192,1.63933,0.33349,1.67291,-11.4989
545102.21144,35.0,0.02528,1.50095,0.59467,1.61446,-21.61324
545157.27645,35.0,0.01999,1.25614,0.66909,1.42323,-28.04238
560362.33427,36.0,20004.453,0.46336,-0.01387,0.46357,1.71513
560362.47727,36.0,15829.126,0.47233,-0.00116,0.47234,0.14088
560362.61927,36.0,12516.703,0.4784,0.01129,0.47854,-1.35201
560362.76127,36.0,9909.4424,0.48757,0.02033,0.488,-2.38709
560362.92527,36.0,7835.48,0.4949,0.02994,0.4958,-3.46231
560363.12627,36.0,6217.2461,0.50186,0.03883,0.50336,-4.42464
560363.36427,36.0,4905.291,0.51127,0.04362,0.51313,-4.87641
560363.60327,36.0,3881.2737,0.52022,0.04967,0.52259,-5.45376
560363.84127,36.0,3070.9827,0.52953,0.05484,0.53236,-5.91302
560364.07927,36.0,2430.7778,0.5387,0.06014,0.54205,-6.36989
560364.31727,36.0,1923.1537,0.55006,0.06329,0.55368,-6.56324
560364.55527,36.0,1522.4358,0.55884,0.06916,0.56311,-7.05436
560364.79327,36.0,1203.8446,0.56911,0.07385,0.57388,-7.39342
560365.03227,36.0,952.86591,0.58112,0.07856,0.58641,-7.69916
560365.27027,36.0,754.27557,0.59306,0.08236,0.59875,-7.90614
560365.50727,36.0,596.71857,0.60702,0.08816,0.61339,-8.2636
560365.74527,36.0,471.96338,0.61921,0.09148,0.62593,-8.40434
560365.98427,36.0,373.20856,0.6351,0.09633,0.64236,-8.6244
560366.22227,36.0,295.47278,0.64836,0.099,0.65588,-8.68176
560366.46127,36.0,233.87738,0.66244,0.10182,0.67022,-8.73845
560366.69927,36.0,185.05922,0.67864,0.1079,0.68717,-9.03385
560366.93527,36.0,146.35823,0.69294,0.11381,0.70222,-9.32692
560367.17227,36.0,115.77804,0.7099,0.11786,0.71961,-9.42681
560367.40627,36.0,91.6721,0.72723,0.12308,0.73757,-9.60591
560367.65127,36.0,72.51701,0.74178,0.12985,0.75306,-9.92911
560367.88027,36.0,57.36816,0.76236,0.13345,0.77395,-9.92923
560368.11727,36.0,45.3629,0.7827,0.14203,0.79549,-10.28534
560368.34927,36.0,35.93134,0.80575,0.15554,0.82062,-10.92601
560368.60027,36.0,28.40909,0.82815,0.16232,0.8439,-11.08949
560368.81427,36.0,22.48202,0.85723,0.17251,0.87441,-11.37862
560369.07927,36.0,17.79613,0.89343,0.17959,0.9113,-11.36541
560369.33127,36.0,14.06813,0.92842,0.17033,0.94391,-10.39619
560369.54727,36.0,11.1448,0.95882,0.17821,0.97524,-10.52893
560369.81527,36.0,8.81772,0.98955,0.15478,1.00158,-8.88993
560369.99327,36.0,6.97545,1.03124,0.14433,1.04129,-7.96748
560370.21127,36.0,5.5173,1.05012,0.14802,1.0605,-8.02353
560370.48027,36.0,4.36941,1.05174,0.12975,1.05971,-7.03295
560370.81527,36.0,3.45686,1.06152,0.09561,1.06582,-5.14678
560371.23427,36.0,2.73547,1.08806,0.06696,1.09012,-3.52169
560371.75927,36.0,2.16054,1.12334,0.05755,1.12482,-2.93273
560372.41827,36.0,1.70952,1.14578,0.07312,1.14811,-3.65153
560373.24727,36.0,1.35352,1.14148,0.09836,1.14571,-4.92495
560374.29027,36.0,1.07079,1.11003,0.11146,1.11561,-5.7337
560375.60427,36.0,0.84734,1.0692,0.09678,1.07357,-5.17196
560377.25928,36.0,0.67072,1.04352,0.05831,1.04515,-3.19825
560379.34828,36.0,0.53067,1.0483,-0.00285,1.0483,0.15574
560381.98528,36.0,0.41976,1.09782,-0.05219,1.09906,2.7218
560385.31628,36.0,0.33183,1.17925,-0.05776,1.18066,2.80402
560389.52228,36.0,0.26261,1.25698,-0.0026,1.25698,0.11872
560394.83028,36.0,0.20791,1.291,0.10357,1.29515,-4.58685
560401.53528,36.0,0.16452,1.25149,0.22333,1.27126,-10.1179
560410.01128,36.0,0.13007,1.14092,0.30377,1.18067,-14.90929
560420.70128,36.0,0.10309,0.99739,0.29989,1.0415,-16.73466
560434.21528,36.0,0.08153,0.88433,0.19686,0.90598,-12.54987
560451.31328,36.0,0.06443,0.85604,0.05197,0.85762,-3.47418
560472.89929,36.0,0.05102,0.95267,-0.1313,0.96168,7.84753
560500.14229,36.0,0.04042,1.1872,-0.23576,1.21038,11.23182
560534.63729,36.0,0.03192,1.48269,-0.15742,1.49102,6.06045
560578.1853,36.0,0.02528,1.67589,0.10088,1.67892,-3.44477
560633.25031,36.0,0.01999,1.66526,0.39241,1.71087,-13.25963
575825.87595,37.0,20004.453,0.46465,-0.01433,0.46487,1.76678
575826.01895,37.0,15829.126,0.47142,0.00171,0.47143,-0.20827
575826.16095,37.0,12516.703,0.47952,0.0134,0.47971,-1.60098
575826.30295,37.0,9909.4424,0.48724,0.02243,0.48775,-2.6363
575826.46695,37.0,7835.48,0.49498,0.03123,0.49597,-3.60976
575826.66795,37.0,6217.2461,0.50273,0.03695,0.50409,-4.20363
575826.90595,37.0,4905.291,0.5125,0.04397,0.51438,-4.90334
575827.14395,37.0,3881.2737,0.51977,0.0492,0.52209,-5.40686
575827.38295,37.0,3070.9827,0.52907,0.05497,0.53192,-5.93189
575827.62095,37.0,2430.7778,0.54026,0.05921,0.5435,-6.25419
575827.85895,37.0,1923.1537,0.5478,0.06402,0.55153,-6.66583
575828.09695,37.0,1522.4358,0.55902,0.06779,0.56311,-6.91419
575828.33495,37.0,1203.8446,0.56992,0.073,0.57457,-7.29875
575828.57395,37.0,952.86591,0.58144,0.07686,0.5865,-7.53007
575828.81195,37.0,754.27557,0.59332,0.08208,0.59897,-7.87675
575829.04895,37.0,596.71857,0.60594,0.08756,0.61224,-8.22259
575829.28695,37.0,471.96338,0.62011,0.09171,0.62686,-8.41264
575829.52595,37.0,373.20856,0.63364,0.09483,0.64069,-8.51149
575829.76395,37.0,295.47278,0.64715,0.09941,0.65474,-8.73292
575830.00295,37.0,233.87738,0.6626,0.10355,0.67064,-8.88199
575830.24095,37.0,185.05922,0.67831,0.10782,0.68683,-9.03203
575830.47695,37.0,146.35823,0.69319,0.11158,0.70212,-9.14389
575830.71295,37.0,115.77804,0.70819,0.11629,0.71768,-9.32489
575830.94795,37.0,91.6721,0.72486,0.12246,0.73513,-9.58899
575831.19295,37.0,72.51701,0.74136,0.12779,0.75229,-9.7801
575831.42195,37.0,57.36816,0.76246,0.13477,0.77428,-10.02399
575831.65895,37.0,45.3629,0.78074,0.14182,0.79351,-10.29533
575831.89095,37.0,35.93134,0.80363,0.15473,0.81839,-10.89828
575832.14195,37.0,28.40909,0.82728,0.16254,0.8431,-11.11544
575832.35595,37.0,22.48202,0.85642,0.17146,0.87341,-11.32136
575832.62095,37.0,17.79613,0.89257,0.18016,0.91057,-11.41183
575832.87295,37.0,14.06813,0.92946,0.17145,0.94514,-10.45117
575833.08895,37.0,11.1448,0.95511,0.17715,0.9714,-10.50755
575833.35695,37.0,8.81772,0.99007,0.15478,1.00209,-8.88526
575833.53495,37.0,6.97545,1.03131,0.14719,1.04176,-8.12238
575833.75295,37.0,5.5173,1.04333,0.14746,1.0537,-8.04472
575834.02195,37.0,4.36941,1.04831,0.12613,1.05587,-6.86055
575834.35695,37.0,3.45686,1.06458,0.09134,1.06849,-4.90409
575834.77595,37.0,2.73547,1.09443,0.06657,1.09645,-3.48089
575835.30095,37.0,2.16054,1.12776,0.06533,1.12966,-3.31545
575835.95995,37.0,1.70952,1.14086,0.08433,1.14398,-4.22774
575836.78895,37.0,1.35352,1.12665,0.10488,1.13152,-5.31853
575837.83195,37.0,1.07079,1.09217,0.10599,1.0973,-5.54292
575839.14595,37.0,0.84734,1.05799,0.07879,1.06092,-4.25906
575840.80095,37.0,0.67072,1.04442,0.03342,1.04495,-1.83298
575842.88995,37.0,0.53067,1.06753,-0.02356,1.06779,1.26454
575845.52695,37.0,0.41976,1.13095,-0.05425,1.13225,2.74643
575848.85795,37.0,0.33183,1.21148,-0.03418,1.21197,1.61611
575853.06395,37.0,0.26261,1.26801,0.04296,1.26873,-1.94032
575858.37195,37.0,0.20791,1.26869,0.15238,1.27781,-6.84891
575865.07695,37.0,0.16452,1.19685,0.25243,1.22318,-11.90984
575873.55295,37.0,0.13007,1.07104,0.29367,1.11057,-15.33332
575884.24295,37.0,0.10309,0.9422,0.24386,0.97324,-14.51105
575897.75695,37.0,0.08153,0.8724,0.11005,0.87931,-7.18956
575914.85496,37.0,0.06443,0.8971,-0.03668,0.89785,2.34166
575936.44096,37.0,0.05102,1.04896,-0.18149,1.06454,9.81602
575963.68396,37.0,0.04042,1.30988,-0.21515,1.32743,9.32784
575998.17897,37.0,0.03192,1.57306,-0.05758,1.57411,2.09647
576041.72597,37.0,0.02528,1.68707,0.23913,1.70394,-8.06742
576096.79098,37.0,0.01999,1.59663,0.50186,1.67365,-17.4493
591286.39362,38.0,20004.453,0.46685,-0.01422,0.46706,1.74452
591286.53562,38.0,15829.126,0.47257,0.00042,0.47257,-0.05118
591286.67762,38.0,12516.703,0.48133,0.0136,0.48152,-1.61818
591286.81962,38.0,9909.4424,0.48943,0.02234,0.48994,-2.61382
591286.98362,38.0,7835.48,0.49701,0.02956,0.49788,-3.40415
591287.18462,38.0,6217.2461,0.50529,0.03714,0.50665,-4.20356
591287.42262,38.0,4905.291,0.51345,0.04317,0.51526,-4.80586
591287.66162,38.0,3881.2737,0.52252,0.04844,0.52476,-5.29633
591287.89962,38.0,3070.9827,0.53185,0.05387,0.53457,-5.78407
591288.13762,38.0,2430.7778,0.54126,0.06013,0.54459,-6.33922
591288.37562,38.0,1923.1537,0.54964,0.06525,0.5535,-6.77015
591288.61362,38.0,1522.4358,0.5619,0.07023,0.56627,-7.12438
591288.85162,38.0,1203.8446,0.57409,0.07385,0.57882,-7.32968
591289.09062,38.0,952.86591,0.5828,0.07804,0.588,-7.62707
591289.32862,38.0,754.27557,0.59581,0.08124,0.60132,-7.76451
591289.56562,38.0,596.71857,0.60943,0.08615,0.61549,-8.04598
591289.80362,38.0,471.96338,0.62199,0.09226,0.62879,-8.43718
591290.04262,38.0,373.20856,0.63599,0.09442,0.64296,-8.4443
591290.28062,38.0,295.47278,0.64981,0.09813,0.65718,-8.58774
591290.51962,38.0,233.87738,0.66393,0.10284,0.67184,-8.80529
591290.75762,38.0,185.05922,0.68053,0.10485,0.68856,-8.75864
591290.99362,38.0,146.35823,0.69649,0.11171,0.70539,-9.11208
591291.23062,38.0,115.77804,0.71193,0.11643,0.72139,-9.28829
591291.46462,38.0,91.6721,0.72965,0.12031,0.7395,-9.36324
591291.70962,38.0,72.51701,0.7463,0.12868,0.75732,-9.78283
591291.93862,38.0,57.36816,0.76132,0.13623,0.77341,-10.14521
591292.17562,38.0,45.3629,0.78261,0.14514,0.79596,-10.50677
591292.40762,38.0,35.93134,0.80793,0.15227,0.82216,-10.67307
591292.65862,38.0,28.40909,0.83148,0.16493,0.84768,-11.21918
591292.87262,38.0,22.48202,0.86239,0.17335,0.87964,-11.36571
591293.13762,38.0,17.79613,0.89691,0.17319,0.91348,-10.92882
591293.38962,38.0,14.06813,0.92148,0.17386,0.93774,-10.68482
591293.60562,38.0,11.1448,0.96839,0.17285,0.98369,-10.12015
591293.87362,38.0,8.81772,0.98405,0.16549,0.99787,-9.54595
591294.05162,38.0,6.97545,1.01519,0.14156,1.02501,-7.93812
591294.26962,38.0,5.5173,1.05824,0.12943,1.06613,-6.97295
591294.53862,38.0,4.36941,1.07745,0.1334,1.08567,-7.05806
591294.87362,38.0,3.45686,1.07267,0.12355,1.07976,-6.57053
591295.29262,38.0,2.73547,1.06684,0.09412,1.07098,-5.04183
591295.81762,38.0,2.16054,1.07953,0.05778,1.08108,-3.064
591296.47662,38.0,1.70952,1.11119,0.03062,1.11161,-1.57834
591297.30562,38.0,1.35352,1.15031,0.0314,1.15074,-1.56365
591298.34862,38.0,1.07079,1.17439,0.06044,1.17594,-2.94589
591299.66262,38.0,0.84734,1.16766,0.10174,1.17208,-4.9796
591301.31762,38.0,0.67072,1.13299,0.1307,1.1405,-6.58053
591303.40663,38.0,0.53067,1.07192,0.12795,1.07953,-6.80715
591306.04363,38.0,0.41976,1.02071,0.08096,1.02391,-4.53479
591309.37463,38.0,0.33183,1.01263,0.0026,1.01264,-0.14733
591313.58063,38.0,0.26261,1.06346,-0.06906,1.0657,3.71528
591318.88863,38.0,0.20791,1.16287,-0.09475,1.16673,4.65829
591325.59363,38.0,0.16452,1.27641,-0.04719,1.27728,2.11725
591334.06963,38.0,0.13007,1.35303,0.07614,1.35517,-3.22086
591344.75963,38.0,0.10309,1.34634,0.2409,1.36773,-10.14449
591358.27363,38.0,0.08153,1.23623,0.38125,1.29368,-17.13948
591375.37163,38.0,0.06443,1.07751,0.4365,1.16257,-22.05296
591396.95764,38.0,0.05102,0.88347,0.37116,0.95827,-22.78829
591424.20064,38.0,0.04042,0.76637,0.17595,0.78631,-12.93068
591458.69564,38.0,0.03192,0.83702,-0.07398,0.84029,5.05112
591502.24265,38.0,0.02528,1.09436,-0.22936,1.11814,11.83702
591557.30766,38.0,0.01999,1.40523,-0.19345,1.41848,7.83848
606748.5107,39.0,20004.453,0.46924,-0.01425,0.46946,1.73929
606748.6537,39.0,15829.126,0.47458,0.00025,0.47458,-0.03015
606748.7957,39.0,12516.703,0.48201,0.01099,0.48214,-1.30615
606748.9377,39.0,9909.4424,0.48939,0.02199,0.48988,-2.57256
606749.1017,39.0,7835.48,0.49677,0.03119,0.49775,-3.5931
606749.3027,39.0,6217.2461,0.50519,0.03805,0.50662,-4.30678
606749.5407,39.0,4905.291,0.51459,0.04399,0.51647,-4.88565
606749.7797,39.0,3881.2737,0.52346,0.0491,0.52576,-5.35894
606750.0177,39.0,3070.9827,0.5329,0.05568,0.5358,-5.96451
606750.2557,39.0,2430.7778,0.54291,0.05843,0.54605,-6.14283
606750.4937,39.0,1923.1537,0.55223,0.06544,0.55609,-6.75781
606750.7317,39.0,1522.4358,0.56457,0.06902,0.56877,-6.97027
606750.9697,39.0,1203.8446,0.57384,0.07415,0.57861,-7.36249
606751.2087,39.0,952.86591,0.58649,0.07798,0.59165,-7.57332
606751.4467,39.0,754.27557,0.59603,0.08241,0.6017,-7.87174
606751.6837,39.0,596.71857,0.61061,0.0862,0.61666,-8.03507
606751.9217,39.0,471.96338,0.62355,0.09038,0.63007,-8.24693
606752.1607,39.0,373.20856,0.63639,0.09304,0.64316,-8.31772
606752.3987,39.0,295.47278,0.65141,0.09848,0.65882,-8.59702
606752.6377,39.0,233.87738,0.66706,0.10361,0.67506,-8.82918
606752.8757,39.0,185.05922,0.68017,0.10808,0.6887,-9.02895
606753.1117,39.0,146.35823,0.69694,0.11087,0.7057,-9.03859
606753.3487,39.0,115.77804,0.7128,0.1175,0.72242,-9.36062
606753.5827,39.0,91.6721,0.72845,0.12255,0.73869,-9.54972
606753.8277,39.0,72.51701,0.74565,0.12672,0.75634,-9.64539
606754.0567,39.0,57.36816,0.76614,0.13574,0.77807,-10.04707
606754.2937,39.0,45.3629,0.78684,0.1427,0.79968,-10.27935
606754.5257,39.0,35.93134,0.80617,0.15638,0.8212,-10.97794
606754.7767,39.0,28.40909,0.83152,0.15928,0.84664,-10.84409
606754.9907,39.0,22.48202,0.8575,0.16911,0.87402,-11.15655
606755.2557,39.0,17.79613,0.89033,0.17905,0.90816,-11.37099
606755.5077,39.0,14.06813,0.93438,0.17664,0.95093,-10.70511
606755.7237,39.0,11.1448,0.9552,0.17359,0.97085,-10.30012
606755.9917,39.0,8.81772,1.00025,0.15583,1.01231,-8.855
606756.1697,39.0,6.97545,1.034,0.15832,1.04605,-8.70522
606756.3877,39.0,5.5173,1.03976,0.14553,1.0499,-7.96746
606756.6567,39.0,4.36941,1.05197,0.11565,1.05831,-6.27367
606756.9917,39.0,3.45686,1.08164,0.08402,1.08489,-4.44194
606757.4107,39.0,2.73547,1.11762,0.07557,1.12017,-3.86809
606757.9357,39.0,2.16054,1.13579,0.0891,1.13928,-4.48549
606758.5957,39.0,1.70952,1.12735,0.10678,1.13239,-5.4108
606759.4237,39.0,1.35352,1.09836,0.10687,1.10355,-5.55713
606760.4667,39.0,1.07079,1.06843,0.07919,1.07136,-4.23907
606761.7807,39.0,0.84734,1.05865,0.03113,1.05911,-1.68437
606763.4357,39.0,0.67072,1.07941,-0.01445,1.07951,0.76704
606765.5247,39.0,0.53067,1.13785,-0.04367,1.13869,2.19806
606768.1617,39.0,0.41976,1.20809,-0.02388,1.20832,1.13242
606771.4927,39.0,0.33183,1.25707,0.04649,1.25793,-2.11813
606775.6987,39.0,0.26261,1.25118,0.14488,1.25955,-6.6052
606781.0067,39.0,0.20791,1.18002,0.22829,1.2019,-10.94942
606787.7117,39.0,0.16452,1.0644,0.25345,1.09416,-13.39383
606796.1877,39.0,0.13007,0.95172,0.19799,0.9721,-11.75161
606806.8777,39.0,0.10309,0.90064,0.07392,0.90367,-4.69177
606820.39171,39.0,0.08153,0.94911,-0.07268,0.95189,4.37871
606837.48971,39.0,0.06443,1.07978,-0.16519,1.09234,8.69802
606859.07571,39.0,0.05102,1.30842,-0.17474,1.32003,7.60675
606886.31871,39.0,0.04042,1.5474,-0.0249,1.5476,0.92186
606920.81372,39.0,0.03192,1.65999,0.26485,1.68099,-9.06498
606964.36072,39.0,0.02528,1.55966,0.55216,1.65452,-19.4952
607019.42573,39.0,0.01999,1.32385,0.6696,1.48355,-26.83013
622198.32919,40.0,20004.453,0.46795,-0.01407,0.46816,1.72169
622198.47219,40.0,15829.126,0.47525,-0.00027,0.47525,0.03214
622198.61419,40.0,12516.703,0.48327,0.0115,0.48341,-1.36257
622198.75619,40.0,9909.4424,0.49232,0.02198,0.49281,-2.55661
622198.92019,40.0,7835.48,0.49974,0.03038,0.50067,-3.4792
622199.12119,40.0,6217.2461,0.50693,0.03739,0.5083,-4.21828
622199.35919,40.0,4905.291,0.51509,0.04498,0.51705,-4.99047
622199.59719,40.0,3881.2737,0.52312,0.05002,0.5255,-5.46182
622199.83519,40.0,3070.9827,0.5342,0.05422,0.53694,-5.79508
622200.07419,40.0,2430.7778,0.5418,0.05941,0.54505,-6.25783
622200.31219,40.0,1923.1537,0.55334,0.06489,0.55713,-6.68871
622200.55019,40.0,1522.4358,0.56248,0.06887,0.56668,-6.9807
622200.78819,40.0,1203.8446,0.57372,0.07358,0.57842,-7.30873
622201.02719,40.0,952.86591,0.5848,0.07706,0.58986,-7.50704
622201.26519,40.0,754.27557,0.59713,0.08148,0.60266,-7.77034
622201.50219,40.0,596.71857,0.61006,0.08671,0.61619,-8.08909
622201.74019,40.0,471.96338,0.62404,0.08939,0.63041,-8.15214
622201.97919,40.0,373.20856,0.63571,0.09491,0.64275,-8.49184
622202.21719,40.0,295.47278,0.65258,0.09785,0.65987,-8.52762
622202.45619,40.0,233.87738,0.66596,0.10221,0.67376,-8.72529
622202.69419,40.0,185.05922,0.68264,0.1057,0.69077,-8.80204
622202.93019,40.0,146.35823,0.69709,0.11197,0.70602,-9.12494
622203.16619,40.0,115.77804,0.71445,0.11698,0.72396,-9.29876
622203.40119,40.0,91.6721,0.72881,0.12104,0.73879,-9.42942
622203.64619,40.0,72.51701,0.74835,0.12787,0.7592,-9.6966
622203.87519,40.0,57.36816,0.7627,0.13593,0.77472,-10.10561
622204.11219,40.0,45.3629,0.78485,0.14508,0.79815,-10.47319
622204.34419,40.0,35.93134,0.80869,0.15055,0.82259,-10.54595
622204.59519,40.0,28.40909,0.8348,0.16413,0.85079,-11.12321
622204.80919,40.0,22.48202,0.86664,0.17254,0.88365,-11.25977
622205.07419,40.0,17.79613,0.89895,0.17272,0.91539,-10.87595
622205.32619,40.0,14.06813,0.92466,0.17749,0.94155,-10.86596
622205.54219,40.0,11.1448,0.96893,0.16849,0.98347,-9.86486
622205.81019,40.0,8.81772,0.99019,0.17049,1.00476,-9.76952
622205.98819,40.0,6.97545,1.01704,0.14428,1.02722,-8.07434
622206.20619,40.0,5.5173,1.0557,0.12236,1.06277,-6.61107
622206.47519,40.0,4.36941,1.08589,0.12632,1.09321,-6.63532
622206.81019,40.0,3.45686,1.08579,0.12758,1.09326,-6.7017
622207.22919,40.0,2.73547,1.07701,0.10898,1.08251,-5.77807
622207.75419,40.0,2.16054,1.07476,0.0736,1.07728,-3.91776
622208.41319,40.0,1.70952,1.09417,0.03726,1.09481,-1.95009
622209.24219,40.0,1.35352,1.13097,0.0175,1.1311,-0.88626
622210.28519,40.0,1.07079,1.16983,0.0291,1.17019,-1.42494
622211.59919,40.0,0.84734,1.18942,0.06877,1.19141,-3.30914
622213.25419,40.0,0.67072,1.17853,0.11183,1.18382,-5.42061
622215.34319,40.0,0.53067,1.12667,0.14391,1.13582,-7.27923
622217.98019,40.0,0.41976,1.05681,0.13261,1.0651,-7.15223
622221.31119,40.0,0.33183,1.00761,0.07307,1.01025,-4.14758
622225.51719,40.0,0.26261,1.00845,-0.01195,1.00852,0.679
622230.82519,40.0,0.20791,1.07328,-0.08506,1.07665,4.5312
622237.53019,40.0,0.16452,1.18851,-0.10373,1.19303,4.98822
622246.00619,40.0,0.13007,1.31442,-0.04053,1.31505,1.76633
622256.69619,40.0,0.10309,1.39095,0.10463,1.39488,-4.3017
622270.2102,40.0,0.08153,1.36975,0.28691,1.39947,-11.83022
622287.3082,40.0,0.06443,1.26546,0.42669,1.33546,-18.63305
622308.8942,40.0,0.05102,1.05541,0.49294,1.16485,-25.03546
622336.1372,40.0,0.04042,0.84125,0.40947,0.93561,-25.95417
622370.63221,40.0,0.03192,0.75672,0.17964,0.77775,-13.35463
622414.17921,40.0,0.02528,0.87905,-0.07038,0.88187,4.5776
622469.24422,40.0,0.01999,1.14852,-0.19256,1.16455,9.51756
637635.76469,41.0,20004.453,0.4688,-0.01434,0.46902,1.75148
637635.90769,41.0,15829.126,0.47637,0.00162,0.47637,-0.19467
637636.04969,41.0,12516.703,0.48173,0.01191,0.48187,-1.4162
637636.19169,41.0,9909.4424,0.49103,0.02229,0.49154,-2.59963
637636.35569,41.0,7835.48,0.49922,0.03077,0.50017,-3.52668
637636.55669,41.0,6217.2461,0.507,0.03764,0.5084,-4.24585
637636.79469,41.0,4905.291,0.51606,0.04379,0.51791,-4.84967
637637.03369,41.0,3881.2737,0.52498,0.04992,0.52735,-5.43225
637637.27169,41.0,3070.9827,0.5335,0.05516,0.53635,-5.90271
637637.50969,41.0,2430.7778,0.54386,0.05854,0.547,-6.14399
637637.74769,41.0,1923.1537,0.55374,0.06454,0.55749,-6.64779
637637.98569,41.0,1522.4358,0.5635,0.0676,0.56754,-6.84058
637638.22369,41.0,1203.8446,0.57442,0.07365,0.57912,-7.3066
637638.46269,41.0,952.86591,0.58619,0.07731,0.59127,-7.51317
637638.70069,41.0,754.27557,0.5973,0.08311,0.60305,-7.92167
637638.93769,41.0,596.71857,0.61032,0.08581,0.61632,-8.00354
637639.17569,41.0,471.96338,0.6239,0.09103,0.63051,-8.301
637639.41469,41.0,373.20856,0.6377,0.09406,0.6446,-8.39044
637639.65269,41.0,295.47278,0.65177,0.09903,0.65925,-8.63952
637639.89169,41.0,233.87738,0.66558,0.10314,0.67353,-8.80888
637640.12969,41.0,185.05922,0.68167,0.10554,0.68979,-8.80075
637640.36569,41.0,146.35823,0.69604,0.11082,0.7048,-9.04614
637640.60169,41.0,115.77804,0.71309,0.11713,0.72265,-9.32777
637640.83669,41.0,91.6721,0.72957,0.12175,0.73966,-9.47446
637641.08169,41.0,72.51701,0.7463,0.12827,0.75724,-9.75225
637641.31069,41.0,57.36816,0.766,0.13522,0.77785,-10.01092
637641.54769,41.0,45.3629,0.78807,0.14558,0.80141,-10.46625
637641.77969,41.0,35.93134,0.80476,0.15571,0.81969,-10.95044
637642.03069,41.0,28.40909,0.83166,0.16096,0.84709,-10.95344
637642.24469,41.0,22.48202,0.86007,0.16925,0.87656,-11.13292
637642.50969,41.0,17.79613,0.89094,0.17814,0.90858,-11.30702
637642.76169,41.0,14.06813,0.93662,0.17878,0.95353,-10.80655
637642.97769,41.0,11.1448,0.95724,0.17257,0.97267,-10.21938
637643.24569,41.0,8.81772,1.00438,0.1598,1.01702,-9.04038
637643.42369,41.0,6.97545,1.03282,0.16371,1.04571,-9.00713
637643.64169,41.0,5.5173,1.03993,0.14437,1.0499,-7.90379
637643.91069,41.0,4.36941,1.058,0.11046,1.06375,-5.96009
637644.24569,41.0,3.45686,1.09363,0.08621,1.09702,-4.50734
637644.66469,41.0,2.73547,1.12518,0.08777,1.1286,-4.46054
637645.18969,41.0,2.16054,1.13376,0.10237,1.13837,-5.15917
637645.84869,41.0,1.70952,1.11478,0.1114,1.12034,-5.70677
637646.67769,41.0,1.35352,1.08603,0.09655,1.09031,-5.08043
637647.72069,41.0,1.07079,1.06674,0.05761,1.06829,-3.09123
637649.03469,41.0,0.84734,1.07553,0.00747,1.07556,-0.39798
637650.68969,41.0,0.67072,1.11134,-0.02846,1.1117,1.46702
637652.77869,41.0,0.53067,1.17571,-0.03404,1.1762,1.65834
637655.4157,41.0,0.41976,1.23588,0.01174,1.23594,-0.54403
637658.7467,41.0,0.33183,1.25569,0.09777,1.25949,-4.4522
637662.9527,41.0,0.26261,1.21286,0.18595,1.22704,-8.71646
637668.2607,41.0,0.20791,1.11713,0.23547,1.14167,-11.90256
637674.9657,41.0,0.16452,1.00418,0.21335,1.02659,-11.99464
637683.4417,41.0,0.13007,0.92656,0.1176,0.93399,-7.23368
637694.1317,41.0,0.10309,0.93254,-0.0186,0.93272,1.14292
637707.6457,41.0,0.08153,1.04036,-0.13635,1.04926,7.46672
637724.7437,41.0,0.06443,1.20507,-0.17298,1.21742,8.16884
637746.32971,41.0,0.05102,1.43226,-0.09108,1.43515,3.63858
637773.57271,41.0,0.04042,1.60097,0.13949,1.60704,-4.97965
637808.06771,41.0,0.03192,1.59567,0.44184,1.65571,-15.47726
637851.61472,41.0,0.02528,1.39901,0.65434,1.54447,-25.06614
637906.68072,41.0,0.01999,1.14521,0.65415,1.31886,-29.7352
653069.4916,42.0,20004.453,0.47186,-0.0158,0.47212,1.91782
653069.6346,42.0,15829.126,0.47925,-0.0004,0.47925,0.04761
653069.7766,42.0,12516.703,0.48762,0.01243,0.48778,-1.46006
653069.9186,42.0,9909.4424,0.49383,0.0217,0.49431,-2.51642
653070.0826,42.0,7835.48,0.50045,0.02948,0.50132,-3.37142
653070.2836,42.0,6217.2461,0.5102,0.0361,0.51147,-4.04745
653070.5216,42.0,4905.291,0.52006,0.04582,0.52207,-5.03491
653070.7586,42.0,3881.2737,0.5274,0.04871,0.52965,-5.27665
653070.9976,42.0,3070.9827,0.5367,0.05477,0.53948,-5.8265
653071.2356,42.0,2430.7778,0.54573,0.05834,0.54884,-6.10232
653071.4736,42.0,1923.1537,0.55369,0.0646,0.55744,-6.65442
653071.7116,42.0,1522.4358,0.56588,0.06836,0.56999,-6.8877
653071.9496,42.0,1203.8446,0.57638,0.07336,0.58103,-7.25358
653072.1886,42.0,952.86591,0.58845,0.07761,0.59354,-7.5129
653072.4266,42.0,754.27557,0.601,0.08092,0.60642,-7.66851
653072.6636,42.0,596.71857,0.61496,0.08512,0.62082,-7.88043
653072.9016,42.0,471.96338,0.62537,0.09068,0.63191,-8.2505
653073.1406,42.0,373.20856,0.64029,0.09375,0.64711,-8.32978
653073.3776,42.0,295.47278,0.65485,0.09944,0.66236,-8.6341
653073.6176,42.0,233.87738,0.66893,0.10198,0.67666,-8.66778
653073.8556,42.0,185.05922,0.68311,0.107,0.69144,-8.90219
653074.0916,42.0,146.35823,0.69861,0.11067,0.70732,-9.00141
653074.3276,42.0,115.77804,0.71546,0.11569,0.72475,-9.18521
653074.5626,42.0,91.6721,0.73131,0.12159,0.74135,-9.43971
653074.8076,42.0,72.51701,0.74753,0.12902,0.75859,-9.79254
653075.0366,42.0,57.36816,0.76596,0.13483,0.77774,-9.98306
653075.2736,42.0,45.3629,0.78642,0.14263,0.79925,-10.27957
653075.5056,42.0,35.93134,0.81013,0.15615,0.82504,-10.90993
653075.7556,42.0,28.40909,0.83179,0.16533,0.84806,-11.24213
653075.9706,42.0,22.48202,0.8611,0.17396,0.8785,-11.42146
653076.2356,42.0,17.79613,0.89828,0.17913,0.91597,-11.27734
653076.4876,42.0,14.06813,0.93078,0.17111,0.94638,-10.41684
653076.7036,42.0,11.1448,0.96361,0.18045,0.98036,-10.60676
653076.9706,42.0,8.81772,0.99201,0.15702,1.00436,-8.99459
653077.1486,42.0,6.97545,1.03491,0.14333,1.04479,-7.88506
653077.3676,42.0,5.5173,1.05908,0.14747,1.0693,-7.92727
653077.6366,42.0,4.36941,1.05816,0.13415,1.06663,-7.22523
653077.9716,42.0,3.45686,1.0656,0.09948,1.07023,-5.33362
653078.3906,42.0,2.73547,1.08813,0.06684,1.09018,-3.51507
653078.9156,42.0,2.16054,1.12475,0.05333,1.12601,-2.71443
653079.5746,42.0,1.70952,1.15297,0.06637,1.15488,-3.29433
653080.4036,42.0,1.35352,1.15467,0.0933,1.15844,-4.61979
653081.4466,42.0,1.07079,1.12687,0.11452,1.13267,-5.80262
653082.7596,42.0,0.84734,1.08283,0.10727,1.08813,-5.65725
653084.4156,42.0,0.67072,1.04855,0.07339,1.05112,-4.00385
653086.5046,42.0,0.53067,1.04235,0.00947,1.0424,-0.52036
653089.1416,42.0,0.41976,1.08401,-0.04821,1.08509,2.54657
653092.4726,42.0,0.33183,1.16418,-0.06763,1.16614,3.32461
653096.67861,42.0,0.26261,1.25133,-0.02613,1.2516,1.1964
653101.98661,42.0,0.20791,1.30287,0.07442,1.305,-3.26939
653108.69061,42.0,0.16452,1.2817,0.20187,1.2975,-8.95045
653117.16761,42.0,0.13007,1.18334,0.30346,1.22164,-14.38333
653127.85761,42.0,0.10309,1.03628,0.32512,1.08608,-17.41843
653141.37161,42.0,0.08153,0.90251,0.24329,0.93473,-15.0868
653158.46961,42.0,0.06443,0.84819,0.10369,0.85451,-6.96943
653180.05562,42.0,0.05102,0.90843,-0.08928,0.91281,5.61277
653207.29762,42.0,0.04042,1.1139,-0.23168,1.13774,11.74968
653241.79362,42.0,0.03192,1.41402,-0.20817,1.42927,8.37496
653285.34063,42.0,0.02528,1.65399,0.01233,1.65403,-0.42704
653340.40563,42.0,0.01999,1.70305,0.30677,1.73046,-10.21131
668522.04789,43.0,20004.453,0.47636,-0.01499,0.47659,1.8023
668522.19089,43.0,15829.126,0.48366,0.0002,0.48366,-0.02346
668522.33289,43.0,12516.703,0.48994,0.01194,0.49009,-1.39591
668522.47489,43.0,9909.4424,0.49971,0.02125,0.50016,-2.43559
668522.63889,43.0,7835.48,0.50658,0.02929,0.50742,-3.30914
668522.83989,43.0,6217.2461,0.51303,0.03716,0.51438,-4.14297
668523.07789,43.0,4905.291,0.52299,0.04312,0.52477,-4.71361
668523.31689,43.0,3881.2737,0.53264,0.04939,0.53492,-5.29771
668523.55489,43.0,3070.9827,0.54046,0.05384,0.54313,-5.68859
668523.79289,43.0,2430.7778,0.5517,0.05954,0.5549,-6.1592
668524.03089,43.0,1923.1537,0.56018,0.06349,0.56376,-6.46602
668524.26889,43.0,1522.4358,0.57,0.06917,0.57418,-6.919
668524.50689,43.0,1203.8446,0.58088,0.07307,0.58546,-7.16999
668524.74589,43.0,952.86591,0.59368,0.0769,0.59864,-7.38002
668524.98389,43.0,754.27557,0.60563,0.08096,0.61102,-7.61401
668525.22089,43.0,596.71857,0.61893,0.08512,0.62475,-7.83084
668525.45889,43.0,471.96338,0.63091,0.08944,0.63722,-8.06896
668525.69789,43.0,373.20856,0.64345,0.09267,0.65009,-8.19574
668525.93589,43.0,295.47278,0.65874,0.09752,0.66592,-8.42086
668526.17489,43.0,233.87738,0.67306,0.1013,0.68064,-8.55881
668526.41289,43.0,185.05922,0.68822,0.10564,0.69628,-8.7267
668526.64889,43.0,146.35823,0.70238,0.11063,0.71104,-8.95088
668526.88589,43.0,115.77804,0.71765,0.11629,0.72701,-9.20434
668527.11989,43.0,91.6721,0.73492,0.12212,0.745,-9.4344
668527.36489,43.0,72.51701,0.75051,0.12797,0.76134,-9.67673
668527.59389,43.0,57.36816,0.77076,0.13377,0.78228,-9.8456
668527.83089,43.0,45.3629,0.79205,0.14109,0.80452,-10.10056
668528.06289,43.0,35.93134,0.81232,0.15533,0.82704,-10.82513
668528.31389,43.0,28.40909,0.83691,0.15954,0.85198,-10.79296
668528.52789,43.0,22.48202,0.86231,0.16997,0.8789,-11.1505
668528.79289,43.0,17.79613,0.89502,0.1786,0.91266,-11.28489
668529.04489,43.0,14.06813,0.93712,0.17377,0.95309,-10.50532
668529.26089,43.0,11.1448,0.96143,0.17412,0.97707,-10.26554
668529.52889,43.0,8.81772,1.00357,0.15532,1.01552,-8.79794
668529.70689,43.0,6.97545,1.03775,0.15591,1.0494,-8.54411
668529.92489,43.0,5.5173,1.04506,0.14726,1.05538,-8.02103
668530.19389,43.0,4.36941,1.05594,0.11727,1.06243,-6.3371
668530.52889,43.0,3.45686,1.08323,0.08611,1.08664,-4.54505
668530.94789,43.0,2.73547,1.11788,0.07389,1.12032,-3.7817
668531.47289,43.0,2.16054,1.1394,0.08408,1.1425,-4.22026
668532.13189,43.0,1.70952,1.13647,0.10186,1.14102,-5.12153
668532.96089,43.0,1.35352,1.10981,0.10692,1.11495,-5.50292
668534.00389,43.0,1.07079,1.07745,0.08602,1.08088,-4.56455
668535.31689,43.0,0.84734,1.06184,0.0414,1.06265,-2.23289
668536.97289,43.0,0.67072,1.07455,-0.00547,1.07456,0.29143
668539.06189,43.0,0.53067,1.12517,-0.04216,1.12596,2.1459
668541.69889,43.0,0.41976,1.19798,-0.03454,1.19848,1.65167
668545.02989,43.0,0.33183,1.25538,0.02602,1.25565,-1.18754
668549.23589,43.0,0.26261,1.26658,0.12272,1.27251,-5.53393
668554.54389,43.0,0.20791,1.20921,0.21629,1.2284,-10.14113
668561.24789,43.0,0.16452,1.09916,0.26169,1.12988,-13.39201
668569.72489,43.0,0.13007,0.97727,0.22667,1.00321,-13.05818
668580.4149,43.0,0.10309,0.90273,0.11513,0.91005,-7.26809
668593.9289,43.0,0.08153,0.9243,-0.03744,0.92506,2.31968
668611.0259,43.0,0.06443,1.03182,-0.14754,1.04231,8.1377
668632.6129,43.0,0.05102,1.25205,-0.19455,1.26707,8.83243
668659.85491,43.0,0.04042,1.50879,-0.08625,1.51126,3.2718
668694.35091,43.0,0.03192,1.6739,0.18323,1.6839,-6.24703
668737.89791,43.0,0.02528,1.62878,0.49282,1.70171,-16.83413
668792.96292,43.0,0.01999,1.41396,0.66928,1.56436,-25.32999
683983.45616,44.0,20004.453,0.48235,-0.01402,0.48256,1.66482
683983.59916,44.0,15829.126,0.48854,-0.00084,0.48854,0.09803
683983.74116,44.0,12516.703,0.49684,0.01276,0.497,-1.47164
683983.88316,44.0,9909.4424,0.50222,0.02159,0.50268,-2.46187
683984.04716,44.0,7835.48,0.51113,0.03008,0.51201,-3.3681
683984.24816,44.0,6217.2461,0.52016,0.03803,0.52155,-4.18186
683984.48616,44.0,4905.291,0.5286,0.04267,0.53032,-4.61499
683984.72516,44.0,3881.2737,0.53666,0.04897,0.53889,-5.21391
683984.96316,44.0,3070.9827,0.54553,0.05434,0.54823,-5.68893
683985.20116,44.0,2430.7778,0.55487,0.05935,0.55804,-6.10535
683985.43916,44.0,1923.1537,0.56535,0.06297,0.56885,-6.35538
683985.67716,44.0,1522.4358,0.57597,0.06812,0.57999,-6.7449
683985.91516,44.0,1203.8446,0.58692,0.07281,0.59142,-7.07163
683986.15416,44.0,952.86591,0.59791,0.07618,0.60274,-7.26131
683986.39216,44.0,754.27557,0.60996,0.07964,0.61514,-7.43843
683986.62916,44.0,596.71857,0.62141,0.08392,0.62705,-7.69076
683986.86716,44.0,471.96338,0.63477,0.08967,0.64107,-8.04026
683987.10616,44.0,373.20856,0.64816,0.0929,0.65478,-8.15676
683987.34316,44.0,295.47278,0.66425,0.09737,0.67135,-8.33952
683987.58316,44.0,233.87738,0.67825,0.10108,0.68574,-8.47601
683987.82116,44.0,185.05922,0.69081,0.10572,0.69885,-8.70103
683988.05716,44.0,146.35823,0.70666,0.10891,0.71501,-8.76142
683988.29316,44.0,115.77804,0.72262,0.11471,0.73167,-9.02028
683988.52816,44.0,91.6721,0.73789,0.1217,0.74786,-9.3658
683988.77316,44.0,72.51701,0.75512,0.12735,0.76579,-9.57276
683989.00216,44.0,57.36816,0.77644,0.13336,0.78781,-9.74606
683989.23917,44.0,45.3629,0.79458,0.14121,0.80703,-10.07738
683989.47117,44.0,35.93134,0.81599,0.15403,0.8304,-10.68939
683989.72117,44.0,28.40909,0.84104,0.15891,0.85592,-10.69993
683989.93617,44.0,22.48202,0.86829,0.16878,0.88454,-11.00029
683990.20117,44.0,17.79613,0.89801,0.17712,0.91531,-11.15757
683990.45317,44.0,14.06813,0.94302,0.17603,0.95931,-10.57357
683990.66917,44.0,11.1448,0.96402,0.17391,0.97958,-10.22595
683990.93617,44.0,8.81772,1.00943,0.15526,1.0213,-8.7444
683991.11417,44.0,6.97545,1.04211,0.15866,1.05412,-8.65691
683991.33217,44.0,5.5173,1.0471,0.14408,1.05697,-7.83449
683991.60217,44.0,4.36941,1.0617,0.11287,1.06768,-6.06845
683991.93717,44.0,3.45686,1.09264,0.08483,1.09592,-4.43919
683992.35617,44.0,2.73547,1.12548,0.07891,1.12824,-4.0105
683992.88117,44.0,2.16054,1.14209,0.09196,1.14579,-4.60334
683993.54017,44.0,1.70952,1.13119,0.10673,1.13622,-5.38999
683994.36817,44.0,1.35352,1.10217,0.10273,1.10695,-5.32492
683995.41117,44.0,1.07079,1.0758,0.07279,1.07826,-3.87057
683996.72517,44.0,0.84734,1.07189,0.02435,1.07217,-1.30117
683998.38117,44.0,0.67072,1.09481,-0.01773,1.09495,0.92781
684000.47017,44.0,0.53067,1.15476,-0.03988,1.15545,1.97803
684003.10617,44.0,0.41976,1.22188,-0.01442,1.22197,0.67616
684006.43817,44.0,0.33183,1.26365,0.05954,1.26506,-2.69759
684010.64417,44.0,0.26261,1.24871,0.15599,1.25842,-7.12076
684015.95217,44.0,0.20791,1.17014,0.23033,1.19259,-11.13581
684022.65617,44.0,0.16452,1.05574,0.24278,1.0833,-12.95046
684031.13317,44.0,0.13007,0.95159,0.17765,0.96803,-10.57467
684041.82317,44.0,0.10309,0.91411,0.04941,0.91545,-3.09393
684055.33717,44.0,0.08153,0.97801,-0.09163,0.98229,5.35257
684072.43417,44.0,0.06443,1.11571,-0.17114,1.12876,8.72048
684094.02118,44.0,0.05102,1.34635,-0.16009,1.35584,6.78108
684121.26318,44.0,0.04042,1.57274,0.0097,1.57277,-0.3534
684155.75918,44.0,0.03192,1.6679,0.30861,1.69621,-10.48269
684199.30619,44.0,0.02528,1.54484,0.5911,1.65407,-20.93842
684254.3712,44.0,0.01999,1.29213,0.69506,1.46721,-28.27644
699442.50624,45.0,20004.453,0.48506,-0.01463,0.48528,1.72724
699442.64924,45.0,15829.126,0.48963,-9e-05,0.48963,0.01028
699442.79124,45.0,12516.703,0.49742,0.01186,0.49756,-1.36568
699442.93324,45.0,9909.4424,0.50431,0.02112,0.50475,-2.39828
699443.09724,45.0,7835.48,0.51291,0.02927,0.51374,-3.26592
699443.29824,45.0,6217.2461,0.52094,0.03688,0.52225,-4.04948
699443.53624,45.0,4905.291,0.52973,0.04346,0.53151,-4.69002
699443.77524,45.0,3881.2737,0.53783,0.04872,0.54003,-5.17607
699444.01324,45.0,3070.9827,0.54811,0.05364,0.55073,-5.58959
699444.25124,45.0,2430.7778,0.55683,0.05871,0.55992,-6.01849
699444.48924,45.0,1923.1537,0.56825,0.0633,0.57176,-6.35594
699444.72724,45.0,1522.4358,0.57788,0.06874,0.58196,-6.78322
699444.96524,45.0,1203.8446,0.58864,0.07323,0.59318,-7.0914
699445.20424,45.0,952.86591,0.60117,0.07652,0.60602,-7.25354
699445.44224,45.0,754.27557,0.61226,0.08086,0.61757,-7.523
699445.67924,45.0,596.71857,0.62309,0.08462,0.62881,-7.73389
699445.91724,45.0,471.96338,0.63784,0.09063,0.64425,-8.08711
699446.15624,45.0,373.20856,0.65176,0.09458,0.65859,-8.25719
699446.39424,45.0,295.47278,0.66637,0.09721,0.67342,-8.29949
699446.63324,45.0,233.87738,0.6816,0.10168,0.68914,-8.48438
699446.87124,45.0,185.05922,0.6951,0.1062,0.70317,-8.6864
699447.10724,45.0,146.35823,0.70896,0.10922,0.71732,-8.75757
699447.34324,45.0,115.77804,0.72485,0.11646,0.73415,-9.12765
699447.57824,45.0,91.6721,0.7422,0.12005,0.75184,-9.18835
699447.82324,45.0,72.51701,0.75873,0.12837,0.76952,-9.60322
699448.05224,45.0,57.36816,0.77845,0.13482,0.79004,-9.8256
699448.28924,45.0,45.3629,0.79883,0.1419,0.81134,-10.07241
699448.52124,45.0,35.93134,0.81715,0.15504,0.83173,-10.74338
699448.77224,45.0,28.40909,0.84321,0.16062,0.85837,-10.78464
699448.98624,45.0,22.48202,0.86926,0.17023,0.88578,-11.08042
699449.25124,45.0,17.79613,0.90354,0.18002,0.9213,-11.26763
699449.50324,45.0,14.06813,0.94639,0.17493,0.96242,-10.47208
699449.71924,45.0,11.1448,0.96982,0.17518,0.98552,-10.239
699449.98724,45.0,8.81772,1.01119,0.15589,1.02313,-8.76384
699450.16524,45.0,6.97545,1.04865,0.15854,1.06056,-8.59698
699450.38324,45.0,5.5173,1.05482,0.15043,1.0655,-8.11627
699450.65224,45.0,4.36941,1.06501,0.12101,1.07187,-6.48212
699450.98724,45.0,3.45686,1.09081,0.08718,1.09429,-4.56936
699451.40624,45.0,2.73547,1.12662,0.07234,1.12894,-3.67368
699451.93124,45.0,2.16054,1.15256,0.08312,1.15556,-4.12507
699452.59024,45.0,1.70952,1.14986,0.10178,1.15436,-5.05834
699453.41924,45.0,1.35352,1.12416,0.1104,1.12957,-5.60885
699454.46224,45.0,1.07079,1.09003,0.09161,1.09388,-4.80424
699455.77524,45.0,0.84734,1.07012,0.04694,1.07115,-2.51149
699457.43124,45.0,0.67072,1.07822,-0.00155,1.07822,0.08218
699459.52024,45.0,0.53067,1.12805,-0.04256,1.12885,2.1608
699462.15725,45.0,0.41976,1.20105,-0.04215,1.20179,2.00979
699465.48825,45.0,0.33183,1.26572,0.01508,1.26581,-0.68266
699469.69425,45.0,0.26261,1.28437,0.11244,1.28928,-5.00332
699475.00225,45.0,0.20791,1.23366,0.2122,1.25178,-9.76005
699481.70625,45.0,0.16452,1.12507,0.26702,1.15632,-13.35127
699490.18325,45.0,0.13007,0.99871,0.24274,1.02778,-13.66115
699500.87325,45.0,0.10309,0.91299,0.1358,0.92303,-8.46012
699514.38725,45.0,0.08153,0.92027,-0.01781,0.92045,1.10892
699531.48525,45.0,0.06443,1.01751,-0.13678,1.02666,7.656
699553.07126,45.0,0.05102,1.23534,-0.19982,1.2514,9.18824
699580.31326,45.0,0.04042,1.5025,-0.10905,1.50645,4.15126
699614.80926,45.0,0.03192,1.68477,0.15526,1.6919,-5.26529
699658.35627,45.0,0.02528,1.65447,0.46987,1.71989,-15.85465
699713.42128,45.0,0.01999,1.45103,0.6612,1.59458,-24.49765
714876.14495,46.0,20004.453,0.48071,-0.01396,0.48092,1.66393
714876.28795,46.0,15829.126,0.49076,0.00127,0.49076,-0.14813
714876.42995,46.0,12516.703,0.4987,0.01193,0.49884,-1.37053
714876.57195,46.0,9909.4424,0.50431,0.0221,0.50479,-2.50923
714876.73595,46.0,7835.48,0.51401,0.02853,0.5148,-3.17671
