Repository: SebaVillagra00/ICM2985-SOH-IPRE

## Data University of Cambridge (EIS Cambridge)
Data publicada en "Identifying degradation patterns of lithium ion batteries from impedance spectroscopy using machine learning" (Zhang, Tang, Zhang, Wang, Stimming & Lee, 2020) https://www.nature.com/articles/s41467-020-15235-7.

Carpeta contiene:
* Paper de Nature Comunications (IF: 16.6).
* Data frames para IOS.
* Data frames para Windows.

Cada Data frame está contenido en un archivo .txt con las siguientes columnas:
* time/s: tiempo en que se mide la muestra.
* cycle number: ciclo de carga de la batería.
* freq/Hz: frecuencia de la señal de input.
* Re(Z)/Ohm: Parte resistiva de la impedancia.
* Im(Z)/Ohm: Parte reactiva de la impedancia.

File: EIS Cambridge/csvEIS/EIS_state_I_25C02.csv (part 4 of 23)
time/s,cycle number,freq/Hz,Re(Z)/Ohm,-Im(Z)/Ohm,|Z|/Ohm,Phase(Z)/deg
508534.79642,34.0,2.16054,1.60277,0.31649,1.63371,-11.1702
508535.45642,34.0,1.70952,1.65447,0.2863,1.67906,-9.81762
508536.28442,34.0,1.35352,1.6929,0.25368,1.7118,-8.52231
508537.32742,34.0,1.07079,1.72471,0.22139,1.73886,-7.31464
508538.64142,34.0,0.84734,1.7505,0.19277,1.76108,-6.28425
508540.29642,34.0,0.67072,1.77013,0.17018,1.77829,-5.49142
508542.38543,34.0,0.53067,1.78529,0.15404,1.79192,-4.9314
508545.02243,34.0,0.41976,1.79622,0.14151,1.80179,-4.50448
508548.35343,34.0,0.33183,1.80563,0.13218,1.81046,-4.18685
508552.55943,34.0,0.26261,1.8143,0.12713,1.81875,-4.00833
508557.86743,34.0,0.20791,1.82356,0.12661,1.82795,-3.97172
508564.57243,34.0,0.16452,1.83337,0.13008,1.83797,-4.05831
508573.04843,34.0,0.13007,1.84409,0.13757,1.84921,-4.26635
508583.73843,34.0,0.10309,1.85831,0.14863,1.86425,-4.57283
508597.25243,34.0,0.08153,1.8781,0.16744,1.88555,-5.09477
508614.35043,34.0,0.06443,1.89965,0.19722,1.90986,-5.92713
508635.93643,34.0,0.05102,1.91768,0.23593,1.93214,-7.01387
508663.17944,34.0,0.04042,1.93248,0.27314,1.95169,-8.04501
508697.67444,34.0,0.03192,1.95639,0.30735,1.98038,-8.92832
508741.22245,34.0,0.02528,1.99364,0.34423,2.02314,-9.79627
508796.28745,34.0,0.01999,2.04261,0.38989,2.07949,-10.80651
523377.15912,35.0,20004.453,0.29386,-0.02464,0.29489,4.79233
523377.30212,35.0,15829.126,0.30089,-0.00273,0.30091,0.52041
523377.44412,35.0,12516.703,0.30921,0.01388,0.30953,-2.57056
523377.58612,35.0,9909.4424,0.32059,0.03,0.32199,-5.34671
523377.75012,35.0,7835.48,0.32794,0.04434,0.33092,-7.70062
523377.95112,35.0,6217.2461,0.33968,0.05753,0.34452,-9.61209
523378.18912,35.0,4905.291,0.35272,0.06823,0.35926,-10.94863
523378.42712,35.0,3881.2737,0.36458,0.07817,0.37286,-12.10236
523378.66512,35.0,3070.9827,0.37847,0.08874,0.38873,-13.19588
523378.90312,35.0,2430.7778,0.3946,0.09987,0.40704,-14.20257
523379.14212,35.0,1923.1537,0.40859,0.10771,0.42255,-14.76843
523379.37912,35.0,1522.4358,0.42761,0.11809,0.44361,-15.43845
523379.61812,35.0,1203.8446,0.44557,0.12787,0.46355,-16.01311
523379.85612,35.0,952.86591,0.46412,0.13842,0.48432,-16.60699
523380.09512,35.0,754.27557,0.48614,0.14881,0.5084,-17.01982
523380.33212,35.0,596.71857,0.50755,0.15641,0.5311,-17.12724
523380.56912,35.0,471.96338,0.53114,0.16646,0.55662,-17.40074
523380.80812,35.0,373.20856,0.55759,0.17699,0.585,-17.61103
523381.04612,35.0,295.47278,0.58516,0.18798,0.61461,-17.80938
523381.28512,35.0,233.87738,0.6119,0.19913,0.64349,-18.02643
523381.52312,35.0,185.05922,0.64244,0.2099,0.67586,-18.09356
523381.76012,35.0,146.35823,0.67539,0.22265,0.71115,-18.2456
523381.99512,35.0,115.77804,0.70904,0.23535,0.74708,-18.3621
523382.22812,35.0,91.6721,0.74574,0.24558,0.78514,-18.22719
523382.47412,35.0,72.51701,0.78421,0.25633,0.82504,-18.10083
523382.70312,35.0,57.36816,0.82582,0.26564,0.86749,-17.83129
523382.93912,35.0,45.3629,0.86575,0.27427,0.90816,-17.57802
523383.17212,35.0,35.93134,0.90676,0.28404,0.95021,-17.3931
523383.42212,35.0,28.40909,0.94932,0.29335,0.99361,-17.17176
523383.63612,35.0,22.48202,0.99187,0.30512,1.03774,-17.09869
523383.90112,35.0,17.79613,1.03502,0.31577,1.08211,-16.96607
523384.15412,35.0,14.06813,1.084,0.33066,1.13331,-16.96378
523384.37012,35.0,11.1448,1.13702,0.34641,1.18862,-16.94397
523384.63712,35.0,8.81772,1.19559,0.36041,1.24873,-16.77513
523384.81512,35.0,6.97545,1.25333,0.37385,1.3079,-16.60894
523385.03312,35.0,5.5173,1.33162,0.37795,1.38422,-15.84542
523385.30213,35.0,4.36941,1.39318,0.37694,1.44327,-15.13964
523385.63813,35.0,3.45686,1.47338,0.36151,1.51708,-13.7857
523386.05613,35.0,2.73547,1.53913,0.34754,1.57788,-12.72432
523386.58113,35.0,2.16054,1.5959,0.31747,1.62717,-11.25084
523387.24113,35.0,1.70952,1.6487,0.28364,1.67293,-9.76162
523388.06913,35.0,1.35352,1.68894,0.25124,1.70753,-8.4612
523389.11213,35.0,1.07079,1.71916,0.22118,1.73333,-7.33134
523390.42613,35.0,0.84734,1.74313,0.19236,1.75371,-6.29731
523392.08113,35.0,0.67072,1.76259,0.16902,1.77067,-5.47746
523394.17013,35.0,0.53067,1.77843,0.15101,1.78483,-4.85342
523396.80713,35.0,0.41976,1.79177,0.13938,1.79718,-4.44794
523400.13813,35.0,0.33183,1.80094,0.13271,1.80582,-4.21445
523404.34413,35.0,0.26261,1.80871,0.12862,1.81327,-4.0677
523409.65213,35.0,0.20791,1.81667,0.12729,1.82112,-4.00809
523416.35713,35.0,0.16452,1.82646,0.13056,1.83112,-4.08874
523424.83313,35.0,0.13007,1.83714,0.13864,1.84237,-4.31561
523435.52313,35.0,0.10309,1.84896,0.15074,1.8551,-4.66088
523449.03713,35.0,0.08153,1.8655,0.16587,1.87285,-5.08098
523466.13513,35.0,0.06443,1.88779,0.18937,1.89727,-5.72846
523487.72114,35.0,0.05102,1.91801,0.22281,1.93091,-6.62631
523514.96414,35.0,0.04042,1.94529,0.26966,1.96389,-7.8923
523549.45914,35.0,0.03192,1.96709,0.31855,1.99272,-9.19854
523593.00715,35.0,0.02528,1.99368,0.35987,2.0259,-10.23202
523648.07215,35.0,0.01999,2.0364,0.39862,2.07504,-11.07557
538221.41605,36.0,20004.453,0.29508,-0.02406,0.29606,4.66164
538221.55905,36.0,15829.126,0.3019,-0.00347,0.30192,0.65891
538221.70105,36.0,12516.703,0.30912,0.0142,0.30945,-2.6307
538221.84305,36.0,9909.4424,0.31852,0.0313,0.32005,-5.61316
538222.00705,36.0,7835.48,0.32825,0.04349,0.33112,-7.54711
538222.20805,36.0,6217.2461,0.34028,0.05627,0.3449,-9.38892
538222.44605,36.0,4905.291,0.35099,0.06741,0.35741,-10.87159
538222.68505,36.0,3881.2737,0.36374,0.07818,0.37205,-12.13036
538222.92305,36.0,3070.9827,0.37885,0.09024,0.38945,-13.39798
538223.16105,36.0,2430.7778,0.39321,0.09814,0.40527,-14.01406
538223.39905,36.0,1923.1537,0.40895,0.10839,0.42307,-14.84452
538223.63705,36.0,1522.4358,0.42521,0.11764,0.44119,-15.46511
538223.87505,36.0,1203.8446,0.44376,0.12803,0.46186,-16.09291
538224.11305,36.0,952.86591,0.46322,0.13833,0.48343,-16.62698
538224.35205,36.0,754.27557,0.48557,0.14703,0.50734,-16.84629
538224.58905,36.0,596.71857,0.50742,0.15644,0.53099,-17.13442
538224.82605,36.0,471.96338,0.53176,0.16643,0.55719,-17.37927
538225.06605,36.0,373.20856,0.55739,0.1766,0.58469,-17.58036
538225.30305,36.0,295.47278,0.58379,0.1879,0.61328,-17.84168
538225.54305,36.0,233.87738,0.61237,0.19928,0.64398,-18.02659
538225.78105,36.0,185.05922,0.64149,0.21073,0.67521,-18.18583
538226.01705,36.0,146.35823,0.67513,0.22298,0.711,-18.27704
538226.25305,36.0,115.77804,0.7085,0.23296,0.74582,-18.20149
538226.48805,36.0,91.6721,0.74546,0.2434,0.78419,-18.08261
538226.73305,36.0,72.51701,0.78314,0.25669,0.82414,-18.1479
538226.96205,36.0,57.36816,0.82442,0.26502,0.86598,-17.82074
538227.19905,36.0,45.3629,0.8648,0.27509,0.9075,-17.64552
538227.43105,36.0,35.93134,0.90529,0.28259,0.94837,-17.3358
538227.68105,36.0,28.40909,0.94614,0.29243,0.9903,-17.17509
538227.89605,36.0,22.48202,0.98915,0.30447,1.03495,-17.10892
538228.16105,36.0,17.79613,1.03371,0.31567,1.08083,-16.9813
538228.41305,36.0,14.06813,1.08117,0.33178,1.13093,-17.05993
538228.62905,36.0,11.1448,1.13325,0.34708,1.18521,-17.0285
538228.89605,36.0,8.81772,1.19233,0.36295,1.24635,-16.93053
538229.07405,36.0,6.97545,1.25402,0.3689,1.30715,-16.39233
538229.29205,36.0,5.5173,1.32279,0.38188,1.37681,-16.10314
538229.56205,36.0,4.36941,1.39341,0.37149,1.44208,-14.92807
538229.89705,36.0,3.45686,1.47178,0.36725,1.5169,-14.01078
538230.31505,36.0,2.73547,1.53315,0.34719,1.57197,-12.75985
538230.84105,36.0,2.16054,1.59535,0.31415,1.62598,-11.13991
538231.50005,36.0,1.70952,1.64852,0.28415,1.67282,-9.77975
538232.32805,36.0,1.35352,1.68759,0.2532,1.70648,-8.53285
538233.37105,36.0,1.07079,1.71803,0.22188,1.7323,-7.35904
538234.68505,36.0,0.84734,1.74218,0.19386,1.75294,-6.34942
538236.34105,36.0,0.67072,1.76005,0.17074,1.76831,-5.54082
538238.42905,36.0,0.53067,1.77544,0.15217,1.78194,-4.89878
538241.06605,36.0,0.41976,1.78719,0.13853,1.79255,-4.4323
538244.39705,36.0,0.33183,1.79828,0.12903,1.8029,-4.10408
538248.60305,36.0,0.26261,1.80965,0.12431,1.81391,-3.92967
538253.91105,36.0,0.20791,1.82169,0.12579,1.82603,-3.95002
538260.61605,36.0,0.16452,1.83242,0.13394,1.83731,-4.18055
538269.09205,36.0,0.13007,1.84025,0.14635,1.84606,-4.54706
538279.78205,36.0,0.10309,1.84786,0.15956,1.85474,-4.93508
538293.29606,36.0,0.08153,1.85974,0.17378,1.86784,-5.3383
538310.39406,36.0,0.06443,1.87689,0.195,1.88699,-5.93149
538331.98006,36.0,0.05102,1.89945,0.22155,1.91233,-6.65301
538359.22306,36.0,0.04042,1.92538,0.25097,1.94166,-7.42661
538393.71907,36.0,0.03192,1.96562,0.28377,1.986,-8.21473
538437.26607,36.0,0.02528,2.02117,0.3304,2.048,-9.2841
538492.33108,36.0,0.01999,2.0838,0.39774,2.12142,-10.80626
553056.44462,37.0,20004.453,0.29512,-0.02447,0.29613,4.74017
553056.58762,37.0,15829.126,0.30154,-0.00366,0.30156,0.69496
553056.72962,37.0,12516.703,0.30926,0.01379,0.30957,-2.55304
553056.87162,37.0,9909.4424,0.31809,0.03051,0.31955,-5.47852
553057.03562,37.0,7835.48,0.32793,0.04355,0.33081,-7.56408
553057.23662,37.0,6217.2461,0.33875,0.05572,0.3433,-9.34076
553057.47462,37.0,4905.291,0.35118,0.06912,0.35792,-11.13413
553057.71362,37.0,3881.2737,0.36513,0.07774,0.37332,-12.02001
553057.95162,37.0,3070.9827,0.37775,0.08862,0.38801,-13.20323
553058.18962,37.0,2430.7778,0.39273,0.09835,0.40486,-14.05869
553058.42762,37.0,1923.1537,0.40914,0.10831,0.42323,-14.82742
553058.66562,37.0,1522.4358,0.42643,0.1182,0.44251,-15.4932
553058.90362,37.0,1203.8446,0.44599,0.12749,0.46386,-15.95255
553059.14262,37.0,952.86591,0.46451,0.1395,0.48501,-16.71626
553059.38062,37.0,754.27557,0.48664,0.14682,0.50831,-16.7881
553059.61762,37.0,596.71857,0.50725,0.15588,0.53066,-17.08291
553059.85562,37.0,471.96338,0.53096,0.16819,0.55696,-17.57599
553060.09462,37.0,373.20856,0.55662,0.17705,0.58411,-17.64519
553060.33262,37.0,295.47278,0.58307,0.18708,0.61235,-17.78947
553060.57162,37.0,233.87738,0.61187,0.19905,0.64343,-18.02091
553060.80962,37.0,185.05922,0.64356,0.21089,0.67723,-18.14353
553061.04562,37.0,146.35823,0.67385,0.223,0.70979,-18.31129
553061.28162,37.0,115.77804,0.70884,0.23487,0.74674,-18.33215
553061.51662,37.0,91.6721,0.74488,0.24598,0.78445,-18.27494
553061.76162,37.0,72.51701,0.78462,0.256,0.82533,-18.07005
553061.99062,37.0,57.36816,0.82397,0.26718,0.86621,-17.96592
553062.22762,37.0,45.3629,0.86351,0.2752,0.9063,-17.67719
553062.45962,37.0,35.93134,0.90643,0.28366,0.94978,-17.37721
553062.70962,37.0,28.40909,0.94887,0.29377,0.99331,-17.20241
553062.92462,37.0,22.48202,0.98926,0.30394,1.0349,-17.07913
553063.18962,37.0,17.79613,1.03385,0.31771,1.08157,-17.08271
553063.44162,37.0,14.06813,1.08148,0.33218,1.13135,-17.07476
553063.65762,37.0,11.1448,1.13327,0.34582,1.18486,-16.96972
553063.92462,37.0,8.81772,1.19035,0.36284,1.24442,-16.95203
553064.10262,37.0,6.97545,1.26343,0.37276,1.31727,-16.4381
553064.32162,37.0,5.5173,1.32049,0.37676,1.37318,-15.92431
553064.59062,37.0,4.36941,1.40294,0.37721,1.45277,-15.04941
553064.92562,37.0,3.45686,1.46791,0.37143,1.51417,-14.19983
553065.34362,37.0,2.73547,1.53634,0.34466,1.57453,-12.64433
553065.86962,37.0,2.16054,1.60252,0.31864,1.63389,-11.24565
553066.52862,37.0,1.70952,1.65172,0.28981,1.67695,-9.95183
553067.35662,37.0,1.35352,1.69154,0.25498,1.71064,-8.57201
553068.39962,37.0,1.07079,1.72314,0.22286,1.73749,-7.36943
553069.71362,37.0,0.84734,1.74829,0.19474,1.75911,-6.35581
553071.36962,37.0,0.67072,1.76724,0.1715,1.77555,-5.54272
553073.45762,37.0,0.53067,1.78143,0.15307,1.788,-4.9112
553076.09462,37.0,0.41976,1.79446,0.13884,1.79982,-4.42412
553079.42662,37.0,0.33183,1.80715,0.12991,1.81182,-4.11182
553083.63162,37.0,0.26261,1.81853,0.12724,1.82297,-4.00237
553088.93962,37.0,0.20791,1.82768,0.13051,1.83233,-4.08428
553095.64462,37.0,0.16452,1.83536,0.13662,1.84044,-4.25697
553104.12062,37.0,0.13007,1.84277,0.14437,1.84842,-4.47962
553114.81162,37.0,0.10309,1.85348,0.15472,1.85992,-4.77169
553128.32562,37.0,0.08153,1.86887,0.17119,1.8767,-5.23367
553145.42263,37.0,0.06443,1.8873,0.19403,1.89724,-5.87001
553167.00963,37.0,0.05102,1.90846,0.21842,1.92092,-6.52901
553194.25163,37.0,0.04042,1.94201,0.24695,1.95765,-7.24704
553228.74764,37.0,0.03192,1.98868,0.29136,2.00991,-8.33508
553272.29464,37.0,0.02528,2.03549,0.35285,2.06585,-9.83434
553327.36065,37.0,0.01999,2.07544,0.42182,2.11787,-11.48851
567881.1152,38.0,20004.453,0.29527,-0.02415,0.29626,4.67641
567881.2582,38.0,15829.126,0.30249,-0.00269,0.3025,0.50945
567881.4002,38.0,12516.703,0.30928,0.01464,0.30963,-2.7107
567881.5422,38.0,9909.4424,0.31846,0.03111,0.31998,-5.58029
567881.7062,38.0,7835.48,0.32898,0.04452,0.33198,-7.70699
567881.9072,38.0,6217.2461,0.33973,0.05636,0.34437,-9.41932
567882.1452,38.0,4905.291,0.35206,0.06831,0.35863,-10.98039
567882.3832,38.0,3881.2737,0.36507,0.07977,0.37368,-12.32517
567882.6222,38.0,3070.9827,0.37929,0.08853,0.38949,-13.1382
567882.8602,38.0,2430.7778,0.39383,0.09927,0.40615,-14.14686
567883.0982,38.0,1923.1537,0.40738,0.10897,0.4217,-14.97506
567883.3362,38.0,1522.4358,0.42436,0.11711,0.44022,-15.42804
567883.5742,38.0,1203.8446,0.44526,0.12723,0.46308,-15.9466
567883.8132,38.0,952.86591,0.4637,0.13832,0.48389,-16.60957
567884.0512,38.0,754.27557,0.48558,0.14774,0.50756,-16.92222
567884.2882,38.0,596.71857,0.50854,0.15672,0.53214,-17.12842
567884.5262,38.0,471.96338,0.52955,0.16705,0.55527,-17.50858
567884.7652,38.0,373.20856,0.55766,0.17763,0.58527,-17.66766
567885.0032,38.0,295.47278,0.58314,0.18842,0.61283,-17.90638
567885.2422,38.0,233.87738,0.61078,0.19879,0.64232,-18.02855
567885.4802,38.0,185.05922,0.64242,0.21033,0.67597,-18.12872
567885.7162,38.0,146.35823,0.67545,0.22184,0.71095,-18.18151
567885.9522,38.0,115.77804,0.70797,0.23437,0.74575,-18.31693
567886.1872,38.0,91.6721,0.74514,0.24541,0.78451,-18.22916
567886.4322,38.0,72.51701,0.78326,0.25681,0.82429,-18.15284
567886.6612,38.0,57.36816,0.82389,0.26602,0.86577,-17.89469
567886.8982,38.0,45.3629,0.86374,0.27409,0.90619,-17.60585
567887.1302,38.0,35.93134,0.90525,0.28249,0.9483,-17.33097
567887.3802,38.0,28.40909,0.94555,0.29414,0.99024,-17.28
567887.5952,38.0,22.48202,0.98887,0.30537,1.03494,-17.16089
567887.8602,38.0,17.79613,1.03274,0.3176,1.08047,-17.09442
567888.1122,38.0,14.06813,1.0801,0.33124,1.12975,-17.0496
567888.3282,38.0,11.1448,1.12983,0.34867,1.18241,-17.15028
567888.5952,38.0,8.81772,1.19123,0.36514,1.24593,-17.04138
567888.7732,38.0,6.97545,1.25711,0.36911,1.31018,-16.36327
567888.9912,38.0,5.5173,1.32282,0.38486,1.37767,-16.22188
567889.2612,38.0,4.36941,1.39713,0.37495,1.44657,-15.02262
567889.5962,38.0,3.45686,1.47099,0.37163,1.51721,-14.17849
567890.0152,38.0,2.73547,1.53392,0.34934,1.5732,-12.8298
567890.5402,38.0,2.16054,1.59982,0.31835,1.63118,-11.25429
567891.1992,38.0,1.70952,1.65267,0.28957,1.67784,-9.93815
567892.0272,38.0,1.35352,1.69238,0.25676,1.71174,-8.62693
567893.0702,38.0,1.07079,1.72271,0.22433,1.73726,-7.41917
567894.3842,38.0,0.84734,1.74866,0.19588,1.7596,-6.3914
567896.0402,38.0,0.67072,1.76675,0.17254,1.77516,-5.57792
567898.1292,38.0,0.53067,1.78205,0.15404,1.7887,-4.94032
567900.7652,38.0,0.41976,1.79413,0.13996,1.79958,-4.4606
567904.0972,38.0,0.33183,1.80566,0.13022,1.81035,-4.1249
567908.3022,38.0,0.26261,1.8174,0.12606,1.82176,-3.96775
567913.6102,38.0,0.20791,1.82886,0.12789,1.83333,-4.00008
567920.3152,38.0,0.16452,1.83827,0.13606,1.84329,-4.23311
567928.7912,38.0,0.13007,1.84499,0.14687,1.85083,-4.55156
567939.4812,38.0,0.10309,1.8532,0.15831,1.85995,-4.88263
567952.9952,38.0,0.08153,1.86649,0.17329,1.87452,-5.30442
567970.09321,38.0,0.06443,1.88398,0.1946,1.89401,-5.89723
567991.68021,38.0,0.05102,1.90447,0.22178,1.91734,-6.64218
568018.92221,38.0,0.04042,1.93131,0.25055,1.9475,-7.39172
568053.41822,38.0,0.03192,1.97361,0.28528,1.99412,-8.22499
568096.96522,38.0,0.02528,2.02973,0.33681,2.05749,-9.42166
568152.03123,38.0,0.01999,2.08584,0.40727,2.12523,-11.04837
582702.80318,39.0,20004.453,0.29516,-0.02255,0.29602,4.36894
582702.94618,39.0,15829.126,0.30277,-0.00134,0.30278,0.25284
582703.08818,39.0,12516.703,0.30894,0.01548,0.30933,-2.86937
582703.23018,39.0,9909.4424,0.31997,0.02979,0.32135,-5.31873
582703.39418,39.0,7835.48,0.32913,0.04367,0.33201,-7.55731
582703.59518,39.0,6217.2461,0.33879,0.05646,0.34346,-9.46083
582703.83318,39.0,4905.291,0.35262,0.0668,0.35889,-10.72631
582704.07118,39.0,3881.2737,0.36588,0.07858,0.37422,-12.12203
582704.30918,39.0,3070.9827,0.37808,0.08938,0.3885,-13.30105
582704.54718,39.0,2430.7778,0.39326,0.09763,0.4052,-13.94261
582704.78618,39.0,1923.1537,0.40921,0.1081,0.42325,-14.79777
582705.02318,39.0,1522.4358,0.42711,0.11806,0.44313,-15.4515
582705.26218,39.0,1203.8446,0.44498,0.12538,0.46231,-15.73644
582705.50018,39.0,952.86591,0.46364,0.13683,0.48341,-16.44184
582705.73918,39.0,754.27557,0.4846,0.14749,0.50655,-16.92796
582705.97618,39.0,596.71857,0.508,0.15676,0.53164,-17.14924
582706.21318,39.0,471.96338,0.53182,0.1658,0.55707,-17.31581
582706.45218,39.0,373.20856,0.55525,0.17736,0.58289,-17.71423
582706.69018,39.0,295.47278,0.58201,0.18838,0.61174,-17.93534
582706.92918,39.0,233.87738,0.61243,0.19877,0.64388,-17.98148
582707.16718,39.0,185.05922,0.64168,0.21022,0.67524,-18.13923
582707.40318,39.0,146.35823,0.6751,0.22311,0.71102,-18.28763
582707.64018,39.0,115.77804,0.70849,0.23425,0.74621,-18.29559
582707.87418,39.0,91.6721,0.74279,0.24455,0.78201,-18.22307
582708.12018,39.0,72.51701,0.78199,0.256,0.82283,-18.12707
582708.34918,39.0,57.36816,0.82187,0.26494,0.86352,-17.86757
582708.58518,39.0,45.3629,0.86341,0.27443,0.90598,-17.63278
582708.81818,39.0,35.93134,0.90365,0.28407,0.94725,-17.45116
582709.06818,39.0,28.40909,0.94663,0.29349,0.99108,-17.2254
582709.28318,39.0,22.48202,0.98629,0.30442,1.0322,-17.15266
582709.54718,39.0,17.79613,1.03289,0.31702,1.08045,-17.06276
582709.80018,39.0,14.06813,1.07929,0.33116,1.12895,-17.05776
582710.01618,39.0,11.1448,1.13087,0.34961,1.18367,-17.1791
582710.28318,39.0,8.81772,1.19004,0.36424,1.24454,-17.01795
582710.46118,39.0,6.97545,1.25497,0.36882,1.30804,-16.37745
582710.67918,39.0,5.5173,1.32175,0.38552,1.37683,-16.26053
582710.94818,39.0,4.36941,1.39534,0.37494,1.44484,-15.04056
582711.28418,39.0,3.45686,1.47093,0.37265,1.5174,-14.21627
582711.70218,39.0,2.73547,1.53455,0.35074,1.57412,-12.87464
582712.22718,39.0,2.16054,1.59946,0.31905,1.63097,-11.28098
582712.88618,39.0,1.70952,1.65336,0.28944,1.6785,-9.9297
582713.71518,39.0,1.35352,1.69208,0.25758,1.71158,-8.65536
582714.75818,39.0,1.07079,1.72289,0.22555,1.73759,-7.45824
582716.07218,39.0,0.84734,1.74819,0.19639,1.75919,-6.40963
582717.72718,39.0,0.67072,1.7669,0.1728,1.77533,-5.58582
582719.81618,39.0,0.53067,1.78214,0.15435,1.78881,-4.94995
582722.45318,39.0,0.41976,1.79446,0.14032,1.79994,-4.47107
582725.78418,39.0,0.33183,1.80593,0.13037,1.81063,-4.12912
582729.99018,39.0,0.26261,1.81809,0.12565,1.82242,-3.95354
582735.29818,39.0,0.20791,1.82905,0.12784,1.83351,-3.99812
582742.00218,39.0,0.16452,1.83906,0.13613,1.84409,-4.23338
582750.47918,39.0,0.13007,1.84624,0.1473,1.85211,-4.56149
582761.16919,39.0,0.10309,1.85441,0.15912,1.86122,-4.90443
582774.68319,39.0,0.08153,1.86703,0.17362,1.87509,-5.3129
582791.78019,39.0,0.06443,1.88476,0.19512,1.89483,-5.91041
582813.36719,39.0,0.05102,1.90598,0.22232,1.91891,-6.65323
582840.6102,39.0,0.04042,1.93243,0.25164,1.94875,-7.41938
582875.1052,39.0,0.03192,1.97415,0.28571,1.99472,-8.23493
582918.6522,39.0,0.02528,2.03028,0.33521,2.05777,-9.37528
582973.71821,39.0,0.01999,2.08823,0.40524,2.12719,-10.98219
597508.80458,40.0,20004.453,0.29683,-0.0237,0.29777,4.56455
597508.94758,40.0,15829.126,0.30434,-0.00463,0.30437,0.87102
597509.08958,40.0,12516.703,0.31138,0.01298,0.31165,-2.3871
597509.23158,40.0,9909.4424,0.32083,0.03053,0.32228,-5.43592
597509.39558,40.0,7835.48,0.32889,0.04335,0.33173,-7.50932
597509.59658,40.0,6217.2461,0.34215,0.0564,0.34676,-9.3599
597509.83458,40.0,4905.291,0.35331,0.06776,0.35975,-10.85701
597510.07358,40.0,3881.2737,0.36498,0.07832,0.37328,-12.11159
597510.31058,40.0,3070.9827,0.37864,0.08869,0.38889,-13.18291
597510.54858,40.0,2430.7778,0.39466,0.09926,0.40696,-14.11767
597510.78758,40.0,1923.1537,0.41075,0.10754,0.42459,-14.67138
597511.02458,40.0,1522.4358,0.42711,0.11807,0.44313,-15.4534
597511.26358,40.0,1203.8446,0.44557,0.12682,0.46327,-15.8872
597511.50158,40.0,952.86591,0.46515,0.13709,0.48493,-16.42163
597511.73958,40.0,754.27557,0.4855,0.14764,0.50745,-16.91396
597511.97758,40.0,596.71857,0.50838,0.15552,0.53164,-17.00899
597512.21458,40.0,471.96338,0.53178,0.16673,0.5573,-17.40769
597512.45358,40.0,373.20856,0.55572,0.17733,0.58333,-17.69777
597512.69158,40.0,295.47278,0.58354,0.18845,0.61322,-17.89732
597512.93058,40.0,233.87738,0.61074,0.19798,0.64203,-17.96119
597513.16858,40.0,185.05922,0.64129,0.21073,0.67503,-18.19095
597513.40458,40.0,146.35823,0.67202,0.2216,0.70761,-18.24987
597513.64158,40.0,115.77804,0.70841,0.23288,0.74571,-18.1979
597513.87558,40.0,91.6721,0.74343,0.24295,0.78212,-18.09704
597514.12058,40.0,72.51701,0.7814,0.25627,0.82235,-18.15748
597514.35058,40.0,57.36816,0.82187,0.26438,0.86335,-17.83214
597514.58658,40.0,45.3629,0.86269,0.27313,0.9049,-17.56815
597514.81858,40.0,35.93134,0.90333,0.28256,0.94649,-17.36933
597515.06958,40.0,28.40909,0.94477,0.29048,0.98842,-17.09083
597515.28358,40.0,22.48202,0.98772,0.30202,1.03286,-17.00206
597515.54858,40.0,17.79613,1.0296,0.31684,1.07725,-17.10491
597515.80058,40.0,14.06813,1.07782,0.32933,1.12701,-16.99066
597516.01658,40.0,11.1448,1.13138,0.345,1.18281,-16.95857
597516.28358,40.0,8.81772,1.18671,0.36148,1.24054,-16.94111
597516.46258,40.0,6.97545,1.25818,0.37762,1.31362,-16.70624
597516.68058,40.0,5.5173,1.32019,0.37336,1.37197,-15.79116
597516.94958,40.0,4.36941,1.39797,0.3825,1.44935,-15.30236
597517.28458,40.0,3.45686,1.46283,0.36805,1.50842,-14.12262
597517.70358,40.0,2.73547,1.53829,0.34594,1.57671,-12.67405
597518.22858,40.0,2.16054,1.59976,0.3229,1.63202,-11.41154
597518.88758,40.0,1.70952,1.64698,0.2908,1.67245,-10.0132
597519.71558,40.0,1.35352,1.68876,0.25481,1.70787,-8.58053
597520.75858,40.0,1.07079,1.72157,0.22355,1.73603,-7.39845
597522.07258,40.0,0.84734,1.74691,0.19611,1.75788,-6.40541
597523.72858,40.0,0.67072,1.76548,0.17295,1.77393,-5.59484
597525.81658,40.0,0.53067,1.77973,0.15345,1.78634,-4.92803
597528.45358,40.0,0.41976,1.79395,0.13908,1.79934,-4.43322
597531.78458,40.0,0.33183,1.80642,0.13156,1.81121,-4.16545
597535.99058,40.0,0.26261,1.81626,0.12978,1.82089,-4.08703
597541.29859,40.0,0.20791,1.82358,0.13187,1.82835,-4.13613
597548.00359,40.0,0.16452,1.83062,0.13544,1.83563,-4.23148
597556.47959,40.0,0.13007,1.84028,0.14175,1.84573,-4.40468
597567.16959,40.0,0.10309,1.85253,0.1535,1.85887,-4.73655
597580.68359,40.0,0.08153,1.86708,0.1707,1.87487,-5.22378
597597.78159,40.0,0.06443,1.88542,0.19362,1.89533,-5.86326
597619.36759,40.0,0.05102,1.91026,0.21648,1.92249,-6.46553
597646.6096,40.0,0.04042,1.94776,0.25148,1.96393,-7.35691
597681.1056,40.0,0.03192,1.98949,0.30419,2.01261,-8.69302
597724.65261,40.0,0.02528,2.02374,0.36635,2.05663,-10.26098
597779.71761,40.0,0.01999,2.05493,0.42257,2.09793,-11.62026
612296.02741,41.0,20004.453,0.29513,-0.02615,0.29629,5.06431
612296.17041,41.0,15829.126,0.30348,-0.00453,0.30352,0.8548
612296.31241,41.0,12516.703,0.31185,0.01643,0.31228,-3.01595
612296.45441,41.0,9909.4424,0.31909,0.02915,0.32042,-5.2201
612296.61841,41.0,7835.48,0.33069,0.04342,0.33353,-7.48052
612296.81941,41.0,6217.2461,0.34169,0.05637,0.34631,-9.36852
612297.05741,41.0,4905.291,0.35257,0.06775,0.35902,-10.87813
612297.29641,41.0,3881.2737,0.36534,0.07838,0.37366,-12.10887
612297.53441,41.0,3070.9827,0.37824,0.08801,0.38834,-13.09921
612297.77241,41.0,2430.7778,0.39229,0.09763,0.40426,-13.97551
612298.01041,41.0,1923.1537,0.40966,0.10889,0.42388,-14.88599
612298.24841,41.0,1522.4358,0.42676,0.1179,0.44274,-15.44357
612298.48641,41.0,1203.8446,0.44485,0.12773,0.46283,-16.01975
612298.72541,41.0,952.86591,0.46347,0.13757,0.48346,-16.53197
612298.96341,41.0,754.27557,0.48476,0.14603,0.50628,-16.76437
612299.20041,41.0,596.71857,0.50767,0.15775,0.53162,-17.26163
612299.43841,41.0,471.96338,0.53034,0.16716,0.55606,-17.49464
612299.67741,41.0,373.20856,0.55595,0.17733,0.58355,-17.69093
612299.91541,41.0,295.47278,0.58215,0.186,0.61114,-17.71855
612300.15441,41.0,233.87738,0.6096,0.19942,0.64139,-18.11469
612300.39241,41.0,185.05922,0.64077,0.20977,0.67423,-18.12667
612300.62841,41.0,146.35823,0.6727,0.22079,0.70801,-18.17011
612300.86441,41.0,115.77804,0.70514,0.23226,0.74241,-18.23122
612301.09941,41.0,91.6721,0.74171,0.24202,0.78019,-18.07163
612301.34441,41.0,72.51701,0.77976,0.25385,0.82004,-18.0328
612301.57341,41.0,57.36816,0.82,0.26446,0.86159,-17.87536
612301.81041,41.0,45.3629,0.8612,0.27325,0.90351,-17.60354
612302.04241,41.0,35.93134,0.90074,0.28127,0.94363,-17.34205
612302.29241,41.0,28.40909,0.94237,0.29056,0.98614,-17.13601
612302.50741,41.0,22.48202,0.98394,0.30152,1.0291,-17.03751
612302.77241,41.0,17.79613,1.02827,0.3154,1.07555,-17.05217
612303.02441,41.0,14.06813,1.07652,0.32852,1.12553,-16.9706
612303.24041,41.0,11.1448,1.12978,0.34366,1.18089,-16.91894
612303.50741,41.0,8.81772,1.18426,0.3605,1.23792,-16.93086
612303.68541,41.0,6.97545,1.25547,0.37715,1.3109,-16.72065
612303.90441,41.0,5.5173,1.31786,0.37348,1.36976,-15.82277
612304.17341,41.0,4.36941,1.39494,0.38332,1.44665,-15.36536
612304.50841,41.0,3.45686,1.45997,0.36791,1.50562,-14.14385
612304.92741,41.0,2.73547,1.53449,0.34636,1.5731,-12.71948
612305.45241,41.0,2.16054,1.59596,0.32284,1.62829,-11.43566
612306.11141,41.0,1.70952,1.64407,0.28975,1.6694,-9.99512
612306.94041,41.0,1.35352,1.68574,0.25492,1.70491,-8.59912
612307.98241,41.0,1.07079,1.71891,0.22333,1.73335,-7.40261
612309.29641,41.0,0.84734,1.74306,0.19635,1.75408,-6.427
612310.95241,41.0,0.67072,1.76201,0.17255,1.77044,-5.59307
612313.04141,41.0,0.53067,1.77676,0.15313,1.78334,-4.9259
612315.67741,41.0,0.41976,1.7906,0.13919,1.796,-4.44486
612319.00941,41.0,0.33183,1.80327,0.13151,1.80806,-4.17123
612323.21541,41.0,0.26261,1.81284,0.12979,1.81748,-4.09523
612328.52341,41.0,0.20791,1.82026,0.13165,1.82502,-4.13678
612335.22741,41.0,0.16452,1.82711,0.13501,1.83209,-4.22609
612343.70441,41.0,0.13007,1.83677,0.14154,1.84221,-4.40631
612354.39441,41.0,0.10309,1.84933,0.15336,1.85567,-4.74055
612367.90842,41.0,0.08153,1.86394,0.17101,1.87176,-5.24191
612385.00542,41.0,0.06443,1.8824,0.19329,1.8923,-5.86274
612406.59242,41.0,0.05102,1.90887,0.21616,1.92106,-6.46056
612433.83442,41.0,0.04042,1.94627,0.25279,1.96262,-7.4003
612468.33043,41.0,0.03192,1.98645,0.30671,2.00999,-8.77716
612511.87743,41.0,0.02528,2.01909,0.3678,2.05232,-10.32381
612566.94344,41.0,0.01999,2.0506,0.42214,2.0936,-11.63255
627086.51503,42.0,20004.453,0.29488,-0.02338,0.2958,4.53372
627086.65803,42.0,15829.126,0.30215,-0.00454,0.30218,0.86036
627086.80003,42.0,12516.703,0.31094,0.01465,0.31129,-2.69657
627086.94203,42.0,9909.4424,0.31965,0.03019,0.32107,-5.39625
627087.10603,42.0,7835.48,0.32817,0.04475,0.3312,-7.76474
627087.30703,42.0,6217.2461,0.34041,0.0546,0.34477,-9.11156
627087.54503,42.0,4905.291,0.35155,0.06727,0.35793,-10.83331
627087.78303,42.0,3881.2737,0.36522,0.07886,0.37363,-12.18477
627088.02103,42.0,3070.9827,0.37818,0.0887,0.38845,-13.20013
627088.25903,42.0,2430.7778,0.39245,0.0978,0.40445,-13.99344
627088.49803,42.0,1923.1537,0.40854,0.10807,0.4226,-14.8173
627088.73503,42.0,1522.4358,0.42537,0.11692,0.44114,-15.36931
627088.97403,42.0,1203.8446,0.4455,0.12748,0.46338,-15.96881
627089.21203,42.0,952.86591,0.46447,0.13683,0.48421,-16.41408
627089.45103,42.0,754.27557,0.48491,0.14593,0.5064,-16.74909
627089.68803,42.0,596.71857,0.50588,0.15712,0.52972,-17.25449
627089.92503,42.0,471.96338,0.52968,0.16558,0.55496,-17.35931
627090.16503,42.0,373.20856,0.55609,0.17657,0.58345,-17.61607
627090.40203,42.0,295.47278,0.58116,0.18662,0.61039,-17.80223
627090.64203,42.0,233.87738,0.60875,0.19642,0.63965,-17.88286
627090.88003,42.0,185.05922,0.63864,0.20793,0.67164,-18.03393
627091.11603,42.0,146.35823,0.67104,0.22027,0.70627,-18.17267
627091.35203,42.0,115.77804,0.7067,0.2311,0.74353,-18.10823
627091.58703,42.0,91.6721,0.7408,0.24304,0.77965,-18.16385
627091.83203,42.0,72.51701,0.78016,0.25246,0.81999,-17.93178
627092.06103,42.0,57.36816,0.81999,0.26198,0.86083,-17.71816
627092.29803,42.0,45.3629,0.85764,0.27007,0.89916,-17.47913
627092.53003,42.0,35.93134,0.8996,0.28085,0.94242,-17.33804
627092.78003,42.0,28.40909,0.93922,0.29012,0.983,-17.16547
627092.99503,42.0,22.48202,0.98089,0.30178,1.02627,-17.10106
627093.26003,42.0,17.79613,1.02696,0.31363,1.07379,-16.98224
627093.51203,42.0,14.06813,1.0723,0.33068,1.12213,-17.13882
627093.72803,42.0,11.1448,1.12444,0.34621,1.17653,-17.11348
627093.99503,42.0,8.81772,1.18425,0.36285,1.23859,-17.03506
627094.17403,42.0,6.97545,1.24703,0.36822,1.30026,-16.45073
627094.39203,42.0,5.5173,1.3143,0.38376,1.36918,-16.2771
627094.66103,42.0,4.36941,1.38819,0.37383,1.43764,-15.07167
627094.99603,42.0,3.45686,1.46395,0.37033,1.51006,-14.19601
627095.41503,42.0,2.73547,1.52643,0.35011,1.56606,-12.91817
627095.94003,42.0,2.16054,1.59156,0.3175,1.62292,-11.2818
627096.59903,42.0,1.70952,1.64377,0.2882,1.66884,-9.94438
627097.42703,42.0,1.35352,1.68416,0.25636,1.70356,-8.65511
627098.47003,42.0,1.07079,1.71443,0.224,1.729,-7.44373
627099.78403,42.0,0.84734,1.73954,0.19562,1.7505,-6.41619
627101.44003,42.0,0.67072,1.75822,0.17238,1.76665,-5.59966
627103.52803,42.0,0.53067,1.77306,0.15419,1.77975,-4.97012
627106.16503,42.0,0.41976,1.78578,0.13985,1.79124,-4.47787
627109.49603,42.0,0.33183,1.79699,0.12994,1.80169,-4.13575
627113.70203,42.0,0.26261,1.80899,0.1258,1.81336,-3.97811
627119.01003,42.0,0.20791,1.82054,0.12783,1.82502,-4.01642
627125.71403,42.0,0.16452,1.83021,0.13592,1.83525,-4.24732
627134.19103,42.0,0.13007,1.83808,0.14744,1.84398,-4.58604
627144.88104,42.0,0.10309,1.84611,0.15961,1.85299,-4.94126
627158.39504,42.0,0.08153,1.85891,0.17368,1.867,-5.33771
627175.49304,42.0,0.06443,1.87723,0.19545,1.88737,-5.94399
627197.07904,42.0,0.05102,1.89871,0.22263,1.91172,-6.6877
627224.32205,42.0,0.04042,1.92564,0.25168,1.94202,-7.44642
627258.81705,42.0,0.03192,1.96726,0.28614,1.98796,-8.27576
627302.36506,42.0,0.02528,2.0233,0.3358,2.05097,-9.42323
627357.43006,42.0,0.01999,2.08042,0.40541,2.11955,-11.02707
641877.16485,43.0,20004.453,0.29502,-0.02469,0.29605,4.78305
641877.30785,43.0,15829.126,0.30119,-0.00355,0.30121,0.67532
641877.44985,43.0,12516.703,0.30977,0.01403,0.31008,-2.59287
641877.59185,43.0,9909.4424,0.31943,0.03108,0.32094,-5.55813
641877.75585,43.0,7835.48,0.32883,0.04322,0.33166,-7.48839
641877.95685,43.0,6217.2461,0.34074,0.05513,0.34517,-9.18998
641878.19485,43.0,4905.291,0.35105,0.06793,0.35756,-10.95215
641878.43385,43.0,3881.2737,0.36374,0.07704,0.3718,-11.95818
641878.67185,43.0,3070.9827,0.37781,0.08822,0.38797,-13.14321
641878.90985,43.0,2430.7778,0.39362,0.09812,0.40566,-13.99663
641879.14785,43.0,1923.1537,0.40878,0.10774,0.42274,-14.76477
641879.38585,43.0,1522.4358,0.42671,0.11742,0.44257,-15.386
641879.62385,43.0,1203.8446,0.44498,0.12664,0.46265,-15.88666
641879.86285,43.0,952.86591,0.46422,0.13643,0.48386,-16.37739
641880.10085,43.0,754.27557,0.4849,0.14621,0.50647,-16.7793
641880.33785,43.0,596.71857,0.50634,0.15706,0.53014,-17.23278
641880.57585,43.0,471.96338,0.52928,0.1659,0.55467,-17.40316
641880.81485,43.0,373.20856,0.55461,0.17568,0.58177,-17.57612
641881.05285,43.0,295.47278,0.5823,0.18612,0.61132,-17.72507
641881.29185,43.0,233.87738,0.61009,0.19661,0.64098,-17.86199
641881.52985,43.0,185.05922,0.63826,0.20838,0.67141,-18.08096
641881.76585,43.0,146.35823,0.67062,0.21969,0.70569,-18.13871
641882.00185,43.0,115.77804,0.70496,0.2308,0.74178,-18.12784
641882.23685,43.0,91.6721,0.74116,0.24187,0.77963,-18.0738
641882.48185,43.0,72.51701,0.77857,0.25302,0.81865,-18.00343
641882.71085,43.0,57.36816,0.81847,0.26249,0.85953,-17.78149
641882.94785,43.0,45.3629,0.85973,0.27126,0.90151,-17.51148
641883.17985,43.0,35.93134,0.89796,0.28097,0.94089,-17.37488
641883.42985,43.0,28.40909,0.94,0.29089,0.98398,-17.19486
641883.64485,43.0,22.48202,0.98242,0.30241,1.02791,-17.10969
641883.90885,43.0,17.79613,1.02564,0.31356,1.0725,-16.99961
641884.16185,43.0,14.06813,1.07346,0.33133,1.12343,-17.15312
641884.37785,43.0,11.1448,1.12572,0.3477,1.17819,-17.16423
641884.64485,43.0,8.81772,1.18451,0.36199,1.23859,-16.99305
641884.82285,43.0,6.97545,1.24341,0.37472,1.29864,-16.77093
641885.04085,43.0,5.5173,1.32153,0.38249,1.37577,-16.14202
641885.31085,43.0,4.36941,1.38426,0.37958,1.43535,-15.33423
641885.64585,43.0,3.45686,1.46546,0.36609,1.51049,-14.02615
641886.06385,43.0,2.73547,1.53083,0.35331,1.57107,-12.99597
641886.58885,43.0,2.16054,1.59015,0.32235,1.6225,-11.45934
641887.24885,43.0,1.70952,1.64402,0.28884,1.66921,-9.9646
641888.07685,43.0,1.35352,1.6856,0.25626,1.70497,-8.64454
641889.11985,43.0,1.07079,1.71666,0.22473,1.73131,-7.45838
641890.43385,43.0,0.84734,1.74133,0.19546,1.75227,-6.40448
641892.08885,43.0,0.67072,1.76123,0.17273,1.76968,-5.60133
641894.17785,43.0,0.53067,1.7774,0.15404,1.78407,-4.95329
641896.81485,43.0,0.41976,1.79066,0.14209,1.79628,-4.53712
641900.14585,43.0,0.33183,1.80005,0.13513,1.80511,-4.29321
641904.35185,43.0,0.26261,1.8078,0.13042,1.8125,-4.12641
641909.65985,43.0,0.20791,1.81678,0.12894,1.82135,-4.05971
641916.36386,43.0,0.16452,1.82677,0.13196,1.83153,-4.13178
641924.84086,43.0,0.13007,1.83741,0.14077,1.84279,-4.38107
641935.53086,43.0,0.10309,1.84929,0.15243,1.85556,-4.71188
641949.04486,43.0,0.08153,1.86603,0.16783,1.87356,-5.13942
641966.14286,43.0,0.06443,1.88858,0.19202,1.89831,-5.80552
641987.72886,43.0,0.05102,1.91865,0.22691,1.93202,-6.74491
642014.97187,43.0,0.04042,1.94384,0.27354,1.96299,-8.01003
642049.46687,43.0,0.03192,1.96535,0.32104,1.9914,-9.27739
642093.01488,43.0,0.02528,1.99376,0.36006,2.02601,-10.23678
642148.07988,43.0,0.01999,2.03981,0.40049,2.07876,-11.10798
656650.13769,44.0,20004.453,0.29597,-0.0237,0.29691,4.57822
656650.28069,44.0,15829.126,0.30347,-0.00346,0.30349,0.65336
656650.42269,44.0,12516.703,0.30898,0.01412,0.3093,-2.61695
656650.56469,44.0,9909.4424,0.3199,0.0313,0.32143,-5.58882
656650.72869,44.0,7835.48,0.32954,0.0434,0.33239,-7.50331
656650.92969,44.0,6217.2461,0.34074,0.05575,0.34527,-9.29182
656651.16769,44.0,4905.291,0.35258,0.06814,0.35911,-10.9376
656651.40669,44.0,3881.2737,0.3659,0.07855,0.37423,-12.11586
656651.64369,44.0,3070.9827,0.37929,0.08974,0.38977,-13.31082
656651.88169,44.0,2430.7778,0.39428,0.09733,0.40611,-13.86627
656652.12069,44.0,1923.1537,0.41005,0.10824,0.4241,-14.78693
656652.35769,44.0,1522.4358,0.42578,0.11627,0.44137,-15.27402
656652.59669,44.0,1203.8446,0.44412,0.12668,0.46184,-15.9197
656652.83469,44.0,952.86591,0.46252,0.13701,0.48239,-16.50037
656653.07369,44.0,754.27557,0.48421,0.14483,0.50541,-16.65166
656653.31069,44.0,596.71857,0.50609,0.15642,0.52972,-17.17484
656653.54769,44.0,471.96338,0.52866,0.16603,0.55412,-17.4355
656653.78669,44.0,373.20856,0.55485,0.17525,0.58187,-17.52868
656654.02469,44.0,295.47278,0.57987,0.18611,0.60901,-17.79402
656654.26369,44.0,233.87738,0.60918,0.19667,0.64014,-17.89234
656654.50169,44.0,185.05922,0.6384,0.20839,0.67155,-18.07795
656654.73769,44.0,146.35823,0.67006,0.22004,0.70526,-18.17936
656654.97469,44.0,115.77804,0.70328,0.23,0.73994,-18.10941
656655.20869,44.0,91.6721,0.74004,0.24233,0.77871,-18.13156
656655.45369,44.0,72.51701,0.77787,0.25235,0.81778,-17.97336
656655.68369,44.0,57.36816,0.81799,0.26107,0.85864,-17.70119
656655.91969,44.0,45.3629,0.85808,0.27132,0.89995,-17.54672
656656.15169,44.0,35.93134,0.89788,0.27975,0.94045,-17.30535
656656.40269,44.0,28.40909,0.93882,0.29024,0.98266,-17.17935
656656.61669,44.0,22.48202,0.97965,0.30139,1.02496,-17.10039
656656.88169,44.0,17.79613,1.02445,0.31397,1.07148,-17.03881
656657.13369,44.0,14.06813,1.07161,0.32829,1.12077,-17.03263
656657.34969,44.0,11.1448,1.12096,0.34559,1.17302,-17.13448
656657.61769,44.0,8.81772,1.18002,0.36302,1.2346,-17.10001
656657.79569,44.0,6.97545,1.24894,0.3703,1.30268,-16.51473
656658.01369,44.0,5.5173,1.30697,0.38059,1.36126,-16.23559
656658.28269,44.0,4.36941,1.39062,0.37627,1.44062,-15.14039
656658.6177,44.0,3.45686,1.459,0.37412,1.5062,-14.38222
656659.0367,44.0,2.73547,1.52504,0.34849,1.56435,-12.87171
656659.5617,44.0,2.16054,1.59212,0.32061,1.62408,-11.38561
656660.2217,44.0,1.70952,1.64312,0.29168,1.6688,-10.06602
656661.0497,44.0,1.35352,1.6821,0.2577,1.70173,-8.71022
656662.0927,44.0,1.07079,1.71455,0.2246,1.7292,-7.46314
656663.4067,44.0,0.84734,1.73975,0.1965,1.75081,-6.44423
656665.0617,44.0,0.67072,1.75861,0.17255,1.76705,-5.60366
656667.1507,44.0,0.53067,1.77319,0.15401,1.77986,-4.96396
656669.7877,44.0,0.41976,1.78595,0.1397,1.79141,-4.47279
656673.1187,44.0,0.33183,1.79819,0.13035,1.80291,-4.14596
656677.3237,44.0,0.26261,1.81,0.12716,1.81446,-4.0188
656682.6317,44.0,0.20791,1.81995,0.13055,1.82463,-4.10294
656689.3357,44.0,0.16452,1.82773,0.13746,1.83289,-4.30112
656697.8127,44.0,0.13007,1.83446,0.14628,1.84028,-4.55906
656708.5027,44.0,0.10309,1.84437,0.15677,1.85102,-4.85855
656722.0167,44.0,0.08153,1.8595,0.17256,1.86749,-5.30174
656739.1137,44.0,0.06443,1.87789,0.19546,1.88803,-5.94221
656760.70071,44.0,0.05102,1.89801,0.22107,1.91084,-6.64353
656787.94371,44.0,0.04042,1.92876,0.2495,1.94483,-7.3706
656822.43871,44.0,0.03192,1.97543,0.28944,1.99652,-8.33572
656865.98672,44.0,0.02528,2.02659,0.34845,2.05632,-9.75593
656921.05173,44.0,0.01999,2.07181,0.41942,2.11383,-11.44427
671413.28435,45.0,20004.453,0.29608,-0.02562,0.29718,4.9464
671413.42735,45.0,15829.126,0.30259,-0.00265,0.3026,0.50129
671413.56935,45.0,12516.703,0.31026,0.01436,0.31059,-2.6501
671413.71135,45.0,9909.4424,0.31933,0.02917,0.32066,-5.21842
671413.87535,45.0,7835.48,0.3288,0.04436,0.33178,-7.68385
671414.07635,45.0,6217.2461,0.34121,0.0551,0.34563,-9.17329
671414.31435,45.0,4905.291,0.35248,0.06742,0.35887,-10.82885
671414.55335,45.0,3881.2737,0.36449,0.07803,0.37275,-12.08336
671414.79135,45.0,3070.9827,0.37963,0.088,0.3897,-13.05145
671415.02935,45.0,2430.7778,0.39485,0.0992,0.40712,-14.10281
671415.26735,45.0,1923.1537,0.40883,0.10761,0.42276,-14.74716
671415.50535,45.0,1522.4358,0.42681,0.11664,0.44246,-15.28406
671415.74335,45.0,1203.8446,0.44494,0.12643,0.46255,-15.86198
671415.98235,45.0,952.86591,0.46494,0.13763,0.48488,-16.49022
671416.22035,45.0,754.27557,0.48478,0.1463,0.50638,-16.79305
671416.45735,45.0,596.71857,0.50687,0.15484,0.53,-16.98713
671416.69535,45.0,471.96338,0.53087,0.16488,0.55589,-17.25361
671416.93435,45.0,373.20856,0.55359,0.17412,0.58033,-17.45984
671417.17135,45.0,295.47278,0.57939,0.1869,0.60879,-17.87847
671417.41135,45.0,233.87738,0.6082,0.19658,0.63918,-17.91164
671417.64935,45.0,185.05922,0.63837,0.20824,0.67148,-18.06644
671417.88535,45.0,146.35823,0.67086,0.2202,0.70608,-18.17167
671418.12135,45.0,115.77804,0.70217,0.23078,0.73913,-18.19373
671418.35635,45.0,91.6721,0.73864,0.24236,0.77739,-18.16523
671418.60135,45.0,72.51701,0.77669,0.25255,0.81672,-18.01259
671418.83035,45.0,57.36816,0.8174,0.26085,0.85801,-17.69892
671419.06735,45.0,45.3629,0.858,0.27083,0.89973,-17.51872
671419.29935,45.0,35.93134,0.89578,0.27929,0.93831,-17.31683
671419.54935,45.0,28.40909,0.93828,0.2888,0.98172,-17.10851
671419.76435,45.0,22.48202,0.98012,0.29989,1.02497,-17.01241
671420.02935,45.0,17.79613,1.02249,0.31306,1.06934,-17.02329
671420.28135,45.0,14.06813,1.07097,0.32763,1.11996,-17.01005
671420.49735,45.0,11.1448,1.12458,0.34429,1.17611,-17.02203
671420.76435,45.0,8.81772,1.1795,0.35959,1.2331,-16.95485
671420.94235,45.0,6.97545,1.24529,0.37766,1.3013,-16.87088
671421.16035,45.0,5.5173,1.31654,0.37543,1.36902,-15.91623
671421.43035,45.0,4.36941,1.38519,0.38519,1.43775,-15.54008
671421.76535,45.0,3.45686,1.4547,0.36632,1.50011,-14.13433
671422.18335,45.0,2.73547,1.53115,0.34957,1.57055,-12.86067
671422.70935,45.0,2.16054,1.58994,0.32544,1.62291,-11.56776
671423.36835,45.0,1.70952,1.63975,0.29115,1.6654,-10.06833
671424.19635,45.0,1.35352,1.6826,0.25628,1.70201,-8.66028
671425.23935,45.0,1.07079,1.71522,0.22494,1.72991,-7.47141
671426.55335,45.0,0.84734,1.73863,0.1973,1.74979,-6.47427
671428.20835,45.0,0.67072,1.75868,0.17354,1.76722,-5.63544
671430.29635,45.0,0.53067,1.77426,0.15395,1.78092,-4.95908
671432.93335,45.0,0.41976,1.78785,0.14044,1.79336,-4.49138
