Repository: SebaVillagra00/ICM2985-SOH-IPRE

## Data University of Cambridge (EIS Cambridge)
Data publicada en "Identifying degradation patterns of lithium ion batteries from impedance spectroscopy using machine learning" (Zhang, Tang, Zhang, Wang, Stimming & Lee, 2020) https://www.nature.com/articles/s41467-020-15235-7.

Carpeta contiene:
* Paper de Nature Comunications (IF: 16.6).
* Data frames para IOS.
* Data frames para Windows.

Cada Data frame está contenido en un archivo .txt con las siguientes columnas:
* time/s: tiempo en que se mide la muestra.
* cycle number: ciclo de carga de la batería.
* freq/Hz: frecuencia de la señal de input.
* Re(Z)/Ohm: Parte resistiva de la impedancia.
* Im(Z)/Ohm: Parte reactiva de la impedancia.

File: EIS Cambridge/csvEIS/EIS_state_VIII_25C06.csv (part 4 of 20)
time/s,cycle number,freq/Hz,Re(Z)/Ohm,-Im(Z)/Ohm,|Z|/Ohm,Phase(Z)/deg
500984.38935,34.0,5.5173,1.32061,0.37747,1.3735,-15.95146
500984.65835,34.0,4.36941,1.31745,0.43401,1.38709,-18.23339
500984.99335,34.0,3.45686,1.29919,0.37768,1.35298,-16.20926
500985.41235,34.0,2.73547,1.33946,0.25287,1.36312,-10.69069
500985.93735,34.0,2.16054,1.46836,0.14219,1.47523,-5.53105
500986.59635,34.0,1.70952,1.62716,0.12864,1.63223,-4.52041
500987.42536,34.0,1.35352,1.72442,0.21491,1.73776,-7.10413
500988.46836,34.0,1.07079,1.70206,0.34213,1.73611,-11.36556
500989.78136,34.0,0.84734,1.56103,0.41597,1.6155,-14.92094
500991.43736,34.0,0.67072,1.39,0.38208,1.44155,-15.36976
500993.52636,34.0,0.53067,1.24087,0.21929,1.2601,-10.02193
500996.16236,34.0,0.41976,1.2312,-1e-05,1.2312,0.00027
500999.49436,34.0,0.33183,1.36173,-0.15989,1.37109,6.69697
501003.69936,34.0,0.26261,1.55661,-0.18438,1.56749,6.75507
501009.00836,34.0,0.20791,1.712,-0.07014,1.71344,2.34604
501015.71236,34.0,0.16452,1.75662,0.11573,1.76043,-3.76945
501024.18936,34.0,0.13007,1.68466,0.27625,1.70716,-9.31255
501034.87936,34.0,0.10309,1.55843,0.34994,1.59723,-12.6555
501048.39336,34.0,0.08153,1.45089,0.34017,1.49024,-13.19505
501065.49036,34.0,0.06443,1.40498,0.29593,1.4358,-11.89435
501087.07737,34.0,0.05102,1.40733,0.22249,1.42481,-8.98371
501114.32037,34.0,0.04042,1.47584,0.15383,1.48383,-5.95039
501148.81537,34.0,0.03192,1.60743,0.12309,1.61214,-4.37909
501192.36338,34.0,0.02528,1.77114,0.16341,1.77866,-5.2715
501247.42838,34.0,0.01999,1.9119,0.27829,1.93205,-8.28172
515501.1067,35.0,20004.453,0.34849,-0.01409,0.34877,2.31564
515501.2487,35.0,15829.126,0.35418,0.00306,0.3542,-0.49562
515501.3907,35.0,12516.703,0.36309,0.01934,0.36361,-3.04886
515501.6517,35.0,9909.4424,0.36903,0.03041,0.37028,-4.71114
515501.8157,35.0,7835.48,0.37871,0.04246,0.38108,-6.39637
515502.0167,35.0,6217.2461,0.38763,0.05429,0.39142,-7.97284
515502.2547,35.0,4905.291,0.39788,0.06441,0.40306,-9.19576
515502.4937,35.0,3881.2737,0.41117,0.07153,0.41734,-9.86848
515502.7317,35.0,3070.9827,0.41985,0.08138,0.42767,-10.96933
515502.9697,35.0,2430.7778,0.43551,0.08857,0.44443,-11.49564
515503.2077,35.0,1923.1537,0.44858,0.09762,0.45908,-12.27697
515503.4447,35.0,1522.4358,0.46484,0.10522,0.4766,-12.75473
515503.6837,35.0,1203.8446,0.48066,0.11286,0.49373,-13.21339
515503.9217,35.0,952.86591,0.49745,0.1206,0.51186,-13.62722
515504.1607,35.0,754.27557,0.51697,0.12748,0.53245,-13.85211
515504.3977,35.0,596.71857,0.532,0.13765,0.54951,-14.50672
515504.6347,35.0,471.96338,0.55138,0.14344,0.56973,-14.58175
515504.8747,35.0,373.20856,0.57477,0.15173,0.59446,-14.78804
515505.1117,35.0,295.47278,0.59676,0.16494,0.61913,-15.45042
515505.3507,35.0,233.87738,0.61965,0.1723,0.64316,-15.53917
515505.5887,35.0,185.05922,0.6457,0.1846,0.67157,-15.95507
515505.8257,35.0,146.35823,0.67144,0.18794,0.69725,-15.63749
515506.0617,35.0,115.77804,0.69916,0.19988,0.72717,-15.95465
515506.2957,35.0,91.6721,0.72719,0.21303,0.75775,-16.32814
515506.5417,35.0,72.51701,0.75902,0.21302,0.78834,-15.6767
515506.7707,35.0,57.36816,0.80585,0.22896,0.83774,-15.86098
515507.0067,35.0,45.3629,0.83998,0.23702,0.87278,-15.75766
515507.2397,35.0,35.93134,0.84883,0.24915,0.88464,-16.35802
515507.4897,35.0,28.40909,0.89541,0.24548,0.92845,-15.33082
515507.7047,35.0,22.48202,0.92046,0.2586,0.9561,-15.69246
515507.9687,35.0,17.79613,0.94377,0.29386,0.98846,-17.29515
515508.2217,35.0,14.06813,1.03856,0.32962,1.08961,-17.60868
515508.4377,35.0,11.1448,1.03083,0.3189,1.07903,-17.19006
515508.7047,35.0,8.81772,1.16341,0.33539,1.21078,-16.0813
515508.8827,35.0,6.97545,1.19831,0.41318,1.26755,-19.02427
515509.1007,35.0,5.5173,1.192,0.37703,1.25021,-17.55205
515509.3707,35.0,4.36941,1.27082,0.28956,1.30339,-12.8361
515509.7057,35.0,3.45686,1.43172,0.25103,1.45356,-9.94464
515510.1237,35.0,2.73547,1.55593,0.31171,1.58685,-11.32849
515510.6497,35.0,2.16054,1.56244,0.39437,1.61144,-14.16598
515511.3087,35.0,1.70952,1.47415,0.4099,1.53008,-15.53923
515512.1367,35.0,1.35352,1.36421,0.31664,1.40047,-13.06745
515513.1797,35.0,1.07079,1.32274,0.14111,1.33024,-6.0893
515514.4937,35.0,0.84734,1.39497,-0.03559,1.39543,1.46154
515516.1497,35.0,0.67072,1.53579,-0.12481,1.54085,4.64601
515518.2377,35.0,0.53067,1.72146,-0.0851,1.72356,2.83001
515520.8747,35.0,0.41976,1.82357,0.08629,1.82561,-2.70924
515524.2067,35.0,0.33183,1.77547,0.29455,1.79974,-9.41953
515528.4117,35.0,0.26261,1.59723,0.42363,1.65245,-14.85432
515533.7197,35.0,0.20791,1.38684,0.40965,1.44608,-16.4563
515540.4247,35.0,0.16452,1.25285,0.28011,1.28378,-12.60266
515548.9007,35.0,0.13007,1.24647,0.12441,1.25266,-5.69971
515559.5917,35.0,0.10309,1.33867,0.02398,1.33889,-1.0261
515573.10571,35.0,0.08153,1.46808,0.0023,1.46808,-0.08991
515590.20271,35.0,0.06443,1.58579,0.04379,1.5864,-1.58176
515611.78971,35.0,0.05102,1.70579,0.13549,1.71117,-4.5413
515639.03171,35.0,0.04042,1.77836,0.27493,1.79949,-8.78815
515673.52772,35.0,0.03192,1.78065,0.41773,1.829,-13.20233
515717.07472,35.0,0.02528,1.72855,0.50466,1.80072,-16.27547
515772.14073,35.0,0.01999,1.68413,0.51229,1.76032,-16.91901
530025.21666,36.0,20004.453,0.3492,-0.01489,0.34952,2.44128
530025.35866,36.0,15829.126,0.35377,1e-05,0.35377,-0.00146
530025.50066,36.0,12516.703,0.36031,0.01762,0.36074,-2.80038
530025.76166,36.0,9909.4424,0.36751,0.03098,0.36881,-4.81862
530025.92566,36.0,7835.48,0.3772,0.04348,0.3797,-6.57489
530026.12666,36.0,6217.2461,0.38634,0.05384,0.39008,-7.93352
530026.36466,36.0,4905.291,0.39849,0.06331,0.40349,-9.02702
530026.60366,36.0,3881.2737,0.40985,0.07252,0.41622,-10.03455
530026.84166,36.0,3070.9827,0.42123,0.08071,0.42889,-10.8468
530027.07966,36.0,2430.7778,0.4356,0.08957,0.44471,-11.61896
530027.31766,36.0,1923.1537,0.44928,0.09548,0.45932,-11.99736
530027.55566,36.0,1522.4358,0.46482,0.10549,0.47664,-12.78696
530027.79366,36.0,1203.8446,0.48054,0.11127,0.49325,-13.03751
530028.03266,36.0,952.86591,0.49627,0.12118,0.51085,-13.72212
530028.27066,36.0,754.27557,0.51676,0.12906,0.53263,-14.02267
530028.50766,36.0,596.71857,0.53055,0.13694,0.54794,-14.47253
530028.74566,36.0,471.96338,0.55381,0.14361,0.57212,-14.53707
530028.98466,36.0,373.20856,0.57617,0.15175,0.59582,-14.75567
530029.22266,36.0,295.47278,0.59695,0.16489,0.6193,-15.44107
530029.46166,36.0,233.87738,0.61847,0.17132,0.64176,-15.48347
530029.69966,36.0,185.05922,0.64461,0.18242,0.66992,-15.80105
530029.93566,36.0,146.35823,0.67203,0.18705,0.69758,-15.55376
530030.17166,36.0,115.77804,0.69961,0.19807,0.72711,-15.8072
530030.40666,36.0,91.6721,0.72783,0.20928,0.75732,-16.04172
530030.65166,36.0,72.51701,0.76014,0.21162,0.78905,-15.55729
530030.88066,36.0,57.36816,0.80495,0.23232,0.8378,-16.09902
530031.11766,36.0,45.3629,0.84071,0.23962,0.87419,-15.90895
530031.34966,36.0,35.93134,0.84796,0.24359,0.88226,-16.02769
530031.59966,36.0,28.40909,0.90127,0.24652,0.93437,-15.29762
530031.81466,36.0,22.48202,0.92852,0.25735,0.96353,-15.49156
530032.07966,36.0,17.79613,0.94578,0.28453,0.98765,-16.74335
530032.33166,36.0,14.06813,1.02844,0.33724,1.08232,-18.15477
530032.54766,36.0,11.1448,1.03888,0.30933,1.08395,-16.58112
530032.81466,36.0,8.81772,1.1655,0.35328,1.21786,-16.86296
530032.99366,36.0,6.97545,1.17683,0.41407,1.24755,-19.38446
530033.21166,36.0,5.5173,1.18982,0.35564,1.24183,-16.64154
530033.48066,36.0,4.36941,1.299,0.27823,1.32846,-12.08949
530033.81566,36.0,3.45686,1.46263,0.27825,1.48886,-10.77133
530034.23466,36.0,2.73547,1.5472,0.36099,1.58876,-13.13334
530034.75966,36.0,2.16054,1.51578,0.41964,1.5728,-15.47447
530035.41866,36.0,1.70952,1.41711,0.38472,1.46841,-15.18869
530036.24766,36.0,1.35352,1.34114,0.24688,1.36368,-10.43023
530037.29066,36.0,1.07079,1.36038,0.06364,1.36187,-2.67856
530038.60366,36.0,0.84734,1.48653,-0.07491,1.48842,2.88474
530040.25966,36.0,0.67072,1.63961,-0.10368,1.64288,3.61819
530042.34866,36.0,0.53067,1.79146,0.0023,1.79146,-0.07345
530044.98566,36.0,0.41976,1.8219,0.20045,1.8329,-6.27871
530048.31666,36.0,0.33183,1.69765,0.38291,1.7403,-12.71062
530052.52266,36.0,0.26261,1.48382,0.44131,1.54805,-16.56315
530057.83066,36.0,0.20791,1.29267,0.35371,1.34019,-15.30298
530064.53566,36.0,0.16452,1.21786,0.18702,1.23214,-8.73035
530073.01166,36.0,0.13007,1.27232,0.0408,1.27297,-1.8366
530083.70166,36.0,0.10309,1.39878,-0.02167,1.39894,0.88749
530097.21566,36.0,0.08153,1.5353,0.0006,1.5353,-0.02247
530114.31367,36.0,0.06443,1.6426,0.07602,1.64436,-2.64963
530135.89967,36.0,0.05102,1.73085,0.19715,1.74204,-6.49823
530163.14267,36.0,0.04042,1.75634,0.342,1.78933,-11.01896
530197.63868,36.0,0.03192,1.71922,0.45684,1.77888,-14.8809
530241.18568,36.0,0.02528,1.65836,0.49781,1.73146,-16.70877
530296.25069,36.0,0.01999,1.63663,0.47079,1.703,-16.04833
544544.99961,37.0,20004.453,0.34954,-0.01529,0.34988,2.50415
544545.14161,37.0,15829.126,0.35263,0.00284,0.35264,-0.46124
544545.28361,37.0,12516.703,0.36321,0.0168,0.3636,-2.64749
544545.54461,37.0,9909.4424,0.37003,0.03104,0.37133,-4.79432
544545.70861,37.0,7835.48,0.37918,0.04252,0.38155,-6.39761
544545.90961,37.0,6217.2461,0.38628,0.05318,0.38992,-7.83885
544546.14761,37.0,4905.291,0.39841,0.06333,0.40341,-9.03165
544546.38661,37.0,3881.2737,0.41027,0.07152,0.41646,-9.8892
544546.62461,37.0,3070.9827,0.41939,0.08099,0.42714,-10.93026
544546.86261,37.0,2430.7778,0.43428,0.08754,0.44301,-11.39706
544547.10061,37.0,1923.1537,0.44762,0.09762,0.45814,-12.30275
544547.33861,37.0,1522.4358,0.46375,0.1051,0.47551,-12.76941
544547.57661,37.0,1203.8446,0.48044,0.11372,0.49371,-13.31733
544547.81561,37.0,952.86591,0.49905,0.12001,0.51328,-13.52121
544548.05361,37.0,754.27557,0.51425,0.12846,0.53006,-14.02548
544548.29061,37.0,596.71857,0.53274,0.13455,0.54947,-14.17426
544548.52861,37.0,471.96338,0.55378,0.14471,0.57237,-14.64436
544548.76761,37.0,373.20856,0.57628,0.15605,0.59703,-15.15131
544549.00461,37.0,295.47278,0.59889,0.16185,0.62037,-15.12267
544549.24461,37.0,233.87738,0.62359,0.16975,0.64628,-15.22785
544549.48261,37.0,185.05922,0.64794,0.17768,0.67186,-15.33476
544549.71861,37.0,146.35823,0.67905,0.19219,0.70572,-15.80266
544549.95461,37.0,115.77804,0.70736,0.19996,0.73508,-15.78515
544550.18861,37.0,91.6721,0.73818,0.20665,0.76656,-15.63932
544550.43461,37.0,72.51701,0.77096,0.22073,0.80193,-15.97679
544550.66361,37.0,57.36816,0.78662,0.23213,0.82016,-16.44141
544550.90061,37.0,45.3629,0.81792,0.2424,0.85308,-16.50768
544551.13261,37.0,35.93134,0.8738,0.24256,0.90684,-15.51405
544551.38261,37.0,28.40909,0.89865,0.27661,0.94026,-17.1084
544551.59761,37.0,22.48202,0.9457,0.28725,0.98837,-16.89585
544551.86261,37.0,17.79613,0.98769,0.28216,1.0272,-15.94318
544552.11461,37.0,14.06813,0.98356,0.3036,1.02936,-17.15419
544552.33061,37.0,11.1448,1.0989,0.3275,1.14666,-16.59523
544552.59761,37.0,8.81772,1.08244,0.3717,1.14448,-18.95229
544552.77561,37.0,6.97545,1.15224,0.32072,1.19605,-15.55402
544552.99461,37.0,5.5173,1.30025,0.31548,1.33798,-13.63807
544553.26361,37.0,4.36941,1.38381,0.40644,1.44227,-16.36789
544553.59861,37.0,3.45686,1.35797,0.434,1.42564,-17.72344
544554.01761,37.0,2.73547,1.32757,0.35508,1.37423,-14.97399
544554.54261,37.0,2.16054,1.36142,0.21041,1.37758,-8.78564
544555.20161,37.0,1.70952,1.48402,0.08701,1.48657,-3.35529
544556.02961,37.0,1.35352,1.64447,0.06427,1.64573,-2.23818
544557.07261,37.0,1.07079,1.75745,0.15239,1.76404,-4.95573
544558.38661,37.0,0.84734,1.75346,0.3021,1.77929,-9.77545
544560.04261,37.0,0.67072,1.64137,0.40764,1.69123,-13.94748
544562.13161,37.0,0.53067,1.42367,0.41876,1.48398,-16.39091
544564.76761,37.0,0.41976,1.23881,0.2829,1.2707,-12.86383
544568.09961,37.0,0.33183,1.18981,0.06537,1.1916,-3.14493
544572.30461,37.0,0.26261,1.28845,-0.11513,1.29359,5.10627
544577.61261,37.0,0.20791,1.46869,-0.17117,1.47863,6.64758
544584.31761,37.0,0.16452,1.63429,-0.09251,1.63691,3.23969
544592.79361,37.0,0.13007,1.71088,0.06559,1.71214,-2.19546
544603.48462,37.0,0.10309,1.68685,0.22183,1.70137,-7.49164
544616.99862,37.0,0.08153,1.60677,0.32395,1.63911,-11.39879
544634.09562,37.0,0.06443,1.53442,0.36418,1.57705,-13.35163
544655.68262,37.0,0.05102,1.46446,0.35215,1.50621,-13.52067
544682.92463,37.0,0.04042,1.44459,0.29655,1.47472,-11.60072
544717.42063,37.0,0.03192,1.49452,0.22575,1.51147,-8.58976
544760.96863,37.0,0.02528,1.61534,0.18294,1.62566,-6.46119
544816.03364,37.0,0.01999,1.77791,0.20476,1.78966,-6.5696
559055.66317,38.0,20004.453,0.34871,-0.01636,0.3491,2.68618
559055.80517,38.0,15829.126,0.35324,-0.00098,0.35325,0.15954
559055.94717,38.0,12516.703,0.36032,0.01912,0.36082,-3.03822
559056.20817,38.0,9909.4424,0.3683,0.03253,0.36974,-5.04784
559056.37217,38.0,7835.48,0.37712,0.04461,0.37975,-6.74591
559056.57317,38.0,6217.2461,0.38712,0.05471,0.39097,-8.04436
559056.81117,38.0,4905.291,0.39625,0.06356,0.40131,-9.11327
559057.05017,38.0,3881.2737,0.41,0.07316,0.41648,-10.11733
559057.28817,38.0,3070.9827,0.42209,0.07875,0.42937,-10.56812
559057.52617,38.0,2430.7778,0.43512,0.08936,0.4442,-11.60554
559057.76417,38.0,1923.1537,0.44787,0.09561,0.45796,-12.05067
559058.00217,38.0,1522.4358,0.4652,0.10458,0.47681,-12.66976
559058.24017,38.0,1203.8446,0.4781,0.11174,0.49098,-13.15549
559058.47917,38.0,952.86591,0.49649,0.12005,0.51079,-13.59317
559058.71717,38.0,754.27557,0.5158,0.12809,0.53146,-13.94692
559058.95417,38.0,596.71857,0.53012,0.13685,0.54749,-14.47442
559059.19217,38.0,471.96338,0.55248,0.14393,0.57092,-14.60184
559059.43117,38.0,373.20856,0.57337,0.15088,0.59289,-14.7427
559059.66917,38.0,295.47278,0.59748,0.16649,0.62024,-15.57073
559059.90817,38.0,233.87738,0.61945,0.17423,0.64349,-15.70929
559060.14617,38.0,185.05922,0.64522,0.18516,0.67126,-16.01194
559060.38217,38.0,146.35823,0.6699,0.1913,0.69668,-15.93758
559060.61817,38.0,115.77804,0.69676,0.20021,0.72496,-16.03149
559060.85317,38.0,91.6721,0.72661,0.2144,0.75758,-16.44012
559061.09817,38.0,72.51701,0.7557,0.21607,0.78598,-15.9563
559061.32717,38.0,57.36816,0.80207,0.22544,0.83315,-15.69907
559061.56417,38.0,45.3629,0.83543,0.23115,0.86681,-15.4657
559061.79617,38.0,35.93134,0.8484,0.2554,0.88601,-16.75347
559062.04617,38.0,28.40909,0.88589,0.24576,0.91935,-15.5045
559062.26117,38.0,22.48202,0.91376,0.26594,0.95167,-16.22689
559062.52617,38.0,17.79613,0.94518,0.30624,0.99355,-17.95248
559062.77817,38.0,14.06813,1.03872,0.31712,1.08605,-16.97758
559062.99417,38.0,11.1448,1.02645,0.33385,1.07938,-18.01695
559063.26117,38.0,8.81772,1.14986,0.3185,1.19316,-15.48215
559063.44017,38.0,6.97545,1.22225,0.40104,1.28636,-18.16543
559063.65817,38.0,5.5173,1.20194,0.40248,1.26753,-18.51381
559063.92717,38.0,4.36941,1.24856,0.31964,1.28883,-14.35961
559064.26217,38.0,3.45686,1.38564,0.24223,1.40666,-9.91587
559064.68117,38.0,2.73547,1.54181,0.26131,1.5638,-9.6193
559065.20617,38.0,2.16054,1.60573,0.34656,1.6427,-12.17923
559065.86517,38.0,1.70952,1.55233,0.41147,1.60593,-14.84574
559066.69417,38.0,1.35352,1.42818,0.38208,1.4784,-14.97776
559067.73717,38.0,1.07079,1.32617,0.24411,1.34845,-10.42959
559069.05017,38.0,0.84734,1.32263,0.05074,1.3236,-2.19676
559070.70617,38.0,0.67072,1.41674,-0.09581,1.41998,3.8687
559072.79517,38.0,0.53067,1.60134,-0.14854,1.60822,5.29961
559075.43217,38.0,0.41976,1.77149,-0.04923,1.77217,1.59181
559078.76317,38.0,0.33183,1.82423,0.1499,1.83038,-4.69741
559082.96918,38.0,0.26261,1.72556,0.3408,1.75889,-11.17229
559088.27718,38.0,0.20791,1.52959,0.42347,1.58713,-15.47474
559094.98118,38.0,0.16452,1.34875,0.36911,1.39834,-15.30533
559103.45818,38.0,0.13007,1.26662,0.23483,1.28821,-10.50319
559114.14818,38.0,0.10309,1.29718,0.108,1.30167,-4.75928
559127.66218,38.0,0.08153,1.39714,0.0394,1.39769,-1.6153
559144.76018,38.0,0.06443,1.51122,0.03847,1.51171,-1.45836
559166.34619,38.0,0.05102,1.65046,0.08309,1.65255,-2.8822
559193.58819,38.0,0.04042,1.76824,0.19546,1.77901,-6.30797
559228.08419,38.0,0.03192,1.8252,0.34822,1.85812,-10.80142
559271.6312,38.0,0.02528,1.80653,0.47791,1.86868,-14.81792
559326.6972,38.0,0.01999,1.75515,0.53641,1.83529,-16.99425
573550.21676,39.0,20004.453,0.35074,-0.01472,0.35105,2.40399
573550.35876,39.0,15829.126,0.35413,0.00273,0.35414,-0.44176
573550.50076,39.0,12516.703,0.36414,0.01773,0.36457,-2.78691
573550.76176,39.0,9909.4424,0.37116,0.03062,0.37242,-4.71665
573550.92576,39.0,7835.48,0.37894,0.04303,0.38137,-6.47876
573551.12676,39.0,6217.2461,0.387,0.0516,0.39043,-7.59441
573551.36476,39.0,4905.291,0.39901,0.06341,0.40402,-9.03038
573551.60376,39.0,3881.2737,0.41074,0.07177,0.41696,-9.91107
573551.84176,39.0,3070.9827,0.4204,0.08038,0.42801,-10.82487
573552.07976,39.0,2430.7778,0.43543,0.08768,0.44417,-11.38503
573552.31776,39.0,1923.1537,0.44993,0.09784,0.46044,-12.26856
573552.55576,39.0,1522.4358,0.46289,0.10467,0.47458,-12.74183
573552.79376,39.0,1203.8446,0.47891,0.11455,0.49242,-13.45208
573553.03276,39.0,952.86591,0.49771,0.12097,0.5122,-13.6611
573553.27076,39.0,754.27557,0.51277,0.12735,0.52835,-13.94701
573553.50776,39.0,596.71857,0.53323,0.13684,0.55051,-14.39289
573553.74576,39.0,471.96338,0.55267,0.14673,0.57181,-14.86869
573553.98476,39.0,373.20856,0.57557,0.15527,0.59615,-15.09726
573554.22276,39.0,295.47278,0.60158,0.16161,0.62291,-15.03692
573554.46176,39.0,233.87738,0.62467,0.17311,0.64821,-15.48891
573554.69976,39.0,185.05922,0.64958,0.1809,0.6743,-15.56145
573554.93576,39.0,146.35823,0.67513,0.1946,0.70262,-16.07911
573555.17276,39.0,115.77804,0.70543,0.20557,0.73477,-16.24651
573555.40676,39.0,91.6721,0.73763,0.21294,0.76775,-16.10247
573555.65176,39.0,72.51701,0.76337,0.22592,0.7961,-16.48596
573555.88076,39.0,57.36816,0.7887,0.21947,0.81866,-15.55045
573556.11776,39.0,45.3629,0.8191,0.23183,0.85128,-15.80321
573556.34976,39.0,35.93134,0.87054,0.25719,0.90773,-16.45908
573556.60076,39.0,28.40909,0.88194,0.2726,0.92311,-17.17566
573556.81476,39.0,22.48202,0.92376,0.29695,0.97032,-17.82048
573557.07976,39.0,17.79613,0.98586,0.30761,1.03274,-17.32883
573557.33176,39.0,14.06813,1.00652,0.28586,1.04633,-15.85468
573557.54776,39.0,11.1448,1.07957,0.36667,1.14014,-18.75963
573557.81576,39.0,8.81772,1.08171,0.32905,1.13065,-16.9197
573557.99376,39.0,6.97545,1.20237,0.31032,1.24177,-14.47152
573558.21176,39.0,5.5173,1.31151,0.39351,1.36927,-16.70149
573558.48076,39.0,4.36941,1.2987,0.43372,1.36921,-18.46741
573558.81576,39.0,3.45686,1.28901,0.36294,1.33913,-15.72531
573559.23476,39.0,2.73547,1.35105,0.23505,1.37135,-9.86931
573559.75976,39.0,2.16054,1.49647,0.14408,1.50339,-5.4994
573560.41976,39.0,1.70952,1.64887,0.15561,1.6562,-5.39125
573561.24776,39.0,1.35352,1.7208,0.25667,1.73984,-8.48357
573562.29076,39.0,1.07079,1.66824,0.37342,1.70952,-12.61702
573563.60476,39.0,0.84734,1.50956,0.41632,1.56591,-15.41831
573565.25976,39.0,0.67072,1.34522,0.34914,1.38979,-14.54975
573567.34876,39.0,0.53067,1.22944,0.15809,1.23956,-7.32716
573569.98576,39.0,0.41976,1.26383,-0.05623,1.26508,2.5475
573573.31676,39.0,0.33183,1.42498,-0.18362,1.43676,7.34255
573577.52276,39.0,0.26261,1.6198,-0.16413,1.62809,5.78585
573582.83076,39.0,0.20791,1.74787,-0.01652,1.74795,0.54142
573589.53476,39.0,0.16452,1.75294,0.17572,1.76173,-5.7243
573598.01176,39.0,0.13007,1.6497,0.31722,1.67992,-10.88438
573608.70176,39.0,0.10309,1.51256,0.3619,1.55525,-13.45575
573622.21576,39.0,0.08153,1.41164,0.32636,1.44888,-13.01753
573639.31377,39.0,0.06443,1.38192,0.27014,1.40808,-11.06088
573660.89977,39.0,0.05102,1.40412,0.18882,1.41676,-7.65896
573688.14277,39.0,0.04042,1.49513,0.12563,1.5004,-4.80313
573722.63778,39.0,0.03192,1.6416,0.11279,1.64547,-3.9304
573766.18578,39.0,0.02528,1.80561,0.179,1.81446,-5.66156
573821.25079,39.0,0.01999,1.9278,0.31356,1.95314,-9.23843
588018.20037,40.0,20004.453,0.35005,-0.01547,0.35039,2.5303
588018.34237,40.0,15829.126,0.35479,-0.00053,0.35479,0.0856
588018.48437,40.0,12516.703,0.36364,0.0195,0.36417,-3.06937
588018.74537,40.0,9909.4424,0.37035,0.03151,0.37169,-4.86371
588018.90937,40.0,7835.48,0.37989,0.04286,0.3823,-6.43628
588019.11037,40.0,6217.2461,0.38912,0.05364,0.3928,-7.84903
588019.34837,40.0,4905.291,0.39809,0.0622,0.40292,-8.88018
588019.58737,40.0,3881.2737,0.41033,0.07291,0.41676,-10.07567
588019.82537,40.0,3070.9827,0.42115,0.08065,0.4288,-10.84064
588020.06337,40.0,2430.7778,0.43641,0.08985,0.44556,-11.63345
588020.30137,40.0,1923.1537,0.44841,0.0973,0.45884,-12.24251
588020.53937,40.0,1522.4358,0.46242,0.1056,0.47433,-12.86345
588020.77737,40.0,1203.8446,0.47938,0.11328,0.49258,-13.29487
588021.01637,40.0,952.86591,0.49604,0.12261,0.51097,-13.8838
588021.25437,40.0,754.27557,0.51303,0.12677,0.52846,-13.87985
588021.49137,40.0,596.71857,0.53393,0.13584,0.55094,-14.27428
588021.72937,40.0,471.96338,0.55288,0.14711,0.57212,-14.89978
588021.96837,40.0,373.20856,0.574,0.15413,0.59433,-15.03056
588022.20637,40.0,295.47278,0.60094,0.16474,0.62311,-15.33033
588022.44537,40.0,233.87738,0.62352,0.17416,0.64739,-15.60605
588022.68337,40.0,185.05922,0.64999,0.18456,0.67568,-15.85192
588022.91937,40.0,146.35823,0.67262,0.19442,0.70015,-16.12166
588023.15637,40.0,115.77804,0.70168,0.2053,0.7311,-16.3088
588023.39037,40.0,91.6721,0.73513,0.21549,0.76606,-16.33736
588023.63537,40.0,72.51701,0.75802,0.22504,0.79072,-16.53493
588023.86437,40.0,57.36816,0.79751,0.21952,0.82717,-15.38963
588024.10137,40.0,45.3629,0.82453,0.22739,0.85531,-15.41776
588024.33337,40.0,35.93134,0.86287,0.2624,0.90188,-16.91445
588024.58437,40.0,28.40909,0.87606,0.2638,0.91491,-16.75799
588024.79837,40.0,22.48202,0.911,0.29034,0.95614,-17.67748
588025.06337,40.0,17.79613,0.97289,0.31918,1.02391,-18.16329
588025.31537,40.0,14.06813,1.02448,0.2895,1.0646,-15.77919
588025.53137,40.0,11.1448,1.05154,0.37038,1.11486,-19.40364
588025.79937,40.0,8.81772,1.10511,0.31256,1.14846,-15.79275
588025.97737,40.0,6.97545,1.23621,0.33677,1.28126,-15.23878
588026.19537,40.0,5.5173,1.27384,0.43121,1.34485,-18.70168
588026.46437,40.0,4.36941,1.25799,0.40675,1.32211,-17.91753
588026.79937,40.0,3.45686,1.29923,0.3039,1.3343,-13.16535
588027.21837,40.0,2.73547,1.42713,0.20208,1.44136,-8.05934
588027.74337,40.0,2.16054,1.58952,0.1907,1.60092,-6.84134
588028.40237,40.0,1.70952,1.68368,0.27075,1.70531,-9.13547
588029.23137,40.0,1.35352,1.65784,0.37385,1.69947,-12.70787
588030.27437,40.0,1.07079,1.52392,0.41356,1.57904,-15.18327
588031.58737,40.0,0.84734,1.36115,0.33441,1.40163,-13.80298
588033.24237,40.0,0.67072,1.26816,0.17526,1.28021,-7.86837
588035.33137,40.0,0.53067,1.29181,-0.0353,1.29229,1.56538
588037.96837,40.0,0.41976,1.44601,-0.17129,1.45612,6.75563
588041.29937,40.0,0.33183,1.64592,-0.16075,1.65375,5.57797
588045.50537,40.0,0.26261,1.77783,-0.01406,1.77789,0.45296
588050.81338,40.0,0.20791,1.78005,0.18604,1.78974,-5.96666
588057.51838,40.0,0.16452,1.66122,0.33896,1.69545,-11.53238
588065.99438,40.0,0.13007,1.49695,0.38109,1.54469,-14.28277
588076.68438,40.0,0.10309,1.37577,0.3251,1.41366,-13.29514
588090.19838,40.0,0.08153,1.33582,0.22933,1.35536,-9.74131
588107.29638,40.0,0.06443,1.3676,0.15537,1.3764,-6.48166
588128.88238,40.0,0.05102,1.46085,0.08745,1.46346,-3.42585
588156.12539,40.0,0.04042,1.60559,0.07531,1.60736,-2.68555
588190.62039,40.0,0.03192,1.76737,0.1425,1.77311,-4.60964
588234.1684,40.0,0.02528,1.88383,0.27992,1.90451,-8.45172
588289.2334,40.0,0.01999,1.92243,0.43311,1.97061,-12.69646
602491.04798,41.0,20004.453,0.35079,-0.01503,0.35111,2.45284
602491.18998,41.0,15829.126,0.35537,-0.00029,0.35537,0.04702
602491.33198,41.0,12516.703,0.35861,0.01845,0.35908,-2.94447
602491.59298,41.0,9909.4424,0.36916,0.03062,0.37043,-4.74201
602491.75698,41.0,7835.48,0.37845,0.0433,0.38092,-6.52735
602491.95798,41.0,6217.2461,0.388,0.05317,0.39163,-7.8028
602492.19598,41.0,4905.291,0.39744,0.0637,0.40251,-9.10555
602492.43498,41.0,3881.2737,0.41043,0.07145,0.41661,-9.87527
602492.67298,41.0,3070.9827,0.42217,0.08038,0.42976,-10.77938
602492.91098,41.0,2430.7778,0.43585,0.08871,0.44479,-11.50379
602493.14898,41.0,1923.1537,0.44952,0.09463,0.45937,-11.88792
602493.38698,41.0,1522.4358,0.46449,0.10172,0.4755,-12.35266
602493.62498,41.0,1203.8446,0.47788,0.11263,0.49097,-13.26142
602493.86398,41.0,952.86591,0.49652,0.1209,0.51103,-13.68443
602494.10198,41.0,754.27557,0.51512,0.12613,0.53034,-13.75817
602494.33898,41.0,596.71857,0.53124,0.13687,0.54859,-14.44817
602494.57698,41.0,471.96338,0.54928,0.14239,0.56743,-14.53336
602494.81598,41.0,373.20856,0.57237,0.1507,0.59188,-14.75028
602495.05398,41.0,295.47278,0.59637,0.16264,0.61815,-15.25442
602495.29298,41.0,233.87738,0.61789,0.17359,0.64181,-15.69192
602495.53098,41.0,185.05922,0.64484,0.1826,0.6702,-15.8108
602495.76698,41.0,146.35823,0.66771,0.18738,0.6935,-15.67586
602496.00398,41.0,115.77804,0.69663,0.19794,0.72421,-15.86158
602496.23798,41.0,91.6721,0.72524,0.21158,0.75547,-16.26419
602496.48298,41.0,72.51701,0.75423,0.21371,0.78392,-15.82024
602496.71198,41.0,57.36816,0.80241,0.22485,0.83332,-15.65395
602496.94898,41.0,45.3629,0.83596,0.23246,0.86768,-15.53993
602497.18098,41.0,35.93134,0.84341,0.25123,0.88004,-16.58726
602497.43198,41.0,28.40909,0.88771,0.24521,0.92096,-15.44138
602497.64598,41.0,22.48202,0.91345,0.26004,0.94975,-15.89065
602497.91098,41.0,17.79613,0.93943,0.30126,0.98655,-17.77997
602498.16298,41.0,14.06813,1.03513,0.32409,1.08468,-17.38476
602498.37898,41.0,11.1448,1.02304,0.32442,1.07324,-17.59472
602498.64698,41.0,8.81772,1.15373,0.32889,1.19969,-15.91091
602498.82498,41.0,6.97545,1.2043,0.41155,1.27268,-18.86693
602499.04298,41.0,5.5173,1.19019,0.38906,1.25216,-18.10202
602499.31198,41.0,4.36941,1.2567,0.30314,1.29274,-13.56188
602499.64698,41.0,3.45686,1.40906,0.24828,1.43076,-9.99317
602500.06598,41.0,2.73547,1.55053,0.29343,1.57805,-10.7161
602500.59098,41.0,2.16054,1.58301,0.38091,1.62819,-13.52963
602501.25098,41.0,1.70952,1.50515,0.41828,1.56219,-15.53054
602502.07898,41.0,1.35352,1.38625,0.35006,1.42977,-14.17227
602503.12198,41.0,1.07079,1.3165,0.18532,1.32948,-8.01281
602504.43598,41.0,0.84734,1.35842,-0.00378,1.35842,0.15932
602506.09198,41.0,0.67072,1.48459,-0.11965,1.4894,4.60783
602508.17998,41.0,0.53067,1.67355,-0.11941,1.6778,4.0811
602510.81698,41.0,0.41976,1.8083,0.02248,1.80844,-0.71225
602514.14798,41.0,0.33183,1.80602,0.23362,1.82107,-7.37072
602518.35398,41.0,0.26261,1.65934,0.39609,1.70596,-13.42553
602523.66198,41.0,0.20791,1.44712,0.42589,1.50849,-16.39931
602530.36699,41.0,0.16452,1.28652,0.32602,1.32719,-14.21989
602538.84299,41.0,0.13007,1.24434,0.17453,1.25652,-7.98413
602549.53299,41.0,0.10309,1.31077,0.05747,1.31203,-2.51065
602563.04699,41.0,0.08153,1.43114,0.01169,1.43119,-0.46798
602580.14499,41.0,0.06443,1.55336,0.03333,1.55372,-1.22934
602601.73099,41.0,0.05102,1.68568,0.10831,1.68915,-3.67654
602628.974,41.0,0.04042,1.77952,0.24012,1.79564,-7.68476
602663.47,41.0,0.03192,1.80416,0.39184,1.84622,-12.25363
602707.01701,41.0,0.02528,1.76174,0.49948,1.83118,-15.82879
602762.08201,41.0,0.01999,1.71103,0.52809,1.79067,-17.15217
616995.34275,42.0,20004.453,0.34864,-0.01426,0.34893,2.34237
616995.48475,42.0,15829.126,0.35319,-0.00062,0.35319,0.10025
616995.62675,42.0,12516.703,0.36282,0.01765,0.36325,-2.78525
616995.88775,42.0,9909.4424,0.36996,0.03051,0.37122,-4.71467
616996.05275,42.0,7835.48,0.37935,0.04223,0.38169,-6.35208
616996.25275,42.0,6217.2461,0.38596,0.05242,0.3895,-7.7338
616996.49075,42.0,4905.291,0.39959,0.06325,0.40456,-8.99474
616996.72975,42.0,3881.2737,0.40889,0.07122,0.41504,-9.88063
616996.96775,42.0,3070.9827,0.42166,0.08057,0.42929,-10.81804
616997.20575,42.0,2430.7778,0.43334,0.08775,0.44214,-11.44712
616997.44375,42.0,1923.1537,0.44825,0.09754,0.45874,-12.27621
616997.68175,42.0,1522.4358,0.4662,0.10432,0.47773,-12.6134
616997.91975,42.0,1203.8446,0.48017,0.1113,0.4929,-13.05024
616998.15875,42.0,952.86591,0.49683,0.1173,0.51049,-13.2844
616998.39675,42.0,754.27557,0.5144,0.12703,0.52985,-13.87181
616998.63475,42.0,596.71857,0.53041,0.13497,0.54732,-14.27658
616998.87175,42.0,471.96338,0.5538,0.14062,0.57137,-14.2475
616999.11075,42.0,373.20856,0.57633,0.15204,0.59605,-14.77886
616999.34875,42.0,295.47278,0.59351,0.16016,0.61474,-15.1017
616999.58775,42.0,233.87738,0.61797,0.16702,0.64014,-15.12373
616999.82575,42.0,185.05922,0.64142,0.17717,0.66544,-15.4412
617000.06175,42.0,146.35823,0.67496,0.18643,0.70023,-15.44106
617000.29875,42.0,115.77804,0.70393,0.1939,0.73015,-15.40048
617000.53275,42.0,91.6721,0.72874,0.20184,0.75617,-15.48139
617000.77775,42.0,72.51701,0.7648,0.21251,0.79378,-15.52869
617001.00775,42.0,57.36816,0.79059,0.23531,0.82487,-16.57496
617001.24375,42.0,45.3629,0.82538,0.2469,0.86152,-16.65391
617001.47575,42.0,35.93134,0.85649,0.23413,0.88792,-15.2889
617001.72675,42.0,28.40909,0.90639,0.26066,0.94313,-16.0441
617001.94075,42.0,22.48202,0.94021,0.26528,0.97692,-15.7561
617002.20575,42.0,17.79613,0.96044,0.27041,0.99778,-15.72437
617002.45775,42.0,14.06813,0.98746,0.33648,1.04322,-18.81695
617002.67375,42.0,11.1448,1.06364,0.29711,1.10435,-15.6067
617002.94075,42.0,8.81772,1.12319,0.39354,1.19014,-19.30937
617003.11875,42.0,6.97545,1.12751,0.37223,1.18736,-18.26996
617003.33775,42.0,5.5173,1.21857,0.30325,1.25573,-13.97446
617003.60675,42.0,4.36941,1.38083,0.31088,1.41539,-12.68793
617003.94175,42.0,3.45686,1.46009,0.39769,1.51328,-15.23636
617004.36075,42.0,2.73547,1.42853,0.43474,1.49321,-16.9266
617004.88575,42.0,2.16054,1.36448,0.36814,1.41327,-15.09911
617005.54475,42.0,1.70952,1.34805,0.21552,1.36517,-9.08326
617006.37375,42.0,1.35352,1.42937,0.05565,1.43046,-2.2294
617007.41575,42.0,1.07079,1.58677,-0.02279,1.58694,0.82287
617008.72975,42.0,0.84734,1.74376,0.02509,1.74394,-0.82442
617010.38575,42.0,0.67072,1.81163,0.15123,1.81793,-4.77181
617012.47475,42.0,0.53067,1.75156,0.33606,1.78351,-10.86107
617015.11175,42.0,0.41976,1.55775,0.44381,1.61973,-15.90253
617018.44276,42.0,0.33183,1.33294,0.40109,1.39198,-16.74667
617022.64876,42.0,0.26261,1.19326,0.23033,1.21529,-10.92507
617027.95676,42.0,0.20791,1.20007,0.033,1.20052,-1.57501
617034.66076,42.0,0.16452,1.32743,-0.0913,1.33057,3.93462
617043.13776,42.0,0.13007,1.49308,-0.09571,1.49614,3.6676
617053.82776,42.0,0.10309,1.62101,-0.00217,1.62101,0.07663
617067.34176,42.0,0.08153,1.68323,0.13421,1.68857,-4.55874
617084.43976,42.0,0.06443,1.6916,0.25512,1.71073,-8.57636
617106.02577,42.0,0.05102,1.6513,0.3696,1.69215,-12.61629
617133.26877,42.0,0.04042,1.5821,0.42621,1.63851,-15.07715
617167.76377,42.0,0.03192,1.52815,0.41408,1.58326,-15.16115
617211.31178,42.0,0.02528,1.53521,0.356,1.57594,-13.05548
617266.37678,42.0,0.01999,1.62009,0.3,1.64764,-10.49075
631502.84492,43.0,20004.453,0.35131,-0.01524,0.35164,2.48391
631502.98692,43.0,15829.126,0.35494,0.00047,0.35494,-0.07667
631503.12892,43.0,12516.703,0.36029,0.01711,0.3607,-2.71935
631503.38992,43.0,9909.4424,0.36798,0.03021,0.36922,-4.69281
631503.55392,43.0,7835.48,0.37708,0.04271,0.37949,-6.46266
631503.75492,43.0,6217.2461,0.38604,0.05437,0.38985,-8.01659
631503.99292,43.0,4905.291,0.40007,0.06259,0.40494,-8.89211
631504.23192,43.0,3881.2737,0.40834,0.07188,0.41462,-9.9839
631504.46992,43.0,3070.9827,0.4219,0.08043,0.4295,-10.79338
631504.70792,43.0,2430.7778,0.43468,0.08718,0.44334,-11.3413
631504.94592,43.0,1923.1537,0.44947,0.09577,0.45955,-12.02786
631505.18392,43.0,1522.4358,0.46465,0.10355,0.47605,-12.56347
631505.42192,43.0,1203.8446,0.47926,0.10909,0.49151,-12.82329
631505.66092,43.0,952.86591,0.49786,0.11876,0.51183,-13.41654
631505.89892,43.0,754.27557,0.51624,0.12774,0.53181,-13.89857
631506.13592,43.0,596.71857,0.53011,0.13271,0.54646,-14.0547
631506.37392,43.0,471.96338,0.55182,0.14144,0.56965,-14.37602
631506.61292,43.0,373.20856,0.57418,0.151,0.5937,-14.73455
631506.85092,43.0,295.47278,0.59446,0.16104,0.61589,-15.15742
631507.08992,43.0,233.87738,0.61885,0.16833,0.64133,-15.21649
631507.32792,43.0,185.05922,0.64055,0.17917,0.66513,-15.62687
631507.56392,43.0,146.35823,0.67177,0.18471,0.69671,-15.37393
631507.79992,43.0,115.77804,0.69871,0.19351,0.72501,-15.48023
631508.03492,43.0,91.6721,0.72441,0.20417,0.75263,-15.74044
631508.27992,43.0,72.51701,0.76098,0.20958,0.78931,-15.39781
631508.50892,43.0,57.36816,0.79541,0.23476,0.82933,-16.44369
631508.74592,43.0,45.3629,0.83189,0.24311,0.86668,-16.29034
631508.97792,43.0,35.93134,0.8482,0.23452,0.88003,-15.45534
631509.22892,43.0,28.40909,0.90131,0.25162,0.93578,-15.59814
631509.44292,43.0,22.48202,0.93204,0.25703,0.96683,-15.41745
631509.70792,43.0,17.79613,0.94718,0.27365,0.98592,-16.11442
631509.95992,43.0,14.06813,1.00292,0.34292,1.05993,-18.87654
631510.17592,43.0,11.1448,1.04614,0.29923,1.08809,-15.96211
631510.44292,43.0,8.81772,1.1455,0.37934,1.20668,-18.3225
631510.62192,43.0,6.97545,1.13912,0.40005,1.20733,-19.35095
631510.83992,43.0,5.5173,1.19177,0.32638,1.23565,-15.31538
631511.10892,43.0,4.36941,1.34095,0.28075,1.37002,-11.8251
631511.44392,43.0,3.45686,1.47604,0.34153,1.51503,-13.02788
631511.86292,43.0,2.73547,1.49407,0.41898,1.5517,-15.66493
631512.38792,43.0,2.16054,1.4277,0.41776,1.48757,-16.30991
631513.04692,43.0,1.70952,1.35428,0.31094,1.38951,-12.93076
631513.87592,43.0,1.35352,1.35556,0.13865,1.36263,-5.84004
631514.91792,43.0,1.07079,1.4607,-0.01325,1.46076,0.5197
631516.23192,43.0,0.84734,1.62974,-0.06267,1.63095,2.20199
631517.88792,43.0,0.67072,1.7639,-0.00121,1.7639,0.03921
631519.97692,43.0,0.53067,1.82174,0.17968,1.83058,-5.63286
631522.61292,43.0,0.41976,1.723,0.36853,1.76197,-12.07311
631525.94492,43.0,0.33183,1.51192,0.45032,1.57755,-16.58605
631530.15092,43.0,0.26261,1.29847,0.37711,1.35213,-16.19484
631535.45892,43.0,0.20791,1.19289,0.20058,1.20964,-9.54488
631542.16292,43.0,0.16452,1.23169,0.02529,1.23194,-1.17634
631550.63893,43.0,0.13007,1.36481,-0.06328,1.36628,2.65446
631561.32893,43.0,0.10309,1.51482,-0.04535,1.5155,1.71491
631574.84293,43.0,0.08153,1.63058,0.04606,1.63123,-1.61812
631591.93993,43.0,0.06443,1.69437,0.16117,1.70202,-5.43367
631613.52693,43.0,0.05102,1.71477,0.30008,1.74083,-9.92618
631640.76894,43.0,0.04042,1.67824,0.41313,1.72834,-13.82948
631675.26494,43.0,0.03192,1.61326,0.46335,1.67849,-16.02469
631718.81195,43.0,0.02528,1.57551,0.44211,1.63637,-15.67473
631773.87795,43.0,0.01999,1.60662,0.38526,1.65217,-13.48473
646000.3173,44.0,20004.453,0.35124,-0.01565,0.35159,2.55081
646000.4593,44.0,15829.126,0.35438,-0.00079,0.35438,0.12711
646000.6013,44.0,12516.703,0.36417,0.01815,0.36462,-2.85305
646000.8623,44.0,9909.4424,0.37027,0.03203,0.37165,-4.94439
646001.0263,44.0,7835.48,0.38067,0.04232,0.38302,-6.34418
646001.2273,44.0,6217.2461,0.38912,0.05249,0.39264,-7.68195
646001.4653,44.0,4905.291,0.39709,0.06226,0.40194,-8.91148
646001.7043,44.0,3881.2737,0.41128,0.07196,0.41753,-9.92382
646001.9423,44.0,3070.9827,0.42267,0.08003,0.43018,-10.72163
646002.1803,44.0,2430.7778,0.43622,0.08785,0.44497,-11.38625
646002.4183,44.0,1923.1537,0.44716,0.09631,0.45741,-12.15492
646002.6563,44.0,1522.4358,0.46319,0.10253,0.4744,-12.48091
646002.8943,44.0,1203.8446,0.47851,0.11072,0.49116,-13.02758
646003.1333,44.0,952.86591,0.49555,0.12006,0.50989,-13.61843
646003.3713,44.0,754.27557,0.51339,0.12633,0.52871,-13.82352
646003.6083,44.0,596.71857,0.53112,0.13668,0.54843,-14.43165
646003.8463,44.0,471.96338,0.55113,0.14362,0.56954,-14.6059
646004.0853,44.0,373.20856,0.5729,0.15003,0.59222,-14.67455
646004.3233,44.0,295.47278,0.59776,0.16475,0.62005,-15.40862
646004.5623,44.0,233.87738,0.61909,0.17482,0.6433,-15.76827
646004.8003,44.0,185.05922,0.64615,0.1846,0.67201,-15.94448
646005.0363,44.0,146.35823,0.66896,0.19014,0.69546,-15.86674
646005.2733,44.0,115.77804,0.69491,0.2001,0.72314,-16.06357
646005.5073,44.0,91.6721,0.72609,0.21427,0.75704,-16.44135
646005.7523,44.0,72.51701,0.75303,0.21707,0.78369,-16.07993
646005.9813,44.0,57.36816,0.79923,0.21993,0.82894,-15.38574
646006.2183,44.0,45.3629,0.82926,0.22696,0.85976,-15.30639
646006.4503,44.0,35.93134,0.84693,0.25712,0.8851,-16.88751
646006.7013,44.0,28.40909,0.87578,0.24807,0.91024,-15.8153
646006.9153,44.0,22.48202,0.90314,0.27152,0.94307,-16.7328
646007.1803,44.0,17.79613,0.94629,0.31255,0.99657,-18.27764
646007.4323,44.0,14.06813,1.03313,0.30703,1.07779,-16.55118
646007.6483,44.0,11.1448,1.02387,0.34706,1.08109,-18.72502
646007.9163,44.0,8.81772,1.13177,0.31049,1.17359,-15.3412
646008.0943,44.0,6.97545,1.22935,0.38716,1.28888,-17.48094
646008.3123,44.0,5.5173,1.21188,0.42027,1.28268,-19.12624
646008.5813,44.0,4.36941,1.23701,0.34589,1.28446,-15.62209
646008.9163,44.0,3.45686,1.34976,0.24993,1.37271,-10.49053
646009.3353,44.0,2.73547,1.51478,0.23077,1.53225,-8.66207
646009.8603,44.0,2.16054,1.62018,0.30338,1.64834,-10.6059
646010.5193,44.0,1.70952,1.6055,0.39142,1.65253,-13.70142
646011.3483,44.0,1.35352,1.4921,0.4119,1.54791,-15.43257
646012.3913,44.0,1.07079,1.3566,0.31857,1.3935,-13.21538
646013.7053,44.0,0.84734,1.29448,0.13493,1.3015,-5.95053
646015.3603,44.0,0.67072,1.33562,-0.03685,1.33613,1.58032
646017.4493,44.0,0.53067,1.49416,-0.15766,1.50246,6.02356
646020.0863,44.0,0.41976,1.69139,-0.1297,1.69636,4.38514
646023.4173,44.0,0.33183,1.81262,0.03417,1.81295,-1.08006
646027.6233,44.0,0.26261,1.78866,0.24613,1.80551,-7.83512
646032.9313,44.0,0.20791,1.63365,0.39035,1.67963,-13.43838
646039.6353,44.0,0.16452,1.4398,0.40467,1.49558,-15.69843
646048.11231,44.0,0.13007,1.3087,0.30809,1.34448,-13.24699
646058.80231,44.0,0.10309,1.28654,0.17894,1.29892,-7.9184
646072.31631,44.0,0.08153,1.35273,0.08401,1.35534,-3.55376
646089.41431,44.0,0.06443,1.45561,0.05061,1.45649,-1.99145
646111.00031,44.0,0.05102,1.59494,0.05977,1.59606,-2.14615
646138.24332,44.0,0.04042,1.73676,0.13936,1.74234,-4.58773
646172.73832,44.0,0.03192,1.83563,0.28218,1.85719,-8.73945
646216.28633,44.0,0.02528,1.85454,0.4345,1.90476,-13.18614
646271.35133,44.0,0.01999,1.81591,0.53259,1.8924,-16.346
660470.27071,45.0,20004.453,0.35235,-0.01537,0.35269,2.49754
660470.41271,45.0,15829.126,0.35534,0.00236,0.35535,-0.3805
660470.55471,45.0,12516.703,0.36517,0.01634,0.36554,-2.56145
660470.81571,45.0,9909.4424,0.37216,0.02888,0.37328,-4.43774
660470.97971,45.0,7835.48,0.37907,0.04159,0.38135,-6.26082
660471.18071,45.0,6217.2461,0.38779,0.05214,0.39128,-7.65828
660471.41871,45.0,4905.291,0.39975,0.06429,0.40488,-9.13699
660471.65771,45.0,3881.2737,0.41247,0.07017,0.4184,-9.65445
660471.89571,45.0,3070.9827,0.4219,0.08093,0.42959,-10.8587
660472.13371,45.0,2430.7778,0.43639,0.08816,0.44521,-11.42066
660472.37171,45.0,1923.1537,0.4492,0.09679,0.45951,-12.15965
660472.60971,45.0,1522.4358,0.46487,0.10235,0.47601,-12.41629
660472.84771,45.0,1203.8446,0.48028,0.11405,0.49364,-13.35836
660473.08671,45.0,952.86591,0.4977,0.12002,0.51197,-13.5574
660473.32471,45.0,754.27557,0.51423,0.12647,0.52956,-13.81758
660473.56171,45.0,596.71857,0.53297,0.13613,0.55008,-14.32776
660473.79971,45.0,471.96338,0.5536,0.14568,0.57245,-14.74343
660474.03871,45.0,373.20856,0.57325,0.15453,0.59371,-15.08678
660474.27571,45.0,295.47278,0.60059,0.16037,0.62163,-14.95003
660474.51571,45.0,233.87738,0.62266,0.17102,0.64572,-15.35859
660474.75371,45.0,185.05922,0.64917,0.17813,0.67317,-15.34392
660474.98971,45.0,146.35823,0.6741,0.19414,0.70149,-16.06628
660475.22571,45.0,115.77804,0.70491,0.20282,0.73351,-16.05212
660475.46071,45.0,91.6721,0.73571,0.21004,0.76511,-15.93361
660475.70571,45.0,72.51701,0.76174,0.22562,0.79445,-16.4989
660475.93471,45.0,57.36816,0.78579,0.21991,0.81598,-15.63452
660476.17171,45.0,45.3629,0.81386,0.23004,0.84575,-15.783
660476.40371,45.0,35.93134,0.86658,0.25521,0.90338,-16.40966
660476.65471,45.0,28.40909,0.8786,0.27442,0.92046,-17.34578
660476.86871,45.0,22.48202,0.91954,0.29578,0.96594,-17.83095
660477.13371,45.0,17.79613,0.98239,0.30659,1.02912,-17.33243
660477.38571,45.0,14.06813,0.99708,0.28565,1.03719,-15.98659
660477.60171,45.0,11.1448,1.07618,0.36686,1.137,-18.82384
660477.86971,45.0,8.81772,1.07514,0.33332,1.12562,-17.22472
660478.04771,45.0,6.97545,1.19473,0.31309,1.23507,-14.6847
660478.26571,45.0,5.5173,1.31155,0.39391,1.36943,-16.7171
660478.53471,45.0,4.36941,1.30203,0.44104,1.3747,-18.71313
660478.86971,45.0,3.45686,1.28914,0.37586,1.34282,-16.25449
660479.28871,45.0,2.73547,1.34573,0.24703,1.36822,-10.4019
660479.81371,45.0,2.16054,1.48563,0.14786,1.49297,-5.68364
660480.47271,45.0,1.70952,1.64396,0.14953,1.65075,-5.19709
660481.30171,45.0,1.35352,1.72676,0.24539,1.74411,-8.08811
660482.34371,45.0,1.07079,1.68341,0.36777,1.72311,-12.32353
