Repository: SebaVillagra00/ICM2985-SOH-IPRE

## Data University of Cambridge (EIS Cambridge)
Data publicada en "Identifying degradation patterns of lithium ion batteries from impedance spectroscopy using machine learning" (Zhang, Tang, Zhang, Wang, Stimming & Lee, 2020) https://www.nature.com/articles/s41467-020-15235-7.

Carpeta contiene:
* Paper de Nature Comunications (IF: 16.6).
* Data frames para IOS.
* Data frames para Windows.

Cada Data frame está contenido en un archivo .txt con las siguientes columnas:
* time/s: tiempo en que se mide la muestra.
* cycle number: ciclo de carga de la batería.
* freq/Hz: frecuencia de la señal de input.
* Re(Z)/Ohm: Parte resistiva de la impedancia.
* Im(Z)/Ohm: Parte reactiva de la impedancia.

File: EIS Cambridge/csvEIS/EIS_state_VIII_25C08.csv (part 4 of 8)
time/s,cycle number,freq/Hz,Re(Z)/Ohm,-Im(Z)/Ohm,|Z|/Ohm,Phase(Z)/deg
486583.85316,34.0,8.81772,1.00575,0.36754,1.0708,-20.07411
486584.03116,34.0,6.97545,1.11668,0.31156,1.15933,-15.58947
486584.24916,34.0,5.5173,1.30495,0.39719,1.36406,-16.92883
486584.51816,34.0,4.36941,1.31944,0.56514,1.43537,-23.18635
486584.85316,34.0,3.45686,1.24726,0.5705,1.37154,-24.57949
486585.27216,34.0,2.73547,1.25744,0.43908,1.33189,-19.24856
486585.79716,34.0,2.16054,1.41075,0.27019,1.43639,-10.84233
486586.45616,34.0,1.70952,1.68201,0.19788,1.69361,-6.70968
486587.28516,34.0,1.35352,1.93257,0.28983,1.95418,-8.52906
486588.32816,34.0,1.07079,2.02813,0.49227,2.08702,-13.64305
486589.64116,34.0,0.84734,1.92005,0.67523,2.03532,-19.37556
486591.29716,34.0,0.67072,1.70284,0.71713,1.84769,-22.83775
486593.38516,34.0,0.53067,1.42916,0.55745,1.53403,-21.30866
486596.02216,34.0,0.41976,1.30509,0.2397,1.32692,-10.40708
486599.35316,34.0,0.33183,1.40786,-0.09175,1.41084,3.72857
486603.55916,34.0,0.26261,1.68734,-0.26665,1.70828,8.98022
486608.86716,34.0,0.20791,1.99959,-0.21226,2.01083,6.05921
486615.57116,34.0,0.16452,2.19138,0.02683,2.19155,-0.70159
486624.04716,34.0,0.13007,2.18111,0.30821,2.20277,-8.04313
486634.73816,34.0,0.10309,2.02205,0.48085,2.07844,-13.37664
486648.25117,34.0,0.08153,1.85288,0.49381,1.91756,-14.92285
486665.34917,34.0,0.06443,1.79663,0.41911,1.84486,-13.13106
486686.93617,34.0,0.05102,1.83475,0.33497,1.86508,-10.34641
486714.17817,34.0,0.04042,1.93436,0.31323,1.95955,-9.1981
486748.67318,34.0,0.03192,2.0409,0.33421,2.06808,-9.2999
486792.22118,34.0,0.02528,2.15255,0.37241,2.18453,-9.81551
486847.28619,34.0,0.01999,2.28011,0.4218,2.3188,-10.48066
500761.75016,35.0,20004.453,0.35358,-0.01296,0.35382,2.09888
500761.89216,35.0,15829.126,0.35484,0.00189,0.35484,-0.30545
500762.03416,35.0,12516.703,0.36284,0.02212,0.36351,-3.48894
500762.17616,35.0,9909.4424,0.37442,0.03317,0.37588,-5.06227
500762.34116,35.0,7835.48,0.37997,0.04694,0.38286,-7.04196
500762.54116,35.0,6217.2461,0.3916,0.05635,0.39563,-8.18868
500762.78016,35.0,4905.291,0.39698,0.06353,0.40203,-9.09287
500763.01816,35.0,3881.2737,0.41134,0.07448,0.41802,-10.2628
500763.25616,35.0,3070.9827,0.42172,0.07755,0.42879,-10.41955
500763.49416,35.0,2430.7778,0.43738,0.08984,0.44651,-11.60782
500763.73216,35.0,1923.1537,0.44366,0.09279,0.45326,-11.81268
500764.19016,35.0,1522.4358,0.46355,0.10501,0.4753,-12.76421
500764.42816,35.0,1203.8446,0.47743,0.10786,0.48946,-12.73071
500764.66716,35.0,952.86591,0.49075,0.11653,0.5044,-13.35812
500764.90516,35.0,754.27557,0.51368,0.12776,0.52933,-13.96737
500765.14216,35.0,596.71857,0.52481,0.13464,0.5418,-14.38928
500765.38016,35.0,471.96338,0.54705,0.1403,0.56475,-14.384
500765.61916,35.0,373.20856,0.56928,0.14679,0.5879,-14.45907
500765.85616,35.0,295.47278,0.58799,0.16386,0.61039,-15.57234
500766.09616,35.0,233.87738,0.60857,0.17141,0.63225,-15.73089
500766.33416,35.0,185.05922,0.63468,0.18334,0.66063,-16.11248
500766.57016,35.0,146.35823,0.66026,0.18177,0.68483,-15.39255
500766.80616,35.0,115.77804,0.68734,0.19458,0.71435,-15.80638
500767.04016,35.0,91.6721,0.7139,0.2094,0.74397,-16.34724
500767.28616,35.0,72.51701,0.7439,0.2068,0.77211,-15.53562
500767.51516,35.0,57.36816,0.80049,0.22196,0.83069,-15.49796
500767.75116,35.0,45.3629,0.83305,0.22509,0.86292,-15.12028
500767.98416,35.0,35.93134,0.82401,0.24443,0.85951,-16.5224
500768.23416,35.0,28.40909,0.87444,0.22537,0.90302,-14.45245
500768.44816,35.0,22.48202,0.88828,0.24478,0.92139,-15.40648
500768.71316,35.0,17.79613,0.90413,0.29799,0.95197,-18.2416
500768.96616,35.0,14.06813,1.02658,0.33136,1.07873,-17.88911
500769.18216,35.0,11.1448,0.96919,0.32549,1.02238,-18.56409
500769.44916,35.0,8.81772,1.13405,0.33433,1.1823,-16.42614
500769.62716,35.0,6.97545,1.17286,0.47712,1.26619,-22.13658
500769.84516,35.0,5.5173,1.10648,0.46501,1.20023,-22.79528
500770.11416,35.0,4.36941,1.18285,0.36401,1.23759,-17.10509
500770.45016,35.0,3.45686,1.40202,0.3208,1.43825,-12.88806
500770.86816,35.0,2.73547,1.62071,0.4381,1.67888,-15.12628
500771.39316,35.0,2.16054,1.68152,0.61776,1.7914,-20.17259
500772.05316,35.0,1.70952,1.58797,0.69905,1.73502,-23.75993
500772.88116,35.0,1.35352,1.44883,0.60922,1.5717,-22.8062
500773.92416,35.0,1.07079,1.38692,0.36951,1.4353,-14.91834
500775.23816,35.0,0.84734,1.48767,0.0842,1.49006,-3.23926
500776.89316,35.0,0.67072,1.70728,-0.09625,1.70999,3.22656
500778.98216,35.0,0.53067,2.01855,-0.10441,2.02125,2.96113
500781.61916,35.0,0.41976,2.24218,0.10279,2.24453,-2.62486
500784.95016,35.0,0.33183,2.25137,0.41359,2.28905,-10.40942
500789.15616,35.0,0.26261,2.03895,0.6567,2.1421,-17.85262
500794.46416,35.0,0.20791,1.72015,0.70177,1.8578,-22.19388
500801.16816,35.0,0.16452,1.46903,0.53686,1.56405,-20.07494
500809.64516,35.0,0.13007,1.4072,0.27867,1.43453,-11.20153
500820.33516,35.0,0.10309,1.53483,0.08408,1.53713,-3.13556
500833.84916,35.0,0.08153,1.73829,0.03668,1.73867,-1.20887
500850.94617,35.0,0.06443,1.89285,0.11074,1.89609,-3.34812
500872.53317,35.0,0.05102,1.99851,0.21752,2.01032,-6.21168
500899.77517,35.0,0.04042,2.05774,0.31428,2.0816,-8.68361
500934.27117,35.0,0.03192,2.10681,0.38577,2.14183,-10.37625
500977.81818,35.0,0.02528,2.16563,0.43747,2.20938,-11.42041
501032.88318,35.0,0.01999,2.24447,0.48075,2.29538,-12.08958
514954.66515,36.0,20004.453,0.35345,-0.01238,0.35366,2.00645
514954.80715,36.0,15829.126,0.35656,0.00136,0.35656,-0.2186
514954.94915,36.0,12516.703,0.36646,0.02206,0.36712,-3.44426
514955.09115,36.0,9909.4424,0.37291,0.02933,0.37406,-4.49703
514955.25615,36.0,7835.48,0.38183,0.04237,0.38418,-6.33228
514955.45615,36.0,6217.2461,0.38877,0.05423,0.39253,-7.94089
514955.69415,36.0,4905.291,0.39728,0.06488,0.40254,-9.27458
514955.93315,36.0,3881.2737,0.41326,0.07267,0.4196,-9.97326
514956.17115,36.0,3070.9827,0.42168,0.07702,0.42866,-10.35126
514956.40915,36.0,2430.7778,0.43689,0.08785,0.44564,-11.36973
514956.64715,36.0,1923.1537,0.44547,0.09482,0.45545,-12.01627
514957.10515,36.0,1522.4358,0.46013,0.10594,0.47217,-12.96598
514957.34315,36.0,1203.8446,0.47887,0.10974,0.49128,-12.90752
514957.58215,36.0,952.86591,0.49472,0.11589,0.50811,-13.18425
514957.82015,36.0,754.27557,0.51121,0.12987,0.52745,-14.25449
514958.05715,36.0,596.71857,0.52837,0.13038,0.54422,-13.86127
514958.29515,36.0,471.96338,0.5534,0.14125,0.57114,-14.31879
514958.53415,36.0,373.20856,0.57375,0.1527,0.59372,-14.90323
514958.77215,36.0,295.47278,0.58869,0.15386,0.60846,-14.64727
514959.01115,36.0,233.87738,0.61422,0.16217,0.63526,-14.79
514959.24915,36.0,185.05922,0.63647,0.17009,0.65881,-14.96237
514959.48515,36.0,146.35823,0.67382,0.18389,0.69846,-15.26499
514959.72115,36.0,115.77804,0.70107,0.18877,0.72604,-15.07028
514959.95615,36.0,91.6721,0.72584,0.1929,0.75104,-14.883
514960.20115,36.0,72.51701,0.76655,0.20961,0.79469,-15.29353
514960.43015,36.0,57.36816,0.77586,0.23355,0.81025,-16.75297
514960.66715,36.0,45.3629,0.80754,0.24645,0.84431,-16.97159
514960.89915,36.0,35.93134,0.85477,0.21941,0.88248,-14.39624
514961.15015,36.0,28.40909,0.89679,0.26805,0.93599,-16.64141
514961.36415,36.0,22.48202,0.93866,0.26914,0.97648,-15.99896
514961.62915,36.0,17.79613,0.95808,0.25368,0.9911,-14.83037
514961.88115,36.0,14.06813,0.93365,0.32664,0.98913,-19.28246
514962.09715,36.0,11.1448,1.06529,0.29863,1.10636,-15.65953
514962.36415,36.0,8.81772,1.04405,0.43297,1.13027,-22.52361
514962.54315,36.0,6.97545,1.05141,0.37096,1.11493,-19.43381
514962.76115,36.0,5.5173,1.21222,0.31867,1.2534,-14.72861
514963.03015,36.0,4.36941,1.40016,0.44585,1.46943,-17.66297
514963.36515,36.0,3.45686,1.41042,0.61056,1.5369,-23.40731
514963.78415,36.0,2.73547,1.332,0.6222,1.47015,-25.03825
514964.30915,36.0,2.16054,1.30749,0.48246,1.39366,-20.25377
514964.96815,36.0,1.70952,1.41625,0.27187,1.44211,-10.86664
514965.79715,36.0,1.35352,1.66238,0.12367,1.66698,-4.25461
514966.84015,36.0,1.07079,1.94868,0.13982,1.95369,-4.10387
514968.15315,36.0,0.84734,2.12763,0.31939,2.15147,-8.53722
514969.80915,36.0,0.67072,2.12917,0.52673,2.19336,-13.89515
514971.89815,36.0,0.53067,1.91239,0.71124,2.04037,-20.40066
514974.53515,36.0,0.41976,1.59016,0.68903,1.73302,-23.42738
514977.86615,36.0,0.33183,1.33902,0.44859,1.41216,-18.52157
514982.07215,36.0,0.26261,1.29896,0.11215,1.30379,-4.93459
514987.38015,36.0,0.20791,1.477,-0.15269,1.48488,5.90215
514994.08415,36.0,0.16452,1.76868,-0.22575,1.78303,7.27388
515002.56115,36.0,0.13007,2.01809,-0.09555,2.02035,2.71088
515013.25115,36.0,0.10309,2.1167,0.13445,2.12096,-3.63449
515026.76416,36.0,0.08153,2.06819,0.32787,2.09402,-9.00813
515043.86216,36.0,0.06443,1.98433,0.40112,2.02446,-11.42799
515065.44816,36.0,0.05102,1.92862,0.39738,1.96913,-11.64255
515092.69116,36.0,0.04042,1.95558,0.36915,1.99011,-10.6899
515127.18617,36.0,0.03192,2.03837,0.37063,2.07179,-10.3052
515170.73417,36.0,0.02528,2.13238,0.40024,2.16962,-10.63038
515225.79918,36.0,0.01999,2.23591,0.43531,2.27789,-11.01721
529139.7179,37.0,20004.453,0.35599,-0.01221,0.3562,1.9644
529139.8599,37.0,15829.126,0.35872,0.00482,0.35875,-0.7703
529140.0019,37.0,12516.703,0.36765,0.01631,0.36802,-2.53976
529140.1439,37.0,9909.4424,0.3723,0.03055,0.37355,-4.69062
529140.3089,37.0,7835.48,0.38096,0.04245,0.38332,-6.35793
529140.5089,37.0,6217.2461,0.39174,0.05651,0.39579,-8.20877
529140.7479,37.0,4905.291,0.40481,0.06185,0.4095,-8.68713
529140.9859,37.0,3881.2737,0.40989,0.07137,0.41606,-9.87736
529141.2239,37.0,3070.9827,0.42471,0.08406,0.43295,-11.19586
529141.4619,37.0,2430.7778,0.43362,0.08843,0.44254,-11.52665
529141.6999,37.0,1923.1537,0.45188,0.09434,0.46162,-11.79193
529141.9379,37.0,1522.4358,0.46245,0.10723,0.47472,-13.05514
529142.3969,37.0,1203.8446,0.48048,0.1109,0.49311,-12.99717
529142.6349,37.0,952.86591,0.49595,0.11732,0.50964,-13.30936
529142.8739,37.0,754.27557,0.50874,0.12874,0.52478,-14.20101
529143.1109,37.0,596.71857,0.53117,0.12967,0.54677,-13.71896
529143.3479,37.0,471.96338,0.5526,0.14465,0.57122,-14.66897
529143.5869,37.0,373.20856,0.57237,0.15298,0.59246,-14.96399
529143.8249,37.0,295.47278,0.59274,0.15347,0.61229,-14.51634
529144.0639,37.0,233.87738,0.61934,0.163,0.64043,-14.74482
529144.3019,37.0,185.05922,0.64111,0.16926,0.66308,-14.78949
529144.5389,37.0,146.35823,0.67445,0.18843,0.70027,-15.6094
529144.7749,37.0,115.77804,0.70435,0.19466,0.73075,-15.44909
529145.0089,37.0,91.6721,0.73234,0.19735,0.75847,-15.08174
529145.2549,37.0,72.51701,0.76486,0.21813,0.79535,-15.91761
529145.4839,37.0,57.36816,0.76686,0.22551,0.79933,-16.38722
529145.7199,37.0,45.3629,0.79733,0.24034,0.83277,-16.77455
529145.9529,37.0,35.93134,0.86512,0.23104,0.89544,-14.95243
529146.2029,37.0,28.40909,0.88204,0.27798,0.92481,-17.49272
529146.4179,37.0,22.48202,0.93309,0.28943,0.97695,-17.23335
529146.6819,37.0,17.79613,0.97536,0.2701,1.01207,-15.47859
529146.9349,37.0,14.06813,0.92907,0.29737,0.9755,-17.74866
529147.1509,37.0,11.1448,1.08243,0.33299,1.13249,-17.09955
529147.4179,37.0,8.81772,1.00728,0.40761,1.08663,-22.03116
529147.5959,37.0,6.97545,1.07771,0.33609,1.1289,-17.32056
529147.8139,37.0,5.5173,1.27664,0.35295,1.32453,-15.45442
529148.0839,37.0,4.36941,1.37562,0.53705,1.47674,-21.32598
529148.4189,37.0,3.45686,1.3115,0.62418,1.45245,-25.45101
529148.8369,37.0,2.73547,1.26387,0.54005,1.37442,-23.13701
529149.3629,37.0,2.16054,1.33635,0.35816,1.38351,-15.00363
529150.0219,37.0,1.70952,1.55796,0.19737,1.57042,-7.21996
529150.8499,37.0,1.35352,1.849,0.18213,1.85795,-5.62557
529151.8929,37.0,1.07079,2.05979,0.33369,2.08665,-9.20209
529153.2069,37.0,0.84734,2.08044,0.55952,2.15437,-15.0531
529154.8629,37.0,0.67072,1.93065,0.71086,2.05736,-20.21361
529156.9519,37.0,0.53067,1.62977,0.71052,1.77792,-23.55555
529159.5879,37.0,0.41976,1.37042,0.49178,1.45599,-19.74085
529162.9199,37.0,0.33183,1.30007,0.1434,1.30796,-6.29421
529167.1249,37.0,0.26261,1.46132,-0.15456,1.46947,6.03777
529172.4329,37.0,0.20791,1.76288,-0.26526,1.78272,8.55696
529179.1379,37.0,0.16452,2.04767,-0.15109,2.05324,4.2199
529187.61391,37.0,0.13007,2.17924,0.10327,2.18169,-2.71309
529198.30391,37.0,0.10309,2.12562,0.34313,2.15314,-9.17004
529211.81791,37.0,0.08153,1.98179,0.45736,2.03388,-12.9952
529228.91591,37.0,0.06443,1.88974,0.44369,1.94113,-13.21308
529250.50191,37.0,0.05102,1.87112,0.37757,1.90884,-11.40832
529277.74492,37.0,0.04042,1.94001,0.34319,1.97014,-10.03195
529312.23992,37.0,0.03192,2.03818,0.35526,2.06891,-9.88759
529355.78693,37.0,0.02528,2.1385,0.38836,2.17348,-10.29303
529410.85193,37.0,0.01999,2.2537,0.42523,2.29346,-10.68491
543318.02187,38.0,20004.453,0.35521,-0.01147,0.35539,1.84911
543318.16387,38.0,15829.126,0.35588,-0.00013,0.35588,0.02042
543318.30587,38.0,12516.703,0.36413,0.02269,0.36484,-3.56571
543318.44787,38.0,9909.4424,0.37432,0.03593,0.37604,-5.48224
543318.61287,38.0,7835.48,0.38384,0.04353,0.3863,-6.46957
543318.81287,38.0,6217.2461,0.39056,0.04999,0.39375,-7.29419
543319.05187,38.0,4905.291,0.39822,0.06585,0.40362,-9.39027
543319.28987,38.0,3881.2737,0.41221,0.07016,0.41814,-9.65973
543319.52787,38.0,3070.9827,0.41855,0.0783,0.42581,-10.59608
543319.76587,38.0,2430.7778,0.43422,0.08462,0.44239,-11.02713
543320.00387,38.0,1923.1537,0.44373,0.09713,0.45423,-12.34723
543320.46187,38.0,1522.4358,0.46188,0.10307,0.47324,-12.57934
543320.69987,38.0,1203.8446,0.4764,0.10728,0.48833,-12.69036
543320.93887,38.0,952.86591,0.48981,0.11537,0.50322,-13.25419
543321.17687,38.0,754.27557,0.51239,0.12574,0.52759,-13.78814
543321.41487,38.0,596.71857,0.52321,0.13216,0.53964,-14.17621
543321.65187,38.0,471.96338,0.54562,0.13687,0.56252,-14.0819
543321.89087,38.0,373.20856,0.56979,0.14626,0.58826,-14.39658
543322.12887,38.0,295.47278,0.58338,0.15903,0.60467,-15.24835
543322.36787,38.0,233.87738,0.60644,0.16684,0.62897,-15.38269
543322.60587,38.0,185.05922,0.63011,0.17786,0.65473,-15.76278
543322.84187,38.0,146.35823,0.66116,0.17662,0.68434,-14.95649
543323.07887,38.0,115.77804,0.68805,0.18586,0.71271,-15.11641
543323.31287,38.0,91.6721,0.70862,0.19853,0.73591,-15.65095
543323.55787,38.0,72.51701,0.74847,0.19763,0.77413,-14.79132
543323.78687,38.0,57.36816,0.79303,0.23133,0.82608,-16.26211
543324.02387,38.0,45.3629,0.82891,0.23793,0.86238,-16.01531
543324.25587,38.0,35.93134,0.81988,0.22656,0.85061,-15.44746
543324.50587,38.0,28.40909,0.88756,0.23066,0.91704,-14.56787
543324.72087,38.0,22.48202,0.90605,0.23482,0.93598,-14.52986
543324.98587,38.0,17.79613,0.90328,0.26549,0.94149,-16.37919
543325.23787,38.0,14.06813,0.98773,0.35705,1.05028,-19.87449
543325.45387,38.0,11.1448,0.98618,0.29127,1.0283,-16.45476
543325.72087,38.0,8.81772,1.13216,0.39509,1.19911,-19.23756
543325.89887,38.0,6.97545,1.08862,0.47853,1.18915,-23.72922
543326.11787,38.0,5.5173,1.09731,0.39326,1.16565,-19.71682
543326.38687,38.0,4.36941,1.26707,0.32425,1.3079,-14.3541
543326.72187,38.0,3.45686,1.49541,0.41125,1.55093,-15.37655
543327.13987,38.0,2.73547,1.58003,0.59487,1.6883,-20.63094
543327.66587,38.0,2.16054,1.51082,0.6886,1.66034,-24.50248
543328.32487,38.0,1.70952,1.4019,0.61144,1.52944,-23.56444
543329.15287,38.0,1.35352,1.37282,0.38956,1.42702,-15.84197
543330.19587,38.0,1.07079,1.50014,0.13017,1.50578,-4.95925
543331.50987,38.0,0.84734,1.76442,-0.0283,1.76465,0.91881
543333.16487,38.0,0.67072,2.02544,-0.01842,2.02552,0.52098
543335.25387,38.0,0.53067,2.22919,0.18764,2.23708,-4.81153
543337.89087,38.0,0.41976,2.21231,0.48757,2.2654,-12.42872
543341.22187,38.0,0.33183,1.97744,0.70198,2.09835,-19.54445
543345.42787,38.0,0.26261,1.64124,0.71039,1.78839,-23.40474
543350.73587,38.0,0.20791,1.38406,0.50449,1.47314,-20.02672
543357.43987,38.0,0.16452,1.33552,0.20454,1.35109,-8.70745
543365.91688,38.0,0.13007,1.48748,-0.02035,1.48762,0.78386
543376.60688,38.0,0.10309,1.73005,-0.07252,1.73157,2.40039
543390.12088,38.0,0.08153,1.9282,0.02798,1.9284,-0.83128
543407.21788,38.0,0.06443,2.00941,0.17189,2.01675,-4.88934
543428.80488,38.0,0.05102,2.03591,0.29878,2.05772,-8.3489
543456.04689,38.0,0.04042,2.04019,0.36821,2.07315,-10.23065
543490.54289,38.0,0.03192,2.07462,0.39974,2.11278,-10.90607
543534.0899,38.0,0.02528,2.14641,0.42485,2.18805,-11.19604
543589.1549,38.0,0.01999,2.24036,0.46447,2.288,-11.71262
557490.27045,39.0,20004.453,0.35206,-0.01242,0.35228,2.02069
557490.41245,39.0,15829.126,0.35451,0.00154,0.35451,-0.24866
557490.55445,39.0,12516.703,0.36111,0.01998,0.36166,-3.16628
557490.69645,39.0,9909.4424,0.37353,0.03103,0.37482,-4.74906
557490.86145,39.0,7835.48,0.3798,0.0454,0.3825,-6.81657
557491.06145,39.0,6217.2461,0.39165,0.05211,0.3951,-7.57837
557491.30045,39.0,4905.291,0.39478,0.06366,0.39988,-9.16009
557491.53845,39.0,3881.2737,0.40791,0.06794,0.41353,-9.45625
557491.77645,39.0,3070.9827,0.41621,0.08107,0.42403,-11.02218
557492.01445,39.0,2430.7778,0.43088,0.08399,0.43899,-11.03079
557492.25245,39.0,1923.1537,0.4474,0.09636,0.45766,-12.15438
557492.71045,39.0,1522.4358,0.45735,0.09834,0.46781,-12.13458
557492.94845,39.0,1203.8446,0.47197,0.11119,0.48489,-13.25701
557493.18745,39.0,952.86591,0.48857,0.1195,0.50297,-13.74391
557493.42545,39.0,754.27557,0.50474,0.12444,0.51985,-13.84977
557493.66245,39.0,596.71857,0.52877,0.13567,0.5459,-14.39024
557493.90045,39.0,471.96338,0.54491,0.14442,0.56372,-14.84456
557494.13945,39.0,373.20856,0.56376,0.15311,0.58418,-15.19396
557494.37645,39.0,295.47278,0.59391,0.15794,0.61455,-14.89216
557494.61645,39.0,233.87738,0.61684,0.1694,0.63968,-15.35593
557494.85445,39.0,185.05922,0.64307,0.17587,0.66669,-15.29575
557495.09045,39.0,146.35823,0.66276,0.19262,0.69018,-16.20602
557495.32645,39.0,115.77804,0.69167,0.20303,0.72086,-16.35902
557495.56145,39.0,91.6721,0.72738,0.21035,0.75718,-16.12965
557495.80645,39.0,72.51701,0.74644,0.22547,0.77975,-16.80763
557496.03545,39.0,57.36816,0.77351,0.20508,0.80024,-14.84925
557496.27245,39.0,45.3629,0.79664,0.21392,0.82486,-15.03086
557496.50445,39.0,35.93134,0.85144,0.2598,0.89019,-16.9685
557496.75445,39.0,28.40909,0.84596,0.26546,0.88663,-17.42194
557496.96945,39.0,22.48202,0.88702,0.29795,0.93572,-18.5673
557497.23445,39.0,17.79613,0.95845,0.32003,1.01046,-18.46419
557497.48645,39.0,14.06813,0.97777,0.26585,1.01326,-15.21067
557497.70245,39.0,11.1448,1.02607,0.39698,1.10018,-21.15104
557497.96945,39.0,8.81772,1.01773,0.31851,1.06641,-17.37812
557498.14745,39.0,6.97545,1.1766,0.33306,1.22283,-15.80507
557498.36645,39.0,5.5173,1.26664,0.50423,1.36331,-21.70666
557498.63545,39.0,4.36941,1.19989,0.55874,1.32361,-24.96957
557498.97045,39.0,3.45686,1.20044,0.46515,1.28741,-21.18062
557499.38945,39.0,2.73547,1.34154,0.3255,1.38046,-13.63841
557499.91445,39.0,2.16054,1.60331,0.27258,1.62631,-9.64854
557500.57345,39.0,1.70952,1.84282,0.37719,1.88102,-11.56761
557501.40245,39.0,1.35352,1.92234,0.56711,2.00425,-16.43664
557502.44445,39.0,1.07079,1.81512,0.70671,1.94784,-21.2733
557503.75845,39.0,0.84734,1.59676,0.68673,1.73817,-23.27134
557505.41445,39.0,0.67072,1.41864,0.51333,1.50866,-19.89255
557507.50345,39.0,0.53067,1.35788,0.18478,1.3704,-7.74937
557510.13945,39.0,0.41976,1.50829,-0.11778,1.51289,4.46501
557513.47145,39.0,0.33183,1.81207,-0.24979,1.82921,7.84878
557517.67645,39.0,0.26261,2.11466,-0.14432,2.11958,3.90433
557522.98445,39.0,0.20791,2.26308,0.13398,2.26705,-3.38816
557529.68945,39.0,0.16452,2.19715,0.43267,2.23935,-11.14041
557538.16545,39.0,0.13007,1.9751,0.59334,2.0623,-16.72077
557548.85545,39.0,0.10309,1.75347,0.56309,1.84167,-17.80343
557562.36946,39.0,0.08153,1.66286,0.41976,1.71502,-14.16739
557579.46746,39.0,0.06443,1.72088,0.30552,1.74779,-10.06723
557601.05346,39.0,0.05102,1.84363,0.25744,1.86151,-7.94916
557628.29646,39.0,0.04042,1.96874,0.28184,1.98881,-8.14685
557662.79147,39.0,0.03192,2.07775,0.3313,2.10399,-9.05971
557706.33947,39.0,0.02528,2.18458,0.38969,2.21906,-10.11418
557761.40448,39.0,0.01999,2.29608,0.46086,2.34187,-11.34946
571661.37463,40.0,20004.453,0.3565,-0.01087,0.35667,1.74608
571661.51663,40.0,15829.126,0.35624,0.0031,0.35625,-0.4992
571661.65863,40.0,12516.703,0.36856,0.02079,0.36914,-3.22892
571661.80063,40.0,9909.4424,0.37566,0.03026,0.37687,-4.60472
571661.96563,40.0,7835.48,0.3854,0.04288,0.38778,-6.34933
571662.16563,40.0,6217.2461,0.3904,0.05192,0.39383,-7.575
571662.40463,40.0,4905.291,0.40234,0.0655,0.40764,-9.2463
571662.64263,40.0,3881.2737,0.41266,0.07525,0.41946,-10.33456
571662.88063,40.0,3070.9827,0.42426,0.07682,0.43116,-10.26323
571663.11863,40.0,2430.7778,0.43516,0.08977,0.44432,-11.6564
571663.35663,40.0,1923.1537,0.44636,0.09092,0.45552,-11.51298
571663.59463,40.0,1522.4358,0.46195,0.09819,0.47227,-12.00009
571664.05363,40.0,1203.8446,0.47244,0.10711,0.48443,-12.77399
571664.29163,40.0,952.86591,0.48801,0.11536,0.50146,-13.29951
571664.52963,40.0,754.27557,0.51206,0.12194,0.52638,-13.39441
571664.76763,40.0,596.71857,0.52214,0.13326,0.53888,-14.3171
571665.00463,40.0,471.96338,0.54255,0.13687,0.55955,-14.15888
571665.24363,40.0,373.20856,0.56492,0.14411,0.58301,-14.31077
571665.48163,40.0,295.47278,0.58484,0.16207,0.60688,-15.48873
571665.72063,40.0,233.87738,0.60698,0.17053,0.63048,-15.69272
571665.95863,40.0,185.05922,0.63433,0.18141,0.65976,-15.96006
571666.19463,40.0,146.35823,0.65325,0.17994,0.67758,-15.40035
571666.43163,40.0,115.77804,0.67851,0.1918,0.70509,-15.78421
571666.66563,40.0,91.6721,0.70657,0.20612,0.73602,-16.26313
571666.91163,40.0,72.51701,0.73539,0.20133,0.76245,-15.31107
571667.14063,40.0,57.36816,0.79366,0.21461,0.82216,-15.13124
571667.37663,40.0,45.3629,0.82531,0.21861,0.85378,-14.83582
571667.60963,40.0,35.93134,0.81458,0.24611,0.85095,-16.81122
571667.85963,40.0,28.40909,0.85833,0.22262,0.88673,-14.54036
571668.07363,40.0,22.48202,0.87175,0.24261,0.90488,-15.55219
571668.33863,40.0,17.79613,0.89206,0.3025,0.94195,-18.73175
571668.59063,40.0,14.06813,1.01621,0.3261,1.06725,-17.79145
571668.80663,40.0,11.1448,0.95346,0.33304,1.00995,-19.25437
571669.07463,40.0,8.81772,1.12189,0.3266,1.16846,-16.23123
571669.25263,40.0,6.97545,1.16944,0.47857,1.26358,-22.25583
571669.47063,40.0,5.5173,1.09302,0.47838,1.19313,-23.63756
571669.73963,40.0,4.36941,1.15961,0.36935,1.21702,-17.66741
571670.07463,40.0,3.45686,1.37869,0.31148,1.41343,-12.73078
571670.49363,40.0,2.73547,1.61413,0.42045,1.66799,-14.6001
571671.01863,40.0,2.16054,1.69365,0.61138,1.80062,-19.84873
571671.67763,40.0,1.70952,1.60261,0.7154,1.75504,-24.05599
571672.50663,40.0,1.35352,1.44867,0.64438,1.58552,-23.97993
571673.54963,40.0,1.07079,1.36124,0.40358,1.41981,-16.51396
571674.86363,40.0,0.84734,1.44048,0.10327,1.44417,-4.10042
571676.51863,40.0,0.67072,1.65456,-0.10029,1.6576,3.46857
571678.60763,40.0,0.53067,1.98239,-0.13345,1.98687,3.85112
571681.24463,40.0,0.41976,2.23278,0.06353,2.23368,-1.62972
571684.57563,40.0,0.33183,2.27173,0.37989,2.30328,-9.49346
571688.78163,40.0,0.26261,2.07327,0.65366,2.17387,-17.49892
571694.08963,40.0,0.20791,1.74542,0.73033,1.89205,-22.70565
571700.79363,40.0,0.16452,1.46956,0.58089,1.5802,-21.56785
571709.27063,40.0,0.13007,1.38285,0.31809,1.41897,-12.95419
571719.96063,40.0,0.10309,1.49587,0.10544,1.49958,-4.032
571733.47463,40.0,0.08153,1.70345,0.03957,1.70391,-1.33085
571750.57164,40.0,0.06443,1.87197,0.10586,1.87496,-3.23649
571772.15864,40.0,0.05102,1.9878,0.21375,1.99925,-6.13737
571799.40064,40.0,0.04042,2.0489,0.31436,2.07287,-8.72281
571833.89665,40.0,0.03192,2.09836,0.38494,2.13338,-10.39514
571877.44365,40.0,0.02528,2.15958,0.43457,2.20287,-11.37758
571932.50866,40.0,0.01999,2.2433,0.47701,2.29346,-12.00434
585837.4366,41.0,20004.453,0.3536,-0.01167,0.35379,1.89006
585837.5786,41.0,15829.126,0.35533,0.00329,0.35534,-0.53005
585837.7206,41.0,12516.703,0.36443,0.02235,0.36511,-3.51018
585837.8626,41.0,9909.4424,0.37648,0.0322,0.37785,-4.88918
585838.0276,41.0,7835.48,0.38255,0.04495,0.38519,-6.70138
585838.2276,41.0,6217.2461,0.39178,0.05139,0.39514,-7.47346
585838.4666,41.0,4905.291,0.40029,0.06688,0.40584,-9.48539
585838.7046,41.0,3881.2737,0.40657,0.07344,0.41315,-10.23914
585838.9426,41.0,3070.9827,0.42407,0.08058,0.43166,-10.75843
585839.1806,41.0,2430.7778,0.43148,0.08887,0.44054,-11.63837
585839.4186,41.0,1923.1537,0.44819,0.09198,0.45754,-11.59772
585839.6566,41.0,1522.4358,0.46349,0.09978,0.47411,-12.14974
585840.1146,41.0,1203.8446,0.47492,0.10609,0.48662,-12.59176
585840.3536,41.0,952.86591,0.48758,0.11464,0.50087,-13.23127
585840.5916,41.0,754.27557,0.50834,0.12113,0.52257,-13.40273
585840.8296,41.0,596.71857,0.5213,0.1326,0.5379,-14.27114
585841.0666,41.0,471.96338,0.54367,0.13527,0.56024,-13.9717
585841.3056,41.0,373.20856,0.56474,0.14309,0.58259,-14.21757
585841.5436,41.0,295.47278,0.5827,0.15992,0.60425,-15.34717
585841.7826,41.0,233.87738,0.60326,0.16755,0.6261,-15.52248
585842.0206,41.0,185.05922,0.62895,0.17912,0.65396,-15.89648
585842.2566,41.0,146.35823,0.65449,0.17696,0.678,-15.12972
585842.4936,41.0,115.77804,0.68023,0.18591,0.70518,-15.28593
585842.7276,41.0,91.6721,0.70332,0.19949,0.73106,-15.8353
585842.9736,41.0,72.51701,0.73922,0.19593,0.76474,-14.84469
585843.2026,41.0,57.36816,0.78897,0.22452,0.8203,-15.88463
585843.4386,41.0,45.3629,0.82632,0.23158,0.85816,-15.65604
585843.6716,41.0,35.93134,0.81157,0.23127,0.84388,-15.90568
585843.9216,41.0,28.40909,0.87262,0.22291,0.90064,-14.32972
585844.1356,41.0,22.48202,0.8856,0.23439,0.91609,-14.82456
585844.4006,41.0,17.79613,0.88847,0.28015,0.93159,-17.50086
585844.6526,41.0,14.06813,0.99943,0.34733,1.05807,-19.16373
585844.8686,41.0,11.1448,0.95992,0.30475,1.00714,-17.61328
585845.1356,41.0,8.81772,1.1316,0.36248,1.18824,-17.76141
585845.3136,41.0,6.97545,1.11783,0.48947,1.22029,-23.64747
585845.5326,41.0,5.5173,1.07945,0.42879,1.1615,-21.66458
585845.8016,41.0,4.36941,1.20673,0.33154,1.25145,-15.36255
585846.1366,41.0,3.45686,1.45044,0.35094,1.4923,-13.60163
585846.5556,41.0,2.73547,1.61182,0.5236,1.69474,-17.99627
585847.0806,41.0,2.16054,1.59168,0.67833,1.7302,-23.0824
585847.7396,41.0,1.70952,1.468,0.68109,1.61831,-24.88921
585848.5676,41.0,1.35352,1.36651,0.50825,1.45797,-20.4017
585849.6106,41.0,1.07079,1.39773,0.23201,1.41685,-9.4248
585850.9246,41.0,0.84734,1.59954,-0.01054,1.59957,0.37763
585852.5806,41.0,0.67072,1.86342,-0.0986,1.86603,3.0288
585854.6696,41.0,0.53067,2.15126,0.01983,2.15135,-0.528
585857.3056,41.0,0.41976,2.26461,0.30251,2.28472,-7.60861
585860.6376,41.0,0.33183,2.1365,0.59957,2.21903,-15.6757
585864.8426,41.0,0.26261,1.82976,0.73976,1.97364,-22.01319
585870.1506,41.0,0.20791,1.50807,0.64866,1.64165,-23.2737
585876.8556,41.0,0.16452,1.34204,0.38991,1.39753,-16.20054
585885.3316,41.0,0.13007,1.39413,0.11906,1.3992,-4.88144
585896.0216,41.0,0.10309,1.59847,-0.01911,1.59859,0.68496
585909.53561,41.0,0.08153,1.82194,0.0073,1.82196,-0.22962
585926.63361,41.0,0.06443,1.95077,0.12814,1.95498,-3.75826
585948.21961,41.0,0.05102,2.0214,0.25738,2.03772,-7.2563
585975.46261,41.0,0.04042,2.04716,0.34783,2.0765,-9.64295
586009.95762,41.0,0.03192,2.08171,0.39754,2.11933,-10.81138
586053.50462,41.0,0.02528,2.14714,0.42891,2.18956,-11.29653
586108.56963,41.0,0.01999,2.24056,0.46748,2.28881,-11.78547
600012.02977,42.0,20004.453,0.35635,-0.01233,0.35656,1.98106
600012.17177,42.0,15829.126,0.35846,-8e-05,0.35846,0.01312
600012.31377,42.0,12516.703,0.36884,0.02085,0.36943,-3.23604
600012.45577,42.0,9909.4424,0.37387,0.02834,0.37494,-4.3347
600012.62077,42.0,7835.48,0.38608,0.04315,0.38848,-6.37677
600012.82077,42.0,6217.2461,0.38863,0.0493,0.39175,-7.22913
600013.05977,42.0,4905.291,0.40289,0.06481,0.40807,-9.1384
600013.29777,42.0,3881.2737,0.40975,0.06889,0.4155,-9.54336
600013.53577,42.0,3070.9827,0.41961,0.08146,0.42745,-10.98616
600013.77377,42.0,2430.7778,0.43067,0.08299,0.43859,-10.90668
600014.01177,42.0,1923.1537,0.44976,0.09191,0.45906,-11.54904
600014.24977,42.0,1522.4358,0.46374,0.10209,0.47484,-12.41547
600014.48777,42.0,1203.8446,0.47718,0.10376,0.48833,-12.26761
600014.94677,42.0,952.86591,0.4903,0.11184,0.50289,-12.84991
600015.18577,42.0,754.27557,0.50904,0.12624,0.52446,-13.92829
600015.42277,42.0,596.71857,0.52418,0.12808,0.5396,-13.73039
600015.65977,42.0,471.96338,0.54869,0.13594,0.56528,-13.91546
600015.89977,42.0,373.20856,0.56976,0.14582,0.58813,-14.3552
600016.13677,42.0,295.47278,0.58312,0.15092,0.60233,-14.51084
600016.37677,42.0,233.87738,0.60689,0.15971,0.62755,-14.74343
600016.61477,42.0,185.05922,0.62919,0.16888,0.65146,-15.02414
600016.85077,42.0,146.35823,0.66468,0.17616,0.68763,-14.84402
600017.08677,42.0,115.77804,0.69258,0.18233,0.71617,-14.74885
600017.32177,42.0,91.6721,0.71517,0.18914,0.73976,-14.81411
600017.56677,42.0,72.51701,0.75551,0.20001,0.78153,-14.82805
600017.79577,42.0,57.36816,0.76916,0.23255,0.80355,-16.82218
600018.03177,42.0,45.3629,0.80633,0.24642,0.84314,-16.9935
600018.26477,42.0,35.93134,0.83647,0.21225,0.86297,-14.23774
600018.51477,42.0,28.40909,0.89266,0.2539,0.92807,-15.87708
600018.72977,42.0,22.48202,0.92477,0.25181,0.95844,-15.23203
600018.99377,42.0,17.79613,0.92944,0.24401,0.96093,-14.71033
600019.24677,42.0,14.06813,0.92859,0.34718,0.99137,-20.49955
600019.46277,42.0,11.1448,1.02972,0.28125,1.06744,-15.27657
600019.72977,42.0,8.81772,1.06394,0.44355,1.1527,-22.63077
600019.90777,42.0,6.97545,1.02802,0.40875,1.1063,-21.68311
600020.12577,42.0,5.5173,1.15282,0.32291,1.19719,-15.64798
600020.39577,42.0,4.36941,1.37823,0.38886,1.43204,-15.75603
600020.73077,42.0,3.45686,1.46405,0.5807,1.57501,-21.63528
600021.14877,42.0,2.73547,1.39063,0.66778,1.54266,-25.65028
600021.67477,42.0,2.16054,1.31138,0.58194,1.4347,-23.92991
600022.33377,42.0,1.70952,1.33795,0.36592,1.38708,-15.2958
600023.16177,42.0,1.35352,1.52463,0.146,1.53161,-5.47006
600024.20477,42.0,1.07079,1.81832,0.05753,1.81923,-1.81206
600025.51877,42.0,0.84734,2.08463,0.16077,2.09082,-4.41014
600027.17477,42.0,0.67072,2.19263,0.36235,2.22237,-9.38384
600029.26277,42.0,0.53067,2.09097,0.63057,2.18398,-16.78173
600031.89977,42.0,0.41976,1.79072,0.7536,1.94283,-22.82308
600035.23177,42.0,0.33183,1.4591,0.64204,1.59411,-23.75057
600039.43678,42.0,0.26261,1.2723,0.34356,1.31787,-15.11109
600044.74478,42.0,0.20791,1.31907,0.01624,1.31917,-0.70545
600051.44978,42.0,0.16452,1.55917,-0.18143,1.56969,6.63716
600059.92578,42.0,0.13007,1.8472,-0.16683,1.85472,5.16061
600070.61578,42.0,0.10309,2.03621,0.01091,2.03624,-0.30686
600084.12978,42.0,0.08153,2.07559,0.22397,2.08764,-6.15877
600101.22778,42.0,0.06443,2.02511,0.34633,2.05451,-9.70469
600122.81379,42.0,0.05102,1.96472,0.39497,2.00403,-11.36674
600150.05579,42.0,0.04042,1.96797,0.38558,2.00539,-11.08554
600184.55179,42.0,0.03192,2.03645,0.38293,2.07214,-10.64954
600228.0988,42.0,0.02528,2.13116,0.41158,2.17054,-10.93061
600283.1638,42.0,0.01999,2.231,0.45557,2.27704,-11.54115
614183.84095,43.0,20004.453,0.35421,-0.01259,0.35443,2.03562
614183.98295,43.0,15829.126,0.35457,0.00205,0.35457,-0.33153
614184.12495,43.0,12516.703,0.36693,0.01928,0.36744,-3.00839
614184.26695,43.0,9909.4424,0.37367,0.02857,0.37476,-4.37244
614184.43195,43.0,7835.48,0.38179,0.03973,0.38385,-5.94047
614184.63195,43.0,6217.2461,0.38738,0.05146,0.39078,-7.56652
614184.87095,43.0,4905.291,0.40183,0.06281,0.40671,-8.88395
614185.10895,43.0,3881.2737,0.40552,0.06867,0.4113,-9.61136
614185.34695,43.0,3070.9827,0.41847,0.08119,0.42627,-10.97965
614185.58495,43.0,2430.7778,0.42894,0.08466,0.43721,-11.16506
614185.82295,43.0,1923.1537,0.4468,0.0964,0.45708,-12.17526
614186.06095,43.0,1522.4358,0.45619,0.1025,0.46756,-12.66314
614186.51995,43.0,1203.8446,0.4732,0.1111,0.48607,-13.21286
614186.75795,43.0,952.86591,0.49145,0.11838,0.50551,-13.54333
614186.99695,43.0,754.27557,0.50199,0.12493,0.5173,-13.97559
614187.23395,43.0,596.71857,0.52742,0.13108,0.54346,-13.95656
614187.47095,43.0,471.96338,0.54289,0.14498,0.56192,-14.95151
614187.70995,43.0,373.20856,0.56154,0.15169,0.58166,-15.11672
614187.94795,43.0,295.47278,0.59041,0.15562,0.61057,-14.76588
614188.18695,43.0,233.87738,0.6136,0.16551,0.63553,-15.09557
614188.42495,43.0,185.05922,0.63883,0.17105,0.66133,-14.98975
614188.66195,43.0,146.35823,0.66195,0.19132,0.68904,-16.12081
614188.89795,43.0,115.77804,0.69031,0.19802,0.71815,-16.00607
614189.13195,43.0,91.6721,0.72437,0.20464,0.75273,-15.77538
614189.37795,43.0,72.51701,0.74384,0.22208,0.77629,-16.62345
614189.60695,43.0,57.36816,0.76124,0.20474,0.78829,-15.05376
614189.84295,43.0,45.3629,0.7841,0.2177,0.81376,-15.51668
614190.07595,43.0,35.93134,0.85008,0.24906,0.88582,-16.32974
614190.32595,43.0,28.40909,0.84456,0.27137,0.88709,-17.81302
614190.54095,43.0,22.48202,0.8897,0.30151,0.9394,-18.72092
614190.80495,43.0,17.79613,0.96065,0.30384,1.00755,-17.55162
614191.05795,43.0,14.06813,0.94467,0.26449,0.981,-15.64125
614191.27395,43.0,11.1448,1.0418,0.38576,1.11093,-20.31862
614191.54095,43.0,8.81772,0.98851,0.34255,1.04618,-19.11288
614191.71895,43.0,6.97545,1.13158,0.31518,1.17466,-15.5643
614191.93695,43.0,5.5173,1.28658,0.46084,1.36662,-19.70686
614192.20695,43.0,4.36941,1.24316,0.58469,1.3738,-25.18886
614192.54195,43.0,3.45686,1.19585,0.52922,1.30772,-23.87154
614192.95995,43.0,2.73547,1.26879,0.37986,1.32443,-16.66687
614193.48595,43.0,2.16054,1.49317,0.25283,1.51443,-9.61024
614194.14495,43.0,1.70952,1.77487,0.27155,1.79552,-8.69875
614194.97295,43.0,1.35352,1.95429,0.43616,2.00237,-12.58112
614196.01595,43.0,1.07079,1.94189,0.63612,2.04342,-18.13766
614197.32995,43.0,0.84734,1.75177,0.73232,1.89868,-22.68727
614198.98595,43.0,0.67072,1.52484,0.65929,1.66126,-23.3819
614201.07395,43.0,0.53067,1.33762,0.38584,1.39215,-16.09031
614203.71095,43.0,0.41976,1.35427,0.04165,1.35491,-1.7614
614207.04195,43.0,0.33183,1.57652,-0.21067,1.59053,7.61142
614211.24795,43.0,0.26261,1.8984,-0.25339,1.91524,7.60263
614216.55595,43.0,0.20791,2.16006,-0.07349,2.16131,1.94861
614223.26095,43.0,0.16452,2.23692,0.22657,2.24837,-5.7835
614231.73696,43.0,0.13007,2.11157,0.48103,2.16567,-12.83333
614242.42696,43.0,0.10309,1.89415,0.56516,1.97666,-16.61349
614255.94096,43.0,0.08153,1.74067,0.49247,1.80899,-15.79715
614273.03896,43.0,0.06443,1.7331,0.38086,1.77446,-12.39397
614294.62496,43.0,0.05102,1.82013,0.30398,1.84534,-9.48157
614321.86697,43.0,0.04042,1.93822,0.30307,1.96178,-8.88723
614356.36297,43.0,0.03192,2.04703,0.34213,2.07542,-9.48848
614399.90998,43.0,0.02528,2.15377,0.38947,2.1887,-10.25018
614454.97498,43.0,0.01999,2.27189,0.44731,2.31551,-11.13839
628343.68354,44.0,20004.453,0.35839,-0.01134,0.35857,1.81245
628343.82554,44.0,15829.126,0.35963,0.00723,0.35971,-1.15219
628343.96754,44.0,12516.703,0.36858,0.01521,0.36889,-2.3625
628344.10954,44.0,9909.4424,0.37351,0.02982,0.37469,-4.56414
628344.27454,44.0,7835.48,0.37929,0.0413,0.38153,-6.21429
628344.47454,44.0,6217.2461,0.38896,0.05533,0.39287,-8.09625
628344.71354,44.0,4905.291,0.40277,0.05891,0.40705,-8.32172
628344.95154,44.0,3881.2737,0.40936,0.07117,0.4155,-9.86253
628345.18954,44.0,3070.9827,0.42392,0.08064,0.43153,-10.77092
628345.42754,44.0,2430.7778,0.43085,0.08893,0.43993,-11.66263
628345.66554,44.0,1923.1537,0.44486,0.08991,0.45385,-11.4264
628345.90354,44.0,1522.4358,0.46498,0.09981,0.47557,-12.11521
628346.14154,44.0,1203.8446,0.47278,0.10349,0.48397,-12.34694
628346.60054,44.0,952.86591,0.49041,0.11159,0.50295,-12.81874
628346.83954,44.0,754.27557,0.50936,0.12369,0.52416,-13.64892
628347.07654,44.0,596.71857,0.51944,0.12819,0.53503,-13.86268
628347.31354,44.0,471.96338,0.54452,0.13386,0.56073,-13.81093
628347.55354,44.0,373.20856,0.56717,0.14236,0.58476,-14.09003
628347.79054,44.0,295.47278,0.57906,0.15415,0.59922,-14.90724
628348.03054,44.0,233.87738,0.60155,0.16132,0.62281,-15.01236
628348.26854,44.0,185.05922,0.62506,0.17131,0.64811,-15.32663
628348.50454,44.0,146.35823,0.65835,0.17255,0.68058,-14.68652
628348.74054,44.0,115.77804,0.68174,0.17833,0.70467,-14.65893
628348.97454,44.0,91.6721,0.70125,0.19037,0.72663,-15.18848
628349.22054,44.0,72.51701,0.74397,0.19306,0.76861,-14.54745
628349.44954,44.0,57.36816,0.77868,0.22939,0.81176,-16.41431
628349.68654,44.0,45.3629,0.81537,0.23953,0.84983,-16.37114
628349.91854,44.0,35.93134,0.81432,0.21657,0.84263,-14.89308
628350.16854,44.0,28.40909,0.88486,0.23236,0.91485,-14.71336
628350.38354,44.0,22.48202,0.9029,0.23245,0.93234,-14.4371
628350.64754,44.0,17.79613,0.89507,0.25501,0.93069,-15.90246
628350.90054,44.0,14.06813,0.96264,0.36284,1.02875,-20.65228
628351.11654,44.0,11.1448,0.98252,0.28164,1.02209,-15.99477
628351.38354,44.0,8.81772,1.11314,0.41543,1.18813,-20.46569
628351.56154,44.0,6.97545,1.05308,0.47113,1.15366,-24.10299
628351.77954,44.0,5.5173,1.08711,0.37111,1.14871,-18.84878
628352.04954,44.0,4.36941,1.28874,0.32307,1.32862,-14.07344
628352.38454,44.0,3.45686,1.50154,0.45535,1.56907,-16.87017
628352.80254,44.0,2.73547,1.53617,0.64191,1.6649,-22.67838
628353.32854,44.0,2.16054,1.44086,0.69691,1.60055,-25.81194
628353.98754,44.0,1.70952,1.3446,0.56998,1.46042,-22.97239
628354.81554,44.0,1.35352,1.3647,0.3195,1.4016,-13.17676
628355.85854,44.0,1.07079,1.55256,0.07461,1.55435,-2.75143
628357.17254,44.0,0.84734,1.85232,-0.02514,1.8525,0.7777
628358.82854,44.0,0.67072,2.10731,0.05312,2.10798,-1.44407
628360.91754,44.0,0.53067,2.24503,0.31462,2.26697,-7.97755
628363.55354,44.0,0.41976,2.14047,0.60632,2.22469,-15.81552
628366.88555,44.0,0.33183,1.83616,0.75765,1.98633,-22.42249
628371.09055,44.0,0.26261,1.49688,0.67357,1.64145,-24.22676
628376.39855,44.0,0.20791,1.29536,0.39823,1.35519,-17.08877
628383.10355,44.0,0.16452,1.32757,0.08791,1.33048,-3.78854
628391.57955,44.0,0.13007,1.5418,-0.09822,1.54492,3.64508
628402.26955,44.0,0.10309,1.80085,-0.09098,1.80315,2.89226
628415.78355,44.0,0.08153,1.97809,0.05551,1.97887,-1.60734
628432.88155,44.0,0.06443,2.0267,0.21221,2.03778,-5.97741
628454.46756,44.0,0.05102,2.02279,0.33286,2.04999,-9.34444
628481.71056,44.0,0.04042,2.0159,0.38276,2.05191,-10.75094
628516.20556,44.0,0.03192,2.0548,0.39823,2.09303,-10.96833
628559.75257,44.0,0.02528,2.13841,0.41909,2.17909,-11.08835
628614.81757,44.0,0.01999,2.24124,0.46225,2.28841,-11.65377
642500.69874,45.0,20004.453,0.35443,-0.01211,0.35464,1.95687
642500.84074,45.0,15829.126,0.35643,0.0058,0.35648,-0.93295
642500.98274,45.0,12516.703,0.36771,0.01966,0.36824,-3.06115
642501.12474,45.0,9909.4424,0.3709,0.02974,0.37209,-4.58392
642501.28974,45.0,7835.48,0.38205,0.04014,0.38415,-5.99822
642501.48974,45.0,6217.2461,0.38727,0.05193,0.39073,-7.63773
642501.72874,45.0,4905.291,0.40229,0.0624,0.4071,-8.81656
642501.96674,45.0,3881.2737,0.40743,0.0691,0.41325,-9.62552
642502.20474,45.0,3070.9827,0.4186,0.08105,0.42638,-10.95773
642502.44274,45.0,2430.7778,0.42791,0.08531,0.43633,-11.27527
642502.68074,45.0,1923.1537,0.4479,0.08985,0.45682,-11.3429
642502.91874,45.0,1522.4358,0.46025,0.10314,0.47167,-12.63095
642503.37774,45.0,1203.8446,0.47542,0.10724,0.48737,-12.71121
642503.61574,45.0,952.86591,0.49011,0.11493,0.5034,-13.19721
642503.85474,45.0,754.27557,0.50415,0.12637,0.51975,-14.07175
642504.09174,45.0,596.71857,0.52343,0.12639,0.53847,-13.57518
642504.32874,45.0,471.96338,0.54592,0.13669,0.56277,-14.05747
642504.56774,45.0,373.20856,0.56645,0.1473,0.58529,-14.57603
642504.80574,45.0,295.47278,0.58071,0.15055,0.59991,-14.53426
642505.04474,45.0,233.87738,0.60457,0.15763,0.62478,-14.61315
642505.28274,45.0,185.05922,0.62477,0.16696,0.6467,-14.96199
642505.51874,45.0,146.35823,0.66211,0.17387,0.68456,-14.71406
642505.75574,45.0,115.77804,0.68877,0.18074,0.71209,-14.70358
642505.98974,45.0,91.6721,0.71086,0.18488,0.73451,-14.57868
642506.23574,45.0,72.51701,0.75154,0.19801,0.77719,-14.76029
642506.46474,45.0,57.36816,0.76336,0.23097,0.79754,-16.83389
642506.70074,45.0,45.3629,0.79864,0.24315,0.83483,-16.93349
642506.93374,45.0,35.93134,0.83251,0.21266,0.85925,-14.32962
642507.18374,45.0,28.40909,0.88383,0.25489,0.91985,-16.08718
642507.39774,45.0,22.48202,0.91909,0.25311,0.95331,-15.39692
642507.66274,45.0,17.79613,0.92512,0.24385,0.95672,-14.76652
642507.91574,45.0,14.06813,0.92149,0.34339,0.9834,-20.4378
642508.13074,45.0,11.1448,1.02859,0.28409,1.0671,-15.43989
642508.39874,45.0,8.81772,1.05119,0.44154,1.14016,-22.78441
642508.57674,45.0,6.97545,1.02398,0.40308,1.10046,-21.48661
642508.79474,45.0,5.5173,1.15345,0.32057,1.19717,-15.53208
642509.06374,45.0,4.36941,1.37421,0.39777,1.43062,-16.14314
642509.39974,45.0,3.45686,1.44619,0.58779,1.56108,-22.11886
642509.81774,45.0,2.73547,1.37277,0.66049,1.52339,-25.69394
