Repository: SebaVillagra00/ICM2985-SOH-IPRE

## Data University of Cambridge (EIS Cambridge)
Data publicada en "Identifying degradation patterns of lithium ion batteries from impedance spectroscopy using machine learning" (Zhang, Tang, Zhang, Wang, Stimming & Lee, 2020) https://www.nature.com/articles/s41467-020-15235-7.

Carpeta contiene:
* Paper de Nature Comunications (IF: 16.6).
* Data frames para IOS.
* Data frames para Windows.

Cada Data frame está contenido en un archivo .txt con las siguientes columnas:
* time/s: tiempo en que se mide la muestra.
* cycle number: ciclo de carga de la batería.
* freq/Hz: frecuencia de la señal de input.
* Re(Z)/Ohm: Parte resistiva de la impedancia.
* Im(Z)/Ohm: Parte reactiva de la impedancia.

File: EIS Cambridge/csvEIS/EIS_state_V_25C06.csv (part 4 of 20)
time/s,cycle number,freq/Hz,Re(Z)/Ohm,-Im(Z)/Ohm,|Z|/Ohm,Phase(Z)/deg
499549.27393,34.0,1.70952,1.30544,0.1102,1.31008,-4.82528
499550.10193,34.0,1.35352,1.31542,0.10212,1.31938,-4.43905
499551.14493,34.0,1.07079,1.32361,0.09369,1.32692,-4.04877
499552.45893,34.0,0.84734,1.33308,0.08821,1.33599,-3.78563
499554.11494,34.0,0.67072,1.34244,0.086,1.3452,-3.66564
499556.20394,34.0,0.53067,1.34947,0.08576,1.35219,-3.63623
499558.83994,34.0,0.41976,1.35707,0.08708,1.35986,-3.67152
499562.17194,34.0,0.33183,1.36473,0.08911,1.36764,-3.736
499566.37694,34.0,0.26261,1.37443,0.09413,1.37765,-3.91795
499571.68594,34.0,0.20791,1.38458,0.10222,1.38835,-4.22226
499578.38994,34.0,0.16452,1.39377,0.11227,1.39829,-4.60517
499586.86694,34.0,0.13007,1.40405,0.12419,1.40953,-5.05458
499597.55694,34.0,0.10309,1.41725,0.13782,1.42394,-5.55417
499611.07094,34.0,0.08153,1.43413,0.15758,1.44276,-6.27055
499628.16894,34.0,0.06443,1.45222,0.18448,1.46389,-7.2396
499649.75495,34.0,0.05102,1.46764,0.21657,1.48353,-8.39436
499676.99795,34.0,0.04042,1.4838,0.24836,1.50445,-9.50228
499711.49295,34.0,0.03192,1.5101,0.28139,1.53609,-10.55529
499755.04096,34.0,0.02528,1.5464,0.3237,1.57992,-11.82282
499810.10596,34.0,0.01999,1.58689,0.37685,1.63103,-13.35901
514063.78708,35.0,20004.453,0.29919,-0.01678,0.29966,3.21036
514063.93008,35.0,15829.126,0.30941,0.00162,0.30942,-0.29978
514064.07208,35.0,12516.703,0.3162,0.01916,0.31678,-3.46839
514064.21408,35.0,9909.4424,0.32446,0.03349,0.32618,-5.89244
514064.37808,35.0,7835.48,0.33528,0.04624,0.33845,-7.8526
514064.57908,35.0,6217.2461,0.34615,0.05878,0.35111,-9.63721
514064.81708,35.0,4905.291,0.35704,0.0681,0.36348,-10.79899
514065.05608,35.0,3881.2737,0.36944,0.0784,0.37767,-11.98091
514065.29408,35.0,3070.9827,0.38258,0.08833,0.39264,-13.00041
514065.53208,35.0,2430.7778,0.39829,0.09653,0.40982,-13.62289
514065.77008,35.0,1923.1537,0.41268,0.1067,0.42626,-14.49701
514066.00808,35.0,1522.4358,0.43109,0.11471,0.44609,-14.90009
514066.24608,35.0,1203.8446,0.44922,0.12305,0.46577,-15.31796
514066.48508,35.0,952.86591,0.46949,0.13239,0.4878,-15.74783
514066.72308,35.0,754.27557,0.48917,0.14018,0.50886,-15.99007
514066.96008,35.0,596.71857,0.51102,0.1482,0.53208,-16.17274
514067.19808,35.0,471.96338,0.5338,0.1591,0.55701,-16.59716
514067.43708,35.0,373.20856,0.55918,0.16693,0.58356,-16.62158
514067.67408,35.0,295.47278,0.5831,0.17569,0.609,-16.7679
514067.91408,35.0,233.87738,0.61161,0.18402,0.6387,-16.74578
514068.15208,35.0,185.05922,0.63795,0.19061,0.66582,-16.63501
514068.38808,35.0,146.35823,0.66844,0.20079,0.69794,-16.7197
514068.62408,35.0,115.77804,0.70081,0.20926,0.73139,-16.62569
514068.85908,35.0,91.6721,0.73266,0.21654,0.76399,-16.46553
514069.10408,35.0,72.51701,0.76556,0.22197,0.79709,-16.16954
514069.33308,35.0,57.36816,0.80388,0.23017,0.83618,-15.9777
514069.57008,35.0,45.3629,0.83925,0.23587,0.87176,-15.69828
514069.80208,35.0,35.93134,0.8774,0.23787,0.90908,-15.16858
514070.05208,35.0,28.40909,0.9145,0.2416,0.94588,-14.79865
514070.26708,35.0,22.48202,0.95839,0.24366,0.98888,-14.26479
514070.53208,35.0,17.79613,0.99755,0.24808,1.02793,-13.96568
514070.78408,35.0,14.06813,1.04219,0.24346,1.07025,-13.14889
514071.00008,35.0,11.1448,1.08583,0.23732,1.11146,-12.32892
514071.26708,35.0,8.81772,1.12771,0.22721,1.15037,-11.39119
514071.44508,35.0,6.97545,1.16808,0.21334,1.1874,-10.35067
514071.66408,35.0,5.5173,1.2003,0.19335,1.21577,-9.15079
514071.93308,35.0,4.36941,1.23078,0.17588,1.24328,-8.1327
514072.26808,35.0,3.45686,1.25378,0.15728,1.2636,-7.15029
514072.68708,35.0,2.73547,1.2728,0.13882,1.28035,-6.22434
514073.21208,35.0,2.16054,1.28982,0.12426,1.2958,-5.50286
514073.87108,35.0,1.70952,1.30161,0.11111,1.30634,-4.87899
514074.70008,35.0,1.35352,1.31206,0.10091,1.31594,-4.39811
514075.74208,35.0,1.07079,1.32159,0.09323,1.32487,-4.03529
514077.05608,35.0,0.84734,1.33038,0.08897,1.33336,-3.8259
514078.71208,35.0,0.67072,1.33848,0.08666,1.34128,-3.70446
514080.80108,35.0,0.53067,1.34535,0.08484,1.34802,-3.60842
514083.43708,35.0,0.41976,1.35357,0.08582,1.35629,-3.62796
514086.76908,35.0,0.33183,1.3628,0.08884,1.36569,-3.72967
514090.97408,35.0,0.26261,1.37122,0.09516,1.37452,-3.96979
514096.28308,35.0,0.20791,1.37985,0.10239,1.38365,-4.24397
514102.98708,35.0,0.16452,1.3896,0.11085,1.39401,-4.561
514111.46408,35.0,0.13007,1.40202,0.12294,1.4074,-5.01135
514122.15408,35.0,0.10309,1.4166,0.13981,1.42348,-5.63651
514135.66809,35.0,0.08153,1.42994,0.16254,1.43914,-6.48514
514152.76509,35.0,0.06443,1.44352,0.18898,1.45583,-7.45868
514174.35209,35.0,0.05102,1.45735,0.21292,1.47282,-8.31219
514201.59509,35.0,0.04042,1.48093,0.24135,1.50046,-9.25632
514236.0901,35.0,0.03192,1.51166,0.28027,1.53743,-10.50355
514279.6381,35.0,0.02528,1.54331,0.32683,1.57754,-11.95702
514334.70311,35.0,0.01999,1.57958,0.37414,1.62328,-13.32555
528588.02952,36.0,20004.453,0.30161,-0.01725,0.3021,3.27317
528588.17252,36.0,15829.126,0.30682,0.00091,0.30682,-0.16962
528588.31452,36.0,12516.703,0.31546,0.02044,0.31612,-3.70685
528588.45652,36.0,9909.4424,0.3256,0.03355,0.32733,-5.88277
528588.62052,36.0,7835.48,0.33423,0.04601,0.33739,-7.83768
528588.82152,36.0,6217.2461,0.34516,0.05783,0.34997,-9.51153
528589.05952,36.0,4905.291,0.35625,0.06699,0.36249,-10.64965
528589.29852,36.0,3881.2737,0.37071,0.07728,0.37868,-11.7759
528589.53652,36.0,3070.9827,0.38492,0.08765,0.39478,-12.82846
528589.77452,36.0,2430.7778,0.39802,0.09557,0.40933,-13.50219
528590.01252,36.0,1923.1537,0.41469,0.10433,0.42761,-14.12117
528590.25052,36.0,1522.4358,0.43088,0.11456,0.44585,-14.88961
528590.48852,36.0,1203.8446,0.44812,0.12407,0.46498,-15.4763
528590.72752,36.0,952.86591,0.46819,0.13226,0.48651,-15.77448
528590.96552,36.0,754.27557,0.49,0.14031,0.50969,-15.97848
528591.20252,36.0,596.71857,0.51115,0.14919,0.53248,-16.27124
528591.44052,36.0,471.96338,0.53391,0.15737,0.55662,-16.42302
528591.67952,36.0,373.20856,0.55692,0.16598,0.58112,-16.59597
528591.91752,36.0,295.47278,0.58409,0.17419,0.60951,-16.60554
528592.15652,36.0,233.87738,0.60948,0.18403,0.63665,-16.80157
528592.39452,36.0,185.05922,0.63781,0.19234,0.66618,-16.78146
528592.63052,36.0,146.35823,0.66878,0.20029,0.69813,-16.67199
528592.86752,36.0,115.77804,0.70006,0.20847,0.73044,-16.58294
528593.10152,36.0,91.6721,0.73255,0.21601,0.76373,-16.4293
528593.34652,36.0,72.51701,0.76662,0.22271,0.79831,-16.199
528593.57552,36.0,57.36816,0.80182,0.22977,0.83409,-15.99007
528593.81252,36.0,45.3629,0.83795,0.23461,0.87018,-15.64108
528594.04452,36.0,35.93134,0.87526,0.23928,0.90737,-15.28976
528594.29452,36.0,28.40909,0.91578,0.24192,0.94719,-14.79758
528594.50952,36.0,22.48202,0.95716,0.24556,0.98816,-14.38901
528594.77452,36.0,17.79613,0.99729,0.24634,1.02727,-13.87505
528595.02652,36.0,14.06813,1.04113,0.24451,1.06946,-13.21619
528595.24252,36.0,11.1448,1.08569,0.23949,1.11179,-12.43941
528595.50952,36.0,8.81772,1.12764,0.22777,1.15041,-11.41925
528595.68752,36.0,6.97545,1.16625,0.21406,1.18574,-10.40064
528595.90652,36.0,5.5173,1.20147,0.19468,1.21714,-9.20389
528596.17552,36.0,4.36941,1.22849,0.17534,1.24094,-8.12308
528596.51052,36.0,3.45686,1.25368,0.15571,1.26331,-7.07983
528596.92952,36.0,2.73547,1.27385,0.1398,1.28149,-6.26288
528597.45452,36.0,2.16054,1.28843,0.12422,1.29441,-5.50678
528598.11352,36.0,1.70952,1.30062,0.11156,1.3054,-4.90258
528598.94252,36.0,1.35352,1.31184,0.1004,1.31568,-4.37644
528599.98552,36.0,1.07079,1.32195,0.09395,1.32529,-4.06527
528601.29852,36.0,0.84734,1.32973,0.08905,1.33271,-3.83111
528602.95452,36.0,0.67072,1.33716,0.08645,1.33995,-3.69899
528605.04352,36.0,0.53067,1.34611,0.08447,1.34876,-3.59081
528607.68052,36.0,0.41976,1.35483,0.08592,1.35755,-3.62862
528611.01152,36.0,0.33183,1.36235,0.09023,1.36534,-3.78942
528615.21752,36.0,0.26261,1.37038,0.095,1.37367,-3.96541
528620.52552,36.0,0.20791,1.3803,0.10115,1.384,-4.19135
528627.22953,36.0,0.16452,1.39163,0.11096,1.39604,-4.5588
528635.70653,36.0,0.13007,1.4038,0.12584,1.40943,-5.12254
528646.39653,36.0,0.10309,1.41457,0.14342,1.42182,-5.78919
528659.91053,36.0,0.08153,1.42516,0.16261,1.43441,-6.50944
528677.00853,36.0,0.06443,1.43913,0.18465,1.45093,-7.31142
528698.59453,36.0,0.05102,1.46035,0.20861,1.47518,-8.12983
528725.83754,36.0,0.04042,1.48479,0.24258,1.50448,-9.27891
528760.33254,36.0,0.03192,1.5095,0.28227,1.53566,-10.59184
528803.88055,36.0,0.02528,1.54062,0.32209,1.57393,-11.8083
528858.94555,36.0,0.01999,1.58699,0.3674,1.62896,-13.03471
543107.24647,37.0,20004.453,0.30233,-0.01709,0.30281,3.23465
543107.38847,37.0,15829.126,0.30832,0.00177,0.30833,-0.32808
543107.53047,37.0,12516.703,0.31729,0.0191,0.31786,-3.44557
543107.67247,37.0,9909.4424,0.3247,0.03411,0.32649,-5.99742
543107.83647,37.0,7835.48,0.3346,0.04538,0.33766,-7.72408
543108.03747,37.0,6217.2461,0.34585,0.05676,0.35048,-9.32021
543108.27547,37.0,4905.291,0.35727,0.06746,0.36358,-10.69278
543108.51447,37.0,3881.2737,0.3688,0.07847,0.37706,-12.012
543108.75247,37.0,3070.9827,0.38238,0.08879,0.39255,-13.0721
543108.99047,37.0,2430.7778,0.39795,0.09655,0.40949,-13.63772
543109.22847,37.0,1923.1537,0.41249,0.10493,0.42562,-14.27256
543109.46647,37.0,1522.4358,0.4312,0.11379,0.44596,-14.78265
543109.70447,37.0,1203.8446,0.4484,0.12214,0.46474,-15.237
543109.94347,37.0,952.86591,0.46861,0.13359,0.48728,-15.9113
543110.18147,37.0,754.27557,0.48836,0.13925,0.50782,-15.91503
543110.41847,37.0,596.71857,0.51076,0.14874,0.53198,-16.23572
543110.65647,37.0,471.96338,0.53366,0.15881,0.55679,-16.57269
543110.89547,37.0,373.20856,0.55694,0.16638,0.58126,-16.6331
543111.13347,37.0,295.47278,0.58214,0.17406,0.60761,-16.64663
543111.37247,37.0,233.87738,0.60903,0.18147,0.63549,-16.59186
543111.61047,37.0,185.05922,0.63754,0.19148,0.66567,-16.71731
543111.84647,37.0,146.35823,0.66787,0.19847,0.69673,-16.5501
543112.08347,37.0,115.77804,0.69867,0.20812,0.72901,-16.58772
543112.31747,37.0,91.6721,0.73115,0.21606,0.76241,-16.46313
543112.56247,37.0,72.51701,0.76644,0.22295,0.79821,-16.21933
543112.79147,37.0,57.36816,0.80088,0.22858,0.83286,-15.92913
543113.02847,37.0,45.3629,0.83723,0.23223,0.86884,-15.50295
543113.26047,37.0,35.93134,0.87593,0.23683,0.90739,-15.12977
543113.51147,37.0,28.40909,0.91326,0.24155,0.94467,-14.81504
543113.72547,37.0,22.48202,0.9538,0.24614,0.98504,-14.47027
543113.99047,37.0,17.79613,0.99517,0.2455,1.025,-13.85795
543114.24247,37.0,14.06813,1.0394,0.24513,1.06791,-13.26999
543114.45847,37.0,11.1448,1.08193,0.23982,1.10818,-12.49791
543114.72647,37.0,8.81772,1.12524,0.2286,1.14822,-11.48362
543114.90448,37.0,6.97545,1.16246,0.21042,1.18135,-10.26036
543115.12248,37.0,5.5173,1.19969,0.19556,1.21553,-9.25841
543115.39148,37.0,4.36941,1.22664,0.17372,1.23888,-8.061
543115.72648,37.0,3.45686,1.25099,0.15715,1.26082,-7.16019
543116.14548,37.0,2.73547,1.27067,0.13928,1.27828,-6.25523
543116.67048,37.0,2.16054,1.28667,0.1234,1.29258,-5.47812
543117.32948,37.0,1.70952,1.29956,0.11092,1.30428,-4.87872
543118.15848,37.0,1.35352,1.31064,0.10146,1.31456,-4.4268
543119.20048,37.0,1.07079,1.3191,0.09412,1.32246,-4.0811
543120.51448,37.0,0.84734,1.32717,0.08797,1.33009,-3.79235
543122.17048,37.0,0.67072,1.3362,0.08541,1.33893,-3.65753
543124.25948,37.0,0.53067,1.34451,0.08527,1.34721,-3.62899
543126.89648,37.0,0.41976,1.3523,0.08698,1.35509,-3.68006
543130.22748,37.0,0.33183,1.36005,0.08946,1.36298,-3.76319
543134.43348,37.0,0.26261,1.36954,0.094,1.37276,-3.92631
543139.74148,37.0,0.20791,1.38011,0.10161,1.38385,-4.21092
543146.44548,37.0,0.16452,1.39037,0.11319,1.39497,-4.65411
543154.92248,37.0,0.13007,1.40023,0.1276,1.40603,-5.20694
543165.61248,37.0,0.10309,1.41007,0.14253,1.41726,-5.7719
543179.12648,37.0,0.08153,1.42382,0.15914,1.43269,-6.3774
543196.22448,37.0,0.06443,1.44092,0.18178,1.45234,-7.19019
543217.81049,37.0,0.05102,1.46143,0.20998,1.47644,-8.17644
543245.05349,37.0,0.04042,1.48182,0.24364,1.50172,-9.33709
543279.54849,37.0,0.03192,1.50874,0.27738,1.53402,-10.41732
543323.0965,37.0,0.02528,1.54773,0.31846,1.58015,-11.6268
543378.16151,37.0,0.01999,1.59605,0.37523,1.63957,-13.2298
557621.58903,38.0,20004.453,0.29991,-0.01649,0.30036,3.14763
557621.73203,38.0,15829.126,0.30847,0.00171,0.30847,-0.31692
557621.87403,38.0,12516.703,0.31723,0.01867,0.31778,-3.36861
557622.01603,38.0,9909.4424,0.32512,0.03311,0.3268,-5.81544
557622.18003,38.0,7835.48,0.33463,0.04629,0.33781,-7.87561
557622.38103,38.0,6217.2461,0.34573,0.05859,0.35066,-9.61764
557622.61903,38.0,4905.291,0.35711,0.06761,0.36346,-10.72061
557622.85803,38.0,3881.2737,0.36911,0.08017,0.37771,-12.25489
557623.09603,38.0,3070.9827,0.38262,0.08717,0.39242,-12.83473
557623.33403,38.0,2430.7778,0.39804,0.09739,0.40978,-13.74851
557623.57203,38.0,1923.1537,0.41247,0.10557,0.42576,-14.35627
557623.81003,38.0,1522.4358,0.42992,0.11508,0.44506,-14.98545
557624.04803,38.0,1203.8446,0.44776,0.12229,0.46416,-15.2758
557624.28703,38.0,952.86591,0.46774,0.13156,0.48589,-15.71003
557624.52503,38.0,754.27557,0.48737,0.1389,0.50678,-15.90791
557624.76203,38.0,596.71857,0.51027,0.14823,0.53137,-16.19824
557625.00003,38.0,471.96338,0.53366,0.15762,0.55645,-16.45485
557625.23903,38.0,373.20856,0.55809,0.1662,0.58231,-16.58345
557625.47703,38.0,295.47278,0.58152,0.17449,0.60713,-16.70209
557625.71603,38.0,233.87738,0.60984,0.18254,0.63657,-16.66356
557625.95403,38.0,185.05922,0.6357,0.19111,0.6638,-16.732
557626.19003,38.0,146.35823,0.66751,0.20055,0.69698,-16.72239
557626.42603,38.0,115.77804,0.69887,0.20763,0.72906,-16.54658
557626.66103,38.0,91.6721,0.73167,0.21648,0.76302,-16.48203
557626.90603,38.0,72.51701,0.7666,0.22247,0.79823,-16.18292
557627.13503,38.0,57.36816,0.80188,0.22834,0.83376,-15.89478
557627.37203,38.0,45.3629,0.83823,0.23436,0.87038,-15.62036
557627.60403,38.0,35.93134,0.87399,0.23797,0.9058,-15.23129
557627.85403,38.0,28.40909,0.91347,0.2432,0.94529,-14.90842
557628.06803,38.0,22.48202,0.95185,0.24489,0.98284,-14.42796
557628.33303,38.0,17.79613,0.99633,0.24718,1.02654,-13.93334
557628.58503,38.0,14.06813,1.03794,0.24441,1.06633,-13.25053
557628.80103,38.0,11.1448,1.0811,0.23965,1.10734,-12.49888
557629.06903,38.0,8.81772,1.12394,0.22867,1.14697,-11.50009
557629.24703,38.0,6.97545,1.16562,0.21319,1.18495,-10.36498
557629.46503,38.0,5.5173,1.19794,0.19733,1.21409,-9.35411
557629.73403,38.0,4.36941,1.2293,0.17566,1.24179,-8.13213
557630.06903,38.0,3.45686,1.25222,0.15875,1.26224,-7.22495
557630.48803,38.0,2.73547,1.27202,0.14015,1.27972,-6.28728
557631.01303,38.0,2.16054,1.28871,0.12367,1.29463,-5.48145
557631.67203,38.0,1.70952,1.30142,0.1129,1.30631,-4.95815
557632.50103,38.0,1.35352,1.31204,0.10235,1.31602,-4.46055
557633.54403,38.0,1.07079,1.32122,0.09412,1.32457,-4.07486
557634.85703,38.0,0.84734,1.33035,0.08925,1.33334,-3.83805
557636.51303,38.0,0.67072,1.33959,0.08646,1.34238,-3.69306
557638.60204,38.0,0.53067,1.34624,0.08642,1.34901,-3.67305
557641.23904,38.0,0.41976,1.3534,0.08701,1.35619,-3.67846
557644.57004,38.0,0.33183,1.36202,0.08949,1.36496,-3.75898
557648.77604,38.0,0.26261,1.37204,0.09457,1.3753,-3.9428
557654.08404,38.0,0.20791,1.38158,0.10248,1.38537,-4.24222
557660.78804,38.0,0.16452,1.39057,0.11255,1.39512,-4.62732
557669.26504,38.0,0.13007,1.40124,0.12378,1.4067,-5.04813
557679.95504,38.0,0.10309,1.4153,0.13847,1.42206,-5.58775
557693.46904,38.0,0.08153,1.43202,0.15926,1.44085,-6.34615
557710.56704,38.0,0.06443,1.44942,0.18658,1.46138,-7.33511
557732.15305,38.0,0.05102,1.46276,0.21747,1.47883,-8.45626
557759.39605,38.0,0.04042,1.4801,0.24659,1.5005,-9.45885
557793.89105,38.0,0.03192,1.50854,0.28071,1.53443,-10.54119
557837.43906,38.0,0.02528,1.54472,0.32455,1.57845,-11.86542
557892.50407,38.0,0.01999,1.58249,0.3779,1.62698,-13.43071
572123.83021,39.0,20004.453,0.30145,-0.01706,0.30193,3.23837
572123.97321,39.0,15829.126,0.30907,0.00185,0.30908,-0.34271
572124.11521,39.0,12516.703,0.31566,0.01877,0.31621,-3.40357
572124.25721,39.0,9909.4424,0.32448,0.03292,0.32614,-5.79296
572124.42121,39.0,7835.48,0.33393,0.04542,0.33701,-7.74482
572124.62221,39.0,6217.2461,0.34455,0.05722,0.34927,-9.42998
572124.86021,39.0,4905.291,0.35746,0.06797,0.36387,-10.76673
572125.09921,39.0,3881.2737,0.36809,0.07797,0.37625,-11.95925
572125.33721,39.0,3070.9827,0.38299,0.088,0.39297,-12.94035
572125.57521,39.0,2430.7778,0.39839,0.0964,0.40989,-13.60314
572125.81321,39.0,1923.1537,0.41236,0.10632,0.42585,-14.45829
572126.05121,39.0,1522.4358,0.43069,0.11525,0.44585,-14.98089
572126.28921,39.0,1203.8446,0.44844,0.12298,0.465,-15.33596
572126.52821,39.0,952.86591,0.46756,0.13164,0.48574,-15.72425
572126.76621,39.0,754.27557,0.48777,0.14006,0.50748,-16.02123
572127.00321,39.0,596.71857,0.50973,0.14959,0.53123,-16.35505
572127.24121,39.0,471.96338,0.53273,0.15692,0.55536,-16.41238
572127.48021,39.0,373.20856,0.55723,0.16524,0.58121,-16.5172
572127.71821,39.0,295.47278,0.5828,0.17396,0.60821,-16.61995
572127.95721,39.0,233.87738,0.60937,0.18446,0.63668,-16.8412
572128.19521,39.0,185.05922,0.63735,0.19103,0.66536,-16.6846
572128.43121,39.0,146.35823,0.66774,0.19938,0.69687,-16.62504
572128.66721,39.0,115.77804,0.69745,0.20837,0.72792,-16.63405
572128.90221,39.0,91.6721,0.72939,0.21512,0.76045,-16.43257
572129.14721,39.0,72.51701,0.76621,0.2221,0.79775,-16.16536
572129.37621,39.0,57.36816,0.80043,0.22864,0.83245,-15.94154
572129.61321,39.0,45.3629,0.83662,0.23401,0.86874,-15.6265
572129.84521,39.0,35.93134,0.87303,0.23818,0.90493,-15.25998
572130.09621,39.0,28.40909,0.91193,0.24061,0.94314,-14.78076
572130.31021,39.0,22.48202,0.95236,0.24478,0.98332,-14.41459
572130.57521,39.0,17.79613,0.99466,0.24643,1.02474,-13.91475
572130.82721,39.0,14.06813,1.038,0.24647,1.06686,-13.35753
572131.04321,39.0,11.1448,1.08124,0.23955,1.10746,-12.49192
572131.31121,39.0,8.81772,1.12436,0.22842,1.14733,-11.48375
572131.48921,39.0,6.97545,1.16257,0.214,1.1821,-10.42981
572131.70721,39.0,5.5173,1.19743,0.19631,1.21341,-9.31052
572131.97621,39.0,4.36941,1.22718,0.17698,1.23988,-8.20662
572132.31121,39.0,3.45686,1.25153,0.15735,1.26139,-7.16615
572132.73021,39.0,2.73547,1.27171,0.14164,1.27958,-6.35516
572133.25521,39.0,2.16054,1.28779,0.12562,1.2939,-5.57128
572133.91421,39.0,1.70952,1.30067,0.11159,1.30545,-4.90342
572134.74321,39.0,1.35352,1.31146,0.1015,1.31539,-4.42547
572135.78621,39.0,1.07079,1.32141,0.0951,1.32482,-4.11634
572137.09921,39.0,0.84734,1.32911,0.08957,1.33212,-3.85558
572138.75521,39.0,0.67072,1.33678,0.08659,1.33958,-3.70602
572140.84421,39.0,0.53067,1.34596,0.08534,1.34866,-3.62779
572143.48021,39.0,0.41976,1.35437,0.08682,1.35715,-3.66783
572146.81221,39.0,0.33183,1.36214,0.09042,1.36513,-3.79793
572151.01721,39.0,0.26261,1.37057,0.09506,1.37386,-3.96765
572156.32621,39.0,0.20791,1.38063,0.10163,1.38437,-4.21017
572163.03021,39.0,0.16452,1.39258,0.1119,1.39707,-4.59425
572171.50721,39.0,0.13007,1.40367,0.1268,1.40939,-5.16185
572182.19721,39.0,0.10309,1.41379,0.1442,1.42112,-5.82367
572195.71122,39.0,0.08153,1.42472,0.16231,1.43393,-6.49948
572212.80822,39.0,0.06443,1.43952,0.1843,1.45127,-7.296
572234.39522,39.0,0.05102,1.4611,0.20899,1.47597,-8.14022
572261.63722,39.0,0.04042,1.48406,0.24335,1.50388,-9.31242
572296.13323,39.0,0.03192,1.50833,0.28198,1.53446,-10.58915
572339.68123,39.0,0.02528,1.54165,0.32091,1.57469,-11.75889
572394.74624,39.0,0.01999,1.59045,0.3685,1.63258,-13.04491
586604.47621,40.0,20004.453,0.30167,-0.01757,0.30218,3.33391
586604.61921,40.0,15829.126,0.30685,0.00274,0.30686,-0.51083
586604.76121,40.0,12516.703,0.31546,0.02024,0.31611,-3.67029
586604.90321,40.0,9909.4424,0.32404,0.03308,0.32572,-5.8293
586605.06721,40.0,7835.48,0.3333,0.04524,0.33636,-7.73007
586605.26821,40.0,6217.2461,0.34466,0.05601,0.34918,-9.23008
586605.50621,40.0,4905.291,0.35642,0.0692,0.36307,-10.98757
586605.74421,40.0,3881.2737,0.36866,0.07765,0.37675,-11.8939
586605.98221,40.0,3070.9827,0.38381,0.0867,0.39348,-12.72964
586606.22021,40.0,2430.7778,0.39551,0.09488,0.40673,-13.49032
586606.45921,40.0,1923.1537,0.4127,0.10531,0.42593,-14.3152
586606.69621,40.0,1522.4358,0.4299,0.114,0.44476,-14.85148
586606.93521,40.0,1203.8446,0.44693,0.12433,0.4639,-15.5456
586607.17321,40.0,952.86591,0.46688,0.13163,0.48508,-15.74544
586607.41221,40.0,754.27557,0.48772,0.13989,0.50738,-16.00424
586607.64921,40.0,596.71857,0.50873,0.14887,0.53007,-16.31111
586607.88621,40.0,471.96338,0.53244,0.1562,0.55488,-16.34965
586608.12621,40.0,373.20856,0.55536,0.16585,0.57959,-16.62737
586608.36321,40.0,295.47278,0.58161,0.17342,0.60692,-16.60303
586608.60221,40.0,233.87738,0.60809,0.18218,0.6348,-16.67799
586608.84121,40.0,185.05922,0.63651,0.19121,0.66461,-16.72067
586609.07721,40.0,146.35823,0.66634,0.19922,0.69548,-16.64518
586609.31321,40.0,115.77804,0.69585,0.20679,0.72593,-16.55082
586609.54821,40.0,91.6721,0.73016,0.21564,0.76133,-16.4533
586609.79321,40.0,72.51701,0.76437,0.22174,0.79588,-16.17702
586610.02221,40.0,57.36816,0.79838,0.22792,0.83027,-15.93279
586610.25921,40.0,45.3629,0.83581,0.23405,0.86797,-15.6436
586610.49121,40.0,35.93134,0.87055,0.23788,0.90247,-15.28325
586610.74121,40.0,28.40909,0.91176,0.24223,0.94339,-14.87844
586610.95621,40.0,22.48202,0.95062,0.24461,0.98159,-14.43009
586611.22121,40.0,17.79613,0.99213,0.24537,1.02203,-13.89157
586611.47321,40.0,14.06813,1.03823,0.24451,1.06663,-13.25195
586611.68921,40.0,11.1448,1.07887,0.23982,1.10521,-12.5322
586611.95621,40.0,8.81772,1.12152,0.22975,1.14481,-11.57734
586612.13421,40.0,6.97545,1.15957,0.21509,1.17935,-10.50837
586612.35321,40.0,5.5173,1.19731,0.19782,1.21354,-9.38174
586612.62221,40.0,4.36941,1.22528,0.17694,1.23799,-8.21719
586612.95721,40.0,3.45686,1.25056,0.15691,1.26037,-7.1518
586613.37621,40.0,2.73547,1.27098,0.14201,1.27889,-6.37539
586613.90121,40.0,2.16054,1.28636,0.1254,1.29246,-5.56805
586614.56021,40.0,1.70952,1.29859,0.11229,1.30344,-4.94216
586615.38921,40.0,1.35352,1.3109,0.10254,1.3149,-4.47253
586616.43221,40.0,1.07079,1.31999,0.09518,1.32342,-4.12412
586617.74521,40.0,0.84734,1.32796,0.08934,1.33097,-3.84889
586619.40121,40.0,0.67072,1.33585,0.08675,1.33867,-3.71565
586621.49021,40.0,0.53067,1.34472,0.08487,1.34739,-3.61152
586624.12721,40.0,0.41976,1.35332,0.08708,1.35612,-3.6817
586627.45821,40.0,0.33183,1.36089,0.0906,1.36391,-3.80881
586631.66421,40.0,0.26261,1.36895,0.09494,1.37224,-3.96718
586636.97221,40.0,0.20791,1.37916,0.10151,1.38289,-4.20952
586643.67621,40.0,0.16452,1.39102,0.11211,1.39553,-4.60772
586652.15321,40.0,0.13007,1.40232,0.12691,1.40805,-5.1712
586662.84321,40.0,0.10309,1.4124,0.14412,1.41973,-5.82622
586676.35722,40.0,0.08153,1.4237,0.16225,1.43291,-6.50179
586693.45522,40.0,0.06443,1.43915,0.18374,1.45083,-7.27572
586715.04122,40.0,0.05102,1.46087,0.20943,1.47581,-8.15812
586742.28422,40.0,0.04042,1.48354,0.24395,1.50347,-9.33819
586776.77923,40.0,0.03192,1.50813,0.28192,1.53426,-10.58814
586820.32723,40.0,0.02528,1.54263,0.32053,1.57557,-11.73786
586875.39224,40.0,0.01999,1.59177,0.36931,1.63405,-13.06233
601061.53284,41.0,20004.453,0.29995,-0.01848,0.30052,3.52577
601061.67584,41.0,15829.126,0.30913,0.00113,0.30913,-0.2087
601061.81784,41.0,12516.703,0.31605,0.01947,0.31665,-3.5257
601061.95984,41.0,9909.4424,0.32493,0.03297,0.3266,-5.79344
601062.12384,41.0,7835.48,0.3355,0.04716,0.3388,-8.00123
601062.32484,41.0,6217.2461,0.34465,0.05606,0.34918,-9.23797
601062.56284,41.0,4905.291,0.35771,0.06832,0.36418,-10.81307
601062.80184,41.0,3881.2737,0.3693,0.07804,0.37745,-11.9322
601063.03984,41.0,3070.9827,0.38294,0.0855,0.39237,-12.58566
601063.27784,41.0,2430.7778,0.39612,0.09593,0.40757,-13.61371
601063.51584,41.0,1923.1537,0.41283,0.10502,0.42598,-14.27325
601063.75384,41.0,1522.4358,0.43018,0.11264,0.44468,-14.67322
601063.99184,41.0,1203.8446,0.44782,0.12219,0.46419,-15.26219
601064.23084,41.0,952.86591,0.46698,0.13125,0.48507,-15.69833
601064.46884,41.0,754.27557,0.48755,0.13958,0.50714,-15.9757
601064.70584,41.0,596.71857,0.5077,0.1478,0.52878,-16.23123
601064.94384,41.0,471.96338,0.532,0.1566,0.55457,-16.40232
601065.18284,41.0,373.20856,0.55709,0.16485,0.58097,-16.48409
601065.42084,41.0,295.47278,0.58185,0.17357,0.60718,-16.60987
601065.65984,41.0,233.87738,0.60541,0.18248,0.63232,-16.77345
601065.89784,41.0,185.05922,0.63629,0.18953,0.66392,-16.58667
601066.13384,41.0,146.35823,0.66398,0.19715,0.69263,-16.5377
601066.37084,41.0,115.77804,0.69621,0.20479,0.7257,-16.39141
601066.60484,41.0,91.6721,0.72824,0.21393,0.75901,-16.37122
601066.84984,41.0,72.51701,0.7619,0.2204,0.79314,-16.1342
601067.07884,41.0,57.36816,0.79823,0.22612,0.82964,-15.81642
601067.31584,41.0,45.3629,0.83325,0.2301,0.86443,-15.43731
601067.54784,41.0,35.93134,0.86884,0.23572,0.90025,-15.17911
601067.79884,41.0,28.40909,0.90839,0.23954,0.93944,-14.77258
601068.01284,41.0,22.48202,0.949,0.24304,0.97962,-14.36462
601068.27784,41.0,17.79613,0.98991,0.24456,1.01967,-13.87706
601068.52984,41.0,14.06813,1.03349,0.24392,1.06188,-13.27993
601068.74584,41.0,11.1448,1.07651,0.23792,1.10249,-12.46288
601069.01384,41.0,8.81772,1.11992,0.22759,1.14281,-11.4871
601069.19184,41.0,6.97545,1.15636,0.21543,1.17625,-10.55347
601069.40984,41.0,5.5173,1.19406,0.19616,1.21007,-9.32936
601069.67884,41.0,4.36941,1.22142,0.17745,1.23424,-8.26607
601070.01384,41.0,3.45686,1.24671,0.15638,1.25648,-7.14934
601070.43284,41.0,2.73547,1.26726,0.14023,1.27499,-6.31432
601070.95784,41.0,2.16054,1.28189,0.12535,1.288,-5.58481
601071.61684,41.0,1.70952,1.29462,0.11185,1.29944,-4.93767
601072.44584,41.0,1.35352,1.30641,0.10196,1.31039,-4.46283
601073.48884,41.0,1.07079,1.31548,0.09481,1.3189,-4.1222
601074.80284,41.0,0.84734,1.32352,0.0892,1.32652,-3.85582
601076.45784,41.0,0.67072,1.33138,0.08727,1.33424,-3.75028
601078.54684,41.0,0.53067,1.33963,0.08476,1.3423,-3.62022
601081.18384,41.0,0.41976,1.34876,0.08629,1.35151,-3.66047
601084.51484,41.0,0.33183,1.35665,0.09023,1.35965,-3.80507
601088.72084,41.0,0.26261,1.36454,0.09528,1.36786,-3.99411
601094.02884,41.0,0.20791,1.37419,0.10148,1.37794,-4.22365
601100.73284,41.0,0.16452,1.38582,0.11106,1.39026,-4.58188
601109.20984,41.0,0.13007,1.39773,0.12577,1.40338,-5.14181
601119.89984,41.0,0.10309,1.4089,0.14392,1.41623,-5.8327
601133.41385,41.0,0.08153,1.41979,0.16297,1.42912,-6.54797
601150.51185,41.0,0.06443,1.43405,0.18561,1.44601,-7.37472
601172.09785,41.0,0.05102,1.45509,0.2089,1.47001,-8.17
601199.34085,41.0,0.04042,1.47969,0.24302,1.49951,-9.32687
601233.83686,41.0,0.03192,1.50527,0.28288,1.53162,-10.64318
601277.38386,41.0,0.02528,1.53598,0.32261,1.5695,-11.86161
601332.44887,41.0,0.01999,1.58228,0.36776,1.62445,-13.08451
615561.68601,42.0,20004.453,0.30108,-0.01697,0.30156,3.22537
615561.82901,42.0,15829.126,0.30855,0.00172,0.30855,-0.31865
615561.97101,42.0,12516.703,0.31544,0.0176,0.31593,-3.19267
615562.11301,42.0,9909.4424,0.32585,0.03317,0.32754,-5.81231
615562.27701,42.0,7835.48,0.33456,0.04641,0.33776,-7.89793
615562.47801,42.0,6217.2461,0.34546,0.0565,0.35005,-9.28873
615562.71601,42.0,4905.291,0.35635,0.06725,0.36264,-10.68717
615562.95401,42.0,3881.2737,0.36992,0.07735,0.37792,-11.8102
615563.19201,42.0,3070.9827,0.38241,0.08647,0.39206,-12.74198
615563.43101,42.0,2430.7778,0.3987,0.09483,0.40982,-13.37955
615563.66901,42.0,1923.1537,0.41343,0.10447,0.42643,-14.18065
615563.90701,42.0,1522.4358,0.42971,0.11336,0.44441,-14.77802
615564.14501,42.0,1203.8446,0.44803,0.12223,0.4644,-15.25945
615564.38401,42.0,952.86591,0.46749,0.13235,0.48586,-15.8077
615564.62201,42.0,754.27557,0.48825,0.14036,0.50803,-16.03903
615564.85901,42.0,596.71857,0.50928,0.14798,0.53035,-16.20234
615565.09701,42.0,471.96338,0.53178,0.15784,0.55471,-16.53195
615565.33601,42.0,373.20856,0.55644,0.16522,0.58045,-16.53737
615565.57301,42.0,295.47278,0.5811,0.17203,0.60603,-16.49127
615565.81301,42.0,233.87738,0.60866,0.18025,0.63478,-16.49657
615566.05101,42.0,185.05922,0.63639,0.18927,0.66394,-16.56345
615566.28701,42.0,146.35823,0.6647,0.19844,0.69369,-16.62299
615566.52301,42.0,115.77804,0.69649,0.20597,0.72631,-16.47404
615566.75801,42.0,91.6721,0.72864,0.21422,0.75948,-16.38329
615567.00301,42.0,72.51701,0.76374,0.22104,0.79508,-16.14167
615567.23201,42.0,57.36816,0.79806,0.22683,0.82967,-15.86643
615567.46901,42.0,45.3629,0.83196,0.23262,0.86387,-15.62152
615567.70101,42.0,35.93134,0.87132,0.23546,0.90258,-15.1217
615567.95201,42.0,28.40909,0.90828,0.23974,0.93939,-14.78593
615568.16601,42.0,22.48202,0.94917,0.2432,0.97983,-14.37161
615568.43101,42.0,17.79613,0.98941,0.24549,1.01941,-13.93495
615568.68301,42.0,14.06813,1.03327,0.24406,1.06171,-13.28979
615568.89901,42.0,11.1448,1.0784,0.2387,1.1045,-12.4811
615569.16701,42.0,8.81772,1.12128,0.22957,1.14454,-11.57074
615569.34501,42.0,6.97545,1.15799,0.21429,1.17765,-10.48418
615569.56301,42.0,5.5173,1.1947,0.19692,1.21082,-9.3598
615569.83201,42.0,4.36941,1.22277,0.17822,1.23569,-8.29248
615570.16701,42.0,3.45686,1.24886,0.15744,1.25874,-7.1852
615570.58601,42.0,2.73547,1.26875,0.14176,1.27665,-6.3755
615571.11101,42.0,2.16054,1.28372,0.1262,1.28991,-5.6144
615571.77001,42.0,1.70952,1.29694,0.11233,1.30179,-4.94997
615572.59901,42.0,1.35352,1.30807,0.10256,1.31209,-4.48306
615573.64201,42.0,1.07079,1.31851,0.09585,1.32199,-4.1578
615574.95501,42.0,0.84734,1.32634,0.09035,1.32942,-3.89691
615576.61101,42.0,0.67072,1.33413,0.08712,1.33697,-3.73623
615578.70001,42.0,0.53067,1.34308,0.08513,1.34577,-3.62681
615581.33702,42.0,0.41976,1.35124,0.08719,1.35405,-3.692
615584.66802,42.0,0.33183,1.35942,0.09058,1.36243,-3.81191
615588.87402,42.0,0.26261,1.36736,0.09529,1.37068,-3.98653
615594.18202,42.0,0.20791,1.37735,0.10177,1.38111,-4.22573
615600.88602,42.0,0.16452,1.38924,0.1121,1.39375,-4.61313
615609.36302,42.0,0.13007,1.40085,0.12683,1.40658,-5.17334
615620.05302,42.0,0.10309,1.41076,0.14433,1.41813,-5.84122
615633.56702,42.0,0.08153,1.42182,0.16296,1.43113,-6.53837
615650.66502,42.0,0.06443,1.43644,0.18459,1.44825,-7.32277
615672.25103,42.0,0.05102,1.45791,0.20954,1.47289,-8.17897
615699.49403,42.0,0.04042,1.48099,0.24389,1.50094,-9.35146
615733.98903,42.0,0.03192,1.5051,0.28268,1.53141,-10.63714
615777.53704,42.0,0.02528,1.53734,0.32143,1.57058,-11.80954
615832.60205,42.0,0.01999,1.58535,0.36864,1.62765,-13.09045
630068.79178,43.0,20004.453,0.30196,-0.0178,0.30249,3.37333
630068.93478,43.0,15829.126,0.30928,0.0008,0.30928,-0.14859
630069.07678,43.0,12516.703,0.31681,0.01757,0.31729,-3.1744
630069.21878,43.0,9909.4424,0.32515,0.0325,0.32677,-5.70756
630069.38278,43.0,7835.48,0.3376,0.04543,0.34064,-7.66472
630069.58378,43.0,6217.2461,0.34591,0.05688,0.35056,-9.33777
630069.82178,43.0,4905.291,0.35805,0.06775,0.3644,-10.7154
630070.05978,43.0,3881.2737,0.37056,0.07745,0.37856,-11.805
630070.29878,43.0,3070.9827,0.3836,0.08698,0.39334,-12.77522
630070.53678,43.0,2430.7778,0.39771,0.09722,0.40942,-13.7371
630070.77478,43.0,1923.1537,0.41293,0.10463,0.42598,-14.21791
630071.01278,43.0,1522.4358,0.42935,0.11313,0.444,-14.76173
630071.25078,43.0,1203.8446,0.44858,0.12192,0.46485,-15.20519
630071.48878,43.0,952.86591,0.46772,0.13122,0.48578,-15.67096
630071.72778,43.0,754.27557,0.48852,0.13788,0.50761,-15.76132
630071.96478,43.0,596.71857,0.51032,0.14709,0.5311,-16.0785
630072.20178,43.0,471.96338,0.53285,0.15645,0.55534,-16.36272
630072.44078,43.0,373.20856,0.55721,0.16479,0.58107,-16.47552
630072.67878,43.0,295.47278,0.5833,0.17227,0.60821,-16.45432
630072.91778,43.0,233.87738,0.60818,0.18202,0.63484,-16.66148
630073.15578,43.0,185.05922,0.63504,0.18981,0.6628,-16.64093
630073.39178,43.0,146.35823,0.66585,0.19792,0.69465,-16.55451
630073.62878,43.0,115.77804,0.69625,0.20733,0.72647,-16.58228
630073.86278,43.0,91.6721,0.72952,0.21362,0.76016,-16.32126
630074.10878,43.0,72.51701,0.76354,0.22058,0.79477,-16.11366
630074.33778,43.0,57.36816,0.79742,0.22623,0.82889,-15.83896
630074.57378,43.0,45.3629,0.83305,0.23219,0.8648,-15.57409
630074.80678,43.0,35.93134,0.87044,0.23601,0.90186,-15.17059
630075.05678,43.0,28.40909,0.9069,0.24042,0.93823,-14.84743
630075.27078,43.0,22.48202,0.94721,0.24363,0.97803,-14.42422
630075.53578,43.0,17.79613,0.98999,0.24636,1.02019,-13.97415
630075.78878,43.0,14.06813,1.03377,0.24385,1.06214,-13.2727
630076.00478,43.0,11.1448,1.07622,0.2376,1.10214,-12.44977
630076.27178,43.0,8.81772,1.11854,0.22959,1.14186,-11.59946
630076.44978,43.0,6.97545,1.16032,0.2142,1.17992,-10.45949
630076.66778,43.0,5.5173,1.19147,0.19599,1.20749,-9.34126
630076.93678,43.0,4.36941,1.22536,0.17692,1.23806,-8.21575
630077.27278,43.0,3.45686,1.24647,0.15941,1.25662,-7.28778
630077.69078,43.0,2.73547,1.26731,0.14068,1.2751,-6.33411
630078.21578,43.0,2.16054,1.28397,0.12555,1.29009,-5.58479
630078.87478,43.0,1.70952,1.29727,0.11321,1.30221,-4.98731
630079.70378,43.0,1.35352,1.30661,0.10307,1.31067,-4.5105
630080.74678,43.0,1.07079,1.31655,0.09416,1.31992,-4.09085
630082.05978,43.0,0.84734,1.32578,0.08934,1.32879,-3.85505
630083.71578,43.0,0.67072,1.33505,0.08676,1.33787,-3.71829
630085.80478,43.0,0.53067,1.34238,0.0864,1.34516,-3.6826
630088.44178,43.0,0.41976,1.3502,0.08659,1.35298,-3.66963
630091.77278,43.0,0.33183,1.35917,0.08948,1.36212,-3.7664
630095.97878,43.0,0.26261,1.36892,0.09514,1.37222,-3.97566
630101.28678,43.0,0.20791,1.37866,0.10384,1.38257,-4.30732
630107.99079,43.0,0.16452,1.3869,0.11518,1.39167,-4.74754
630116.46779,43.0,0.13007,1.39615,0.12652,1.40187,-5.17801
630127.15779,43.0,0.10309,1.4085,0.13986,1.41542,-5.67059
630140.67179,43.0,0.08153,1.42419,0.15896,1.43304,-6.36855
630157.76979,43.0,0.06443,1.44156,0.18378,1.45323,-7.26525
630179.35579,43.0,0.05102,1.45736,0.21083,1.47254,-8.23177
630206.5988,43.0,0.04042,1.48009,0.23959,1.49936,-9.19488
630241.0938,43.0,0.03192,1.51412,0.27692,1.53923,-10.36438
630284.64181,43.0,0.02528,1.55249,0.32855,1.58688,-11.94901
630339.70681,43.0,0.01999,1.58888,0.39051,1.63617,-13.8083
644573.46735,44.0,20004.453,0.3015,-0.01781,0.30203,3.37989
644573.61035,44.0,15829.126,0.30795,0.00217,0.30796,-0.4044
644573.75235,44.0,12516.703,0.3183,0.01768,0.31879,-3.17984
644573.89435,44.0,9909.4424,0.32575,0.03268,0.32739,-5.72966
644574.05835,44.0,7835.48,0.33569,0.04504,0.3387,-7.64195
644574.25935,44.0,6217.2461,0.34607,0.05576,0.35053,-9.15342
644574.49735,44.0,4905.291,0.35653,0.06765,0.36289,-10.74383
644574.73635,44.0,3881.2737,0.36913,0.07816,0.37732,-11.9554
644574.97435,44.0,3070.9827,0.3823,0.086,0.39185,-12.6782
644575.21235,44.0,2430.7778,0.39817,0.09655,0.40971,-13.62985
644575.45035,44.0,1923.1537,0.41437,0.10543,0.42757,-14.27556
644575.68835,44.0,1522.4358,0.43024,0.11236,0.44467,-14.63574
644575.92635,44.0,1203.8446,0.44873,0.12193,0.465,-15.20145
644576.16535,44.0,952.86591,0.46671,0.12893,0.48419,-15.44262
644576.40335,44.0,754.27557,0.48568,0.13846,0.50503,-15.91242
644576.64035,44.0,596.71857,0.50967,0.14723,0.53051,-16.11232
644576.87835,44.0,471.96338,0.53227,0.15575,0.55459,-16.31025
644577.11735,44.0,373.20856,0.55522,0.16448,0.57907,-16.50196
644577.35435,44.0,295.47278,0.58135,0.17071,0.6059,-16.36499
644577.59435,44.0,233.87738,0.60653,0.18075,0.63289,-16.59413
644577.83235,44.0,185.05922,0.63448,0.18938,0.66214,-16.61906
644578.06835,44.0,146.35823,0.66383,0.19812,0.69276,-16.6176
644578.30435,44.0,115.77804,0.69633,0.20499,0.72588,-16.40353
644578.53935,44.0,91.6721,0.72655,0.21242,0.75696,-16.29695
644578.78435,44.0,72.51701,0.75978,0.21909,0.79074,-16.08514
644579.01335,44.0,57.36816,0.79499,0.22613,0.82653,-15.87787
644579.25035,44.0,45.3629,0.83212,0.23089,0.86356,-15.50816
644579.48235,44.0,35.93134,0.86845,0.23602,0.89995,-15.20387
644579.73235,44.0,28.40909,0.90702,0.23989,0.93821,-14.81426
644579.94735,44.0,22.48202,0.94647,0.24261,0.97707,-14.37712
644580.21235,44.0,17.79613,0.98765,0.24269,1.01703,-13.80522
644580.46435,44.0,14.06813,1.03,0.24331,1.05835,-13.29089
644580.68035,44.0,11.1448,1.07277,0.23637,1.09851,-12.42583
644580.94735,44.0,8.81772,1.11447,0.22835,1.13763,-11.57929
644581.12635,44.0,6.97545,1.1545,0.21566,1.17447,-10.58099
644581.34435,44.0,5.5173,1.19005,0.19458,1.20585,-9.28596
644581.61335,44.0,4.36941,1.21961,0.17921,1.2327,-8.35905
644581.94835,44.0,3.45686,1.24337,0.15747,1.25331,-7.21792
644582.36735,44.0,2.73547,1.26489,0.14032,1.27265,-6.33027
644582.89235,44.0,2.16054,1.28122,0.1262,1.28742,-5.62556
644583.55135,44.0,1.70952,1.29332,0.11302,1.29825,-4.99413
644584.37935,44.0,1.35352,1.30433,0.10155,1.30827,-4.45185
644585.42235,44.0,1.07079,1.31459,0.0944,1.31798,-4.1075
644586.73635,44.0,0.84734,1.32255,0.09022,1.32562,-3.90239
644588.39235,44.0,0.67072,1.33075,0.08755,1.33362,-3.76404
644590.48135,44.0,0.53067,1.3378,0.08578,1.34054,-3.6687
644593.11735,44.0,0.41976,1.34698,0.08586,1.34972,-3.64727
644596.44935,44.0,0.33183,1.35617,0.08988,1.35914,-3.79165
644600.65435,44.0,0.26261,1.36382,0.09563,1.36717,-4.01093
644605.96236,44.0,0.20791,1.37248,0.10224,1.37628,-4.26043
644612.66736,44.0,0.16452,1.38362,0.11128,1.38809,-4.5984
644621.14336,44.0,0.13007,1.39667,0.12428,1.40219,-5.08482
644631.83436,44.0,0.10309,1.40946,0.1423,1.41662,-5.76504
644645.34836,44.0,0.08153,1.42153,0.16437,1.43101,-6.59572
644662.44536,44.0,0.06443,1.43475,0.18884,1.44713,-7.49805
644684.03236,44.0,0.05102,1.45165,0.21159,1.46699,-8.29288
644711.27437,44.0,0.04042,1.47671,0.24191,1.4964,-9.30336
644745.77037,44.0,0.03192,1.5061,0.28223,1.53232,-10.61358
644789.31738,44.0,0.02528,1.5352,0.32683,1.5696,-12.01835
644844.38338,44.0,0.01999,1.57353,0.37136,1.61676,-13.2789
659056.54655,45.0,20004.453,0.3005,-0.01668,0.30096,3.17765
659056.68955,45.0,15829.126,0.30866,0.00068,0.30866,-0.12624
659056.83155,45.0,12516.703,0.31571,0.01734,0.31618,-3.1438
659056.97355,45.0,9909.4424,0.32459,0.03263,0.32622,-5.74125
659057.13755,45.0,7835.48,0.33677,0.04587,0.33988,-7.75645
659057.33855,45.0,6217.2461,0.34655,0.05627,0.35109,-9.22278
659057.57655,45.0,4905.291,0.35793,0.06717,0.36418,-10.62927
659057.81555,45.0,3881.2737,0.37077,0.07666,0.37862,-11.68171
659058.05355,45.0,3070.9827,0.38353,0.08478,0.39279,-12.46466
659058.29155,45.0,2430.7778,0.39819,0.09608,0.40961,-13.5653
659058.52955,45.0,1923.1537,0.41354,0.10386,0.42638,-14.09888
659058.76755,45.0,1522.4358,0.42903,0.1142,0.44397,-14.90505
659059.00555,45.0,1203.8446,0.44785,0.1225,0.4643,-15.2982
659059.24455,45.0,952.86591,0.46737,0.13148,0.48551,-15.71185
659059.48255,45.0,754.27557,0.48701,0.13854,0.50633,-15.87982
659059.71955,45.0,596.71857,0.50942,0.1465,0.53006,-16.04387
659059.95655,45.0,471.96338,0.53258,0.15591,0.55493,-16.31684
659060.19555,45.0,373.20856,0.55583,0.16366,0.57943,-16.4069
659060.43355,45.0,295.47278,0.5811,0.17276,0.60624,-16.55744
659060.67255,45.0,233.87738,0.60742,0.1811,0.63384,-16.60148
659060.91055,45.0,185.05922,0.63438,0.18908,0.66196,-16.59703
659061.14655,45.0,146.35823,0.66418,0.19735,0.69288,-16.54876
659061.38355,45.0,115.77804,0.69454,0.20553,0.72432,-16.48451
659061.61755,45.0,91.6721,0.72722,0.21223,0.75756,-16.2693
659061.86355,45.0,72.51701,0.76072,0.2216,0.79234,-16.24125
659062.09255,45.0,57.36816,0.79601,0.22673,0.82767,-15.89857
659062.32855,45.0,45.3629,0.83253,0.23072,0.86391,-15.4901
659062.56155,45.0,35.93134,0.86763,0.23552,0.89903,-15.18722
659062.81155,45.0,28.40909,0.90483,0.24,0.93611,-14.85518
659063.02555,45.0,22.48202,0.94688,0.24346,0.97768,-14.41962
659063.29055,45.0,17.79613,0.98722,0.24662,1.01756,-14.02624
659063.54355,45.0,14.06813,1.03014,0.24484,1.05884,-13.36963
659063.75955,45.0,11.1448,1.07425,0.23847,1.1004,-12.51596
659064.02655,45.0,8.81772,1.11612,0.22966,1.1395,-11.6274
659064.20455,45.0,6.97545,1.15942,0.21599,1.17936,-10.55268
659064.42255,45.0,5.5173,1.19131,0.19755,1.20758,-9.41525
659064.69255,45.0,4.36941,1.22337,0.1802,1.23657,-8.37949
659065.02755,45.0,3.45686,1.24683,0.16062,1.25713,-7.34048
659065.44555,45.0,2.73547,1.2675,0.1425,1.27548,-6.41457
659065.97155,45.0,2.16054,1.28493,0.12722,1.29121,-5.65447
659066.63055,45.0,1.70952,1.29725,0.11503,1.30234,-5.0674
659067.45855,45.0,1.35352,1.30756,0.10328,1.31164,-4.51628
659068.50155,45.0,1.07079,1.3181,0.09552,1.32156,-4.14505
659069.81555,45.0,0.84734,1.3266,0.09023,1.32967,-3.89121
659071.47155,45.0,0.67072,1.33571,0.08784,1.33859,-3.76231
659073.55955,45.0,0.53067,1.34233,0.08704,1.34515,-3.7101
659076.19655,45.0,0.41976,1.35038,0.08681,1.35317,-3.67843
659079.52755,45.0,0.33183,1.35943,0.09014,1.36242,-3.79356
