Repository: SebaVillagra00/ICM2985-SOH-IPRE

## Data University of Cambridge (EIS Cambridge)
Data publicada en "Identifying degradation patterns of lithium ion batteries from impedance spectroscopy using machine learning" (Zhang, Tang, Zhang, Wang, Stimming & Lee, 2020) https://www.nature.com/articles/s41467-020-15235-7.

Carpeta contiene:
* Paper de Nature Comunications (IF: 16.6).
* Data frames para IOS.
* Data frames para Windows.

Cada Data frame está contenido en un archivo .txt con las siguientes columnas:
* time/s: tiempo en que se mide la muestra.
* cycle number: ciclo de carga de la batería.
* freq/Hz: frecuencia de la señal de input.
* Re(Z)/Ohm: Parte resistiva de la impedancia.
* Im(Z)/Ohm: Parte reactiva de la impedancia.

File: EIS Cambridge/csvEIS/EIS_state_V_25C08.csv (part 4 of 8)
time/s,cycle number,freq/Hz,Re(Z)/Ohm,-Im(Z)/Ohm,|Z|/Ohm,Phase(Z)/deg
485172.51712,34.0,1.70952,1.52664,0.25841,1.54836,-9.60725
485173.34512,34.0,1.35352,1.56421,0.2344,1.58167,-8.52262
485174.38812,34.0,1.07079,1.59283,0.21013,1.60663,-7.51518
485175.70212,34.0,0.84734,1.61581,0.18693,1.62658,-6.59897
485177.35812,34.0,0.67072,1.63613,0.16828,1.64476,-5.87239
485179.44712,34.0,0.53067,1.65262,0.15327,1.65971,-5.29868
485182.08312,34.0,0.41976,1.66742,0.14416,1.67364,-4.94144
485185.41512,34.0,0.33183,1.67921,0.13846,1.68491,-4.71358
485189.62012,34.0,0.26261,1.69045,0.13491,1.69582,-4.56312
485194.92812,34.0,0.20791,1.70306,0.13599,1.70848,-4.56556
485201.63312,34.0,0.16452,1.71594,0.14282,1.72188,-4.758
485210.10913,34.0,0.13007,1.72875,0.15546,1.73573,-5.13854
485220.80013,34.0,0.10309,1.73961,0.17145,1.74803,-5.62865
485234.31313,34.0,0.08153,1.75211,0.18896,1.76227,-6.15538
485251.41113,34.0,0.06443,1.77003,0.21143,1.78262,-6.81165
485272.99713,34.0,0.05102,1.7948,0.24007,1.81078,-7.61852
485300.24014,34.0,0.04042,1.82054,0.27821,1.84168,-8.68868
485334.73514,34.0,0.03192,1.84936,0.32049,1.87692,-9.83151
485378.28314,34.0,0.02528,1.88886,0.3627,1.92337,-10.86969
485433.34815,34.0,0.01999,1.94665,0.41746,1.99091,-12.10385
499348.03212,35.0,20004.453,0.29397,-0.01514,0.29436,2.94903
499348.17512,35.0,15829.126,0.30078,0.00361,0.3008,-0.68699
499348.31712,35.0,12516.703,0.30868,0.02002,0.30933,-3.71113
499348.45912,35.0,9909.4424,0.31924,0.03428,0.32107,-6.12975
499348.62312,35.0,7835.48,0.32921,0.04777,0.33266,-8.25704
499348.82412,35.0,6217.2461,0.34087,0.0591,0.34596,-9.83522
499349.06212,35.0,4905.291,0.35359,0.07143,0.36073,-11.42121
499349.30112,35.0,3881.2737,0.364,0.07998,0.37269,-12.39257
499349.53912,35.0,3070.9827,0.38008,0.08922,0.39041,-13.21076
499349.77712,35.0,2430.7778,0.39477,0.09727,0.40658,-13.84189
499350.01512,35.0,1923.1537,0.40881,0.10835,0.42293,-14.84392
499350.25312,35.0,1522.4358,0.42691,0.11612,0.44242,-15.21629
499350.49112,35.0,1203.8446,0.44432,0.12622,0.4619,-15.85893
499350.73012,35.0,952.86591,0.46434,0.1337,0.4832,-16.0627
499350.96812,35.0,754.27557,0.48595,0.14241,0.50638,-16.33385
499351.20512,35.0,596.71857,0.5081,0.15098,0.53006,-16.54865
499351.44312,35.0,471.96338,0.52992,0.16103,0.55385,-16.90284
499351.68212,35.0,373.20856,0.5533,0.16928,0.57861,-17.01093
499351.91912,35.0,295.47278,0.58104,0.17859,0.60787,-17.08524
499352.15912,35.0,233.87738,0.60842,0.18852,0.63696,-17.21585
499352.39712,35.0,185.05922,0.63633,0.19732,0.66622,-17.22793
499352.63312,35.0,146.35823,0.66761,0.20761,0.69915,-17.27454
499352.86912,35.0,115.77804,0.69943,0.21535,0.73184,-17.11352
499353.10412,35.0,91.6721,0.734,0.22537,0.76782,-17.06882
499353.34912,35.0,72.51701,0.76846,0.23107,0.80245,-16.73552
499353.57812,35.0,57.36816,0.804,0.23939,0.83888,-16.58117
499353.81512,35.0,45.3629,0.84154,0.24523,0.87654,-16.24661
499354.04712,35.0,35.93134,0.87842,0.25144,0.91369,-15.97339
499354.29712,35.0,28.40909,0.91247,0.25938,0.94862,-15.86867
499354.51212,35.0,22.48202,0.95033,0.26731,0.98721,-15.71043
499354.77612,35.0,17.79613,0.98983,0.27843,1.02824,-15.71064
499355.02912,35.0,14.06813,1.03012,0.28898,1.06989,-15.6705
499355.24512,35.0,11.1448,1.07483,0.30039,1.11601,-15.61428
499355.51212,35.0,8.81772,1.12488,0.31659,1.16858,-15.71874
499355.69012,35.0,6.97545,1.18867,0.32746,1.23295,-15.40212
499355.90812,35.0,5.5173,1.23701,0.32825,1.27982,-14.86162
499356.17812,35.0,4.36941,1.30794,0.33007,1.34895,-14.16339
499356.51312,35.0,3.45686,1.36226,0.32504,1.4005,-13.42002
499356.93112,35.0,2.73547,1.42313,0.30411,1.45526,-12.06202
499357.45612,35.0,2.16054,1.47971,0.28512,1.50693,-10.90643
499358.11612,35.0,1.70952,1.52341,0.2614,1.54568,-9.73653
499358.94412,35.0,1.35352,1.55862,0.23387,1.57607,-8.53358
499359.98712,35.0,1.07079,1.58985,0.20836,1.60345,-7.46631
499361.30112,35.0,0.84734,1.61539,0.18686,1.62616,-6.59848
499362.95612,35.0,0.67072,1.63487,0.16969,1.64366,-5.92575
499365.04512,35.0,0.53067,1.64971,0.15575,1.65704,-5.39351
499367.68212,35.0,0.41976,1.66319,0.14411,1.66942,-4.95197
499371.01312,35.0,0.33183,1.67631,0.13711,1.68191,-4.6759
499375.21912,35.0,0.26261,1.68835,0.13579,1.6938,-4.59836
499380.52712,35.0,0.20791,1.69953,0.13791,1.70512,-4.63922
499387.23112,35.0,0.16452,1.71009,0.14339,1.71609,-4.79288
499395.70812,35.0,0.13007,1.72351,0.15174,1.73017,-5.03128
499406.39812,35.0,0.10309,1.7394,0.16623,1.74732,-5.45907
499419.91213,35.0,0.08153,1.75699,0.18939,1.76716,-6.15225
499437.00913,35.0,0.06443,1.77358,0.21825,1.78696,-7.01546
499458.59613,35.0,0.05102,1.78762,0.24707,1.80461,-7.8692
499485.83813,35.0,0.04042,1.8122,0.27791,1.83339,-8.71853
499520.33414,35.0,0.03192,1.84778,0.31827,1.87499,-9.77307
499563.88114,35.0,0.02528,1.8872,0.3707,1.92326,-11.113
499618.94615,35.0,0.01999,1.92954,0.42692,1.9762,-12.47591
513540.94811,36.0,20004.453,0.29174,-0.01561,0.29216,3.06375
513541.09111,36.0,15829.126,0.29957,0.00383,0.2996,-0.73177
513541.23311,36.0,12516.703,0.30764,0.02035,0.30831,-3.78543
513541.37511,36.0,9909.4424,0.31867,0.03469,0.32055,-6.21229
513541.53911,36.0,7835.48,0.32771,0.04856,0.33129,-8.42885
513541.74011,36.0,6217.2461,0.33902,0.0585,0.34403,-9.79078
513541.97811,36.0,4905.291,0.35162,0.06942,0.35841,-11.16815
513542.21611,36.0,3881.2737,0.36545,0.0802,0.37415,-12.37744
513542.45511,36.0,3070.9827,0.37813,0.09013,0.38872,-13.40672
513542.69211,36.0,2430.7778,0.39299,0.09723,0.40484,-13.89653
513542.93111,36.0,1923.1537,0.40858,0.10643,0.42221,-14.59983
513543.16811,36.0,1522.4358,0.42579,0.11535,0.44114,-15.15872
513543.40711,36.0,1203.8446,0.44571,0.12372,0.46256,-15.51358
513543.64511,36.0,952.86591,0.4632,0.13286,0.48188,-16.00444
513543.88411,36.0,754.27557,0.48277,0.14295,0.50349,-16.49394
513544.12111,36.0,596.71857,0.50559,0.14948,0.52722,-16.47102
513544.35811,36.0,471.96338,0.52783,0.15979,0.55149,-16.84265
513544.59811,36.0,373.20856,0.55172,0.16688,0.5764,-16.82886
513544.83511,36.0,295.47278,0.5786,0.1784,0.60548,-17.13603
513545.07411,36.0,233.87738,0.60501,0.18471,0.63258,-16.97759
513545.31211,36.0,185.05922,0.63555,0.19545,0.66493,-17.09389
513545.54911,36.0,146.35823,0.66473,0.20352,0.69519,-17.02284
513545.78511,36.0,115.77804,0.6968,0.21363,0.72881,-17.04501
513546.01911,36.0,91.6721,0.73116,0.22013,0.76358,-16.75552
513546.26511,36.0,72.51701,0.7639,0.22858,0.79737,-16.6585
513546.49411,36.0,57.36816,0.80123,0.23477,0.83491,-16.33117
513546.73111,36.0,45.3629,0.83533,0.24232,0.86977,-16.17714
513546.96311,36.0,35.93134,0.87102,0.24829,0.90572,-15.91031
513547.21311,36.0,28.40909,0.90727,0.25605,0.9427,-15.75999
513547.42811,36.0,22.48202,0.94261,0.2635,0.97875,-15.61772
513547.69211,36.0,17.79613,0.98233,0.27487,1.02006,-15.63258
513547.94511,36.0,14.06813,1.02297,0.28824,1.0628,-15.736
513548.16111,36.0,11.1448,1.06656,0.30069,1.10814,-15.74439
513548.42811,36.0,8.81772,1.11884,0.31421,1.16212,-15.68663
513548.60611,36.0,6.97545,1.17175,0.31736,1.21397,-15.15439
513548.82411,36.0,5.5173,1.22869,0.32807,1.27173,-14.94976
513549.09411,36.0,4.36941,1.29219,0.32066,1.33138,-13.93655
513549.42911,36.0,3.45686,1.35674,0.31922,1.39378,-13.23999
513549.84811,36.0,2.73547,1.40799,0.30089,1.43978,-12.06281
513550.37311,36.0,2.16054,1.46208,0.27651,1.488,-10.70928
513551.03211,36.0,1.70952,1.50817,0.25388,1.52939,-9.55531
513551.86011,36.0,1.35352,1.54241,0.2296,1.55941,-8.46666
513552.90311,36.0,1.07079,1.57105,0.20477,1.58433,-7.42596
513554.21711,36.0,0.84734,1.59533,0.18246,1.60573,-6.52472
513555.87311,36.0,0.67072,1.61462,0.1645,1.62298,-5.81721
513557.96211,36.0,0.53067,1.63101,0.15191,1.63807,-5.32093
513560.59811,36.0,0.41976,1.64366,0.14212,1.64979,-4.94197
513563.93011,36.0,0.33183,1.65589,0.13531,1.66141,-4.6716
513568.13511,36.0,0.26261,1.66887,0.13308,1.67416,-4.5593
513573.44311,36.0,0.20791,1.68134,0.13634,1.68686,-4.63603
513580.14811,36.0,0.16452,1.69222,0.14397,1.69833,-4.86304
513588.62411,36.0,0.13007,1.70244,0.15486,1.70947,-5.19768
513599.31412,36.0,0.10309,1.71397,0.16805,1.72219,-5.59992
513612.82812,36.0,0.08153,1.73066,0.18499,1.74052,-6.10129
513629.92612,36.0,0.06443,1.75101,0.20984,1.76354,-6.83359
513651.51212,36.0,0.05102,1.77186,0.2419,1.7883,-7.77428
513678.75512,36.0,0.04042,1.79453,0.27639,1.81569,-8.75583
513713.25013,36.0,0.03192,1.82825,0.31334,1.85491,-9.72542
513756.79713,36.0,0.02528,1.87639,0.36298,1.91117,-10.94839
513811.86214,36.0,0.01999,1.92911,0.43034,1.97653,-12.5754
527726.00114,37.0,20004.453,0.29197,-0.01623,0.29242,3.18105
527726.14414,37.0,15829.126,0.2996,0.00228,0.29961,-0.43553
527726.28614,37.0,12516.703,0.30867,0.01998,0.30932,-3.70395
527726.42814,37.0,9909.4424,0.31884,0.03444,0.3207,-6.1651
527726.59214,37.0,7835.48,0.32778,0.04724,0.33116,-8.201
527726.79314,37.0,6217.2461,0.34001,0.05906,0.3451,-9.85374
527727.03114,37.0,4905.291,0.35155,0.06937,0.35833,-11.16242
527727.26914,37.0,3881.2737,0.36486,0.08013,0.37356,-12.3863
527727.50814,37.0,3070.9827,0.37883,0.08831,0.38898,-13.12152
527727.74614,37.0,2430.7778,0.39266,0.09748,0.40458,-13.94167
527727.98414,37.0,1923.1537,0.40849,0.10634,0.42211,-14.59122
527728.22214,37.0,1522.4358,0.42401,0.11438,0.43917,-15.09643
527728.46014,37.0,1203.8446,0.44362,0.12278,0.46029,-15.47108
527728.69814,37.0,952.86591,0.46292,0.13207,0.48139,-15.92315
527728.93714,37.0,754.27557,0.48261,0.14197,0.50306,-16.3921
527729.17414,37.0,596.71857,0.50622,0.14889,0.52766,-16.3893
527729.41114,37.0,471.96338,0.52786,0.15776,0.55093,-16.63994
527729.65114,37.0,373.20856,0.55251,0.16854,0.57765,-16.96398
527729.88814,37.0,295.47278,0.57845,0.17696,0.60491,-17.00971
527730.12714,37.0,233.87738,0.60482,0.18598,0.63277,-17.09282
527730.36514,37.0,185.05922,0.63397,0.19426,0.66307,-17.03619
527730.60214,37.0,146.35823,0.66428,0.20246,0.69445,-16.95039
527730.83814,37.0,115.77804,0.69533,0.21238,0.72704,-16.98477
527731.07214,37.0,91.6721,0.72861,0.22075,0.76132,-16.85556
527731.31814,37.0,72.51701,0.76118,0.22781,0.79454,-16.66183
527731.54714,37.0,57.36816,0.79725,0.23497,0.83115,-16.42152
527731.78314,37.0,45.3629,0.83352,0.2407,0.86758,-16.10736
527732.01614,37.0,35.93134,0.86882,0.24651,0.90312,-15.84045
527732.26614,37.0,28.40909,0.90481,0.25428,0.93986,-15.69683
527732.48014,37.0,22.48202,0.94123,0.26316,0.97733,-15.62076
527732.74514,37.0,17.79613,0.97958,0.27395,1.01716,-15.62408
527732.99814,37.0,14.06813,1.0194,0.28514,1.05852,-15.62701
527733.21414,37.0,11.1448,1.06358,0.29878,1.10475,-15.69093
527733.48114,37.0,8.81772,1.11259,0.31375,1.15599,-15.7484
527733.65914,37.0,6.97545,1.17323,0.31812,1.21559,-15.17071
527733.87714,37.0,5.5173,1.22294,0.32485,1.26535,-14.87581
527734.14614,37.0,4.36941,1.29335,0.32258,1.33297,-14.00459
527734.48114,37.0,3.45686,1.34845,0.32008,1.38592,-13.3533
527734.90014,37.0,2.73547,1.40625,0.29862,1.43761,-11.98871
527735.42514,37.0,2.16054,1.46185,0.27783,1.48801,-10.76077
527736.08414,37.0,1.70952,1.50355,0.25517,1.52505,-9.63188
527736.91314,37.0,1.35352,1.53746,0.2283,1.55432,-8.44628
527737.95614,37.0,1.07079,1.56759,0.20329,1.58071,-7.3892
527739.26914,37.0,0.84734,1.5923,0.18213,1.60268,-6.5254
527740.92514,37.0,0.67072,1.61162,0.16527,1.62007,-5.85524
527743.01414,37.0,0.53067,1.6267,0.15212,1.6338,-5.34238
527745.65114,37.0,0.41976,1.64003,0.14133,1.64611,-4.92515
527748.98214,37.0,0.33183,1.6527,0.13508,1.65821,-4.67243
527753.18814,37.0,0.26261,1.66589,0.13429,1.67129,-4.6087
527758.49614,37.0,0.20791,1.67632,0.138,1.68199,-4.70631
527765.20014,37.0,0.16452,1.68635,0.14465,1.69255,-4.90264
527773.67714,37.0,0.13007,1.69725,0.15321,1.70415,-5.15822
527784.36714,37.0,0.10309,1.71184,0.16603,1.71987,-5.53967
527797.88014,37.0,0.08153,1.72855,0.18594,1.73853,-6.13965
527814.97815,37.0,0.06443,1.7481,0.21249,1.76097,-6.93061
527836.56415,37.0,0.05102,1.76564,0.24132,1.78205,-7.78258
527863.80715,37.0,0.04042,1.79319,0.27277,1.81382,-8.64916
527898.30216,37.0,0.03192,1.83291,0.31528,1.85983,-9.75987
527941.84916,37.0,0.02528,1.87598,0.37423,1.91294,-11.28153
527996.91417,37.0,0.01999,1.91661,0.44148,1.9668,-12.97138
541904.30311,38.0,20004.453,0.29325,-0.01616,0.2937,3.15414
541904.44611,38.0,15829.126,0.29917,0.00394,0.29919,-0.75435
541904.58811,38.0,12516.703,0.30758,0.01841,0.30813,-3.42531
541904.73011,38.0,9909.4424,0.31732,0.03478,0.31922,-6.25578
541904.89411,38.0,7835.48,0.32677,0.04801,0.33028,-8.35905
541905.09511,38.0,6217.2461,0.33971,0.05898,0.34479,-9.84879
541905.33311,38.0,4905.291,0.35212,0.07096,0.3592,-11.3942
541905.57111,38.0,3881.2737,0.36458,0.07821,0.37288,-12.10824
541905.80911,38.0,3070.9827,0.37855,0.08898,0.38887,-13.22696
541906.04811,38.0,2430.7778,0.39247,0.09823,0.40458,-14.05166
541906.28611,38.0,1923.1537,0.40952,0.10715,0.42331,-14.66239
541906.52411,38.0,1522.4358,0.42551,0.11484,0.44073,-15.10322
541906.76211,38.0,1203.8446,0.44248,0.12382,0.45947,-15.63394
541907.00011,38.0,952.86591,0.4627,0.13225,0.48123,-15.9512
541907.23911,38.0,754.27557,0.48236,0.14064,0.50244,-16.25548
541907.47611,38.0,596.71857,0.50418,0.1507,0.52622,-16.64137
541907.71311,38.0,471.96338,0.52825,0.15924,0.55173,-16.77529
541907.95211,38.0,373.20856,0.55269,0.16685,0.57733,-16.79796
541908.19011,38.0,295.47278,0.5775,0.17593,0.60371,-16.94281
541908.42911,38.0,233.87738,0.60513,0.18509,0.63281,-17.00704
541908.66711,38.0,185.05922,0.63254,0.19415,0.66167,-17.06351
541908.90311,38.0,146.35823,0.66312,0.20301,0.6935,-17.02149
541909.14011,38.0,115.77804,0.69521,0.21175,0.72674,-16.93969
541909.37411,38.0,91.6721,0.7293,0.22011,0.7618,-16.79454
541909.62011,38.0,72.51701,0.76192,0.22753,0.79517,-16.62675
541909.84911,38.0,57.36816,0.79806,0.23453,0.83181,-16.37679
541910.08511,38.0,45.3629,0.83314,0.24003,0.86703,-16.07176
541910.31811,38.0,35.93134,0.86813,0.24772,0.90278,-15.92605
541910.56811,38.0,28.40909,0.90422,0.25347,0.93908,-15.65924
541910.78211,38.0,22.48202,0.94208,0.26188,0.9778,-15.53472
541911.04711,38.0,17.79613,0.97715,0.27361,1.01473,-15.64284
541911.29911,38.0,14.06813,1.01908,0.28582,1.05841,-15.66715
541911.51611,38.0,11.1448,1.06578,0.29945,1.10705,-15.69359
541911.78311,38.0,8.81772,1.11308,0.31032,1.15553,-15.57808
541911.96111,38.0,6.97545,1.1716,0.32667,1.21629,-15.57984
541912.17911,38.0,5.5173,1.22876,0.32169,1.27017,-14.67087
541912.44811,38.0,4.36941,1.28823,0.33053,1.32995,-14.39044
541912.78311,38.0,3.45686,1.346,0.31519,1.38241,-13.17942
541913.20211,38.0,2.73547,1.40984,0.30033,1.44148,-12.02546
541913.72711,38.0,2.16054,1.46013,0.28221,1.48716,-10.93924
541914.38611,38.0,1.70952,1.50238,0.25464,1.5238,-9.61985
541915.21511,38.0,1.35352,1.53964,0.22802,1.55644,-8.4242
541916.25811,38.0,1.07079,1.57034,0.20516,1.58369,-7.44349
541917.57211,38.0,0.84734,1.59313,0.18473,1.60381,-6.61406
541919.22711,38.0,0.67072,1.61203,0.16692,1.62064,-5.9118
541921.31611,38.0,0.53067,1.62679,0.15178,1.63386,-5.33031
541923.95311,38.0,0.41976,1.6411,0.14148,1.64718,-4.92748
541927.28411,38.0,0.33183,1.65467,0.13656,1.6603,-4.71779
541931.49011,38.0,0.26261,1.66543,0.13515,1.67091,-4.63956
541936.79811,38.0,0.20791,1.67592,0.13658,1.68148,-4.6592
541943.50211,38.0,0.16452,1.68814,0.14136,1.69405,-4.7866
541951.97911,38.0,0.13007,1.70318,0.15175,1.70993,-5.0914
541962.66911,38.0,0.10309,1.71765,0.16961,1.72601,-5.6395
541976.18211,38.0,0.08153,1.73066,0.19202,1.74128,-6.33131
541993.28012,38.0,0.06443,1.74529,0.2182,1.75887,-7.12621
542014.86712,38.0,0.05102,1.76463,0.24272,1.78124,-7.8318
542042.10912,38.0,0.04042,1.79409,0.27648,1.81526,-8.76074
542076.60513,38.0,0.03192,1.8272,0.32221,1.85539,-10.00071
542120.15213,38.0,0.02528,1.86215,0.37134,1.89881,-11.27781
542175.21714,38.0,0.01999,1.90732,0.42021,1.95307,-12.42467
556076.55268,39.0,20004.453,0.29201,-0.01635,0.29247,3.20461
556076.69568,39.0,15829.126,0.30031,0.00422,0.30034,-0.80449
556076.83768,39.0,12516.703,0.3093,0.02056,0.30998,-3.80244
556076.97968,39.0,9909.4424,0.31798,0.0345,0.31985,-6.19211
556077.14368,39.0,7835.48,0.32745,0.04702,0.33081,-8.17106
556077.34468,39.0,6217.2461,0.33902,0.06041,0.34436,-10.10363
556077.58268,39.0,4905.291,0.35187,0.06935,0.35863,-11.14891
556077.82068,39.0,3881.2737,0.36435,0.07892,0.3728,-12.2212
556078.05868,39.0,3070.9827,0.37878,0.0881,0.38889,-13.09344
556078.29668,39.0,2430.7778,0.39363,0.09701,0.40541,-13.84399
556078.53568,39.0,1923.1537,0.40912,0.1069,0.42285,-14.64431
556078.77268,39.0,1522.4358,0.42534,0.11488,0.44058,-15.11499
556079.01168,39.0,1203.8446,0.44346,0.12366,0.46038,-15.58111
556079.24968,39.0,952.86591,0.46193,0.132,0.48042,-15.94765
556079.48768,39.0,754.27557,0.48261,0.14137,0.50289,-16.32681
556079.72568,39.0,596.71857,0.5048,0.14992,0.5266,-16.54074
556079.96268,39.0,471.96338,0.52809,0.15851,0.55137,-16.7078
556080.20168,39.0,373.20856,0.55175,0.16476,0.57582,-16.62599
556080.43968,39.0,295.47278,0.57835,0.17638,0.60465,-16.9605
556080.67868,39.0,233.87738,0.60548,0.18542,0.63324,-17.02666
556080.91668,39.0,185.05922,0.63365,0.19448,0.66283,-17.06264
556081.15268,39.0,146.35823,0.66326,0.20297,0.69362,-17.01507
556081.38968,39.0,115.77804,0.69409,0.20997,0.72516,-16.83122
556081.62368,39.0,91.6721,0.7274,0.21942,0.75978,-16.78604
556081.86868,39.0,72.51701,0.76284,0.22764,0.79608,-16.61568
556082.09868,39.0,57.36816,0.79746,0.23418,0.83114,-16.36548
556082.33468,39.0,45.3629,0.83142,0.24173,0.86585,-16.21147
556082.56768,39.0,35.93134,0.86688,0.24842,0.90178,-15.99067
556082.81768,39.0,28.40909,0.90335,0.25418,0.93843,-15.71508
556083.03168,39.0,22.48202,0.93964,0.26373,0.97595,-15.67798
556083.29668,39.0,17.79613,0.97736,0.27408,1.01506,-15.66497
556083.54868,39.0,14.06813,1.01816,0.28788,1.05808,-15.78788
556083.76468,39.0,11.1448,1.0642,0.30093,1.10592,-15.78957
556084.03168,39.0,8.81772,1.11456,0.31468,1.15813,-15.76628
556084.21068,39.0,6.97545,1.16649,0.3243,1.21073,-15.53647
556084.42868,39.0,5.5173,1.23128,0.32912,1.27451,-14.96529
556084.69768,39.0,4.36941,1.28367,0.32813,1.32495,-14.33883
556085.03268,39.0,3.45686,1.35207,0.31549,1.38839,-13.13427
556085.45168,39.0,2.73547,1.40908,0.30558,1.44183,-12.23598
556085.97668,39.0,2.16054,1.45806,0.28155,1.48499,-10.92923
556086.63568,39.0,1.70952,1.50517,0.25512,1.52664,-9.61987
556087.46468,39.0,1.35352,1.54286,0.23063,1.56,-8.50169
556088.50768,39.0,1.07079,1.57201,0.20754,1.58565,-7.52074
556089.82068,39.0,0.84734,1.59453,0.18543,1.60528,-6.63324
556091.47668,39.0,0.67072,1.61372,0.16753,1.6224,-5.92689
556093.56568,39.0,0.53067,1.63107,0.15292,1.63823,-5.35604
556096.20269,39.0,0.41976,1.64521,0.14355,1.65146,-4.98671
556099.53369,39.0,0.33183,1.65695,0.13815,1.6627,-4.76592
556103.73969,39.0,0.26261,1.6677,0.13483,1.67314,-4.62234
556109.04769,39.0,0.20791,1.68053,0.13604,1.68603,-4.62809
556115.75169,39.0,0.16452,1.69375,0.14328,1.69979,-4.83521
556124.22869,39.0,0.13007,1.70642,0.1561,1.71355,-5.22676
556134.91869,39.0,0.10309,1.7176,0.17234,1.72622,-5.72972
556148.43269,39.0,0.08153,1.73,0.19031,1.74043,-6.27766
556165.52969,39.0,0.06443,1.74749,0.21331,1.76046,-6.95933
556187.1167,39.0,0.05102,1.77291,0.24119,1.78924,-7.74694
556214.3587,39.0,0.04042,1.79894,0.27996,1.8206,-8.84578
556248.8547,39.0,0.03192,1.8276,0.32206,1.85576,-9.99417
556292.40171,39.0,0.02528,1.86747,0.36427,1.90267,-11.03761
556347.46672,39.0,0.01999,1.92577,0.41876,1.97078,-12.26787
570247.65686,40.0,20004.453,0.29319,-0.01745,0.29371,3.40671
570247.79986,40.0,15829.126,0.30112,0.00332,0.30114,-0.63082
570247.94186,40.0,12516.703,0.308,0.02002,0.30865,-3.71806
570248.08386,40.0,9909.4424,0.31723,0.0337,0.31902,-6.06388
570248.24786,40.0,7835.48,0.3291,0.04672,0.3324,-8.07946
570248.44886,40.0,6217.2461,0.33832,0.05852,0.34334,-9.81345
570248.68686,40.0,4905.291,0.35256,0.0702,0.35948,-11.26086
570248.92586,40.0,3881.2737,0.36449,0.07962,0.37309,-12.32215
570249.16386,40.0,3070.9827,0.3777,0.0883,0.38789,-13.15843
570249.40186,40.0,2430.7778,0.39329,0.0982,0.40536,-14.01902
570249.63986,40.0,1923.1537,0.40833,0.10428,0.42144,-14.32626
570249.87786,40.0,1522.4358,0.42577,0.11409,0.44079,-15.00041
570250.11586,40.0,1203.8446,0.44354,0.12332,0.46036,-15.53752
570250.35386,40.0,952.86591,0.46275,0.13056,0.48081,-15.75581
570250.59286,40.0,754.27557,0.48286,0.13967,0.50266,-16.13277
570250.82986,40.0,596.71857,0.50435,0.14871,0.52581,-16.42849
570251.06686,40.0,471.96338,0.52684,0.15686,0.54969,-16.5804
570251.30686,40.0,373.20856,0.55152,0.16581,0.5759,-16.73355
570251.54386,40.0,295.47278,0.57637,0.17566,0.60254,-16.94945
570251.78386,40.0,233.87738,0.60326,0.1832,0.63046,-16.89266
570252.02186,40.0,185.05922,0.63234,0.19188,0.66081,-16.88018
570252.25786,40.0,146.35823,0.66357,0.20134,0.69344,-16.87843
570252.49386,40.0,115.77804,0.69499,0.21075,0.72624,-16.86972
570252.72786,40.0,91.6721,0.72733,0.21793,0.75928,-16.67971
570252.97386,40.0,72.51701,0.75938,0.22575,0.79222,-16.55624
570253.20286,40.0,57.36816,0.7943,0.23346,0.8279,-16.37902
570253.43886,40.0,45.3629,0.83029,0.23912,0.86404,-16.06611
570253.67186,40.0,35.93134,0.86379,0.24587,0.8981,-15.8885
570253.92186,40.0,28.40909,0.90037,0.25162,0.93487,-15.614
570254.13686,40.0,22.48202,0.9356,0.2609,0.9713,-15.58153
570254.40186,40.0,17.79613,0.97469,0.27312,1.01223,-15.65339
570254.65386,40.0,14.06813,1.01286,0.28535,1.05229,-15.73408
570254.86986,40.0,11.1448,1.05835,0.29785,1.09946,-15.7179
570255.13686,40.0,8.81772,1.1074,0.31287,1.15074,-15.77645
570255.31486,40.0,6.97545,1.17049,0.32309,1.21427,-15.43111
570255.53286,40.0,5.5173,1.21882,0.32374,1.26108,-14.87552
570255.80286,40.0,4.36941,1.29001,0.32635,1.33065,-14.19713
570256.13786,40.0,3.45686,1.34331,0.32084,1.38109,-13.43311
570256.55686,40.0,2.73547,1.40357,0.3004,1.43536,-12.08062
570257.08186,40.0,2.16054,1.45903,0.28065,1.48578,-10.88802
570257.74086,40.0,1.70952,1.50098,0.25764,1.52293,-9.7399
570258.56886,40.0,1.35352,1.53651,0.23118,1.5538,-8.55657
570259.61186,40.0,1.07079,1.56706,0.20492,1.5804,-7.4503
570260.92586,40.0,0.84734,1.59231,0.18463,1.60298,-6.61387
570262.58186,40.0,0.67072,1.61164,0.16699,1.62027,-5.91565
570264.67086,40.0,0.53067,1.62658,0.15382,1.63384,-5.40232
570267.30686,40.0,0.41976,1.6403,0.14321,1.64654,-4.98953
570270.63886,40.0,0.33183,1.6542,0.13651,1.65982,-4.71762
570274.84486,40.0,0.26261,1.6667,0.13554,1.6722,-4.64921
570280.15287,40.0,0.20791,1.67749,0.13939,1.68327,-4.74994
570286.85687,40.0,0.16452,1.68709,0.14579,1.69338,-4.93891
570295.33287,40.0,0.13007,1.69863,0.15413,1.70561,-5.18464
570306.02387,40.0,0.10309,1.71346,0.16736,1.72161,-5.57853
570319.53687,40.0,0.08153,1.73055,0.18735,1.74066,-6.17875
570336.63487,40.0,0.06443,1.7492,0.21422,1.76227,-6.98224
570358.22087,40.0,0.05102,1.76766,0.2422,1.78418,-7.80177
570385.46388,40.0,0.04042,1.79637,0.27405,1.81715,-8.67405
570419.95888,40.0,0.03192,1.83696,0.31821,1.86432,-9.82752
570463.50689,40.0,0.02528,1.87927,0.37808,1.91692,-11.37522
570518.57189,40.0,0.01999,1.91907,0.44468,1.96991,-13.04608
584423.71783,41.0,20004.453,0.29202,-0.01637,0.29248,3.20759
584423.85983,41.0,15829.126,0.29848,0.00289,0.29849,-0.5551
584424.00283,41.0,12516.703,0.30771,0.02086,0.30842,-3.87775
584424.14483,41.0,9909.4424,0.3175,0.03465,0.31939,-6.22829
584424.30883,41.0,7835.48,0.3287,0.04789,0.33217,-8.29007
584424.50983,41.0,6217.2461,0.33901,0.05804,0.34394,-9.71465
584424.74783,41.0,4905.291,0.34967,0.06995,0.3566,-11.3123
584424.98583,41.0,3881.2737,0.36446,0.07794,0.3727,-12.07113
584425.22383,41.0,3070.9827,0.37691,0.08938,0.38736,-13.3407
584425.46183,41.0,2430.7778,0.39182,0.09788,0.40386,-14.02593
584425.70083,41.0,1923.1537,0.40916,0.10673,0.42285,-14.62027
584425.93883,41.0,1522.4358,0.42596,0.1148,0.44116,-15.08375
584426.17683,41.0,1203.8446,0.44275,0.12188,0.45921,-15.39097
584426.41483,41.0,952.86591,0.46471,0.13141,0.48293,-15.79006
584426.65383,41.0,754.27557,0.48347,0.14001,0.50333,-16.15071
584426.89083,41.0,596.71857,0.5046,0.14816,0.5259,-16.36285
584427.12783,41.0,471.96338,0.5283,0.15737,0.55124,-16.58744
584427.36683,41.0,373.20856,0.55094,0.16569,0.57531,-16.73815
584427.60483,41.0,295.47278,0.57765,0.17543,0.6037,-16.89338
584427.84383,41.0,233.87738,0.604,0.18469,0.63161,-17.00222
584428.08183,41.0,185.05922,0.63161,0.19285,0.6604,-16.9788
584428.31783,41.0,146.35823,0.66135,0.20195,0.6915,-16.98083
584428.55483,41.0,115.77804,0.69272,0.20836,0.72338,-16.74041
584428.78883,41.0,91.6721,0.72457,0.21876,0.75688,-16.80009
584429.03483,41.0,72.51701,0.75925,0.22504,0.7919,-16.50954
584429.26383,41.0,57.36816,0.79389,0.23257,0.82725,-16.32794
584429.49983,41.0,45.3629,0.82897,0.23764,0.86236,-15.99566
584429.73283,41.0,35.93134,0.86506,0.24492,0.89906,-15.80834
584429.98283,41.0,28.40909,0.89967,0.25378,0.93478,-15.75258
584430.19783,41.0,22.48202,0.93631,0.26156,0.97216,-15.60789
584430.46183,41.0,17.79613,0.97299,0.27249,1.01042,-15.64524
584430.71483,41.0,14.06813,1.01425,0.28558,1.05369,-15.72568
584430.93083,41.0,11.1448,1.05985,0.30088,1.10173,-15.84898
584431.19783,41.0,8.81772,1.10876,0.31214,1.15186,-15.72283
584431.37583,41.0,6.97545,1.16131,0.32535,1.20602,-15.65053
584431.59383,41.0,5.5173,1.22615,0.3272,1.26906,-14.94131
584431.86383,41.0,4.36941,1.28042,0.32841,1.32187,-14.38539
584432.19883,41.0,3.45686,1.34667,0.31467,1.38295,-13.15203
584432.61684,41.0,2.73547,1.4057,0.30539,1.43849,-12.25711
584433.14284,41.0,2.16054,1.4541,0.2823,1.48125,-10.98672
584433.80184,41.0,1.70952,1.50026,0.2558,1.52192,-9.67605
584434.62984,41.0,1.35352,1.5385,0.23098,1.55574,-8.53844
584435.67284,41.0,1.07079,1.56773,0.20806,1.58147,-7.55967
584436.98684,41.0,0.84734,1.59065,0.18635,1.60153,-6.68188
584438.64284,41.0,0.67072,1.61087,0.16786,1.61959,-5.94916
584440.73084,41.0,0.53067,1.62703,0.15273,1.63418,-5.36253
584443.36784,41.0,0.41976,1.64183,0.14357,1.64809,-4.99745
584446.69984,41.0,0.33183,1.65389,0.13823,1.65966,-4.77769
584450.90484,41.0,0.26261,1.6649,0.1357,1.67042,-4.65956
584456.21284,41.0,0.20791,1.67686,0.13689,1.68244,-4.66687
584462.91784,41.0,0.16452,1.69041,0.14332,1.69648,-4.8462
584471.39384,41.0,0.13007,1.70361,0.15582,1.71072,-5.22613
584482.08384,41.0,0.10309,1.71562,0.17332,1.72435,-5.76886
584495.59784,41.0,0.08153,1.72755,0.19162,1.73814,-6.32949
584512.69584,41.0,0.06443,1.74366,0.21503,1.75687,-7.03032
584534.28185,41.0,0.05102,1.76854,0.24202,1.78502,-7.7923
584561.52485,41.0,0.04042,1.79596,0.27997,1.81765,-8.86048
584596.01985,41.0,0.03192,1.82503,0.32364,1.8535,-10.05587
584639.56786,41.0,0.02528,1.86322,0.36716,1.89905,-11.14783
584694.63287,41.0,0.01999,1.9202,0.4188,1.96534,-12.30368
598598.31101,42.0,20004.453,0.29167,-0.01631,0.29213,3.19968
598598.45401,42.0,15829.126,0.2984,0.00399,0.29842,-0.76551
598598.59601,42.0,12516.703,0.30847,0.0202,0.30913,-3.74584
598598.73801,42.0,9909.4424,0.31838,0.03484,0.32028,-6.24537
598598.90201,42.0,7835.48,0.32836,0.04569,0.33152,-7.9224
598599.10301,42.0,6217.2461,0.34017,0.05784,0.34505,-9.65033
598599.34101,42.0,4905.291,0.35071,0.06819,0.35728,-11.00343
598599.57901,42.0,3881.2737,0.36353,0.07983,0.3722,-12.3853
598599.81701,42.0,3070.9827,0.3789,0.08797,0.38898,-13.07129
598600.05601,42.0,2430.7778,0.39269,0.09609,0.40427,-13.74975
598600.29401,42.0,1923.1537,0.40769,0.10462,0.4209,-14.39274
598600.53201,42.0,1522.4358,0.42362,0.11308,0.43846,-14.94568
598600.77001,42.0,1203.8446,0.44287,0.12224,0.45943,-15.43045
598601.00801,42.0,952.86591,0.4614,0.13092,0.47962,-15.84101
598601.24701,42.0,754.27557,0.4817,0.13875,0.50129,-16.06877
598601.48401,42.0,596.71857,0.50267,0.14951,0.52443,-16.5638
598601.72101,42.0,471.96338,0.52593,0.15661,0.54875,-16.5823
598601.96101,42.0,373.20856,0.54965,0.16574,0.57409,-16.77955
598602.19801,42.0,295.47278,0.57549,0.17377,0.60115,-16.80156
598602.43801,42.0,233.87738,0.60141,0.182,0.62834,-16.83684
598602.67601,42.0,185.05922,0.63133,0.19007,0.65932,-16.75508
598602.91201,42.0,146.35823,0.65975,0.20046,0.68953,-16.90055
598603.14801,42.0,115.77804,0.69081,0.20851,0.72159,-16.79563
598603.38201,42.0,91.6721,0.72245,0.21588,0.75401,-16.63682
598603.62801,42.0,72.51701,0.7572,0.22381,0.78958,-16.46642
598603.85701,42.0,57.36816,0.79213,0.23022,0.82491,-16.20533
598604.09401,42.0,45.3629,0.82661,0.23747,0.86005,-16.0285
598604.32601,42.0,35.93134,0.86104,0.24387,0.89491,-15.8137
598604.57601,42.0,28.40909,0.89502,0.25225,0.92988,-15.73973
598604.79101,42.0,22.48202,0.932,0.26104,0.96787,-15.64693
598605.05601,42.0,17.79613,0.96837,0.27038,1.00541,-15.60008
598605.30801,42.0,14.06813,1.01035,0.28492,1.04976,-15.74859
598605.52401,42.0,11.1448,1.05481,0.29726,1.09589,-15.73861
598605.79101,42.0,8.81772,1.1028,0.30965,1.14545,-15.6842
598605.96901,42.0,6.97545,1.15511,0.32277,1.19936,-15.61166
598606.18701,42.0,5.5173,1.22197,0.32193,1.26366,-14.75923
598606.45701,42.0,4.36941,1.27637,0.3282,1.31789,-14.4204
598606.79201,42.0,3.45686,1.33917,0.31303,1.37527,-13.15654
598607.21001,42.0,2.73547,1.39967,0.30256,1.432,-12.19787
598607.73601,42.0,2.16054,1.44858,0.28155,1.47569,-10.99911
598608.39501,42.0,1.70952,1.4924,0.25356,1.51379,-9.64258
598609.22301,42.0,1.35352,1.53055,0.22834,1.54749,-8.48526
598610.26601,42.0,1.07079,1.55965,0.20585,1.57317,-7.51888
598611.58001,42.0,0.84734,1.58278,0.18523,1.59358,-6.67501
598613.23601,42.0,0.67072,1.60197,0.16639,1.61059,-5.92995
598615.32401,42.0,0.53067,1.61835,0.15223,1.62549,-5.3736
598617.96101,42.0,0.41976,1.63311,0.14271,1.63933,-4.99396
598621.29301,42.0,0.33183,1.6457,0.13844,1.65151,-4.80863
598625.49801,42.0,0.26261,1.65544,0.13701,1.6611,-4.7313
598630.80601,42.0,0.20791,1.66591,0.13797,1.67161,-4.73447
598637.51101,42.0,0.16452,1.67848,0.14318,1.68458,-4.87583
598645.98701,42.0,0.13007,1.69248,0.15382,1.69945,-5.19298
598656.67702,42.0,0.10309,1.70566,0.16903,1.71402,-5.65962
598670.19102,42.0,0.08153,1.71986,0.18819,1.73012,-6.24465
598687.28902,42.0,0.06443,1.73833,0.21238,1.75125,-6.96552
598708.87502,42.0,0.05102,1.76473,0.23955,1.78091,-7.73021
598736.11802,42.0,0.04042,1.79565,0.28193,1.81765,-8.92303
598770.61303,42.0,0.03192,1.82431,0.33423,1.85467,-10.38201
598814.16003,42.0,0.02528,1.85317,0.38411,1.89255,-11.70992
598869.22504,42.0,0.01999,1.89623,0.43275,1.94498,-12.85559
612770.12319,43.0,20004.453,0.29237,-0.01689,0.29286,3.30671
612770.26619,43.0,15829.126,0.29987,0.00367,0.29989,-0.701
612770.40819,43.0,12516.703,0.30936,0.02028,0.31002,-3.75021
612770.55019,43.0,9909.4424,0.31825,0.03316,0.31997,-5.94856
612770.71419,43.0,7835.48,0.32919,0.04486,0.33223,-7.75946
612770.91519,43.0,6217.2461,0.34005,0.05807,0.34497,-9.6909
612771.15319,43.0,4905.291,0.35061,0.06779,0.35711,-10.94306
612771.39119,43.0,3881.2737,0.36428,0.07881,0.37271,-12.20685
612771.62919,43.0,3070.9827,0.37764,0.08614,0.38734,-12.84894
612771.86719,43.0,2430.7778,0.39309,0.09676,0.40482,-13.82792
612772.10619,43.0,1923.1537,0.40754,0.10438,0.42069,-14.36572
612772.34419,43.0,1522.4358,0.4245,0.11312,0.43931,-14.92159
612772.58219,43.0,1203.8446,0.44232,0.12206,0.45885,-15.42694
612772.82019,43.0,952.86591,0.46207,0.13116,0.48032,-15.84698
612773.05919,43.0,754.27557,0.48005,0.13791,0.49947,-16.02879
612773.29619,43.0,596.71857,0.50299,0.14837,0.52442,-16.4349
612773.53319,43.0,471.96338,0.52388,0.15535,0.54643,-16.5173
612773.77319,43.0,373.20856,0.54798,0.16499,0.57228,-16.75686
612774.01019,43.0,295.47278,0.57494,0.17234,0.60021,-16.6866
612774.24919,43.0,233.87738,0.60054,0.18143,0.62734,-16.81006
612774.48819,43.0,185.05922,0.62983,0.19085,0.65811,-16.85742
612774.72419,43.0,146.35823,0.66009,0.19844,0.68927,-16.73257
612774.96019,43.0,115.77804,0.68965,0.20928,0.7207,-16.88065
612775.19419,43.0,91.6721,0.72129,0.21456,0.75253,-16.5661
612775.44019,43.0,72.51701,0.75486,0.22294,0.7871,-16.45392
612775.66919,43.0,57.36816,0.78974,0.22915,0.82231,-16.18037
612775.90519,43.0,45.3629,0.8243,0.23502,0.85715,-15.91393
612776.13819,43.0,35.93134,0.85735,0.24092,0.89055,-15.69548
612776.38819,43.0,28.40909,0.89043,0.24898,0.92458,-15.62169
612776.60319,43.0,22.48202,0.92805,0.2582,0.9633,-15.54763
612776.86719,43.0,17.79613,0.9653,0.26965,1.00226,-15.60725
612777.12019,43.0,14.06813,1.00517,0.28345,1.04437,-15.74782
612777.33619,43.0,11.1448,1.04846,0.29851,1.09013,-15.89218
612777.60319,43.0,8.81772,1.09928,0.31126,1.1425,-15.80962
612777.78119,43.0,6.97545,1.15187,0.31532,1.19425,-15.30954
612777.99919,43.0,5.5173,1.21063,0.33095,1.25505,-15.28941
612778.26919,43.0,4.36941,1.27247,0.31998,1.31209,-14.11521
612778.60419,43.0,3.45686,1.33823,0.31783,1.37545,-13.36038
612779.02219,43.0,2.73547,1.39029,0.30281,1.42289,-12.28751
612779.54819,43.0,2.16054,1.44369,0.27679,1.46998,-10.85314
612780.20719,43.0,1.70952,1.49053,0.25396,1.51201,-9.66938
612781.03519,43.0,1.35352,1.52542,0.2304,1.54272,-8.58924
612782.07819,43.0,1.07079,1.55409,0.20551,1.56762,-7.53313
612783.39219,43.0,0.84734,1.57731,0.18298,1.58789,-6.61698
612785.04819,43.0,0.67072,1.59731,0.16563,1.60587,-5.92013
612787.13719,43.0,0.53067,1.61362,0.15248,1.62081,-5.3981
612789.77319,43.0,0.41976,1.62648,0.14342,1.63279,-5.03923
612793.10519,43.0,0.33183,1.63886,0.13735,1.64461,-4.79053
612797.31019,43.0,0.26261,1.65138,0.13439,1.65684,-4.6525
612802.61919,43.0,0.20791,1.66397,0.13729,1.66963,-4.71647
612809.32319,43.0,0.16452,1.67622,0.14512,1.68249,-4.94795
612817.79919,43.0,0.13007,1.6863,0.1573,1.69362,-5.32916
612828.49019,43.0,0.10309,1.69772,0.17095,1.70631,-5.74989
612842.00319,43.0,0.08153,1.71382,0.18783,1.72408,-6.25449
612859.1012,43.0,0.06443,1.73358,0.21187,1.74648,-6.96788
612880.6872,43.0,0.05102,1.75603,0.24427,1.77293,-7.9194
612907.9302,43.0,0.04042,1.77923,0.28015,1.80115,-8.94796
612942.42521,43.0,0.03192,1.81211,0.31795,1.83979,-9.95181
612985.97221,43.0,0.02528,1.85958,0.36475,1.89502,-11.09737
613041.03722,43.0,0.01999,1.91588,0.43027,1.9636,-12.65745
626929.96678,44.0,20004.453,0.2917,-0.01592,0.29214,3.12401
626930.10978,44.0,15829.126,0.29967,0.00273,0.29968,-0.52151
626930.25178,44.0,12516.703,0.30898,0.01882,0.30955,-3.48506
626930.39378,44.0,9909.4424,0.31774,0.03368,0.31952,-6.05061
626930.55778,44.0,7835.48,0.32886,0.04741,0.33226,-8.20281
626930.75878,44.0,6217.2461,0.34002,0.05792,0.34492,-9.66735
626930.99678,44.0,4905.291,0.3494,0.0686,0.35607,-11.1077
626931.23578,44.0,3881.2737,0.36383,0.07739,0.37197,-12.00851
626931.47378,44.0,3070.9827,0.37769,0.08774,0.38775,-13.07889
626931.71178,44.0,2430.7778,0.39173,0.09556,0.40322,-13.70957
626931.94978,44.0,1923.1537,0.40639,0.10451,0.41961,-14.42253
626932.18778,44.0,1522.4358,0.42279,0.11311,0.43766,-14.97733
626932.42578,44.0,1203.8446,0.44091,0.12147,0.45734,-15.40268
626932.66478,44.0,952.86591,0.46225,0.12917,0.47996,-15.61186
626932.90278,44.0,754.27557,0.48109,0.13812,0.50052,-16.01825
626933.13978,44.0,596.71857,0.50285,0.14738,0.52401,-16.33567
626933.37778,44.0,471.96338,0.52534,0.15413,0.54748,-16.35138
626933.61678,44.0,373.20856,0.5492,0.16482,0.5734,-16.70512
626933.85478,44.0,295.47278,0.57488,0.17189,0.60003,-16.64673
626934.09378,44.0,233.87738,0.59939,0.18009,0.62586,-16.7231
626934.33178,44.0,185.05922,0.62844,0.19008,0.65656,-16.82896
626934.56778,44.0,146.35823,0.65733,0.19838,0.68662,-16.79378
626934.80378,44.0,115.77804,0.68958,0.20617,0.71974,-16.64582
626935.03878,44.0,91.6721,0.72224,0.21481,0.75351,-16.5634
626935.28378,44.0,72.51701,0.755,0.22112,0.78671,-16.32405
626935.51278,44.0,57.36816,0.78783,0.22777,0.8201,-16.12493
626935.74978,44.0,45.3629,0.82215,0.23474,0.85501,-15.93508
626935.98178,44.0,35.93134,0.85663,0.24251,0.8903,-15.80685
626936.23178,44.0,28.40909,0.89259,0.2493,0.92675,-15.60491
626936.44678,44.0,22.48202,0.92816,0.25852,0.96349,-15.56392
626936.71178,44.0,17.79613,0.96237,0.26781,0.99894,-15.55099
626936.96378,44.0,14.06813,1.00481,0.28449,1.0443,-15.8082
626937.17978,44.0,11.1448,1.05007,0.29845,1.09166,-15.86613
626937.44678,44.0,8.81772,1.09822,0.31024,1.1412,-15.77468
626937.62478,44.0,6.97545,1.14912,0.32073,1.19304,-15.59482
626937.84278,44.0,5.5173,1.21437,0.32887,1.25812,-15.15305
626938.11278,44.0,4.36941,1.26804,0.32497,1.30902,-14.37429
626938.44778,44.0,3.45686,1.33626,0.31498,1.37288,-13.26357
626938.86578,44.0,2.73547,1.3919,0.30381,1.42467,-12.31273
626939.39178,44.0,2.16054,1.44146,0.27946,1.4683,-10.9719
626940.05078,44.0,1.70952,1.48747,0.25338,1.50889,-9.66724
626940.87878,44.0,1.35352,1.52502,0.22994,1.54226,-8.57421
626941.92178,44.0,1.07079,1.55366,0.2068,1.56736,-7.58164
626943.23578,44.0,0.84734,1.57594,0.18455,1.58671,-6.67932
626944.89178,44.0,0.67072,1.59605,0.16621,1.60468,-5.9451
626946.97978,44.0,0.53067,1.61295,0.15227,1.62013,-5.39317
626949.61578,44.0,0.41976,1.6266,0.14378,1.63294,-5.05148
626952.94778,44.0,0.33183,1.63839,0.13782,1.64417,-4.80828
626957.15278,44.0,0.26261,1.64996,0.13525,1.65549,-4.686
626962.46078,44.0,0.20791,1.66259,0.13684,1.66821,-4.70511
626969.16578,44.0,0.16452,1.67598,0.14372,1.68213,-4.90117
626977.64178,44.0,0.13007,1.68847,0.15691,1.69574,-5.30917
626988.33179,44.0,0.10309,1.69938,0.17279,1.70814,-5.80581
627001.84579,44.0,0.08153,1.71194,0.19095,1.72256,-6.36442
627018.94379,44.0,0.06443,1.73015,0.2141,1.74335,-7.05416
627040.52979,44.0,0.05102,1.75581,0.24304,1.77255,-7.88081
627067.77279,44.0,0.04042,1.78222,0.28167,1.80434,-8.98094
627102.2678,44.0,0.03192,1.81083,0.32321,1.83945,-10.11995
627145.8148,44.0,0.02528,1.85129,0.36623,1.88716,-11.18998
627200.87981,44.0,0.01999,1.90996,0.42129,1.95588,-12.43884
641086.97897,45.0,20004.453,0.29245,-0.01677,0.29294,3.2827
641087.12197,45.0,15829.126,0.29901,0.00275,0.29902,-0.52721
641087.26397,45.0,12516.703,0.3065,0.01978,0.30714,-3.69164
641087.40597,45.0,9909.4424,0.31652,0.03375,0.31832,-6.08588
641087.56997,45.0,7835.48,0.32857,0.04649,0.33185,-8.05328
641087.77097,45.0,6217.2461,0.3388,0.0592,0.34394,-9.9116
641088.00897,45.0,4905.291,0.35135,0.06885,0.35803,-11.08699
641088.24797,45.0,3881.2737,0.36394,0.07709,0.37201,-11.9596
641088.48597,45.0,3070.9827,0.37751,0.08678,0.38736,-12.94578
641088.72397,45.0,2430.7778,0.39247,0.09602,0.40405,-13.74727
641088.96197,45.0,1923.1537,0.40927,0.10411,0.4223,-14.2717
641089.19997,45.0,1522.4358,0.42459,0.11379,0.43958,-15.00302
641089.43797,45.0,1203.8446,0.44346,0.12185,0.45989,-15.36394
641089.67697,45.0,952.86591,0.46107,0.13028,0.47912,-15.77828
641089.91497,45.0,754.27557,0.4814,0.1382,0.50085,-16.01724
641090.15197,45.0,596.71857,0.50249,0.14673,0.52347,-16.27862
641090.38997,45.0,471.96338,0.5257,0.15405,0.54781,-16.33253
641090.62897,45.0,373.20856,0.54819,0.165,0.57248,-16.751
641090.86697,45.0,295.47278,0.57403,0.1722,0.5993,-16.69834
641091.10597,45.0,233.87738,0.60084,0.18088,0.62748,-16.75463
641091.34397,45.0,185.05922,0.62908,0.19043,0.65727,-16.84137
641091.57997,45.0,146.35823,0.65849,0.19787,0.68757,-16.72465
641091.81697,45.0,115.77804,0.68842,0.20767,0.71906,-16.78657
641092.05097,45.0,91.6721,0.71981,0.21369,0.75086,-16.53483
641092.29497,45.0,72.51701,0.75355,0.22154,0.78544,-16.38314
641092.52397,45.0,57.36816,0.78813,0.2285,0.82059,-16.16843
641092.76098,45.0,45.3629,0.8225,0.23443,0.85525,-15.90889
641092.99298,45.0,35.93134,0.85668,0.24008,0.88968,-15.65516
641093.24398,45.0,28.40909,0.89222,0.2506,0.92675,-15.68864
641093.45798,45.0,22.48202,0.92502,0.25914,0.96063,-15.64977
641093.72298,45.0,17.79613,0.96328,0.26994,1.00039,-15.65447
641093.97498,45.0,14.06813,1.00285,0.28523,1.04263,-15.87651
641094.19098,45.0,11.1448,1.0477,0.30015,1.08984,-15.98645
641094.45898,45.0,8.81772,1.09774,0.31221,1.14127,-15.87649
641094.63698,45.0,6.97545,1.14841,0.3201,1.19219,-15.57511
641094.85498,45.0,5.5173,1.21291,0.33227,1.2576,-15.32013
641095.12398,45.0,4.36941,1.26901,0.3237,1.30964,-14.30972
641095.45898,45.0,3.45686,1.3386,0.31851,1.37597,-13.38445
641095.87798,45.0,2.73547,1.39213,0.30598,1.42536,-12.39594
641096.40298,45.0,2.16054,1.44357,0.28083,1.47063,-11.00878
641097.06198,45.0,1.70952,1.49116,0.25689,1.51313,-9.77482
641097.89098,45.0,1.35352,1.52757,0.23352,1.54531,-8.69154
641098.93398,45.0,1.07079,1.55684,0.20887,1.57079,-7.64142
641100.24698,45.0,0.84734,1.58064,0.18572,1.59151,-6.70149
641101.90298,45.0,0.67072,1.6005,0.16819,1.60932,-5.99892
641103.99198,45.0,0.53067,1.61777,0.15408,1.62509,-5.44068
641106.62798,45.0,0.41976,1.63146,0.14513,1.6379,-5.08336
