Repository: SebaVillagra00/ICM2985-SOH-IPRE

## Data University of Cambridge (EIS Cambridge)
Data publicada en "Identifying degradation patterns of lithium ion batteries from impedance spectroscopy using machine learning" (Zhang, Tang, Zhang, Wang, Stimming & Lee, 2020) https://www.nature.com/articles/s41467-020-15235-7.

Carpeta contiene:
* Paper de Nature Comunications (IF: 16.6).
* Data frames para IOS.
* Data frames para Windows.

Cada Data frame está contenido en un archivo .txt con las siguientes columnas:
* time/s: tiempo en que se mide la muestra.
* cycle number: ciclo de carga de la batería.
* freq/Hz: frecuencia de la señal de input.
* Re(Z)/Ohm: Parte resistiva de la impedancia.
* Im(Z)/Ohm: Parte reactiva de la impedancia.

File: EIS Cambridge/csvEIS/EIS_state_IV_25C08.csv (part 5 of 8)
time/s,cycle number,freq/Hz,Re(Z)/Ohm,-Im(Z)/Ohm,|Z|/Ohm,Phase(Z)/deg
639943.10444,45.0,0.26261,1.61362,0.12092,1.61814,-4.28546
639948.41244,45.0,0.20791,1.63854,0.11329,1.64245,-3.95529
639955.11744,45.0,0.16452,1.66965,0.12011,1.67396,-4.11457
639963.59344,45.0,0.13007,1.6999,0.14421,1.70601,-4.8491
639974.28344,45.0,0.10309,1.72021,0.18301,1.72991,-6.07263
639987.79744,45.0,0.08153,1.72465,0.22731,1.73957,-7.50819
640004.89545,45.0,0.06443,1.72286,0.26458,1.74306,-8.73075
640026.48145,45.0,0.05102,1.71608,0.28512,1.73961,-9.43336
640053.72445,45.0,0.04042,1.72834,0.29874,1.75397,-9.80651
640088.21946,45.0,0.03192,1.76252,0.31815,1.79101,-10.23207
640131.76646,45.0,0.02528,1.81375,0.34896,1.84702,-10.8903
640186.83247,45.0,0.01999,1.88356,0.391,1.92371,-11.7273
654075.22443,46.0,20004.453,0.29385,-0.01688,0.29434,3.2885
654075.36643,46.0,15829.126,0.2997,0.00329,0.29972,-0.62956
654075.50843,46.0,12516.703,0.3087,0.01824,0.30924,-3.38232
654075.65043,46.0,9909.4424,0.31758,0.03367,0.31936,-6.05157
654075.81543,46.0,7835.48,0.32838,0.04702,0.33173,-8.14825
654076.01543,46.0,6217.2461,0.33986,0.05743,0.34468,-9.59186
654076.25443,46.0,4905.291,0.3516,0.06802,0.35812,-10.94979
654076.49243,46.0,3881.2737,0.36514,0.07824,0.37343,-12.0943
654076.73043,46.0,3070.9827,0.37876,0.08801,0.38885,-13.08153
654076.96843,46.0,2430.7778,0.39355,0.09532,0.40493,-13.6157
654077.20643,46.0,1923.1537,0.40839,0.1051,0.42169,-14.43198
654077.44443,46.0,1522.4358,0.42437,0.11292,0.43914,-14.90023
654077.68243,46.0,1203.8446,0.44323,0.1215,0.45958,-15.32987
654077.92143,46.0,952.86591,0.4609,0.12839,0.47845,-15.56541
654078.15943,46.0,754.27557,0.48228,0.13798,0.50163,-15.96518
654078.39743,46.0,596.71857,0.5012,0.1467,0.52223,-16.31511
654078.63443,46.0,471.96338,0.52534,0.1537,0.54736,-16.30809
654078.87343,46.0,373.20856,0.54782,0.1637,0.57176,-16.63692
654079.11143,46.0,295.47278,0.57281,0.17105,0.5978,-16.62662
654079.35043,46.0,233.87738,0.59829,0.17859,0.62438,-16.62075
654079.58843,46.0,185.05922,0.62652,0.18716,0.65388,-16.63204
654079.82443,46.0,146.35823,0.65621,0.19681,0.68509,-16.69538
654080.06143,46.0,115.77804,0.68566,0.20397,0.71535,-16.56711
654080.29543,46.0,91.6721,0.7176,0.21114,0.74802,-16.39532
654080.54043,46.0,72.51701,0.75005,0.21879,0.78131,-16.26225
654080.77043,46.0,57.36816,0.78446,0.2241,0.81584,-15.94318
654081.00643,46.0,45.3629,0.81681,0.23165,0.84902,-15.83389
654081.23943,46.0,35.93134,0.85145,0.23817,0.88413,-15.62777
654081.48943,46.0,28.40909,0.88586,0.24681,0.9196,-15.5684
654081.70343,46.0,22.48202,0.92139,0.25381,0.95571,-15.40114
654081.96843,46.0,17.79613,0.95849,0.26533,0.99454,-15.4732
654082.22043,46.0,14.06813,0.99666,0.2802,1.0353,-15.70276
654082.43643,46.0,11.1448,1.04151,0.29223,1.08173,-15.67339
654082.70443,46.0,8.81772,1.0903,0.30822,1.13303,-15.78513
654082.88243,46.0,6.97545,1.14683,0.31122,1.18831,-15.18299
654083.10043,46.0,5.5173,1.19922,0.31872,1.24085,-14.88346
654083.36943,46.0,4.36941,1.26816,0.31187,1.30594,-13.81634
654083.70443,46.0,3.45686,1.3263,0.3136,1.36287,-13.3032
654084.12343,46.0,2.73547,1.37389,0.29564,1.40533,-12.14395
654084.64843,46.0,2.16054,1.42445,0.2718,1.45015,-10.80295
654085.30743,46.0,1.70952,1.46418,0.24633,1.48476,-9.54983
654086.13643,46.0,1.35352,1.49972,0.21667,1.51529,-8.22086
654087.17943,46.0,1.07079,1.5344,0.19046,1.54618,-7.07591
654088.49243,46.0,0.84734,1.56599,0.17368,1.57559,-6.32866
654090.14843,46.0,0.67072,1.58911,0.165,1.59766,-5.92792
654092.23743,46.0,0.53067,1.60245,0.16438,1.61086,-5.85689
654094.87443,46.0,0.41976,1.60539,0.16297,1.61364,-5.79635
654098.20543,46.0,0.33183,1.60418,0.15582,1.61173,-5.54813
654102.41143,46.0,0.26261,1.60606,0.14386,1.61249,-5.11861
654107.71943,46.0,0.20791,1.6169,0.13069,1.62218,-4.62113
654114.42343,46.0,0.16452,1.63818,0.12237,1.64275,-4.27209
654122.90043,46.0,0.13007,1.67071,0.12636,1.67548,-4.32531
654133.59043,46.0,0.10309,1.70646,0.14749,1.71282,-4.93968
654147.10344,46.0,0.08153,1.73806,0.18766,1.74817,-6.16244
654164.20144,46.0,0.06443,1.75875,0.23759,1.77472,-7.69344
654185.78744,46.0,0.05102,1.7606,0.29207,1.78466,-9.41915
654213.03044,46.0,0.04042,1.75625,0.33179,1.78732,-10.69834
654247.52545,46.0,0.03192,1.76554,0.35782,1.80144,-11.45681
654291.07345,46.0,0.02528,1.79859,0.38215,1.83874,-11.99544
654346.13846,46.0,0.01999,1.85295,0.41657,1.8992,-12.67032
668443.32984,47.0,20004.453,0.29295,-0.01746,0.29347,3.41078
668443.47184,47.0,15829.126,0.30212,0.00314,0.30214,-0.59608
668443.61384,47.0,12516.703,0.31038,0.02112,0.31109,-3.89294
668443.75584,47.0,9909.4424,0.31931,0.03374,0.32109,-6.03183
668443.92084,47.0,7835.48,0.32931,0.04644,0.33257,-8.02774
668444.12084,47.0,6217.2461,0.34131,0.05651,0.34595,-9.40036
668444.35884,47.0,4905.291,0.35292,0.06802,0.35942,-10.90841
668444.59784,47.0,3881.2737,0.36358,0.0768,0.3716,-11.92753
668444.83584,47.0,3070.9827,0.37792,0.08724,0.38786,-12.99801
668445.07384,47.0,2430.7778,0.39306,0.09683,0.40481,-13.83949
668445.31184,47.0,1923.1537,0.40821,0.10371,0.42117,-14.2554
668445.54984,47.0,1522.4358,0.42518,0.11345,0.44006,-14.94018
668445.78784,47.0,1203.8446,0.4425,0.12101,0.45875,-15.29437
668446.02684,47.0,952.86591,0.46142,0.12946,0.47924,-15.67234
668446.26484,47.0,754.27557,0.48261,0.13818,0.502,-15.97735
668446.50284,47.0,596.71857,0.5014,0.14675,0.52243,-16.31318
668446.73984,47.0,471.96338,0.52624,0.1544,0.54842,-16.35212
668446.97884,47.0,373.20856,0.54822,0.16438,0.57233,-16.69087
668447.21684,47.0,295.47278,0.57292,0.17061,0.59779,-16.58315
668447.45584,47.0,233.87738,0.59939,0.18151,0.62627,-16.84735
668447.69384,47.0,185.05922,0.62691,0.18897,0.65478,-16.77435
668447.92984,47.0,146.35823,0.65621,0.19578,0.68479,-16.61221
668448.16684,47.0,115.77804,0.68547,0.20358,0.71506,-16.54106
668448.40084,47.0,91.6721,0.7175,0.21199,0.74816,-16.45989
668448.64584,47.0,72.51701,0.75135,0.21969,0.7828,-16.29845
668448.87584,47.0,57.36816,0.78533,0.22416,0.81669,-15.93088
668449.11184,47.0,45.3629,0.81757,0.23283,0.85008,-15.89606
668449.34384,47.0,35.93134,0.8516,0.23775,0.88417,-15.59866
668449.59384,47.0,28.40909,0.88521,0.24503,0.91849,-15.47239
668449.80884,47.0,22.48202,0.91964,0.25614,0.95464,-15.56367
668450.07384,47.0,17.79613,0.95764,0.26696,0.99415,-15.57686
668450.32584,47.0,14.06813,0.99638,0.27889,1.03468,-15.63705
668450.54184,47.0,11.1448,1.0407,0.29743,1.08237,-15.94965
668450.80884,47.0,8.81772,1.08905,0.30925,1.1321,-15.85283
668450.98684,47.0,6.97545,1.14099,0.31761,1.18437,-15.55531
668451.20584,47.0,5.5173,1.20517,0.33422,1.25066,-15.49984
668451.47484,47.0,4.36941,1.2583,0.32761,1.30025,-14.59347
668451.80984,47.0,3.45686,1.3257,0.32267,1.36441,-13.67956
668452.22884,47.0,2.73547,1.38021,0.30816,1.4142,-12.58617
668452.75384,47.0,2.16054,1.43762,0.28219,1.46506,-11.10533
668453.41284,47.0,1.70952,1.49116,0.26064,1.51376,-9.91467
668454.24184,47.0,1.35352,1.53216,0.24254,1.55124,-8.99538
668455.28484,47.0,1.07079,1.55902,0.22402,1.57503,-8.17718
668456.59784,47.0,0.84734,1.57692,0.20385,1.59005,-7.36596
668458.25384,47.0,0.67072,1.5908,0.18315,1.6013,-6.5676
668460.34284,47.0,0.53067,1.60334,0.16018,1.61132,-5.70499
668462.97984,47.0,0.41976,1.62058,0.13834,1.62648,-4.87935
668466.31084,47.0,0.33183,1.64436,0.12338,1.64898,-4.29092
668470.51684,47.0,0.26261,1.67297,0.12065,1.67731,-4.12476
668475.82484,47.0,0.20791,1.69951,0.1343,1.7048,-4.51844
668482.52884,47.0,0.16452,1.71611,0.16091,1.72364,-5.35649
668491.00585,47.0,0.13007,1.71827,0.19152,1.72891,-6.36008
668501.69585,47.0,0.10309,1.71008,0.21427,1.72346,-7.14187
668515.20985,47.0,0.08153,1.70392,0.22473,1.71868,-7.51325
668532.30685,47.0,0.06443,1.71062,0.23274,1.72638,-7.74797
668553.89385,47.0,0.05102,1.73532,0.23902,1.7517,-7.84235
668581.13586,47.0,0.04042,1.77537,0.25708,1.79388,-8.23927
668615.63186,47.0,0.03192,1.83119,0.28921,1.85388,-8.97495
668659.17887,47.0,0.02528,1.90084,0.34319,1.93157,-10.23414
668714.24387,47.0,0.01999,1.97417,0.42646,2.0197,-12.18978
682820.64024,48.0,20004.453,0.29325,-0.01769,0.29378,3.45264
682820.78224,48.0,15829.126,0.30279,0.0015,0.30279,-0.28419
682820.92424,48.0,12516.703,0.31035,0.01964,0.31097,-3.62039
682821.06624,48.0,9909.4424,0.31915,0.03366,0.32092,-6.02134
682821.23124,48.0,7835.48,0.33028,0.04651,0.33354,-8.01592
682821.43124,48.0,6217.2461,0.33958,0.05737,0.34439,-9.58922
682821.66924,48.0,4905.291,0.35133,0.06732,0.35773,-10.8475
682821.90824,48.0,3881.2737,0.36545,0.07775,0.37362,-12.01021
682822.14624,48.0,3070.9827,0.37811,0.08647,0.38787,-12.88099
682822.38424,48.0,2430.7778,0.393,0.0957,0.40449,-13.68538
682822.62224,48.0,1923.1537,0.40877,0.10448,0.42191,-14.338
682822.86024,48.0,1522.4358,0.42548,0.11274,0.44016,-14.84022
682823.09824,48.0,1203.8446,0.44176,0.11996,0.45776,-15.19229
682823.33724,48.0,952.86591,0.46088,0.12968,0.47878,-15.71567
682823.57524,48.0,754.27557,0.48152,0.13704,0.50064,-15.88608
682823.81324,48.0,596.71857,0.50326,0.1463,0.52409,-16.20973
682824.05024,48.0,471.96338,0.52517,0.15468,0.54748,-16.41161
682824.28924,48.0,373.20856,0.54604,0.16048,0.56913,-16.3776
682824.52724,48.0,295.47278,0.57157,0.17116,0.59665,-16.67016
682824.76624,48.0,233.87738,0.59909,0.17846,0.62511,-16.58811
682825.00424,48.0,185.05922,0.62599,0.18728,0.6534,-16.65571
682825.24024,48.0,146.35823,0.65578,0.19551,0.6843,-16.60119
682825.47724,48.0,115.77804,0.68551,0.20413,0.71525,-16.58248
682825.71124,48.0,91.6721,0.7166,0.21132,0.74711,-16.43019
682825.95624,48.0,72.51701,0.74866,0.21779,0.7797,-16.21989
682826.18624,48.0,57.36816,0.78174,0.22496,0.81346,-16.05434
682826.42224,48.0,45.3629,0.81726,0.23161,0.84944,-15.82255
682826.65424,48.0,35.93134,0.85041,0.2367,0.88273,-15.5536
682826.90524,48.0,28.40909,0.88453,0.24504,0.91785,-15.48405
682827.11924,48.0,22.48202,0.91727,0.2557,0.95224,-15.57614
682827.38424,48.0,17.79613,0.95432,0.26629,0.99077,-15.59128
682827.63624,48.0,14.06813,0.99212,0.28216,1.03146,-15.87571
682827.85224,48.0,11.1448,1.03517,0.29605,1.07667,-15.95998
682828.12024,48.0,8.81772,1.08408,0.31546,1.12904,-16.2247
682828.29824,48.0,6.97545,1.13757,0.32248,1.18239,-15.82699
682828.51624,48.0,5.5173,1.1947,0.33661,1.24122,-15.73517
682828.78524,48.0,4.36941,1.26524,0.33338,1.30842,-14.76148
682829.12024,48.0,3.45686,1.32948,0.34132,1.3726,-14.39862
682829.53924,48.0,2.73547,1.38458,0.32706,1.42268,-13.29055
682830.06424,48.0,2.16054,1.44173,0.30444,1.47352,-11.92358
682830.72324,48.0,1.70952,1.49162,0.27869,1.51743,-10.58313
682831.55224,48.0,1.35352,1.53206,0.24779,1.55197,-9.18709
682832.59524,48.0,1.07079,1.57225,0.2181,1.5873,-7.89748
682833.90824,48.0,0.84734,1.60906,0.19612,1.62097,-6.94919
682835.56424,48.0,0.67072,1.63686,0.18433,1.64721,-6.42527
682837.65324,48.0,0.53067,1.65343,0.18046,1.66325,-6.22864
682840.29024,48.0,0.41976,1.65906,0.17712,1.66849,-6.09383
682843.62124,48.0,0.33183,1.65895,0.1689,1.66752,-5.81319
682847.82724,48.0,0.26261,1.66067,0.15532,1.66792,-5.34335
682853.13524,48.0,0.20791,1.6708,0.14027,1.67668,-4.79902
682859.83924,48.0,0.16452,1.69115,0.13005,1.69614,-4.39737
682868.31625,48.0,0.13007,1.72256,0.13133,1.72756,-4.35996
682879.00625,48.0,0.10309,1.75909,0.14985,1.76546,-4.86901
682892.52025,48.0,0.08153,1.79306,0.18813,1.8029,-5.98973
682909.61725,48.0,0.06443,1.81585,0.23713,1.83127,-7.44006
682931.20425,48.0,0.05102,1.82116,0.29412,1.84476,-9.17417
682958.44626,48.0,0.04042,1.81689,0.33774,1.84801,-10.5306
682992.94126,48.0,0.03192,1.82485,0.36595,1.86118,-11.33938
683036.48927,48.0,0.02528,1.85613,0.39101,1.89687,-11.8959
683091.55427,48.0,0.01999,1.90999,0.4245,1.95659,-12.5306
696992.90442,49.0,20004.453,0.29608,-0.01771,0.29661,3.42404
696993.04642,49.0,15829.126,0.30417,0.00305,0.30418,-0.57433
696993.18842,49.0,12516.703,0.31377,0.01969,0.31439,-3.59074
696993.33042,49.0,9909.4424,0.32389,0.03202,0.32547,-5.64608
696993.49542,49.0,7835.48,0.33075,0.04677,0.33404,-8.04844
696993.69542,49.0,6217.2461,0.34367,0.05724,0.34841,-9.45594
696993.93342,49.0,4905.291,0.35528,0.06764,0.36166,-10.77969
696994.17242,49.0,3881.2737,0.36906,0.0789,0.3774,-12.0671
696994.41042,49.0,3070.9827,0.38119,0.08537,0.39063,-12.62338
696994.64842,49.0,2430.7778,0.39615,0.09406,0.40716,-13.35624
696994.88642,49.0,1923.1537,0.41074,0.10355,0.42359,-14.14936
696995.12442,49.0,1522.4358,0.4273,0.11187,0.4417,-14.67109
696995.36242,49.0,1203.8446,0.44491,0.12013,0.46084,-15.11027
696995.60142,49.0,952.86591,0.46369,0.12941,0.48141,-15.59344
696995.83942,49.0,754.27557,0.48369,0.13574,0.50238,-15.67601
696996.07642,49.0,596.71857,0.50509,0.1445,0.52536,-15.96526
696996.31442,49.0,471.96338,0.52592,0.15253,0.5476,-16.17359
696996.55342,49.0,373.20856,0.54925,0.16121,0.57242,-16.35746
696996.79142,49.0,295.47278,0.57498,0.16969,0.5995,-16.442
696997.03042,49.0,233.87738,0.59919,0.17619,0.62455,-16.38593
696997.26842,49.0,185.05922,0.62801,0.18476,0.65463,-16.39422
696997.50442,49.0,146.35823,0.65598,0.19369,0.68398,-16.45021
696997.74042,49.0,115.77804,0.68743,0.20062,0.71611,-16.26898
696997.97542,49.0,91.6721,0.71656,0.20858,0.7463,-16.22921
696998.22042,49.0,72.51701,0.74963,0.21692,0.78038,-16.13857
696998.44942,49.0,57.36816,0.78192,0.22153,0.8127,-15.81823
696998.68642,49.0,45.3629,0.8173,0.22601,0.84798,-15.45794
696998.91842,49.0,35.93134,0.84924,0.23447,0.88101,-15.43423
696999.16842,49.0,28.40909,0.87952,0.24076,0.91188,-15.30919
696999.38342,49.0,22.48202,0.91275,0.25107,0.94665,-15.38016
696999.64842,49.0,17.79613,0.9503,0.26417,0.98633,-15.53516
696999.90042,49.0,14.06813,0.98753,0.27522,1.02517,-15.57309
697000.11642,49.0,11.1448,1.02871,0.29273,1.06955,-15.88429
697000.38342,49.0,8.81772,1.07883,0.30924,1.12228,-15.99461
697000.56142,49.0,6.97545,1.13757,0.3183,1.18126,-15.63212
697000.77942,49.0,5.5173,1.18889,0.33485,1.23514,-15.72986
697001.04942,49.0,4.36941,1.25457,0.3306,1.2974,-14.76262
697001.38442,49.0,3.45686,1.31585,0.33138,1.35693,-14.13512
697001.80242,49.0,2.73547,1.37595,0.31074,1.41061,-12.72609
697002.32842,49.0,2.16054,1.44068,0.29329,1.47023,-11.50669
697002.98742,49.0,1.70952,1.49116,0.27588,1.51647,-10.48177
697003.81542,49.0,1.35352,1.52613,0.25555,1.54738,-9.50608
697004.85842,49.0,1.07079,1.55348,0.23066,1.57051,-8.44546
697006.17242,49.0,0.84734,1.57495,0.20458,1.58818,-7.40114
697007.82842,49.0,0.67072,1.59428,0.17895,1.6043,-6.40435
697009.91742,49.0,0.53067,1.61379,0.15437,1.62115,-5.46412
697012.55342,49.0,0.41976,1.63891,0.13584,1.64453,-4.73797
697015.88542,49.0,0.33183,1.66744,0.12988,1.67249,-4.45383
697020.09042,49.0,0.26261,1.69173,0.13831,1.69737,-4.67402
697025.39842,49.0,0.20791,1.70622,0.15881,1.7136,-5.31762
697032.10342,49.0,0.16452,1.70655,0.1815,1.71618,-6.07078
697040.57942,49.0,0.13007,1.69839,0.19682,1.70976,-6.61024
697051.26942,49.0,0.10309,1.69248,0.20126,1.70441,-6.78147
697064.78343,49.0,0.08153,1.70077,0.20084,1.71258,-6.73483
697081.88143,49.0,0.06443,1.7238,0.20675,1.73616,-6.83918
697103.46743,49.0,0.05102,1.76006,0.22076,1.77385,-7.14906
697130.70943,49.0,0.04042,1.81061,0.24917,1.82767,-7.83562
697165.20544,49.0,0.03192,1.87471,0.30099,1.89872,-9.12119
697208.75244,49.0,0.02528,1.93434,0.37967,1.97125,-11.1049
697263.81745,49.0,0.01999,1.97853,0.47466,2.03467,-13.49071
711174.34398,50.0,20004.453,0.29747,-0.01636,0.29792,3.14782
711174.48598,50.0,15829.126,0.30575,0.00364,0.30577,-0.68228
711174.62798,50.0,12516.703,0.31319,0.01975,0.31381,-3.6081
711174.76998,50.0,9909.4424,0.32466,0.0355,0.32659,-6.24066
711174.93498,50.0,7835.48,0.33443,0.04693,0.3377,-7.98835
711175.13498,50.0,6217.2461,0.34591,0.057,0.35058,-9.35693
711175.37298,50.0,4905.291,0.35673,0.06874,0.36329,-10.90747
711175.61198,50.0,3881.2737,0.37009,0.07863,0.37835,-11.99415
711175.84998,50.0,3070.9827,0.38505,0.08713,0.39478,-12.74988
711176.08798,50.0,2430.7778,0.39822,0.09566,0.40955,-13.50828
711176.32598,50.0,1923.1537,0.4135,0.10457,0.42651,-14.19205
711176.56398,50.0,1522.4358,0.42917,0.11152,0.44343,-14.56638
711176.80198,50.0,1203.8446,0.44849,0.12211,0.46482,-15.23076
711177.04098,50.0,952.86591,0.46639,0.12962,0.48407,-15.53126
711177.27898,50.0,754.27557,0.48756,0.13569,0.50609,-15.55241
711177.51698,50.0,596.71857,0.50817,0.14446,0.5283,-15.8687
711177.75398,50.0,471.96338,0.52913,0.15346,0.55093,-16.17364
711177.99298,50.0,373.20856,0.55175,0.16113,0.57479,-16.27968
711178.23098,50.0,295.47278,0.57644,0.16915,0.60075,-16.35421
711178.46998,50.0,233.87738,0.60313,0.1777,0.62876,-16.41655
711178.70798,50.0,185.05922,0.62892,0.18616,0.65589,-16.48842
711178.94398,50.0,146.35823,0.6596,0.1935,0.6874,-16.34953
711179.18098,50.0,115.77804,0.68905,0.20143,0.71788,-16.29508
711179.41498,50.0,91.6721,0.71914,0.20828,0.74869,-16.15242
711179.65998,50.0,72.51701,0.75224,0.21383,0.78204,-15.86857
711179.88898,50.0,57.36816,0.78431,0.22186,0.81508,-15.79497
711180.12598,50.0,45.3629,0.81769,0.2292,0.8492,-15.65831
711180.35798,50.0,35.93134,0.85131,0.23399,0.88288,-15.36891
711180.60898,50.0,28.40909,0.88312,0.2407,0.91534,-15.24576
711180.82298,50.0,22.48202,0.91713,0.2522,0.95117,-15.37591
711181.08798,50.0,17.79613,0.95377,0.26392,0.98961,-15.46718
711181.33998,50.0,14.06813,0.99176,0.27795,1.02998,-15.65605
711181.55598,50.0,11.1448,1.03279,0.29618,1.07442,-16.0015
711181.82298,50.0,8.81772,1.08266,0.30963,1.12606,-15.95984
711182.00198,50.0,6.97545,1.13823,0.31754,1.18169,-15.58775
711182.21998,50.0,5.5173,1.19599,0.3355,1.24215,-15.67015
711182.48898,50.0,4.36941,1.25556,0.33118,1.2985,-14.77632
711182.82398,50.0,3.45686,1.32161,0.33013,1.36222,-14.02511
711183.24298,50.0,2.73547,1.37798,0.31467,1.41345,-12.86317
711183.76798,50.0,2.16054,1.44122,0.28976,1.47006,-11.36777
711184.42698,50.0,1.70952,1.49607,0.27168,1.52053,-10.29237
711185.25598,50.0,1.35352,1.53415,0.25318,1.5549,-9.37085
711186.29798,50.0,1.07079,1.56181,0.23216,1.57897,-8.45485
711187.61198,50.0,0.84734,1.58101,0.20822,1.59467,-7.50264
711189.26799,50.0,0.67072,1.5969,0.18523,1.6076,-6.61624
711191.35699,50.0,0.53067,1.61319,0.15972,1.62108,-5.65424
711193.99299,50.0,0.41976,1.63425,0.13903,1.64015,-4.8626
711197.32499,50.0,0.33183,1.66029,0.12606,1.66507,-4.34187
711201.52999,50.0,0.26261,1.68875,0.12779,1.69358,-4.32727
711206.83799,50.0,0.20791,1.71133,0.14538,1.71749,-4.85575
711213.54299,50.0,0.16452,1.72152,0.17183,1.73007,-5.69999
711222.01899,50.0,0.13007,1.7183,0.19776,1.72964,-6.56544
711232.70899,50.0,0.10309,1.70905,0.21311,1.72229,-7.10773
711246.22299,50.0,0.08153,1.7077,0.21739,1.72148,-7.25479
711263.32099,50.0,0.06443,1.72107,0.22354,1.73553,-7.40028
711284.907,50.0,0.05102,1.75148,0.23279,1.76688,-7.57094
711312.149,50.0,0.04042,1.79543,0.25376,1.81327,-8.04483
711346.645,50.0,0.03192,1.85526,0.29305,1.87826,-8.97611
711390.19201,50.0,0.02528,1.9257,0.35662,1.95844,-10.49163
711445.25702,50.0,0.01999,1.98994,0.44825,2.0398,-12.69435
725337.76317,51.0,20004.453,0.29852,-0.0166,0.29898,3.18206
725337.90517,51.0,15829.126,0.30575,0.00297,0.30577,-0.55631
725338.04717,51.0,12516.703,0.31481,0.01957,0.31542,-3.5564
725338.18917,51.0,9909.4424,0.32467,0.03427,0.32647,-6.0247
725338.35417,51.0,7835.48,0.33528,0.04675,0.33852,-7.9385
725338.55417,51.0,6217.2461,0.34528,0.05731,0.35,-9.4242
725338.79217,51.0,4905.291,0.35735,0.06907,0.36396,-10.93886
725339.03117,51.0,3881.2737,0.37052,0.07872,0.37879,-11.99447
725339.26917,51.0,3070.9827,0.38417,0.08679,0.39386,-12.73068
725339.50717,51.0,2430.7778,0.39809,0.09458,0.40917,-13.36529
725339.74517,51.0,1923.1537,0.41196,0.104,0.42489,-14.16821
725339.98317,51.0,1522.4358,0.43052,0.11155,0.44474,-14.52568
725340.22117,51.0,1203.8446,0.44818,0.12074,0.46415,-15.07735
725340.46017,51.0,952.86591,0.46564,0.12804,0.48292,-15.37489
725340.69817,51.0,754.27557,0.48508,0.13766,0.50424,-15.84353
725340.93617,51.0,596.71857,0.50801,0.144,0.52802,-15.82594
725341.17317,51.0,471.96338,0.52999,0.15293,0.55161,-16.09581
725341.41217,51.0,373.20856,0.55333,0.16045,0.57612,-16.17124
725341.65017,51.0,295.47278,0.57777,0.16886,0.60194,-16.2921
725341.88917,51.0,233.87738,0.6032,0.17655,0.62851,-16.31426
725342.12717,51.0,185.05922,0.62899,0.18422,0.65541,-16.32413
725342.36317,51.0,146.35823,0.65939,0.19302,0.68706,-16.31606
725342.60017,51.0,115.77804,0.6889,0.19935,0.71717,-16.13908
725342.83417,51.0,91.6721,0.71875,0.20782,0.74819,-16.12668
725343.07917,51.0,72.51701,0.75187,0.21369,0.78165,-15.86554
725343.30917,51.0,57.36816,0.78206,0.22058,0.81257,-15.75099
725343.54517,51.0,45.3629,0.81656,0.22598,0.84725,-15.46933
725343.77717,51.0,35.93134,0.849,0.23404,0.88066,-15.4115
725344.02817,51.0,28.40909,0.88273,0.24081,0.91499,-15.25919
725344.24217,51.0,22.48202,0.91599,0.25085,0.94972,-15.31533
725344.50717,51.0,17.79613,0.95135,0.26287,0.987,-15.44601
725344.75917,51.0,14.06813,0.99115,0.27756,1.02928,-15.64458
725344.97517,51.0,11.1448,1.03739,0.29234,1.07779,-15.73812
725345.24317,51.0,8.81772,1.07913,0.30712,1.12198,-15.88653
725345.42117,51.0,6.97545,1.13413,0.32643,1.18017,-16.05708
725345.63917,51.0,5.5173,1.19951,0.32577,1.24296,-15.19439
725345.90817,51.0,4.36941,1.25621,0.33975,1.30134,-15.13389
725346.24317,51.0,3.45686,1.31591,0.32802,1.35617,-13.99692
725346.66217,51.0,2.73547,1.37901,0.31482,1.41449,-12.85976
725347.18717,51.0,2.16054,1.433,0.29389,1.46283,-11.58985
725347.84617,51.0,1.70952,1.48391,0.26415,1.50724,-10.0933
725348.67517,51.0,1.35352,1.53154,0.24039,1.55029,-8.92027
725349.71717,51.0,1.07079,1.56825,0.2227,1.58398,-8.08244
725351.03117,51.0,0.84734,1.59071,0.2082,1.60428,-7.4568
725352.68717,51.0,0.67072,1.60596,0.19478,1.61773,-6.91521
725354.77617,51.0,0.53067,1.61367,0.17699,1.62335,-6.25928
725357.41217,51.0,0.41976,1.62152,0.15738,1.62914,-5.54357
725360.74417,51.0,0.33183,1.6346,0.13745,1.64036,-4.80649
725364.95017,51.0,0.26261,1.65531,0.1231,1.65989,-4.25307
725370.25818,51.0,0.20791,1.68433,0.11996,1.6886,-4.0737
725376.96218,51.0,0.16452,1.71519,0.13312,1.72035,-4.43804
725385.43918,51.0,0.13007,1.73973,0.16276,1.74733,-5.34469
725396.12918,51.0,0.10309,1.74952,0.20178,1.76112,-6.57916
725409.64318,51.0,0.08153,1.74526,0.23835,1.76146,-7.77679
725426.74018,51.0,0.06443,1.74143,0.26508,1.76149,-8.65525
725448.32718,51.0,0.05102,1.74344,0.27662,1.76525,-9.01575
725475.56919,51.0,0.04042,1.76561,0.28844,1.78901,-9.27814
725510.06519,51.0,0.03192,1.8076,0.31105,1.83416,-9.76388
725553.6122,51.0,0.02528,1.86602,0.3448,1.89761,-10.46889
725608.6772,51.0,0.01999,1.94438,0.39575,1.98425,-11.50464
739504.76456,52.0,20004.453,0.29796,-0.01678,0.29843,3.22383
739504.90656,52.0,15829.126,0.30591,0.0018,0.30592,-0.33767
739505.04856,52.0,12516.703,0.31474,0.01981,0.31536,-3.60137
739505.19056,52.0,9909.4424,0.32383,0.03448,0.32566,-6.0778
739505.35556,52.0,7835.48,0.33391,0.04667,0.33716,-7.95642
739505.55556,52.0,6217.2461,0.3447,0.05725,0.34942,-9.43064
739505.79356,52.0,4905.291,0.35784,0.06838,0.36431,-10.81808
739506.03256,52.0,3881.2737,0.36991,0.07846,0.37814,-11.97514
739506.27056,52.0,3070.9827,0.3841,0.08744,0.39393,-12.82425
739506.50856,52.0,2430.7778,0.39836,0.0937,0.40923,-13.23582
739506.74656,52.0,1923.1537,0.41354,0.10318,0.42622,-14.00911
739506.98456,52.0,1522.4358,0.43095,0.11051,0.4449,-14.38227
739507.22256,52.0,1203.8446,0.44757,0.12077,0.46357,-15.10059
739507.46156,52.0,952.86591,0.46613,0.12767,0.48329,-15.31789
739507.69956,52.0,754.27557,0.48678,0.13628,0.5055,-15.63964
739507.93756,52.0,596.71857,0.5058,0.14464,0.52607,-15.95879
739508.17456,52.0,471.96338,0.52857,0.15147,0.54984,-15.99037
739508.41356,52.0,373.20856,0.55187,0.16073,0.5748,-16.23784
739508.65156,52.0,295.47278,0.57615,0.16731,0.59995,-16.19309
739508.89056,52.0,233.87738,0.60152,0.1764,0.62686,-16.34404
739509.12856,52.0,185.05922,0.62896,0.18484,0.65556,-16.37725
739509.36456,52.0,146.35823,0.65761,0.1918,0.68501,-16.25998
739509.60056,52.0,115.77804,0.68717,0.1993,0.71549,-16.17348
739509.83556,52.0,91.6721,0.71845,0.20505,0.74714,-15.92902
739510.08056,52.0,72.51701,0.74956,0.21432,0.7796,-15.95667
739510.30956,52.0,57.36816,0.78232,0.21966,0.81257,-15.68336
739510.54656,52.0,45.3629,0.8146,0.22602,0.84537,-15.50708
739510.77856,52.0,35.93134,0.84781,0.23264,0.87915,-15.34465
739511.02856,52.0,28.40909,0.87958,0.24049,0.91186,-15.29191
739511.24356,52.0,22.48202,0.91282,0.25061,0.9466,-15.35191
739511.50856,52.0,17.79613,0.94859,0.26139,0.98395,-15.40585
739511.76056,52.0,14.06813,0.98859,0.27589,1.02637,-15.59284
739511.97656,52.0,11.1448,1.03132,0.29486,1.07264,-15.95538
739512.24356,52.0,8.81772,1.0779,0.30643,1.12061,-15.86975
739512.42156,52.0,6.97545,1.13031,0.32086,1.17497,-15.84784
739512.64056,52.0,5.5173,1.19733,0.32996,1.24196,-15.40705
739512.90956,52.0,4.36941,1.24943,0.33631,1.29391,-15.06535
739513.24456,52.0,3.45686,1.31438,0.32567,1.35413,-13.91602
739513.66356,52.0,2.73547,1.37512,0.31378,1.41047,-12.85404
739514.18856,52.0,2.16054,1.42863,0.28969,1.45771,-11.46273
739514.84756,52.0,1.70952,1.48338,0.2629,1.5065,-10.05002
739515.67556,52.0,1.35352,1.52888,0.24266,1.54802,-9.01853
739516.71856,52.0,1.07079,1.56058,0.22685,1.57698,-8.27077
739518.03256,52.0,0.84734,1.58089,0.21,1.59478,-7.5665
739519.68856,52.0,0.67072,1.59459,0.19198,1.6061,-6.86502
739521.77656,52.0,0.53067,1.60414,0.17033,1.61316,-6.06097
739524.41356,52.0,0.41976,1.61653,0.14877,1.62336,-5.25823
739527.74456,52.0,0.33183,1.6351,0.12971,1.64024,-4.53584
739531.95056,52.0,0.26261,1.66121,0.1201,1.66554,-4.13511
739537.25856,52.0,0.20791,1.69085,0.12483,1.69545,-4.22232
739543.96356,52.0,0.16452,1.71727,0.14638,1.72349,-4.87221
739552.43956,52.0,0.13007,1.7304,0.17957,1.73969,-5.92471
739563.12956,52.0,0.10309,1.72898,0.21345,1.74211,-7.03775
739576.64356,52.0,0.08153,1.72042,0.23717,1.73669,-7.84899
739593.74157,52.0,0.06443,1.71976,0.25263,1.73822,-8.35698
739615.32757,52.0,0.05102,1.73369,0.25907,1.75294,-8.499
739642.56957,52.0,0.04042,1.76598,0.27331,1.787,-8.79753
739677.06558,52.0,0.03192,1.81488,0.29978,1.83947,-9.37924
739720.61258,52.0,0.02528,1.88027,0.33989,1.91074,-10.24639
739775.67759,52.0,0.01999,1.96209,0.40588,2.00363,-11.68739
753678.52173,53.0,20004.453,0.29781,-0.01806,0.29835,3.47059
753678.66373,53.0,15829.126,0.30491,0.00387,0.30493,-0.72714
753678.80573,53.0,12516.703,0.31362,0.01978,0.31424,-3.6094
753678.94773,53.0,9909.4424,0.32443,0.03442,0.32625,-6.0556
753679.11273,53.0,7835.48,0.33368,0.04757,0.33706,-8.11326
753679.31273,53.0,6217.2461,0.34484,0.05912,0.34988,-9.72778
753679.55073,53.0,4905.291,0.35633,0.06832,0.36282,-10.8534
753679.78973,53.0,3881.2737,0.37091,0.07766,0.37896,-11.82487
753680.02773,53.0,3070.9827,0.3828,0.08522,0.39217,-12.55016
753680.26573,53.0,2430.7778,0.39694,0.09512,0.40818,-13.47548
753680.50373,53.0,1923.1537,0.4123,0.10485,0.42542,-14.26813
753680.74173,53.0,1522.4358,0.42962,0.11015,0.44351,-14.38051
753680.97973,53.0,1203.8446,0.44636,0.12046,0.46233,-15.10274
753681.21773,53.0,952.86591,0.46379,0.12695,0.48085,-15.30835
753681.45673,53.0,754.27557,0.48386,0.13559,0.50249,-15.6546
753681.69373,53.0,596.71857,0.5062,0.14323,0.52607,-15.79888
753681.93073,53.0,471.96338,0.52769,0.15111,0.5489,-15.97917
753682.16973,53.0,373.20856,0.54986,0.15806,0.57212,-16.03813
753682.40773,53.0,295.47278,0.57539,0.16904,0.59971,-16.37184
753682.64673,53.0,233.87738,0.59902,0.17589,0.62431,-16.36418
753682.88473,53.0,185.05922,0.62686,0.18181,0.65269,-16.1741
753683.12073,53.0,146.35823,0.6561,0.19117,0.68339,-16.24502
753683.35773,53.0,115.77804,0.68447,0.19919,0.71287,-16.22556
753683.59173,53.0,91.6721,0.7156,0.20306,0.74385,-15.84204
753683.83773,53.0,72.51701,0.74606,0.20965,0.77496,-15.69609
753684.06673,53.0,57.36816,0.77822,0.21733,0.808,-15.60338
753684.30273,53.0,45.3629,0.81228,0.22416,0.84265,-15.42773
753684.53573,53.0,35.93134,0.84279,0.23037,0.8737,-15.28822
753684.78573,53.0,28.40909,0.87653,0.23841,0.90837,-15.21602
753684.99973,53.0,22.48202,0.90833,0.24693,0.9413,-15.20852
753685.26473,53.0,17.79613,0.94269,0.26145,0.97828,-15.50076
753685.51673,53.0,14.06813,0.98365,0.27452,1.02123,-15.59333
753685.73273,53.0,11.1448,1.02487,0.28866,1.06474,-15.73023
753685.99973,53.0,8.81772,1.0725,0.30442,1.11486,-15.84611
753686.17773,53.0,6.97545,1.12973,0.32554,1.1757,-16.07445
753686.39573,53.0,5.5173,1.18688,0.32374,1.23024,-15.25705
753686.66473,53.0,4.36941,1.24676,0.33184,1.29016,-14.90442
753686.99973,53.0,3.45686,1.30861,0.31701,1.34647,-13.61753
753687.41873,53.0,2.73547,1.37709,0.30903,1.41134,-12.64809
753687.94373,53.0,2.16054,1.42961,0.29697,1.46013,-11.73493
753688.60273,53.0,1.70952,1.47027,0.27301,1.4954,-10.51915
753689.43073,53.0,1.35352,1.50591,0.24585,1.52584,-9.27229
753690.47373,53.0,1.07079,1.53454,0.21754,1.54988,-8.06852
753691.78773,53.0,0.84734,1.56086,0.18805,1.57214,-6.86982
753693.44373,53.0,0.67072,1.58802,0.16468,1.59654,-5.92061
753695.53273,53.0,0.53067,1.61584,0.14767,1.62258,-5.22168
753698.16873,53.0,0.41976,1.64211,0.1452,1.64852,-5.05311
753701.50073,53.0,0.33183,1.65893,0.15354,1.66602,-5.28786
753705.70573,53.0,0.26261,1.66269,0.16639,1.671,-5.71459
753711.01373,53.0,0.20791,1.65693,0.17453,1.66609,-6.01302
753717.71874,53.0,0.16452,1.65086,0.17351,1.65995,-6.00002
753726.19474,53.0,0.13007,1.65456,0.16631,1.6629,-5.73973
753736.88474,53.0,0.10309,1.67166,0.16145,1.67944,-5.51642
753750.39874,53.0,0.08153,1.70138,0.16568,1.70943,-5.56197
753767.49674,53.0,0.06443,1.73989,0.18664,1.74987,-6.12263
753789.08274,53.0,0.05102,1.7874,0.22314,1.80127,-7.11607
753816.32575,53.0,0.04042,1.83234,0.28431,1.85427,-8.8198
753850.82075,53.0,0.03192,1.86228,0.36266,1.89727,-11.01985
753894.36776,53.0,0.02528,1.87443,0.43646,1.92457,-13.10761
753949.43276,53.0,0.01999,1.88869,0.48916,1.951,-14.52017
768048.33514,54.0,20004.453,0.29728,-0.01615,0.29772,3.11001
768048.47714,54.0,15829.126,0.30645,0.00085,0.30646,-0.15876
768048.61914,54.0,12516.703,0.31367,0.01973,0.31429,-3.60008
768048.76114,54.0,9909.4424,0.32437,0.0343,0.32618,-6.03631
768048.92614,54.0,7835.48,0.33286,0.04612,0.33604,-7.88795
768049.12614,54.0,6217.2461,0.34608,0.05777,0.35087,-9.47698
768049.36514,54.0,4905.291,0.35865,0.06742,0.36494,-10.64667
768049.60314,54.0,3881.2737,0.37155,0.07683,0.37941,-11.68329
768049.84114,54.0,3070.9827,0.38243,0.08542,0.39185,-12.59082
768050.07914,54.0,2430.7778,0.40014,0.0946,0.41117,-13.30208
768050.31714,54.0,1923.1537,0.4137,0.10315,0.42637,-14.00014
768050.55514,54.0,1522.4358,0.43085,0.1112,0.44497,-14.4722
768050.79314,54.0,1203.8446,0.44728,0.11877,0.46278,-14.8706
768051.03214,54.0,952.86591,0.4664,0.12808,0.48367,-15.35564
768051.26914,54.0,754.27557,0.48539,0.13491,0.50379,-15.53313
768051.50714,54.0,596.71857,0.50692,0.14259,0.52659,-15.71058
768051.74414,54.0,471.96338,0.52915,0.15269,0.55074,-16.09597
768051.98314,54.0,373.20856,0.55131,0.15904,0.57379,-16.09132
768052.22114,54.0,295.47278,0.57508,0.1673,0.59892,-16.22036
768052.46014,54.0,233.87738,0.60064,0.17544,0.62574,-16.28242
768052.69814,54.0,185.05922,0.62755,0.1834,0.6538,-16.29122
768052.93414,54.0,146.35823,0.65581,0.19085,0.68301,-16.22577
768053.17114,54.0,115.77804,0.68642,0.19949,0.71482,-16.20491
768053.40514,54.0,91.6721,0.71581,0.20529,0.74467,-16.00271
768053.65014,54.0,72.51701,0.74928,0.21226,0.77876,-15.81655
768053.87914,54.0,57.36816,0.78071,0.21879,0.81078,-15.65515
768054.11614,54.0,45.3629,0.81251,0.22587,0.84332,-15.53568
768054.34814,54.0,35.93134,0.84442,0.23044,0.8753,-15.26431
768054.59914,54.0,28.40909,0.8762,0.23963,0.90838,-15.29584
768054.81314,54.0,22.48202,0.9101,0.24977,0.94375,-15.34645
768055.07814,54.0,17.79613,0.94609,0.26081,0.98138,-15.41191
768055.33014,54.0,14.06813,0.98269,0.27669,1.0209,-15.72548
768055.54614,54.0,11.1448,1.02481,0.29492,1.06641,-16.05474
768055.81414,54.0,8.81772,1.07421,0.30947,1.1179,-16.07116
768055.99214,54.0,6.97545,1.12626,0.31923,1.17063,-15.82494
768056.21014,54.0,5.5173,1.19115,0.33667,1.23782,-15.78261
768056.47914,54.0,4.36941,1.24606,0.335,1.2903,-15.04816
768056.81414,54.0,3.45686,1.31456,0.33158,1.35573,-14.15666
768057.23314,54.0,2.73547,1.37253,0.31938,1.4092,-13.0994
768057.75814,54.0,2.16054,1.43182,0.29347,1.46159,-11.58296
768058.41714,54.0,1.70952,1.4889,0.27287,1.5137,-10.38526
768059.24614,54.0,1.35352,1.53125,0.25478,1.55231,-9.44677
768060.28914,54.0,1.07079,1.56075,0.23535,1.5784,-8.57503
768061.60214,54.0,0.84734,1.58066,0.21414,1.5951,-7.7153
768063.25814,54.0,0.67072,1.59617,0.19164,1.60764,-6.84643
768065.34714,54.0,0.53067,1.61104,0.16639,1.61961,-5.89669
768067.98314,54.0,0.41976,1.62903,0.1441,1.63539,-5.05515
768071.31514,54.0,0.33183,1.65327,0.12825,1.65824,-4.43586
768075.52114,54.0,0.26261,1.68271,0.12542,1.68738,-4.26258
768080.82914,54.0,0.20791,1.70847,0.13869,1.71409,-4.64083
768087.53314,54.0,0.16452,1.72486,0.16475,1.73271,-5.45613
768096.01015,54.0,0.13007,1.72645,0.19512,1.73744,-6.44815
768106.70015,54.0,0.10309,1.71841,0.21708,1.73207,-7.19983
768120.21415,54.0,0.08153,1.71282,0.22728,1.72783,-7.55879
768137.31115,54.0,0.06443,1.72141,0.23464,1.73732,-7.76188
768158.89715,54.0,0.05102,1.74647,0.24182,1.76313,-7.88305
768186.14016,54.0,0.04042,1.78714,0.26023,1.80598,-8.28468
768220.63516,54.0,0.03192,1.84459,0.29325,1.86776,-9.03333
768264.18317,54.0,0.02528,1.91592,0.34834,1.94733,-10.30452
768319.24817,54.0,0.01999,1.98949,0.43393,2.03627,-12.30424
782206.12153,55.0,20004.453,0.29802,-0.01781,0.29856,3.41905
782206.26354,55.0,15829.126,0.30625,0.00372,0.30628,-0.69542
782206.40554,55.0,12516.703,0.31533,0.01904,0.31591,-3.45574
782206.54754,55.0,9909.4424,0.32485,0.0333,0.32655,-5.85301
782206.71254,55.0,7835.48,0.33292,0.04787,0.33634,-8.18183
782206.91254,55.0,6217.2461,0.34609,0.05806,0.35092,-9.52276
782207.15154,55.0,4905.291,0.35712,0.06676,0.36331,-10.58878
782207.38954,55.0,3881.2737,0.3701,0.07679,0.37799,-11.72202
782207.62754,55.0,3070.9827,0.38294,0.08609,0.3925,-12.66965
782207.86554,55.0,2430.7778,0.39776,0.0948,0.4089,-13.40555
782208.10354,55.0,1923.1537,0.4133,0.10336,0.42602,-14.0409
782208.34154,55.0,1522.4358,0.42998,0.11051,0.44396,-14.41364
782208.57954,55.0,1203.8446,0.44788,0.11919,0.46347,-14.9024
782208.81854,55.0,952.86591,0.46614,0.12753,0.48327,-15.30132
782209.05654,55.0,754.27557,0.48606,0.13594,0.50471,-15.62454
782209.29454,55.0,596.71857,0.50622,0.14373,0.52623,-15.85043
782209.53154,55.0,471.96338,0.52829,0.1506,0.54934,-15.91166
782209.77054,55.0,373.20856,0.55122,0.16063,0.57414,-16.24625
782210.00854,55.0,295.47278,0.57524,0.16644,0.59884,-16.13744
782210.24754,55.0,233.87738,0.60049,0.17468,0.62538,-16.21938
782210.48554,55.0,185.05922,0.62737,0.18269,0.65343,-16.23576
782210.72154,55.0,146.35823,0.65551,0.19174,0.68298,-16.30457
782210.95854,55.0,115.77804,0.68453,0.19871,0.71279,-16.18759
782211.19254,55.0,91.6721,0.71544,0.20509,0.74425,-15.99595
782211.43754,55.0,72.51701,0.74708,0.21239,0.77668,-15.86982
782211.66654,55.0,57.36816,0.77834,0.21713,0.80805,-15.58715
782211.90354,55.0,45.3629,0.81226,0.22368,0.8425,-15.39671
782212.13554,55.0,35.93134,0.84359,0.22933,0.8742,-15.20822
782212.38554,55.0,28.40909,0.876,0.23747,0.90762,-15.16721
782212.60054,55.0,22.48202,0.9086,0.24866,0.94201,-15.30577
782212.86554,55.0,17.79613,0.94312,0.26095,0.97856,-15.46595
782213.11754,55.0,14.06813,0.97973,0.27448,1.01745,-15.65083
782213.33354,55.0,11.1448,1.02232,0.28951,1.06252,-15.81168
782213.60054,55.0,8.81772,1.0692,0.3109,1.11348,-16.21314
782213.77854,55.0,6.97545,1.13035,0.32334,1.17568,-15.9634
782213.99654,55.0,5.5173,1.18103,0.32771,1.22566,-15.50822
782214.26654,55.0,4.36941,1.2564,0.33684,1.30077,-15.00802
782214.60154,55.0,3.45686,1.31132,0.33908,1.35445,-14.49809
782215.02054,55.0,2.73547,1.37051,0.32187,1.4078,-13.21672
782215.54554,55.0,2.16054,1.42915,0.30134,1.46057,-11.90652
782216.20454,55.0,1.70952,1.47714,0.27486,1.50249,-10.54066
782217.03254,55.0,1.35352,1.52191,0.2445,1.54142,-9.12661
782218.07554,55.0,1.07079,1.56386,0.21857,1.57906,-7.95636
782219.38954,55.0,0.84734,1.59778,0.20282,1.6106,-7.23439
782221.04554,55.0,0.67072,1.62012,0.19271,1.63154,-6.78321
782223.13454,55.0,0.53067,1.62996,0.18501,1.64043,-6.47566
782225.77054,55.0,0.41976,1.63367,0.1746,1.64297,-6.10033
782229.10254,55.0,0.33183,1.63676,0.15884,1.64445,-5.54305
782233.30854,55.0,0.26261,1.64583,0.14149,1.6519,-4.91365
782238.61654,55.0,0.20791,1.66512,0.12799,1.67003,-4.39551
782245.32054,55.0,0.16452,1.69353,0.12456,1.69811,-4.20652
782253.79754,55.0,0.13007,1.7276,0.13717,1.73303,-4.53966
782264.48754,55.0,0.10309,1.75925,0.16909,1.76736,-5.48997
782278.00154,55.0,0.08153,1.77783,0.21521,1.7908,-6.90215
782295.09855,55.0,0.06443,1.78632,0.26285,1.80556,-8.37067
782316.68555,55.0,0.05102,1.77878,0.30132,1.80412,-9.61438
782343.92755,55.0,0.04042,1.77991,0.32476,1.80929,-10.34028
782378.42256,55.0,0.03192,1.80302,0.34414,1.83557,-10.80614
782421.97056,55.0,0.02528,1.84781,0.37134,1.88475,-11.36289
782477.03557,55.0,0.01999,1.9116,0.40916,1.95489,-12.08129
796375.00692,56.0,20004.453,0.29759,-0.01879,0.29818,3.61246
796375.14892,56.0,15829.126,0.30524,0.00353,0.30526,-0.66346
796375.29092,56.0,12516.703,0.31414,0.01985,0.31477,-3.61618
796375.43292,56.0,9909.4424,0.32287,0.03454,0.32471,-6.10566
796375.59792,56.0,7835.48,0.33371,0.04672,0.33696,-7.97016
796375.79792,56.0,6217.2461,0.34479,0.0579,0.34962,-9.53295
796376.03592,56.0,4905.291,0.35802,0.06895,0.3646,-10.90108
796376.27492,56.0,3881.2737,0.36918,0.07845,0.37742,-11.99677
796376.51292,56.0,3070.9827,0.38461,0.08527,0.39394,-12.50065
796376.75092,56.0,2430.7778,0.39823,0.09459,0.40931,-13.36224
796376.98892,56.0,1923.1537,0.41306,0.10289,0.42568,-13.98705
796377.22692,56.0,1522.4358,0.42938,0.11073,0.44343,-14.46042
796377.46492,56.0,1203.8446,0.4471,0.1197,0.46285,-14.98817
796377.70392,56.0,952.86591,0.46566,0.12668,0.48259,-15.21903
796377.94192,56.0,754.27557,0.48389,0.13441,0.50221,-15.52401
796378.17892,56.0,596.71857,0.50517,0.14328,0.5251,-15.83504
796378.41692,56.0,471.96338,0.52735,0.1499,0.54824,-15.86763
796378.65592,56.0,373.20856,0.54965,0.15805,0.57192,-16.04273
796378.89292,56.0,295.47278,0.57442,0.16641,0.59804,-16.15588
796379.13292,56.0,233.87738,0.59974,0.17397,0.62446,-16.17659
796379.37092,56.0,185.05922,0.62625,0.18195,0.65215,-16.20043
796379.60692,56.0,146.35823,0.65485,0.1893,0.68166,-16.12314
796379.84292,56.0,115.77804,0.68532,0.19634,0.71289,-15.9868
796380.07692,56.0,91.6721,0.71546,0.20255,0.74358,-15.80693
796380.32292,56.0,72.51701,0.74461,0.21011,0.77369,-15.75798
796380.55192,56.0,57.36816,0.77763,0.2165,0.80721,-15.55773
796380.78892,56.0,45.3629,0.80857,0.22395,0.83901,-15.48124
796381.02092,56.0,35.93134,0.84148,0.22878,0.87202,-15.20988
796381.27092,56.0,28.40909,0.87244,0.23707,0.90408,-15.20217
796381.48492,56.0,22.48202,0.9056,0.24742,0.93879,-15.28085
796381.74992,56.0,17.79613,0.93932,0.2583,0.97419,-15.37544
796382.00292,56.0,14.06813,0.97826,0.275,1.01618,-15.70113
796382.21892,56.0,11.1448,1.02134,0.29225,1.06233,-15.96823
796382.48592,56.0,8.81772,1.07047,0.30916,1.11421,-16.10914
796382.66392,56.0,6.97545,1.11982,0.32454,1.1659,-16.1625
796382.88192,56.0,5.5173,1.18518,0.33338,1.23118,-15.71058
796383.15192,56.0,4.36941,1.24179,0.33242,1.28551,-14.98636
796383.48692,56.0,3.45686,1.3146,0.32708,1.35468,-13.97174
796383.90492,56.0,2.73547,1.37516,0.32424,1.41287,-13.26722
796384.43092,56.0,2.16054,1.42569,0.30519,1.45799,-12.0826
796385.08992,56.0,1.70952,1.4722,0.27799,1.49821,-10.69312
796385.91792,56.0,1.35352,1.51111,0.24932,1.53154,-9.36904
796386.96092,56.0,1.07079,1.54451,0.21927,1.56,-8.08018
796388.27492,56.0,0.84734,1.5782,0.19089,1.58971,-6.89673
796389.92992,56.0,0.67072,1.6085,0.17145,1.61761,-6.08428
796392.01892,56.0,0.53067,1.63602,0.16286,1.6441,-5.68489
796394.65592,56.0,0.41976,1.65356,0.16499,1.66177,-5.69796
796397.98692,56.0,0.33183,1.65887,0.17124,1.66769,-5.8937
796402.19292,56.0,0.26261,1.65528,0.17162,1.66415,-5.91913
796407.50092,56.0,0.20791,1.65233,0.16488,1.66054,-5.69837
796414.20492,56.0,0.16452,1.65764,0.15362,1.66474,-5.29487
796422.68192,56.0,0.13007,1.67623,0.1457,1.68255,-4.96785
796433.37192,56.0,0.10309,1.70674,0.14711,1.71307,-4.92628
796446.88592,56.0,0.08153,1.7461,0.16403,1.75379,-5.36662
796463.98293,56.0,0.06443,1.78564,0.20093,1.79691,-6.4202
