Repository: SebaVillagra00/ICM2985-SOH-IPRE

## Data University of Cambridge (EIS Cambridge)
Data publicada en "Identifying degradation patterns of lithium ion batteries from impedance spectroscopy using machine learning" (Zhang, Tang, Zhang, Wang, Stimming & Lee, 2020) https://www.nature.com/articles/s41467-020-15235-7.

Carpeta contiene:
* Paper de Nature Comunications (IF: 16.6).
* Data frames para IOS.
* Data frames para Windows.

Cada Data frame está contenido en un archivo .txt con las siguientes columnas:
* time/s: tiempo en que se mide la muestra.
* cycle number: ciclo de carga de la batería.
* freq/Hz: frecuencia de la señal de input.
* Re(Z)/Ohm: Parte resistiva de la impedancia.
* Im(Z)/Ohm: Parte reactiva de la impedancia.

File: EIS Cambridge/csvEIS/EIS_state_I_25C02.csv (part 5 of 23)
time/s,cycle number,freq/Hz,Re(Z)/Ohm,-Im(Z)/Ohm,|Z|/Ohm,Phase(Z)/deg
671436.26435,45.0,0.33183,1.79998,0.13351,1.80493,-4.24188
671440.47035,45.0,0.26261,1.8084,0.13137,1.81317,-4.15485
671445.77835,45.0,0.20791,1.81554,0.13143,1.82029,-4.14036
671452.48235,45.0,0.16452,1.82375,0.13435,1.82869,-4.21319
671460.95935,45.0,0.13007,1.83437,0.14129,1.83981,-4.40453
671471.64936,45.0,0.10309,1.84685,0.15402,1.85326,-4.76705
671485.16336,45.0,0.08153,1.86071,0.17088,1.86854,-5.24703
671502.26136,45.0,0.06443,1.87962,0.19309,1.88952,-5.86545
671523.84736,45.0,0.05102,1.90856,0.21783,1.92095,-6.51107
671551.09037,45.0,0.04042,1.94551,0.25921,1.9627,-7.58909
671585.58537,45.0,0.03192,1.97971,0.31525,2.00465,-9.04793
671629.13337,45.0,0.02528,2.00732,0.37121,2.04136,-10.47735
671684.19838,45.0,0.01999,2.0407,0.41765,2.083,-11.56638
686167.17922,46.0,20004.453,0.29618,-0.02369,0.29713,4.57252
686167.32222,46.0,15829.126,0.30265,-0.00393,0.30268,0.74336
686167.46422,46.0,12516.703,0.31062,0.0159,0.31102,-2.92956
686167.60622,46.0,9909.4424,0.32004,0.02948,0.3214,-5.26338
686167.77022,46.0,7835.48,0.32985,0.04419,0.3328,-7.631
686167.97122,46.0,6217.2461,0.34155,0.05488,0.34593,-9.12751
686168.20922,46.0,4905.291,0.35259,0.06814,0.35911,-10.93748
686168.44822,46.0,3881.2737,0.36384,0.07838,0.37218,-12.1569
686168.68522,46.0,3070.9827,0.37758,0.08888,0.3879,-13.24628
686168.92422,46.0,2430.7778,0.39251,0.09838,0.40465,-14.07158
686169.16222,46.0,1923.1537,0.40887,0.10826,0.42296,-14.83026
686169.39922,46.0,1522.4358,0.4249,0.11731,0.4408,-15.43409
686169.63822,46.0,1203.8446,0.4431,0.12713,0.46098,-16.00831
686169.87622,46.0,952.86591,0.46334,0.13529,0.48269,-16.27667
686170.11522,46.0,754.27557,0.48443,0.14489,0.50564,-16.65169
686170.35222,46.0,596.71857,0.50635,0.15556,0.52971,-17.07741
686170.58922,46.0,471.96338,0.52842,0.16488,0.55355,-17.32889
686170.82922,46.0,373.20856,0.55527,0.17539,0.58231,-17.52958
686171.06622,46.0,295.47278,0.58089,0.18292,0.60901,-17.47896
686171.30522,46.0,233.87738,0.60916,0.19527,0.63969,-17.77387
686171.54322,46.0,185.05922,0.63901,0.20824,0.67208,-18.04962
686171.78022,46.0,146.35823,0.66855,0.21933,0.70361,-18.16324
686172.01622,46.0,115.77804,0.70348,0.22897,0.7398,-18.0293
686172.25022,46.0,91.6721,0.74009,0.24018,0.77809,-17.97957
686172.49622,46.0,72.51701,0.77796,0.24966,0.81704,-17.79197
686172.72522,46.0,57.36816,0.81678,0.26064,0.85736,-17.69799
686172.96122,46.0,45.3629,0.85601,0.27063,0.89777,-17.54425
686173.19422,46.0,35.93134,0.89692,0.27884,0.93926,-17.27001
686173.44422,46.0,28.40909,0.93726,0.28766,0.98041,-17.06191
686173.65922,46.0,22.48202,0.97893,0.29884,1.02353,-16.97617
686173.92322,46.0,17.79613,1.02158,0.31252,1.06832,-17.00983
686174.17622,46.0,14.06813,1.069,0.32732,1.11799,-17.02432
686174.39222,46.0,11.1448,1.1213,0.34304,1.1726,-17.01056
686174.65922,46.0,8.81772,1.17651,0.36111,1.23068,-17.06305
686174.83722,46.0,6.97545,1.24745,0.37669,1.30309,-16.80243
686175.05522,46.0,5.5173,1.31004,0.37384,1.36234,-15.92677
686175.32422,46.0,4.36941,1.38771,0.38413,1.4399,-15.47259
686175.66022,46.0,3.45686,1.45254,0.37034,1.49901,-14.30343
686176.07822,46.0,2.73547,1.52812,0.34767,1.56717,-12.81754
686176.60322,46.0,2.16054,1.59011,0.3244,1.62286,-11.5308
686177.26222,46.0,1.70952,1.63819,0.29027,1.66371,-10.04792
686178.09122,46.0,1.35352,1.68057,0.25583,1.69993,-8.65558
686179.13422,46.0,1.07079,1.71468,0.22413,1.72927,-7.44713
686180.44722,46.0,0.84734,1.74005,0.19789,1.75127,-6.48822
686182.10322,46.0,0.67072,1.75936,0.17497,1.76804,-5.67954
686184.19222,46.0,0.53067,1.77285,0.15632,1.77972,-5.03891
686186.82822,46.0,0.41976,1.78505,0.14189,1.79068,-4.54468
686190.16022,46.0,0.33183,1.7953,0.13219,1.80016,-4.2113
686194.36522,46.0,0.26261,1.80549,0.12763,1.81,-4.04352
686199.67322,46.0,0.20791,1.81483,0.12681,1.81925,-3.997
686206.37822,46.0,0.16452,1.82602,0.12992,1.83064,-4.06978
686214.85422,46.0,0.13007,1.84074,0.13896,1.84598,-4.31728
686225.54422,46.0,0.10309,1.85639,0.15641,1.86297,-4.81606
686239.05822,46.0,0.08153,1.86953,0.18184,1.87835,-5.55542
686256.15623,46.0,0.06443,1.88222,0.21101,1.89401,-6.39662
686277.74223,46.0,0.05102,1.89521,0.23497,1.90972,-7.06747
686304.98523,46.0,0.04042,1.92048,0.26209,1.93829,-7.77131
686339.48024,46.0,0.03192,1.95484,0.29901,1.97758,-8.69649
686383.02824,46.0,0.02528,1.99315,0.34019,2.02198,-9.68592
686438.09325,46.0,0.01999,2.04504,0.38142,2.0803,-10.56495
700908.0585,47.0,20004.453,0.2964,-0.02442,0.2974,4.70934
700908.2015,47.0,15829.126,0.30354,-0.00497,0.30358,0.93774
700908.3435,47.0,12516.703,0.31143,0.01238,0.31168,-2.27682
700908.4855,47.0,9909.4424,0.32054,0.02923,0.32187,-5.21023
700908.6495,47.0,7835.48,0.33092,0.04487,0.33395,-7.72225
700908.8505,47.0,6217.2461,0.34037,0.05668,0.34505,-9.45492
700909.0885,47.0,4905.291,0.35254,0.06898,0.35923,-11.07113
700909.3265,47.0,3881.2737,0.36475,0.07751,0.3729,-11.99719
700909.5645,47.0,3070.9827,0.37882,0.08739,0.38877,-12.99023
700909.8035,47.0,2430.7778,0.39313,0.09765,0.40508,-13.94957
700910.0415,47.0,1923.1537,0.40987,0.10764,0.42377,-14.71534
700910.2795,47.0,1522.4358,0.42641,0.11707,0.44219,-15.3522
700910.5175,47.0,1203.8446,0.44368,0.12709,0.46152,-15.98439
700910.7565,47.0,952.86591,0.4621,0.13651,0.48184,-16.45743
700910.9945,47.0,754.27557,0.48389,0.14525,0.50522,-16.70791
700911.2315,47.0,596.71857,0.50495,0.15562,0.52838,-17.12897
700911.4695,47.0,471.96338,0.53031,0.16498,0.55537,-17.28063
700911.7085,47.0,373.20856,0.55504,0.17671,0.5825,-17.66016
700911.9455,47.0,295.47278,0.58071,0.18497,0.60946,-17.66787
700912.1855,47.0,233.87738,0.60856,0.19707,0.63968,-17.94358
700912.4235,47.0,185.05922,0.63728,0.20747,0.6702,-18.03312
700912.6595,47.0,146.35823,0.67007,0.2189,0.70492,-18.09111
700912.8955,47.0,115.77804,0.70227,0.23001,0.73898,-18.13462
700913.1305,47.0,91.6721,0.73875,0.24049,0.77691,-18.03168
700913.3755,47.0,72.51701,0.77686,0.2516,0.81659,-17.94554
700913.6045,47.0,57.36816,0.81518,0.26102,0.85595,-17.75502
700913.8415,47.0,45.3629,0.85563,0.26856,0.89679,-17.42558
700914.0735,47.0,35.93134,0.89605,0.2796,0.93866,-17.32979
700914.3235,47.0,28.40909,0.93571,0.28788,0.97899,-17.10113
700914.5385,47.0,22.48202,0.97855,0.29879,1.02315,-16.97954
700914.8035,47.0,17.79613,1.01995,0.31282,1.06684,-17.05063
700915.0555,47.0,14.06813,1.06775,0.32738,1.11681,-17.04591
700915.2715,47.0,11.1448,1.11887,0.34222,1.17003,-17.00688
700915.5385,47.0,8.81772,1.17572,0.36076,1.22983,-17.05794
700915.7165,47.0,6.97545,1.24641,0.37755,1.30234,-16.85215
700915.9355,47.0,5.5173,1.30956,0.37315,1.36168,-15.90452
700916.2045,47.0,4.36941,1.38514,0.38455,1.43753,-15.516
700916.5395,47.0,3.45686,1.45252,0.36989,1.49888,-14.28709
700916.9585,47.0,2.73547,1.52902,0.34937,1.56842,-12.87062
700917.4835,47.0,2.16054,1.58984,0.32664,1.62304,-11.61002
700918.1425,47.0,1.70952,1.63922,0.29276,1.66516,-10.12622
700918.9705,47.0,1.35352,1.68195,0.25789,1.7016,-8.71725
700920.0135,47.0,1.07079,1.71497,0.22628,1.72983,-7.51658
700921.3275,47.0,0.84734,1.73958,0.19774,1.75078,-6.48503
700922.9835,47.0,0.67072,1.75942,0.17461,1.76806,-5.66781
700925.0725,47.0,0.53067,1.7743,0.15424,1.78099,-4.96825
700927.7085,47.0,0.41976,1.78843,0.1409,1.79397,-4.50479
700931.0405,47.0,0.33183,1.80055,0.13304,1.80546,-4.22589
700935.2455,47.0,0.26261,1.81046,0.1315,1.81522,-4.15432
700940.5535,47.0,0.20791,1.8175,0.1326,1.82233,-4.17276
700947.2585,47.0,0.16452,1.82496,0.13588,1.83001,-4.25812
700955.7345,47.0,0.13007,1.83555,0.14246,1.84107,-4.43781
700966.42451,47.0,0.10309,1.84799,0.1547,1.85446,-4.78522
700979.93851,47.0,0.08153,1.86286,0.17248,1.87083,-5.28989
700997.03651,47.0,0.06443,1.88147,0.19453,1.89149,-5.90289
701018.62251,47.0,0.05102,1.90784,0.21815,1.92028,-6.52316
701045.86551,47.0,0.04042,1.94559,0.25524,1.96226,-7.47391
701080.36052,47.0,0.03192,1.9851,0.3103,2.00921,-8.88427
701123.90852,47.0,0.02528,2.01615,0.3703,2.04988,-10.40725
701178.97353,47.0,0.01999,2.04791,0.42354,2.09125,-11.68498
715653.96937,48.0,20004.453,0.29621,-0.02545,0.2973,4.9108
715654.11237,48.0,15829.126,0.30369,-0.00417,0.30372,0.78631
715654.25437,48.0,12516.703,0.31167,0.01421,0.31199,-2.60987
715654.39637,48.0,9909.4424,0.3215,0.03072,0.32296,-5.45823
715654.56037,48.0,7835.48,0.32844,0.04196,0.33111,-7.28095
715654.76137,48.0,6217.2461,0.3411,0.0553,0.34555,-9.20965
715654.99937,48.0,4905.291,0.35336,0.06714,0.35968,-10.75786
715655.23737,48.0,3881.2737,0.36467,0.07847,0.37302,-12.14435
715655.47537,48.0,3070.9827,0.37854,0.08651,0.3883,-12.87359
715655.71337,48.0,2430.7778,0.39254,0.09635,0.40419,-13.79081
715655.95237,48.0,1923.1537,0.40791,0.10755,0.42185,-14.77045
715656.18937,48.0,1522.4358,0.42542,0.11718,0.44126,-15.39986
715656.42837,48.0,1203.8446,0.44227,0.1258,0.45981,-15.87753
715656.66637,48.0,952.86591,0.46256,0.13574,0.48206,-16.35429
715656.90537,48.0,754.27557,0.48333,0.14588,0.50486,-16.79487
715657.14237,48.0,596.71857,0.50552,0.15448,0.5286,-16.99202
715657.37937,48.0,471.96338,0.52896,0.16474,0.55402,-17.29839
715657.61837,48.0,373.20856,0.55355,0.17572,0.58077,-17.61128
715657.85637,48.0,295.47278,0.57892,0.18521,0.60783,-17.74082
715658.09537,48.0,233.87738,0.60749,0.19519,0.63808,-17.81248
715658.33337,48.0,185.05922,0.6366,0.20866,0.66993,-18.14809
715658.56937,48.0,146.35823,0.66875,0.21856,0.70356,-18.09858
715658.80637,48.0,115.77804,0.70334,0.22945,0.73982,-18.06763
715659.04037,48.0,91.6721,0.73954,0.24131,0.77791,-18.07168
715659.28637,48.0,72.51701,0.77768,0.25214,0.81753,-17.96338
715659.51537,48.0,57.36816,0.81588,0.26054,0.85647,-17.71004
715659.75137,48.0,45.3629,0.85419,0.26946,0.89568,-17.50829
715659.98438,48.0,35.93134,0.89452,0.27956,0.93719,-17.35521
715660.23438,48.0,28.40909,0.9374,0.28875,0.98086,-17.12071
715660.44838,48.0,22.48202,0.97636,0.30243,1.02213,-17.21021
715660.71338,48.0,17.79613,1.0219,0.31358,1.06893,-17.05925
715660.96638,48.0,14.06813,1.06793,0.33059,1.11793,-17.20037
715661.18238,48.0,11.1448,1.11825,0.34722,1.17092,-17.24964
715661.44938,48.0,8.81772,1.17796,0.36517,1.23326,-17.2236
715661.62738,48.0,6.97545,1.24121,0.37111,1.2955,-16.64603
715661.84538,48.0,5.5173,1.31046,0.38806,1.36671,-16.4953
715662.11438,48.0,4.36941,1.38201,0.37754,1.43265,-15.27922
715662.45038,48.0,3.45686,1.46141,0.37605,1.50902,-14.43016
715662.86838,48.0,2.73547,1.52513,0.3563,1.5662,-13.14966
715663.39338,48.0,2.16054,1.59065,0.3242,1.62335,-11.52013
715664.05238,48.0,1.70952,1.6455,0.29386,1.67154,-10.12537
715664.88138,48.0,1.35352,1.68673,0.26206,1.70697,-8.83108
715665.92438,48.0,1.07079,1.71865,0.22935,1.73389,-7.6009
715667.23838,48.0,0.84734,1.7436,0.20079,1.75513,-6.56904
715668.89338,48.0,0.67072,1.76353,0.17592,1.77228,-5.69662
715670.98238,48.0,0.53067,1.77871,0.15719,1.78564,-5.05034
715673.61938,48.0,0.41976,1.79132,0.14251,1.79698,-4.54858
715676.95038,48.0,0.33183,1.80261,0.13265,1.80749,-4.20858
715681.15638,48.0,0.26261,1.81439,0.1272,1.81884,-4.01013
715686.46438,48.0,0.20791,1.82616,0.12891,1.8307,-4.03797
715693.16938,48.0,0.16452,1.83696,0.13672,1.84204,-4.25661
715701.64538,48.0,0.13007,1.84525,0.14903,1.85126,-4.61741
715712.33538,48.0,0.10309,1.85283,0.1618,1.85988,-4.99077
715725.84938,48.0,0.08153,1.86507,0.17654,1.8734,-5.40719
715742.94738,48.0,0.06443,1.88248,0.19777,1.89284,-5.9973
715764.53339,48.0,0.05102,1.90517,0.22489,1.9184,-6.73219
715791.77639,48.0,0.04042,1.93075,0.25574,1.94762,-7.54521
715826.27139,48.0,0.03192,1.96997,0.28873,1.99101,-8.33824
715869.8194,48.0,0.02528,2.02509,0.33507,2.05263,-9.39511
715924.88441,48.0,0.01999,2.08697,0.40242,2.12542,-10.91408
730400.07105,49.0,20004.453,0.29592,-0.02597,0.29705,5.01626
730400.21405,49.0,15829.126,0.30322,-0.00348,0.30324,0.65739
730400.35605,49.0,12516.703,0.31159,0.01454,0.31193,-2.67175
730400.49805,49.0,9909.4424,0.31943,0.031,0.32093,-5.54278
730400.66205,49.0,7835.48,0.33027,0.04385,0.33317,-7.56379
730400.86305,49.0,6217.2461,0.34003,0.05552,0.34453,-9.27357
730401.10105,49.0,4905.291,0.35151,0.06669,0.35778,-10.74246
730401.33905,49.0,3881.2737,0.36457,0.07763,0.37274,-12.02159
730401.57705,49.0,3070.9827,0.37801,0.08798,0.38811,-13.10192
730401.81505,49.0,2430.7778,0.39275,0.09822,0.40484,-14.04085
730402.05405,49.0,1923.1537,0.40816,0.10718,0.422,-14.71312
730402.29105,49.0,1522.4358,0.42531,0.11717,0.44115,-15.40286
730402.53005,49.0,1203.8446,0.44234,0.12588,0.4599,-15.88516
730402.76805,49.0,952.86591,0.46296,0.13691,0.48278,-16.47507
730403.00705,49.0,754.27557,0.48287,0.14446,0.50402,-16.65574
730403.24405,49.0,596.71857,0.50431,0.15438,0.52741,-17.02021
730403.48105,49.0,471.96338,0.52886,0.16482,0.55395,-17.31021
730403.72005,49.0,373.20856,0.55321,0.17517,0.58028,-17.57004
730403.95805,49.0,295.47278,0.58039,0.1857,0.60937,-17.74211
730404.19705,49.0,233.87738,0.60719,0.1962,0.6381,-17.90692
730404.43505,49.0,185.05922,0.6375,0.20577,0.66989,-17.88882
730404.67205,49.0,146.35823,0.66751,0.21827,0.70229,-18.10715
730404.90805,49.0,115.77804,0.70274,0.22827,0.73889,-17.99501
730405.14205,49.0,91.6721,0.73822,0.24116,0.77662,-18.09133
730405.38805,49.0,72.51701,0.77646,0.25131,0.81611,-17.93488
730405.61705,49.0,57.36816,0.81444,0.26034,0.85504,-17.72645
730405.85405,49.0,45.3629,0.85329,0.26988,0.89495,-17.55143
730406.08605,49.0,35.93134,0.8936,0.27845,0.93598,-17.30737
730406.33605,49.0,28.40909,0.93545,0.28916,0.97912,-17.17715
730406.55105,49.0,22.48202,0.97656,0.2998,1.02154,-17.06613
730406.81505,49.0,17.79613,1.02082,0.31261,1.06761,-17.02656
730407.06805,49.0,14.06813,1.06776,0.33145,1.11802,-17.24534
730407.28405,49.0,11.1448,1.11859,0.34867,1.17167,-17.31272
730407.55105,49.0,8.81772,1.17785,0.36345,1.23265,-17.14879
730407.72905,49.0,6.97545,1.23802,0.37335,1.29309,-16.78178
730407.94705,49.0,5.5173,1.31232,0.38584,1.36787,-16.38387
730408.21705,49.0,4.36941,1.37826,0.38197,1.43021,-15.49016
730408.55205,49.0,3.45686,1.46051,0.37361,1.50754,-14.3492
730408.97005,49.0,2.73547,1.52612,0.35805,1.56756,-13.20359
730409.49505,49.0,2.16054,1.58777,0.32531,1.62076,-11.57876
730410.15505,49.0,1.70952,1.64466,0.29306,1.67056,-10.10328
730410.98305,49.0,1.35352,1.68759,0.26213,1.70782,-8.82898
730412.02605,49.0,1.07079,1.71932,0.23034,1.73468,-7.63053
730413.34005,49.0,0.84734,1.74332,0.20119,1.75489,-6.58331
730414.99505,49.0,0.67072,1.76278,0.17714,1.77166,-5.73831
730417.08405,49.0,0.53067,1.77882,0.15755,1.78578,-5.06135
730419.72105,49.0,0.41976,1.79082,0.14352,1.79656,-4.58212
730423.05205,49.0,0.33183,1.80195,0.13342,1.80688,-4.23466
730427.25805,49.0,0.26261,1.81299,0.12737,1.81746,-4.01881
730432.56605,49.0,0.20791,1.8249,0.12799,1.82938,-4.01179
730439.27005,49.0,0.16452,1.83727,0.13534,1.84225,-4.21305
730447.74706,49.0,0.13007,1.84697,0.14839,1.85292,-4.59344
730458.43706,49.0,0.10309,1.85437,0.16346,1.86156,-5.03741
730471.95106,49.0,0.08153,1.86471,0.17934,1.87331,-5.49363
730489.04806,49.0,0.06443,1.88079,0.20007,1.8914,-6.07213
730510.63506,49.0,0.05102,1.90362,0.22584,1.91697,-6.76567
730537.87707,49.0,0.04042,1.92907,0.25828,1.94629,-7.62575
730572.37307,49.0,0.03192,1.96398,0.29161,1.98551,-8.44565
730615.92008,49.0,0.02528,2.01621,0.33222,2.04339,-9.35672
730670.98608,49.0,0.01999,2.08214,0.39182,2.11869,-10.65745
745142.91613,50.0,20004.453,0.29549,-0.0261,0.29664,5.04687
745143.05913,50.0,15829.126,0.30266,-0.00323,0.30267,0.61073
745143.20113,50.0,12516.703,0.31122,0.01369,0.31152,-2.51859
745143.34313,50.0,9909.4424,0.31922,0.03025,0.32065,-5.41343
745143.50713,50.0,7835.48,0.32984,0.04434,0.33281,-7.65576
745143.70813,50.0,6217.2461,0.34008,0.05705,0.34483,-9.52249
745143.94613,50.0,4905.291,0.35165,0.06636,0.35786,-10.68689
745144.18413,50.0,3881.2737,0.36614,0.07766,0.37429,-11.97541
745144.42213,50.0,3070.9827,0.37652,0.08713,0.38647,-13.02936
745144.66113,50.0,2430.7778,0.39192,0.09775,0.40393,-14.00497
745144.89913,50.0,1923.1537,0.40769,0.10742,0.42161,-14.7613
745145.13713,50.0,1522.4358,0.42373,0.11561,0.43922,-15.26117
745145.37513,50.0,1203.8446,0.44351,0.12548,0.46092,-15.79758
745145.61413,50.0,952.86591,0.46155,0.13532,0.48098,-16.34079
745145.85213,50.0,754.27557,0.48107,0.14566,0.50264,-16.84498
745146.08913,50.0,596.71857,0.50469,0.15401,0.52767,-16.97008
745146.32713,50.0,471.96338,0.52698,0.16424,0.55198,-17.31075
745146.56613,50.0,373.20856,0.55269,0.17463,0.57962,-17.53423
745146.80313,50.0,295.47278,0.57836,0.18446,0.60706,-17.68966
745147.04313,50.0,233.87738,0.6061,0.19542,0.63682,-17.87031
745147.28113,50.0,185.05922,0.63711,0.20629,0.66967,-17.9415
745147.51713,50.0,146.35823,0.6685,0.21738,0.70296,-18.01357
745147.75313,50.0,115.77804,0.7007,0.22829,0.73696,-18.04584
745147.98813,50.0,91.6721,0.73651,0.23883,0.77427,-17.96629
745148.23313,50.0,72.51701,0.77311,0.25112,0.81287,-17.99462
745148.46113,50.0,57.36816,0.81273,0.26039,0.85343,-17.76485
745148.69713,50.0,45.3629,0.85265,0.26659,0.89335,-17.36258
745148.93013,50.0,35.93134,0.89185,0.27567,0.93349,-17.17615
745149.18013,50.0,28.40909,0.93142,0.28632,0.97443,-17.08767
745149.39513,50.0,22.48202,0.97258,0.29854,1.01737,-17.06408
745149.65913,50.0,17.79613,1.01781,0.31264,1.06474,-17.07517
745149.91213,50.0,14.06813,1.06179,0.32775,1.11123,-17.15413
745150.12813,50.0,11.1448,1.11152,0.34433,1.16363,-17.21198
745150.39513,50.0,8.81772,1.17193,0.36266,1.22676,-17.19487
745150.57313,50.0,6.97545,1.24012,0.36863,1.29374,-16.55462
745150.79113,50.0,5.5173,1.30054,0.38206,1.3555,-16.37114
745151.06113,50.0,4.36941,1.38153,0.37804,1.43232,-15.30357
745151.39613,50.0,3.45686,1.45226,0.37667,1.50031,-14.54022
745151.81413,50.0,2.73547,1.51755,0.35156,1.55774,-13.04318
745152.33913,50.0,2.16054,1.58579,0.3224,1.61823,-11.49194
745152.99913,50.0,1.70952,1.63808,0.2936,1.66418,-10.16157
745153.82713,50.0,1.35352,1.67767,0.26071,1.69781,-8.83294
745154.87013,50.0,1.07079,1.71059,0.22774,1.72569,-7.58349
745156.18413,50.0,0.84734,1.73593,0.19965,1.74737,-6.56071
745157.84013,50.0,0.67072,1.75594,0.17485,1.76462,-5.6867
745159.92813,50.0,0.53067,1.77068,0.15627,1.77756,-5.0436
745162.56513,50.0,0.41976,1.7829,0.14146,1.78851,-4.53635
745165.89613,50.0,0.33183,1.79549,0.13156,1.80031,-4.1908
745170.10213,50.0,0.26261,1.80769,0.12826,1.81223,-4.05835
745175.41013,50.0,0.20791,1.81829,0.13109,1.82301,-4.12373
745182.11413,50.0,0.16452,1.82627,0.13842,1.83151,-4.33435
745190.59114,50.0,0.13007,1.83303,0.14768,1.83896,-4.60628
745201.28114,50.0,0.10309,1.84303,0.15851,1.84983,-4.91555
745214.79514,50.0,0.08153,1.85776,0.17405,1.8659,-5.35244
745231.89314,50.0,0.06443,1.87645,0.19667,1.88672,-5.98322
745253.47914,50.0,0.05102,1.89615,0.22298,1.90922,-6.70695
745280.72215,50.0,0.04042,1.92658,0.25161,1.94294,-7.44074
745315.21715,50.0,0.03192,1.97235,0.29051,1.99363,-8.3788
745358.76516,50.0,0.02528,2.02539,0.34782,2.05504,-9.74433
745413.83016,50.0,0.01999,2.07366,0.41943,2.11566,-11.43459
759876.83102,51.0,20004.453,0.2971,-0.02626,0.29826,5.05067
759876.97402,51.0,15829.126,0.30186,-0.00247,0.30187,0.46797
759877.11602,51.0,12516.703,0.31157,0.0148,0.31192,-2.72018
759877.25802,51.0,9909.4424,0.32053,0.02806,0.32176,-5.00362
759877.42202,51.0,7835.48,0.32816,0.04314,0.33098,-7.48923
759877.62302,51.0,6217.2461,0.34037,0.0541,0.34464,-9.03196
759877.86102,51.0,4905.291,0.35234,0.06763,0.35877,-10.865
759878.09902,51.0,3881.2737,0.36357,0.07827,0.3719,-12.14912
759878.33702,51.0,3070.9827,0.37702,0.087,0.38693,-12.99356
759878.57502,51.0,2430.7778,0.3924,0.09676,0.40416,-13.85212
759878.81402,51.0,1923.1537,0.40614,0.10532,0.41957,-14.5383
759879.05202,51.0,1522.4358,0.42489,0.11662,0.4406,-15.34846
759879.29002,51.0,1203.8446,0.44284,0.12561,0.46031,-15.83578
759879.52802,51.0,952.86591,0.46128,0.13413,0.48038,-16.21325
759879.76702,51.0,754.27557,0.48325,0.14473,0.50446,-16.67239
759880.00402,51.0,596.71857,0.50503,0.15381,0.52793,-16.93791
759880.24102,51.0,471.96338,0.52707,0.1626,0.55159,-17.14487
759880.48102,51.0,373.20856,0.55275,0.17345,0.57932,-17.42211
759880.71802,51.0,295.47278,0.57846,0.18395,0.607,-17.64024
759880.95802,51.0,233.87738,0.60549,0.19483,0.63606,-17.83629
759881.19602,51.0,185.05922,0.63492,0.20522,0.66726,-17.91214
759881.43202,51.0,146.35823,0.66785,0.21719,0.70228,-18.01535
759881.66802,51.0,115.77804,0.70074,0.22733,0.73669,-17.97408
759881.90302,51.0,91.6721,0.73501,0.23891,0.77286,-18.00673
759882.14802,51.0,72.51701,0.77293,0.24843,0.81187,-17.81789
759882.37702,51.0,57.36816,0.81195,0.25774,0.85187,-17.61119
759882.61402,51.0,45.3629,0.85223,0.26661,0.89296,-17.37171
759882.84602,51.0,35.93134,0.88978,0.27453,0.93117,-17.14663
759883.09602,51.0,28.40909,0.93175,0.2842,0.97413,-16.96264
759883.31102,51.0,22.48202,0.97063,0.29499,1.01447,-16.90454
759883.57602,51.0,17.79613,1.01317,0.31105,1.05984,-17.06691
759883.82802,51.0,14.06813,1.05964,0.32556,1.10852,-17.07881
759884.04402,51.0,11.1448,1.1114,0.34076,1.16247,-17.04554
759884.31102,51.0,8.81772,1.16693,0.36092,1.22147,-17.18659
759884.48902,51.0,6.97545,1.23932,0.37101,1.29367,-16.66607
759884.70802,51.0,5.5173,1.29549,0.37662,1.34913,-16.20989
759884.97702,51.0,4.36941,1.3797,0.37918,1.43085,-15.36709
759885.31202,51.0,3.45686,1.44574,0.37341,1.49318,-14.48209
759885.73102,51.0,2.73547,1.51528,0.34849,1.55483,-12.95179
759886.25602,51.0,2.16054,1.58262,0.3238,1.61541,-11.56291
759886.91502,51.0,1.70952,1.63135,0.29298,1.65745,-10.1814
759887.74302,51.0,1.35352,1.67233,0.25737,1.69202,-8.74928
759888.78602,51.0,1.07079,1.70644,0.22463,1.72116,-7.49908
759890.10002,51.0,0.84734,1.73251,0.19774,1.74376,-6.51138
759891.75602,51.0,0.67072,1.75226,0.17483,1.76096,-5.69785
759893.84402,51.0,0.53067,1.76612,0.15776,1.77315,-5.10438
759896.48102,51.0,0.41976,1.77731,0.14367,1.78311,-4.62159
759899.81202,51.0,0.33183,1.78759,0.13323,1.79255,-4.26251
759904.01802,51.0,0.26261,1.79785,0.12849,1.80243,-4.08798
759909.32602,51.0,0.20791,1.80707,0.12809,1.81161,-4.05461
759916.03103,51.0,0.16452,1.8171,0.13163,1.82186,-4.14324
759924.50703,51.0,0.13007,1.83002,0.13838,1.83525,-4.32434
759935.19703,51.0,0.10309,1.84681,0.15266,1.85311,-4.72555
759948.71103,51.0,0.08153,1.86522,0.17744,1.87364,-5.4343
759965.80803,51.0,0.06443,1.88188,0.20857,1.8934,-6.32443
759987.39403,51.0,0.05102,1.89361,0.24078,1.90886,-7.24654
760014.63604,51.0,0.04042,1.91245,0.27007,1.93143,-8.03808
760049.13204,51.0,0.03192,1.94539,0.30306,1.96886,-8.85466
760092.67905,51.0,0.02528,1.98537,0.34491,2.0151,-9.85549
760147.74505,51.0,0.01999,2.03343,0.38994,2.07048,-10.85542
774599.57793,52.0,20004.453,0.29658,-0.02419,0.29756,4.66302
774599.72093,52.0,15829.126,0.3023,-0.00459,0.30233,0.86925
774599.86293,52.0,12516.703,0.31034,0.01381,0.31065,-2.54713
774600.00493,52.0,9909.4424,0.31817,0.02949,0.31954,-5.29476
774600.16893,52.0,7835.48,0.32825,0.04274,0.33103,-7.41789
774600.36993,52.0,6217.2461,0.34022,0.05423,0.34452,-9.05703
774600.60793,52.0,4905.291,0.35109,0.06626,0.35728,-10.68686
774600.84693,52.0,3881.2737,0.36257,0.0765,0.37055,-11.9137
774601.08493,52.0,3070.9827,0.37735,0.08552,0.38692,-12.77002
774601.32293,52.0,2430.7778,0.39142,0.09712,0.40329,-13.93566
774601.56093,52.0,1923.1537,0.40652,0.10586,0.42008,-14.59606
774601.79893,52.0,1522.4358,0.42314,0.11636,0.43885,-15.37569
774602.03693,52.0,1203.8446,0.44219,0.1251,0.45954,-15.7972
774602.27593,52.0,952.86591,0.4627,0.13522,0.48206,-16.28994
774602.51393,52.0,754.27557,0.48266,0.14515,0.50401,-16.73749
774602.75093,52.0,596.71857,0.50385,0.15389,0.52683,-16.984
774602.98893,52.0,471.96338,0.52742,0.1645,0.55248,-17.32289
774603.22793,52.0,373.20856,0.55259,0.1737,0.57925,-17.45033
774603.46593,52.0,295.47278,0.57773,0.18522,0.6067,-17.7762
774603.70493,52.0,233.87738,0.60509,0.19446,0.63557,-17.81622
774603.94293,52.0,185.05922,0.63601,0.20667,0.66875,-18.00133
774604.17893,52.0,146.35823,0.66774,0.21799,0.70243,-18.07979
774604.41593,52.0,115.77804,0.69977,0.22669,0.73557,-17.94973
774604.64993,52.0,91.6721,0.73625,0.23866,0.77397,-17.96056
774604.89493,52.0,72.51701,0.77474,0.24863,0.81366,-17.79281
774605.12393,52.0,57.36816,0.81203,0.25668,0.85163,-17.54183
774605.36093,52.0,45.3629,0.8506,0.26609,0.89125,-17.37081
774605.59293,52.0,35.93134,0.8901,0.27609,0.93194,-17.23253
774605.84393,52.0,28.40909,0.93129,0.28562,0.9741,-17.05053
774606.05793,52.0,22.48202,0.9714,0.29766,1.01598,-17.03645
774606.32293,52.0,17.79613,1.01516,0.31025,1.06151,-16.99412
774606.57493,52.0,14.06813,1.06199,0.32745,1.11133,-17.1364
774606.79093,52.0,11.1448,1.11275,0.34572,1.16522,-17.25973
774607.05893,52.0,8.81772,1.17113,0.36224,1.22587,-17.18724
774607.23693,52.0,6.97545,1.23184,0.37005,1.28622,-16.72042
774607.45493,52.0,5.5173,1.30402,0.38567,1.35985,-16.47582
774607.72393,52.0,4.36941,1.37211,0.37778,1.42317,-15.39377
774608.05893,52.0,3.45686,1.45326,0.37209,1.50014,-14.36141
774608.47793,52.0,2.73547,1.51842,0.35699,1.55982,-13.23048
774609.00293,52.0,2.16054,1.57964,0.32422,1.61257,-11.59886
774609.66193,52.0,1.70952,1.63628,0.29253,1.66222,-10.13625
774610.49093,52.0,1.35352,1.67669,0.26083,1.69685,-8.8422
774611.53393,52.0,1.07079,1.70852,0.22757,1.72361,-7.58696
774612.84693,52.0,0.84734,1.73413,0.1983,1.74543,-6.52353
774614.50293,52.0,0.67072,1.75565,0.17466,1.76432,-5.68127
774616.59193,52.0,0.53067,1.77223,0.1566,1.77914,-5.04965
774619.22893,52.0,0.41976,1.78437,0.14472,1.79023,-4.63665
774622.55993,52.0,0.33183,1.79354,0.13638,1.79872,-4.34823
774626.76593,52.0,0.26261,1.80221,0.13108,1.80697,-4.16008
774632.07393,52.0,0.20791,1.81147,0.12944,1.81609,-4.08725
774638.77793,52.0,0.16452,1.82185,0.13291,1.8267,-4.1726
774647.25493,52.0,0.13007,1.83321,0.14128,1.83865,-4.40703
774657.94493,52.0,0.10309,1.8461,0.15243,1.85238,-4.72026
774671.45893,52.0,0.08153,1.8656,0.16939,1.87327,-5.18808
774688.55694,52.0,0.06443,1.88953,0.19594,1.89966,-5.92024
774710.14294,52.0,0.05102,1.91577,0.23425,1.93004,-6.97118
774737.38594,52.0,0.04042,1.93669,0.27921,1.95671,-8.20361
774771.88095,52.0,0.03192,1.95731,0.31999,1.98329,-9.28482
774815.42895,52.0,0.02528,1.9901,0.35688,2.02184,-10.16681
774870.49396,52.0,0.01999,2.0385,0.39947,2.07727,-11.08732
789316.15744,53.0,20004.453,0.29498,-0.02391,0.29595,4.63374
789316.29944,53.0,15829.126,0.30091,-0.00386,0.30093,0.73533
789316.44144,53.0,12516.703,0.31002,0.01279,0.31028,-2.36229
789316.58344,53.0,9909.4424,0.31779,0.03025,0.31923,-5.43766
789316.74744,53.0,7835.48,0.32928,0.04219,0.33198,-7.30105
789316.94844,53.0,6217.2461,0.3386,0.05435,0.34294,-9.11811
789317.18644,53.0,4905.291,0.35154,0.06701,0.35787,-10.79294
789317.42444,53.0,3881.2737,0.3638,0.07706,0.37187,-11.95922
789317.66244,53.0,3070.9827,0.37672,0.08692,0.38662,-12.99289
789317.90144,53.0,2430.7778,0.39162,0.09702,0.40346,-13.9149
789318.13944,53.0,1923.1537,0.40767,0.10501,0.42098,-14.44396
789318.37744,53.0,1522.4358,0.42409,0.11556,0.43956,-15.24237
789318.61544,53.0,1203.8446,0.44081,0.12425,0.45799,-15.74171
789318.85344,53.0,952.86591,0.46124,0.13489,0.48056,-16.30167
789319.09244,53.0,754.27557,0.48268,0.14525,0.50406,-16.74806
789319.32944,53.0,596.71857,0.50354,0.155,0.52686,-17.10934
789319.56644,53.0,471.96338,0.52758,0.16378,0.55242,-17.24614
789319.80544,53.0,373.20856,0.55155,0.17198,0.57774,-17.31768
789320.04344,53.0,295.47278,0.57704,0.18395,0.60565,-17.68119
789320.28244,53.0,233.87738,0.60509,0.19625,0.63612,-17.96922
789320.52044,53.0,185.05922,0.63523,0.20481,0.66743,-17.86991
789320.75644,53.0,146.35823,0.66699,0.21582,0.70104,-17.92998
789320.99344,53.0,115.77804,0.70001,0.22871,0.73643,-18.09315
789321.22744,53.0,91.6721,0.73609,0.23843,0.77374,-17.94757
789321.47244,53.0,72.51701,0.77328,0.24801,0.81207,-17.78232
789321.70244,53.0,57.36816,0.81244,0.25764,0.85231,-17.59462
789321.93844,53.0,45.3629,0.85137,0.26618,0.89201,-17.36162
789322.17144,53.0,35.93134,0.89056,0.27568,0.93225,-17.20014
789322.42144,53.0,28.40909,0.93059,0.28493,0.97323,-17.0239
789322.63544,53.0,22.48202,0.97229,0.29729,1.01672,-17.00163
789322.90044,53.0,17.79613,1.01484,0.30937,1.06095,-16.95361
789323.15344,53.0,14.06813,1.06116,0.3279,1.11066,-17.17144
789323.36944,53.0,11.1448,1.11458,0.34515,1.1668,-17.20594
789323.63644,53.0,8.81772,1.17104,0.35952,1.22499,-17.06698
789323.81444,53.0,6.97545,1.23015,0.37789,1.28689,-17.07659
789324.03244,53.0,5.5173,1.30789,0.38039,1.36208,-16.21676
789324.30144,53.0,4.36941,1.37103,0.38468,1.42398,-15.67295
789324.63744,53.0,3.45686,1.45081,0.36916,1.49704,-14.2761
789325.05544,53.0,2.73547,1.52275,0.35592,1.56379,-13.15593
789325.58044,53.0,2.16054,1.57999,0.32789,1.61366,-11.72412
789326.24044,53.0,1.70952,1.63447,0.29387,1.66068,-10.1926
789327.06844,53.0,1.35352,1.67866,0.26002,1.69868,-8.80493
789328.11144,53.0,1.07079,1.71022,0.22861,1.72543,-7.61362
789329.42544,53.0,0.84734,1.73522,0.19905,1.7466,-6.54402
789331.08144,53.0,0.67072,1.75529,0.17605,1.7641,-5.7274
789333.16944,53.0,0.53067,1.77257,0.15631,1.77945,-5.03946
789335.80644,53.0,0.41976,1.78622,0.14365,1.79199,-4.59801
789339.13844,53.0,0.33183,1.79632,0.13678,1.80152,-4.3544
789343.34344,53.0,0.26261,1.80451,0.13258,1.80937,-4.20193
789348.65144,53.0,0.20791,1.81223,0.13121,1.81697,-4.14101
789355.35644,53.0,0.16452,1.82204,0.13401,1.82696,-4.20639
789363.83244,53.0,0.13007,1.8333,0.14218,1.83881,-4.43475
789374.52244,53.0,0.10309,1.84562,0.15468,1.85209,-4.79062
789388.03645,53.0,0.08153,1.86091,0.17071,1.86872,-5.24129
789405.13445,53.0,0.06443,1.8831,0.19356,1.89302,-5.86883
789426.72045,53.0,0.05102,1.91382,0.22514,1.92702,-6.70927
789453.96345,53.0,0.04042,1.9441,0.27206,1.96304,-7.96632
789488.45946,53.0,0.03192,1.96851,0.32394,1.99499,-9.34501
789532.00646,53.0,0.02528,1.99419,0.3678,2.02783,-10.44995
789587.07147,53.0,0.01999,2.0365,0.40804,2.07697,-11.33003
804036.50175,54.0,20004.453,0.2939,-0.025,0.29496,4.86262
804036.64375,54.0,15829.126,0.30045,-0.00387,0.30047,0.73752
804036.78575,54.0,12516.703,0.309,0.01429,0.30933,-2.64725
804036.92775,54.0,9909.4424,0.31745,0.03021,0.31888,-5.43704
804037.09175,54.0,7835.48,0.32883,0.04241,0.33155,-7.34946
804037.29275,54.0,6217.2461,0.3382,0.05552,0.34272,-9.32274
804037.53075,54.0,4905.291,0.35073,0.06521,0.35674,-10.53251
804037.76975,54.0,3881.2737,0.3631,0.07792,0.37136,-12.11159
804038.00775,54.0,3070.9827,0.37587,0.08763,0.38595,-13.12384
804038.24575,54.0,2430.7778,0.39109,0.09546,0.40257,-13.71696
804038.48375,54.0,1923.1537,0.40647,0.10657,0.4202,-14.69199
804038.72175,54.0,1522.4358,0.42278,0.11554,0.43829,-15.28539
804038.95975,54.0,1203.8446,0.44216,0.12438,0.45933,-15.71176
804039.19775,54.0,952.86591,0.46095,0.1346,0.4802,-16.27757
804039.43675,54.0,754.27557,0.48357,0.14411,0.50459,-16.59446
804039.67375,54.0,596.71857,0.5034,0.15422,0.5265,-17.03241
804039.91075,54.0,471.96338,0.52693,0.16234,0.55137,-17.12381
804040.15075,54.0,373.20856,0.55179,0.17375,0.5785,-17.47839
804040.38775,54.0,295.47278,0.57841,0.183,0.60667,-17.55711
804040.62675,54.0,233.87738,0.60543,0.19464,0.63595,-17.82229
804040.86475,54.0,185.05922,0.63672,0.20634,0.66932,-17.95552
804041.10175,54.0,146.35823,0.66697,0.21612,0.70112,-17.95417
804041.33775,54.0,115.77804,0.70051,0.22906,0.73701,-18.10739
804041.57175,54.0,91.6721,0.73581,0.23759,0.77322,-17.89532
804041.81775,54.0,72.51701,0.77286,0.24907,0.812,-17.86254
804042.04675,54.0,57.36816,0.81223,0.25823,0.85229,-17.63649
804042.28275,54.0,45.3629,0.8496,0.2667,0.89047,-17.42772
804042.51575,54.0,35.93134,0.89044,0.27487,0.9319,-17.15472
804042.76575,54.0,28.40909,0.92956,0.28506,0.97229,-17.04845
804042.98075,54.0,22.48202,0.96967,0.29899,1.01472,-17.1366
804043.24475,54.0,17.79613,1.01448,0.31137,1.06119,-17.06256
804043.49775,54.0,14.06813,1.05868,0.32734,1.10813,-17.18126
804043.71375,54.0,11.1448,1.10881,0.34358,1.16082,-17.2164
804043.98075,54.0,8.81772,1.16826,0.36244,1.22319,-17.2359
804044.15875,54.0,6.97545,1.23144,0.3702,1.28588,-16.73202
804044.37675,54.0,5.5173,1.29888,0.38729,1.35539,-16.60298
804044.64675,54.0,4.36941,1.37323,0.37752,1.42418,-15.37176
804044.98175,54.0,3.45686,1.45238,0.37473,1.49994,-14.46731
804045.39975,54.0,2.73547,1.51524,0.35736,1.55681,-13.27041
804045.92575,54.0,2.16054,1.58147,0.32524,1.61457,-11.62111
804046.58475,54.0,1.70952,1.6363,0.29447,1.66259,-10.20162
804047.41275,54.0,1.35352,1.67681,0.26183,1.69713,-8.87494
804048.45575,54.0,1.07079,1.70947,0.22826,1.72464,-7.60563
804049.76975,54.0,0.84734,1.73652,0.19898,1.74788,-6.53671
804051.42575,54.0,0.67072,1.75734,0.17558,1.76609,-5.70567
804053.51375,54.0,0.53067,1.77288,0.15831,1.77993,-5.10264
804056.15075,54.0,0.41976,1.78477,0.14553,1.79069,-4.66145
804059.48275,54.0,0.33183,1.79382,0.13641,1.799,-4.3488
804063.68775,54.0,0.26261,1.80312,0.13051,1.80783,-4.13975
804068.99575,54.0,0.20791,1.81274,0.12962,1.81736,-4.09004
804075.70075,54.0,0.16452,1.82296,0.13336,1.82783,-4.18396
804084.17675,54.0,0.13007,1.83364,0.14078,1.83904,-4.3904
804094.86675,54.0,0.10309,1.84788,0.1525,1.85416,-4.71776
804108.38075,54.0,0.08153,1.86726,0.17089,1.87506,-5.22922
804125.47876,54.0,0.06443,1.89082,0.19935,1.9013,-6.01855
804147.06476,54.0,0.05102,1.91262,0.23929,1.92753,-7.13139
804174.30776,54.0,0.04042,1.92914,0.27951,1.94928,-8.24413
804208.80277,54.0,0.03192,1.95206,0.3162,1.97751,-9.20098
804252.35077,54.0,0.02528,1.98931,0.35232,2.02027,-10.04338
804307.41578,54.0,0.01999,2.03917,0.39765,2.07758,-11.03443
818745.42667,55.0,20004.453,0.29369,-0.02555,0.2948,4.97124
818745.56967,55.0,15829.126,0.30138,-0.00425,0.30141,0.80793
818745.71167,55.0,12516.703,0.30844,0.014,0.30876,-2.5994
818745.85367,55.0,9909.4424,0.31931,0.02985,0.32071,-5.34027
818746.01767,55.0,7835.48,0.32878,0.04235,0.33149,-7.33977
818746.21867,55.0,6217.2461,0.33813,0.05538,0.34264,-9.30147
818746.45667,55.0,4905.291,0.34982,0.06583,0.35596,-10.65691
818746.69467,55.0,3881.2737,0.36188,0.07788,0.37017,-12.14547
818746.93267,55.0,3070.9827,0.37672,0.086,0.38641,-12.85929
818747.17167,55.0,2430.7778,0.39003,0.09777,0.4021,-14.07189
818747.40967,55.0,1923.1537,0.40506,0.10666,0.41887,-14.75189
818747.64767,55.0,1522.4358,0.42281,0.11551,0.43831,-15.28036
818747.88567,55.0,1203.8446,0.44188,0.12579,0.45944,-15.88983
818748.12467,55.0,952.86591,0.46123,0.13383,0.48026,-16.18097
818748.36267,55.0,754.27557,0.48155,0.14344,0.50246,-16.58683
818748.59967,55.0,596.71857,0.50444,0.15333,0.52723,-16.90751
818748.83767,55.0,471.96338,0.52556,0.16395,0.55053,-17.32514
818749.07667,55.0,373.20856,0.55041,0.1738,0.5772,-17.52457
818749.31367,55.0,295.47278,0.57922,0.18341,0.60757,-17.57062
818749.55367,55.0,233.87738,0.60646,0.19515,0.63708,-17.83711
818749.79167,55.0,185.05922,0.63717,0.20517,0.66939,-17.84889
818750.02767,55.0,146.35823,0.66835,0.21679,0.70263,-17.97159
818750.26367,55.0,115.77804,0.70027,0.22771,0.73636,-18.01292
818750.49867,55.0,91.6721,0.73647,0.23726,0.77374,-17.85668
818750.74367,55.0,72.51701,0.77312,0.24816,0.81198,-17.79594
818750.97267,55.0,57.36816,0.81274,0.25794,0.85269,-17.60755
818751.20967,55.0,45.3629,0.8487,0.26546,0.88925,-17.36903
818751.44167,55.0,35.93134,0.89013,0.27563,0.93182,-17.20502
818751.69167,55.0,28.40909,0.92882,0.28441,0.97139,-17.02483
818751.90667,55.0,22.48202,0.96851,0.2975,1.01317,-17.0753
818752.17167,55.0,17.79613,1.01313,0.31137,1.0599,-17.08424
818752.42367,55.0,14.06813,1.05654,0.32667,1.10589,-17.1809
818752.63967,55.0,11.1448,1.10869,0.342,1.16024,-17.14338
818752.90667,55.0,8.81772,1.16544,0.36303,1.22067,-17.30151
818753.08467,55.0,6.97545,1.2357,0.36942,1.28974,-16.64444
818753.30267,55.0,5.5173,1.29543,0.38315,1.35091,-16.47649
818753.57267,55.0,4.36941,1.37824,0.38018,1.42971,-15.42111
818753.90767,55.0,3.45686,1.44834,0.37968,1.49728,-14.68954
818754.32567,55.0,2.73547,1.51587,0.3549,1.55686,-13.17677
818754.85167,55.0,2.16054,1.58394,0.32738,1.61742,-11.67783
818755.51067,55.0,1.70952,1.63622,0.29766,1.66307,-10.31048
818756.33867,55.0,1.35352,1.6779,0.26233,1.69828,-8.88598
818757.38167,55.0,1.07079,1.71189,0.22837,1.72705,-7.59841
818758.69567,55.0,0.84734,1.73933,0.2001,1.7508,-6.56255
818760.35167,55.0,0.67072,1.75957,0.17727,1.76848,-5.75295
818762.43967,55.0,0.53067,1.77393,0.15962,1.78109,-5.14163
818765.07667,55.0,0.41976,1.7852,0.14598,1.79116,-4.6748
818768.40767,55.0,0.33183,1.79536,0.1359,1.8005,-4.32891
818772.61367,55.0,0.26261,1.80576,0.13002,1.81043,-4.1183
818777.92167,55.0,0.20791,1.81539,0.1297,1.82002,-4.08667
818784.62667,55.0,0.16452,1.82532,0.13295,1.83016,-4.1658
818793.10267,55.0,0.13007,1.83728,0.14054,1.84265,-4.37427
818803.79267,55.0,0.10309,1.85361,0.15298,1.85991,-4.71801
818817.30668,55.0,0.08153,1.87374,0.17567,1.88196,-5.35588
818834.40468,55.0,0.06443,1.89278,0.20713,1.90408,-6.24514
818855.99068,55.0,0.05102,1.90679,0.2433,1.92225,-7.27132
818883.23368,55.0,0.04042,1.9239,0.27541,1.94351,-8.14678
818917.72869,55.0,0.03192,1.95371,0.30758,1.97778,-8.94681
818961.27669,55.0,0.02528,1.99499,0.34785,2.02509,-9.89087
819016.3417,55.0,0.01999,2.04299,0.39524,2.08087,-10.94931
833445.1664,56.0,20004.453,0.29384,-0.02512,0.29491,4.88553
833445.3094,56.0,15829.126,0.29963,-0.00415,0.29966,0.79351
833445.4514,56.0,12516.703,0.30837,0.01535,0.30876,-2.8502
833445.5934,56.0,9909.4424,0.31852,0.02979,0.31991,-5.34224
833445.7574,56.0,7835.48,0.32657,0.04234,0.3293,-7.38699
833445.9584,56.0,6217.2461,0.33953,0.05591,0.3441,-9.35076
833446.1964,56.0,4905.291,0.34908,0.06625,0.35532,-10.74657
833446.4344,56.0,3881.2737,0.36166,0.07694,0.36975,-12.01013
833446.6724,56.0,3070.9827,0.3769,0.0866,0.38672,-12.93969
833446.9114,56.0,2430.7778,0.39066,0.09742,0.40263,-14.00185
833447.1494,56.0,1923.1537,0.40498,0.10516,0.41841,-14.55688
833447.3874,56.0,1522.4358,0.42267,0.1148,0.43798,-15.19526
833447.6254,56.0,1203.8446,0.44297,0.12465,0.46017,-15.71612
833447.8634,56.0,952.86591,0.46105,0.13464,0.48031,-16.27947
833448.1024,56.0,754.27557,0.48158,0.14378,0.50259,-16.62373
833448.3394,56.0,596.71857,0.5042,0.15545,0.52762,-17.13489
833448.5764,56.0,471.96338,0.52634,0.1633,0.55109,-17.23671
833448.8164,56.0,373.20856,0.55059,0.17396,0.57742,-17.53412
833449.0534,56.0,295.47278,0.57711,0.18425,0.60581,-17.70597
833449.2924,56.0,233.87738,0.60514,0.19284,0.63512,-17.67591
833449.5304,56.0,185.05922,0.63447,0.20488,0.66673,-17.89633
833449.7674,56.0,146.35823,0.66648,0.21601,0.70061,-17.95734
833450.0034,56.0,115.77804,0.69988,0.22801,0.73608,-18.04494
833450.2374,56.0,91.6721,0.73545,0.23778,0.77293,-17.91702
833450.4834,56.0,72.51701,0.77139,0.24713,0.81001,-17.76387
833450.7124,56.0,57.36816,0.8122,0.2563,0.85168,-17.51352
833450.9494,56.0,45.3629,0.85028,0.26568,0.89082,-17.35212
833451.1814,56.0,35.93134,0.88948,0.27445,0.93086,-17.14789
833451.4314,56.0,28.40909,0.92853,0.2842,0.97105,-17.01824
833451.6464,56.0,22.48202,0.96942,0.29589,1.01357,-16.97367
833451.9114,56.0,17.79613,1.01024,0.30993,1.05671,-17.05513
833452.1634,56.0,14.06813,1.05741,0.32387,1.1059,-17.02886
833452.3794,56.0,11.1448,1.10799,0.34155,1.15944,-17.13269
833452.6464,56.0,8.81772,1.16353,0.3605,1.21809,-17.21464
833452.8244,56.0,6.97545,1.23538,0.37981,1.29245,-17.08977
833453.0424,56.0,5.5173,1.29749,0.37607,1.35089,-16.16383
833453.3124,56.0,4.36941,1.37744,0.38776,1.43098,-15.72221
833453.6474,56.0,3.45686,1.44205,0.37585,1.49023,-14.60835
833454.0654,56.0,2.73547,1.51961,0.35387,1.56026,-13.10865
833454.5914,56.0,2.16054,1.5834,0.33156,1.61774,-11.82664
833455.2504,56.0,1.70952,1.63412,0.29696,1.66088,-10.29966
833456.0784,56.0,1.35352,1.67785,0.2614,1.69809,-8.85523
833457.1214,56.0,1.07079,1.71286,0.22979,1.7282,-7.64084
833458.4354,56.0,0.84734,1.73836,0.20218,1.75008,-6.63409
833460.0914,56.0,0.67072,1.75786,0.17875,1.76693,-5.80637
833462.1794,56.0,0.53067,1.77193,0.15999,1.77914,-5.15938
833464.8164,56.0,0.41976,1.78427,0.14458,1.79012,-4.6326
833468.1484,56.0,0.33183,1.79543,0.13482,1.80049,-4.29423
833472.3534,56.0,0.26261,1.80513,0.13,1.8098,-4.11927
833477.6614,56.0,0.20791,1.81502,0.12891,1.81959,-4.06255
833484.3664,56.0,0.16452,1.82632,0.13222,1.8311,-4.14091
833492.8424,56.0,0.13007,1.8412,0.14075,1.84657,-4.37151
833503.53241,56.0,0.10309,1.85694,0.15844,1.86369,-4.87695
833517.04641,56.0,0.08153,1.87088,0.18386,1.8799,-5.61267
833534.14441,56.0,0.06443,1.88432,0.2135,1.89638,-6.46431
