Repository: SebaVillagra00/ICM2985-SOH-IPRE

## Data University of Cambridge (EIS Cambridge)
Data publicada en "Identifying degradation patterns of lithium ion batteries from impedance spectroscopy using machine learning" (Zhang, Tang, Zhang, Wang, Stimming & Lee, 2020) https://www.nature.com/articles/s41467-020-15235-7.

Carpeta contiene:
* Paper de Nature Comunications (IF: 16.6).
* Data frames para IOS.
* Data frames para Windows.

Cada Data frame está contenido en un archivo .txt con las siguientes columnas:
* time/s: tiempo en que se mide la muestra.
* cycle number: ciclo de carga de la batería.
* freq/Hz: frecuencia de la señal de input.
* Re(Z)/Ohm: Parte resistiva de la impedancia.
* Im(Z)/Ohm: Parte reactiva de la impedancia.

File: EIS Cambridge/csvEIS/EIS_state_V_25C06.csv (part 5 of 20)
time/s,cycle number,freq/Hz,Re(Z)/Ohm,-Im(Z)/Ohm,|Z|/Ohm,Phase(Z)/deg
659083.73355,45.0,0.26261,1.3693,0.09604,1.37267,-4.01193
659089.04155,45.0,0.20791,1.37716,0.1037,1.38106,-4.30613
659095.74655,45.0,0.16452,1.38707,0.11259,1.39163,-4.64055
659104.22255,45.0,0.13007,1.39978,0.12405,1.40526,-5.06454
659114.91356,45.0,0.10309,1.41454,0.14033,1.42148,-5.66555
659128.42656,45.0,0.08153,1.4288,0.16279,1.43805,-6.49999
659145.52456,45.0,0.06443,1.44378,0.19045,1.45629,-7.51465
659167.11156,45.0,0.05102,1.45742,0.21632,1.47339,-8.44249
659194.35357,45.0,0.04042,1.47912,0.2442,1.49914,-9.37479
659228.84957,45.0,0.03192,1.51001,0.28103,1.53593,-10.5428
659272.39657,45.0,0.02528,1.54266,0.32779,1.5771,-11.99592
659327.46258,45.0,0.01999,1.57834,0.37704,1.62275,-13.43524
673498.5516,46.0,20004.453,0.30164,-0.01837,0.3022,3.48487
673498.6946,46.0,15829.126,0.30916,0.00165,0.30917,-0.30549
673498.8366,46.0,12516.703,0.31724,0.01837,0.31777,-3.31347
673498.9786,46.0,9909.4424,0.32438,0.03179,0.32593,-5.59667
673499.1426,46.0,7835.48,0.33502,0.04474,0.338,-7.6068
673499.3436,46.0,6217.2461,0.34683,0.0556,0.35126,-9.10675
673499.5816,46.0,4905.291,0.35768,0.06652,0.36382,-10.53458
673499.8196,46.0,3881.2737,0.36932,0.07744,0.37735,-11.84175
673500.0576,46.0,3070.9827,0.38227,0.08691,0.39202,-12.80899
673500.2966,46.0,2430.7778,0.39748,0.09547,0.40878,-13.50644
673500.5346,46.0,1923.1537,0.41173,0.10368,0.42458,-14.13352
673500.7726,46.0,1522.4358,0.42866,0.11349,0.44343,-14.82899
673501.0106,46.0,1203.8446,0.44656,0.12175,0.46286,-15.25077
673501.2496,46.0,952.86591,0.46704,0.12926,0.4846,-15.47052
673501.4876,46.0,754.27557,0.48731,0.1382,0.50653,-15.83293
673501.7246,46.0,596.71857,0.50815,0.14699,0.52899,-16.13357
673501.9616,46.0,471.96338,0.53226,0.15596,0.55464,-16.33161
673502.2016,46.0,373.20856,0.5552,0.16391,0.57889,-16.44801
673502.4386,46.0,295.47278,0.58114,0.17167,0.60596,-16.45705
673502.6786,46.0,233.87738,0.6061,0.18033,0.63236,-16.56939
673502.9166,46.0,185.05922,0.63243,0.18896,0.66006,-16.63513
673503.1526,46.0,146.35823,0.66249,0.19697,0.69116,-16.55799
673503.3886,46.0,115.77804,0.69412,0.20447,0.72361,-16.41336
673503.6236,46.0,91.6721,0.7275,0.21233,0.75785,-16.27056
673503.8686,46.0,72.51701,0.7595,0.21872,0.79036,-16.06542
673504.0976,46.0,57.36816,0.79538,0.22424,0.82639,-15.7448
673504.3346,46.0,45.3629,0.82976,0.23002,0.86105,-15.49406
673504.5666,46.0,35.93134,0.86632,0.23479,0.89758,-15.16395
673504.8166,46.0,28.40909,0.90515,0.23839,0.93601,-14.75475
673505.0316,46.0,22.48202,0.94268,0.24315,0.97354,-14.46334
673505.2966,46.0,17.79613,0.98618,0.2457,1.01633,-13.98999
673505.5486,46.0,14.06813,1.02734,0.24534,1.05623,-13.43147
673505.7646,46.0,11.1448,1.0711,0.23966,1.09759,-12.61239
673506.0316,46.0,8.81772,1.11597,0.2302,1.13947,-11.65548
673506.2096,46.0,6.97545,1.15478,0.21381,1.17441,-10.48971
673506.4286,46.0,5.5173,1.18946,0.19968,1.20611,-9.52967
673506.6976,46.0,4.36941,1.2195,0.17774,1.23239,-8.2924
673507.0326,46.0,3.45686,1.24519,0.16046,1.25549,-7.34303
673507.4516,46.0,2.73547,1.26489,0.14361,1.27302,-6.47752
673507.9766,46.0,2.16054,1.28138,0.12666,1.28763,-5.64494
673508.6356,46.0,1.70952,1.29535,0.11289,1.30026,-4.98078
673509.4636,46.0,1.35352,1.30617,0.10326,1.31024,-4.52025
673510.5066,46.0,1.07079,1.31533,0.0957,1.31881,-4.16142
673511.8206,46.0,0.84734,1.32338,0.08996,1.32643,-3.88882
673513.4766,46.0,0.67072,1.33307,0.08696,1.33591,-3.73208
673515.5656,46.0,0.53067,1.34139,0.08624,1.34416,-3.67861
673518.2016,46.0,0.41976,1.34918,0.08848,1.35207,-3.75194
673521.5336,46.0,0.33183,1.35605,0.09159,1.35914,-3.86384
673525.7386,46.0,0.26261,1.36506,0.09524,1.36838,-3.99102
673531.0466,46.0,0.20791,1.37528,0.10247,1.37909,-4.26116
673537.7516,46.0,0.16452,1.38548,0.11255,1.39004,-4.6441
673546.2276,46.0,0.13007,1.39624,0.126,1.40191,-5.15659
673556.9186,46.0,0.10309,1.40726,0.1405,1.41426,-5.70163
673570.43261,46.0,0.08153,1.42312,0.15769,1.43183,-6.3228
673587.52961,46.0,0.06443,1.44287,0.18212,1.45431,-7.19375
673609.11661,46.0,0.05102,1.4647,0.21514,1.48041,-8.35607
673636.35861,46.0,0.04042,1.48281,0.25254,1.50416,-9.66525
673670.85462,46.0,0.03192,1.50401,0.28913,1.53155,-10.88158
673714.40162,46.0,0.02528,1.53661,0.32784,1.57119,-12.04368
673769.46763,46.0,0.01999,1.5809,0.37583,1.62496,-13.3727
688000.26757,47.0,20004.453,0.301,-0.01698,0.30148,3.22885
688000.41057,47.0,15829.126,0.30813,0.00099,0.30813,-0.18321
688000.55257,47.0,12516.703,0.31761,0.01726,0.31808,-3.11014
688000.69457,47.0,9909.4424,0.32522,0.03303,0.32689,-5.79957
688000.85857,47.0,7835.48,0.33402,0.04413,0.33693,-7.5255
688001.05957,47.0,6217.2461,0.34566,0.05673,0.35028,-9.32025
688001.29757,47.0,4905.291,0.3565,0.06681,0.36271,-10.61504
688001.53657,47.0,3881.2737,0.36938,0.07629,0.37717,-11.66925
688001.77457,47.0,3070.9827,0.38303,0.08621,0.39262,-12.68464
688002.01257,47.0,2430.7778,0.39886,0.09599,0.41025,-13.53211
688002.25057,47.0,1923.1537,0.41282,0.10347,0.42558,-14.07078
688002.48857,47.0,1522.4358,0.43063,0.11296,0.4452,-14.69904
688002.72657,47.0,1203.8446,0.44752,0.12264,0.46402,-15.32574
688002.96557,47.0,952.86591,0.46648,0.12999,0.48425,-15.57152
688003.20357,47.0,754.27557,0.48555,0.13775,0.50471,-15.83813
688003.44057,47.0,596.71857,0.5067,0.14637,0.52741,-16.11234
688003.67857,47.0,471.96338,0.52961,0.15487,0.55179,-16.2997
688003.91757,47.0,373.20856,0.55492,0.16304,0.57837,-16.37291
688004.15557,47.0,295.47278,0.58031,0.17201,0.60527,-16.51049
688004.39457,47.0,233.87738,0.60658,0.1793,0.63252,-16.46754
688004.63257,47.0,185.05922,0.63328,0.18801,0.6606,-16.53507
688004.86857,47.0,146.35823,0.66228,0.19622,0.69074,-16.50364
688005.10557,47.0,115.77804,0.6942,0.20331,0.72336,-16.32396
688005.33957,47.0,91.6721,0.72663,0.21243,0.75705,-16.29633
688005.58457,47.0,72.51701,0.75918,0.21795,0.78985,-16.01835
688005.81357,47.0,57.36816,0.79192,0.22445,0.82311,-15.82403
688006.05057,47.0,45.3629,0.82891,0.22965,0.86013,-15.48528
688006.28257,47.0,35.93134,0.86415,0.23466,0.89544,-15.19203
688006.53357,47.0,28.40909,0.90268,0.23821,0.93358,-14.78266
688006.74757,47.0,22.48202,0.94183,0.24221,0.97248,-14.42193
688007.01257,47.0,17.79613,0.98206,0.24405,1.01193,-13.95604
688007.26457,47.0,14.06813,1.02577,0.24321,1.0542,-13.33844
688007.48057,47.0,11.1448,1.06999,0.23782,1.0961,-12.53089
688007.74857,47.0,8.81772,1.11221,0.22829,1.1354,-11.59916
688007.92657,47.0,6.97545,1.15147,0.21549,1.17146,-10.60009
688008.14457,47.0,5.5173,1.18867,0.19582,1.20469,-9.35494
688008.41357,47.0,4.36941,1.21699,0.17986,1.23021,-8.40713
688008.74857,47.0,3.45686,1.24238,0.15905,1.25252,-7.29539
688009.16757,47.0,2.73547,1.26317,0.14162,1.27109,-6.39701
688009.69257,47.0,2.16054,1.27833,0.12654,1.28457,-5.65328
688010.35257,47.0,1.70952,1.29098,0.11354,1.29596,-5.02632
688011.18057,47.0,1.35352,1.30292,0.10271,1.30696,-4.50724
688012.22357,47.0,1.07079,1.31263,0.09559,1.31611,-4.16522
688013.53757,47.0,0.84734,1.32091,0.09079,1.32402,-3.93195
688015.19257,47.0,0.67072,1.32862,0.08773,1.33151,-3.77785
688017.28157,47.0,0.53067,1.33669,0.08549,1.33942,-3.65929
688019.91857,47.0,0.41976,1.34572,0.08635,1.34849,-3.6713
688023.24957,47.0,0.33183,1.35391,0.09046,1.35693,-3.82237
688027.45557,47.0,0.26261,1.36225,0.09596,1.36563,-4.02943
688032.76357,47.0,0.20791,1.37106,0.10268,1.3749,-4.28285
688039.46858,47.0,0.16452,1.38224,0.11137,1.38672,-4.60666
688047.94458,47.0,0.13007,1.39534,0.12497,1.40093,-5.11798
688058.63458,47.0,0.10309,1.40755,0.14351,1.41485,-5.82175
688072.14858,47.0,0.08153,1.41871,0.1648,1.42825,-6.626
688089.24658,47.0,0.06443,1.43206,0.18809,1.44436,-7.48234
688110.83258,47.0,0.05102,1.45128,0.21061,1.46648,-8.25701
688138.07559,47.0,0.04042,1.47655,0.24249,1.49633,-9.32641
688172.57059,47.0,0.03192,1.50418,0.28379,1.53071,-10.68434
688216.1186,47.0,0.02528,1.53324,0.32645,1.56761,-12.01973
688271.1836,47.0,0.01999,1.57467,0.36967,1.61748,-13.21164
702507.31034,48.0,20004.453,0.30295,-0.01792,0.30348,3.38568
702507.45334,48.0,15829.126,0.30878,0.0018,0.30878,-0.33318
702507.59534,48.0,12516.703,0.31741,0.0182,0.31793,-3.28188
702507.73734,48.0,9909.4424,0.32539,0.03193,0.32695,-5.60421
702507.90134,48.0,7835.48,0.3358,0.04385,0.33865,-7.43905
702508.10234,48.0,6217.2461,0.34547,0.05523,0.34986,-9.08344
702508.34034,48.0,4905.291,0.3575,0.06683,0.36369,-10.58815
702508.57934,48.0,3881.2737,0.36942,0.07562,0.37708,-11.56825
702508.81734,48.0,3070.9827,0.38252,0.0854,0.39193,-12.58499
702509.05534,48.0,2430.7778,0.39794,0.09569,0.40928,-13.52138
702509.29334,48.0,1923.1537,0.41273,0.10322,0.42544,-14.04098
702509.53134,48.0,1522.4358,0.42986,0.11107,0.44398,-14.48769
702509.76934,48.0,1203.8446,0.44663,0.12231,0.46308,-15.31464
702510.00734,48.0,952.86591,0.46736,0.12977,0.48504,-15.51851
702510.24534,48.0,754.27557,0.48575,0.13813,0.50501,-15.87391
702510.48334,48.0,596.71857,0.50742,0.14786,0.52852,-16.24571
702510.72034,48.0,471.96338,0.53089,0.15502,0.55306,-16.27761
702510.95934,48.0,373.20856,0.55455,0.16336,0.57811,-16.41386
702511.19734,48.0,295.47278,0.57936,0.17018,0.60384,-16.36966
702511.43634,48.0,233.87738,0.60635,0.17915,0.63226,-16.46012
702511.67434,48.0,185.05922,0.63305,0.18807,0.6604,-16.5459
702511.91034,48.0,146.35823,0.66139,0.19532,0.68963,-16.4531
702512.14734,48.0,115.77804,0.69332,0.20454,0.72287,-16.43662
702512.38134,48.0,91.6721,0.72523,0.21032,0.75511,-16.17217
702512.62634,48.0,72.51701,0.75712,0.21753,0.78775,-16.03018
702512.85634,48.0,57.36816,0.79388,0.22436,0.82497,-15.7808
702513.09234,48.0,45.3629,0.82784,0.22955,0.85907,-15.49843
702513.32434,48.0,35.93134,0.8643,0.23352,0.89529,-15.11948
702513.57534,48.0,28.40909,0.90268,0.23768,0.93345,-14.7515
702513.78934,48.0,22.48202,0.93996,0.24083,0.97032,-14.37092
702514.05434,48.0,17.79613,0.98177,0.24423,1.0117,-13.96938
702514.30634,48.0,14.06813,1.02611,0.24351,1.05461,-13.34995
702514.52234,48.0,11.1448,1.06931,0.23977,1.09586,-12.6381
702514.79034,48.0,8.81772,1.11058,0.22834,1.13381,-11.61845
702514.96834,48.0,6.97545,1.15188,0.21682,1.17211,-10.65991
702515.18634,48.0,5.5173,1.18669,0.19678,1.2029,-9.41528
702515.45534,48.0,4.36941,1.21638,0.18059,1.22971,-8.44496
702515.79034,48.0,3.45686,1.24052,0.16049,1.25086,-7.37178
702516.20934,48.0,2.73547,1.26229,0.1418,1.27023,-6.40939
702516.73434,48.0,2.16054,1.27899,0.12694,1.28527,-5.66798
702517.39334,48.0,1.70952,1.29076,0.11376,1.29577,-5.03688
702518.22134,48.0,1.35352,1.30217,0.1027,1.30621,-4.50962
702519.26434,48.0,1.07079,1.31262,0.09586,1.31612,-4.17675
702520.57834,48.0,0.84734,1.32127,0.09075,1.32438,-3.92926
702522.23434,48.0,0.67072,1.32938,0.08788,1.33228,-3.78196
702524.32334,48.0,0.53067,1.33644,0.08624,1.33922,-3.6923
702526.95934,48.0,0.41976,1.34506,0.08651,1.34784,-3.68013
702530.29134,48.0,0.33183,1.35435,0.08987,1.35732,-3.79626
702534.49634,48.0,0.26261,1.3621,0.0959,1.36547,-4.02751
702539.80534,48.0,0.20791,1.37093,0.10312,1.3748,-4.30146
702546.50934,48.0,0.16452,1.38149,0.11143,1.38598,-4.61151
702554.98634,48.0,0.13007,1.39497,0.12428,1.4005,-5.09117
702565.67635,48.0,0.10309,1.40797,0.14291,1.4152,-5.79556
702579.19035,48.0,0.08153,1.41962,0.16445,1.42911,-6.60779
702596.28735,48.0,0.06443,1.43286,0.18871,1.44523,-7.50294
702617.87435,48.0,0.05102,1.45036,0.21183,1.46575,-8.30945
702645.11736,48.0,0.04042,1.47621,0.24233,1.49597,-9.32248
702679.61236,48.0,0.03192,1.50475,0.28335,1.53119,-10.66404
702723.16036,48.0,0.02528,1.53446,0.32714,1.56894,-12.03518
702778.22537,48.0,0.01999,1.57442,0.37114,1.61757,-13.26424
716979.22855,49.0,20004.453,0.30185,-0.01766,0.30237,3.34809
716979.37155,49.0,15829.126,0.30844,0.00173,0.30844,-0.32088
716979.51355,49.0,12516.703,0.3178,0.01724,0.31827,-3.10477
716979.65555,49.0,9909.4424,0.32507,0.03313,0.32675,-5.81951
716979.81955,49.0,7835.48,0.3356,0.04496,0.33859,-7.63034
716980.02055,49.0,6217.2461,0.34658,0.05531,0.35097,-9.06664
716980.25855,49.0,4905.291,0.35731,0.06712,0.36356,-10.63816
716980.49755,49.0,3881.2737,0.36919,0.0765,0.37704,-11.70708
716980.73555,49.0,3070.9827,0.38379,0.08619,0.39335,-12.65656
716980.97355,49.0,2430.7778,0.3989,0.0948,0.41001,-13.36824
716981.21155,49.0,1923.1537,0.41321,0.10482,0.4263,-14.23343
716981.44955,49.0,1522.4358,0.43095,0.11178,0.44521,-14.54128
716981.68755,49.0,1203.8446,0.44748,0.12093,0.46353,-15.12237
716981.92655,49.0,952.86591,0.46738,0.12787,0.48456,-15.30095
716982.16455,49.0,754.27557,0.48768,0.13786,0.50679,-15.78418
716982.40155,49.0,596.71857,0.50628,0.14594,0.5269,-16.08054
716982.63955,49.0,471.96338,0.52865,0.15611,0.55121,-16.45176
716982.87855,49.0,373.20856,0.55419,0.16441,0.57806,-16.52373
716983.11555,49.0,295.47278,0.57915,0.1699,0.60355,-16.34921
716983.35555,49.0,233.87738,0.60536,0.17793,0.63097,-16.37957
716983.59355,49.0,185.05922,0.63154,0.18727,0.65872,-16.51661
716983.82955,49.0,146.35823,0.6615,0.19573,0.68985,-16.48268
716984.06555,49.0,115.77804,0.69206,0.20415,0.72154,-16.43581
716984.30055,49.0,91.6721,0.72389,0.21124,0.75408,-16.26769
716984.54555,49.0,72.51701,0.75764,0.21594,0.78781,-15.90843
716984.77455,49.0,57.36816,0.79144,0.22198,0.82198,-15.66743
716985.01155,49.0,45.3629,0.82713,0.22856,0.85813,-15.44694
716985.24355,49.0,35.93134,0.86384,0.23331,0.8948,-15.11427
716985.49355,49.0,28.40909,0.89989,0.2387,0.93101,-14.85594
716985.70855,49.0,22.48202,0.9405,0.24173,0.97107,-14.41421
716985.97355,49.0,17.79613,0.9819,0.24337,1.01161,-13.92062
716986.22555,49.0,14.06813,1.02397,0.24357,1.05254,-13.3804
716986.44155,49.0,11.1448,1.06627,0.23933,1.0928,-12.65063
716986.70855,49.0,8.81772,1.11152,0.22991,1.13505,-11.68632
716986.88655,49.0,6.97545,1.14953,0.21636,1.16972,-10.65916
716987.10455,49.0,5.5173,1.18689,0.20022,1.20366,-9.57504
716987.37455,49.0,4.36941,1.21393,0.17918,1.22708,-8.39621
716987.70955,49.0,3.45686,1.24177,0.15911,1.25192,-7.30142
716988.12855,49.0,2.73547,1.26206,0.14413,1.27027,-6.51486
716988.65355,49.0,2.16054,1.27696,0.12713,1.28327,-5.68537
716989.31255,49.0,1.70952,1.29131,0.11332,1.29627,-5.01535
716990.14055,49.0,1.35352,1.30274,0.10402,1.30689,-4.56512
716991.18355,49.0,1.07079,1.31171,0.0964,1.31525,-4.20311
716992.49755,49.0,0.84734,1.31942,0.09044,1.32252,-3.92129
716994.15355,49.0,0.67072,1.32858,0.08715,1.33144,-3.75312
716996.24255,49.0,0.53067,1.33765,0.086,1.34041,-3.67853
716998.87955,49.0,0.41976,1.34573,0.08752,1.34857,-3.72101
717002.21055,49.0,0.33183,1.35332,0.09119,1.35639,-3.85477
717006.41655,49.0,0.26261,1.36167,0.09532,1.365,-4.00451
717011.72455,49.0,0.20791,1.37266,0.10183,1.37643,-4.24278
717018.42855,49.0,0.16452,1.38425,0.11323,1.38887,-4.67624
717026.90556,49.0,0.13007,1.39505,0.12801,1.40091,-5.2426
717037.59556,49.0,0.10309,1.40449,0.14448,1.4119,-5.87356
717051.10956,49.0,0.08153,1.41615,0.16215,1.4254,-6.53189
717068.20756,49.0,0.06443,1.43249,0.18373,1.44422,-7.30868
717089.79356,49.0,0.05102,1.45426,0.21056,1.46943,-8.23854
717117.03657,49.0,0.04042,1.47637,0.24536,1.49662,-9.43562
717151.53157,49.0,0.03192,1.50077,0.28141,1.52692,-10.62021
717195.07958,49.0,0.02528,1.53561,0.31997,1.56859,-11.77002
717250.14458,49.0,0.01999,1.58515,0.3714,1.62808,-13.18653
731436.86578,50.0,20004.453,0.30098,-0.01725,0.30148,3.27989
731437.00878,50.0,15829.126,0.30836,0.0004,0.30836,-0.07475
731437.15078,50.0,12516.703,0.31682,0.01743,0.3173,-3.14865
731437.29278,50.0,9909.4424,0.32641,0.03158,0.32793,-5.52588
731437.45678,50.0,7835.48,0.33521,0.04413,0.33811,-7.4989
731437.65778,50.0,6217.2461,0.34585,0.05549,0.35027,-9.1144
731437.89578,50.0,4905.291,0.35757,0.06624,0.36365,-10.49545
731438.13478,50.0,3881.2737,0.36782,0.07647,0.37569,-11.74427
731438.37278,50.0,3070.9827,0.38362,0.08528,0.39298,-12.53284
731438.61078,50.0,2430.7778,0.39635,0.09466,0.4075,-13.43248
731438.84878,50.0,1923.1537,0.41159,0.1041,0.42455,-14.19351
731439.08678,50.0,1522.4358,0.42926,0.11325,0.44395,-14.77937
731439.32478,50.0,1203.8446,0.44732,0.12072,0.46332,-15.10221
731439.56378,50.0,952.86591,0.46536,0.12962,0.48307,-15.56392
731439.80178,50.0,754.27557,0.48564,0.13783,0.50482,-15.8445
731440.03878,50.0,596.71857,0.50843,0.14585,0.52893,-16.00651
731440.27678,50.0,471.96338,0.52949,0.15425,0.5515,-16.2416
731440.51578,50.0,373.20856,0.55335,0.16217,0.57663,-16.33401
731440.75278,50.0,295.47278,0.57862,0.16976,0.60301,-16.35094
731440.99278,50.0,233.87738,0.60515,0.17924,0.63114,-16.49854
731441.23078,50.0,185.05922,0.6337,0.18677,0.66065,-16.42191
731441.46678,50.0,146.35823,0.66284,0.19654,0.69137,-16.51572
731441.70278,50.0,115.77804,0.69196,0.20262,0.72101,-16.32085
731441.93678,50.0,91.6721,0.72509,0.21035,0.75499,-16.17721
731442.18278,50.0,72.51701,0.75809,0.21795,0.7888,-16.03978
731442.41178,50.0,57.36816,0.79138,0.22453,0.82262,-15.83978
731442.64778,50.0,45.3629,0.8285,0.2284,0.85941,-15.41251
731442.88078,50.0,35.93134,0.86444,0.23262,0.89519,-15.06163
731443.13078,50.0,28.40909,0.90018,0.23844,0.93122,-14.83583
731443.34578,50.0,22.48202,0.93929,0.24244,0.97008,-14.47276
731443.60978,50.0,17.79613,0.98132,0.24461,1.01135,-13.99673
731443.86278,50.0,14.06813,1.02429,0.24307,1.05274,-13.34989
731444.07878,50.0,11.1448,1.06803,0.23882,1.0944,-12.6046
731444.34578,50.0,8.81772,1.10892,0.23088,1.1327,-11.76123
731444.52378,50.0,6.97545,1.15231,0.21647,1.17246,-10.6395
731444.74178,50.0,5.5173,1.18503,0.19731,1.20135,-9.45324
731445.01178,50.0,4.36941,1.2184,0.18059,1.23171,-8.43087
731445.34678,50.0,3.45686,1.24176,0.16149,1.25222,-7.40968
731445.76478,50.0,2.73547,1.26208,0.14286,1.27014,-6.458
731446.29078,50.0,2.16054,1.27987,0.12724,1.28618,-5.67742
731446.94978,50.0,1.70952,1.29296,0.11505,1.29807,-5.08472
731447.77778,50.0,1.35352,1.30294,0.10456,1.30713,-4.58795
731448.82078,50.0,1.07079,1.31374,0.09602,1.31725,-4.18042
731450.13478,50.0,0.84734,1.32281,0.09071,1.32592,-3.92306
731451.79078,50.0,0.67072,1.33148,0.08822,1.3344,-3.79051
731453.87978,50.0,0.53067,1.3387,0.08751,1.34155,-3.7399
731456.51578,50.0,0.41976,1.34602,0.0873,1.34885,-3.71101
731459.84778,50.0,0.33183,1.35545,0.09036,1.35846,-3.81384
731464.05278,50.0,0.26261,1.36491,0.09573,1.36826,-4.0121
731469.36078,50.0,0.20791,1.3736,0.10413,1.37754,-4.33513
731476.06578,50.0,0.16452,1.38281,0.11317,1.38743,-4.67868
731484.54178,50.0,0.13007,1.39474,0.12391,1.40024,-5.07677
731495.23179,50.0,0.10309,1.4095,0.14,1.41644,-5.6722
731508.74579,50.0,0.08153,1.42496,0.1622,1.43416,-6.49372
731525.84379,50.0,0.06443,1.44031,0.18993,1.45277,-7.51196
731547.43079,50.0,0.05102,1.45309,0.21695,1.46919,-8.49154
731574.67279,50.0,0.04042,1.4737,0.24521,1.49396,-9.4468
731609.1688,50.0,0.03192,1.50457,0.28146,1.53067,-10.59598
731652.7158,50.0,0.02528,1.53952,0.32786,1.57404,-12.02226
731707.78081,50.0,0.01999,1.57608,0.37881,1.62097,-13.51473
745891.60741,51.0,20004.453,0.30324,-0.01902,0.30384,3.58831
745891.75041,51.0,15829.126,0.30901,0.00061,0.30901,-0.11362
745891.89241,51.0,12516.703,0.31719,0.01722,0.31766,-3.1066
745892.03441,51.0,9909.4424,0.3253,0.03233,0.32691,-5.67564
745892.19841,51.0,7835.48,0.33657,0.04513,0.33958,-7.63681
745892.39941,51.0,6217.2461,0.34599,0.05704,0.35066,-9.36235
745892.63741,51.0,4905.291,0.35708,0.06605,0.36314,-10.48042
745892.87641,51.0,3881.2737,0.36864,0.07655,0.3765,-11.73157
745893.11441,51.0,3070.9827,0.38303,0.08707,0.3928,-12.80652
745893.35241,51.0,2430.7778,0.39736,0.09514,0.40859,-13.46475
745893.59041,51.0,1923.1537,0.41271,0.10392,0.42559,-14.13327
745893.82841,51.0,1522.4358,0.42933,0.11167,0.44362,-14.57988
745894.06641,51.0,1203.8446,0.44676,0.12098,0.46285,-15.15216
745894.30541,51.0,952.86591,0.46495,0.12947,0.48264,-15.56023
745894.54341,51.0,754.27557,0.48496,0.13785,0.50417,-15.86738
745894.78041,51.0,596.71857,0.50747,0.14656,0.52821,-16.10951
745895.01841,51.0,471.96338,0.52979,0.15381,0.55166,-16.18907
745895.25741,51.0,373.20856,0.55327,0.16258,0.57667,-16.37545
745895.49541,51.0,295.47278,0.57852,0.17154,0.60342,-16.51611
745895.73441,51.0,233.87738,0.60266,0.17915,0.62873,-16.55563
745895.97241,51.0,185.05922,0.63183,0.18727,0.659,-16.5096
745896.20841,51.0,146.35823,0.65946,0.19588,0.68794,-16.54299
745896.44441,51.0,115.77804,0.69159,0.20304,0.72077,-16.36146
745896.67941,51.0,91.6721,0.72304,0.20992,0.7529,-16.18925
745896.92441,51.0,72.51701,0.75821,0.21591,0.78836,-15.89479
745897.15341,51.0,57.36816,0.79214,0.22283,0.82289,-15.71157
745897.39041,51.0,45.3629,0.82571,0.22904,0.85689,-15.50305
745897.62241,51.0,35.93134,0.8615,0.23368,0.89263,-15.17601
745897.87241,51.0,28.40909,0.89922,0.23769,0.9301,-14.8061
745898.08741,51.0,22.48202,0.93799,0.24188,0.96868,-14.45969
745898.35241,51.0,17.79613,0.97897,0.24449,1.00904,-14.02229
745898.60441,51.0,14.06813,1.02185,0.24303,1.05035,-13.3784
745898.82041,51.0,11.1448,1.06614,0.24023,1.09286,-12.69813
745899.08741,51.0,8.81772,1.10916,0.22987,1.13272,-11.70853
745899.26541,51.0,6.97545,1.14845,0.21872,1.1691,-10.78276
745899.48441,51.0,5.5173,1.18601,0.19694,1.20225,-9.42811
745899.75341,51.0,4.36941,1.21578,0.18259,1.22941,-8.54088
745900.08841,51.0,3.45686,1.2406,0.16083,1.25098,-7.38642
745900.50741,51.0,2.73547,1.26191,0.14365,1.27006,-6.49453
745901.03241,51.0,2.16054,1.27812,0.12863,1.28458,-5.74696
745901.69141,51.0,1.70952,1.29011,0.11394,1.29513,-5.04706
745902.51941,51.0,1.35352,1.30214,0.10351,1.30625,-4.54505
745903.56241,51.0,1.07079,1.31231,0.09645,1.31585,-4.20361
745904.87641,51.0,0.84734,1.32057,0.09178,1.32375,-3.97562
745906.53241,51.0,0.67072,1.32913,0.08865,1.33208,-3.81584
745908.62141,51.0,0.53067,1.33742,0.0863,1.3402,-3.69209
745911.25741,51.0,0.41976,1.3464,0.08759,1.34924,-3.72227
745914.58941,51.0,0.33183,1.35451,0.09163,1.3576,-3.87024
745918.79441,51.0,0.26261,1.36238,0.09769,1.36588,-4.10148
745924.10241,51.0,0.20791,1.37086,0.10391,1.37479,-4.33485
745930.80741,51.0,0.16452,1.38116,0.11255,1.38573,-4.6588
745939.28342,51.0,0.13007,1.39361,0.12528,1.39923,-5.13668
745949.97442,51.0,0.10309,1.40573,0.14176,1.41286,-5.75839
745963.48842,51.0,0.08153,1.41864,0.16053,1.42769,-6.45581
745980.58542,51.0,0.06443,1.43474,0.1833,1.4464,-7.28057
746002.17242,51.0,0.05102,1.45773,0.20849,1.47257,-8.13943
746029.41443,51.0,0.04042,1.48561,0.24543,1.50575,-9.38065
746063.91043,51.0,0.03192,1.51114,0.29229,1.53915,-10.94727
746107.45844,51.0,0.02528,1.53509,0.33913,1.5721,-12.45763
746162.52344,51.0,0.01999,1.56957,0.38306,1.61564,-13.71503
760333.88386,52.0,20004.453,0.30274,-0.01903,0.30334,3.59736
760334.02686,52.0,15829.126,0.30832,0.00068,0.30832,-0.12654
760334.16886,52.0,12516.703,0.31783,0.01772,0.31832,-3.1905
760334.31086,52.0,9909.4424,0.32416,0.03113,0.32565,-5.48634
760334.47486,52.0,7835.48,0.33457,0.04517,0.3376,-7.68888
760334.67586,52.0,6217.2461,0.34571,0.0554,0.35012,-9.10511
760334.91386,52.0,4905.291,0.35734,0.06651,0.36348,-10.54422
760335.15286,52.0,3881.2737,0.36903,0.07701,0.37698,-11.78703
760335.39086,52.0,3070.9827,0.38266,0.08497,0.39198,-12.51958
760335.62886,52.0,2430.7778,0.39741,0.09401,0.40838,-13.30978
760335.86686,52.0,1923.1537,0.41163,0.10351,0.42444,-14.11524
760336.10486,52.0,1522.4358,0.429,0.11094,0.44311,-14.49895
760336.34286,52.0,1203.8446,0.44613,0.12004,0.462,-15.05965
760336.58186,52.0,952.86591,0.46488,0.12926,0.48251,-15.53805
760336.81986,52.0,754.27557,0.48566,0.13889,0.50513,-15.95999
760337.05686,52.0,596.71857,0.50594,0.14571,0.5265,-16.06679
760337.29486,52.0,471.96338,0.52944,0.15354,0.55126,-16.17289
760337.53386,52.0,373.20856,0.55384,0.16314,0.57737,-16.41257
760337.77186,52.0,295.47278,0.57865,0.17179,0.60362,-16.53471
760338.01086,52.0,233.87738,0.60518,0.17914,0.63114,-16.48898
760338.24886,52.0,185.05922,0.63188,0.18644,0.65881,-16.43932
760338.48486,52.0,146.35823,0.66071,0.19333,0.68842,-16.31009
760338.72186,52.0,115.77804,0.69035,0.20289,0.71954,-16.37802
760338.95586,52.0,91.6721,0.72235,0.20884,0.75193,-16.12544
760339.20086,52.0,72.51701,0.7562,0.21596,0.78643,-15.9384
760339.42986,52.0,57.36816,0.79168,0.22355,0.82263,-15.76869
760339.66686,52.0,45.3629,0.82557,0.22572,0.85587,-15.29162
760339.89886,52.0,35.93134,0.85986,0.23196,0.8906,-15.09717
760340.14886,52.0,28.40909,0.89988,0.23763,0.93073,-14.79234
760340.36386,52.0,22.48202,0.93769,0.24187,0.96838,-14.46373
760340.62886,52.0,17.79613,0.97952,0.24453,1.00958,-14.01704
760340.88086,52.0,14.06813,1.02232,0.24491,1.05125,-13.47197
760341.09686,52.0,11.1448,1.06461,0.23983,1.09129,-12.69543
760341.36386,52.0,8.81772,1.10854,0.2314,1.13243,-11.79074
760341.54186,52.0,6.97545,1.1483,0.21638,1.16851,-10.67131
760341.75986,52.0,5.5173,1.18394,0.20194,1.20104,-9.67951
760342.02986,52.0,4.36941,1.21617,0.18077,1.22953,-8.45448
760342.36486,52.0,3.45686,1.24248,0.1624,1.25305,-7.44653
760342.78386,52.0,2.73547,1.26222,0.14502,1.27053,-6.55396
760343.30886,52.0,2.16054,1.2796,0.1284,1.28603,-5.73019
760343.96786,52.0,1.70952,1.29339,0.11489,1.29848,-5.0762
760344.79586,52.0,1.35352,1.30413,0.10505,1.30836,-4.60553
760345.83886,52.0,1.07079,1.31235,0.09771,1.31598,-4.25803
760347.15286,52.0,0.84734,1.32201,0.09087,1.32513,-3.9323
760348.80886,52.0,0.67072,1.33051,0.0876,1.33339,-3.76682
760350.89686,52.0,0.53067,1.33985,0.08678,1.34266,-3.70597
760353.53386,52.0,0.41976,1.34685,0.08825,1.34974,-3.74891
760356.86586,52.0,0.33183,1.35519,0.09114,1.35826,-3.84764
760361.07086,52.0,0.26261,1.36401,0.09585,1.36738,-4.0198
760366.37886,52.0,0.20791,1.37524,0.10294,1.37909,-4.28065
760373.08386,52.0,0.16452,1.38624,0.11467,1.39097,-4.72873
760381.55986,52.0,0.13007,1.39588,0.12878,1.4018,-5.27105
760392.24986,52.0,0.10309,1.40553,0.14405,1.41289,-5.85173
760405.76387,52.0,0.08153,1.41924,0.16087,1.42833,-6.4668
760422.86187,52.0,0.06443,1.43641,0.18312,1.44803,-7.26533
760444.44787,52.0,0.05102,1.45758,0.21202,1.47292,-8.27612
760471.69087,52.0,0.04042,1.47786,0.24524,1.49807,-9.42197
760506.18688,52.0,0.03192,1.50444,0.27995,1.53027,-10.54121
760549.73388,52.0,0.02528,1.5443,0.32086,1.57728,-11.73725
760604.79889,52.0,0.01999,1.59376,0.37706,1.63775,-13.31046
774761.88072,53.0,20004.453,0.30077,-0.01916,0.30138,3.6444
774762.02372,53.0,15829.126,0.30856,-0.00043,0.30856,0.08011
774762.16572,53.0,12516.703,0.31575,0.01665,0.31619,-3.01836
774762.30772,53.0,9909.4424,0.32478,0.03205,0.32635,-5.63596
774762.47172,53.0,7835.48,0.33459,0.04405,0.33748,-7.49999
774762.67272,53.0,6217.2461,0.34472,0.05541,0.34914,-9.13123
774762.91072,53.0,4905.291,0.35576,0.06408,0.36149,-10.21119
774763.14972,53.0,3881.2737,0.36898,0.0766,0.37685,-11.72737
774763.38772,53.0,3070.9827,0.38364,0.08462,0.39286,-12.4383
774763.62572,53.0,2430.7778,0.39525,0.09488,0.40648,-13.49861
774763.86372,53.0,1923.1537,0.41255,0.10278,0.42516,-13.98929
774764.10072,53.0,1522.4358,0.42847,0.11219,0.44291,-14.67278
774764.33972,53.0,1203.8446,0.44642,0.11901,0.46201,-14.92676
774764.57772,53.0,952.86591,0.46461,0.12761,0.48182,-15.35855
774764.81672,53.0,754.27557,0.48444,0.13776,0.50364,-15.87383
774765.05372,53.0,596.71857,0.50573,0.14516,0.52615,-16.01509
774765.29072,53.0,471.96338,0.5287,0.15278,0.55033,-16.11766
774765.52972,53.0,373.20856,0.55402,0.16117,0.57699,-16.22041
774765.76772,53.0,295.47278,0.5763,0.17066,0.60104,-16.4952
774766.00672,53.0,233.87738,0.60065,0.17806,0.62649,-16.51241
774766.24472,53.0,185.05922,0.62995,0.18673,0.65704,-16.51129
774766.48172,53.0,146.35823,0.65874,0.19432,0.6868,-16.43519
774766.71772,53.0,115.77804,0.68977,0.20244,0.71886,-16.35683
774766.95172,53.0,91.6721,0.72,0.20984,0.74995,-16.24845
774767.19772,53.0,72.51701,0.75302,0.2158,0.78333,-15.99102
774767.42672,53.0,57.36816,0.7877,0.22191,0.81836,-15.7332
774767.66272,53.0,45.3629,0.82341,0.22744,0.85424,-15.44131
774767.89572,53.0,35.93134,0.85936,0.23114,0.8899,-15.05435
774768.14572,53.0,28.40909,0.89488,0.23615,0.92552,-14.78248
774768.35972,53.0,22.48202,0.93446,0.24042,0.96489,-14.42824
774768.62472,53.0,17.79613,0.97536,0.24281,1.00513,-13.97942
774768.87772,53.0,14.06813,1.01941,0.24232,1.04781,-13.37142
774769.09372,53.0,11.1448,1.06292,0.23828,1.0893,-12.63548
774769.36072,53.0,8.81772,1.10432,0.22999,1.12801,-11.7647
774769.53872,53.0,6.97545,1.14433,0.21748,1.16481,-10.76054
774769.75672,53.0,5.5173,1.18169,0.19657,1.19792,-9.44432
774770.02672,53.0,4.36941,1.21113,0.18188,1.22471,-8.54047
774770.36172,53.0,3.45686,1.23636,0.16119,1.24682,-7.42804
774770.77972,53.0,2.73547,1.25859,0.1426,1.26664,-6.46408
774771.30572,53.0,2.16054,1.27456,0.12791,1.28096,-5.73073
774771.96472,53.0,1.70952,1.28699,0.11523,1.29213,-5.11617
774772.79272,53.0,1.35352,1.29805,0.10409,1.30222,-4.58472
774773.83572,53.0,1.07079,1.30903,0.09565,1.31252,-4.17912
774775.14972,53.0,0.84734,1.31757,0.09102,1.32071,-3.95185
774776.80572,53.0,0.67072,1.32572,0.08927,1.32872,-3.85246
774778.89472,53.0,0.53067,1.33304,0.08671,1.33586,-3.72159
774781.53072,53.0,0.41976,1.3417,0.08687,1.34451,-3.70437
774784.86272,53.0,0.33183,1.3506,0.09055,1.35363,-3.83564
774789.06773,53.0,0.26261,1.35911,0.09676,1.36255,-4.07223
774794.37573,53.0,0.20791,1.36768,0.10347,1.37159,-4.3266
774801.08073,53.0,0.16452,1.37827,0.11187,1.38281,-4.64014
774809.55673,53.0,0.13007,1.39177,0.12496,1.39737,-5.13037
774820.24673,53.0,0.10309,1.40495,0.14319,1.41223,-5.81948
774833.76073,53.0,0.08153,1.41666,0.16536,1.42628,-6.6576
774850.85873,53.0,0.06443,1.42972,0.19023,1.44232,-7.57893
774872.44574,53.0,0.05102,1.44616,0.21272,1.46172,-8.36782
774899.68774,53.0,0.04042,1.47167,0.24286,1.49157,-9.37079
774934.18374,53.0,0.03192,1.5005,0.28333,1.52701,-10.69303
774977.73075,53.0,0.02528,1.53009,0.32821,1.5649,-12.10653
775032.79675,53.0,0.01999,1.56888,0.37246,1.61249,-13.3551
789230.76394,54.0,20004.453,0.30202,-0.01859,0.30259,3.52236
789230.90694,54.0,15829.126,0.31038,0.00117,0.31039,-0.21631
789231.04894,54.0,12516.703,0.31632,0.0183,0.31685,-3.31164
789231.19094,54.0,9909.4424,0.32528,0.0311,0.32677,-5.4611
789231.35494,54.0,7835.48,0.33567,0.0439,0.33852,-7.45071
789231.55594,54.0,6217.2461,0.34601,0.05598,0.35051,-9.19014
789231.79394,54.0,4905.291,0.35873,0.06567,0.36469,-10.37304
789232.03294,54.0,3881.2737,0.368,0.07569,0.37571,-11.62229
789232.27094,54.0,3070.9827,0.38258,0.08458,0.39182,-12.46617
789232.50894,54.0,2430.7778,0.39643,0.09413,0.40745,-13.35721
789232.74694,54.0,1923.1537,0.41262,0.10268,0.42521,-13.97367
789232.98494,54.0,1522.4358,0.42742,0.11186,0.44181,-14.6663
789233.22294,54.0,1203.8446,0.44553,0.1202,0.46146,-15.09843
789233.46194,54.0,952.86591,0.46431,0.12849,0.48176,-15.46878
789233.69994,54.0,754.27557,0.48384,0.1354,0.50243,-15.63427
789233.93694,54.0,596.71857,0.50635,0.1447,0.52662,-15.94874
789234.17494,54.0,471.96338,0.52854,0.15295,0.55023,-16.13934
789234.41394,54.0,373.20856,0.55092,0.16246,0.57437,-16.42981
789234.65194,54.0,295.47278,0.57622,0.16962,0.60067,-16.40234
789234.89094,54.0,233.87738,0.60372,0.17791,0.62939,-16.41934
789235.12894,54.0,185.05922,0.63004,0.18482,0.65659,-16.34882
789235.36494,54.0,146.35823,0.65869,0.19302,0.68639,-16.33284
789235.60194,54.0,115.77804,0.68918,0.20125,0.71796,-16.27851
789235.83594,54.0,91.6721,0.72102,0.20935,0.7508,-16.19108
789236.08094,54.0,72.51701,0.75364,0.2149,0.78368,-15.91571
789236.30994,54.0,57.36816,0.78806,0.22123,0.81852,-15.68103
789236.54694,54.0,45.3629,0.82291,0.22548,0.85324,-15.32333
789236.77894,54.0,35.93134,0.85857,0.23163,0.88927,-15.09811
789237.02994,54.0,28.40909,0.89662,0.23514,0.92694,-14.69497
789237.24394,54.0,22.48202,0.93412,0.24106,0.96472,-14.46997
789237.50894,54.0,17.79613,0.97394,0.24304,1.00381,-14.0114
789237.76094,54.0,14.06813,1.01708,0.24217,1.04551,-13.39304
789237.97694,54.0,11.1448,1.06135,0.23687,1.08746,-12.58081
789238.24494,54.0,8.81772,1.10438,0.22942,1.12796,-11.73564
789238.42294,54.0,6.97545,1.14328,0.21661,1.16362,-10.72857
789238.64094,54.0,5.5173,1.18131,0.19878,1.19792,-9.55196
789238.90994,54.0,4.36941,1.21064,0.18133,1.22415,-8.51822
789239.24494,54.0,3.45686,1.23503,0.1602,1.24538,-7.39055
789239.66394,54.0,2.73547,1.258,0.14383,1.26619,-6.52244
789240.18894,54.0,2.16054,1.274,0.1291,1.28053,-5.78611
789240.84894,54.0,1.70952,1.28647,0.11484,1.29159,-5.10108
789241.67694,54.0,1.35352,1.29832,0.10372,1.30246,-4.56775
789242.71994,54.0,1.07079,1.30836,0.09653,1.31192,-4.2197
789244.03394,54.0,0.84734,1.31663,0.09149,1.31981,-3.97493
789245.68894,54.0,0.67072,1.32454,0.08826,1.32748,-3.81235
789247.77794,54.0,0.53067,1.33313,0.08639,1.33593,-3.70763
789250.41494,54.0,0.41976,1.34193,0.08718,1.34476,-3.71717
789253.74594,54.0,0.33183,1.35025,0.09125,1.35333,-3.86609
789257.95194,54.0,0.26261,1.35841,0.09599,1.3618,-4.04217
789263.25994,54.0,0.20791,1.36763,0.10234,1.37145,-4.27944
789269.96394,54.0,0.16452,1.37908,0.11168,1.38359,-4.62978
789278.44094,54.0,0.13007,1.39194,0.12622,1.39765,-5.18117
789289.13094,54.0,0.10309,1.40401,0.14483,1.41146,-5.88954
789302.64495,54.0,0.08153,1.41447,0.16471,1.42402,-6.64187
789319.74295,54.0,0.06443,1.42884,0.1878,1.44113,-7.48793
789341.32895,54.0,0.05102,1.44883,0.21103,1.46412,-8.2871
789368.57195,54.0,0.04042,1.47428,0.24398,1.49434,-9.39666
789403.06796,54.0,0.03192,1.50115,0.28454,1.52788,-10.73293
789446.61496,54.0,0.02528,1.53109,0.32595,1.5654,-12.01805
789501.67997,54.0,0.01999,1.57565,0.36989,1.61848,-13.21109
803652.28461,55.0,20004.453,0.30273,-0.01871,0.30331,3.5359
803652.42761,55.0,15829.126,0.30879,0.00286,0.30881,-0.53128
803652.56961,55.0,12516.703,0.31678,0.01695,0.31723,-3.0621
803652.71161,55.0,9909.4424,0.32595,0.0312,0.32744,-5.46691
803652.87561,55.0,7835.48,0.33465,0.04358,0.33748,-7.41967
803653.07661,55.0,6217.2461,0.34467,0.05489,0.34901,-9.04841
803653.31461,55.0,4905.291,0.35635,0.06732,0.36265,-10.69793
803653.55261,55.0,3881.2737,0.36895,0.07556,0.3766,-11.57479
803653.79061,55.0,3070.9827,0.38241,0.08527,0.3918,-12.56948
803654.02961,55.0,2430.7778,0.39566,0.09413,0.40671,-13.38164
803654.26761,55.0,1923.1537,0.41135,0.10268,0.42397,-14.01622
803654.50561,55.0,1522.4358,0.42714,0.11125,0.44139,-14.59803
803654.74361,55.0,1203.8446,0.44689,0.11844,0.46232,-14.84337
803654.98261,55.0,952.86591,0.46426,0.12811,0.48161,-15.42635
803655.22061,55.0,754.27557,0.48438,0.13607,0.50313,-15.69119
803655.45761,55.0,596.71857,0.50549,0.14348,0.52546,-15.84654
803655.69561,55.0,471.96338,0.52948,0.15256,0.55102,-16.07349
803655.93461,55.0,373.20856,0.55092,0.16036,0.57378,-16.22866
803656.17161,55.0,295.47278,0.57543,0.16809,0.59948,-16.28343
803656.41161,55.0,233.87738,0.60173,0.17588,0.6269,-16.29301
803656.64961,55.0,185.05922,0.62915,0.18489,0.65576,-16.37637
803656.88561,55.0,146.35823,0.65793,0.19343,0.68577,-16.38288
803657.12161,55.0,115.77804,0.68771,0.19925,0.71599,-16.15794
803657.35561,55.0,91.6721,0.7203,0.20879,0.74995,-16.16485
803657.60161,55.0,72.51701,0.7532,0.21448,0.78314,-15.89476
803657.83061,55.0,57.36816,0.78644,0.22068,0.81682,-15.67469
803658.06761,55.0,45.3629,0.82014,0.22538,0.85054,-15.36614
803658.29961,55.0,35.93134,0.85601,0.23085,0.88659,-15.09244
803658.54961,55.0,28.40909,0.89299,0.2355,0.92352,-14.77391
803658.76461,55.0,22.48202,0.93363,0.23981,0.96394,-14.40552
803659.02961,55.0,17.79613,0.97252,0.24221,1.00223,-13.98508
803659.28161,55.0,14.06813,1.0135,0.24208,1.04201,-13.43379
803659.49761,55.0,11.1448,1.05911,0.23846,1.08563,-12.68881
803659.76461,55.0,8.81772,1.10224,0.23018,1.12602,-11.79565
803659.94261,55.0,6.97545,1.14046,0.21618,1.16077,-10.73359
803660.16061,55.0,5.5173,1.18026,0.19984,1.19706,-9.61027
803660.43061,55.0,4.36941,1.2079,0.18084,1.22136,-8.51463
803660.76561,55.0,3.45686,1.2343,0.16039,1.24468,-7.40392
803661.18461,55.0,2.73547,1.25507,0.14412,1.26331,-6.5506
803661.70961,55.0,2.16054,1.27118,0.12864,1.27767,-5.77856
803662.36861,55.0,1.70952,1.28397,0.11369,1.28899,-5.05993
803663.19661,55.0,1.35352,1.2959,0.10397,1.30006,-4.58702
803664.23961,55.0,1.07079,1.3062,0.09691,1.30979,-4.24326
803665.55361,55.0,0.84734,1.31422,0.09169,1.31742,-3.99103
803667.20961,55.0,0.67072,1.32254,0.08763,1.32544,-3.79071
803669.29861,55.0,0.53067,1.33159,0.08626,1.33438,-3.70654
803671.93461,55.0,0.41976,1.34052,0.08821,1.34342,-3.76468
803675.26661,55.0,0.33183,1.3481,0.09206,1.35124,-3.90661
803679.47161,55.0,0.26261,1.35536,0.09697,1.35883,-4.09235
803684.78061,55.0,0.20791,1.36467,0.10307,1.36855,-4.31902
803691.48461,55.0,0.16452,1.3758,0.11252,1.3804,-4.67571
803699.96162,55.0,0.13007,1.38718,0.12575,1.39287,-5.17976
803710.65162,55.0,0.10309,1.39845,0.14197,1.40564,-5.79694
803724.16562,55.0,0.08153,1.41201,0.15971,1.42102,-6.45319
803741.26262,55.0,0.06443,1.42993,0.1821,1.44148,-7.25742
803762.84962,55.0,0.05102,1.45447,0.21037,1.4696,-8.2302
803790.09163,55.0,0.04042,1.47889,0.25005,1.49988,-9.59694
803824.58763,55.0,0.03192,1.50081,0.29353,1.52924,-11.0664
803868.13564,55.0,0.02528,1.52736,0.33503,1.56368,-12.37205
803923.20064,55.0,0.01999,1.56772,0.37845,1.61275,-13.57169
818102.70265,56.0,20004.453,0.30079,-0.01812,0.30133,3.44764
818102.84565,56.0,15829.126,0.30893,-0.00057,0.30893,0.10582
818102.98765,56.0,12516.703,0.31748,0.01687,0.31793,-3.04108
818103.12965,56.0,9909.4424,0.32483,0.03063,0.32627,-5.38698
818103.29365,56.0,7835.48,0.33452,0.04335,0.33731,-7.38417
818103.49465,56.0,6217.2461,0.34416,0.05524,0.34857,-9.11806
818103.73265,56.0,4905.291,0.35653,0.06705,0.36278,-10.65026
818103.96965,56.0,3881.2737,0.36868,0.07564,0.37636,-11.59341
818104.20865,56.0,3070.9827,0.38284,0.08387,0.39192,-12.35692
818104.44665,56.0,2430.7778,0.3956,0.09417,0.40666,-13.39002
818104.68465,56.0,1923.1537,0.41117,0.10238,0.42372,-13.98258
818104.92265,56.0,1522.4358,0.43014,0.11209,0.44451,-14.60539
818105.16065,56.0,1203.8446,0.44372,0.11924,0.45946,-15.04213
818105.39965,56.0,952.86591,0.46518,0.12838,0.48257,-15.42797
818105.63765,56.0,754.27557,0.484,0.13508,0.5025,-15.59408
818105.87465,56.0,596.71857,0.50497,0.14371,0.52502,-15.88534
818106.11265,56.0,471.96338,0.5284,0.153,0.5501,-16.14897
818106.35165,56.0,373.20856,0.55175,0.16175,0.57497,-16.33906
818106.58865,56.0,295.47278,0.57491,0.16905,0.59925,-16.38534
818106.82765,56.0,233.87738,0.60189,0.17571,0.62701,-16.27433
818107.06665,56.0,185.05922,0.6275,0.18361,0.65381,-16.3098
818107.30265,56.0,146.35823,0.65734,0.19344,0.68522,-16.39808
818107.53865,56.0,115.77804,0.68781,0.1996,0.71618,-16.18248
818107.77265,56.0,91.6721,0.71888,0.20746,0.74822,-16.09731
818108.01865,56.0,72.51701,0.75289,0.21458,0.78287,-15.9077
818108.24765,56.0,57.36816,0.78604,0.21988,0.81622,-15.62766
818108.48465,56.0,45.3629,0.81956,0.22591,0.85013,-15.41099
818108.71665,56.0,35.93134,0.85527,0.23023,0.88572,-15.06631
818108.96665,56.0,28.40909,0.89304,0.23593,0.92368,-14.79868
818109.18165,56.0,22.48202,0.93001,0.23908,0.96025,-14.41706
818109.44665,56.0,17.79613,0.9708,0.24178,1.00046,-13.98514
818109.69865,56.0,14.06813,1.01429,0.24204,1.04277,-13.4214
818109.91465,56.0,11.1448,1.05717,0.23982,1.08403,-12.78115
818110.18165,56.0,8.81772,1.10122,0.23009,1.125,-11.80157
818110.35965,56.0,6.97545,1.14042,0.21442,1.1604,-10.64846
818110.57865,56.0,5.5173,1.1756,0.20042,1.19256,-9.67475
818110.84765,56.0,4.36941,1.20692,0.17964,1.22021,-8.46579
818111.18265,56.0,3.45686,1.23277,0.16213,1.24339,-7.49223
818111.60165,56.0,2.73547,1.25285,0.1447,1.26118,-6.58833
818112.12665,56.0,2.16054,1.27006,0.1277,1.27646,-5.74156
818112.78565,56.0,1.70952,1.28405,0.11443,1.28914,-5.09245
818113.61465,56.0,1.35352,1.29462,0.10501,1.29887,-4.63721
818114.65765,56.0,1.07079,1.30421,0.09702,1.30781,-4.25424
818115.97065,56.0,0.84734,1.31304,0.09056,1.31616,-3.94523
818117.62665,56.0,0.67072,1.322,0.08717,1.32487,-3.77242
818119.71565,56.0,0.53067,1.33056,0.08746,1.33343,-3.76052
818122.35165,56.0,0.41976,1.33775,0.08884,1.3407,-3.79955
818125.68265,56.0,0.33183,1.34563,0.09173,1.34875,-3.89957
818129.88865,56.0,0.26261,1.35394,0.09533,1.35729,-4.02763
818135.19665,56.0,0.20791,1.36451,0.10272,1.36837,-4.30509
818141.90065,56.0,0.16452,1.37463,0.11327,1.37929,-4.71067
818150.37765,56.0,0.13007,1.38492,0.12612,1.39065,-5.20328
818161.06765,56.0,0.10309,1.39731,0.14006,1.40431,-5.72398
818174.58166,56.0,0.08153,1.41377,0.15837,1.42262,-6.39153
818191.67966,56.0,0.06443,1.43338,0.18357,1.44508,-7.29821
818213.26566,56.0,0.05102,1.4528,0.21663,1.46886,-8.48085
