Repository: SebaVillagra00/ICM2985-SOH-IPRE

## Data University of Cambridge (EIS Cambridge)
Data publicada en "Identifying degradation patterns of lithium ion batteries from impedance spectroscopy using machine learning" (Zhang, Tang, Zhang, Wang, Stimming & Lee, 2020) https://www.nature.com/articles/s41467-020-15235-7.

Carpeta contiene:
* Paper de Nature Comunications (IF: 16.6).
* Data frames para IOS.
* Data frames para Windows.

Cada Data frame está contenido en un archivo .txt con las siguientes columnas:
* time/s: tiempo en que se mide la muestra.
* cycle number: ciclo de carga de la batería.
* freq/Hz: frecuencia de la señal de input.
* Re(Z)/Ohm: Parte resistiva de la impedancia.
* Im(Z)/Ohm: Parte reactiva de la impedancia.

File: EIS Cambridge/csvEIS/EIS_state_III_45C01.csv (part 6 of 27)
time/s,cycle number,freq/Hz,Re(Z)/Ohm,-Im(Z)/Ohm,|Z|/Ohm,Phase(Z)/deg
945750.09663,57.0,28.40909,1.39417,0.09164,1.39718,-3.76078
945750.31063,57.0,22.48202,1.41078,0.08578,1.41338,-3.47952
945750.57563,57.0,17.79613,1.42556,0.07825,1.42771,-3.14201
945750.82763,57.0,14.06813,1.43801,0.06834,1.43963,-2.72082
945751.04363,57.0,11.1448,1.44622,0.0616,1.44753,-2.43888
945751.31163,57.0,8.81772,1.45337,0.05282,1.45433,-2.08142
945751.48963,57.0,6.97545,1.46134,0.0449,1.46203,-1.75981
945751.70763,57.0,5.5173,1.46584,0.04368,1.46649,-1.70684
945751.97663,57.0,4.36941,1.46518,0.03915,1.4657,-1.53059
945752.31163,57.0,3.45686,1.46761,0.03362,1.46799,-1.31218
945752.73063,57.0,2.73547,1.47254,0.02896,1.47282,-1.12672
945753.25563,57.0,2.16054,1.47826,0.02673,1.47851,-1.03602
945753.91463,57.0,1.70952,1.48502,0.0305,1.48533,-1.17658
945754.74363,57.0,1.35352,1.48631,0.03629,1.48675,-1.39856
945755.78663,57.0,1.07079,1.48422,0.04259,1.48483,-1.64363
945757.10063,57.0,0.84734,1.47833,0.04402,1.47898,-1.70556
945758.75563,57.0,0.67072,1.47446,0.0412,1.47504,-1.60059
945760.84463,57.0,0.53067,1.47502,0.03177,1.47537,-1.23371
945763.48163,57.0,0.41976,1.48779,0.0227,1.48797,-0.87417
945766.81263,57.0,0.33183,1.51192,0.02088,1.51206,-0.79112
945771.01863,57.0,0.26261,1.54338,0.03594,1.5438,-1.33391
945776.32663,57.0,0.20791,1.56858,0.07267,1.57026,-2.65247
945783.03063,57.0,0.16452,1.57104,0.12402,1.57592,-4.51383
945791.50763,57.0,0.13007,1.54337,0.17464,1.55322,-6.45577
945802.19763,57.0,0.10309,1.48823,0.19731,1.50125,-7.55239
945815.71163,57.0,0.08153,1.42698,0.17345,1.43749,-6.9304
945832.80864,57.0,0.06443,1.39503,0.11251,1.39956,-4.61109
945854.39564,57.0,0.05102,1.42709,-0.00064,1.42709,0.02556
945881.63764,57.0,0.04042,1.56724,-0.10406,1.57069,3.79859
945916.13265,57.0,0.03192,1.81292,-0.11835,1.81678,3.73504
945959.67965,57.0,0.02528,2.10246,0.04643,2.10297,-1.26518
946014.74466,57.0,0.01999,2.29675,0.42277,2.33534,-10.42976
962072.24597,58.0,20004.453,1.12981,-0.02524,1.13009,1.27981
962072.38897,58.0,15829.126,1.13515,-0.01131,1.13521,0.57071
962072.53097,58.0,12516.703,1.1423,0.00173,1.1423,-0.08669
962072.67297,58.0,9909.4424,1.1498,0.0125,1.14987,-0.6227
962072.83697,58.0,7835.48,1.15452,0.01788,1.15466,-0.88725
962073.03797,58.0,6217.2461,1.16115,0.02428,1.1614,-1.19804
962073.27597,58.0,4905.291,1.16902,0.02998,1.1694,-1.46926
962073.51397,58.0,3881.2737,1.17559,0.03371,1.17607,-1.64252
962073.75197,58.0,3070.9827,1.18163,0.036,1.18218,-1.74485
962073.99097,58.0,2430.7778,1.18784,0.04079,1.18854,-1.96657
962074.22897,58.0,1923.1537,1.19579,0.04294,1.19656,-2.05638
962074.46697,58.0,1522.4358,1.20239,0.04731,1.20332,-2.25338
962074.70497,58.0,1203.8446,1.21079,0.04895,1.21178,-2.31508
962074.94397,58.0,952.86591,1.21733,0.05096,1.2184,-2.39705
962075.18197,58.0,754.27557,1.22556,0.05304,1.22671,-2.47816
962075.41897,58.0,596.71857,1.23388,0.05701,1.2352,-2.64535
962075.65697,58.0,471.96338,1.24086,0.05805,1.24222,-2.67834
962075.89597,58.0,373.20856,1.25094,0.0614,1.25244,-2.8101
962076.13297,58.0,295.47278,1.25881,0.06681,1.26058,-3.03797
962076.37297,58.0,233.87738,1.26757,0.07004,1.2695,-3.16247
962076.61097,58.0,185.05922,1.27872,0.07283,1.28079,-3.2597
962076.84697,58.0,146.35823,1.28904,0.07808,1.2914,-3.46612
962077.08297,58.0,115.77804,1.3022,0.08248,1.30481,-3.62435
962077.31797,58.0,91.6721,1.31658,0.08814,1.31953,-3.83
962077.56297,58.0,72.51701,1.33151,0.09321,1.33476,-4.00425
962077.79197,58.0,57.36816,1.34853,0.09838,1.35211,-4.17243
962078.02897,58.0,45.3629,1.36724,0.09914,1.37083,-4.14724
962078.26097,58.0,35.93134,1.38635,0.0976,1.38978,-4.02714
962078.51097,58.0,28.40909,1.40541,0.092,1.40842,-3.74513
962078.72597,58.0,22.48202,1.42285,0.08601,1.42545,-3.45946
962078.99097,58.0,17.79613,1.43693,0.07727,1.43901,-3.07815
962079.24297,58.0,14.06813,1.4489,0.07072,1.45063,-2.79418
962079.45897,58.0,11.1448,1.45709,0.06264,1.45844,-2.4617
962079.72597,58.0,8.81772,1.46662,0.05524,1.46766,-2.15695
962079.90497,58.0,6.97545,1.46808,0.04681,1.46883,-1.82633
962080.12297,58.0,5.5173,1.47458,0.04005,1.47512,-1.55565
962080.39197,58.0,4.36941,1.4799,0.03479,1.48031,-1.34651
962080.72697,58.0,3.45686,1.48472,0.03481,1.48513,-1.34305
962081.14597,58.0,2.73547,1.4877,0.03656,1.48815,-1.40777
962081.67097,58.0,2.16054,1.4855,0.03635,1.48595,-1.40181
962082.32997,58.0,1.70952,1.48496,0.03307,1.48533,-1.27567
962083.15897,58.0,1.35352,1.48603,0.02856,1.48631,-1.10094
962084.20197,58.0,1.07079,1.49195,0.02332,1.49213,-0.89554
962085.51497,58.0,0.84734,1.50351,0.02267,1.50368,-0.86371
962087.17097,58.0,0.67072,1.51647,0.02773,1.51672,-1.04768
962089.25997,58.0,0.53067,1.52744,0.0442,1.52808,-1.65747
962091.89697,58.0,0.41976,1.52755,0.06659,1.529,-2.49607
962095.22797,58.0,0.33183,1.51505,0.08527,1.51745,-3.22144
962099.43397,58.0,0.26261,1.49499,0.09187,1.49781,-3.51653
962104.74197,58.0,0.20791,1.47642,0.07978,1.47857,-3.09311
962111.44597,58.0,0.16452,1.47479,0.05147,1.47569,-1.99881
962119.92297,58.0,0.13007,1.50295,0.0158,1.50303,-0.6025
962130.61298,58.0,0.10309,1.56814,-0.00372,1.56814,0.136
962144.12598,58.0,0.08153,1.66203,0.02148,1.66217,-0.74049
962161.22298,58.0,0.06443,1.75172,0.09567,1.75433,-3.12598
962182.80898,58.0,0.05102,1.7985,0.25421,1.81638,-8.04522
962210.05199,58.0,0.04042,1.74035,0.43751,1.7945,-14.11134
962244.54699,58.0,0.03192,1.56097,0.5642,1.6598,-19.87186
962288.09399,58.0,0.02528,1.31136,0.5388,1.41773,-22.33628
962343.159,58.0,0.01999,1.09838,0.30517,1.13999,-15.52718
978411.3431,59.0,20004.453,1.09536,-0.02628,1.09567,1.37432
978411.4861,59.0,15829.126,1.10229,-0.01094,1.10234,0.56856
978411.6281,59.0,12516.703,1.10832,-0.00032,1.10832,0.01673
978411.7701,59.0,9909.4424,1.11515,0.01056,1.1152,-0.54277
978411.9341,59.0,7835.48,1.11988,0.0184,1.12003,-0.94127
978412.1351,59.0,6217.2461,1.12815,0.02443,1.12841,-1.24074
978412.3731,59.0,4905.291,1.1334,0.02972,1.13379,-1.50224
978412.6111,59.0,3881.2737,1.14089,0.03465,1.14141,-1.73979
978412.8501,59.0,3070.9827,1.147,0.03851,1.14765,-1.92319
978413.0881,59.0,2430.7778,1.15515,0.04188,1.15591,-2.07648
978413.3261,59.0,1923.1537,1.16187,0.04384,1.16269,-2.16106
978413.5641,59.0,1522.4358,1.16739,0.0467,1.16833,-2.29094
978413.8021,59.0,1203.8446,1.17512,0.04784,1.17609,-2.33109
978414.0411,59.0,952.86591,1.183,0.05126,1.18411,-2.48112
978414.2791,59.0,754.27557,1.1912,0.05407,1.19242,-2.59904
978414.5161,59.0,596.71857,1.20021,0.05724,1.20158,-2.73035
978414.7541,59.0,471.96338,1.20885,0.06004,1.21034,-2.84318
978414.9931,59.0,373.20856,1.2182,0.06272,1.21981,-2.94753
978415.2311,59.0,295.47278,1.22444,0.06619,1.22623,-3.09418
978415.4701,59.0,233.87738,1.23589,0.07053,1.2379,-3.26629
978415.7081,59.0,185.05922,1.24613,0.07251,1.24824,-3.33022
978415.9441,59.0,146.35823,1.25559,0.07941,1.2581,-3.61899
978416.1801,59.0,115.77804,1.26758,0.08373,1.27034,-3.77932
978416.4151,59.0,91.6721,1.28264,0.08999,1.28579,-4.01322
978416.6601,59.0,72.51701,1.29772,0.09366,1.30109,-4.1281
978416.8891,59.0,57.36816,1.31587,0.09725,1.31946,-4.22699
978417.1261,59.0,45.3629,1.33454,0.09828,1.33816,-4.21196
978417.3581,59.0,35.93134,1.35381,0.09886,1.35741,-4.1764
978417.6081,59.0,28.40909,1.37101,0.09399,1.37422,-3.92175
978417.8231,59.0,22.48202,1.38912,0.08757,1.39188,-3.60698
978418.0881,59.0,17.79613,1.4051,0.07951,1.40735,-3.23854
978418.3401,59.0,14.06813,1.41547,0.06964,1.41718,-2.8167
978418.5561,59.0,11.1448,1.42523,0.06176,1.42657,-2.48108
978418.8231,59.0,8.81772,1.43187,0.05314,1.43285,-2.12551
978419.0021,59.0,6.97545,1.43877,0.04538,1.43948,-1.80674
978419.2201,59.0,5.5173,1.44452,0.04286,1.44516,-1.69952
978419.4891,59.0,4.36941,1.4459,0.03992,1.44645,-1.58164
978419.8241,59.0,3.45686,1.44668,0.03462,1.4471,-1.37074
978420.2431,59.0,2.73547,1.44952,0.02951,1.44982,-1.16633
978420.7681,59.0,2.16054,1.45615,0.02616,1.45638,-1.02919
978421.4271,59.0,1.70952,1.46414,0.02769,1.4644,-1.08327
978422.2561,59.0,1.35352,1.46826,0.03431,1.46866,-1.33859
978423.2991,59.0,1.07079,1.4676,0.04175,1.46819,-1.62931
978424.6121,59.0,0.84734,1.46175,0.04754,1.46253,-1.86284
978426.2681,59.0,0.67072,1.45597,0.04734,1.45674,-1.86221
978428.3571,59.0,0.53067,1.45252,0.03958,1.45306,-1.56068
978430.9941,59.0,0.41976,1.45868,0.02827,1.45895,-1.11015
978434.3251,59.0,0.33183,1.47849,0.02021,1.47863,-0.78296
978438.5311,59.0,0.26261,1.51028,0.02473,1.51049,-0.93812
978443.8391,59.0,0.20791,1.54482,0.05141,1.54568,-1.90592
978450.5431,59.0,0.16452,1.56487,0.10159,1.56817,-3.71422
978459.0201,59.0,0.13007,1.55524,0.16405,1.56387,-6.02142
978469.71011,59.0,0.10309,1.50872,0.211,1.5234,-7.96146
978483.22411,59.0,0.08153,1.43736,0.2179,1.45378,-8.62023
978500.32111,59.0,0.06443,1.37669,0.17973,1.38838,-7.43793
978521.90811,59.0,0.05102,1.35877,0.06901,1.36052,-2.90728
978549.15012,59.0,0.04042,1.44328,-0.06824,1.44489,2.70689
978583.64512,59.0,0.03192,1.66071,-0.16121,1.66852,5.54462
978627.19212,59.0,0.02528,1.97798,-0.10048,1.98053,2.908
978682.25713,59.0,0.01999,2.28729,0.18824,2.29502,-4.70487
994729.37345,60.0,20004.453,1.04777,-0.02565,1.04808,1.40227
994729.51645,60.0,15829.126,1.05379,-0.01073,1.05385,0.58355
994729.65845,60.0,12516.703,1.05951,0.00131,1.05951,-0.07064
994729.80045,60.0,9909.4424,1.06575,0.01016,1.0658,-0.54636
994729.96445,60.0,7835.48,1.07267,0.01852,1.07283,-0.98917
994730.16545,60.0,6217.2461,1.07866,0.02476,1.07895,-1.31503
994730.40345,60.0,4905.291,1.08656,0.02963,1.08696,-1.56228
994730.64245,60.0,3881.2737,1.09291,0.03486,1.09346,-1.82686
994730.88045,60.0,3070.9827,1.09876,0.0361,1.09935,-1.88177
994731.11845,60.0,2430.7778,1.10677,0.03951,1.10748,-2.0444
994731.35645,60.0,1923.1537,1.11395,0.04356,1.1148,-2.23949
994731.59445,60.0,1522.4358,1.12057,0.04584,1.12151,-2.34273
994731.83245,60.0,1203.8446,1.12802,0.04958,1.1291,-2.51667
994732.07145,60.0,952.86591,1.13493,0.05131,1.13609,-2.58853
994732.30945,60.0,754.27557,1.14224,0.05484,1.14355,-2.7485
994732.54645,60.0,596.71857,1.15069,0.056,1.15205,-2.78635
994732.78445,60.0,471.96338,1.15889,0.05923,1.1604,-2.9258
994733.02345,60.0,373.20856,1.16849,0.06342,1.17021,-3.10656
994733.26145,60.0,295.47278,1.17633,0.06696,1.17824,-3.25794
994733.50045,60.0,233.87738,1.18551,0.07003,1.18757,-3.3806
994733.73846,60.0,185.05922,1.19685,0.07417,1.19915,-3.54607
994733.97446,60.0,146.35823,1.20783,0.08074,1.21053,-3.82458
994734.21046,60.0,115.77804,1.22049,0.08298,1.22331,-3.88938
994734.44546,60.0,91.6721,1.23372,0.09003,1.237,-4.17353
994734.69046,60.0,72.51701,1.24803,0.09447,1.2516,-4.32875
994734.91946,60.0,57.36816,1.26693,0.09818,1.27073,-4.43139
994735.15646,60.0,45.3629,1.28575,0.0991,1.28956,-4.40723
994735.38846,60.0,35.93134,1.30418,0.09829,1.30788,-4.31007
994735.63946,60.0,28.40909,1.32347,0.09287,1.32672,-4.01394
994735.85346,60.0,22.48202,1.34057,0.08683,1.34338,-3.7058
994736.11846,60.0,17.79613,1.35512,0.07845,1.35739,-3.31332
994736.37046,60.0,14.06813,1.36901,0.07014,1.37081,-2.93294
994736.58646,60.0,11.1448,1.37539,0.06197,1.37679,-2.5796
994736.85446,60.0,8.81772,1.38588,0.05378,1.38692,-2.2222
994737.03246,60.0,6.97545,1.39017,0.05006,1.39107,-2.06231
994737.25046,60.0,5.5173,1.39274,0.04159,1.39336,-1.71043
994737.51946,60.0,4.36941,1.39639,0.03589,1.39685,-1.47239
994737.85446,60.0,3.45686,1.40315,0.03147,1.4035,-1.28484
994738.27346,60.0,2.73547,1.40848,0.03314,1.40887,-1.34766
994738.79846,60.0,2.16054,1.41028,0.03531,1.41072,-1.43442
994739.45746,60.0,1.70952,1.40867,0.0375,1.40917,-1.52487
994740.28646,60.0,1.35352,1.40564,0.03479,1.40607,-1.41784
994741.32946,60.0,1.07079,1.40635,0.03013,1.40667,-1.22721
994742.64346,60.0,0.84734,1.41118,0.0242,1.41139,-0.98266
994744.29846,60.0,0.67072,1.42176,0.02161,1.42192,-0.87066
994746.38746,60.0,0.53067,1.4387,0.02633,1.43894,-1.0484
994749.02446,60.0,0.41976,1.45576,0.04289,1.45639,-1.68764
994752.35546,60.0,0.33183,1.46233,0.07148,1.46408,-2.79863
994756.56146,60.0,0.26261,1.45151,0.10143,1.45505,-3.99739
994761.86946,60.0,0.20791,1.42583,0.11785,1.43069,-4.7249
994768.57346,60.0,0.16452,1.39546,0.11153,1.39991,-4.56967
994777.05046,60.0,0.13007,1.37937,0.07864,1.38161,-3.26282
994787.74046,60.0,0.10309,1.39491,0.02841,1.3952,-1.16671
994801.25446,60.0,0.08153,1.46224,-0.01622,1.46233,0.6357
994818.35147,60.0,0.06443,1.56763,-0.02467,1.56782,0.90167
994839.93847,60.0,0.05102,1.7164,0.04904,1.7171,-1.63645
994867.18047,60.0,0.04042,1.82454,0.23206,1.83923,-7.24858
994901.67548,60.0,0.03192,1.81194,0.48455,1.87561,-14.97161
994945.22248,60.0,0.02528,1.62765,0.71427,1.77747,-23.69348
995000.28749,60.0,0.01999,1.29264,0.78887,1.51435,-31.39485
1011007.67546,61.0,20004.453,1.10352,-0.02429,1.10378,1.26109
1011007.81746,61.0,15829.126,1.10992,-0.00984,1.10996,0.50788
1011007.96046,61.0,12516.703,1.11554,0.00131,1.11554,-0.06711
1011008.10246,61.0,9909.4424,1.12177,0.00895,1.12181,-0.45708
1011008.26646,61.0,7835.48,1.12814,0.01883,1.12829,-0.95625
1011008.46746,61.0,6217.2461,1.13473,0.02315,1.13496,-1.16873
1011008.70546,61.0,4905.291,1.14108,0.02817,1.14143,-1.41443
1011008.94446,61.0,3881.2737,1.1481,0.03426,1.14861,-1.70923
1011009.18246,61.0,3070.9827,1.15505,0.03716,1.15565,-1.84273
1011009.42046,61.0,2430.7778,1.16067,0.0416,1.16142,-2.05272
1011009.65846,61.0,1923.1537,1.16883,0.04315,1.16963,-2.1141
1011009.89646,61.0,1522.4358,1.17477,0.04575,1.17566,-2.23005
1011010.13446,61.0,1203.8446,1.1829,0.04884,1.18391,-2.36445
1011010.37346,61.0,952.86591,1.19066,0.05141,1.19177,-2.47257
1011010.61146,61.0,754.27557,1.19898,0.05342,1.20017,-2.55127
1011010.84846,61.0,596.71857,1.2063,0.05646,1.20763,-2.67961
1011011.08646,61.0,471.96338,1.21472,0.0597,1.21618,-2.81379
1011011.32546,61.0,373.20856,1.22301,0.06233,1.22459,-2.91771
1011011.56346,61.0,295.47278,1.23098,0.06622,1.23276,-3.07916
1011011.80246,61.0,233.87738,1.24069,0.06969,1.24264,-3.21482
1011012.04046,61.0,185.05922,1.25135,0.07387,1.25353,-3.37833
1011012.27646,61.0,146.35823,1.26379,0.07793,1.26619,-3.52863
1011012.51246,61.0,115.77804,1.27474,0.08349,1.27747,-3.74713
1011012.74746,61.0,91.6721,1.28879,0.08847,1.29182,-3.92676
1011012.99246,61.0,72.51701,1.3048,0.09403,1.30819,-4.12208
1011013.22146,61.0,57.36816,1.32056,0.09765,1.32416,-4.22901
1011013.45846,61.0,45.3629,1.33984,0.0994,1.34352,-4.24291
1011013.69046,61.0,35.93134,1.36088,0.09751,1.36437,-4.09837
1011013.94046,61.0,28.40909,1.37907,0.09342,1.38223,-3.87544
1011014.15546,61.0,22.48202,1.39605,0.08828,1.39884,-3.61812
1011014.42046,61.0,17.79613,1.41144,0.07856,1.41362,-3.18573
1011014.67246,61.0,14.06813,1.42292,0.06871,1.42458,-2.7646
1011014.88846,61.0,11.1448,1.43148,0.06243,1.43285,-2.49733
1011015.15546,61.0,8.81772,1.43748,0.05395,1.43849,-2.1493
1011015.33446,61.0,6.97545,1.44494,0.04555,1.44566,-1.80552
1011015.55246,61.0,5.5173,1.45203,0.04348,1.45268,-1.71528
1011015.82146,61.0,4.36941,1.45296,0.04057,1.45352,-1.5993
1011016.15646,61.0,3.45686,1.45282,0.03529,1.45325,-1.3914
1011016.57546,61.0,2.73547,1.45633,0.03087,1.45666,-1.21438
1011017.10046,61.0,2.16054,1.46146,0.02549,1.46168,-0.99906
1011017.75946,61.0,1.70952,1.46876,0.02589,1.46899,-1.00991
1011018.58846,61.0,1.35352,1.476,0.03143,1.47634,-1.21985
1011019.63046,61.0,1.07079,1.47781,0.04022,1.47835,-1.55914
1011020.94446,61.0,0.84734,1.47322,0.04759,1.47399,-1.85037
1011022.60046,61.0,0.67072,1.46739,0.05131,1.46829,-2.00271
1011024.68946,61.0,0.53067,1.45982,0.04646,1.46056,-1.82297
1011027.32646,61.0,0.41976,1.46096,0.03509,1.46138,-1.376
1011030.65746,61.0,0.33183,1.47509,0.0239,1.47528,-0.92843
1011034.86346,61.0,0.26261,1.50384,0.0187,1.50395,-0.71237
1011040.17146,61.0,0.20791,1.5431,0.03528,1.5435,-1.30969
1011046.87546,61.0,0.16452,1.57641,0.0782,1.57835,-2.83977
1011055.35246,61.0,0.13007,1.58446,0.14329,1.59093,-5.16763
1011066.04247,61.0,0.10309,1.55329,0.20842,1.56721,-7.64228
1011079.55547,61.0,0.08153,1.48363,0.24479,1.50369,-9.36921
1011096.65347,61.0,0.06443,1.40801,0.23478,1.42745,-9.46679
1011118.23947,61.0,0.05102,1.3499,0.14148,1.35729,-5.98329
1011145.48248,61.0,0.04042,1.37865,-0.00723,1.37867,0.30032
1011179.97748,61.0,0.03192,1.54387,-0.15494,1.55163,5.73081
1011223.52448,61.0,0.02528,1.85465,-0.1959,1.86497,6.02967
1011278.58949,61.0,0.01999,2.23464,-0.01334,2.23468,0.34201
1027330.21981,62.0,20004.453,1.07416,-0.02642,1.07449,1.40884
1027330.36281,62.0,15829.126,1.08108,-0.0109,1.08114,0.57789
1027330.50481,62.0,12516.703,1.08794,0.00186,1.08794,-0.09784
1027330.64681,62.0,9909.4424,1.09311,0.0102,1.09316,-0.53475
1027330.81081,62.0,7835.48,1.1007,0.01789,1.10085,-0.93101
1027331.01181,62.0,6217.2461,1.10497,0.02181,1.10519,-1.13079
1027331.24981,62.0,4905.291,1.11371,0.02811,1.11407,-1.44573
1027331.48881,62.0,3881.2737,1.12015,0.03497,1.1207,-1.78816
1027331.72681,62.0,3070.9827,1.12629,0.03712,1.1269,-1.88761
1027331.96481,62.0,2430.7778,1.13166,0.04049,1.13239,-2.0491
1027332.20281,62.0,1923.1537,1.13986,0.0435,1.14069,-2.18539
1027332.44081,62.0,1522.4358,1.1469,0.04783,1.1479,-2.38791
1027332.67881,62.0,1203.8446,1.15512,0.04889,1.15615,-2.42375
1027332.91781,62.0,952.86591,1.16187,0.05179,1.16302,-2.55224
1027333.15581,62.0,754.27557,1.16957,0.05304,1.17077,-2.59648
1027333.39281,62.0,596.71857,1.17655,0.0567,1.17791,-2.75918
1027333.63081,62.0,471.96338,1.18601,0.05936,1.1875,-2.86544
1027333.86981,62.0,373.20856,1.19375,0.06236,1.19538,-2.9903
1027334.10781,62.0,295.47278,1.20498,0.0656,1.20677,-3.11612
1027334.34681,62.0,233.87738,1.21299,0.06946,1.21498,-3.27739
1027334.58481,62.0,185.05922,1.22193,0.07602,1.22429,-3.56006
1027334.82081,62.0,146.35823,1.23368,0.07972,1.23626,-3.69737
1027335.05781,62.0,115.77804,1.24462,0.08413,1.24746,-3.86691
1027335.29181,62.0,91.6721,1.26068,0.08742,1.26371,-3.96658
1027335.53681,62.0,72.51701,1.27554,0.09351,1.27896,-4.19294
1027335.76581,62.0,57.36816,1.29372,0.09674,1.29733,-4.27647
1027336.00281,62.0,45.3629,1.31169,0.09837,1.31537,-4.28894
1027336.23481,62.0,35.93134,1.33121,0.09832,1.33484,-4.22407
1027336.48581,62.0,28.40909,1.3512,0.09421,1.35448,-3.98837
1027336.69981,62.0,22.48202,1.36637,0.08623,1.36908,-3.6109
1027336.96481,62.0,17.79613,1.38204,0.0802,1.38437,-3.32125
1027337.21681,62.0,14.06813,1.39522,0.07103,1.39703,-2.91442
1027337.43281,62.0,11.1448,1.40249,0.06225,1.40387,-2.54158
1027337.70081,62.0,8.81772,1.41128,0.05352,1.4123,-2.1716
1027337.87881,62.0,6.97545,1.41806,0.04891,1.4189,-1.97527
1027338.09681,62.0,5.5173,1.42058,0.04256,1.42121,-1.71591
1027338.36581,62.0,4.36941,1.42266,0.03559,1.4231,-1.43298
1027338.70081,62.0,3.45686,1.42869,0.03076,1.42902,-1.23322
1027339.11981,62.0,2.73547,1.43481,0.03167,1.43516,-1.26453
1027339.64481,62.0,2.16054,1.43753,0.03552,1.43797,-1.41539
1027340.30381,62.0,1.70952,1.43587,0.03735,1.43635,-1.49013
1027341.13281,62.0,1.35352,1.43286,0.03574,1.43331,-1.42864
1027342.17581,62.0,1.07079,1.43177,0.03164,1.43212,-1.266
1027343.48981,62.0,0.84734,1.43648,0.02473,1.43669,-0.98612
1027345.14481,62.0,0.67072,1.44694,0.02203,1.44711,-0.87234
1027347.23381,62.0,0.53067,1.46384,0.02451,1.46405,-0.95925
1027349.87081,62.0,0.41976,1.48161,0.04087,1.48218,-1.57995
1027353.20181,62.0,0.33183,1.48983,0.06885,1.49142,-2.6459
1027357.40781,62.0,0.26261,1.48092,0.09978,1.48428,-3.85457
1027362.71581,62.0,0.20791,1.45651,0.11868,1.46134,-4.65837
1027369.41981,62.0,0.16452,1.42578,0.11605,1.43049,-4.65344
1027377.89681,62.0,0.13007,1.40447,0.08573,1.40709,-3.49323
1027388.58682,62.0,0.10309,1.41572,0.03584,1.41617,-1.4503
1027402.10082,62.0,0.08153,1.47689,-0.01333,1.47695,0.51721
1027419.19782,62.0,0.06443,1.57913,-0.02936,1.57941,1.06533
1027440.78482,62.0,0.05102,1.73018,0.02992,1.73044,-0.99087
1027468.02683,62.0,0.04042,1.85371,0.20198,1.86468,-6.21848
1027502.52183,62.0,0.03192,1.86347,0.45824,1.91899,-13.81521
1027546.06883,62.0,0.02528,1.70142,0.70574,1.84198,-22.52842
1027601.13384,62.0,0.01999,1.37208,0.81666,1.59673,-30.76101
1043628.49059,63.0,20004.453,0.98636,-0.02549,0.98669,1.48005
1043628.63359,63.0,15829.126,0.9921,-0.01094,0.99216,0.63176
1043628.77559,63.0,12516.703,0.99875,0.00111,0.99875,-0.06361
1043628.91759,63.0,9909.4424,1.00523,0.01039,1.00528,-0.5922
1043629.08159,63.0,7835.48,1.00988,0.01801,1.01004,-1.02146
1043629.28259,63.0,6217.2461,1.01882,0.02253,1.01907,-1.26687
1043629.52059,63.0,4905.291,1.02492,0.02805,1.02531,-1.56763
1043629.75859,63.0,3881.2737,1.03083,0.03421,1.0314,-1.90051
1043629.99659,63.0,3070.9827,1.03764,0.03742,1.03832,-2.06518
1043630.23459,63.0,2430.7778,1.04622,0.03952,1.04697,-2.16311
1043630.47359,63.0,1923.1537,1.05224,0.04325,1.05313,-2.35365
1043630.71159,63.0,1522.4358,1.05894,0.04699,1.05998,-2.54063
1043630.94959,63.0,1203.8446,1.06602,0.04941,1.06717,-2.65354
1043631.18759,63.0,952.86591,1.07325,0.05097,1.07446,-2.71883
1043631.42659,63.0,754.27557,1.08089,0.05418,1.08225,-2.8694
1043631.66359,63.0,596.71857,1.08944,0.05707,1.09094,-2.99843
1043631.90159,63.0,471.96338,1.09876,0.05886,1.10033,-3.06645
1043632.14059,63.0,373.20856,1.10709,0.06289,1.10887,-3.25134
1043632.37759,63.0,295.47278,1.11652,0.06687,1.11852,-3.4275
1043632.61759,63.0,233.87738,1.12552,0.07016,1.1277,-3.56684
1043632.85559,63.0,185.05922,1.13542,0.07439,1.13786,-3.74834
1043633.09159,63.0,146.35823,1.14555,0.07896,1.14826,-3.94319
1043633.32759,63.0,115.77804,1.15774,0.08425,1.1608,-4.16226
1043633.56259,63.0,91.6721,1.17225,0.08986,1.17569,-4.38346
1043633.80759,63.0,72.51701,1.18693,0.09338,1.1906,-4.49855
1043634.03659,63.0,57.36816,1.20533,0.09725,1.20925,-4.61276
1043634.27359,63.0,45.3629,1.22509,0.10068,1.22922,-4.69825
1043634.50559,63.0,35.93134,1.24266,0.09864,1.24657,-4.53847
1043634.75559,63.0,28.40909,1.26259,0.09277,1.266,-4.20222
1043634.97059,63.0,22.48202,1.27899,0.08787,1.28201,-3.93032
1043635.23559,63.0,17.79613,1.29226,0.07935,1.2947,-3.51366
1043635.48759,63.0,14.06813,1.30755,0.069,1.30937,-3.02053
1043635.70359,63.0,11.1448,1.31419,0.06233,1.31566,-2.71559
1043635.97059,63.0,8.81772,1.32285,0.05186,1.32386,-2.24495
1043636.14959,63.0,6.97545,1.32863,0.0497,1.32956,-2.14232
1043636.36759,63.0,5.5173,1.33254,0.04454,1.33329,-1.91451
1043636.63659,63.0,4.36941,1.33463,0.03725,1.33515,-1.59893
1043636.97159,63.0,3.45686,1.33868,0.03149,1.33905,-1.34769
1043637.39059,63.0,2.73547,1.34654,0.03037,1.34688,-1.2921
1043637.91559,63.0,2.16054,1.35064,0.03204,1.35102,-1.35906
1043638.57459,63.0,1.70952,1.351,0.03741,1.35152,-1.58595
1043639.40359,63.0,1.35352,1.34775,0.03901,1.34832,-1.65809
1043640.44659,63.0,1.07079,1.34508,0.0369,1.34558,-1.57129
1043641.75959,63.0,0.84734,1.34507,0.03007,1.34541,-1.28084
1043643.41559,63.0,0.67072,1.35148,0.02466,1.35171,-1.04538
1043645.50459,63.0,0.53067,1.36587,0.02139,1.36604,-0.89716
1043648.14159,63.0,0.41976,1.38729,0.02861,1.38758,-1.18158
1043651.47259,63.0,0.33183,1.4064,0.05144,1.40735,-2.09453
1043655.67859,63.0,0.26261,1.41249,0.08651,1.41513,-3.5048
1043660.98659,63.0,0.20791,1.39714,0.12163,1.40242,-4.97528
1043667.69059,63.0,0.16452,1.36381,0.14046,1.37102,-5.88027
1043676.16759,63.0,0.13007,1.32464,0.12968,1.33097,-5.59141
1043686.8576,63.0,0.10309,1.30342,0.08642,1.30629,-3.79328
1043700.3716,63.0,0.08153,1.32702,0.02082,1.32718,-0.89879
1043717.4686,63.0,0.06443,1.40094,-0.03466,1.40137,1.41735
1043739.0546,63.0,0.05102,1.55546,-0.04718,1.55618,1.73728
1043766.29761,63.0,0.04042,1.74048,0.05265,1.74128,-1.73272
1043800.79261,63.0,0.03192,1.87121,0.28631,1.89299,-8.69917
1043844.33961,63.0,0.02528,1.8458,0.60574,1.94266,-18.16851
1043899.40462,63.0,0.01999,1.59974,0.89551,1.83333,-29.23939
1059867.71401,64.0,20004.453,0.97965,-0.02716,0.98003,1.58804
1059867.85701,64.0,15829.126,0.98434,-0.0112,0.9844,0.652
1059867.99901,64.0,12516.703,0.99165,0.00102,0.99165,-0.0592
1059868.14101,64.0,9909.4424,0.99906,0.00962,0.99911,-0.55189
1059868.30501,64.0,7835.48,1.00484,0.01748,1.005,-0.99687
1059868.50601,64.0,6217.2461,1.01157,0.02308,1.01183,-1.30716
1059868.74401,64.0,4905.291,1.01769,0.03062,1.01815,-1.7236
1059868.98301,64.0,3881.2737,1.02481,0.03278,1.02533,-1.83188
1059869.22101,64.0,3070.9827,1.03224,0.03607,1.03287,-2.00135
1059869.45901,64.0,2430.7778,1.03776,0.04091,1.03856,-2.2575
1059869.69701,64.0,1923.1537,1.04682,0.04257,1.04769,-2.32881
1059869.93501,64.0,1522.4358,1.05348,0.04665,1.05451,-2.53561
1059870.17301,64.0,1203.8446,1.06036,0.0486,1.06148,-2.62443
1059870.41201,64.0,952.86591,1.06717,0.05136,1.0684,-2.75562
1059870.65001,64.0,754.27557,1.07572,0.05497,1.07712,-2.92543
1059870.88701,64.0,596.71857,1.08362,0.05651,1.08509,-2.98548
1059871.12501,64.0,471.96338,1.09202,0.06055,1.09369,-3.17383
1059871.36401,64.0,373.20856,1.10114,0.06348,1.10297,-3.2996
1059871.60201,64.0,295.47278,1.10903,0.06665,1.11103,-3.4392
1059871.84101,64.0,233.87738,1.1186,0.06845,1.12069,-3.50179
1059872.07901,64.0,185.05922,1.12939,0.07457,1.13184,-3.77755
1059872.31501,64.0,146.35823,1.14019,0.07853,1.14289,-3.93988
1059872.55101,64.0,115.77804,1.15253,0.08408,1.1556,-4.17252
1059872.78601,64.0,91.6721,1.16479,0.08954,1.16823,-4.39593
1059873.03101,64.0,72.51701,1.18117,0.09351,1.18487,-4.52662
1059873.26001,64.0,57.36816,1.20033,0.0995,1.20445,-4.73862
1059873.49701,64.0,45.3629,1.21839,0.09973,1.22247,-4.67931
1059873.72901,64.0,35.93134,1.23767,0.09936,1.24166,-4.58983
1059873.98001,64.0,28.40909,1.25837,0.09496,1.26195,-4.31569
1059874.19401,64.0,22.48202,1.27335,0.08789,1.27638,-3.94838
1059874.45901,64.0,17.79613,1.2881,0.07973,1.29056,-3.54213
1059874.71101,64.0,14.06813,1.30081,0.07174,1.30279,-3.15689
1059874.92701,64.0,11.1448,1.30822,0.06252,1.30972,-2.73591
1059875.19501,64.0,8.81772,1.31854,0.05529,1.3197,-2.40135
1059875.37301,64.0,6.97545,1.32384,0.05023,1.32479,-2.17289
1059875.59101,64.0,5.5173,1.32692,0.04282,1.32761,-1.8483
1059875.86001,64.0,4.36941,1.32942,0.03637,1.32991,-1.56703
1059876.19501,64.0,3.45686,1.3355,0.03183,1.33588,-1.36539
1059876.61401,64.0,2.73547,1.34193,0.03087,1.34229,-1.3176
1059877.13901,64.0,2.16054,1.34522,0.035,1.34567,-1.4906
1059877.79801,64.0,1.70952,1.34367,0.03703,1.34419,-1.57874
1059878.62701,64.0,1.35352,1.34086,0.03846,1.34141,-1.64297
1059879.67001,64.0,1.07079,1.3389,0.03373,1.33933,-1.44307
1059880.984,64.0,0.84734,1.34151,0.02721,1.34179,-1.16189
1059882.639,64.0,0.67072,1.35046,0.02266,1.35065,-0.96139
1059884.728,64.0,0.53067,1.3668,0.02305,1.36699,-0.96623
1059887.365,64.0,0.41976,1.38668,0.03529,1.38713,-1.45775
1059890.696,64.0,0.33183,1.39999,0.06133,1.40133,-2.50853
1059894.90199,64.0,0.26261,1.39871,0.09573,1.40198,-3.91532
1059900.20999,64.0,0.20791,1.37669,0.12277,1.38216,-5.09611
1059906.91398,64.0,0.16452,1.343,0.13033,1.34931,-5.54281
1059915.39098,64.0,0.13007,1.31214,0.1079,1.31657,-4.70116
1059926.08097,64.0,0.10309,1.30741,0.05709,1.30866,-2.50038
1059939.59496,64.0,0.08153,1.35345,-0.00216,1.35345,0.09154
1059956.69195,64.0,0.06443,1.44546,-0.03867,1.44598,1.53242
1059978.27893,64.0,0.05102,1.60297,-0.01263,1.60302,0.45132
1060005.52091,64.0,0.04042,1.76138,0.13164,1.76629,-4.27409
1060040.01588,64.0,0.03192,1.83082,0.38726,1.87133,-11.94343
1060083.56285,64.0,0.02528,1.7264,0.67907,1.85515,-21.47188
1060138.6278,64.0,0.01999,1.42202,0.88061,1.6726,-31.76858
1076089.03618,65.0,20004.453,1.02382,-0.02574,1.02414,1.44016
1076089.17918,65.0,15829.126,1.02896,-0.01078,1.02901,0.60042
1076089.32118,65.0,12516.703,1.03691,0.00147,1.03691,-0.08148
1076089.46318,65.0,9909.4424,1.04287,0.01007,1.04292,-0.553
1076089.62718,65.0,7835.48,1.05069,0.01771,1.05084,-0.96566
1076089.82818,65.0,6217.2461,1.05559,0.02527,1.0559,-1.3713
1076090.06618,65.0,4905.291,1.06119,0.02971,1.06161,-1.60377
1076090.30518,65.0,3881.2737,1.06972,0.03314,1.07023,-1.77455
1076090.54318,65.0,3070.9827,1.07528,0.03619,1.07589,-1.92764
1076090.78118,65.0,2430.7778,1.08183,0.03996,1.08257,-2.11556
1076091.01918,65.0,1923.1537,1.08952,0.04248,1.09035,-2.23265
1076091.25718,65.0,1522.4358,1.09673,0.04627,1.0977,-2.41565
1076091.49518,65.0,1203.8446,1.10358,0.04926,1.10468,-2.55572
1076091.73418,65.0,952.86591,1.1132,0.0519,1.11441,-2.6692
1076091.97218,65.0,754.27557,1.12049,0.05483,1.12183,-2.80125
1076092.20918,65.0,596.71857,1.12815,0.05622,1.12955,-2.85291
1076092.44718,65.0,471.96338,1.13702,0.06046,1.13862,-3.04357
1076092.68618,65.0,373.20856,1.14537,0.06261,1.14708,-3.12887
1076092.92418,65.0,295.47278,1.15334,0.0661,1.15523,-3.28034
1076093.16318,65.0,233.87738,1.16549,0.07073,1.16763,-3.47284
1076093.40118,65.0,185.05922,1.17367,0.07495,1.17606,-3.65403
1076093.63718,65.0,146.35823,1.1831,0.07859,1.18571,-3.80025
1076093.87318,65.0,115.77804,1.19711,0.08399,1.20006,-4.0133
1076094.10818,65.0,91.6721,1.20937,0.09032,1.21274,-4.27111
1076094.35218,65.0,72.51701,1.2261,0.09442,1.22973,-4.40341
1076094.58118,65.0,57.36816,1.24313,0.0981,1.24699,-4.51215
1076094.81818,65.0,45.3629,1.26255,0.10034,1.26653,-4.54414
1076095.05018,65.0,35.93134,1.28128,0.09849,1.28506,-4.39573
1076095.30118,65.0,28.40909,1.29912,0.09472,1.30257,-4.16996
1076095.51518,65.0,22.48202,1.31805,0.08857,1.32102,-3.8442
1076095.78018,65.0,17.79613,1.33237,0.08127,1.33485,-3.49068
1076096.03218,65.0,14.06813,1.34586,0.07256,1.34782,-3.08617
1076096.24817,65.0,11.1448,1.35593,0.0617,1.35733,-2.60533
1076096.51517,65.0,8.81772,1.36503,0.05501,1.36614,-2.30786
1076096.69417,65.0,6.97545,1.36843,0.05024,1.36936,-2.10259
1076096.91217,65.0,5.5173,1.37063,0.04201,1.37128,-1.75561
1076097.18117,65.0,4.36941,1.37544,0.03666,1.37593,-1.52677
1076097.51617,65.0,3.45686,1.38311,0.03186,1.38348,-1.31946
1076097.93517,65.0,2.73547,1.3872,0.03392,1.38761,-1.40063
1076098.46017,65.0,2.16054,1.38841,0.03625,1.38888,-1.49549
1076099.11917,65.0,1.70952,1.38675,0.03707,1.38724,-1.53117
1076099.94817,65.0,1.35352,1.38384,0.03412,1.38426,-1.41223
1076100.99117,65.0,1.07079,1.38553,0.0286,1.38583,-1.1825
1076102.30417,65.0,0.84734,1.39165,0.02258,1.39184,-0.92973
1076103.96017,65.0,0.67072,1.40381,0.02194,1.40398,-0.89552
1076106.04917,65.0,0.53067,1.42039,0.02938,1.42069,-1.18499
1076108.68617,65.0,0.41976,1.43409,0.0488,1.43492,-1.94888
1076112.01716,65.0,0.33183,1.43632,0.07662,1.43836,-3.05352
1076116.22316,65.0,0.26261,1.42109,0.10254,1.42478,-4.12705
1076121.53116,65.0,0.20791,1.39507,0.11348,1.39968,-4.65055
1076128.23515,65.0,0.16452,1.36966,0.10031,1.37333,-4.18883
1076136.71214,65.0,0.13007,1.36165,0.06369,1.36314,-2.67804
1076147.40214,65.0,0.10309,1.38966,0.0157,1.38975,-0.64721
1076160.91612,65.0,0.08153,1.46722,-0.01921,1.46735,0.75021
1076178.01311,65.0,0.06443,1.57691,-0.00799,1.57693,0.29027
1076199.60009,65.0,0.05102,1.71409,0.09056,1.71648,-3.02413
1076226.84207,65.0,0.04042,1.78927,0.28935,1.81251,-9.18594
1076261.33705,65.0,0.03192,1.73137,0.53079,1.81091,-17.04412
1076304.88401,65.0,0.02528,1.51111,0.71434,1.67144,-25.30121
1076359.94897,65.0,0.01999,1.17352,0.71168,1.37245,-31.2349
1092342.4713,66.0,20004.453,0.94411,-0.02529,0.94445,1.53472
1092342.6143,66.0,15829.126,0.95237,-0.01169,0.95244,0.70301
1092342.7563,66.0,12516.703,0.95762,0.00157,0.95762,-0.09369
1092342.8983,66.0,9909.4424,0.96542,0.00894,0.96546,-0.53027
1092343.0623,66.0,7835.48,0.97008,0.01819,0.97025,-1.07396
1092343.2633,66.0,6217.2461,0.97666,0.02557,0.97699,-1.49978
1092343.5013,66.0,4905.291,0.98318,0.02788,0.98358,-1.62439
1092343.7403,66.0,3881.2737,0.98999,0.0329,0.99054,-1.90356
1092343.9783,66.0,3070.9827,0.99709,0.03667,0.99776,-2.1061
1092344.2163,66.0,2430.7778,1.00396,0.04032,1.00477,-2.29962
1092344.4543,66.0,1923.1537,1.01221,0.04458,1.01319,-2.52199
1092344.6923,66.0,1522.4358,1.01849,0.04632,1.01955,-2.60412
1092344.9303,66.0,1203.8446,1.02605,0.04895,1.02722,-2.73117
1092345.1693,66.0,952.86591,1.03411,0.05196,1.03541,-2.87657
1092345.4073,66.0,754.27557,1.0411,0.05368,1.04249,-2.9515
1092345.6443,66.0,596.71857,1.04965,0.05729,1.05121,-3.12399
1092345.8823,66.0,471.96338,1.05722,0.05978,1.05891,-3.23619
1092346.1213,66.0,373.20856,1.0658,0.06238,1.06763,-3.34938
1092346.3583,66.0,295.47278,1.07586,0.06595,1.07788,-3.5079
1092346.5983,66.0,233.87738,1.08534,0.07058,1.08763,-3.72055
1092346.8363,66.0,185.05922,1.09441,0.07403,1.09691,-3.86988
1092347.0723,66.0,146.35823,1.10477,0.07843,1.10755,-4.0608
1092347.3083,66.0,115.77804,1.11898,0.08461,1.12218,-4.32395
1092347.5433,66.0,91.6721,1.13105,0.08955,1.13459,-4.52676
1092347.7883,66.0,72.51701,1.14733,0.0946,1.15123,-4.71374
1092348.0173,66.0,57.36816,1.16431,0.09692,1.16834,-4.75867
1092348.2543,66.0,45.3629,1.18419,0.09945,1.18836,-4.80039
1092348.4863,66.0,35.93134,1.20314,0.09917,1.20722,-4.71189
1092348.7363,66.0,28.40909,1.22202,0.09371,1.22561,-4.38513
1092348.9513,66.0,22.48202,1.23988,0.08906,1.24307,-4.10858
1092349.21629,66.0,17.79613,1.25425,0.07982,1.25679,-3.6414
1092349.46829,66.0,14.06813,1.26765,0.07231,1.26971,-3.26479
1092349.68429,66.0,11.1448,1.27663,0.06255,1.27816,-2.80521
1092349.95129,66.0,8.81772,1.285,0.05468,1.28616,-2.43662
1092350.13029,66.0,6.97545,1.29119,0.0496,1.29214,-2.19983
1092350.34829,66.0,5.5173,1.29276,0.04342,1.29349,-1.92373
1092350.61729,66.0,4.36941,1.29628,0.03644,1.2968,-1.61024
1092350.95229,66.0,3.45686,1.30324,0.03108,1.30361,-1.36631
1092351.37129,66.0,2.73547,1.30894,0.03247,1.30934,-1.42106
1092351.89629,66.0,2.16054,1.31112,0.03579,1.31161,-1.56376
1092352.55529,66.0,1.70952,1.30914,0.0374,1.30967,-1.6365
1092353.38429,66.0,1.35352,1.30647,0.03517,1.30694,-1.54223
1092354.42729,66.0,1.07079,1.30492,0.03068,1.30528,-1.34667
1092355.74029,66.0,0.84734,1.31065,0.02505,1.31089,-1.0948
1092357.39629,66.0,0.67072,1.32185,0.02177,1.32203,-0.94336
1092359.48529,66.0,0.53067,1.33851,0.02575,1.33876,-1.10209
1092362.12229,66.0,0.41976,1.35521,0.04281,1.35589,-1.80946
1092365.45328,66.0,0.33183,1.36292,0.0708,1.36476,-2.97358
1092369.65928,66.0,0.26261,1.35376,0.10146,1.35756,-4.28617
1092374.96728,66.0,0.20791,1.32794,0.11993,1.33334,-5.16074
1092381.67127,66.0,0.16452,1.29651,0.11554,1.30164,-5.09237
1092390.14826,66.0,0.13007,1.27702,0.0834,1.27974,-3.73676
1092400.83825,66.0,0.10309,1.29043,0.03208,1.29083,-1.42424
1092414.35224,66.0,0.08153,1.35565,-0.01646,1.35575,0.6956
1092431.44923,66.0,0.06443,1.45952,-0.02916,1.45981,1.14473
1092453.03521,66.0,0.05102,1.61085,0.03592,1.61125,-1.27752
1092480.27819,66.0,0.04042,1.73265,0.21136,1.7455,-6.955
1092514.77317,66.0,0.03192,1.73618,0.47259,1.79935,-15.2271
1092558.32013,66.0,0.02528,1.56523,0.71898,1.72246,-24.67131
1092613.38509,66.0,0.01999,1.22799,0.82261,1.47805,-33.81736
1108541.4645,67.0,20004.453,0.95899,-0.02439,0.9593,1.45696
1108541.6075,67.0,15829.126,0.96529,-0.01091,0.96536,0.64754
1108541.7495,67.0,12516.703,0.97169,0.0014,0.9717,-0.08226
1108541.8915,67.0,9909.4424,0.97826,0.00982,0.97831,-0.57522
1108542.0555,67.0,7835.48,0.9837,0.01763,0.98386,-1.02674
1108542.2565,67.0,6217.2461,0.99251,0.02636,0.99286,-1.52109
1108542.4945,67.0,4905.291,0.99832,0.02807,0.99872,-1.61074
1108542.7335,67.0,3881.2737,1.00357,0.0342,1.00416,-1.95205
1108542.9715,67.0,3070.9827,1.01303,0.03662,1.01369,-2.0705
1108543.2095,67.0,2430.7778,1.0187,0.04076,1.01952,-2.29107
1108543.4475,67.0,1923.1537,1.02602,0.04363,1.02694,-2.43481
1108543.6855,67.0,1522.4358,1.0328,0.04588,1.03382,-2.54347
1108543.9235,67.0,1203.8446,1.04042,0.04866,1.04156,-2.67758
1108544.1625,67.0,952.86591,1.0478,0.05085,1.04904,-2.77825
1108544.4005,67.0,754.27557,1.05471,0.05394,1.05609,-2.92781
1108544.6375,67.0,596.71857,1.06295,0.05557,1.0644,-2.99253
1108544.8755,67.0,471.96338,1.07155,0.05939,1.07319,-3.17242
1108545.11449,67.0,373.20856,1.08168,0.063,1.08351,-3.33306
1108545.35249,67.0,295.47278,1.08923,0.06664,1.09127,-3.50108
1108545.59149,67.0,233.87738,1.09913,0.06814,1.10124,-3.54754
1108545.82949,67.0,185.05922,1.1095,0.07413,1.11197,-3.82267
1108546.06549,67.0,146.35823,1.12047,0.08024,1.12334,-4.09588
1108546.30149,67.0,115.77804,1.13128,0.08422,1.13441,-4.25776
1108546.53649,67.0,91.6721,1.14568,0.08966,1.14918,-4.47489
1108546.78149,67.0,72.51701,1.1607,0.09546,1.16462,-4.70153
1108547.01049,67.0,57.36816,1.17763,0.09881,1.18176,-4.79617
1108547.24749,67.0,45.3629,1.1977,0.0988,1.20177,-4.71597
1108547.47949,67.0,35.93134,1.21845,0.09896,1.22246,-4.64311
1108547.73049,67.0,28.40909,1.2368,0.09467,1.24042,-4.37724
1108547.94449,67.0,22.48202,1.25378,0.08847,1.2569,-4.03627
1108548.20949,67.0,17.79613,1.26927,0.08046,1.27182,-3.62706
1108548.46149,67.0,14.06813,1.28133,0.07295,1.2834,-3.25871
1108548.67749,67.0,11.1448,1.29002,0.06342,1.29157,-2.81469
1108548.94549,67.0,8.81772,1.29809,0.0543,1.29923,-2.39518
1108549.12349,67.0,6.97545,1.30551,0.05062,1.30649,-2.22063
1108549.34149,67.0,5.5173,1.30802,0.04398,1.30876,-1.92576
1108549.61049,67.0,4.36941,1.31082,0.03802,1.31137,-1.66146
1108549.94549,67.0,3.45686,1.31609,0.03189,1.31648,-1.38785
1108550.36449,67.0,2.73547,1.32325,0.03128,1.32362,-1.35411
1108550.88949,67.0,2.16054,1.32689,0.03526,1.32736,-1.52201
1108551.54849,67.0,1.70952,1.32512,0.03865,1.32568,-1.67075
1108552.37749,67.0,1.35352,1.32214,0.03785,1.32268,-1.63981
1108553.42049,67.0,1.07079,1.31989,0.03378,1.32032,-1.466
1108554.73449,67.0,0.84734,1.32308,0.02754,1.32337,-1.19266
1108556.38949,67.0,0.67072,1.33162,0.02241,1.33181,-0.96404
1108558.47848,67.0,0.53067,1.34769,0.02266,1.34788,-0.96321
1108561.11548,67.0,0.41976,1.3676,0.03477,1.36804,-1.45654
1108564.44648,67.0,0.33183,1.38153,0.06155,1.3829,-2.55112
1108568.65248,67.0,0.26261,1.3798,0.0951,1.38308,-3.94267
1108573.96047,67.0,0.20791,1.35853,0.12332,1.36411,-5.18679
1108580.66447,67.0,0.16452,1.32476,0.12992,1.33112,-5.60113
1108589.14146,67.0,0.13007,1.29231,0.10881,1.29689,-4.81301
1108599.83145,67.0,0.10309,1.28842,0.05894,1.28976,-2.61928
1108613.34544,67.0,0.08153,1.33259,-0.00169,1.33259,0.07245
1108630.44243,67.0,0.06443,1.42253,-0.0381,1.42304,1.53426
1108652.02941,67.0,0.05102,1.58,-0.01633,1.58008,0.59204
1108679.27139,67.0,0.04042,1.74259,0.12177,1.74684,-3.99729
1108713.76636,67.0,0.03192,1.81882,0.37641,1.85736,-11.6925
1108757.31333,67.0,0.02528,1.71997,0.6751,1.84772,-21.43035
1108812.37829,67.0,0.01999,1.41727,0.88671,1.6718,-32.03217
1124740.1671,68.0,20004.453,0.99633,-0.02527,0.99665,1.45277
1124740.3101,68.0,15829.126,1.00278,-0.01014,1.00283,0.57908
1124740.4521,68.0,12516.703,1.00889,0.00139,1.00889,-0.07902
1124740.5941,68.0,9909.4424,1.016,0.01089,1.01606,-0.6143
1124740.7581,68.0,7835.48,1.02262,0.01756,1.02277,-0.98399
1124740.9591,68.0,6217.2461,1.02876,0.02231,1.029,-1.24225
1124741.19709,68.0,4905.291,1.03566,0.02822,1.03604,-1.56107
1124741.43509,68.0,3881.2737,1.04285,0.03301,1.04337,-1.81276
1124741.67309,68.0,3070.9827,1.04974,0.03574,1.05035,-1.95016
1124741.91109,68.0,2430.7778,1.05658,0.0414,1.05739,-2.24393
1124742.14909,68.0,1923.1537,1.06426,0.04422,1.06518,-2.37921
1124742.38709,68.0,1522.4358,1.07026,0.04575,1.07124,-2.44793
1124742.62509,68.0,1203.8446,1.07891,0.04868,1.08001,-2.58347
1124742.86409,68.0,952.86591,1.08585,0.05008,1.08701,-2.64081
1124743.10209,68.0,754.27557,1.09316,0.05383,1.09448,-2.81899
1124743.33909,68.0,596.71857,1.10264,0.05649,1.10408,-2.93302
1124743.57709,68.0,471.96338,1.10986,0.05927,1.11144,-3.05703
1124743.81609,68.0,373.20856,1.1185,0.06189,1.12021,-3.16695
1124744.05409,68.0,295.47278,1.12647,0.06681,1.12844,-3.39412
1124744.29309,68.0,233.87738,1.13798,0.06844,1.14004,-3.44173
1124744.53109,68.0,185.05922,1.14684,0.07519,1.1493,-3.75094
1124744.76709,68.0,146.35823,1.15644,0.07921,1.15915,-3.91839
1124745.00309,68.0,115.77804,1.17039,0.08439,1.17343,-4.12397
1124745.23809,68.0,91.6721,1.18324,0.08863,1.18656,-4.28376
1124745.48309,68.0,72.51701,1.20016,0.09406,1.20384,-4.48116
1124745.71209,68.0,57.36816,1.21535,0.09858,1.21934,-4.63719
1124745.94909,68.0,45.3629,1.23626,0.09976,1.24028,-4.61357
1124746.18109,68.0,35.93134,1.25415,0.10009,1.25814,-4.56278
1124746.43109,68.0,28.40909,1.27454,0.09568,1.27813,-4.29316
1124746.64609,68.0,22.48202,1.2908,0.08798,1.2938,-3.89926
1124746.91109,68.0,17.79613,1.30578,0.08059,1.30826,-3.5318
1124747.16309,68.0,14.06813,1.32083,0.07337,1.32287,-3.17938
1124747.37909,68.0,11.1448,1.32891,0.06385,1.33044,-2.75073
1124747.64709,68.0,8.81772,1.33822,0.05528,1.33936,-2.36526
1124747.82509,68.0,6.97545,1.34459,0.04907,1.34549,-2.08985
