Repository: SebaVillagra00/ICM2985-SOH-IPRE

## Data University of Cambridge (EIS Cambridge)
Data publicada en "Identifying degradation patterns of lithium ion batteries from impedance spectroscopy using machine learning" (Zhang, Tang, Zhang, Wang, Stimming & Lee, 2020) https://www.nature.com/articles/s41467-020-15235-7.

Carpeta contiene:
* Paper de Nature Comunications (IF: 16.6).
* Data frames para IOS.
* Data frames para Windows.

Cada Data frame está contenido en un archivo .txt con las siguientes columnas:
* time/s: tiempo en que se mide la muestra.
* cycle number: ciclo de carga de la batería.
* freq/Hz: frecuencia de la señal de input.
* Re(Z)/Ohm: Parte resistiva de la impedancia.
* Im(Z)/Ohm: Parte reactiva de la impedancia.

File: EIS Cambridge/csvEIS/EIS_state_II_35C02.csv (part 6 of 29)
time/s,cycle number,freq/Hz,Re(Z)/Ohm,-Im(Z)/Ohm,|Z|/Ohm,Phase(Z)/deg
884085.78179,57.0,373.20856,0.64588,0.09366,0.65263,-8.25078
884086.01979,57.0,295.47278,0.66014,0.09826,0.66741,-8.46642
884086.25879,57.0,233.87738,0.6739,0.1014,0.68149,-8.55723
884086.49679,57.0,185.05922,0.68875,0.10725,0.69705,-8.85129
884086.73279,57.0,146.35823,0.70316,0.10955,0.71164,-8.85503
884086.96979,57.0,115.77804,0.72073,0.11503,0.72985,-9.06834
884087.20379,57.0,91.6721,0.73548,0.12113,0.74539,-9.35279
884087.44879,57.0,72.51701,0.75341,0.12699,0.76404,-9.5676
884087.67779,57.0,57.36816,0.77396,0.13642,0.78589,-9.99655
884087.91479,57.0,45.3629,0.79262,0.14284,0.80539,-10.21552
884088.14679,57.0,35.93134,0.81061,0.15494,0.82529,-10.82117
884088.39779,57.0,28.40909,0.83775,0.16218,0.85331,-10.95652
884088.61179,57.0,22.48202,0.86623,0.16974,0.8827,-11.08678
884088.87679,57.0,17.79613,0.89628,0.18088,0.91435,-11.4097
884089.12879,57.0,14.06813,0.94301,0.18656,0.96129,-11.1906
884089.34479,57.0,11.1448,0.96514,0.17777,0.98138,-10.43636
884089.61279,57.0,8.81772,1.0136,0.16782,1.0274,-9.40131
884089.79079,57.0,6.97545,1.04152,0.17033,1.05536,-9.28815
884090.00879,57.0,5.5173,1.05055,0.15076,1.06131,-8.16667
884090.27779,57.0,4.36941,1.07128,0.11627,1.07757,-6.19405
884090.61279,57.0,3.45686,1.10941,0.09271,1.11327,-4.777
884091.03179,57.0,2.73547,1.14142,0.09241,1.14515,-4.6288
884091.55679,57.0,2.16054,1.14879,0.10681,1.15375,-5.31162
884092.21579,57.0,1.70952,1.13044,0.1138,1.13615,-5.74842
884093.04479,57.0,1.35352,1.10177,0.09734,1.10607,-5.04893
884094.08779,57.0,1.07079,1.08451,0.05716,1.08602,-3.01683
884095.40179,57.0,0.84734,1.09637,0.00716,1.0964,-0.37418
884097.05679,57.0,0.67072,1.13432,-0.02616,1.13462,1.32103
884099.14579,57.0,0.53067,1.19858,-0.02769,1.1989,1.32326
884101.78279,57.0,0.41976,1.2544,0.01982,1.25456,-0.9051
884105.11379,57.0,0.33183,1.26964,0.10589,1.27405,-4.76764
884109.31979,57.0,0.26261,1.22242,0.19112,1.23727,-8.88597
884114.62779,57.0,0.20791,1.12519,0.23461,1.14939,-11.77779
884121.33279,57.0,0.16452,1.01537,0.2078,1.03641,-11.56598
884129.80879,57.0,0.13007,0.94451,0.1076,0.95062,-6.49927
884140.49879,57.0,0.10309,0.9579,-0.02669,0.95827,1.59631
884154.01279,57.0,0.08153,1.07065,-0.13653,1.07932,7.26701
884171.1108,57.0,0.06443,1.23656,-0.16635,1.2477,7.66199
884192.6968,57.0,0.05102,1.46153,-0.07574,1.46349,2.96669
884219.9398,57.0,0.04042,1.61817,0.16149,1.6262,-5.69916
884254.43481,57.0,0.03192,1.59077,0.45363,1.65418,-15.91629
884297.98181,57.0,0.02528,1.39141,0.6462,1.53414,-24.91125
884353.04682,57.0,0.01999,1.15266,0.62482,1.31112,-28.46074
899393.14643,58.0,20004.453,0.47616,-0.01473,0.47639,1.77131
899393.28943,58.0,15829.126,0.4836,0.00145,0.48361,-0.17211
899393.43143,58.0,12516.703,0.49219,0.01283,0.49236,-1.49358
899393.57343,58.0,9909.4424,0.50143,0.02228,0.50193,-2.54401
899393.73743,58.0,7835.48,0.50887,0.03021,0.50976,-3.39769
899393.93843,58.0,6217.2461,0.51641,0.03711,0.51774,-4.11024
899394.17643,58.0,4905.291,0.52331,0.04388,0.52514,-4.79268
899394.41543,58.0,3881.2737,0.53227,0.0491,0.53453,-5.27086
899394.65343,58.0,3070.9827,0.5411,0.05263,0.54365,-5.55553
899394.89143,58.0,2430.7778,0.54956,0.05968,0.55279,-6.1977
899395.12943,58.0,1923.1537,0.56209,0.06339,0.56566,-6.43457
899395.36743,58.0,1522.4358,0.56998,0.06754,0.57397,-6.75728
899395.60543,58.0,1203.8446,0.58191,0.07298,0.58647,-7.14875
899395.84443,58.0,952.86591,0.59342,0.07726,0.59843,-7.41824
899396.08243,58.0,754.27557,0.60607,0.08164,0.61155,-7.67158
899396.31943,58.0,596.71857,0.61707,0.08576,0.623,-7.91232
899396.55743,58.0,471.96338,0.63046,0.08909,0.63672,-8.04345
899396.79643,58.0,373.20856,0.64355,0.09329,0.65028,-8.2485
899397.03443,58.0,295.47278,0.65649,0.09853,0.66384,-8.53533
899397.27343,58.0,233.87738,0.67309,0.1027,0.68088,-8.67532
899397.51143,58.0,185.05922,0.68834,0.10554,0.69638,-8.71673
899397.74743,58.0,146.35823,0.70372,0.11166,0.71252,-9.01626
899397.98343,58.0,115.77804,0.71971,0.1174,0.72923,-9.26491
899398.21843,58.0,91.6721,0.73471,0.1234,0.745,-9.53426
899398.46343,58.0,72.51701,0.75145,0.1309,0.76277,-9.88132
899398.69243,58.0,57.36816,0.76926,0.13465,0.78096,-9.92865
899398.92943,58.0,45.3629,0.79013,0.14404,0.80315,-10.33128
899399.16143,58.0,35.93134,0.81404,0.1564,0.82893,-10.87549
899399.41143,58.0,28.40909,0.83395,0.16623,0.85036,-11.27317
899399.62643,58.0,22.48202,0.86377,0.17768,0.88186,-11.62353
899399.89143,58.0,17.79613,0.90196,0.18585,0.92091,-11.64266
899400.14343,58.0,14.06813,0.93727,0.17793,0.954,-10.7488
899400.35943,58.0,11.1448,0.97138,0.18803,0.98941,-10.95524
899400.62643,58.0,8.81772,1.00055,0.16478,1.01403,-9.35185
899400.80543,58.0,6.97545,1.0438,0.15387,1.05508,-8.38579
899401.02343,58.0,5.5173,1.07044,0.15753,1.08197,-8.37184
899401.29243,58.0,4.36941,1.07392,0.14276,1.08337,-7.57211
899401.62743,58.0,3.45686,1.08197,0.10823,1.08737,-5.71226
899402.04643,58.0,2.73547,1.10721,0.07429,1.1097,-3.83837
899402.57143,58.0,2.16054,1.14569,0.0582,1.14717,-2.90786
899403.23043,58.0,1.70952,1.17399,0.07142,1.17616,-3.48154
899404.05943,58.0,1.35352,1.17665,0.09798,1.18072,-4.75995
899405.10243,58.0,1.07079,1.14884,0.11883,1.15497,-5.90516
899406.41543,58.0,0.84734,1.10381,0.11139,1.10941,-5.76234
899408.07143,58.0,0.67072,1.06914,0.07783,1.07197,-4.16346
899410.16043,58.0,0.53067,1.06204,0.01217,1.06211,-0.65678
899412.79743,58.0,0.41976,1.1033,-0.04811,1.10435,2.49673
899416.12843,58.0,0.33183,1.18472,-0.0684,1.18669,3.3041
899420.33443,58.0,0.26261,1.27242,-0.02708,1.27271,1.21906
899425.64243,58.0,0.20791,1.32592,0.07382,1.32797,-3.18647
899432.34643,58.0,0.16452,1.30867,0.20296,1.32431,-8.81583
899440.82343,58.0,0.13007,1.21021,0.30714,1.24858,-14.24065
899451.51344,58.0,0.10309,1.06231,0.32839,1.11191,-17.17784
899465.02744,58.0,0.08153,0.92766,0.24765,0.96015,-14.94735
899482.12444,58.0,0.06443,0.86682,0.11638,0.87459,-7.64682
899503.71144,58.0,0.05102,0.91678,-0.07835,0.92012,4.88505
899530.95345,58.0,0.04042,1.12275,-0.22075,1.14425,11.12345
899565.44945,58.0,0.03192,1.41798,-0.19451,1.43126,7.81079
899608.99646,58.0,0.02528,1.64966,0.01335,1.64971,-0.46359
899664.06146,58.0,0.01999,1.69107,0.29298,1.71626,-9.82889
914695.17368,59.0,20004.453,0.47596,-0.0145,0.47618,1.74556
914695.31668,59.0,15829.126,0.48296,0.00115,0.48296,-0.13631
914695.45868,59.0,12516.703,0.49056,0.01269,0.49072,-1.4821
914695.60068,59.0,9909.4424,0.49834,0.02333,0.49889,-2.67996
914695.76468,59.0,7835.48,0.50503,0.02998,0.50592,-3.39766
914695.96568,59.0,6217.2461,0.51319,0.03781,0.51458,-4.21382
914696.20368,59.0,4905.291,0.52109,0.0438,0.52293,-4.8046
914696.44268,59.0,3881.2737,0.52909,0.04745,0.53121,-5.12464
914696.68068,59.0,3070.9827,0.53994,0.05358,0.54259,-5.6676
914696.91868,59.0,2430.7778,0.54806,0.05909,0.55124,-6.15392
914697.15668,59.0,1923.1537,0.55852,0.06322,0.56208,-6.45761
914697.39468,59.0,1522.4358,0.56898,0.06839,0.57307,-6.85357
914697.63268,59.0,1203.8446,0.57989,0.0722,0.58437,-7.09707
914697.87168,59.0,952.86591,0.59121,0.07627,0.59611,-7.35044
914698.10968,59.0,754.27557,0.60306,0.08044,0.6084,-7.59763
914698.34668,59.0,596.71857,0.61565,0.08452,0.62142,-7.81664
914698.58468,59.0,471.96338,0.62861,0.08807,0.63475,-7.97568
914698.82368,59.0,373.20856,0.6423,0.09242,0.64892,-8.18819
914699.06168,59.0,295.47278,0.65637,0.09713,0.66352,-8.4172
914699.30068,59.0,233.87738,0.67024,0.10143,0.67787,-8.60527
914699.53868,59.0,185.05922,0.68641,0.10543,0.69446,-8.73198
914699.77468,59.0,146.35823,0.70068,0.10961,0.7092,-8.89052
914700.01168,59.0,115.77804,0.71503,0.11478,0.72419,-9.1198
914700.24568,59.0,91.6721,0.73302,0.12154,0.74303,-9.41474
914700.49068,59.0,72.51701,0.74827,0.1288,0.75928,-9.76625
914700.71968,59.0,57.36816,0.76826,0.13419,0.77989,-9.90805
914700.95668,59.0,45.3629,0.78862,0.14209,0.80132,-10.2135
914701.18868,59.0,35.93134,0.80962,0.15587,0.82448,-10.89749
914701.43969,59.0,28.40909,0.83361,0.1642,0.84963,-11.14299
914701.65369,59.0,22.48202,0.86052,0.17477,0.87809,-11.4805
914701.91869,59.0,17.79613,0.89637,0.18394,0.91505,-11.59662
914702.17069,59.0,14.06813,0.93562,0.17737,0.95228,-10.73427
914702.38669,59.0,11.1448,0.963,0.18341,0.98031,-10.78321
914702.65469,59.0,8.81772,1.00113,0.16239,1.01421,-9.21341
914702.83269,59.0,6.97545,1.04224,0.15621,1.05389,-8.52412
914703.05069,59.0,5.5173,1.05791,0.15632,1.0694,-8.40524
914703.31969,59.0,4.36941,1.06356,0.13225,1.07175,-7.08821
914703.65469,59.0,3.45686,1.08247,0.09716,1.08682,-5.12882
914704.07369,59.0,2.73547,1.11545,0.07249,1.1178,-3.71806
914704.59869,59.0,2.16054,1.14909,0.073,1.15141,-3.63484
914705.25769,59.0,1.70952,1.16055,0.09141,1.16415,-4.50355
914706.08669,59.0,1.35352,1.1444,0.10979,1.14965,-5.47986
914707.12969,59.0,1.07079,1.10956,0.10832,1.11484,-5.576
914708.44369,59.0,0.84734,1.07622,0.07797,1.07904,-4.1437
914710.09869,59.0,0.67072,1.06555,0.03156,1.06601,-1.69638
914712.18769,59.0,0.53067,1.09296,-0.02566,1.09326,1.3447
914714.82469,59.0,0.41976,1.15861,-0.05421,1.15987,2.67903
914718.15569,59.0,0.33183,1.23761,-0.0284,1.23794,1.31455
914722.36169,59.0,0.26261,1.29046,0.0532,1.29156,-2.36075
914727.66969,59.0,0.20791,1.28577,0.16425,1.29622,-7.2799
914734.37469,59.0,0.16452,1.20769,0.26095,1.23556,-12.19264
914742.85069,59.0,0.13007,1.07793,0.29194,1.11677,-15.15423
914753.54069,59.0,0.10309,0.9536,0.23056,0.98108,-13.59186
914767.05469,59.0,0.08153,0.89519,0.09356,0.90007,-5.96668
914784.15269,59.0,0.06443,0.92611,-0.0475,0.92733,2.93611
914805.7387,59.0,0.05102,1.08454,-0.18652,1.10046,9.75818
914832.9817,59.0,0.04042,1.34687,-0.19924,1.36153,8.41454
914867.4767,59.0,0.03192,1.59128,-0.02584,1.59149,0.93048
914911.02371,59.0,0.02528,1.6885,0.26156,1.70863,-8.80557
914966.08872,59.0,0.01999,1.57975,0.50098,1.65728,-17.59535
930005.73633,60.0,20004.453,0.47387,-0.01424,0.47408,1.72072
930005.87933,60.0,15829.126,0.48294,0.00144,0.48294,-0.17137
930006.02133,60.0,12516.703,0.49131,0.01265,0.49147,-1.47469
930006.16333,60.0,9909.4424,0.49902,0.02196,0.49951,-2.51959
930006.32733,60.0,7835.48,0.50734,0.03097,0.50828,-3.49328
930006.52833,60.0,6217.2461,0.51611,0.03743,0.51747,-4.14804
930006.76633,60.0,4905.291,0.52499,0.04389,0.52682,-4.77922
930007.00533,60.0,3881.2737,0.53362,0.0496,0.53592,-5.31019
930007.24333,60.0,3070.9827,0.54342,0.0538,0.54608,-5.65374
930007.48133,60.0,2430.7778,0.55111,0.05753,0.55411,-5.95924
930007.71933,60.0,1923.1537,0.55963,0.06347,0.56322,-6.47
930007.95733,60.0,1522.4358,0.57008,0.06876,0.57421,-6.87698
930008.19533,60.0,1203.8446,0.58171,0.07148,0.58609,-7.00544
930008.43433,60.0,952.86591,0.59198,0.07461,0.59666,-7.18364
930008.67233,60.0,754.27557,0.60441,0.08028,0.60972,-7.56645
930008.90933,60.0,596.71857,0.61668,0.08369,0.62233,-7.72871
930009.14733,60.0,471.96338,0.63056,0.0878,0.63665,-7.92722
930009.38633,60.0,373.20856,0.64447,0.09188,0.65098,-8.11408
930009.62433,60.0,295.47278,0.65574,0.09676,0.66284,-8.39379
930009.86333,60.0,233.87738,0.67064,0.10107,0.67821,-8.57082
930010.10133,60.0,185.05922,0.68596,0.10472,0.6939,-8.67954
930010.33733,60.0,146.35823,0.70045,0.10891,0.70886,-8.83833
930010.57333,60.0,115.77804,0.71672,0.11444,0.7258,-9.07224
930010.80833,60.0,91.6721,0.73395,0.12165,0.74396,-9.41096
930011.05333,60.0,72.51701,0.74966,0.12916,0.7607,-9.77563
930011.28233,60.0,57.36816,0.76846,0.13351,0.77997,-9.85598
930011.51933,60.0,45.3629,0.78972,0.14353,0.80265,-10.30132
930011.75133,60.0,35.93134,0.80951,0.15615,0.82444,-10.91811
930012.00233,60.0,28.40909,0.83194,0.16249,0.84766,-11.05172
930012.21633,60.0,22.48202,0.86124,0.17402,0.87865,-11.42336
930012.48133,60.0,17.79613,0.89519,0.18405,0.91391,-11.61783
930012.73333,60.0,14.06813,0.93759,0.17803,0.95434,-10.75116
930012.94933,60.0,11.1448,0.96271,0.18386,0.98011,-10.81232
930013.21733,60.0,8.81772,1.003,0.16321,1.01619,-9.24235
930013.39533,60.0,6.97545,1.04632,0.15951,1.05841,-8.66773
930013.61333,60.0,5.5173,1.05666,0.15657,1.0682,-8.42859
930013.88233,60.0,4.36941,1.06266,0.13257,1.07089,-7.11095
930014.21733,60.0,3.45686,1.08409,0.09536,1.08827,-5.02686
930014.63633,60.0,2.73547,1.11975,0.07199,1.12206,-3.67842
930015.16133,60.0,2.16054,1.15253,0.07694,1.1551,-3.81944
930015.82033,60.0,1.70952,1.16063,0.09721,1.1647,-4.78761
930016.64933,60.0,1.35352,1.14117,0.1145,1.1469,-5.72951
930017.69233,60.0,1.07079,1.10338,0.10677,1.10854,-5.52723
930019.00633,60.0,0.84734,1.07302,0.07007,1.0753,-3.73602
930020.66133,60.0,0.67072,1.0672,0.02084,1.06741,-1.11878
930022.75033,60.0,0.53067,1.1025,-0.03366,1.10301,1.7487
930025.38733,60.0,0.41976,1.17222,-0.05432,1.17348,2.65325
930028.71833,60.0,0.33183,1.2503,-0.01918,1.25044,0.87871
930032.92433,60.0,0.26261,1.29637,0.06996,1.29825,-3.08888
930038.23233,60.0,0.20791,1.27606,0.18147,1.2889,-8.09385
930044.93733,60.0,0.16452,1.18625,0.26847,1.21626,-12.75238
930053.41333,60.0,0.13007,1.05482,0.28559,1.0928,-15.14964
930064.10334,60.0,0.10309,0.93714,0.20961,0.9603,-12.60775
930077.61734,60.0,0.08153,0.89531,0.06384,0.89759,-4.07827
930094.71534,60.0,0.06443,0.94604,-0.07573,0.94907,4.57655
930116.30134,60.0,0.05102,1.12719,-0.19892,1.14461,10.00804
930143.54435,60.0,0.04042,1.3964,-0.18478,1.40857,7.53797
930178.03935,60.0,0.03192,1.63216,0.01826,1.63226,-0.64093
930221.58635,60.0,0.02528,1.69555,0.32283,1.72601,-10.77988
930276.65136,60.0,0.01999,1.55606,0.55776,1.65301,-19.7199
945327.50336,61.0,20004.453,0.47782,-0.01432,0.47803,1.71699
945327.64536,61.0,15829.126,0.48465,0.00091,0.48465,-0.10738
945327.78736,61.0,12516.703,0.49365,0.01163,0.49378,-1.34983
945327.92936,61.0,9909.4424,0.50146,0.02297,0.50199,-2.62254
945328.09336,61.0,7835.48,0.50933,0.03013,0.51022,-3.3853
945328.29436,61.0,6217.2461,0.51632,0.03687,0.51764,-4.08463
945328.53236,61.0,4905.291,0.52546,0.04315,0.52723,-4.69485
945328.77136,61.0,3881.2737,0.53414,0.05067,0.53654,-5.41938
945329.00936,61.0,3070.9827,0.54206,0.05222,0.54457,-5.50303
945329.24736,61.0,2430.7778,0.55231,0.05896,0.55545,-6.09347
945329.48536,61.0,1923.1537,0.56183,0.06321,0.56538,-6.41916
945329.72336,61.0,1522.4358,0.5708,0.06655,0.57467,-6.65028
945329.96136,61.0,1203.8446,0.58123,0.07068,0.58551,-6.93376
945330.20036,61.0,952.86591,0.59215,0.07571,0.59697,-7.28582
945330.43836,61.0,754.27557,0.60549,0.07978,0.61072,-7.50632
945330.67536,61.0,596.71857,0.61782,0.08598,0.62378,-7.9228
945330.91336,61.0,471.96338,0.63087,0.0887,0.63708,-8.00329
945331.15236,61.0,373.20856,0.64354,0.09212,0.6501,-8.14632
945331.39036,61.0,295.47278,0.6576,0.09633,0.66462,-8.33425
945331.62936,61.0,233.87738,0.67262,0.10066,0.68011,-8.51102
945331.86736,61.0,185.05922,0.6872,0.10517,0.6952,-8.70068
945332.10336,61.0,146.35823,0.70324,0.10819,0.71152,-8.74604
945332.34036,61.0,115.77804,0.71811,0.11441,0.72716,-9.05238
945332.57436,61.0,91.6721,0.73413,0.12082,0.744,-9.34542
945332.81936,61.0,72.51701,0.75012,0.12692,0.76078,-9.60321
945333.04836,61.0,57.36816,0.77016,0.13479,0.78186,-9.92747
945333.28536,61.0,45.3629,0.7898,0.14302,0.80265,-10.26438
945333.51736,61.0,35.93134,0.80652,0.1537,0.82104,-10.7896
945333.76836,61.0,28.40909,0.83339,0.15999,0.84861,-10.86745
945333.98236,61.0,22.48202,0.86166,0.17019,0.87831,-11.17319
945334.24736,61.0,17.79613,0.89326,0.18114,0.91144,-11.46309
945334.49936,61.0,14.06813,0.93805,0.18078,0.95531,-10.90823
945334.71536,61.0,11.1448,0.96111,0.17963,0.97775,-10.58624
945334.98336,61.0,8.81772,1.00885,0.16488,1.02223,-9.28185
945335.16136,61.0,6.97545,1.0396,0.16656,1.05286,-9.10212
945335.37936,61.0,5.5173,1.04836,0.15119,1.0592,-8.20666
945335.64836,61.0,4.36941,1.06722,0.11836,1.07376,-6.32867
945335.98336,61.0,3.45686,1.10066,0.09151,1.10446,-4.7526
945336.40236,61.0,2.73547,1.13418,0.0875,1.13755,-4.41141
945336.92736,61.0,2.16054,1.14703,0.10146,1.15151,-5.05513
945337.58636,61.0,1.70952,1.13352,0.11142,1.13899,-5.61374
945338.41536,61.0,1.35352,1.10502,0.10248,1.10976,-5.29823
945339.45836,61.0,1.07079,1.08186,0.06839,1.08402,-3.6171
945340.77236,61.0,0.84734,1.08463,0.0189,1.0848,-0.99822
945342.42736,61.0,0.67072,1.11499,-0.02094,1.11519,1.07573
945344.51636,61.0,0.53067,1.17713,-0.03445,1.17763,1.67644
945347.15336,61.0,0.41976,1.24001,0.00018,1.24001,-0.00832
945350.48436,61.0,0.33183,1.27072,0.0792,1.27319,-3.5664
945354.69036,61.0,0.26261,1.2422,0.17291,1.25417,-7.9245
945359.99836,61.0,0.20791,1.15507,0.23574,1.17889,-11.53511
945366.70336,61.0,0.16452,1.04071,0.23181,1.06622,-12.55733
945375.17937,61.0,0.13007,0.94925,0.1506,0.96112,-9.01493
945385.86937,61.0,0.10309,0.93281,0.01666,0.93296,-1.02292
945399.38337,61.0,0.08153,1.01871,-0.11143,1.02479,6.24216
945416.48137,61.0,0.06443,1.17216,-0.17282,1.18484,8.38718
945438.06737,61.0,0.05102,1.40241,-0.12726,1.40817,5.18492
945465.31038,61.0,0.04042,1.60142,0.07493,1.60318,-2.6789
945499.80538,61.0,0.03192,1.63713,0.37811,1.68023,-13.00497
945543.35239,61.0,0.02528,1.47862,0.61722,1.60227,-22.65719
945598.41739,61.0,0.01999,1.23302,0.65857,1.39788,-28.10724
960639.21842,62.0,20004.453,0.4796,-0.01273,0.47977,1.51986
960639.36142,62.0,15829.126,0.48641,0.0014,0.48641,-0.16545
960639.50342,62.0,12516.703,0.49369,0.01233,0.49384,-1.43121
960639.64542,62.0,9909.4424,0.50138,0.02375,0.50194,-2.71221
960639.80942,62.0,7835.48,0.50961,0.03151,0.51058,-3.53793
960640.01042,62.0,6217.2461,0.51766,0.03694,0.51897,-4.08118
960640.24842,62.0,4905.291,0.5257,0.04343,0.52749,-4.72237
960640.48742,62.0,3881.2737,0.53336,0.04915,0.53562,-5.26457
960640.72542,62.0,3070.9827,0.54255,0.05485,0.54532,-5.77313
960640.96342,62.0,2430.7778,0.55243,0.05912,0.55558,-6.10809
960641.20142,62.0,1923.1537,0.56072,0.06396,0.56436,-6.50745
960641.43942,62.0,1522.4358,0.57258,0.06607,0.57638,-6.58215
960641.67742,62.0,1203.8446,0.58308,0.07318,0.58765,-7.15403
960641.91642,62.0,952.86591,0.59338,0.0769,0.59835,-7.38445
960642.15442,62.0,754.27557,0.60684,0.07907,0.61197,-7.42413
960642.39142,62.0,596.71857,0.61814,0.08546,0.62402,-7.87164
960642.62942,62.0,471.96338,0.63035,0.08875,0.63656,-8.01397
960642.86842,62.0,373.20856,0.64564,0.0944,0.6525,-8.3185
960643.10642,62.0,295.47278,0.65948,0.09695,0.66657,-8.36319
960643.34542,62.0,233.87738,0.67235,0.1013,0.67994,-8.568
960643.58342,62.0,185.05922,0.68858,0.10567,0.69664,-8.72431
960643.81942,62.0,146.35823,0.70251,0.10838,0.71082,-8.76991
960644.05642,62.0,115.77804,0.71942,0.11446,0.72847,-9.03981
960644.29042,62.0,91.6721,0.73389,0.11858,0.74341,-9.17816
960644.53542,62.0,72.51701,0.74957,0.12652,0.76018,-9.58076
960644.76442,62.0,57.36816,0.77032,0.13482,0.78203,-9.9273
960645.00142,62.0,45.3629,0.79194,0.14383,0.80489,-10.29387
960645.23342,62.0,35.93134,0.80887,0.15455,0.8235,-10.81699
960645.48442,62.0,28.40909,0.83708,0.16131,0.85248,-10.90765
960645.69842,62.0,22.48202,0.8656,0.16964,0.88207,-11.08825
960645.96342,62.0,17.79613,0.89328,0.18052,0.91134,-11.42519
960646.21542,62.0,14.06813,0.93767,0.18672,0.95608,-11.2622
960646.43142,62.0,11.1448,0.9651,0.17591,0.981,-10.32989
960646.69942,62.0,8.81772,1.01309,0.17033,1.02731,-9.54372
960646.87742,62.0,6.97545,1.0374,0.17185,1.05154,-9.40597
960647.09542,62.0,5.5173,1.04966,0.14595,1.05976,-7.9157
960647.36442,62.0,4.36941,1.07439,0.11531,1.08056,-6.12613
960647.69942,62.0,3.45686,1.11447,0.09581,1.11858,-4.91363
960648.11842,62.0,2.73547,1.14079,0.10098,1.14525,-5.05829
960648.64342,62.0,2.16054,1.14135,0.11222,1.14685,-5.61539
960649.30242,62.0,1.70952,1.12084,0.11122,1.12635,-5.66679
960650.13142,62.0,1.35352,1.09561,0.08726,1.09908,-4.55365
960651.17442,62.0,1.07079,1.08795,0.043,1.0888,-2.26337
960652.48842,62.0,0.84734,1.11054,-0.0025,1.11055,0.12916
960654.14342,62.0,0.67072,1.15494,-0.02553,1.15522,1.26627
960656.23242,62.0,0.53067,1.21749,-0.01153,1.21755,0.54276
960658.86942,62.0,0.41976,1.25896,0.0485,1.25989,-2.20597
960662.20042,62.0,0.33183,1.25289,0.13364,1.26,-6.08854
960666.40642,62.0,0.26261,1.18754,0.2043,1.20499,-9.76159
960671.71442,62.0,0.20791,1.08493,0.22149,1.10731,-11.53831
960678.41842,62.0,0.16452,0.98906,0.16713,1.00308,-9.59142
960686.89542,62.0,0.13007,0.94747,0.05382,0.949,-3.25104
960697.58543,62.0,0.10309,0.99744,-0.07278,1.00009,4.17332
960711.09943,62.0,0.08153,1.13686,-0.15293,1.1471,7.66118
960728.19743,62.0,0.06443,1.30697,-0.14469,1.31496,6.31718
960749.78343,62.0,0.05102,1.51143,-0.00372,1.51143,0.14088
960777.02543,62.0,0.04042,1.61186,0.26496,1.63349,-9.33493
960811.52144,62.0,0.03192,1.51684,0.53991,1.61007,-19.5929
960855.06844,62.0,0.02528,1.27998,0.67155,1.44545,-27.6841
960910.13345,62.0,0.01999,1.05493,0.58407,1.20583,-28.97152
975932.04328,63.0,20004.453,0.47783,-0.01363,0.47802,1.63339
975932.18628,63.0,15829.126,0.486,0.00094,0.486,-0.11079
975932.32828,63.0,12516.703,0.4946,0.01221,0.49475,-1.4139
975932.47028,63.0,9909.4424,0.50144,0.02192,0.50192,-2.50309
975932.63428,63.0,7835.48,0.50907,0.03172,0.51006,-3.56575
975932.83528,63.0,6217.2461,0.51619,0.03715,0.51752,-4.11658
975933.07328,63.0,4905.291,0.52298,0.04351,0.52478,-4.75611
975933.31228,63.0,3881.2737,0.53417,0.04682,0.53621,-5.00969
975933.55028,63.0,3070.9827,0.54147,0.05359,0.54411,-5.65204
975933.78828,63.0,2430.7778,0.55202,0.05821,0.55508,-6.01953
975934.02628,63.0,1923.1537,0.56124,0.06386,0.56487,-6.49113
975934.26428,63.0,1522.4358,0.57154,0.06796,0.57556,-6.78154
975934.50228,63.0,1203.8446,0.5822,0.07354,0.58683,-7.19948
975934.74128,63.0,952.86591,0.59407,0.07671,0.599,-7.35726
975934.97928,63.0,754.27557,0.60492,0.08038,0.61024,-7.56886
975935.21628,63.0,596.71857,0.61899,0.08577,0.6249,-7.88889
975935.45428,63.0,471.96338,0.63221,0.08912,0.63846,-8.02428
975935.69328,63.0,373.20856,0.64517,0.09293,0.65183,-8.19686
975935.93128,63.0,295.47278,0.66003,0.09763,0.66721,-8.41367
975936.17028,63.0,233.87738,0.67305,0.1008,0.68055,-8.51793
975936.40828,63.0,185.05922,0.68804,0.10527,0.69604,-8.69856
975936.64428,63.0,146.35823,0.70319,0.1102,0.71177,-8.90701
975936.88129,63.0,115.77804,0.71868,0.11527,0.72786,-9.11179
975937.11529,63.0,91.6721,0.7356,0.12129,0.74553,-9.36279
975937.36029,63.0,72.51701,0.74899,0.12816,0.75987,-9.7101
975937.58929,63.0,57.36816,0.76887,0.13479,0.78059,-9.94354
975937.82629,63.0,45.3629,0.788,0.14195,0.80069,-10.21135
975938.05829,63.0,35.93134,0.81305,0.15735,0.82813,-10.95339
975938.30929,63.0,28.40909,0.83517,0.16565,0.85144,-11.21835
975938.52329,63.0,22.48202,0.86378,0.17858,0.88204,-11.68074
975938.78829,63.0,17.79613,0.89981,0.18513,0.91866,-11.62596
975939.04029,63.0,14.06813,0.93782,0.17908,0.95477,-10.8107
975939.25629,63.0,11.1448,0.96829,0.18747,0.98627,-10.95726
975939.52429,63.0,8.81772,1.00172,0.16561,1.01532,-9.38737
975939.70229,63.0,6.97545,1.04775,0.15533,1.0592,-8.43292
975939.92029,63.0,5.5173,1.06659,0.15923,1.07841,-8.49082
975940.18929,63.0,4.36941,1.07245,0.13945,1.08147,-7.40886
975940.52429,63.0,3.45686,1.0839,0.10396,1.08887,-5.47869
975940.94329,63.0,2.73547,1.11529,0.07356,1.11772,-3.77334
975941.46829,63.0,2.16054,1.15198,0.06597,1.15387,-3.27754
975942.12729,63.0,1.70952,1.1729,0.082,1.17576,-3.99912
975942.95629,63.0,1.35352,1.16587,0.1068,1.17075,-5.23407
975943.99929,63.0,1.07079,1.13287,0.1172,1.13892,-5.90667
975945.31329,63.0,0.84734,1.09203,0.09702,1.09634,-5.07698
975946.96829,63.0,0.67072,1.06806,0.05496,1.06948,-2.94554
975949.05729,63.0,0.53067,1.07806,-0.00821,1.0781,0.43612
975951.69429,63.0,0.41976,1.13374,-0.05453,1.13505,2.75379
975955.02529,63.0,0.33183,1.21742,-0.05251,1.21855,2.46952
975959.23129,63.0,0.26261,1.29248,0.01134,1.29253,-0.50254
975964.53929,63.0,0.20791,1.31664,0.12255,1.32233,-5.31752
975971.24429,63.0,0.16452,1.26703,0.23918,1.2894,-10.68991
975979.72029,63.0,0.13007,1.14708,0.30824,1.18777,-15.0412
975990.41029,63.0,0.10309,1.00497,0.28665,1.04505,-15.92006
976003.92429,63.0,0.08153,0.90494,0.17297,0.92132,-10.82084
976021.0223,63.0,0.06443,0.89004,0.02661,0.89044,-1.71252
976042.6083,63.0,0.05102,1.00371,-0.14832,1.01461,8.40564
976069.8513,63.0,0.04042,1.25027,-0.22396,1.27017,10.15545
976104.3463,63.0,0.03192,1.5278,-0.11241,1.53193,4.20809
976147.89331,63.0,0.02528,1.69179,0.14963,1.6984,-5.05435
976202.95932,63.0,0.01999,1.64899,0.4175,1.70102,-14.20777
991199.50258,64.0,20004.453,0.47513,-0.01349,0.47532,1.62661
991199.64558,64.0,15829.126,0.48459,0.0016,0.48459,-0.18913
991199.78758,64.0,12516.703,0.49212,0.01263,0.49228,-1.47066
991199.92958,64.0,9909.4424,0.49846,0.02245,0.49897,-2.5787
991200.09358,64.0,7835.48,0.50824,0.03165,0.50922,-3.56295
991200.29458,64.0,6217.2461,0.51522,0.0368,0.51654,-4.08522
991200.53258,64.0,4905.291,0.52362,0.04493,0.52554,-4.9045
991200.77158,64.0,3881.2737,0.53259,0.04946,0.53488,-5.30512
991201.00958,64.0,3070.9827,0.54173,0.05515,0.54453,-5.81329
991201.24758,64.0,2430.7778,0.55308,0.05999,0.55632,-6.19079
991201.48558,64.0,1923.1537,0.56109,0.06327,0.56464,-6.43398
991201.72358,64.0,1522.4358,0.57161,0.06811,0.57565,-6.79527
991201.96158,64.0,1203.8446,0.58309,0.07323,0.58767,-7.1586
991202.20058,64.0,952.86591,0.59349,0.07687,0.59845,-7.37999
991202.43858,64.0,754.27557,0.60615,0.0804,0.61146,-7.55608
991202.67558,64.0,596.71857,0.61812,0.0849,0.62392,-7.82094
991202.91358,64.0,471.96338,0.63107,0.09015,0.63748,-8.13015
991203.15258,64.0,373.20856,0.64274,0.09363,0.64952,-8.28802
991203.39058,64.0,295.47278,0.65729,0.09892,0.66469,-8.5586
991203.62958,64.0,233.87738,0.67274,0.10172,0.68039,-8.59849
991203.86758,64.0,185.05922,0.68733,0.10421,0.69518,-8.62152
991204.10358,64.0,146.35823,0.70282,0.10974,0.71134,-8.87467
991204.33958,64.0,115.77804,0.71891,0.11619,0.72823,-9.18108
991204.57458,64.0,91.6721,0.73574,0.1225,0.74587,-9.45298
991204.81958,64.0,72.51701,0.75115,0.12962,0.76226,-9.7907
991205.04858,64.0,57.36816,0.77088,0.13561,0.78271,-9.97706
991205.28558,64.0,45.3629,0.78936,0.14311,0.80223,-10.27607
991205.51758,64.0,35.93134,0.8122,0.15644,0.82713,-10.90205
991205.76858,64.0,28.40909,0.83395,0.16485,0.85009,-11.18201
991205.98258,64.0,22.48202,0.86274,0.17644,0.8806,-11.55798
991206.24758,64.0,17.79613,0.89785,0.18579,0.91687,-11.6914
991206.49958,64.0,14.06813,0.93933,0.17865,0.95617,-10.76853
991206.71558,64.0,11.1448,0.96689,0.18845,0.98509,-11.02857
991206.98358,64.0,8.81772,1.00347,0.16559,1.01704,-9.37061
991207.16158,64.0,6.97545,1.04874,0.16033,1.06092,-8.69189
991207.37958,64.0,5.5173,1.06584,0.16,1.07779,-8.5371
991207.64858,64.0,4.36941,1.07145,0.13783,1.08028,-7.33008
991207.98358,64.0,3.45686,1.0874,0.10189,1.09217,-5.3529
991208.40258,64.0,2.73547,1.1202,0.07483,1.1227,-3.82186
991208.92758,64.0,2.16054,1.15535,0.07048,1.15749,-3.49093
991209.58658,64.0,1.70952,1.17148,0.08898,1.17486,-4.34357
991210.41558,64.0,1.35352,1.16004,0.10979,1.16522,-5.40649
991211.45858,64.0,1.07079,1.12652,0.11376,1.13225,-5.7664
991212.77158,64.0,0.84734,1.08932,0.0879,1.09286,-4.61318
991214.42758,64.0,0.67072,1.07263,0.04329,1.0735,-2.31096
991216.51658,64.0,0.53067,1.0909,-0.0163,1.09103,0.85623
991219.15358,64.0,0.41976,1.15181,-0.05421,1.15309,2.69465
991222.48458,64.0,0.33183,1.23434,-0.04013,1.23499,1.86231
991226.69058,64.0,0.26261,1.29881,0.03256,1.29922,-1.43607
991231.99859,64.0,0.20791,1.30766,0.14469,1.31564,-6.31414
991238.70259,64.0,0.16452,1.2433,0.25241,1.26867,-11.47618
991247.17959,64.0,0.13007,1.11641,0.30249,1.15667,-15.16015
991257.86959,64.0,0.10309,0.98208,0.2592,1.01571,-14.78478
991271.38359,64.0,0.08153,0.90298,0.13253,0.91265,-8.34973
991288.48159,64.0,0.06443,0.90861,-0.01118,0.90868,0.70468
991310.06759,64.0,0.05102,1.04761,-0.17108,1.06148,9.27496
991337.3106,64.0,0.04042,1.30313,-0.21423,1.32062,9.33572
991371.8056,64.0,0.03192,1.5666,-0.06914,1.56812,2.52688
991415.35261,64.0,0.02528,1.69576,0.20377,1.70796,-6.85202
991470.41761,64.0,0.01999,1.61857,0.4598,1.68261,-15.85881
1006462.26828,65.0,20004.453,0.47761,-0.01437,0.47783,1.72356
1006462.41128,65.0,15829.126,0.48549,-0.00033,0.48549,0.03924
1006462.55328,65.0,12516.703,0.49353,0.01255,0.49369,-1.4565
1006462.69528,65.0,9909.4424,0.50084,0.02258,0.50135,-2.581
1006462.85928,65.0,7835.48,0.50883,0.03136,0.5098,-3.52636
1006463.06028,65.0,6217.2461,0.51638,0.03734,0.51773,-4.13644
1006463.29828,65.0,4905.291,0.52478,0.04414,0.52663,-4.80778
1006463.53628,65.0,3881.2737,0.53365,0.04798,0.53581,-5.13748
1006463.77528,65.0,3070.9827,0.54136,0.05364,0.54401,-5.6591
1006464.01328,65.0,2430.7778,0.55193,0.05737,0.5549,-5.93411
1006464.25128,65.0,1923.1537,0.56048,0.06321,0.56404,-6.43477
1006464.48928,65.0,1522.4358,0.57105,0.06838,0.57513,-6.82868
1006464.72728,65.0,1203.8446,0.58231,0.07181,0.58672,-7.02986
1006464.96628,65.0,952.86591,0.59423,0.07699,0.5992,-7.38228
1006465.20428,65.0,754.27557,0.60506,0.08035,0.61037,-7.56398
1006465.44128,65.0,596.71857,0.61822,0.08329,0.62381,-7.67291
1006465.67929,65.0,471.96338,0.63106,0.08938,0.63736,-8.06164
1006465.91829,65.0,373.20856,0.6446,0.09135,0.65104,-8.06603
1006466.15529,65.0,295.47278,0.65833,0.09566,0.66525,-8.26778
1006466.39529,65.0,233.87738,0.67309,0.09998,0.68048,-8.44863
1006466.63329,65.0,185.05922,0.68727,0.10454,0.69518,-8.64873
1006466.86929,65.0,146.35823,0.70314,0.10914,0.71156,-8.82279
1006467.10529,65.0,115.77804,0.71878,0.11505,0.72793,-9.09383
1006467.34029,65.0,91.6721,0.73437,0.11874,0.74391,-9.18497
1006467.58529,65.0,72.51701,0.7498,0.12886,0.7608,-9.75174
1006467.81429,65.0,57.36816,0.7655,0.13401,0.77714,-9.93002
1006468.05129,65.0,45.3629,0.7845,0.14553,0.79789,-10.50954
1006468.28329,65.0,35.93134,0.81016,0.15237,0.82436,-10.65139
1006468.53329,65.0,28.40909,0.83489,0.16589,0.85121,-11.23834
1006468.74829,65.0,22.48202,0.86711,0.17719,0.88503,-11.54913
1006469.01329,65.0,17.79613,0.90103,0.18008,0.91885,-11.30243
1006469.26529,65.0,14.06813,0.92737,0.17894,0.94448,-10.92104
1006469.48129,65.0,11.1448,0.97397,0.1843,0.99125,-10.71495
1006469.74829,65.0,8.81772,0.99394,0.17476,1.00918,-9.97193
1006469.92729,65.0,6.97545,1.03027,0.15034,1.04118,-8.30197
1006470.14529,65.0,5.5173,1.07453,0.1415,1.0838,-7.50178
1006470.41429,65.0,4.36941,1.09061,0.14466,1.10016,-7.55573
1006470.74929,65.0,3.45686,1.08739,0.13028,1.09516,-6.83186
1006471.16829,65.0,2.73547,1.08764,0.09795,1.09204,-5.14625
1006471.69329,65.0,2.16054,1.10567,0.05967,1.10728,-3.08895
1006472.35229,65.0,1.70952,1.13986,0.03781,1.14049,-1.89979
1006473.18129,65.0,1.35352,1.17736,0.04431,1.17819,-2.15542
1006474.22429,65.0,1.07079,1.19373,0.07485,1.19607,-3.58806
1006475.53829,65.0,0.84734,1.17853,0.11272,1.18391,-5.46331
1006477.19329,65.0,0.67072,1.14003,0.13342,1.14781,-6.67512
1006479.28229,65.0,0.53067,1.07971,0.11834,1.08618,-6.25469
1006481.91929,65.0,0.41976,1.04015,0.06204,1.042,-3.41341
1006485.25029,65.0,0.33183,1.04714,-0.01615,1.04726,0.88387
1006489.45629,65.0,0.26261,1.11192,-0.0767,1.11456,3.94611
1006494.76429,65.0,0.20791,1.21683,-0.08381,1.21971,3.94
1006501.46829,65.0,0.16452,1.32102,-0.01473,1.3211,0.63877
1006509.94529,65.0,0.13007,1.37442,0.12102,1.37974,-5.03215
1006520.63529,65.0,0.10309,1.33623,0.27862,1.36497,-11.77826
1006534.14929,65.0,0.08153,1.20224,0.39067,1.26413,-18.00174
1006551.2473,65.0,0.06443,1.04035,0.41852,1.12138,-21.91459
1006572.8333,65.0,0.05102,0.86383,0.31713,0.9202,-20.1593
1006600.0753,65.0,0.04042,0.79992,0.10621,0.80694,-7.56359
1006634.57131,65.0,0.03192,0.92681,-0.11885,0.9344,7.30766
1006678.11831,65.0,0.02528,1.20582,-0.22469,1.22658,10.5554
1006733.18332,65.0,0.01999,1.49243,-0.13431,1.49847,5.14246
1021746.36776,66.0,20004.453,0.47929,-0.01328,0.47947,1.58665
1021746.51076,66.0,15829.126,0.48592,6e-05,0.48592,-0.00742
1021746.65276,66.0,12516.703,0.49471,0.01266,0.49487,-1.46602
1021746.79476,66.0,9909.4424,0.50491,0.02222,0.5054,-2.51973
1021746.95876,66.0,7835.48,0.512,0.03011,0.51289,-3.36531
1021747.15976,66.0,6217.2461,0.51907,0.03782,0.52045,-4.16703
1021747.39776,66.0,4905.291,0.52652,0.0433,0.5283,-4.70159
1021747.63676,66.0,3881.2737,0.5358,0.04926,0.53806,-5.25334
1021747.87476,66.0,3070.9827,0.54385,0.05456,0.54658,-5.72851
1021748.11276,66.0,2430.7778,0.5522,0.05872,0.55531,-6.07042
1021748.35076,66.0,1923.1537,0.56257,0.06194,0.56597,-6.28285
1021748.58876,66.0,1522.4358,0.57339,0.06664,0.57725,-6.62962
1021748.82676,66.0,1203.8446,0.5826,0.07063,0.58687,-6.91237
1021749.06576,66.0,952.86591,0.5947,0.07515,0.59943,-7.20239
1021749.30376,66.0,754.27557,0.60867,0.07975,0.61387,-7.46439
1021749.54076,66.0,596.71857,0.61923,0.08355,0.62484,-7.68409
1021749.77876,66.0,471.96338,0.63145,0.08794,0.63754,-7.9288
1021750.01776,66.0,373.20856,0.64442,0.09301,0.6511,-8.21275
1021750.25576,66.0,295.47278,0.6595,0.09585,0.66643,-8.26947
1021750.49476,66.0,233.87738,0.67403,0.10118,0.68158,-8.53721
1021750.73276,66.0,185.05922,0.68792,0.10499,0.69588,-8.67735
1021750.96876,66.0,146.35823,0.70386,0.10926,0.71229,-8.82361
1021751.20476,66.0,115.77804,0.71927,0.11427,0.72829,-9.02724
1021751.43976,66.0,91.6721,0.73407,0.12128,0.74402,-9.38145
1021751.68476,66.0,72.51701,0.75116,0.12581,0.76162,-9.50831
1021751.91376,66.0,57.36816,0.77056,0.13394,0.78212,-9.86078
1021752.15076,66.0,45.3629,0.79117,0.14234,0.80387,-10.19871
1021752.38276,66.0,35.93134,0.80922,0.15441,0.82382,-10.80318
1021752.63276,66.0,28.40909,0.83563,0.16156,0.8511,-10.9422
1021752.84776,66.0,22.48202,0.86259,0.17285,0.87974,-11.33113
1021753.11276,66.0,17.79613,0.89377,0.18375,0.91246,-11.6177
1021753.36476,66.0,14.06813,0.93912,0.18371,0.95692,-11.06814
1021753.58076,66.0,11.1448,0.96307,0.18144,0.98002,-10.66945
1021753.84876,66.0,8.81772,1.01079,0.16796,1.02464,-9.43425
1021754.02676,66.0,6.97545,1.04562,0.17069,1.05946,-9.27129
1021754.24476,66.0,5.5173,1.05214,0.15439,1.0634,-8.3478
1021754.51376,66.0,4.36941,1.06874,0.12234,1.07572,-6.53042
1021754.84876,66.0,3.45686,1.10377,0.09363,1.10773,-4.8486
1021755.26776,66.0,2.73547,1.14096,0.08649,1.14423,-4.33519
1021755.79276,66.0,2.16054,1.15746,0.10092,1.16185,-4.98328
1021756.45176,66.0,1.70952,1.14467,0.11443,1.15037,-5.70873
1021757.28076,66.0,1.35352,1.11404,0.10811,1.11927,-5.54277
1021758.32376,66.0,1.07079,1.08656,0.07585,1.0892,-3.9931
1021759.63776,66.0,0.84734,1.08502,0.02427,1.08529,-1.28129
1021761.29276,66.0,0.67072,1.11281,-0.01985,1.11299,1.02175
1021763.38176,66.0,0.53067,1.17518,-0.04025,1.17586,1.96153
1021766.01876,66.0,0.41976,1.24414,-0.00987,1.24418,0.45465
1021769.34976,66.0,0.33183,1.28306,0.06937,1.28494,-3.09485
1021773.55576,66.0,0.26261,1.2599,0.16736,1.27097,-7.56662
1021778.86377,66.0,0.20791,1.17612,0.23889,1.20013,-11.48153
1021785.56777,66.0,0.16452,1.05852,0.24419,1.08632,-12.99025
1021794.04477,66.0,0.13007,0.95792,0.16981,0.97285,-10.05254
1021804.73477,66.0,0.10309,0.92885,0.03545,0.92953,-2.18593
1021818.24877,66.0,0.08153,1.00398,-0.10058,1.009,5.7207
1021835.34677,66.0,0.06443,1.14684,-0.17209,1.15968,8.53395
1021856.93277,66.0,0.05102,1.38391,-0.14755,1.39176,6.08572
1021884.17478,66.0,0.04042,1.59649,0.04036,1.597,-1.44801
1021918.67078,66.0,0.03192,1.656,0.33726,1.69,-11.51133
1021962.21779,66.0,0.02528,1.51864,0.59216,1.63,-21.30222
1022017.28279,66.0,0.01999,1.27576,0.65734,1.43515,-27.25989
1037026.68844,67.0,20004.453,0.47848,-0.01292,0.47865,1.54659
1037026.83144,67.0,15829.126,0.48753,0.0013,0.48753,-0.15234
1037026.97344,67.0,12516.703,0.49653,0.01289,0.4967,-1.48662
1037027.11544,67.0,9909.4424,0.50399,0.02356,0.50454,-2.67638
1037027.27944,67.0,7835.48,0.51075,0.0308,0.51168,-3.45116
1037027.48044,67.0,6217.2461,0.51816,0.03742,0.51951,-4.13044
1037027.71844,67.0,4905.291,0.52677,0.04399,0.5286,-4.77415
1037027.95744,67.0,3881.2737,0.53584,0.0491,0.53808,-5.23543
1037028.19544,67.0,3070.9827,0.54494,0.05342,0.54756,-5.59878
1037028.43344,67.0,2430.7778,0.55376,0.05982,0.55698,-6.16555
1037028.67144,67.0,1923.1537,0.56343,0.06249,0.56689,-6.3289
1037028.90944,67.0,1522.4358,0.57323,0.06929,0.5774,-6.89225
1037029.14744,67.0,1203.8446,0.5834,0.07108,0.58772,-6.94662
1037029.38644,67.0,952.86591,0.59605,0.07504,0.60075,-7.17547
1037029.62444,67.0,754.27557,0.60895,0.08019,0.61421,-7.50207
1037029.86144,67.0,596.71857,0.61953,0.08363,0.62515,-7.68806
1037030.09944,67.0,471.96338,0.63175,0.08746,0.63777,-7.8821
1037030.33844,67.0,373.20856,0.6454,0.09259,0.65201,-8.16409
1037030.57644,67.0,295.47278,0.65981,0.09588,0.66674,-8.26811
1037030.81544,67.0,233.87738,0.67364,0.10062,0.68111,-8.49568
1037031.05344,67.0,185.05922,0.68868,0.10538,0.69669,-8.69943
1037031.28944,67.0,146.35823,0.70214,0.10892,0.71054,-8.81759
1037031.52544,67.0,115.77804,0.7185,0.11344,0.7274,-8.97188
1037031.76044,67.0,91.6721,0.73503,0.11898,0.7446,-9.19468
1037032.00544,67.0,72.51701,0.75127,0.12442,0.76151,-9.40386
1037032.23444,67.0,57.36816,0.77068,0.13563,0.78252,-9.98106
1037032.47144,67.0,45.3629,0.79171,0.14402,0.8047,-10.31008
1037032.70344,67.0,35.93134,0.80885,0.15287,0.82317,-10.70263
1037032.95444,67.0,28.40909,0.83708,0.16022,0.85228,-10.83565
1037033.16844,67.0,22.48202,0.86699,0.17064,0.88362,-11.13471
1037033.43344,67.0,17.79613,0.89297,0.17924,0.91079,-11.34966
1037033.68544,67.0,14.06813,0.93681,0.18815,0.95551,-11.35639
1037033.90144,67.0,11.1448,0.96412,0.17622,0.98009,-10.35822
1037034.16944,67.0,8.81772,1.01363,0.17587,1.02877,-9.84302
1037034.34744,67.0,6.97545,1.03213,0.17273,1.04648,-9.50039
1037034.56544,67.0,5.5173,1.04808,0.14392,1.05792,-7.81907
1037034.83444,67.0,4.36941,1.08224,0.11314,1.08813,-5.9683
1037035.16944,67.0,3.45686,1.12164,0.10537,1.12658,-5.36697
1037035.58844,67.0,2.73547,1.13963,0.11402,1.14532,-5.71364
1037036.11344,67.0,2.16054,1.13033,0.1195,1.13663,-6.03501
1037036.77244,67.0,1.70952,1.10725,0.10508,1.11223,-5.42125
1037037.60144,67.0,1.35352,1.09092,0.06846,1.09307,-3.5909
1037038.64444,67.0,1.07079,1.10107,0.02138,1.10128,-1.11247
1037039.95844,67.0,0.84734,1.13934,-0.01309,1.13942,0.65817
1037041.61344,67.0,0.67072,1.18971,-0.01619,1.18982,0.77976
1037043.70244,67.0,0.53067,1.24153,0.02296,1.24174,-1.05927
1037046.33945,67.0,0.41976,1.25442,0.09585,1.25808,-4.36962
1037049.67045,67.0,0.33183,1.21275,0.17166,1.22484,-8.05658
1037053.87645,67.0,0.26261,1.12369,0.20709,1.14262,-10.44224
1037059.18445,67.0,0.20791,1.02515,0.17726,1.04036,-9.81013
1037065.88945,67.0,0.16452,0.9666,0.08571,0.9704,-5.06713
1037074.36545,67.0,0.13007,0.98412,-0.03506,0.98474,2.04031
1037085.05545,67.0,0.10309,1.09047,-0.12985,1.09817,6.79054
1037098.56945,67.0,0.08153,1.25986,-0.14201,1.26784,6.43117
1037115.66745,67.0,0.06443,1.42236,-0.05769,1.42353,2.32257
1037137.25346,67.0,0.05102,1.5524,0.15615,1.56023,-5.74402
1037164.49546,67.0,0.04042,1.536,0.43514,1.59645,-15.81697
1037198.99146,67.0,0.03192,1.34713,0.63441,1.48904,-25.21726
1037242.53847,67.0,0.02528,1.08617,0.64263,1.26204,-30.61056
1037297.60348,67.0,0.01999,0.9234,0.4578,1.03066,-26.37083
1052302.40695,68.0,20004.453,0.47922,-0.01235,0.47938,1.47655
1052302.54995,68.0,15829.126,0.48786,0.00241,0.48787,-0.28254
1052302.69195,68.0,12516.703,0.49454,0.0128,0.49471,-1.48223
1052302.83395,68.0,9909.4424,0.50361,0.02167,0.50407,-2.46402
1052302.99795,68.0,7835.48,0.50911,0.03155,0.51009,-3.54588
1052303.19895,68.0,6217.2461,0.51803,0.0365,0.51931,-4.03042
1052303.43695,68.0,4905.291,0.52559,0.04319,0.52736,-4.69827
1052303.67595,68.0,3881.2737,0.53653,0.04898,0.53876,-5.21572
1052303.91395,68.0,3070.9827,0.54373,0.05448,0.54645,-5.722
1052304.15195,68.0,2430.7778,0.55365,0.05851,0.55673,-6.03285
1052304.38995,68.0,1923.1537,0.56388,0.06385,0.56748,-6.46004
1052304.62795,68.0,1522.4358,0.57334,0.06682,0.57722,-6.64754
1052304.86595,68.0,1203.8446,0.5833,0.07248,0.58779,-7.08323
1052305.10495,68.0,952.86591,0.59445,0.07667,0.59938,-7.34958
1052305.34295,68.0,754.27557,0.60656,0.08039,0.61186,-7.54996
1052305.57995,68.0,596.71857,0.61968,0.08477,0.62545,-7.78962
1052305.81795,68.0,471.96338,0.63242,0.08823,0.63855,-7.94227
1052306.05695,68.0,373.20856,0.64829,0.09279,0.6549,-8.14561
1052306.29495,68.0,295.47278,0.66052,0.09753,0.66768,-8.39938
1052306.53395,68.0,233.87738,0.67369,0.102,0.68137,-8.60942
1052306.77195,68.0,185.05922,0.68856,0.10625,0.69671,-8.77168
1052307.00795,68.0,146.35823,0.70448,0.10861,0.7128,-8.76415
1052307.24495,68.0,115.77804,0.71961,0.11481,0.72871,-9.06449
1052307.47895,68.0,91.6721,0.73467,0.11955,0.74433,-9.24237
1052307.72395,68.0,72.51701,0.7504,0.12649,0.76099,-9.56777
