Repository: SebaVillagra00/ICM2985-SOH-IPRE

## Data University of Cambridge (EIS Cambridge)
Data publicada en "Identifying degradation patterns of lithium ion batteries from impedance spectroscopy using machine learning" (Zhang, Tang, Zhang, Wang, Stimming & Lee, 2020) https://www.nature.com/articles/s41467-020-15235-7.

Carpeta contiene:
* Paper de Nature Comunications (IF: 16.6).
* Data frames para IOS.
* Data frames para Windows.

Cada Data frame está contenido en un archivo .txt con las siguientes columnas:
* time/s: tiempo en que se mide la muestra.
* cycle number: ciclo de carga de la batería.
* freq/Hz: frecuencia de la señal de input.
* Re(Z)/Ohm: Parte resistiva de la impedancia.
* Im(Z)/Ohm: Parte reactiva de la impedancia.

File: EIS Cambridge/csvEIS/EIS_state_IV_25C08.csv (part 6 of 8)
time/s,cycle number,freq/Hz,Re(Z)/Ohm,-Im(Z)/Ohm,|Z|/Ohm,Phase(Z)/deg
796485.56893,56.0,0.05102,1.82191,0.25722,1.83998,-8.03603
796512.81193,56.0,0.04042,1.84105,0.32622,1.86973,-10.04797
796547.30694,56.0,0.03192,1.8461,0.38784,1.8864,-11.86451
796590.85494,56.0,0.02528,1.85501,0.43032,1.90427,-13.06041
796645.91995,56.0,0.01999,1.88859,0.46285,1.94448,-13.77045
810530.99351,57.0,20004.453,0.2993,-0.0176,0.29982,3.36528
810531.13551,57.0,15829.126,0.30644,0.00252,0.30645,-0.47199
810531.27751,57.0,12516.703,0.31392,0.01961,0.31453,-3.57519
810531.41951,57.0,9909.4424,0.32308,0.03275,0.32474,-5.78805
810531.58451,57.0,7835.48,0.33448,0.04609,0.33764,-7.84548
810531.78451,57.0,6217.2461,0.34621,0.05748,0.35094,-9.42732
810532.02351,57.0,4905.291,0.35863,0.06769,0.36496,-10.68856
810532.26151,57.0,3881.2737,0.37013,0.07615,0.37788,-11.6252
810532.49951,57.0,3070.9827,0.38373,0.08528,0.39309,-12.53016
810532.73751,57.0,2430.7778,0.39769,0.09421,0.4087,-13.32747
810532.97551,57.0,1923.1537,0.41372,0.10305,0.42636,-13.98639
810533.21351,57.0,1522.4358,0.4294,0.1108,0.44347,-14.46892
810533.45151,57.0,1203.8446,0.44719,0.1173,0.46232,-14.69803
810533.69051,57.0,952.86591,0.46584,0.12758,0.48299,-15.31602
810533.92851,57.0,754.27557,0.48658,0.13433,0.50479,-15.43331
810534.16651,57.0,596.71857,0.50457,0.1413,0.52398,-15.64402
810534.40351,57.0,471.96338,0.52632,0.15055,0.54743,-15.96324
810534.64251,57.0,373.20856,0.54984,0.15839,0.5722,-16.0702
810534.88051,57.0,295.47278,0.57455,0.16651,0.59819,-16.16179
810535.11951,57.0,233.87738,0.59874,0.17343,0.62335,-16.15375
810535.35751,57.0,185.05922,0.62671,0.18191,0.65258,-16.18616
810535.59351,57.0,146.35823,0.65435,0.18804,0.68083,-16.03293
810535.83051,57.0,115.77804,0.68414,0.19453,0.71126,-15.87298
810536.06451,57.0,91.6721,0.71364,0.20266,0.74186,-15.85332
810536.30951,57.0,72.51701,0.74467,0.20948,0.77357,-15.71133
810536.53951,57.0,57.36816,0.77719,0.21562,0.80654,-15.50557
810536.77551,57.0,45.3629,0.80847,0.22164,0.8383,-15.33072
810537.00851,57.0,35.93134,0.83948,0.2289,0.87013,-15.25215
810537.25851,57.0,28.40909,0.87231,0.23698,0.90392,-15.19885
810537.47251,57.0,22.48202,0.90483,0.24765,0.93811,-15.30676
810537.73751,57.0,17.79613,0.93804,0.26011,0.97344,-15.49824
810537.98951,57.0,14.06813,0.97911,0.27556,1.01715,-15.719
810538.20551,57.0,11.1448,1.02167,0.28978,1.06197,-15.83515
810538.47251,57.0,8.81772,1.06807,0.30654,1.11119,-16.01392
810538.65051,57.0,6.97545,1.12483,0.32856,1.17184,-16.28298
810538.86851,57.0,5.5173,1.1819,0.32774,1.2265,-15.49885
810539.13751,57.0,4.36941,1.243,0.33921,1.28845,-15.26418
810539.47251,57.0,3.45686,1.3072,0.32656,1.34737,-14.02648
810539.89151,57.0,2.73547,1.37752,0.31794,1.41373,-12.99674
810540.41651,57.0,2.16054,1.4312,0.3066,1.46368,-12.09131
810541.07551,57.0,1.70952,1.47559,0.28275,1.50244,-10.84746
810541.90451,57.0,1.35352,1.51235,0.25433,1.53359,-9.5462
810542.94751,57.0,1.07079,1.54351,0.22577,1.55994,-8.32158
810544.26151,57.0,0.84734,1.57127,0.19575,1.58342,-7.10123
810545.91652,57.0,0.67072,1.5985,0.17046,1.60757,-6.08669
810548.00552,57.0,0.53067,1.62778,0.15297,1.63495,-5.36852
810550.64252,57.0,0.41976,1.65471,0.14883,1.66139,-5.13949
810553.97352,57.0,0.33183,1.67262,0.1576,1.68002,-5.38274
810558.17952,57.0,0.26261,1.67749,0.16984,1.68606,-5.7812
810563.48752,57.0,0.20791,1.67226,0.17799,1.6817,-6.07541
810570.19152,57.0,0.16452,1.66616,0.17696,1.67553,-6.06269
810578.66852,57.0,0.13007,1.66961,0.17006,1.67825,-5.81602
810589.35852,57.0,0.10309,1.68658,0.16426,1.69456,-5.5625
810602.87252,57.0,0.08153,1.71748,0.16845,1.72572,-5.6016
810619.96952,57.0,0.06443,1.75624,0.18911,1.76639,-6.14598
810641.55653,57.0,0.05102,1.80454,0.22483,1.81849,-7.10191
810668.79853,57.0,0.04042,1.85159,0.28697,1.87369,-8.80982
810703.29453,57.0,0.03192,1.88249,0.36594,1.91773,-11.00069
810746.84154,57.0,0.02528,1.8959,0.43964,1.94621,-13.05553
810801.90655,57.0,0.01999,1.91038,0.49349,1.97309,-14.48419
824916.5495,58.0,20004.453,0.29835,-0.01698,0.29883,3.25799
824916.6915,58.0,15829.126,0.30654,0.00363,0.30656,-0.67805
824916.8335,58.0,12516.703,0.31445,0.02032,0.31511,-3.69658
824916.9755,58.0,9909.4424,0.32283,0.03364,0.32458,-5.94847
824917.1405,58.0,7835.48,0.33426,0.04635,0.33746,-7.89538
824917.3405,58.0,6217.2461,0.34654,0.0581,0.35138,-9.51706
824917.5785,58.0,4905.291,0.35727,0.06916,0.36391,-10.95611
824917.8175,58.0,3881.2737,0.37153,0.07613,0.37925,-11.57976
824918.0555,58.0,3070.9827,0.38286,0.08642,0.39249,-12.72005
824918.2935,58.0,2430.7778,0.3987,0.0933,0.40947,-13.17027
824918.5315,58.0,1923.1537,0.41371,0.10169,0.42602,-13.80993
824918.7695,58.0,1522.4358,0.43001,0.10995,0.44385,-14.34237
824919.0075,58.0,1203.8446,0.44646,0.11703,0.46154,-14.68794
824919.2465,58.0,952.86591,0.46626,0.12613,0.48302,-15.13684
824919.4845,58.0,754.27557,0.48448,0.13399,0.50267,-15.45928
824919.7225,58.0,596.71857,0.50552,0.14008,0.52457,-15.48805
824919.9595,58.0,471.96338,0.52675,0.1483,0.54722,-15.72355
824920.1985,58.0,373.20856,0.54967,0.15842,0.57204,-16.07778
824920.4365,58.0,295.47278,0.57314,0.16553,0.59656,-16.1092
824920.6755,58.0,233.87738,0.59894,0.17365,0.62361,-16.16809
824920.9135,58.0,185.05922,0.62496,0.18183,0.65087,-16.22251
824921.1495,58.0,146.35823,0.65441,0.18832,0.68097,-16.05391
824921.3865,58.0,115.77804,0.68146,0.19438,0.70864,-15.9201
824921.6205,58.0,91.6721,0.71439,0.20121,0.74218,-15.73043
824921.8655,58.0,72.51701,0.74332,0.20843,0.77199,-15.66361
824922.0945,58.0,57.36816,0.77752,0.21602,0.80697,-15.52661
824922.3315,58.0,45.3629,0.80898,0.22065,0.83853,-15.25615
824922.5635,58.0,35.93134,0.83738,0.22903,0.86814,-15.29639
824922.8145,58.0,28.40909,0.8698,0.23532,0.90107,-15.13857
824923.0285,58.0,22.48202,0.90352,0.24558,0.9363,-15.20618
824923.2935,58.0,17.79613,0.93503,0.25852,0.97011,-15.45505
824923.5455,58.0,14.06813,0.97565,0.27403,1.01341,-15.68859
824923.7615,58.0,11.1448,1.01808,0.2892,1.05836,-15.85803
824924.0285,58.0,8.81772,1.06665,0.30726,1.11002,-16.06941
824924.2075,58.0,6.97545,1.11822,0.32713,1.16509,-16.30669
824924.4255,58.0,5.5173,1.18126,0.3284,1.22606,-15.53646
824924.6945,58.0,4.36941,1.238,0.33932,1.28366,-15.3274
824925.0295,58.0,3.45686,1.30666,0.32739,1.34705,-14.0661
824925.4485,58.0,2.73547,1.37612,0.3217,1.41322,-13.15783
824925.9735,58.0,2.16054,1.4281,0.3092,1.46119,-12.21678
824926.63251,58.0,1.70952,1.47245,0.28403,1.49959,-10.91818
824927.46051,58.0,1.35352,1.51122,0.25568,1.53269,-9.60279
824928.50351,58.0,1.07079,1.54334,0.2262,1.55983,-8.33812
824929.81751,58.0,0.84734,1.57353,0.19603,1.58569,-7.10138
824931.47351,58.0,0.67072,1.60249,0.17219,1.61171,-6.13294
824933.56151,58.0,0.53067,1.63218,0.15668,1.63969,-5.48309
824936.19851,58.0,0.41976,1.65741,0.15561,1.6647,-5.36354
824939.52951,58.0,0.33183,1.67115,0.16362,1.67914,-5.59207
824943.73551,58.0,0.26261,1.67221,0.17329,1.68116,-5.91655
824949.04351,58.0,0.20791,1.66603,0.17616,1.67532,-6.03591
824955.74851,58.0,0.16452,1.66313,0.17084,1.67188,-5.86503
824964.22451,58.0,0.13007,1.67109,0.16192,1.67892,-5.53448
824974.91451,58.0,0.10309,1.69274,0.15796,1.7001,-5.33133
824988.42851,58.0,0.08153,1.72696,0.16497,1.73482,-5.45678
825005.52651,58.0,0.06443,1.76605,0.19044,1.77629,-6.15458
825027.11252,58.0,0.05102,1.81298,0.2323,1.82781,-7.30173
825054.35552,58.0,0.04042,1.85299,0.29942,1.87702,-9.17887
825088.85052,58.0,0.03192,1.8735,0.37622,1.9109,-11.35457
825132.39753,58.0,0.02528,1.88133,0.44073,1.93226,-13.18475
825187.46254,58.0,0.01999,1.89838,0.48611,1.95963,-14.36287
839287.57271,59.0,20004.453,0.29914,-0.0176,0.29966,3.36665
839287.71471,59.0,15829.126,0.30664,0.00271,0.30665,-0.50549
839287.85671,59.0,12516.703,0.31606,0.01934,0.31665,-3.50096
839287.99871,59.0,9909.4424,0.32453,0.03418,0.32632,-6.01225
839288.16371,59.0,7835.48,0.33538,0.04581,0.3385,-7.77775
839288.36371,59.0,6217.2461,0.34641,0.05798,0.35123,-9.50156
839288.60171,59.0,4905.291,0.35777,0.06887,0.36434,-10.896
839288.84071,59.0,3881.2737,0.37155,0.07589,0.37922,-11.54384
839289.07871,59.0,3070.9827,0.38434,0.08475,0.39357,-12.43475
839289.31671,59.0,2430.7778,0.39973,0.0944,0.41072,-13.28744
839289.55471,59.0,1923.1537,0.41491,0.10179,0.42721,-13.78473
839289.79271,59.0,1522.4358,0.42943,0.11012,0.44333,-14.38243
839290.03071,59.0,1203.8446,0.44745,0.11873,0.46293,-14.861
839290.26971,59.0,952.86591,0.46433,0.12651,0.48126,-15.24108
839290.50771,59.0,754.27557,0.48552,0.1347,0.50385,-15.5055
839290.74571,59.0,596.71857,0.50522,0.14283,0.52502,-15.78592
839290.98271,59.0,471.96338,0.52791,0.14841,0.54837,-15.70224
839291.22171,59.0,373.20856,0.54988,0.15718,0.5719,-15.95212
839291.45971,59.0,295.47278,0.57445,0.16474,0.59761,-16.00177
839291.69871,59.0,233.87738,0.59798,0.17248,0.62236,-16.08942
839291.93671,59.0,185.05922,0.62775,0.18194,0.65359,-16.1634
839292.17271,59.0,146.35823,0.6523,0.18937,0.67923,-16.18881
839292.40971,59.0,115.77804,0.68418,0.19552,0.71157,-15.94874
839292.64371,59.0,91.6721,0.7142,0.20284,0.74245,-15.85476
839292.88871,59.0,72.51701,0.74388,0.20762,0.77231,-15.5945
839293.11871,59.0,57.36816,0.77775,0.21469,0.80683,-15.43166
839293.35471,59.0,45.3629,0.80937,0.22357,0.83968,-15.44182
839293.58671,59.0,35.93134,0.84087,0.2287,0.87141,-15.21536
839293.83771,59.0,28.40909,0.87202,0.23464,0.90303,-15.0601
839294.05171,59.0,22.48202,0.90391,0.24682,0.937,-15.27291
839294.31671,59.0,17.79613,0.93706,0.26119,0.97278,-15.57478
839294.56871,59.0,14.06813,0.97722,0.27533,1.01526,-15.73515
839294.78471,59.0,11.1448,1.01817,0.29111,1.05897,-15.95627
839295.05271,59.0,8.81772,1.06681,0.30849,1.11052,-16.12851
839295.23071,59.0,6.97545,1.12598,0.33081,1.17357,-16.37256
839295.44871,59.0,5.5173,1.17847,0.33168,1.22426,-15.71945
839295.71771,59.0,4.36941,1.24411,0.3445,1.29092,-15.47766
839296.05271,59.0,3.45686,1.30521,0.33517,1.34755,-14.40189
839296.47171,59.0,2.73547,1.3786,0.32372,1.4161,-13.21451
839296.99671,59.0,2.16054,1.43827,0.31455,1.47227,-12.33629
839297.65571,59.0,1.70952,1.48372,0.29269,1.51231,-11.15921
839298.48471,59.0,1.35352,1.52259,0.26494,1.54547,-9.8708
839299.52771,59.0,1.07079,1.55538,0.23526,1.57308,-8.60104
839300.84171,59.0,0.84734,1.58246,0.20477,1.59566,-7.37318
839302.49671,59.0,0.67072,1.61006,0.17856,1.61994,-6.3284
839304.58571,59.0,0.53067,1.63943,0.15768,1.64699,-5.49372
839307.22271,59.0,0.41976,1.66791,0.14982,1.67463,-5.13289
839310.55371,59.0,0.33183,1.68963,0.15659,1.69687,-5.29502
839314.75972,59.0,0.26261,1.69823,0.17006,1.70673,-5.71833
839320.06772,59.0,0.20791,1.69515,0.18139,1.70483,-6.10785
839326.77172,59.0,0.16452,1.68798,0.18377,1.69796,-6.2133
839335.24872,59.0,0.13007,1.68832,0.17884,1.69777,-6.04669
839345.93872,59.0,0.10309,1.70153,0.17315,1.71031,-5.81057
839359.45272,59.0,0.08153,1.72875,0.1743,1.73751,-5.75734
839376.54972,59.0,0.06443,1.76605,0.19137,1.77639,-6.18446
839398.13673,59.0,0.05102,1.81356,0.22214,1.82712,-6.98341
839425.37873,59.0,0.04042,1.86619,0.27817,1.88681,-8.47788
839459.87473,59.0,0.03192,1.90686,0.35715,1.94002,-10.60858
839503.42174,59.0,0.02528,1.92735,0.43834,1.97657,-12.81277
839558.48674,59.0,0.01999,1.94095,0.5021,2.00484,-14.50368
853668.38851,60.0,20004.453,0.29843,-0.01594,0.29886,3.0571
853668.53051,60.0,15829.126,0.30659,0.0022,0.30659,-0.41188
853668.67251,60.0,12516.703,0.31415,0.01932,0.31474,-3.5197
853668.81451,60.0,9909.4424,0.32519,0.03276,0.32683,-5.75274
853668.97951,60.0,7835.48,0.33467,0.04574,0.33779,-7.7828
853669.17951,60.0,6217.2461,0.34631,0.05667,0.35092,-9.29425
853669.41751,60.0,4905.291,0.35664,0.06813,0.36309,-10.81563
853669.65651,60.0,3881.2737,0.37048,0.07671,0.37834,-11.6987
853669.89451,60.0,3070.9827,0.38473,0.08518,0.39404,-12.48348
853670.13251,60.0,2430.7778,0.39831,0.09419,0.4093,-13.30466
853670.37051,60.0,1923.1537,0.41478,0.10164,0.42705,-13.76912
853670.60851,60.0,1522.4358,0.43042,0.11011,0.44428,-14.35008
853670.84651,60.0,1203.8446,0.44688,0.11798,0.46219,-14.78918
853671.08551,60.0,952.86591,0.46517,0.12607,0.48195,-15.16439
853671.32351,60.0,754.27557,0.48474,0.13484,0.50314,-15.54496
853671.56051,60.0,596.71857,0.50492,0.14153,0.52438,-15.65801
853671.79851,60.0,471.96338,0.52635,0.14974,0.54723,-15.88035
853672.03751,60.0,373.20856,0.54958,0.15748,0.5717,-15.98916
853672.27551,60.0,295.47278,0.57395,0.16652,0.59761,-16.17932
853672.51451,60.0,233.87738,0.5984,0.17338,0.62301,-16.15874
853672.75251,60.0,185.05922,0.62568,0.18128,0.65141,-16.15765
853672.98851,60.0,146.35823,0.65391,0.18815,0.68044,-16.05242
853673.22551,60.0,115.77804,0.68216,0.1973,0.71012,-16.13106
853673.45951,60.0,91.6721,0.71398,0.20279,0.74222,-15.85574
853673.70451,60.0,72.51701,0.74333,0.20934,0.77224,-15.72864
853673.93351,60.0,57.36816,0.77646,0.21522,0.80573,-15.49235
853674.17051,60.0,45.3629,0.80748,0.2204,0.83702,-15.26652
853674.40251,60.0,35.93134,0.83856,0.2303,0.86961,-15.35721
853674.65251,60.0,28.40909,0.87,0.23608,0.90147,-15.18198
853674.86751,60.0,22.48202,0.90096,0.24542,0.93379,-15.23752
853675.13251,60.0,17.79613,0.9353,0.26085,0.97099,-15.58353
853675.38451,60.0,14.06813,0.97396,0.2744,1.01187,-15.7345
853675.60051,60.0,11.1448,1.01359,0.29218,1.05486,-16.08034
853675.86751,60.0,8.81772,1.06198,0.31051,1.10644,-16.29816
853676.04551,60.0,6.97545,1.12427,0.32824,1.17121,-16.27544
853676.26451,60.0,5.5173,1.1735,0.33638,1.22076,-15.99498
853676.53351,60.0,4.36941,1.24332,0.34495,1.29029,-15.50612
853676.86851,60.0,3.45686,1.30329,0.34249,1.34754,-14.72374
853677.28751,60.0,2.73547,1.37509,0.32573,1.41315,-13.32656
853677.81251,60.0,2.16054,1.44113,0.3143,1.475,-12.30334
853678.47151,60.0,1.70952,1.48942,0.2981,1.51895,-11.31781
853679.29951,60.0,1.35352,1.52793,0.27163,1.55189,-10.08061
853680.34251,60.0,1.07079,1.55909,0.24327,1.57796,-8.86835
853681.65651,60.0,0.84734,1.58592,0.21306,1.60017,-7.6517
853683.31251,60.0,0.67072,1.61065,0.18539,1.62128,-6.56615
853685.40051,60.0,0.53067,1.63725,0.16099,1.64515,-5.61563
853688.03751,60.0,0.41976,1.66664,0.14701,1.67311,-5.04071
853691.36851,60.0,0.33183,1.69399,0.14725,1.70038,-4.96777
853695.57451,60.0,0.26261,1.71137,0.16093,1.71892,-5.37194
853700.88251,60.0,0.20791,1.71448,0.17866,1.72377,-5.94899
853707.58751,60.0,0.16452,1.70739,0.19065,1.718,-6.37131
853716.06351,60.0,0.13007,1.70148,0.19226,1.7123,-6.44687
853726.75352,60.0,0.10309,1.70593,0.18858,1.71632,-6.30817
853740.26752,60.0,0.08153,1.72609,0.18669,1.73615,-6.17286
853757.36552,60.0,0.06443,1.75857,0.19804,1.76969,-6.42526
853778.95152,60.0,0.05102,1.8024,0.21942,1.8157,-6.94103
853806.19352,60.0,0.04042,1.8581,0.26237,1.87653,-8.03717
853840.68953,60.0,0.03192,1.91395,0.33236,1.9426,-9.85129
853884.23653,60.0,0.02528,1.95334,0.41994,1.99797,-12.13306
853939.30154,60.0,0.01999,1.97451,0.50263,2.03748,-14.28188
868044.71031,61.0,20004.453,0.29918,-0.01528,0.29957,2.92441
868044.85231,61.0,15829.126,0.30601,0.0038,0.30603,-0.71076
868044.99431,61.0,12516.703,0.31471,0.02037,0.31537,-3.70306
868045.13631,61.0,9909.4424,0.32541,0.03279,0.32705,-5.75367
868045.30131,61.0,7835.48,0.33445,0.04678,0.33771,-7.96215
868045.50131,61.0,6217.2461,0.34704,0.05769,0.3518,-9.43902
868045.73931,61.0,4905.291,0.35893,0.06766,0.36525,-10.67506
868045.97831,61.0,3881.2737,0.37076,0.07722,0.37872,-11.76491
868046.21631,61.0,3070.9827,0.38505,0.08611,0.39456,-12.60555
868046.45431,61.0,2430.7778,0.39927,0.09392,0.41016,-13.23674
868046.69231,61.0,1923.1537,0.41421,0.10172,0.42651,-13.79706
868046.93031,61.0,1522.4358,0.43043,0.11068,0.44443,-14.42031
868047.16831,61.0,1203.8446,0.44747,0.11698,0.4625,-14.65056
868047.40731,61.0,952.86591,0.46565,0.12609,0.48242,-15.15115
868047.64531,61.0,754.27557,0.48535,0.13449,0.50364,-15.48799
868047.88231,61.0,596.71857,0.50522,0.14137,0.52463,-15.63241
868048.12031,61.0,471.96338,0.5267,0.14899,0.54737,-15.79511
868048.35931,61.0,373.20856,0.55066,0.15644,0.57245,-15.86018
868048.59731,61.0,295.47278,0.57352,0.16599,0.59706,-16.14165
868048.83631,61.0,233.87738,0.59911,0.17221,0.62337,-16.03719
868049.07431,61.0,185.05922,0.62553,0.18116,0.65124,-16.1517
868049.31031,61.0,146.35823,0.65361,0.18833,0.6802,-16.07346
868049.54631,61.0,115.77804,0.68435,0.19577,0.7118,-15.96434
868049.78131,61.0,91.6721,0.71392,0.20235,0.74205,-15.82423
868050.02631,61.0,72.51701,0.74443,0.20943,0.77333,-15.7129
868050.25531,61.0,57.36816,0.77496,0.21632,0.80458,-15.59647
868050.49231,61.0,45.3629,0.80878,0.22293,0.83894,-15.41033
868050.72431,61.0,35.93134,0.83742,0.22729,0.86772,-15.18542
868050.97431,61.0,28.40909,0.86999,0.23682,0.90164,-15.22724
868051.18931,61.0,22.48202,0.90142,0.24736,0.93475,-15.34506
868051.45431,61.0,17.79613,0.93546,0.2591,0.97068,-15.48163
868051.70631,61.0,14.06813,0.97156,0.27837,1.01066,-15.98813
868051.92231,61.0,11.1448,1.01454,0.2935,1.05614,-16.13482
868052.18931,61.0,8.81772,1.0642,0.31617,1.11017,-16.54639
868052.36731,61.0,6.97545,1.11538,0.3236,1.16138,-16.17882
868052.58531,61.0,5.5173,1.17406,0.34484,1.22366,-16.36842
868052.85531,61.0,4.36941,1.24313,0.34172,1.28924,-15.37005
868053.19031,61.0,3.45686,1.31508,0.35093,1.3611,-14.94106
868053.60831,61.0,2.73547,1.37225,0.34342,1.41457,-14.05024
868054.13431,61.0,2.16054,1.43222,0.32121,1.4678,-12.64096
868054.79331,61.0,1.70952,1.48528,0.29662,1.51461,-11.29364
868055.62131,61.0,1.35352,1.53037,0.26624,1.55336,-9.86909
868056.66431,61.0,1.07079,1.57223,0.23371,1.5895,-8.45502
868057.97831,61.0,0.84734,1.61121,0.20894,1.6247,-7.38892
868059.63431,61.0,0.67072,1.64317,0.19353,1.65453,-6.7171
868061.72231,61.0,0.53067,1.66548,0.1886,1.67612,-6.4608
868064.35931,61.0,0.41976,1.67355,0.18597,1.68385,-6.34075
868067.69131,61.0,0.33183,1.67432,0.17982,1.68395,-6.12994
868071.89631,61.0,0.26261,1.67417,0.16765,1.68255,-5.71836
868077.20431,61.0,0.20791,1.68149,0.15212,1.68836,-5.16948
868083.90931,61.0,0.16452,1.69959,0.13933,1.7053,-4.68661
868092.38532,61.0,0.13007,1.72949,0.13749,1.73495,-4.54532
868103.07532,61.0,0.10309,1.76589,0.15151,1.77237,-4.90381
868116.58932,61.0,0.08153,1.80385,0.18522,1.81333,-5.86252
868133.68732,61.0,0.06443,1.83259,0.23423,1.8475,-7.28362
868155.27332,61.0,0.05102,1.84371,0.29482,1.86713,-9.08513
868182.51633,61.0,0.04042,1.84223,0.34608,1.87446,-10.63955
868217.01133,61.0,0.03192,1.84647,0.38074,1.88531,-11.65119
868260.55834,61.0,0.02528,1.87336,0.40603,1.91686,-12.22896
868315.62334,61.0,0.01999,1.92512,0.43819,1.97437,-12.82313
882423.08011,62.0,20004.453,0.29842,-0.01759,0.29894,3.37409
882423.22211,62.0,15829.126,0.30729,0.00226,0.3073,-0.42129
882423.36411,62.0,12516.703,0.31643,0.01981,0.31705,-3.5823
882423.50611,62.0,9909.4424,0.32552,0.03304,0.3272,-5.79588
882423.67111,62.0,7835.48,0.33509,0.04649,0.3383,-7.89852
882423.87111,62.0,6217.2461,0.34668,0.05757,0.35143,-9.42785
882424.10911,62.0,4905.291,0.35965,0.06714,0.36586,-10.5748
882424.34811,62.0,3881.2737,0.37203,0.07717,0.37995,-11.71897
882424.58611,62.0,3070.9827,0.38442,0.08646,0.39402,-12.67564
882424.82411,62.0,2430.7778,0.39918,0.09369,0.41003,-13.20823
882425.06211,62.0,1923.1537,0.41492,0.10202,0.42728,-13.81326
882425.30011,62.0,1522.4358,0.42908,0.10994,0.44294,-14.37099
882425.53811,62.0,1203.8446,0.4473,0.11794,0.46259,-14.77062
882425.77711,62.0,952.86591,0.46659,0.12605,0.48331,-15.11813
882426.01511,62.0,754.27557,0.48511,0.13538,0.50365,-15.59282
882426.25211,62.0,596.71857,0.50512,0.14173,0.52462,-15.67344
882426.49011,62.0,471.96338,0.52627,0.14985,0.54719,-15.89402
882426.72911,62.0,373.20856,0.54997,0.15796,0.57221,-16.02476
882426.96611,62.0,295.47278,0.57347,0.16553,0.59689,-16.10071
882427.20511,62.0,233.87738,0.59946,0.17232,0.62374,-16.03773
882427.44311,62.0,185.05922,0.6245,0.18055,0.65007,-16.12485
882427.68011,62.0,146.35823,0.6539,0.18858,0.68055,-16.08721
882427.91611,62.0,115.77804,0.68178,0.19656,0.70955,-16.08213
882428.15011,62.0,91.6721,0.71222,0.20285,0.74055,-15.89802
882428.39611,62.0,72.51701,0.74291,0.20909,0.77177,-15.719
882428.62511,62.0,57.36816,0.77631,0.21489,0.8055,-15.47254
882428.86211,62.0,45.3629,0.80585,0.22215,0.83591,-15.41187
882429.09411,62.0,35.93134,0.83679,0.22792,0.86727,-15.23602
882429.34411,62.0,28.40909,0.86859,0.23473,0.89975,-15.12251
882429.55911,62.0,22.48202,0.89996,0.24496,0.9327,-15.22627
882429.82311,62.0,17.79613,0.93298,0.26001,0.96853,-15.57218
882430.07611,62.0,14.06813,0.9736,0.27568,1.01188,-15.80983
882430.29211,62.0,11.1448,1.01296,0.29184,1.05416,-16.0719
882430.55911,62.0,8.81772,1.06107,0.3098,1.10537,-16.27611
882430.73711,62.0,6.97545,1.11877,0.33661,1.16831,-16.74503
882430.95511,62.0,5.5173,1.1739,0.33942,1.22199,-16.12662
882431.22411,62.0,4.36941,1.241,0.35378,1.29045,-15.91162
882431.56011,62.0,3.45686,1.30478,0.34659,1.35003,-14.87599
882431.97811,62.0,2.73547,1.38139,0.33695,1.42189,-13.70808
882432.50311,62.0,2.16054,1.44261,0.32844,1.47953,-12.82613
882433.16311,62.0,1.70952,1.49092,0.30717,1.52224,-11.64146
882433.99111,62.0,1.35352,1.53295,0.27795,1.55795,-10.277
882435.03411,62.0,1.07079,1.56947,0.24806,1.58895,-8.98138
882436.34811,62.0,0.84734,1.59968,0.21605,1.6142,-7.69189
882438.00411,62.0,0.67072,1.62901,0.18797,1.63982,-6.58222
882440.09211,62.0,0.53067,1.66012,0.1664,1.66843,-5.72382
882442.72911,62.0,0.41976,1.6899,0.15895,1.69736,-5.37333
882446.06011,62.0,0.33183,1.71135,0.16423,1.71921,-5.4817
882450.26611,62.0,0.26261,1.7187,0.17631,1.72772,-5.85718
882455.57411,62.0,0.20791,1.71488,0.18583,1.72491,-6.18463
882462.27811,62.0,0.16452,1.70827,0.1862,1.71839,-6.22049
882470.75512,62.0,0.13007,1.71015,0.17955,1.71955,-5.9936
882481.44512,62.0,0.10309,1.72507,0.17354,1.73377,-5.7445
882494.95912,62.0,0.08153,1.75411,0.17538,1.76285,-5.70958
882512.05612,62.0,0.06443,1.79244,0.19352,1.80286,-6.16195
882533.64312,62.0,0.05102,1.84181,0.22595,1.85562,-6.99387
882560.88513,62.0,0.04042,1.89253,0.2852,1.9139,-8.56975
882595.38013,62.0,0.03192,1.93038,0.36503,1.96459,-10.70817
882638.92814,62.0,0.02528,1.94812,0.44475,1.99824,-12.85998
882693.99314,62.0,0.01999,1.96206,0.50491,2.02599,-14.43122
896784.84053,63.0,20004.453,0.29967,-0.01756,0.30019,3.35407
896784.98253,63.0,15829.126,0.30682,0.00322,0.30684,-0.60075
896785.12453,63.0,12516.703,0.31758,0.01865,0.31813,-3.36008
896785.26653,63.0,9909.4424,0.32506,0.03367,0.3268,-5.91419
896785.43153,63.0,7835.48,0.33713,0.04519,0.34015,-7.63492
896785.63153,63.0,6217.2461,0.34646,0.0573,0.35117,-9.39044
896785.86953,63.0,4905.291,0.35903,0.06733,0.36529,-10.62192
896786.10853,63.0,3881.2737,0.37063,0.07927,0.37901,-12.07177
896786.34653,63.0,3070.9827,0.38619,0.08393,0.3952,-12.26147
896786.58453,63.0,2430.7778,0.39936,0.09368,0.4102,-13.20171
896786.82253,63.0,1923.1537,0.41453,0.10076,0.4266,-13.66192
896787.06053,63.0,1522.4358,0.4318,0.10891,0.44533,-14.15625
896787.29853,63.0,1203.8446,0.44895,0.11854,0.46433,-14.79101
896787.53753,63.0,952.86591,0.46511,0.12604,0.48189,-15.16233
896787.77553,63.0,754.27557,0.48264,0.13227,0.50043,-15.32593
896788.01253,63.0,596.71857,0.50572,0.14226,0.52534,-15.71147
896788.25053,63.0,471.96338,0.52641,0.14803,0.54682,-15.70673
896788.48953,63.0,373.20856,0.55054,0.15818,0.57281,-16.03005
896788.72753,63.0,295.47278,0.57354,0.16438,0.59663,-15.99218
896788.96653,63.0,233.87738,0.60062,0.17324,0.62511,-16.08971
896789.20453,63.0,185.05922,0.62635,0.17942,0.65154,-15.98427
896789.44053,63.0,146.35823,0.65243,0.18753,0.67885,-16.03595
896789.67753,63.0,115.77804,0.68253,0.19541,0.70995,-15.97634
896789.91153,63.0,91.6721,0.71299,0.20311,0.74135,-15.90099
896790.15653,63.0,72.51701,0.74354,0.20893,0.77234,-15.69484
896790.38553,63.0,57.36816,0.77448,0.21464,0.80367,-15.49002
896790.62253,63.0,45.3629,0.80503,0.21985,0.83451,-15.27491
896790.85453,63.0,35.93134,0.83742,0.22633,0.86746,-15.12383
896791.10453,63.0,28.40909,0.86937,0.23573,0.90076,-15.17113
896791.31953,63.0,22.48202,0.90106,0.2446,0.93367,-15.18751
896791.58453,63.0,17.79613,0.93436,0.26043,0.96997,-15.57455
896791.83653,63.0,14.06813,0.96929,0.27565,1.00772,-15.87492
896792.05253,63.0,11.1448,1.01346,0.29189,1.05466,-16.06707
896792.31953,63.0,8.81772,1.0575,0.31508,1.10344,-16.59144
896792.49753,63.0,6.97545,1.11826,0.33258,1.16666,-16.56287
896792.71653,63.0,5.5173,1.17181,0.33788,1.21955,-16.08433
896792.98553,63.0,4.36941,1.2465,0.35544,1.29619,-15.91535
896793.32053,63.0,3.45686,1.30349,0.35758,1.35165,-15.34028
896793.73953,63.0,2.73547,1.37112,0.34316,1.41341,-14.05115
896794.26453,63.0,2.16054,1.43501,0.32725,1.47185,-12.84634
896794.92353,63.0,1.70952,1.48981,0.29949,1.51962,-11.36645
896795.75253,63.0,1.35352,1.54136,0.26864,1.5646,-9.88672
896796.79553,63.0,1.07079,1.58974,0.24357,1.60829,-8.71079
896798.10853,63.0,0.84734,1.62547,0.22747,1.64131,-7.96616
896799.76453,63.0,0.67072,1.64986,0.21407,1.66369,-7.39295
896801.85353,63.0,0.53067,1.65893,0.20138,1.67111,-6.92139
896804.48953,63.0,0.41976,1.66493,0.18565,1.67525,-6.36269
896807.82153,63.0,0.33183,1.6714,0.16546,1.67957,-5.6537
896812.02653,63.0,0.26261,1.68543,0.14607,1.69174,-4.9531
896817.33553,63.0,0.20791,1.70831,0.13261,1.71345,-4.43885
896824.03953,63.0,0.16452,1.73973,0.13154,1.74469,-4.32394
896832.51553,63.0,0.13007,1.7746,0.14855,1.7808,-4.78489
896843.20654,63.0,0.10309,1.80167,0.18379,1.81102,-5.82455
896856.71954,63.0,0.08153,1.81496,0.23015,1.8295,-7.22707
896873.81754,63.0,0.06443,1.81707,0.27444,1.83768,-8.58869
896895.40354,63.0,0.05102,1.80834,0.30402,1.83372,-9.54341
896922.64655,63.0,0.04042,1.81532,0.32221,1.8437,-10.06499
896957.14155,63.0,0.03192,1.84541,0.34189,1.87681,-10.49584
897000.68855,63.0,0.02528,1.89586,0.37021,1.93167,-11.04938
897055.75456,63.0,0.01999,1.96391,0.4086,2.00596,-11.75293
911158.42113,64.0,20004.453,0.29939,-0.01713,0.29988,3.27463
911158.56313,64.0,15829.126,0.30948,0.00297,0.3095,-0.54927
911158.70513,64.0,12516.703,0.3169,0.01938,0.3175,-3.49924
911158.84713,64.0,9909.4424,0.32475,0.03267,0.32639,-5.74399
911159.01213,64.0,7835.48,0.33622,0.04482,0.3392,-7.59216
911159.21213,64.0,6217.2461,0.34768,0.0575,0.3524,-9.39053
911159.45113,64.0,4905.291,0.35842,0.06706,0.36464,-10.59747
911159.68913,64.0,3881.2737,0.37159,0.07467,0.37902,-11.36216
911159.92713,64.0,3070.9827,0.38454,0.08597,0.39403,-12.60254
911160.16513,64.0,2430.7778,0.39864,0.09494,0.40979,-13.3964
911160.40313,64.0,1923.1537,0.41375,0.10335,0.42647,-14.02529
911160.64113,64.0,1522.4358,0.42819,0.11032,0.44217,-14.44725
911160.87913,64.0,1203.8446,0.44753,0.11781,0.46278,-14.74873
911161.11813,64.0,952.86591,0.46468,0.12602,0.48147,-15.17311
911161.35613,64.0,754.27557,0.48458,0.13263,0.5024,-15.30753
911161.59413,64.0,596.71857,0.50394,0.14095,0.52328,-15.62565
911161.83113,64.0,471.96338,0.5259,0.14882,0.54655,-15.80097
911162.07013,64.0,373.20856,0.55051,0.1565,0.57232,-15.86953
911162.30813,64.0,295.47278,0.57409,0.1636,0.59694,-15.90618
911162.54713,64.0,233.87738,0.5987,0.17306,0.62321,-16.12296
911162.78513,64.0,185.05922,0.62409,0.18059,0.64969,-16.1386
911163.02113,64.0,146.35823,0.65306,0.18765,0.67948,-16.0318
911163.25813,64.0,115.77804,0.68228,0.19414,0.70936,-15.88312
911163.49213,64.0,91.6721,0.71189,0.20146,0.73985,-15.80135
911163.73713,64.0,72.51701,0.74195,0.20866,0.77073,-15.70733
911163.96613,64.0,57.36816,0.77287,0.21374,0.80188,-15.45884
911164.20313,64.0,45.3629,0.80555,0.21996,0.83504,-15.2724
911164.43513,64.0,35.93134,0.83476,0.22513,0.86459,-15.09338
911164.68613,64.0,28.40909,0.86661,0.23587,0.89813,-15.22577
911164.90013,64.0,22.48202,0.89848,0.24567,0.93146,-15.29246
911165.16513,64.0,17.79613,0.93109,0.25966,0.96662,-15.58271
911165.41713,64.0,14.06813,0.97004,0.27469,1.00819,-15.81041
911165.63314,64.0,11.1448,1.00763,0.29287,1.04933,-16.20676
911165.90014,64.0,8.81772,1.05704,0.31242,1.10224,-16.46561
911166.07914,64.0,6.97545,1.11889,0.3345,1.16783,-16.64433
911166.29714,64.0,5.5173,1.16715,0.3415,1.21608,-16.30905
911166.56614,64.0,4.36941,1.23824,0.35562,1.2883,-16.02379
911166.90114,64.0,3.45686,1.30012,0.3528,1.34714,-15.18212
911167.32014,64.0,2.73547,1.37685,0.33947,1.41808,-13.85027
911167.84514,64.0,2.16054,1.44497,0.33245,1.48272,-12.95672
911168.50414,64.0,1.70952,1.4945,0.31428,1.52719,-11.87573
911169.33314,64.0,1.35352,1.53703,0.2863,1.56346,-10.55138
911170.37614,64.0,1.07079,1.57454,0.2562,1.59524,-9.24199
911171.68914,64.0,0.84734,1.60362,0.22385,1.61917,-7.94641
911173.34514,64.0,0.67072,1.63221,0.19455,1.64376,-6.79741
911175.43414,64.0,0.53067,1.66129,0.16983,1.66995,-5.83683
911178.07114,64.0,0.41976,1.6927,0.15698,1.69996,-5.29856
911181.40214,64.0,0.33183,1.71832,0.15996,1.72575,-5.3184
911185.60814,64.0,0.26261,1.73176,0.17262,1.74034,-5.69251
911190.91614,64.0,0.20791,1.73178,0.18703,1.74185,-6.16388
911197.62014,64.0,0.16452,1.7244,0.19309,1.73518,-6.38907
911206.09714,64.0,0.13007,1.72136,0.19073,1.7319,-6.32285
911216.78714,64.0,0.10309,1.73084,0.18381,1.74057,-6.06187
911230.30014,64.0,0.08153,1.75493,0.18359,1.76451,-5.97215
911247.39814,64.0,0.06443,1.79006,0.19756,1.80092,-6.29785
911268.98515,64.0,0.05102,1.83693,0.2231,1.85043,-6.92477
911296.22715,64.0,0.04042,1.89208,0.27268,1.91162,-8.20074
911330.72315,64.0,0.03192,1.94282,0.34884,1.97388,-10.17927
911374.27016,64.0,0.02528,1.97322,0.43564,2.02074,-12.44993
911429.33517,64.0,0.01999,1.99015,0.51048,2.05458,-14.38639
925530.54574,65.0,20004.453,0.3007,-0.01733,0.3012,3.29921
925530.68774,65.0,15829.126,0.30845,0.00233,0.30846,-0.43189
925530.82974,65.0,12516.703,0.31632,0.02013,0.31696,-3.64049
925530.97174,65.0,9909.4424,0.32653,0.03284,0.32818,-5.74297
925531.13674,65.0,7835.48,0.33588,0.04584,0.33899,-7.7718
925531.33674,65.0,6217.2461,0.3467,0.05676,0.35131,-9.29712
925531.57474,65.0,4905.291,0.35869,0.06607,0.36472,-10.43635
925531.81374,65.0,3881.2737,0.37148,0.07549,0.37908,-11.48705
925532.05174,65.0,3070.9827,0.38371,0.08493,0.393,-12.48119
925532.28974,65.0,2430.7778,0.3994,0.09418,0.41035,-13.26839
925532.52774,65.0,1923.1537,0.41419,0.10136,0.42641,-13.75122
925532.76574,65.0,1522.4358,0.4296,0.10839,0.44306,-14.16081
925533.00374,65.0,1203.8446,0.44723,0.1182,0.46259,-14.80462
925533.24274,65.0,952.86591,0.4645,0.12471,0.48095,-15.02869
925533.48074,65.0,754.27557,0.48385,0.13229,0.50161,-15.29123
925533.71874,65.0,596.71857,0.50424,0.14111,0.52361,-15.63386
925533.95574,65.0,471.96338,0.52569,0.14965,0.54658,-15.88972
925534.19474,65.0,373.20856,0.54893,0.15702,0.57094,-15.96334
925534.43274,65.0,295.47278,0.57361,0.16349,0.59645,-15.90877
925534.67174,65.0,233.87738,0.59774,0.17274,0.6222,-16.11863
925534.90974,65.0,185.05922,0.62413,0.17989,0.64953,-16.07822
925535.14574,65.0,146.35823,0.65199,0.18748,0.67841,-16.04307
925535.38274,65.0,115.77804,0.68054,0.19596,0.7082,-16.06378
925535.61674,65.0,91.6721,0.71145,0.20117,0.73935,-15.78886
925535.86174,65.0,72.51701,0.74165,0.20714,0.77003,-15.60493
925536.09174,65.0,57.36816,0.77127,0.21302,0.80015,-15.43982
925536.32774,65.0,45.3629,0.80275,0.22021,0.83241,-15.33978
925536.55974,65.0,35.93134,0.83442,0.22778,0.86495,-15.2689
925536.81074,65.0,28.40909,0.86571,0.23513,0.89708,-15.1949
925537.02474,65.0,22.48202,0.89753,0.24611,0.93066,-15.33401
925537.28974,65.0,17.79613,0.93149,0.25825,0.96663,-15.49569
925537.54174,65.0,14.06813,0.96707,0.27594,1.00567,-15.92555
925537.75774,65.0,11.1448,1.00952,0.2974,1.05242,-16.41447
925538.02574,65.0,8.81772,1.05542,0.31453,1.10129,-16.59492
925538.20374,65.0,6.97545,1.1063,0.32991,1.15445,-16.60528
925538.42174,65.0,5.5173,1.17628,0.35151,1.22768,-16.63769
925538.69074,65.0,4.36941,1.22921,0.35589,1.27969,-16.1474
925539.02574,65.0,3.45686,1.30434,0.35674,1.35225,-15.29657
925539.44474,65.0,2.73547,1.36982,0.35149,1.4142,-14.39133
925539.96974,65.0,2.16054,1.43606,0.32691,1.4728,-12.82461
925540.62874,65.0,1.70952,1.50239,0.30407,1.53285,-11.44166
925541.45774,65.0,1.35352,1.55393,0.2866,1.58014,-10.45005
925542.49974,65.0,1.07079,1.59048,0.26577,1.61254,-9.48649
925543.81374,65.0,0.84734,1.61543,0.24198,1.63345,-8.51927
925545.46974,65.0,0.67072,1.6352,0.21732,1.64957,-7.57034
925547.55874,65.0,0.53067,1.65187,0.18999,1.66276,-6.56107
925550.19574,65.0,0.41976,1.66964,0.16418,1.6777,-5.6159
925553.52674,65.0,0.33183,1.69475,0.14366,1.70082,-4.84522
925557.73274,65.0,0.26261,1.72488,0.13666,1.73029,-4.52997
925563.04074,65.0,0.20791,1.75471,0.14549,1.76073,-4.7398
925569.74475,65.0,0.16452,1.77549,0.16969,1.78358,-5.45948
925578.22175,65.0,0.13007,1.78092,0.2006,1.79218,-6.42666
925588.91175,65.0,0.10309,1.77396,0.22613,1.78831,-7.26429
925602.42575,65.0,0.08153,1.76677,0.24029,1.78304,-7.74513
925619.52275,65.0,0.06443,1.77192,0.24891,1.78932,-7.99616
925641.10975,65.0,0.05102,1.79429,0.25519,1.81235,-8.09451
925668.35176,65.0,0.04042,1.83388,0.27187,1.85392,-8.43247
925702.84776,65.0,0.03192,1.89043,0.30198,1.9144,-9.07596
925746.39477,65.0,0.02528,1.96387,0.35335,1.9954,-10.19984
925801.45977,65.0,0.01999,2.04437,0.43411,2.08996,-11.98831
939908.69354,66.0,20004.453,0.29869,-0.01696,0.29918,3.25016
939908.83554,66.0,15829.126,0.30753,0.00281,0.30754,-0.52391
939908.97754,66.0,12516.703,0.31723,0.02002,0.31786,-3.61058
939909.11954,66.0,9909.4424,0.32602,0.03357,0.32774,-5.87833
939909.28454,66.0,7835.48,0.33554,0.04578,0.33865,-7.76897
939909.48454,66.0,6217.2461,0.34665,0.05729,0.35135,-9.38456
939909.72254,66.0,4905.291,0.35867,0.06693,0.36486,-10.56975
939909.96154,66.0,3881.2737,0.37051,0.07611,0.37825,-11.6083
939910.19954,66.0,3070.9827,0.38439,0.0836,0.39337,-12.27005
939910.43754,66.0,2430.7778,0.39835,0.09428,0.40935,-13.31561
939910.67554,66.0,1923.1537,0.41313,0.10092,0.42528,-13.72744
939910.91354,66.0,1522.4358,0.42994,0.11005,0.4438,-14.35771
939911.15154,66.0,1203.8446,0.44828,0.11664,0.4632,-14.58422
939911.39054,66.0,952.86591,0.46569,0.1245,0.48204,-14.96726
939911.62854,66.0,754.27557,0.48441,0.13231,0.50216,-15.27718
939911.86554,66.0,596.71857,0.5035,0.1399,0.52258,-15.52778
939912.10354,66.0,471.96338,0.52515,0.14842,0.54572,-15.78178
939912.34254,66.0,373.20856,0.54686,0.15619,0.56873,-15.94004
939912.58054,66.0,295.47278,0.57269,0.16441,0.59582,-16.01802
939912.81954,66.0,233.87738,0.5958,0.17054,0.61973,-15.97255
939913.05754,66.0,185.05922,0.62154,0.17842,0.64664,-16.01631
939913.29354,66.0,146.35823,0.65148,0.18649,0.67764,-15.97428
939913.52954,66.0,115.77804,0.67894,0.19377,0.70605,-15.92893
939913.76454,66.0,91.6721,0.70941,0.19931,0.73687,-15.69258
939914.00954,66.0,72.51701,0.74043,0.20592,0.76853,-15.54139
939914.23854,66.0,57.36816,0.77124,0.21274,0.80004,-15.42108
939914.47554,66.0,45.3629,0.80208,0.21876,0.83137,-15.25614
939914.70754,66.0,35.93134,0.83209,0.22482,0.86193,-15.1195
939914.95754,66.0,28.40909,0.86314,0.23441,0.89441,-15.19408
939915.17254,66.0,22.48202,0.89538,0.24629,0.92864,-15.3798
939915.43754,66.0,17.79613,0.92912,0.25626,0.96382,-15.41932
939915.68954,66.0,14.06813,0.96307,0.2751,1.00159,-15.94195
939915.90554,66.0,11.1448,1.0073,0.29689,1.05015,-16.42237
939916.17254,66.0,8.81772,1.05356,0.31487,1.09961,-16.63917
939916.35054,66.0,6.97545,1.10298,0.3327,1.15207,-16.78511
939916.56854,66.0,5.5173,1.17475,0.34966,1.22569,-16.57546
939916.83854,66.0,4.36941,1.22645,0.36101,1.27848,-16.40209
939917.17354,66.0,3.45686,1.3022,0.35878,1.35072,-15.40392
939917.59154,66.0,2.73547,1.36885,0.35544,1.41424,-14.55626
939918.11654,66.0,2.16054,1.43427,0.33139,1.47205,-13.00986
939918.77654,66.0,1.70952,1.50122,0.30752,1.5324,-11.57667
939919.60454,66.0,1.35352,1.55503,0.28852,1.58157,-10.51109
939920.64754,66.0,1.07079,1.59364,0.26875,1.61614,-9.57221
939921.96154,66.0,0.84734,1.62002,0.24595,1.63858,-8.63256
939923.61754,66.0,0.67072,1.63961,0.2218,1.65455,-7.70395
939925.70554,66.0,0.53067,1.65541,0.19476,1.66683,-6.70999
939928.34254,66.0,0.41976,1.67361,0.16785,1.68201,-5.72732
939931.67354,66.0,0.33183,1.69715,0.14725,1.70352,-4.95861
939935.87954,66.0,0.26261,1.72581,0.13703,1.73124,-4.53985
939941.18754,66.0,0.20791,1.75707,0.14305,1.76288,-4.65431
939947.89255,66.0,0.16452,1.78072,0.16651,1.78849,-5.34201
939956.36855,66.0,0.13007,1.78957,0.19838,1.80053,-6.32558
939967.05855,66.0,0.10309,1.78469,0.22658,1.79902,-7.23554
939980.57255,66.0,0.08153,1.77668,0.24415,1.79337,-7.82466
939997.66955,66.0,0.06443,1.78003,0.25481,1.79818,-8.14638
940019.25655,66.0,0.05102,1.79911,0.26094,1.81794,-8.25264
940046.49856,66.0,0.04042,1.83628,0.27692,1.85704,-8.57599
940080.99456,66.0,0.03192,1.89096,0.305,1.9154,-9.16253
940124.54157,66.0,0.02528,1.96295,0.35186,1.99424,-10.16241
940179.60657,66.0,0.01999,2.04671,0.42729,2.09084,-11.79218
954280.78695,67.0,20004.453,0.29983,-0.01724,0.30032,3.29021
954280.92895,67.0,15829.126,0.30761,0.0044,0.30765,-0.81974
954281.07095,67.0,12516.703,0.31573,0.01922,0.31632,-3.48354
954281.21295,67.0,9909.4424,0.32579,0.03217,0.32738,-5.6399
954281.37795,67.0,7835.48,0.33757,0.04566,0.34064,-7.70355
954281.57795,67.0,6217.2461,0.34781,0.05725,0.35249,-9.34717
954281.81595,67.0,4905.291,0.36044,0.06653,0.36652,-10.4579
954282.05495,67.0,3881.2737,0.37209,0.07714,0.38,-11.71305
954282.29295,67.0,3070.9827,0.38653,0.08486,0.39573,-12.38303
954282.53095,67.0,2430.7778,0.40144,0.09373,0.41224,-13.14207
954282.76895,67.0,1923.1537,0.41577,0.10128,0.42792,-13.69026
954283.00695,67.0,1522.4358,0.43308,0.10855,0.44648,-14.07043
954283.24495,67.0,1203.8446,0.44765,0.11838,0.46304,-14.81212
954283.48395,67.0,952.86591,0.46748,0.12569,0.48408,-15.04931
954283.72195,67.0,754.27557,0.48611,0.13371,0.50416,-15.37958
954283.95995,67.0,596.71857,0.5073,0.14273,0.52699,-15.71366
954284.19695,67.0,471.96338,0.52942,0.14985,0.55022,-15.80402
954284.43595,67.0,373.20856,0.55121,0.15699,0.57313,-15.8978
954284.67395,67.0,295.47278,0.57495,0.16619,0.59849,-16.12161
954284.91295,67.0,233.87738,0.60038,0.17137,0.62436,-15.93054
954285.15095,67.0,185.05922,0.6267,0.17984,0.652,-16.01174
954285.38695,67.0,146.35823,0.6543,0.18791,0.68075,-16.02397
954285.62395,67.0,115.77804,0.68316,0.1949,0.71042,-15.92338
954285.85795,67.0,91.6721,0.71283,0.20231,0.74098,-15.84456
954286.10295,67.0,72.51701,0.74446,0.21031,0.77359,-15.77516
954286.33295,67.0,57.36816,0.77523,0.21452,0.80437,-15.46776
954286.56895,67.0,45.3629,0.80734,0.22076,0.83698,-15.29322
954286.80095,67.0,35.93134,0.83804,0.22808,0.86852,-15.22505
954287.05195,67.0,28.40909,0.87005,0.23622,0.90155,-15.18947
954287.26595,67.0,22.48202,0.90134,0.24744,0.93469,-15.35094
954287.53095,67.0,17.79613,0.93323,0.26044,0.96889,-15.59323
954287.78295,67.0,14.06813,0.97033,0.2771,1.00912,-15.93816
954287.99895,67.0,11.1448,1.01467,0.29577,1.0569,-16.25113
954288.26595,67.0,8.81772,1.05692,0.32,1.1043,-16.84452
954288.44395,67.0,6.97545,1.11698,0.34178,1.1681,-17.01341
954288.66295,67.0,5.5173,1.17446,0.34757,1.22481,-16.48554
954288.93195,67.0,4.36941,1.24505,0.37364,1.2999,-16.7047
954289.26695,67.0,3.45686,1.30729,0.37263,1.35936,-15.90975
954289.68595,67.0,2.73547,1.38224,0.36409,1.42939,-14.75699
954290.21095,67.0,2.16054,1.44913,0.35067,1.49096,-13.60322
954290.86995,67.0,1.70952,1.50962,0.32199,1.54358,-12.0405
954291.69795,67.0,1.35352,1.56973,0.29119,1.59651,-10.50908
954292.74095,67.0,1.07079,1.62138,0.26898,1.64354,-9.41938
954294.05495,67.0,0.84734,1.65776,0.25076,1.67661,-8.60176
954295.71095,67.0,0.67072,1.68197,0.23429,1.69821,-7.92985
954297.79995,67.0,0.53067,1.69347,0.21587,1.70718,-7.26448
954300.43595,67.0,0.41976,1.70237,0.19348,1.71333,-6.48408
954303.76795,67.0,0.33183,1.71409,0.17019,1.72252,-5.67035
954307.97295,67.0,0.26261,1.73305,0.14942,1.73948,-4.9278
954313.28095,67.0,0.20791,1.7605,0.13785,1.76589,-4.4773
954319.98595,67.0,0.16452,1.79393,0.14139,1.7995,-4.50644
954328.46195,67.0,0.13007,1.82629,0.16404,1.83364,-5.13252
954339.15195,67.0,0.10309,1.84699,0.20185,1.85799,-6.2369
954352.66596,67.0,0.08153,1.85211,0.24591,1.86837,-7.56309
954369.76396,67.0,0.06443,1.84982,0.28258,1.87128,-8.68556
954391.34996,67.0,0.05102,1.8444,0.30335,1.86918,-9.33973
954418.59296,67.0,0.04042,1.85913,0.31694,1.88595,-9.67461
954453.08797,67.0,0.03192,1.89694,0.33688,1.92662,-10.07035
954496.63497,67.0,0.02528,1.9521,0.36748,1.98638,-10.66121
954551.69998,67.0,0.01999,2.02774,0.41016,2.06881,-11.43518
968611.47739,68.0,20004.453,0.30148,-0.01667,0.30194,3.16437
