Repository: SebaVillagra00/ICM2985-SOH-IPRE

## Data University of Cambridge (EIS Cambridge)
Data publicada en "Identifying degradation patterns of lithium ion batteries from impedance spectroscopy using machine learning" (Zhang, Tang, Zhang, Wang, Stimming & Lee, 2020) https://www.nature.com/articles/s41467-020-15235-7.

Carpeta contiene:
* Paper de Nature Comunications (IF: 16.6).
* Data frames para IOS.
* Data frames para Windows.

Cada Data frame está contenido en un archivo .txt con las siguientes columnas:
* time/s: tiempo en que se mide la muestra.
* cycle number: ciclo de carga de la batería.
* freq/Hz: frecuencia de la señal de input.
* Re(Z)/Ohm: Parte resistiva de la impedancia.
* Im(Z)/Ohm: Parte reactiva de la impedancia.

File: EIS Cambridge/csvEIS/EIS_state_I_25C02.csv (part 6 of 23)
time/s,cycle number,freq/Hz,Re(Z)/Ohm,-Im(Z)/Ohm,|Z|/Ohm,Phase(Z)/deg
833555.73141,56.0,0.05102,1.89726,0.23729,1.91205,-7.12894
833582.97342,56.0,0.04042,1.92193,0.26557,1.94019,-7.86716
833617.46942,56.0,0.03192,1.95657,0.30247,1.97981,-8.78802
833661.01642,56.0,0.02528,1.99583,0.3446,2.02536,-9.79606
833716.08143,56.0,0.01999,2.04752,0.38643,2.08366,-10.6877
848128.48115,57.0,20004.453,0.29376,-0.02388,0.29472,4.64812
848128.62415,57.0,15829.126,0.3019,-0.00485,0.30194,0.91953
848128.76615,57.0,12516.703,0.30874,0.01477,0.30909,-2.73858
848128.90815,57.0,9909.4424,0.31813,0.02946,0.31949,-5.29
848129.07215,57.0,7835.48,0.32735,0.04173,0.33,-7.26538
848129.27315,57.0,6217.2461,0.33779,0.05388,0.34206,-9.06298
848129.51115,57.0,4905.291,0.35087,0.06558,0.35695,-10.58706
848129.74915,57.0,3881.2737,0.36251,0.0756,0.37031,-11.77976
848129.98715,57.0,3070.9827,0.37451,0.08602,0.38426,-12.93597
848130.22615,57.0,2430.7778,0.39032,0.09645,0.40206,-13.87966
848130.46415,57.0,1923.1537,0.40623,0.10572,0.41976,-14.58726
848130.70215,57.0,1522.4358,0.4234,0.11526,0.43881,-15.22828
848130.94015,57.0,1203.8446,0.44175,0.12411,0.45885,-15.6932
848131.17815,57.0,952.86591,0.46133,0.13455,0.48055,-16.25988
848131.41715,57.0,754.27557,0.48075,0.14389,0.50182,-16.66288
848131.65415,57.0,596.71857,0.50351,0.15292,0.52622,-16.89417
848131.89115,57.0,471.96338,0.52607,0.1619,0.55042,-17.10639
848132.13115,57.0,373.20856,0.55133,0.17377,0.57806,-17.49358
848132.36815,57.0,295.47278,0.57655,0.18309,0.60492,-17.61819
848132.60715,57.0,233.87738,0.60505,0.19436,0.6355,-17.80865
848132.84515,57.0,185.05922,0.63381,0.20365,0.66572,-17.81265
848133.08215,57.0,146.35823,0.66438,0.21617,0.69867,-18.02349
848133.31815,57.0,115.77804,0.69876,0.22544,0.73423,-17.88146
848133.55215,57.0,91.6721,0.73425,0.23887,0.77213,-18.02142
848133.79815,57.0,72.51701,0.77046,0.2457,0.80868,-17.68742
848134.02715,57.0,57.36816,0.80887,0.25725,0.8488,-17.64257
848134.26315,57.0,45.3629,0.84802,0.26368,0.88807,-17.2725
848134.49615,57.0,35.93134,0.88761,0.27561,0.92942,-17.24994
848134.74615,57.0,28.40909,0.92641,0.28286,0.96863,-16.9788
848134.96115,57.0,22.48202,0.96656,0.29424,1.01036,-16.93141
848135.22615,57.0,17.79613,1.00921,0.30881,1.0554,-17.01395
848135.47815,57.0,14.06813,1.0562,0.32361,1.10467,-17.03463
848135.69415,57.0,11.1448,1.10873,0.34014,1.15973,-17.055
848135.96115,57.0,8.81772,1.16192,0.35793,1.2158,-17.12154
848136.13915,57.0,6.97545,1.22797,0.37752,1.28469,-17.08946
848136.35715,57.0,5.5173,1.29805,0.37499,1.35113,-16.11315
848136.62615,57.0,4.36941,1.37118,0.38768,1.42493,-15.78749
848136.96215,57.0,3.45686,1.44072,0.3726,1.48812,-14.50033
848137.38015,57.0,2.73547,1.51838,0.35431,1.55917,-13.13469
848137.90515,57.0,2.16054,1.5783,0.33017,1.61246,-11.81568
848138.56515,57.0,1.70952,1.63063,0.29536,1.65717,-10.26683
848139.39315,57.0,1.35352,1.67476,0.26053,1.6949,-8.84219
848140.43615,57.0,1.07079,1.70928,0.22979,1.72466,-7.65662
848141.75015,57.0,0.84734,1.73475,0.20272,1.74655,-6.66517
848143.40515,57.0,0.67072,1.75366,0.17918,1.76279,-5.83406
848145.49415,57.0,0.53067,1.76811,0.15843,1.77519,-5.12028
848148.13115,57.0,0.41976,1.78069,0.14399,1.7865,-4.623
848151.46215,57.0,0.33183,1.79145,0.13446,1.79649,-4.29228
848155.66816,57.0,0.26261,1.8013,0.12958,1.80596,-4.11464
848160.97616,57.0,0.20791,1.81135,0.12857,1.8159,-4.06002
848167.68016,57.0,0.16452,1.82369,0.13136,1.82841,-4.12005
848176.15716,57.0,0.13007,1.83826,0.142,1.84374,-4.41717
848186.84716,57.0,0.10309,1.85229,0.16069,1.85925,-4.95811
848200.36116,57.0,0.08153,1.86318,0.18522,1.87237,-5.67709
848217.45916,57.0,0.06443,1.87546,0.21258,1.88747,-6.46682
848239.04517,57.0,0.05102,1.89101,0.23404,1.90544,-7.05537
848266.28817,57.0,0.04042,1.91865,0.26317,1.93662,-7.81011
848300.78317,57.0,0.03192,1.952,0.3015,1.97515,-8.78032
848344.33118,57.0,0.02528,1.99234,0.3416,2.02141,-9.72911
848399.39618,57.0,0.01999,2.04975,0.38223,2.08509,-10.56302
862801.49072,58.0,20004.453,0.29475,-0.02465,0.29578,4.78
862801.63372,58.0,15829.126,0.30175,-0.00395,0.30178,0.74963
862801.77572,58.0,12516.703,0.308,0.01399,0.30832,-2.60023
862801.91772,58.0,9909.4424,0.31811,0.02933,0.31946,-5.26847
862802.08172,58.0,7835.48,0.32692,0.04202,0.32961,-7.32368
862802.28272,58.0,6217.2461,0.33912,0.05646,0.34379,-9.45205
862802.52072,58.0,4905.291,0.35099,0.06531,0.35701,-10.54045
862802.75972,58.0,3881.2737,0.36315,0.0756,0.37094,-11.7593
862802.99772,58.0,3070.9827,0.37473,0.08659,0.3846,-13.01148
862803.23572,58.0,2430.7778,0.39053,0.09654,0.40229,-13.88504
862803.47372,58.0,1923.1537,0.40586,0.10532,0.4193,-14.54787
862803.71172,58.0,1522.4358,0.42351,0.1143,0.43867,-15.10303
862803.94972,58.0,1203.8446,0.44122,0.12414,0.45835,-15.71451
862804.18872,58.0,952.86591,0.46054,0.13388,0.4796,-16.20921
862804.42672,58.0,754.27557,0.48034,0.14446,0.50159,-16.73843
862804.66372,58.0,596.71857,0.50265,0.15337,0.52553,-16.96848
862804.90172,58.0,471.96338,0.52647,0.1643,0.55151,-17.33184
862805.14072,58.0,373.20856,0.55196,0.17324,0.57851,-17.42485
862805.37872,58.0,295.47278,0.5774,0.18315,0.60575,-17.59915
862805.61772,58.0,233.87738,0.60532,0.19406,0.63567,-17.7755
862805.85572,58.0,185.05922,0.63482,0.20381,0.66674,-17.79891
862806.09172,58.0,146.35823,0.66665,0.21556,0.70064,-17.91835
862806.32772,58.0,115.77804,0.69996,0.22643,0.73567,-17.92556
862806.56272,58.0,91.6721,0.73381,0.23599,0.77082,-17.82731
862806.80772,58.0,72.51701,0.77033,0.24708,0.80898,-17.78315
862807.03672,58.0,57.36816,0.81043,0.25661,0.85009,-17.56935
862807.27372,58.0,45.3629,0.84875,0.26565,0.88936,-17.37958
862807.50572,58.0,35.93134,0.88742,0.27336,0.92857,-17.12062
862807.75672,58.0,28.40909,0.92606,0.28289,0.9683,-16.9867
862807.97072,58.0,22.48202,0.96723,0.29539,1.01133,-16.98245
862808.23572,58.0,17.79613,1.00825,0.30947,1.05468,-17.06335
862808.48772,58.0,14.06813,1.05476,0.32447,1.10354,-17.09903
862808.70372,58.0,11.1448,1.10492,0.34061,1.15623,-17.13261
862808.97072,58.0,8.81772,1.16032,0.36178,1.21542,-17.31713
862809.14872,58.0,6.97545,1.23457,0.37499,1.29026,-16.8955
862809.36772,58.0,5.5173,1.2903,0.37815,1.34457,-16.33433
862809.63672,58.0,4.36941,1.376,0.38485,1.4288,-15.62578
862809.97172,58.0,3.45686,1.44175,0.37923,1.49079,-14.73706
862810.38972,58.0,2.73547,1.51481,0.35399,1.55562,-13.15301
862810.91572,58.0,2.16054,1.5813,0.32884,1.61513,-11.74752
862811.57472,58.0,1.70952,1.6321,0.2983,1.65913,-10.35783
862812.40272,58.0,1.35352,1.67408,0.26183,1.69444,-8.88922
862813.44572,58.0,1.07079,1.70987,0.22913,1.72515,-7.63256
862814.75972,58.0,0.84734,1.7369,0.2012,1.74851,-6.60773
862816.41572,58.0,0.67072,1.7569,0.17861,1.76596,-5.80486
862818.50372,58.0,0.53067,1.7711,0.16032,1.77835,-5.17237
862821.14072,58.0,0.41976,1.78267,0.14552,1.7886,-4.66665
862824.47272,58.0,0.33183,1.79368,0.13517,1.79877,-4.30952
862828.67772,58.0,0.26261,1.80359,0.13011,1.80827,-4.1263
862833.98572,58.0,0.20791,1.81338,0.13015,1.81804,-4.10515
862840.69072,58.0,0.16452,1.82346,0.1325,1.82827,-4.1559
862849.16672,58.0,0.13007,1.83716,0.14038,1.84252,-4.36967
862859.85772,58.0,0.10309,1.8538,0.15482,1.86025,-4.7741
862873.37073,58.0,0.08153,1.87157,0.18026,1.88023,-5.50154
862890.46873,58.0,0.06443,1.88819,0.21216,1.90007,-6.41092
862912.05573,58.0,0.05102,1.90025,0.24211,1.91561,-7.26093
862939.29773,58.0,0.04042,1.91991,0.27131,1.93899,-8.04337
862973.79374,58.0,0.03192,1.95379,0.30431,1.97735,-8.85285
863017.34074,58.0,0.02528,1.99478,0.34691,2.02472,-9.86556
863072.40675,58.0,0.01999,2.04295,0.39227,2.08027,-10.86916
877464.1465,59.0,20004.453,0.29347,-0.02375,0.29443,4.62659
877464.2895,59.0,15829.126,0.3012,-0.00466,0.30124,0.88579
877464.4315,59.0,12516.703,0.30863,0.0135,0.30892,-2.50484
877464.5735,59.0,9909.4424,0.31802,0.02843,0.31929,-5.10934
877464.7375,59.0,7835.48,0.32836,0.04498,0.33143,-7.80057
877464.9385,59.0,6217.2461,0.33844,0.05512,0.3429,-9.24976
877465.1765,59.0,4905.291,0.34987,0.06539,0.35593,-10.58599
877465.4155,59.0,3881.2737,0.36244,0.07773,0.37068,-12.10453
877465.6535,59.0,3070.9827,0.37794,0.08588,0.38758,-12.80265
877465.8915,59.0,2430.7778,0.38981,0.09746,0.40181,-14.03771
877466.1295,59.0,1923.1537,0.40538,0.10644,0.41912,-14.71245
877466.3675,59.0,1522.4358,0.42332,0.11506,0.43868,-15.20575
877466.6055,59.0,1203.8446,0.44051,0.12523,0.45796,-15.87002
877466.8445,59.0,952.86591,0.4603,0.13281,0.47908,-16.0945
877467.0825,59.0,754.27557,0.4807,0.14293,0.5015,-16.5589
877467.3195,59.0,596.71857,0.50353,0.15241,0.52609,-16.83971
877467.5575,59.0,471.96338,0.52658,0.16297,0.55122,-17.19691
877467.7965,59.0,373.20856,0.55195,0.17343,0.57856,-17.44384
877468.0345,59.0,295.47278,0.57579,0.18432,0.60458,-17.75103
877468.2735,59.0,233.87738,0.60489,0.19368,0.63514,-17.75466
877468.5115,59.0,185.05922,0.63472,0.20544,0.66714,-17.93488
877468.7475,59.0,146.35823,0.6654,0.21612,0.69962,-17.99358
877468.9845,59.0,115.77804,0.69906,0.22663,0.73488,-17.962
877469.2185,59.0,91.6721,0.73363,0.23665,0.77085,-17.87843
877469.4635,59.0,72.51701,0.77168,0.24739,0.81036,-17.7751
877469.6925,59.0,57.36816,0.80854,0.25769,0.84861,-17.67783
877469.9295,59.0,45.3629,0.84921,0.26473,0.88952,-17.31426
877470.1615,59.0,35.93134,0.88763,0.27354,0.92882,-17.12754
877470.4115,59.0,28.40909,0.9261,0.28259,0.96825,-16.96898
877470.6265,59.0,22.48202,0.96726,0.29525,1.01132,-16.97425
877470.8915,59.0,17.79613,1.00823,0.30904,1.05453,-17.04139
877471.1435,59.0,14.06813,1.05572,0.3239,1.10429,-17.05605
877471.3595,59.0,11.1448,1.10626,0.34249,1.15806,-17.20238
877471.6265,59.0,8.81772,1.16162,0.35973,1.21605,-17.20645
877471.8045,59.0,6.97545,1.22842,0.38175,1.28637,-17.26337
877472.0235,59.0,5.5173,1.29852,0.37818,1.35247,-16.23744
877472.2925,59.0,4.36941,1.37158,0.38959,1.42584,-15.8571
877472.6275,59.0,3.45686,1.44207,0.3743,1.48986,-14.55044
877473.0465,59.0,2.73547,1.51983,0.35611,1.56099,-13.18713
877473.5715,59.0,2.16054,1.58173,0.33341,1.61648,-11.90298
877474.2305,59.0,1.70952,1.63284,0.29892,1.65998,-10.37417
877475.0585,59.0,1.35352,1.67712,0.26326,1.69765,-8.92094
877476.1015,59.0,1.07079,1.71124,0.23087,1.72674,-7.68372
877477.4155,59.0,0.84734,1.73684,0.20321,1.74869,-6.67327
877479.0715,59.0,0.67072,1.75682,0.17861,1.76587,-5.80514
877481.1595,59.0,0.53067,1.77239,0.15839,1.77945,-5.10663
877483.7965,59.0,0.41976,1.78701,0.14384,1.79279,-4.60201
877487.1275,59.0,0.33183,1.7994,0.13618,1.80454,-4.3278
877491.3335,59.0,0.26261,1.80874,0.1338,1.81368,-4.23078
877496.6415,59.0,0.20791,1.81592,0.13466,1.8209,-4.241
877503.3465,59.0,0.16452,1.82388,0.13755,1.82906,-4.31282
877511.8225,59.0,0.13007,1.83421,0.14409,1.83987,-4.49187
877522.5125,59.0,0.10309,1.84724,0.15666,1.85387,-4.84739
877536.0265,59.0,0.08153,1.86161,0.17435,1.86976,-5.35059
877553.12451,59.0,0.06443,1.88039,0.19666,1.89064,-5.97054
877574.71051,59.0,0.05102,1.90829,0.22093,1.92104,-6.60402
877601.95351,59.0,0.04042,1.94611,0.26027,1.96344,-7.61741
877636.44952,59.0,0.03192,1.9834,0.31573,2.00838,-9.0448
877679.99652,59.0,0.02528,2.01371,0.37489,2.04831,-10.54588
877735.06153,59.0,0.01999,2.04544,0.42444,2.08902,-11.72293
892123.44388,60.0,20004.453,0.29402,-0.02596,0.29516,5.04669
892123.58688,60.0,15829.126,0.30027,-0.00307,0.30029,0.58516
892123.72888,60.0,12516.703,0.30965,0.01311,0.30993,-2.42519
892123.87088,60.0,9909.4424,0.31772,0.02778,0.31894,-4.99699
892124.03488,60.0,7835.48,0.32827,0.04231,0.33099,-7.34468
892124.23588,60.0,6217.2461,0.33895,0.05539,0.34345,-9.28168
892124.47388,60.0,4905.291,0.34967,0.06526,0.35571,-10.57117
892124.71288,60.0,3881.2737,0.36354,0.07866,0.37196,-12.20862
892124.95088,60.0,3070.9827,0.37592,0.0873,0.38592,-13.0741
892125.18888,60.0,2430.7778,0.38959,0.09579,0.40119,-13.81332
892125.42688,60.0,1923.1537,0.40702,0.10523,0.42041,-14.49608
892125.66488,60.0,1522.4358,0.42346,0.11496,0.43878,-15.18814
892125.90288,60.0,1203.8446,0.44067,0.12434,0.45788,-15.75724
892126.14188,60.0,952.86591,0.46131,0.13307,0.48012,-16.09059
892126.37988,60.0,754.27557,0.48055,0.14237,0.50119,-16.50267
892126.61688,60.0,596.71857,0.50385,0.15303,0.52658,-16.89444
892126.85488,60.0,471.96338,0.52605,0.16449,0.55117,-17.36365
892127.09388,60.0,373.20856,0.54953,0.17364,0.57631,-17.53497
892127.33088,60.0,295.47278,0.57676,0.18257,0.60496,-17.56495
892127.57088,60.0,233.87738,0.60548,0.19352,0.63566,-17.72498
892127.80888,60.0,185.05922,0.6341,0.20509,0.66644,-17.9227
892128.04488,60.0,146.35823,0.66605,0.21431,0.69968,-17.83587
892128.28088,60.0,115.77804,0.69751,0.22627,0.73329,-17.9731
892128.51588,60.0,91.6721,0.73458,0.23787,0.77213,-17.9427
892128.76088,60.0,72.51701,0.7697,0.24614,0.8081,-17.73333
892128.98988,60.0,57.36816,0.80869,0.25556,0.84811,-17.53752
892129.22688,60.0,45.3629,0.84745,0.26481,0.88786,-17.35275
892129.45888,60.0,35.93134,0.88528,0.27319,0.92648,-17.14992
892129.70888,60.0,28.40909,0.92631,0.28342,0.9687,-17.01246
892129.92388,60.0,22.48202,0.96632,0.29457,1.01022,-16.95331
892130.18888,60.0,17.79613,1.00773,0.30912,1.05408,-17.05332
892130.44088,60.0,14.06813,1.05385,0.32507,1.10284,-17.14269
892130.65688,60.0,11.1448,1.10518,0.34191,1.15686,-17.19037
892130.92388,60.0,8.81772,1.16116,0.35948,1.21553,-17.20175
892131.10188,60.0,6.97545,1.22674,0.38066,1.28444,-17.23905
892131.32088,60.0,5.5173,1.29909,0.37754,1.35284,-16.20504
892131.58988,60.0,4.36941,1.36848,0.39072,1.42317,-15.93464
892131.92488,60.0,3.45686,1.44115,0.37406,1.48891,-14.55043
892132.34388,60.0,2.73547,1.51973,0.35722,1.56115,-13.22749
892132.86888,60.0,2.16054,1.58034,0.33393,1.61524,-11.93109
892133.52788,60.0,1.70952,1.63264,0.29918,1.65982,-10.38421
892134.35588,60.0,1.35352,1.67717,0.26318,1.6977,-8.91813
892135.39888,60.0,1.07079,1.71198,0.23203,1.72764,-7.71837
892136.71288,60.0,0.84734,1.73671,0.20317,1.74855,-6.67248
892138.36888,60.0,0.67072,1.7566,0.17859,1.76565,-5.80534
892140.45688,60.0,0.53067,1.77325,0.15803,1.78027,-5.09272
892143.09388,60.0,0.41976,1.78777,0.14454,1.7936,-4.62219
892146.42488,60.0,0.33183,1.7993,0.13711,1.80451,-4.35761
892150.63088,60.0,0.26261,1.80828,0.13395,1.81323,-4.23649
892155.93888,60.0,0.20791,1.81566,0.13459,1.82065,-4.23929
892162.64388,60.0,0.16452,1.82405,0.1371,1.82919,-4.29837
892171.11988,60.0,0.13007,1.83512,0.14394,1.84076,-4.48493
892181.80988,60.0,0.10309,1.84776,0.15681,1.8544,-4.8509
892195.32389,60.0,0.08153,1.86186,0.17409,1.86998,-5.34196
892212.42189,60.0,0.06443,1.88142,0.19675,1.89168,-5.97002
892234.00889,60.0,0.05102,1.9103,0.22223,1.92319,-6.63563
892261.25089,60.0,0.04042,1.94772,0.26323,1.96543,-7.6969
892295.7469,60.0,0.03192,1.98224,0.31947,2.00782,-9.15538
892339.2939,60.0,0.02528,2.01004,0.37502,2.04472,-10.56847
892394.35891,60.0,0.01999,2.044,0.42163,2.08703,-11.65531
906774.66727,61.0,20004.453,0.29348,-0.02452,0.2945,4.77533
906774.81027,61.0,15829.126,0.30113,-0.00413,0.30115,0.78604
906774.95227,61.0,12516.703,0.30881,0.01344,0.3091,-2.49176
906775.09427,61.0,9909.4424,0.31845,0.02955,0.31982,-5.30103
906775.25827,61.0,7835.48,0.32811,0.04211,0.3308,-7.31345
906775.45927,61.0,6217.2461,0.33712,0.05375,0.34138,-9.05907
906775.69727,61.0,4905.291,0.34866,0.06478,0.35462,-10.5252
906775.93627,61.0,3881.2737,0.36263,0.07635,0.37058,-11.88997
906776.17427,61.0,3070.9827,0.37478,0.08596,0.38451,-12.9181
906776.41127,61.0,2430.7778,0.39016,0.09628,0.40186,-13.86243
906776.65027,61.0,1923.1537,0.40625,0.10553,0.41973,-14.56185
906776.88727,61.0,1522.4358,0.4216,0.11348,0.43661,-15.0645
906777.12627,61.0,1203.8446,0.44086,0.1258,0.45846,-15.92664
906777.36427,61.0,952.86591,0.46056,0.13315,0.47942,-16.12431
906777.60227,61.0,754.27557,0.48056,0.14314,0.50142,-16.58664
906777.84027,61.0,596.71857,0.50176,0.15234,0.52438,-16.88828
906778.07727,61.0,471.96338,0.52429,0.16333,0.54914,-17.30335
906778.31627,61.0,373.20856,0.55085,0.17342,0.57751,-17.47554
906778.55427,61.0,295.47278,0.57664,0.18368,0.60519,-17.66858
906778.79327,61.0,233.87738,0.60538,0.1929,0.63537,-17.67385
906779.03127,61.0,185.05922,0.63296,0.20193,0.66439,-17.6941
906779.26727,61.0,146.35823,0.66462,0.21384,0.69818,-17.83559
906779.50427,61.0,115.77804,0.69806,0.22461,0.73331,-17.83649
906779.73827,61.0,91.6721,0.73311,0.2358,0.7701,-17.83033
906779.98327,61.0,72.51701,0.76987,0.24569,0.80812,-17.69983
906780.21227,61.0,57.36816,0.80768,0.2543,0.84677,-17.4769
906780.44927,61.0,45.3629,0.84594,0.26369,0.88609,-17.31289
906780.68127,61.0,35.93134,0.88306,0.27171,0.92391,-17.10292
906780.93227,61.0,28.40909,0.924,0.2819,0.96605,-16.9664
906781.14627,61.0,22.48202,0.96426,0.29272,1.00772,-16.88669
906781.41127,61.0,17.79613,1.00466,0.30805,1.05083,-17.04643
906781.66327,61.0,14.06813,1.0498,0.32386,1.09862,-17.14477
906781.87927,61.0,11.1448,1.10319,0.34075,1.15461,-17.1647
906782.14727,61.0,8.81772,1.15683,0.3587,1.21117,-17.22724
906782.32527,61.0,6.97545,1.22755,0.37923,1.28479,-17.1676
906782.54327,61.0,5.5173,1.29256,0.37782,1.34664,-16.29387
906782.81227,61.0,4.36941,1.36835,0.38808,1.42232,-15.83384
906783.14727,61.0,3.45686,1.43597,0.37555,1.48427,-14.65633
906783.56627,61.0,2.73547,1.51523,0.35467,1.55618,-13.17421
906784.09127,61.0,2.16054,1.57784,0.33196,1.61238,-11.88119
906784.75027,61.0,1.70952,1.62932,0.29887,1.6565,-10.39448
906785.57927,61.0,1.35352,1.67246,0.26327,1.69305,-8.94572
906786.62227,61.0,1.07079,1.70704,0.23151,1.72267,-7.72322
906787.93527,61.0,0.84734,1.73195,0.20174,1.74366,-6.64407
906789.59127,61.0,0.67072,1.75238,0.17818,1.76142,-5.80585
906791.68027,61.0,0.53067,1.76786,0.15777,1.77488,-5.09987
906794.31627,61.0,0.41976,1.7825,0.14331,1.78825,-4.59661
906797.64827,61.0,0.33183,1.79483,0.13578,1.79996,-4.32614
906801.85327,61.0,0.26261,1.80414,0.13355,1.80908,-4.23349
906807.16127,61.0,0.20791,1.81188,0.13476,1.81689,-4.25359
906813.86627,61.0,0.16452,1.81939,0.138,1.82462,-4.33746
906822.34227,61.0,0.13007,1.8295,0.14446,1.8352,-4.51488
906833.03228,61.0,0.10309,1.84269,0.15706,1.84937,-4.87184
906846.54628,61.0,0.08153,1.85674,0.1745,1.86492,-5.36912
906863.64428,61.0,0.06443,1.87538,0.19803,1.8858,-6.02767
906885.23128,61.0,0.05102,1.90197,0.22108,1.91478,-6.63025
906912.47329,61.0,0.04042,1.94042,0.25896,1.95762,-7.60159
906946.96929,61.0,0.03192,1.97962,0.31419,2.0044,-9.0183
906990.51629,61.0,0.02528,2.01133,0.37466,2.04593,-10.55172
907045.5823,61.0,0.01999,2.04343,0.4265,2.08746,-11.7894
921418.63787,62.0,20004.453,0.29486,-0.02553,0.29596,4.94863
921418.78087,62.0,15829.126,0.30127,-0.00509,0.30131,0.96861
921418.92287,62.0,12516.703,0.31018,0.01367,0.31048,-2.52421
921419.06487,62.0,9909.4424,0.31671,0.0285,0.31799,-5.14237
921419.22887,62.0,7835.48,0.3272,0.0419,0.32987,-7.29708
921419.42987,62.0,6217.2461,0.33932,0.05374,0.34355,-8.99916
921419.66787,62.0,4905.291,0.35107,0.06585,0.35719,-10.62365
921419.90587,62.0,3881.2737,0.36346,0.07626,0.37137,-11.84987
921420.14487,62.0,3070.9827,0.37605,0.0862,0.3858,-12.91001
921420.38287,62.0,2430.7778,0.39031,0.09698,0.40218,-13.95401
921420.62087,62.0,1923.1537,0.40616,0.10515,0.41955,-14.5148
921420.85887,62.0,1522.4358,0.42163,0.11599,0.4373,-15.38101
921421.09687,62.0,1203.8446,0.43983,0.12365,0.45688,-15.70174
921421.33587,62.0,952.86591,0.45958,0.13329,0.47852,-16.17392
921421.57387,62.0,754.27557,0.4806,0.14245,0.50126,-16.51039
921421.81087,62.0,596.71857,0.5024,0.15219,0.52494,-16.85253
921422.04887,62.0,471.96338,0.52607,0.16313,0.55078,-17.22859
921422.28787,62.0,373.20856,0.54943,0.17199,0.57572,-17.38151
921422.52487,62.0,295.47278,0.57476,0.18136,0.60269,-17.51223
921422.76487,62.0,233.87738,0.6027,0.19332,0.63294,-17.78385
921423.00287,62.0,185.05922,0.63209,0.20366,0.66409,-17.85882
921423.23887,62.0,146.35823,0.66389,0.21412,0.69757,-17.87542
921423.47487,62.0,115.77804,0.69665,0.2243,0.73187,-17.84675
921423.70987,62.0,91.6721,0.73222,0.23447,0.76885,-17.75605
921423.95487,62.0,72.51701,0.76798,0.24485,0.80607,-17.68355
921424.18387,62.0,57.36816,0.80661,0.25265,0.84525,-17.3922
921424.41987,62.0,45.3629,0.84592,0.26219,0.88562,-17.22073
921424.65287,62.0,35.93134,0.88132,0.27021,0.92182,-17.04516
921424.90287,62.0,28.40909,0.92209,0.28053,0.96382,-16.92147
921425.11687,62.0,22.48202,0.96088,0.29399,1.00485,-17.01224
921425.38187,62.0,17.79613,1.00417,0.30788,1.05031,-17.04563
921425.63487,62.0,14.06813,1.04761,0.32311,1.09631,-17.14107
921425.85087,62.0,11.1448,1.09779,0.34216,1.14988,-17.31117
921426.11787,62.0,8.81772,1.15604,0.36151,1.21125,-17.36497
921426.29587,62.0,6.97545,1.224,0.36911,1.27845,-16.78116
921426.51387,62.0,5.5173,1.28623,0.38608,1.34293,-16.7079
921426.78287,62.0,4.36941,1.36427,0.37877,1.41587,-15.51641
921427.11787,62.0,3.45686,1.43986,0.38025,1.48922,-14.79345
921427.53687,62.0,2.73547,1.50684,0.35737,1.54863,-13.34206
921428.06187,62.0,2.16054,1.57472,0.32671,1.60825,-11.72097
921428.72187,62.0,1.70952,1.62996,0.29736,1.65686,-10.33917
921429.54987,62.0,1.35352,1.67061,0.26453,1.69142,-8.9977
921430.59287,62.0,1.07079,1.70308,0.23164,1.71877,-7.74552
921431.90687,62.0,0.84734,1.72899,0.20215,1.74077,-6.66846
921433.56187,62.0,0.67072,1.74965,0.1777,1.75865,-5.79916
921435.65087,62.0,0.53067,1.76437,0.15844,1.77147,-5.13131
921438.28787,62.0,0.41976,1.77698,0.14415,1.78282,-4.63769
921441.61887,62.0,0.33183,1.78898,0.13392,1.79398,-4.28095
921445.82487,62.0,0.26261,1.80125,0.12938,1.80589,-4.10851
921451.13287,62.0,0.20791,1.81244,0.13189,1.81724,-4.16217
921457.83687,62.0,0.16452,1.82171,0.13983,1.82706,-4.38937
921466.31388,62.0,0.13007,1.82882,0.14986,1.83495,-4.68444
921477.00388,62.0,0.10309,1.83762,0.16117,1.84467,-5.0122
921490.51788,62.0,0.08153,1.85183,0.17668,1.86024,-5.44988
921507.61488,62.0,0.06443,1.87014,0.19917,1.88072,-6.07896
921529.20188,62.0,0.05102,1.89083,0.22712,1.90442,-6.84935
921556.44389,62.0,0.04042,1.91929,0.2554,1.93621,-7.5798
921590.93989,62.0,0.03192,1.9633,0.29192,1.98489,-8.45738
921634.4869,62.0,0.02528,2.01865,0.34588,2.04807,-9.72278
921689.5529,62.0,0.01999,2.07223,0.41704,2.11378,-11.37887
936059.27907,63.0,20004.453,0.29286,-0.02494,0.29392,4.86704
936059.42207,63.0,15829.126,0.30147,-0.00342,0.30149,0.65044
936059.56407,63.0,12516.703,0.30926,0.01317,0.30954,-2.43763
936059.70607,63.0,9909.4424,0.31888,0.02872,0.32017,-5.1471
936059.87007,63.0,7835.48,0.32779,0.04187,0.33045,-7.27922
936060.07108,63.0,6217.2461,0.3394,0.0549,0.34381,-9.18878
936060.30908,63.0,4905.291,0.34972,0.06555,0.35581,-10.61536
936060.54808,63.0,3881.2737,0.36339,0.07577,0.37121,-11.77717
936060.78608,63.0,3070.9827,0.37646,0.08597,0.38615,-12.86348
936061.02408,63.0,2430.7778,0.39059,0.09374,0.40168,-13.49573
936061.26208,63.0,1923.1537,0.40627,0.10584,0.41983,-14.60226
936061.50008,63.0,1522.4358,0.42345,0.11486,0.43875,-15.17577
936061.73808,63.0,1203.8446,0.44134,0.12443,0.45855,-15.74469
936061.97608,63.0,952.86591,0.45872,0.13331,0.4777,-16.20401
936062.21508,63.0,754.27557,0.48142,0.14328,0.50229,-16.57434
936062.45208,63.0,596.71857,0.50187,0.15201,0.52439,-16.85067
936062.68908,63.0,471.96338,0.52543,0.16202,0.54984,-17.13778
936062.92908,63.0,373.20856,0.55073,0.17148,0.57681,-17.2947
936063.16608,63.0,295.47278,0.57677,0.18213,0.60484,-17.52481
936063.40508,63.0,233.87738,0.60407,0.19199,0.63385,-17.63165
936063.64308,63.0,185.05922,0.63281,0.20269,0.66448,-17.75985
936063.87908,63.0,146.35823,0.66559,0.21367,0.69905,-17.79767
936064.11608,63.0,115.77804,0.69909,0.22391,0.73407,-17.75928
936064.35008,63.0,91.6721,0.73274,0.23516,0.76955,-17.79311
936064.59608,63.0,72.51701,0.76858,0.24354,0.80624,-17.58167
936064.82508,63.0,57.36816,0.80723,0.2552,0.84661,-17.54392
936065.06108,63.0,45.3629,0.84508,0.26167,0.88467,-17.20479
936065.29408,63.0,35.93134,0.88366,0.26991,0.92396,-16.98515
936065.54408,63.0,28.40909,0.92189,0.28085,0.96372,-16.9429
936065.75808,63.0,22.48202,0.96211,0.29352,1.00589,-16.96577
936066.02308,63.0,17.79613,1.00449,0.30787,1.05061,-17.04021
936066.27608,63.0,14.06813,1.04952,0.32518,1.09874,-17.21499
936066.49208,63.0,11.1448,1.10037,0.34309,1.15262,-17.31728
936066.75908,63.0,8.81772,1.15795,0.36156,1.21308,-17.34061
936066.93708,63.0,6.97545,1.21858,0.37201,1.2741,-16.97668
936067.15508,63.0,5.5173,1.29433,0.38897,1.35151,-16.72655
936067.42508,63.0,4.36941,1.35982,0.38276,1.41266,-15.72093
936067.76008,63.0,3.45686,1.44329,0.37631,1.49154,-14.61361
936068.17808,63.0,2.73547,1.50969,0.36172,1.55242,-13.47396
936068.70308,63.0,2.16054,1.57349,0.32907,1.60753,-11.8122
936069.36308,63.0,1.70952,1.63072,0.29774,1.65768,-10.34731
936070.19108,63.0,1.35352,1.6748,0.26569,1.69574,-9.0141
936071.23408,63.0,1.07079,1.70684,0.23367,1.72276,-7.79535
936072.54808,63.0,0.84734,1.73202,0.20399,1.74399,-6.71717
936074.20308,63.0,0.67072,1.75159,0.17961,1.76077,-5.85464
936076.29208,63.0,0.53067,1.7684,0.15971,1.7756,-5.16051
936078.92908,63.0,0.41976,1.78072,0.14534,1.78664,-4.6661
936082.26008,63.0,0.33183,1.7916,0.13489,1.79667,-4.30583
936086.46608,63.0,0.26261,1.80302,0.12932,1.80765,-4.10252
936091.77408,63.0,0.20791,1.81539,0.12967,1.82001,-4.0857
936098.47808,63.0,0.16452,1.82719,0.13706,1.83232,-4.28994
936106.95508,63.0,0.13007,1.83673,0.15047,1.84288,-4.68322
936117.64508,63.0,0.10309,1.84453,0.16539,1.85193,-5.12365
936131.15908,63.0,0.08153,1.85515,0.18093,1.86395,-5.57038
936148.25709,63.0,0.06443,1.8719,0.20187,1.88275,-6.15504
936169.84309,63.0,0.05102,1.89526,0.22861,1.90899,-6.87791
936197.08609,63.0,0.04042,1.92124,0.26046,1.93881,-7.72054
936231.5811,63.0,0.03192,1.95753,0.29483,1.97961,-8.56517
936275.1281,63.0,0.02528,2.01159,0.33644,2.03953,-9.49494
936330.19411,63.0,0.01999,2.07836,0.39847,2.11622,-10.85333
950690.43769,64.0,20004.453,0.29497,-0.0254,0.29607,4.92207
950690.58069,64.0,15829.126,0.30321,-0.00436,0.30325,0.82473
950690.72269,64.0,12516.703,0.31083,0.01446,0.31117,-2.66397
950690.86469,64.0,9909.4424,0.3182,0.02867,0.31949,-5.14793
950691.02869,64.0,7835.48,0.32974,0.04307,0.33254,-7.44176
950691.22969,64.0,6217.2461,0.33792,0.05523,0.3424,-9.28237
950691.46669,64.0,4905.291,0.35123,0.06404,0.35703,-10.33366
950691.70469,64.0,3881.2737,0.36205,0.07737,0.37022,-12.06218
950691.94269,64.0,3070.9827,0.37589,0.08713,0.38585,-13.05059
950692.18069,64.0,2430.7778,0.39162,0.0955,0.40309,-13.70514
950692.41969,64.0,1923.1537,0.40609,0.10495,0.41943,-14.4903
950692.65669,64.0,1522.4358,0.42316,0.11454,0.43838,-15.14527
950692.89569,64.0,1203.8446,0.44047,0.12344,0.45744,-15.65503
950693.13369,64.0,952.86591,0.45953,0.13394,0.47865,-16.24975
950693.37169,64.0,754.27557,0.48037,0.14297,0.5012,-16.574
950693.60969,64.0,596.71857,0.5043,0.15256,0.52687,-16.83183
950693.84669,64.0,471.96338,0.52576,0.16155,0.55002,-17.08088
950694.08569,64.0,373.20856,0.5499,0.17204,0.57618,-17.37291
950694.32369,64.0,295.47278,0.57667,0.18183,0.60466,-17.5009
950694.56269,64.0,233.87738,0.60411,0.19241,0.63401,-17.66696
950694.80069,64.0,185.05922,0.63178,0.20277,0.66352,-17.79393
950695.03669,64.0,146.35823,0.66449,0.21459,0.69828,-17.89757
950695.27269,64.0,115.77804,0.69756,0.22463,0.73284,-17.84972
950695.50769,64.0,91.6721,0.73196,0.23464,0.76865,-17.77412
950695.75269,64.0,72.51701,0.76896,0.24475,0.80697,-17.65573
950695.98169,64.0,57.36816,0.80715,0.25371,0.84608,-17.44965
950696.21869,64.0,45.3629,0.84449,0.2621,0.88423,-17.24263
950696.45069,64.0,35.93134,0.88319,0.2709,0.9238,-17.05254
950696.70069,64.0,28.40909,0.9231,0.28075,0.96485,-16.91664
950696.91569,64.0,22.48202,0.96256,0.29357,1.00633,-16.96124
950697.18069,64.0,17.79613,1.003,0.3071,1.04896,-17.02368
950697.43269,64.0,14.06813,1.04866,0.32385,1.09753,-17.16202
950697.64869,64.0,11.1448,1.10079,0.34132,1.15249,-17.22685
950697.91569,64.0,8.81772,1.15605,0.35858,1.21038,-17.23259
950698.09369,64.0,6.97545,1.22197,0.38014,1.27973,-17.28035
950698.31269,64.0,5.5173,1.29512,0.37886,1.3494,-16.30559
950698.58169,64.0,4.36941,1.36298,0.39149,1.41809,-16.02584
950698.91669,64.0,3.45686,1.43579,0.37437,1.4838,-14.61416
950699.33569,64.0,2.73547,1.51364,0.35874,1.55557,-13.33319
950699.86069,64.0,2.16054,1.57525,0.33431,1.61034,-11.98204
950700.51969,64.0,1.70952,1.62872,0.29881,1.65591,-10.39601
950701.34769,64.0,1.35352,1.67376,0.26433,1.6945,-8.97435
950702.39069,64.0,1.07079,1.70868,0.23271,1.72446,-7.75545
950703.70469,64.0,0.84734,1.73428,0.20513,1.74637,-6.74575
950705.36069,64.0,0.67072,1.75362,0.18085,1.76292,-5.88793
950707.44969,64.0,0.53067,1.76864,0.161,1.77596,-5.20142
950710.08569,64.0,0.41976,1.78174,0.14587,1.7877,-4.68029
950713.41769,64.0,0.33183,1.79264,0.13603,1.79779,-4.33955
950717.62269,64.0,0.26261,1.80228,0.13071,1.80702,-4.14812
950722.9317,64.0,0.20791,1.8127,0.12945,1.81731,-4.08473
950729.6357,64.0,0.16452,1.82481,0.1329,1.82964,-4.16551
950738.1127,64.0,0.13007,1.84004,0.14414,1.84568,-4.47904
950748.8027,64.0,0.10309,1.85337,0.16316,1.86054,-5.03101
950762.3157,64.0,0.08153,1.86392,0.18698,1.87327,-5.72847
950779.4137,64.0,0.06443,1.87607,0.21316,1.88815,-6.48231
950801.0007,64.0,0.05102,1.89376,0.23414,1.90818,-7.04809
950828.24271,64.0,0.04042,1.92159,0.26429,1.93968,-7.83126
950862.73871,64.0,0.03192,1.95515,0.30306,1.9785,-8.81101
950906.28572,64.0,0.02528,1.99525,0.34229,2.0244,-9.73443
950961.35072,64.0,0.01999,2.05461,0.38452,2.09028,-10.60023
965314.85552,65.0,20004.453,0.29638,-0.02527,0.29745,4.87363
965314.99852,65.0,15829.126,0.30319,-0.00515,0.30324,0.97262
965315.14052,65.0,12516.703,0.3119,0.01269,0.31216,-2.3298
965315.28252,65.0,9909.4424,0.31845,0.02904,0.31977,-5.21059
965315.44652,65.0,7835.48,0.32969,0.043,0.33249,-7.43126
965315.64752,65.0,6217.2461,0.34001,0.05359,0.34421,-8.95666
965315.88552,65.0,4905.291,0.34999,0.06505,0.35599,-10.52902
965316.12352,65.0,3881.2737,0.36442,0.0771,0.37249,-11.94646
965316.36152,65.0,3070.9827,0.37538,0.08492,0.38486,-12.74746
965316.59952,65.0,2430.7778,0.38973,0.09568,0.4013,-13.79387
965316.83852,65.0,1923.1537,0.40485,0.10487,0.41821,-14.52279
965317.07652,65.0,1522.4358,0.42289,0.11373,0.43791,-15.05251
965317.31452,65.0,1203.8446,0.43972,0.12453,0.45702,-15.81159
965317.55252,65.0,952.86591,0.46002,0.13161,0.47848,-15.96605
965317.79152,65.0,754.27557,0.48038,0.14317,0.50126,-16.59533
965318.02852,65.0,596.71857,0.50299,0.1519,0.52542,-16.80377
965318.26552,65.0,471.96338,0.52498,0.16088,0.54907,-17.03733
965318.50452,65.0,373.20856,0.55013,0.17206,0.57641,-17.36783
965318.74252,65.0,295.47278,0.57656,0.18152,0.60446,-17.47595
965318.98152,65.0,233.87738,0.60278,0.19142,0.63245,-17.61793
965319.21952,65.0,185.05922,0.63202,0.2027,0.66373,-17.78206
965319.45552,65.0,146.35823,0.66388,0.21377,0.69744,-17.84843
965319.69252,65.0,115.77804,0.69625,0.22447,0.73154,-17.86938
965319.92652,65.0,91.6721,0.73097,0.23418,0.76757,-17.76375
965320.17252,65.0,72.51701,0.76777,0.24448,0.80575,-17.66329
965320.40152,65.0,57.36816,0.80554,0.25408,0.84466,-17.5063
965320.63752,65.0,45.3629,0.84338,0.2627,0.88334,-17.30079
965320.87052,65.0,35.93134,0.8828,0.27023,0.92324,-17.01957
965321.12052,65.0,28.40909,0.91992,0.28061,0.96177,-16.96389
965321.33552,65.0,22.48202,0.96057,0.29348,1.0044,-16.98927
965321.60052,65.0,17.79613,1.00279,0.30645,1.04857,-16.99322
965321.85252,65.0,14.06813,1.04895,0.32448,1.09799,-17.18875
965322.06852,65.0,11.1448,1.09983,0.34378,1.1523,-17.35787
965322.33552,65.0,8.81772,1.15777,0.36015,1.21249,-17.27935
965322.51352,65.0,6.97545,1.21695,0.3776,1.27419,-17.23833
965322.73152,65.0,5.5173,1.29402,0.38603,1.35037,-16.61069
965323.00152,65.0,4.36941,1.35853,0.38728,1.41265,-15.91127
965323.33652,65.0,3.45686,1.44222,0.37521,1.49023,-14.58276
965323.75452,65.0,2.73547,1.51323,0.36381,1.55635,-13.51859
965324.27952,65.0,2.16054,1.57316,0.33314,1.60804,-11.95655
965324.93952,65.0,1.70952,1.62902,0.29841,1.65612,-10.38046
965325.76752,65.0,1.35352,1.67364,0.26567,1.69459,-9.01982
965326.81052,65.0,1.07079,1.70624,0.2341,1.72222,-7.81224
965328.12452,65.0,0.84734,1.73222,0.20333,1.74412,-6.69486
965329.77952,65.0,0.67072,1.7532,0.17911,1.76232,-5.83326
965331.86852,65.0,0.53067,1.77085,0.15946,1.77802,-5.14543
965334.50552,65.0,0.41976,1.78411,0.14713,1.79017,-4.71434
965337.83652,65.0,0.33183,1.79419,0.13899,1.79957,-4.42978
965342.04252,65.0,0.26261,1.80215,0.13443,1.80715,-4.26618
965347.35052,65.0,0.20791,1.81031,0.13279,1.81517,-4.19517
965354.05552,65.0,0.16452,1.82117,0.13556,1.82621,-4.25708
965362.53152,65.0,0.13007,1.8321,0.14408,1.83776,-4.49654
965373.22152,65.0,0.10309,1.84426,0.15645,1.85088,-4.84874
965386.73552,65.0,0.08153,1.86087,0.17173,1.86878,-5.27262
965403.83353,65.0,0.06443,1.8837,0.19601,1.89387,-5.94044
965425.41953,65.0,0.05102,1.91407,0.23062,1.92791,-6.87022
965452.66253,65.0,0.04042,1.94092,0.27839,1.96078,-8.16225
965487.15754,65.0,0.03192,1.96276,0.32663,1.98975,-9.44822
965530.70554,65.0,0.02528,1.99027,0.36783,2.02397,-10.47081
965585.77055,65.0,0.01999,2.0363,0.40734,2.07664,-11.31202
979938.53014,66.0,20004.453,0.29546,-0.02405,0.29644,4.65317
979938.67314,66.0,15829.126,0.30378,-0.00308,0.30379,0.58046
979938.81514,66.0,12516.703,0.31175,0.01218,0.31199,-2.23821
979938.95714,66.0,9909.4424,0.3199,0.03097,0.32139,-5.52958
979939.12114,66.0,7835.48,0.33059,0.04138,0.33317,-7.13552
979939.32214,66.0,6217.2461,0.33963,0.05449,0.34398,-9.11461
979939.56014,66.0,4905.291,0.35099,0.06608,0.35715,-10.66212
979939.79914,66.0,3881.2737,0.36452,0.07582,0.37232,-11.75078
979940.03714,66.0,3070.9827,0.37571,0.08538,0.38529,-12.80267
979940.27514,66.0,2430.7778,0.39217,0.09651,0.40387,-13.82478
979940.51314,66.0,1923.1537,0.40653,0.105,0.41987,-14.48178
979940.75014,66.0,1522.4358,0.4219,0.11385,0.43699,-15.10141
979940.98914,66.0,1203.8446,0.44078,0.12416,0.45793,-15.73125
979941.22714,66.0,952.86591,0.46024,0.13453,0.4795,-16.29384
979941.46614,66.0,754.27557,0.47978,0.14285,0.5006,-16.57979
979941.70314,66.0,596.71857,0.50184,0.15123,0.52413,-16.77
979941.94014,66.0,471.96338,0.52659,0.16085,0.55061,-16.98546
979942.17914,66.0,373.20856,0.5489,0.1724,0.57534,-17.43637
979942.41714,66.0,295.47278,0.57661,0.18207,0.60467,-17.524
979942.65614,66.0,233.87738,0.60296,0.19066,0.63239,-17.54744
979942.89414,66.0,185.05922,0.63137,0.20263,0.66309,-17.79356
979943.13014,66.0,146.35823,0.66298,0.21329,0.69644,-17.83342
979943.36714,66.0,115.77804,0.69548,0.22217,0.73011,-17.71594
979943.60114,66.0,91.6721,0.72923,0.23406,0.76588,-17.79518
979943.84714,66.0,72.51701,0.76649,0.24294,0.80407,-17.58579
979944.07614,66.0,57.36816,0.80522,0.25368,0.84423,-17.48709
979944.31214,66.0,45.3629,0.84292,0.2616,0.88258,-17.24144
979944.54514,66.0,35.93134,0.88103,0.26915,0.92123,-16.98737
979944.79514,66.0,28.40909,0.92022,0.28093,0.96214,-16.97665
979945.00914,66.0,22.48202,0.95979,0.29313,1.00355,-16.9833
979945.27414,66.0,17.79613,1.00065,0.30649,1.04654,-17.02933
979945.52614,66.0,14.06813,1.04745,0.3237,1.09633,-17.17306
979945.74314,66.0,11.1448,1.09715,0.34354,1.14968,-17.38654
979946.01014,66.0,8.81772,1.15551,0.36108,1.21061,-17.353
979946.18814,66.0,6.97545,1.21505,0.37483,1.27155,-17.14463
979946.40614,66.0,5.5173,1.29059,0.38914,1.34798,-16.779
979946.67514,66.0,4.36941,1.35813,0.3827,1.41101,-15.73691
979947.01014,66.0,3.45686,1.4406,0.37701,1.48912,-14.66545
979947.42914,66.0,2.73547,1.50787,0.36332,1.55103,-13.5472
979947.95414,66.0,2.16054,1.57128,0.33163,1.6059,-11.91789
979948.61314,66.0,1.70952,1.62758,0.29801,1.65464,-10.3759
979949.44214,66.0,1.35352,1.67058,0.26588,1.6916,-9.04297
979950.48514,66.0,1.07079,1.70352,0.23352,1.71945,-7.80561
979951.79914,66.0,0.84734,1.73029,0.2029,1.74215,-6.6883
979953.45414,66.0,0.67072,1.75109,0.17853,1.76017,-5.82153
979955.54314,66.0,0.53067,1.76805,0.15978,1.77525,-5.16386
979958.18014,66.0,0.41976,1.7815,0.14764,1.7876,-4.73752
979961.51114,66.0,0.33183,1.79059,0.13899,1.79598,-4.4385
979965.71714,66.0,0.26261,1.79921,0.13322,1.80414,-4.23478
979971.02515,66.0,0.20791,1.80809,0.1319,1.8129,-4.17229
979977.72915,66.0,0.16452,1.81883,0.13552,1.82387,-4.26105
979986.20615,66.0,0.13007,1.82926,0.14379,1.8349,-4.49438
979996.89615,66.0,0.10309,1.84138,0.15563,1.84794,-4.83106
980010.41015,66.0,0.08153,1.85998,0.17182,1.8679,-5.27779
980027.50815,66.0,0.06443,1.88364,0.1975,1.89397,-5.98561
980049.09415,66.0,0.05102,1.91169,0.23545,1.92613,-7.02152
980076.33716,66.0,0.04042,1.93371,0.28126,1.95406,-8.27562
980110.83216,66.0,0.03192,1.95469,0.325,1.98153,-9.44
980154.38017,66.0,0.02528,1.98647,0.36215,2.01922,-10.33208
980209.44517,66.0,0.01999,2.03527,0.40415,2.07501,-11.23141
994549.89638,67.0,20004.453,0.29586,-0.02543,0.29695,4.91176
994550.03938,67.0,15829.126,0.30238,-0.00437,0.30241,0.82707
994550.18138,67.0,12516.703,0.31132,0.01296,0.31159,-2.38322
994550.32338,67.0,9909.4424,0.31994,0.02878,0.32123,-5.13989
994550.48738,67.0,7835.48,0.3287,0.04195,0.33137,-7.27298
994550.68838,67.0,6217.2461,0.33949,0.05544,0.34398,-9.27453
994550.92638,67.0,4905.291,0.35156,0.06637,0.35777,-10.69113
994551.16438,67.0,3881.2737,0.36432,0.07573,0.37211,-11.74202
994551.40238,67.0,3070.9827,0.37704,0.08579,0.38668,-12.81915
994551.64038,67.0,2430.7778,0.39197,0.09584,0.40352,-13.73959
994551.87938,67.0,1923.1537,0.40722,0.10438,0.42038,-14.37695
994552.11638,67.0,1522.4358,0.42309,0.11506,0.43846,-15.21314
994552.35538,67.0,1203.8446,0.44183,0.12276,0.45856,-15.52826
994552.59338,67.0,952.86591,0.46144,0.13223,0.48001,-15.99078
994552.83238,67.0,754.27557,0.48105,0.14135,0.50139,-16.37461
994553.06938,67.0,596.71857,0.50152,0.15104,0.52377,-16.76094
994553.30638,67.0,471.96338,0.52438,0.1613,0.54863,-17.09785
994553.54538,67.0,373.20856,0.54957,0.17075,0.57549,-17.25976
994553.78338,67.0,295.47278,0.57457,0.18114,0.60245,-17.49848
994554.02238,67.0,233.87738,0.60274,0.19302,0.63289,-17.75672
994554.26038,67.0,185.05922,0.63129,0.20277,0.66306,-17.80712
994554.49738,67.0,146.35823,0.66162,0.21202,0.69476,-17.76818
994554.73338,67.0,115.77804,0.69546,0.22292,0.73031,-17.77286
994554.96738,67.0,91.6721,0.72911,0.23314,0.76548,-17.73234
994555.21338,67.0,72.51701,0.76611,0.2424,0.80354,-17.55741
994555.44238,67.0,57.36816,0.80409,0.2522,0.84271,-17.41377
994555.67938,67.0,45.3629,0.84116,0.26247,0.88116,-17.32971
994555.91138,67.0,35.93134,0.8793,0.26981,0.91976,-17.05838
994556.16138,67.0,28.40909,0.91882,0.27837,0.96006,-16.85516
994556.37638,67.0,22.48202,0.95822,0.29161,1.00161,-16.92614
994556.64138,67.0,17.79613,0.99916,0.30644,1.04509,-17.05045
994556.89338,67.0,14.06813,1.04574,0.32217,1.09424,-17.12297
994557.10938,67.0,11.1448,1.09663,0.3409,1.1484,-17.26855
994557.37638,67.0,8.81772,1.15002,0.3589,1.20472,-17.33227
994557.55438,67.0,6.97545,1.21859,0.37964,1.27635,-17.30402
994557.77338,67.0,5.5173,1.2873,0.37631,1.34118,-16.29501
994558.04238,67.0,4.36941,1.36123,0.39091,1.41625,-16.02285
994558.37738,67.0,3.45686,1.43093,0.37567,1.47942,-14.71007
994558.79638,67.0,2.73547,1.5093,0.35869,1.55134,-13.36859
994559.32138,67.0,2.16054,1.57106,0.33383,1.60614,-11.99624
994559.98038,67.0,1.70952,1.62352,0.29943,1.6509,-10.44972
994560.80938,67.0,1.35352,1.66863,0.26352,1.68931,-8.97426
994561.85138,67.0,1.07079,1.70315,0.232,1.71888,-7.75713
994563.16538,67.0,0.84734,1.72914,0.20496,1.74124,-6.75974
994564.82138,67.0,0.67072,1.74876,0.181,1.7581,-5.90913
994566.91038,67.0,0.53067,1.76292,0.16043,1.77021,-5.19979
994569.54638,67.0,0.41976,1.77562,0.14576,1.78159,-4.69282
994572.87839,67.0,0.33183,1.7871,0.13618,1.79228,-4.35752
994577.08439,67.0,0.26261,1.79675,0.13118,1.80154,-4.17579
994582.39239,67.0,0.20791,1.80648,0.12936,1.8111,-4.09578
994589.09639,67.0,0.16452,1.81905,0.13296,1.82391,-4.18037
994597.57339,67.0,0.13007,1.83404,0.14323,1.83963,-4.4655
994608.26339,67.0,0.10309,1.84836,0.16196,1.85544,-5.00765
994621.77739,67.0,0.08153,1.85997,0.18653,1.8693,-5.72685
994638.87539,67.0,0.06443,1.87251,0.21424,1.88473,-6.52693
994660.4614,67.0,0.05102,1.88902,0.23646,1.90377,-7.13491
994687.7044,67.0,0.04042,1.91603,0.26547,1.93433,-7.88813
994722.1994,67.0,0.03192,1.95021,0.30371,1.97372,-8.85163
994765.74741,67.0,0.02528,1.98982,0.3452,2.01954,-9.84182
994820.81241,67.0,0.01999,2.04543,0.38557,2.08146,-10.67506
1009156.44423,68.0,20004.453,0.2956,-0.02535,0.29669,4.90171
1009156.58723,68.0,15829.126,0.30155,-0.00445,0.30158,0.84629
1009156.72923,68.0,12516.703,0.31146,0.0125,0.31171,-2.29755
