Repository: SebaVillagra00/ICM2985-SOH-IPRE

## Data University of Cambridge (EIS Cambridge)
Data publicada en "Identifying degradation patterns of lithium ion batteries from impedance spectroscopy using machine learning" (Zhang, Tang, Zhang, Wang, Stimming & Lee, 2020) https://www.nature.com/articles/s41467-020-15235-7.

Carpeta contiene:
* Paper de Nature Comunications (IF: 16.6).
* Data frames para IOS.
* Data frames para Windows.

Cada Data frame está contenido en un archivo .txt con las siguientes columnas:
* time/s: tiempo en que se mide la muestra.
* cycle number: ciclo de carga de la batería.
* freq/Hz: frecuencia de la señal de input.
* Re(Z)/Ohm: Parte resistiva de la impedancia.
* Im(Z)/Ohm: Parte reactiva de la impedancia.

File: EIS Cambridge/csvEIS/EIS_state_VIII_25C06.csv (part 6 of 20)
time/s,cycle number,freq/Hz,Re(Z)/Ohm,-Im(Z)/Ohm,|Z|/Ohm,Phase(Z)/deg
819586.2094,56.0,0.10309,1.53203,0.36376,1.57462,-13.35668
819599.72341,56.0,0.08153,1.42524,0.3396,1.46514,-13.40243
819616.82041,56.0,0.06443,1.38711,0.2874,1.41657,-11.70552
819638.40741,56.0,0.05102,1.40104,0.20866,1.41649,-8.47088
819665.64941,56.0,0.04042,1.48331,0.1414,1.49004,-5.44534
819700.14542,56.0,0.03192,1.62573,0.12138,1.63026,-4.26973
819743.69242,56.0,0.02528,1.78889,0.17645,1.79757,-5.63323
819798.75843,56.0,0.01999,1.92114,0.30219,1.94476,-8.93937
833969.04264,57.0,20004.453,0.35157,-0.01643,0.35196,2.67495
833969.18464,57.0,15829.126,0.35401,0.00156,0.35401,-0.25201
833969.32664,57.0,12516.703,0.36471,0.01689,0.3651,-2.65152
833969.58764,57.0,9909.4424,0.36952,0.02919,0.37067,-4.51734
833969.75165,57.0,7835.48,0.37977,0.04164,0.38205,-6.25659
833969.95265,57.0,6217.2461,0.38705,0.05339,0.39071,-7.85427
833970.19065,57.0,4905.291,0.39819,0.0604,0.40275,-8.62585
833970.42965,57.0,3881.2737,0.40958,0.07084,0.41566,-9.81211
833970.66765,57.0,3070.9827,0.42159,0.07895,0.42892,-10.60742
833970.90565,57.0,2430.7778,0.43361,0.08719,0.44229,-11.3697
833971.14365,57.0,1923.1537,0.44687,0.09281,0.45641,-11.73288
833971.38165,57.0,1522.4358,0.46318,0.10289,0.47447,-12.52484
833971.61965,57.0,1203.8446,0.4771,0.10843,0.48926,-12.80382
833971.85765,57.0,952.86591,0.4927,0.11739,0.50649,-13.4015
833972.09665,57.0,754.27557,0.51132,0.12325,0.52597,-13.55263
833972.33365,57.0,596.71857,0.52908,0.13445,0.5459,-14.25811
833972.57065,57.0,471.96338,0.54524,0.13894,0.56266,-14.29607
833972.81065,57.0,373.20856,0.56913,0.14862,0.58822,-14.6352
833973.04765,57.0,295.47278,0.59328,0.16025,0.61455,-15.11508
833973.28665,57.0,233.87738,0.61472,0.17087,0.63803,-15.53429
833973.52565,57.0,185.05922,0.64106,0.18084,0.66608,-15.75362
833973.76165,57.0,146.35823,0.66273,0.18709,0.68863,-15.76422
833973.99765,57.0,115.77804,0.68962,0.1961,0.71696,-15.87362
833974.23265,57.0,91.6721,0.72071,0.21034,0.75078,-16.26952
833974.47765,57.0,72.51701,0.74575,0.21273,0.7755,-15.92128
833974.70665,57.0,57.36816,0.79059,0.21701,0.81983,-15.34883
833974.94365,57.0,45.3629,0.82211,0.22273,0.85175,-15.15872
833975.17565,57.0,35.93134,0.83749,0.25473,0.87537,-16.91739
833975.42565,57.0,28.40909,0.86682,0.24361,0.9004,-15.69764
833975.64065,57.0,22.48202,0.89307,0.26627,0.93192,-16.60219
833975.90565,57.0,17.79613,0.93244,0.31022,0.98269,-18.40189
833976.15765,57.0,14.06813,1.02275,0.30815,1.06816,-16.7676
833976.37365,57.0,11.1448,1.01039,0.34598,1.06799,-18.90227
833976.64065,57.0,8.81772,1.12211,0.3151,1.16551,-15.68548
833976.81865,57.0,6.97545,1.21728,0.39398,1.27945,-17.93457
833977.03665,57.0,5.5173,1.19587,0.42265,1.26836,-19.46487
833977.30665,57.0,4.36941,1.22767,0.34678,1.27571,-15.77356
833977.64165,57.0,3.45686,1.3478,0.25566,1.37183,-10.74052
833978.05965,57.0,2.73547,1.51473,0.24377,1.53423,-9.14253
833978.58565,57.0,2.16054,1.6147,0.32008,1.64612,-11.21232
833979.24465,57.0,1.70952,1.59303,0.40594,1.64394,-14.29598
833980.07265,57.0,1.35352,1.47546,0.41496,1.5327,-15.70804
833981.11565,57.0,1.07079,1.34668,0.3105,1.38201,-12.98379
833982.42965,57.0,0.84734,1.29641,0.12121,1.30206,-5.34144
833984.08565,57.0,0.67072,1.35276,-0.04999,1.35368,2.11644
833986.17365,57.0,0.53067,1.5228,-0.1562,1.53079,5.85652
833988.81065,57.0,0.41976,1.71406,-0.11049,1.71761,3.68821
833992.14165,57.0,0.33183,1.81994,0.06451,1.82108,-2.02999
833996.34765,57.0,0.26261,1.77756,0.27317,1.79843,-8.73655
834001.65565,57.0,0.20791,1.60915,0.40551,1.65946,-14.14422
834008.35965,57.0,0.16452,1.41486,0.40299,1.47113,-15.89833
834016.83665,57.0,0.13007,1.2927,0.2961,1.32618,-12.90146
834027.52665,57.0,0.10309,1.28107,0.16436,1.29158,-7.31115
834041.04065,57.0,0.08153,1.35517,0.07163,1.35706,-3.02584
834058.13866,57.0,0.06443,1.46447,0.04358,1.46512,-1.70466
834079.72466,57.0,0.05102,1.60675,0.06201,1.60794,-2.21012
834106.96766,57.0,0.04042,1.74549,0.15176,1.75207,-4.96909
834141.46267,57.0,0.03192,1.83557,0.29967,1.85987,-9.27217
834185.01067,57.0,0.02528,1.84573,0.44792,1.8993,-13.64081
834240.07568,57.0,0.01999,1.80343,0.53746,1.88182,-16.59525
848408.0657,58.0,20004.453,0.3503,-0.01426,0.35059,2.33129
848408.2077,58.0,15829.126,0.35406,-0.00111,0.35406,0.17991
848408.3497,58.0,12516.703,0.36127,0.01651,0.36164,-2.61701
848408.6107,58.0,9909.4424,0.36748,0.03128,0.36881,-4.86489
848408.7747,58.0,7835.48,0.37851,0.0411,0.38073,-6.19663
848408.9757,58.0,6217.2461,0.38754,0.04973,0.39072,-7.31237
848409.2137,58.0,4905.291,0.3971,0.06129,0.4018,-8.77425
848409.4517,58.0,3881.2737,0.40758,0.06895,0.41337,-9.60172
848409.6907,58.0,3070.9827,0.42042,0.07919,0.42781,-10.66728
848409.9287,58.0,2430.7778,0.43227,0.08453,0.44046,-11.06508
848410.1667,58.0,1923.1537,0.44719,0.09477,0.45713,-11.96543
848410.4047,58.0,1522.4358,0.45875,0.10232,0.47002,-12.5739
848410.6427,58.0,1203.8446,0.47673,0.10966,0.48918,-12.95373
848410.8817,58.0,952.86591,0.49319,0.1174,0.50697,-13.38914
848411.1197,58.0,754.27557,0.5096,0.12538,0.52479,-13.82218
848411.3567,58.0,596.71857,0.52806,0.13044,0.54393,-13.87521
848411.5947,58.0,471.96338,0.54871,0.13947,0.56616,-14.26106
848411.8337,58.0,373.20856,0.57183,0.15021,0.59123,-14.71774
848412.0707,58.0,295.47278,0.59167,0.15712,0.61218,-14.8718
848412.3107,58.0,233.87738,0.61439,0.16409,0.63593,-14.95382
848412.5487,58.0,185.05922,0.63701,0.1728,0.66003,-15.17741
848412.7847,58.0,146.35823,0.66975,0.18278,0.69425,-15.26488
848413.0207,58.0,115.77804,0.69664,0.19077,0.72229,-15.31459
848413.2557,58.0,91.6721,0.72302,0.19761,0.74954,-15.28599
848413.5007,58.0,72.51701,0.75849,0.21042,0.78713,-15.50537
848413.7297,58.0,57.36816,0.77674,0.22958,0.80996,-16.46598
848413.9667,58.0,45.3629,0.80988,0.24102,0.84499,-16.57281
848414.1987,58.0,35.93134,0.85104,0.23058,0.88172,-15.15966
848414.4487,58.0,28.40909,0.88965,0.26498,0.92828,-16.58595
848414.6637,58.0,22.48202,0.93005,0.26994,0.96843,-16.18514
848414.9287,58.0,17.79613,0.95814,0.26954,0.99533,-15.71221
848415.1807,58.0,14.06813,0.9627,0.3229,1.01541,-18.54185
848415.3967,58.0,11.1448,1.06701,0.30789,1.11054,-16.0956
848415.6637,58.0,8.81772,1.08315,0.39608,1.1533,-20.08633
848415.8427,58.0,6.97545,1.11519,0.35164,1.16932,-17.50112
848416.0607,58.0,5.5173,1.2383,0.30299,1.27483,-13.74905
848416.3297,58.0,4.36941,1.38495,0.36351,1.43186,-14.70661
848416.6647,58.0,3.45686,1.40895,0.44243,1.47679,-17.43312
848417.0837,58.0,2.73547,1.36564,0.42756,1.43101,-17.38464
848417.6087,58.0,2.16054,1.33433,0.31263,1.37047,-13.18636
848418.2677,58.0,1.70952,1.38506,0.1509,1.39326,-6.21778
848419.0967,58.0,1.35352,1.52348,0.03684,1.52392,-1.38539
848420.1387,58.0,1.07079,1.68715,0.03635,1.68754,-1.2343
848421.4527,58.0,0.84734,1.79136,0.14969,1.7976,-4.77676
848423.1087,58.0,0.67072,1.77822,0.29769,1.80296,-9.50357
848425.1977,58.0,0.53067,1.62171,0.43009,1.67778,-14.85339
848427.8347,58.0,0.41976,1.39509,0.42905,1.45957,-17.09508
848431.1657,58.0,0.33183,1.21965,0.28347,1.25216,-13.08438
848435.3717,58.0,0.26261,1.18034,0.06976,1.1824,-3.38247
848440.6797,58.0,0.20791,1.28375,-0.09406,1.28719,4.19077
848447.3837,58.0,0.16452,1.45852,-0.13772,1.46501,5.39428
848455.8607,58.0,0.13007,1.6108,-0.05941,1.6119,2.11211
848466.5507,58.0,0.10309,1.68546,0.08427,1.68756,-2.86232
848480.0647,58.0,0.08153,1.68168,0.23101,1.69747,-7.82179
848497.16171,58.0,0.06443,1.63943,0.33362,1.67303,-11.50248
848518.74871,58.0,0.05102,1.56305,0.39501,1.61219,-14.18283
848545.99071,58.0,0.04042,1.4977,0.39136,1.54799,-14.64433
848580.48672,58.0,0.03192,1.48555,0.33792,1.5235,-12.81514
848624.03372,58.0,0.02528,1.54591,0.27309,1.56985,-10.01822
848679.09973,58.0,0.01999,1.67694,0.24119,1.6942,-8.18471
862857.43073,59.0,20004.453,0.35402,-0.0158,0.35437,2.55551
862857.57273,59.0,15829.126,0.35689,0.00069,0.35689,-0.11019
862857.71473,59.0,12516.703,0.36587,0.01672,0.36625,-2.61633
862857.85673,59.0,9909.4424,0.37194,0.02792,0.37298,-4.29303
862858.16473,59.0,7835.48,0.37915,0.04181,0.38145,-6.29269
862858.36573,59.0,6217.2461,0.38863,0.05251,0.39216,-7.69492
862858.60373,59.0,4905.291,0.40017,0.06192,0.40493,-8.79597
862858.84273,59.0,3881.2737,0.41159,0.0682,0.4172,-9.40818
862859.08073,59.0,3070.9827,0.42208,0.07833,0.42928,-10.51365
862859.31873,59.0,2430.7778,0.43467,0.08578,0.44306,-11.1632
862859.55673,59.0,1923.1537,0.44771,0.09449,0.45757,-11.91702
862859.79473,59.0,1522.4358,0.46296,0.10114,0.47388,-12.32379
862860.03273,59.0,1203.8446,0.47712,0.10972,0.48957,-12.95075
862860.27173,59.0,952.86591,0.49449,0.11842,0.50847,-13.46809
862860.50973,59.0,754.27557,0.5106,0.12373,0.52537,-13.62164
862860.74673,59.0,596.71857,0.52979,0.13517,0.54676,-14.3129
862860.98473,59.0,471.96338,0.54758,0.14349,0.56607,-14.68373
862861.22374,59.0,373.20856,0.56939,0.15099,0.58906,-14.85163
862861.46174,59.0,295.47278,0.59607,0.15902,0.61692,-14.9378
862861.70074,59.0,233.87738,0.61896,0.16947,0.64175,-15.31223
862861.93874,59.0,185.05922,0.64373,0.17646,0.66748,-15.32948
862862.17474,59.0,146.35823,0.66603,0.18918,0.69238,-15.85691
862862.41074,59.0,115.77804,0.6951,0.20128,0.72366,-16.1492
862862.64574,59.0,91.6721,0.72752,0.20888,0.75691,-16.01952
862862.89074,59.0,72.51701,0.75039,0.22082,0.78221,-16.39797
862863.11974,59.0,57.36816,0.77869,0.2145,0.80769,-15.40124
862863.35674,59.0,45.3629,0.80659,0.22539,0.83748,-15.61231
862863.58874,59.0,35.93134,0.85283,0.25685,0.89067,-16.7608
862863.83874,59.0,28.40909,0.86328,0.26702,0.90364,-17.18707
862864.05374,59.0,22.48202,0.90364,0.29206,0.94966,-17.9111
862864.31874,59.0,17.79613,0.96451,0.31357,1.0142,-18.00952
862864.57074,59.0,14.06813,0.99626,0.28458,1.03611,-15.94191
862864.78674,59.0,11.1448,1.04943,0.37289,1.11371,-19.56165
862865.05374,59.0,8.81772,1.07014,0.32362,1.118,-16.82585
862865.23274,59.0,6.97545,1.2018,0.32495,1.24496,-15.13018
862865.45074,59.0,5.5173,1.28385,0.42518,1.35242,-18.32374
862865.71974,59.0,4.36941,1.26137,0.4382,1.33531,-19.15708
862866.05474,59.0,3.45686,1.27519,0.34853,1.32196,-15.28646
862866.47374,59.0,2.73547,1.37428,0.22598,1.39273,-9.33798
862866.99874,59.0,2.16054,1.53839,0.16774,1.54751,-6.22278
862867.65774,59.0,1.70952,1.67689,0.21724,1.69091,-7.38149
862868.48574,59.0,1.35352,1.70513,0.32988,1.73675,-10.94942
862869.52874,59.0,1.07079,1.60677,0.41977,1.6607,-14.64136
862870.84274,59.0,0.84734,1.43163,0.40503,1.48783,-15.79713
862872.49874,59.0,0.67072,1.28974,0.28546,1.32095,-12.48007
862874.58774,59.0,0.53067,1.23526,0.06929,1.23721,-3.21074
862877.22374,59.0,0.41976,1.32978,-0.12273,1.33543,5.27326
862880.55574,59.0,0.33183,1.52394,-0.19586,1.53647,7.32348
862884.76074,59.0,0.26261,1.70739,-0.11281,1.71111,3.78002
862890.06974,59.0,0.20791,1.78497,0.07377,1.7865,-2.36673
862896.77374,59.0,0.16452,1.7294,0.26187,1.74911,-8.61041
862905.25074,59.0,0.13007,1.58596,0.36753,1.62799,-13.04752
862915.94074,59.0,0.10309,1.44194,0.36576,1.48761,-14.23319
862929.45474,59.0,0.08153,1.36041,0.29569,1.39217,-12.26272
862946.55175,59.0,0.06443,1.35576,0.22121,1.37368,-9.267
862968.13875,59.0,0.05102,1.41357,0.13901,1.42038,-5.61622
862995.38075,59.0,0.04042,1.53556,0.0946,1.53847,-3.52548
863029.87676,59.0,0.03192,1.69819,0.11705,1.70222,-3.94292
863073.42476,59.0,0.02528,1.84778,0.22123,1.86098,-6.82748
863128.48977,59.0,0.01999,1.93461,0.37238,1.97012,-10.89507
877275.94681,60.0,20004.453,0.35352,-0.01636,0.3539,2.65026
877276.08881,60.0,15829.126,0.35566,-0.00049,0.35566,0.07833
877276.23081,60.0,12516.703,0.36269,0.0154,0.36301,-2.4309
877276.37281,60.0,9909.4424,0.37036,0.03073,0.37163,-4.74345
877276.68081,60.0,7835.48,0.37852,0.03957,0.38059,-5.96816
877276.88181,60.0,6217.2461,0.38775,0.05053,0.39102,-7.42411
877277.11981,60.0,4905.291,0.39918,0.06175,0.40393,-8.79309
877277.35881,60.0,3881.2737,0.40843,0.06826,0.4141,-9.48822
877277.59681,60.0,3070.9827,0.42067,0.07751,0.42776,-10.43938
877277.83481,60.0,2430.7778,0.43403,0.08545,0.44236,-11.13774
877278.07281,60.0,1923.1537,0.44688,0.09538,0.45694,-12.04867
877278.31081,60.0,1522.4358,0.4616,0.10129,0.47258,-12.37595
877278.54881,60.0,1203.8446,0.47745,0.10921,0.48979,-12.88407
877278.78781,60.0,952.86591,0.49474,0.11716,0.50842,-13.32326
877279.02581,60.0,754.27557,0.50952,0.12574,0.52481,-13.86291
877279.26281,60.0,596.71857,0.52999,0.13218,0.54623,-14.00414
877279.50081,60.0,471.96338,0.5497,0.142,0.56775,-14.48366
877279.73981,60.0,373.20856,0.57133,0.15127,0.59102,-14.82973
877279.97781,60.0,295.47278,0.59409,0.15671,0.61441,-14.7766
877280.21681,60.0,233.87738,0.61723,0.16497,0.6389,-14.96424
877280.45481,60.0,185.05922,0.64108,0.1722,0.66381,-15.03548
877280.69081,60.0,146.35823,0.66913,0.18691,0.69474,-15.6067
877280.92681,60.0,115.77804,0.70015,0.19649,0.7272,-15.67614
877281.16181,60.0,91.6721,0.72795,0.20147,0.75532,-15.47042
877281.40681,60.0,72.51701,0.75811,0.21719,0.78861,-15.98608
877281.63581,60.0,57.36816,0.77307,0.22378,0.80481,-16.1444
877281.87281,60.0,45.3629,0.80282,0.23656,0.83694,-16.4185
877282.10481,60.0,35.93134,0.85851,0.24192,0.89195,-15.73754
877282.35481,60.0,28.40909,0.87878,0.27291,0.92018,-17.25266
877282.56981,60.0,22.48202,0.9248,0.28788,0.96857,-17.29073
877282.83481,60.0,17.79613,0.97207,0.28617,1.01332,-16.40379
877283.08681,60.0,14.06813,0.96618,0.29696,1.01078,-17.08494
877283.30281,60.0,11.1448,1.07779,0.3406,1.13032,-17.53756
877283.56981,60.0,8.81772,1.0557,0.36781,1.11794,-19.20873
877283.74781,60.0,6.97545,1.14323,0.32301,1.18799,-15.77724
877283.96681,60.0,5.5173,1.2951,0.34056,1.33913,-14.73313
877284.23581,60.0,4.36941,1.35279,0.43772,1.42184,-17.92996
877284.57081,60.0,3.45686,1.3239,0.44025,1.39518,-18.39391
877284.98981,60.0,2.73547,1.31338,0.3415,1.35705,-14.57521
877285.51481,60.0,2.16054,1.38057,0.19561,1.39436,-8.06449
877286.17381,60.0,1.70952,1.52916,0.09895,1.53236,-3.70226
877287.00281,60.0,1.35352,1.68494,0.1109,1.68859,-3.76578
877288.04581,60.0,1.07079,1.76593,0.22315,1.77997,-7.20192
877289.35881,60.0,0.84734,1.71469,0.36358,1.75281,-11.97148
877291.01481,60.0,0.67072,1.57212,0.43554,1.63134,-15.48489
877293.10381,60.0,0.53067,1.35451,0.3877,1.40891,-15.97274
877295.73981,60.0,0.41976,1.21203,0.21111,1.23027,-9.88065
877299.07181,60.0,0.33183,1.21789,-0.01027,1.21793,0.48308
877303.27781,60.0,0.26261,1.35641,-0.15616,1.36537,6.5675
877308.58581,60.0,0.20791,1.54524,-0.16365,1.55388,6.04551
877315.28982,60.0,0.16452,1.68859,-0.04564,1.6892,1.54825
877323.76682,60.0,0.13007,1.72655,0.12859,1.73133,-4.25949
877334.45682,60.0,0.10309,1.66785,0.27611,1.69056,-9.4001
877347.97082,60.0,0.08153,1.56502,0.35581,1.60496,-12.80858
877365.06882,60.0,0.06443,1.48716,0.37306,1.53323,-14.08231
877386.65482,60.0,0.05102,1.42485,0.33122,1.46284,-13.08641
877413.89783,60.0,0.04042,1.4287,0.2568,1.45159,-10.18986
877448.39283,60.0,0.03192,1.50944,0.18696,1.52098,-7.06081
877491.94084,60.0,0.02528,1.65405,0.16503,1.66226,-5.69757
877547.00584,60.0,0.01999,1.81905,0.21838,1.83211,-6.8456
891691.72089,61.0,20004.453,0.3525,-0.0166,0.35289,2.69657
891691.86289,61.0,15829.126,0.35625,-0.00149,0.35625,0.23927
891692.00489,61.0,12516.703,0.36226,0.01674,0.36265,-2.6461
891692.14689,61.0,9909.4424,0.37301,0.02911,0.37414,-4.46201
891692.45489,61.0,7835.48,0.37907,0.04073,0.38125,-6.13211
891692.65589,61.0,6217.2461,0.38766,0.05041,0.39092,-7.40866
891692.89389,61.0,4905.291,0.4001,0.0604,0.40463,-8.58424
891693.13289,61.0,3881.2737,0.4088,0.06993,0.41474,-9.70719
891693.37089,61.0,3070.9827,0.42023,0.07905,0.4276,-10.65364
891693.60889,61.0,2430.7778,0.43315,0.0868,0.44177,-11.33139
891693.84689,61.0,1923.1537,0.44831,0.09367,0.45799,-11.80222
891694.08489,61.0,1522.4358,0.46265,0.10246,0.47386,-12.48704
891694.32289,61.0,1203.8446,0.47805,0.10953,0.49044,-12.90456
891694.56189,61.0,952.86591,0.49487,0.11592,0.50826,-13.18345
891694.79989,61.0,754.27557,0.5119,0.1258,0.52713,-13.80673
891695.03789,61.0,596.71857,0.52869,0.13124,0.54474,-13.94158
891695.27489,61.0,471.96338,0.55007,0.14161,0.568,-14.4367
891695.51389,61.0,373.20856,0.57346,0.15054,0.59289,-14.70948
891695.75189,61.0,295.47278,0.5927,0.15575,0.61282,-14.72308
891695.99089,61.0,233.87738,0.61609,0.16312,0.63732,-14.82995
891696.22889,61.0,185.05922,0.64053,0.17262,0.66338,-15.08233
891696.46489,61.0,146.35823,0.67114,0.1852,0.69622,-15.42696
891696.70189,61.0,115.77804,0.69992,0.19192,0.72575,-15.33374
891696.93589,61.0,91.6721,0.72623,0.1975,0.75261,-15.21373
891697.18089,61.0,72.51701,0.76145,0.21344,0.7908,-15.65877
891697.41089,61.0,57.36816,0.77427,0.22756,0.80702,-16.37803
891697.64689,61.0,45.3629,0.80639,0.24175,0.84184,-16.68828
891697.87889,61.0,35.93134,0.8554,0.23492,0.88707,-15.35656
891698.12989,61.0,28.40909,0.88655,0.27044,0.92688,-16.9641
891698.34389,61.0,22.48202,0.93181,0.27996,0.97296,-16.72279
891698.60889,61.0,17.79613,0.965,0.27439,1.00325,-15.87246
891698.86089,61.0,14.06813,0.96085,0.31434,1.01096,-18.11537
891699.07689,61.0,11.1448,1.07459,0.31833,1.12075,-16.50111
891699.34489,61.0,8.81772,1.06984,0.39081,1.13898,-20.06712
891699.52289,61.0,6.97545,1.12165,0.342,1.17264,-16.95698
891699.74089,61.0,5.5173,1.26641,0.31357,1.30465,-13.90687
891700.00989,61.0,4.36941,1.38609,0.39786,1.44206,-16.01559
891700.34489,61.0,3.45686,1.38012,0.45636,1.45361,-18.29741
891700.76389,61.0,2.73547,1.33839,0.40593,1.3986,-16.8725
891701.28889,61.0,2.16054,1.34112,0.26822,1.36768,-11.30971
891701.94789,61.0,1.70952,1.43458,0.1168,1.43932,-4.65447
891702.77689,61.0,1.35352,1.59487,0.04599,1.59554,-1.65168
891703.81989,61.0,1.07079,1.74331,0.09605,1.74596,-3.15363
891705.13389,61.0,0.84734,1.79532,0.23882,1.81113,-7.57735
891706.78889,61.0,0.67072,1.72384,0.37515,1.76419,-12.27757
891708.87789,61.0,0.53067,1.52366,0.44893,1.58842,-16.41701
891711.51489,61.0,0.41976,1.30616,0.37293,1.35836,-15.93494
891714.84589,61.0,0.33183,1.1871,0.17844,1.20043,-8.54835
891719.05189,61.0,0.26261,1.22096,-0.03188,1.22138,1.49581
891724.35989,61.0,0.20791,1.37392,-0.14982,1.38207,6.22338
891731.0639,61.0,0.16452,1.55467,-0.13079,1.56016,4.80867
891739.5409,61.0,0.13007,1.67719,-0.00453,1.6772,0.15482
891750.2309,61.0,0.10309,1.70454,0.15701,1.71175,-5.26276
891763.7449,61.0,0.08153,1.65746,0.29288,1.68313,-10.02082
891780.8429,61.0,0.06443,1.59029,0.3693,1.63261,-13.07367
891802.4289,61.0,0.05102,1.50431,0.39011,1.55407,-14.53799
891829.67191,61.0,0.04042,1.45724,0.35164,1.49906,-13.56665
891864.16691,61.0,0.03192,1.47761,0.28068,1.50403,-10.75551
891907.71492,61.0,0.02528,1.57501,0.22182,1.59055,-8.01683
891962.77992,61.0,0.01999,1.72767,0.21699,1.74124,-7.15884
906104.72617,62.0,20004.453,0.35184,-0.01662,0.35223,2.70396
906104.86817,62.0,15829.126,0.35666,-0.00121,0.35666,0.19451
906105.01017,62.0,12516.703,0.36492,0.01711,0.36532,-2.68448
906105.15217,62.0,9909.4424,0.3715,0.02746,0.37252,-4.22681
906105.46017,62.0,7835.48,0.37856,0.04225,0.38091,-6.36794
906105.66117,62.0,6217.2461,0.38918,0.05276,0.39274,-7.72041
906105.89917,62.0,4905.291,0.39779,0.0596,0.40223,-8.52033
906106.13817,62.0,3881.2737,0.40928,0.07093,0.41538,-9.83241
906106.37617,62.0,3070.9827,0.42175,0.07945,0.42917,-10.66801
906106.61417,62.0,2430.7778,0.43413,0.0873,0.44282,-11.37005
906106.85217,62.0,1923.1537,0.44721,0.09418,0.45702,-11.89272
906107.09017,62.0,1522.4358,0.46251,0.10203,0.47364,-12.44034
906107.32817,62.0,1203.8446,0.47754,0.10824,0.48965,-12.77043
906107.56717,62.0,952.86591,0.49351,0.11575,0.5069,-13.19944
906107.80517,62.0,754.27557,0.51244,0.12431,0.5273,-13.63518
906108.04317,62.0,596.71857,0.526,0.13229,0.54238,-14.11681
906108.28017,62.0,471.96338,0.54787,0.13759,0.56488,-14.09703
906108.51917,62.0,373.20856,0.56996,0.14691,0.58859,-14.45365
906108.75717,62.0,295.47278,0.59068,0.15865,0.61161,-15.03467
906108.99617,62.0,233.87738,0.61296,0.16718,0.63535,-15.25571
906109.23417,62.0,185.05922,0.63552,0.1774,0.65982,-15.5966
906109.47017,62.0,146.35823,0.66371,0.18092,0.68793,-15.24789
906109.70717,62.0,115.77804,0.68998,0.19001,0.71566,-15.39647
906109.94117,62.0,91.6721,0.7139,0.20166,0.74183,-15.77361
906110.18617,62.0,72.51701,0.74759,0.20431,0.775,-15.28498
906110.41517,62.0,57.36816,0.78912,0.22619,0.82089,-15.99415
906110.65217,62.0,45.3629,0.82286,0.23566,0.85594,-15.98143
906110.88417,62.0,35.93134,0.83027,0.23718,0.86349,-15.94281
906111.13517,62.0,28.40909,0.8842,0.2419,0.91669,-15.30061
906111.34917,62.0,22.48202,0.9079,0.25259,0.94238,-15.54703
906111.61417,62.0,17.79613,0.92376,0.28222,0.96591,-16.98887
906111.86617,62.0,14.06813,1.00397,0.33921,1.05973,-18.66871
906112.08217,62.0,11.1448,1.01645,0.30981,1.06261,-16.95107
906112.35017,62.0,8.81772,1.14184,0.36296,1.19814,-17.63423
906112.52817,62.0,6.97545,1.14865,0.42228,1.22381,-20.18485
906112.74617,62.0,5.5173,1.17028,0.36377,1.22551,-17.26741
906113.01517,62.0,4.36941,1.28653,0.28893,1.31858,-12.65765
906113.35017,62.0,3.45686,1.45365,0.29993,1.48427,-11.65823
906113.76917,62.0,2.73547,1.53464,0.38507,1.58221,-14.08584
906114.29417,62.0,2.16054,1.50006,0.43977,1.5632,-16.33952
906114.95317,62.0,1.70952,1.40443,0.39552,1.45906,-15.72841
906115.78217,62.0,1.35352,1.3363,0.24974,1.35944,-10.5859
906116.82517,62.0,1.07079,1.36573,0.06243,1.36716,-2.61745
906118.13817,62.0,0.84734,1.50078,-0.07205,1.50251,2.74841
906119.79418,62.0,0.67072,1.65997,-0.09218,1.66253,3.17856
906121.88318,62.0,0.53067,1.80701,0.02927,1.80724,-0.92813
906124.52018,62.0,0.41976,1.81875,0.2353,1.8339,-7.3718
906127.85118,62.0,0.33183,1.67687,0.40757,1.72568,-13.66103
906132.05718,62.0,0.26261,1.4522,0.44815,1.51978,-17.15041
906137.36518,62.0,0.20791,1.26627,0.34356,1.31205,-15.17969
906144.06918,62.0,0.16452,1.20483,0.16863,1.21657,-7.96755
906152.54618,62.0,0.13007,1.27123,0.0233,1.27144,-1.04996
906163.23618,62.0,0.10309,1.40403,-0.0335,1.40443,1.36663
906176.75018,62.0,0.08153,1.54627,-0.00364,1.54628,0.13497
906193.84818,62.0,0.06443,1.65387,0.0806,1.65583,-2.79
906215.43419,62.0,0.05102,1.7363,0.21334,1.74936,-7.00469
906242.67719,62.0,0.04042,1.7496,0.36152,1.78656,-11.67466
906277.17219,62.0,0.03192,1.70354,0.4694,1.76702,-15.40527
906320.7202,62.0,0.02528,1.6425,0.49983,1.71687,-16.92569
906375.78521,62.0,0.01999,1.6289,0.46447,1.69383,-15.91524
920525.13645,63.0,20004.453,0.35032,-0.01627,0.3507,2.65882
920525.27845,63.0,15829.126,0.35429,-0.00164,0.3543,0.26541
920525.42045,63.0,12516.703,0.36363,0.0178,0.36407,-2.802
920525.68145,63.0,9909.4424,0.36875,0.02903,0.36989,-4.50129
920525.84545,63.0,7835.48,0.3773,0.0413,0.37955,-6.24665
920526.04645,63.0,6217.2461,0.38625,0.05238,0.38978,-7.72327
920526.28445,63.0,4905.291,0.39604,0.05904,0.40042,-8.47863
920526.52345,63.0,3881.2737,0.40923,0.06975,0.41513,-9.67229
920526.76145,63.0,3070.9827,0.42045,0.07745,0.42753,-10.4369
920526.99945,63.0,2430.7778,0.43258,0.08579,0.44101,-11.21776
920527.23745,63.0,1923.1537,0.44593,0.09229,0.45538,-11.69333
920527.47545,63.0,1522.4358,0.46247,0.10127,0.47343,-12.35082
920527.71345,63.0,1203.8446,0.47469,0.10793,0.4868,-12.80981
920527.95245,63.0,952.86591,0.49187,0.11752,0.50571,-13.43765
920528.19045,63.0,754.27557,0.51047,0.1225,0.52497,-13.49403
920528.42745,63.0,596.71857,0.52501,0.13137,0.54119,-14.0481
920528.66545,63.0,471.96338,0.54509,0.13911,0.56256,-14.31699
920528.90445,63.0,373.20856,0.56706,0.14586,0.58552,-14.42513
920529.14245,63.0,295.47278,0.58812,0.15955,0.60938,-15.17796
920529.38145,63.0,233.87738,0.61105,0.16859,0.63388,-15.42453
920529.61945,63.0,185.05922,0.63559,0.17775,0.65998,-15.62428
920529.85545,63.0,146.35823,0.65974,0.18303,0.68466,-15.50542
920530.09245,63.0,115.77804,0.68664,0.19347,0.71337,-15.7358
920530.32645,63.0,91.6721,0.71419,0.20544,0.74315,-16.04833
920530.57145,63.0,72.51701,0.74242,0.20659,0.77063,-15.55017
920530.80045,63.0,57.36816,0.7897,0.2215,0.82017,-15.66815
920531.03745,63.0,45.3629,0.82089,0.22852,0.8521,-15.55604
920531.26945,63.0,35.93134,0.82877,0.24385,0.86391,-16.39564
920531.52045,63.0,28.40909,0.87226,0.23863,0.90431,-15.30058
920531.73445,63.0,22.48202,0.89671,0.2558,0.93248,-15.92168
920531.99945,63.0,17.79613,0.92028,0.29432,0.9662,-17.73513
920532.25145,63.0,14.06813,1.01312,0.32568,1.06418,-17.82051
920532.46745,63.0,11.1448,1.00359,0.32325,1.05436,-17.85366
920532.73545,63.0,8.81772,1.13529,0.33732,1.18435,-16.54785
920532.91345,63.0,6.97545,1.1761,0.42156,1.24937,-19.71981
920533.13145,63.0,5.5173,1.16893,0.39275,1.23315,-18.57209
920533.40045,63.0,4.36941,1.2469,0.30922,1.28467,-13.92769
920533.73545,63.0,3.45686,1.40719,0.26399,1.43174,-10.62535
920534.15445,63.0,2.73547,1.54472,0.32165,1.57785,-11.76223
920534.67945,63.0,2.16054,1.56621,0.40607,1.618,-14.53504
920535.33845,63.0,1.70952,1.48457,0.42985,1.54554,-16.14821
920536.16745,63.0,1.35352,1.37271,0.3454,1.4155,-14.12351
920537.21045,63.0,1.07079,1.31965,0.17127,1.33072,-7.39485
920538.52345,63.0,0.84734,1.38129,-0.01413,1.38137,0.58629
920540.17945,63.0,0.67072,1.51397,-0.11591,1.5184,4.37796
920542.26845,63.0,0.53067,1.70477,-0.09567,1.70745,3.21191
920544.90445,63.0,0.41976,1.82328,0.0611,1.82431,-1.91936
920548.23645,63.0,0.33183,1.79625,0.27443,1.81709,-8.68649
920552.44245,63.0,0.26261,1.62859,0.4209,1.6821,-14.4907
920557.75045,63.0,0.20791,1.41445,0.42578,1.47714,-16.75284
920564.45445,63.0,0.16452,1.26619,0.30775,1.30305,-13.66114
920572.93145,63.0,0.13007,1.24187,0.1503,1.25093,-6.90083
920583.62145,63.0,0.10309,1.32285,0.03852,1.32342,-1.66784
920597.13546,63.0,0.08153,1.45058,0.00507,1.45059,-0.20033
920614.23346,63.0,0.06443,1.57153,0.03896,1.57201,-1.41997
920635.81946,63.0,0.05102,1.69886,0.12612,1.70354,-4.24585
920663.06246,63.0,0.04042,1.77868,0.26423,1.7982,-8.44978
920697.55747,63.0,0.03192,1.78872,0.41113,1.83536,-12.94439
920741.10547,63.0,0.02528,1.74172,0.50603,1.81374,-16.20043
920796.17048,63.0,0.01999,1.69762,0.52204,1.77607,-17.09333
934947.42792,64.0,20004.453,0.35209,-0.01702,0.3525,2.76817
934947.56992,64.0,15829.126,0.35595,-0.00127,0.35595,0.20425
934947.71192,64.0,12516.703,0.36307,0.01677,0.36346,-2.64453
934947.85392,64.0,9909.4424,0.37254,0.0308,0.37381,-4.72669
934948.16192,64.0,7835.48,0.37894,0.04034,0.38108,-6.07708
934948.36292,64.0,6217.2461,0.38805,0.05127,0.39142,-7.52707
934948.60092,64.0,4905.291,0.39878,0.06067,0.40337,-8.65103
934948.83992,64.0,3881.2737,0.40813,0.0695,0.414,-9.66395
934949.07792,64.0,3070.9827,0.42121,0.07893,0.42854,-10.61333
934949.31592,64.0,2430.7778,0.43151,0.08485,0.43977,-11.12465
934949.55392,64.0,1923.1537,0.4484,0.09268,0.45788,-11.67824
934949.79192,64.0,1522.4358,0.4611,0.10055,0.47193,-12.30175
934950.02992,64.0,1203.8446,0.47923,0.11012,0.49172,-12.94117
934950.26892,64.0,952.86591,0.49514,0.11494,0.50831,-13.06877
934950.50692,64.0,754.27557,0.51165,0.1246,0.52661,-13.68699
934950.74492,64.0,596.71857,0.52952,0.13004,0.54526,-13.79796
934950.98192,64.0,471.96338,0.54937,0.13966,0.56685,-14.26368
934951.22092,64.0,373.20856,0.57194,0.15003,0.59129,-14.69842
934951.45892,64.0,295.47278,0.58819,0.15546,0.60839,-14.80467
934951.69792,64.0,233.87738,0.61278,0.16335,0.63418,-14.92666
934951.93592,64.0,185.05922,0.63517,0.17243,0.65816,-15.18824
934952.17192,64.0,146.35823,0.66798,0.18173,0.69226,-15.21911
934952.40892,64.0,115.77804,0.69525,0.1906,0.7209,-15.33069
934952.64292,64.0,91.6721,0.72066,0.19665,0.74701,-15.26326
934952.88792,64.0,72.51701,0.75683,0.20752,0.78477,-15.33361
934953.11792,64.0,57.36816,0.77737,0.23125,0.81104,-16.56668
934953.35392,64.0,45.3629,0.81103,0.24505,0.84724,-16.81224
934953.58592,64.0,35.93134,0.84506,0.2303,0.87587,-15.24436
934953.83692,64.0,28.40909,0.89053,0.2615,0.92812,-16.36453
934954.05092,64.0,22.48202,0.92663,0.26572,0.96397,-16.00071
934954.31592,64.0,17.79613,0.94987,0.26824,0.98702,-15.76977
934954.56792,64.0,14.06813,0.96344,0.33181,1.01897,-19.00365
934954.78392,64.0,11.1448,1.05684,0.30375,1.09962,-16.03526
934955.05192,64.0,8.81772,1.09282,0.40156,1.16426,-20.17597
934955.22992,64.0,6.97545,1.10911,0.36823,1.16864,-18.3666
934955.44792,64.0,5.5173,1.22087,0.30713,1.25891,-14.12085
934955.71692,64.0,4.36941,1.38236,0.34471,1.42469,-14.00194
934956.05192,64.0,3.45686,1.4345,0.43505,1.49902,-16.8712
934956.47092,64.0,2.73547,1.39166,0.44743,1.46182,-17.823
934956.99592,64.0,2.16054,1.34313,0.35227,1.38856,-14.69606
934957.65492,64.0,1.70952,1.36146,0.18775,1.37435,-7.85184
934958.48392,64.0,1.35352,1.47789,0.04407,1.47854,-1.70812
934959.52692,64.0,1.07079,1.64839,0.00369,1.64839,-0.12839
934960.83992,64.0,0.84734,1.7851,0.09046,1.78739,-2.90087
934962.49592,64.0,0.67072,1.81206,0.23682,1.82747,-7.44591
934964.58492,64.0,0.53067,1.69516,0.40218,1.74222,-13.34683
934967.22192,64.0,0.41976,1.47159,0.4548,1.54026,-17.17394
934970.55292,64.0,0.33183,1.26487,0.35324,1.31327,-15.60365
934974.75892,64.0,0.26261,1.17333,0.15104,1.18301,-7.33501
934980.06692,64.0,0.20791,1.2326,-0.03835,1.2332,1.78197
934986.77092,64.0,0.16452,1.39108,-0.12551,1.39673,5.15539
934995.24792,64.0,0.13007,1.55648,-0.08672,1.5589,3.18902
935005.93793,64.0,0.10309,1.66246,0.0368,1.66287,-1.26803
935019.45193,64.0,0.08153,1.69327,0.18587,1.70344,-6.26441
935036.54993,64.0,0.06443,1.67342,0.3058,1.70114,-10.35603
935058.13593,64.0,0.05102,1.60492,0.39757,1.65343,-13.91329
935085.37894,64.0,0.04042,1.52985,0.41921,1.58624,-15.3239
935119.87394,64.0,0.03192,1.49572,0.3794,1.54309,-14.23335
935163.42194,64.0,0.02528,1.53436,0.31168,1.5657,-11.48251
935218.48695,64.0,0.01999,1.64708,0.26718,1.66861,-9.21405
949366.71799,65.0,20004.453,0.35376,-0.01661,0.35415,2.68858
949366.85999,65.0,15829.126,0.35571,-0.00136,0.35572,0.21826
949367.00199,65.0,12516.703,0.36129,0.01588,0.36164,-2.51607
949367.14399,65.0,9909.4424,0.37283,0.02999,0.37403,-4.59872
949367.45199,65.0,7835.48,0.38051,0.04,0.38261,-6.00167
949367.65299,65.0,6217.2461,0.38852,0.04978,0.3917,-7.30191
949367.89099,65.0,4905.291,0.39984,0.06145,0.40453,-8.73773
949368.12999,65.0,3881.2737,0.40956,0.06846,0.41524,-9.48897
949368.36799,65.0,3070.9827,0.42056,0.07756,0.42765,-10.44924
949368.60599,65.0,2430.7778,0.43405,0.08486,0.44227,-11.06219
949368.84399,65.0,1923.1537,0.44651,0.09432,0.45636,-11.92795
949369.08199,65.0,1522.4358,0.46059,0.09874,0.47105,-12.10034
949369.31999,65.0,1203.8446,0.47728,0.10912,0.4896,-12.8779
949369.55899,65.0,952.86591,0.49378,0.11686,0.50742,-13.31524
949369.79699,65.0,754.27557,0.50919,0.12303,0.52384,-13.58309
949370.03499,65.0,596.71857,0.53101,0.13286,0.54738,-14.04686
949370.27199,65.0,471.96338,0.54588,0.14115,0.56383,-14.49786
949370.51099,65.0,373.20856,0.56652,0.14971,0.58597,-14.80314
949370.74899,65.0,295.47278,0.59488,0.15652,0.61513,-14.74137
949370.98799,65.0,233.87738,0.61666,0.16695,0.63886,-15.14865
949371.22599,65.0,185.05922,0.64221,0.17438,0.66547,-15.19145
949371.46199,65.0,146.35823,0.66263,0.18815,0.68882,-15.85183
949371.69899,65.0,115.77804,0.6928,0.19948,0.72094,-16.06258
949371.93299,65.0,91.6721,0.72631,0.20747,0.75536,-15.94185
949372.17799,65.0,72.51701,0.74797,0.21959,0.77954,-16.36095
949372.40799,65.0,57.36816,0.7741,0.21232,0.80269,-15.33795
949372.64399,65.0,45.3629,0.80175,0.22396,0.83245,-15.60732
949372.87599,65.0,35.93134,0.84903,0.25323,0.88599,-16.60747
949373.12699,65.0,28.40909,0.85946,0.26664,0.89988,-17.23621
949373.34099,65.0,22.48202,0.89798,0.29321,0.94464,-18.08323
949373.60599,65.0,17.79613,0.96165,0.31085,1.01065,-17.91294
949373.858,65.0,14.06813,0.98802,0.28536,1.0284,-16.10997
949374.074,65.0,11.1448,1.04659,0.37241,1.11087,-19.58711
949374.342,65.0,8.81772,1.06036,0.32685,1.10959,-17.1317
949374.52,65.0,6.97545,1.19005,0.32437,1.23347,-15.24662
949374.738,65.0,5.5173,1.281,0.42052,1.34826,-18.17384
949375.007,65.0,4.36941,1.26403,0.44465,1.33996,-19.38048
949375.342,65.0,3.45686,1.26942,0.36201,1.32003,-15.91684
949375.761,65.0,2.73547,1.35893,0.2357,1.37922,-9.83975
949376.286,65.0,2.16054,1.52145,0.16467,1.53034,-6.17703
949376.946,65.0,1.70952,1.6686,0.20314,1.68092,-6.94106
949377.774,65.0,1.35352,1.71444,0.31507,1.74315,-10.4134
949378.817,65.0,1.07079,1.62967,0.41481,1.68163,-14.28049
949380.131,65.0,0.84734,1.45553,0.41998,1.51491,-16.09484
949381.786,65.0,0.67072,1.30531,0.31795,1.34347,-13.68974
949383.875,65.0,0.53067,1.22653,0.1044,1.23096,-4.86529
949386.512,65.0,0.41976,1.30053,-0.10061,1.30441,4.42351
949389.843,65.0,0.33183,1.48792,-0.19578,1.50074,7.49598
949394.049,65.0,0.26261,1.67909,-0.13556,1.68456,4.61564
949399.357,65.0,0.20791,1.77792,0.03862,1.77834,-1.24447
949406.062,65.0,0.16452,1.74378,0.23268,1.75923,-7.60023
949414.538,65.0,0.13007,1.61268,0.35594,1.65149,-12.44646
949425.228,65.0,0.10309,1.4663,0.37127,1.51257,-14.20868
949438.742,65.0,0.08153,1.37431,0.31303,1.40951,-12.83171
949455.84,65.0,0.06443,1.359,0.24394,1.38072,-10.17608
949477.42601,65.0,0.05102,1.40295,0.16146,1.41221,-6.56499
949504.66901,65.0,0.04042,1.51473,0.10761,1.51854,-4.06379
949539.16501,65.0,0.03192,1.67306,0.11561,1.67705,-3.95307
949582.71202,65.0,0.02528,1.82937,0.20486,1.8408,-6.38959
949637.77703,65.0,0.01999,1.93167,0.35068,1.96324,-10.28954
963782.97567,66.0,20004.453,0.35335,-0.01563,0.35369,2.53208
963783.11767,66.0,15829.126,0.3549,0.00107,0.3549,-0.17324
963783.25967,66.0,12516.703,0.36397,0.01791,0.36441,-2.81646
963783.40167,66.0,9909.4424,0.37268,0.02893,0.37381,-4.43947
963783.70967,66.0,7835.48,0.37944,0.03826,0.38136,-5.75721
963783.91067,66.0,6217.2461,0.3886,0.04926,0.39171,-7.22525
963784.14867,66.0,4905.291,0.39821,0.06093,0.40285,-8.69913
963784.38767,66.0,3881.2737,0.41156,0.07034,0.41753,-9.69901
963784.62567,66.0,3070.9827,0.42046,0.07667,0.4274,-10.33438
963784.86367,66.0,2430.7778,0.43562,0.08416,0.44367,-10.9351
963785.10167,66.0,1923.1537,0.44686,0.09396,0.45663,-11.8747
963785.33967,66.0,1522.4358,0.46264,0.09865,0.47304,-12.03661
963785.57767,66.0,1203.8446,0.47573,0.10808,0.48785,-12.79926
963785.81667,66.0,952.86591,0.49267,0.11692,0.50635,-13.35057
963786.05467,66.0,754.27557,0.51,0.12305,0.52463,-13.56526
963786.29167,66.0,596.71857,0.52865,0.13409,0.54539,-14.23242
963786.52967,66.0,471.96338,0.54473,0.13999,0.56243,-14.4127
963786.76867,66.0,373.20856,0.56625,0.14663,0.58493,-14.51805
963787.00667,66.0,295.47278,0.59204,0.15874,0.61295,-15.00907
963787.24567,66.0,233.87738,0.61429,0.169,0.63711,-15.38242
963787.48367,66.0,185.05922,0.6397,0.17929,0.66435,-15.65662
963787.71967,66.0,146.35823,0.65976,0.18675,0.68568,-15.80429
963787.95667,66.0,115.77804,0.68777,0.1975,0.71557,-16.02169
963788.19067,66.0,91.6721,0.72052,0.20762,0.74983,-16.07441
963788.43567,66.0,72.51701,0.74093,0.21231,0.77075,-15.9892
963788.66467,66.0,57.36816,0.78473,0.21325,0.81319,-15.20284
963788.90167,66.0,45.3629,0.81243,0.21862,0.84133,-15.06151
963789.13367,66.0,35.93134,0.83497,0.25369,0.87266,-16.90058
963789.38467,66.0,28.40909,0.85848,0.24578,0.89296,-15.97617
963789.59867,66.0,22.48202,0.887,0.27363,0.92824,-17.14448
963789.86367,66.0,17.79613,0.93499,0.31545,0.98677,-18.64354
963790.11567,66.0,14.06813,1.01243,0.29828,1.05546,-16.41579
963790.33167,66.0,11.1448,1.00754,0.35841,1.06939,-19.58205
963790.59967,66.0,8.81772,1.10109,0.31183,1.1444,-15.81194
963790.77767,66.0,6.97545,1.21682,0.3782,1.27424,-17.26569
963790.99567,66.0,5.5173,1.21059,0.43939,1.28787,-19.94855
963791.26467,66.0,4.36941,1.2214,0.3792,1.27891,-17.24763
963791.59967,66.0,3.45686,1.31351,0.27635,1.34226,-11.88122
963792.01867,66.0,2.73547,1.48023,0.22618,1.49741,-8.68753
963792.54367,66.0,2.16054,1.61792,0.27736,1.64152,-9.72777
963793.20267,66.0,1.70952,1.6427,0.37609,1.6852,-12.89547
963794.03167,66.0,1.35352,1.54965,0.4305,1.60834,-15.52544
963795.07467,66.0,1.07079,1.40087,0.37882,1.45119,-15.13196
963796.38867,66.0,0.84734,1.29489,0.21622,1.31282,-9.47961
963798.04367,66.0,0.67072,1.29434,0.029,1.29466,-1.28373
963800.13268,66.0,0.53067,1.41994,-0.13556,1.42639,5.4533
963802.76968,66.0,0.41976,1.61828,-0.16575,1.62674,5.84796
963806.10068,66.0,0.33183,1.78293,-0.04229,1.78343,1.35885
963810.30668,66.0,0.26261,1.81653,0.16502,1.82401,-5.19062
963815.61468,66.0,0.20791,1.70535,0.3453,1.73995,-11.44659
963822.31868,66.0,0.16452,1.5191,0.4132,1.5743,-15.2165
963830.79568,66.0,0.13007,1.35968,0.35737,1.40586,-14.72611
963841.48568,66.0,0.10309,1.29549,0.23994,1.31752,-10.49299
963854.99968,66.0,0.08153,1.3261,0.13128,1.33258,-5.65385
963872.09668,66.0,0.06443,1.41088,0.07779,1.41302,-3.15572
963893.68369,66.0,0.05102,1.54357,0.0566,1.54461,-2.10007
963920.92669,66.0,0.04042,1.69601,0.10739,1.6994,-3.62321
963955.42169,66.0,0.03192,1.82351,0.23055,1.83803,-7.2059
963998.9697,66.0,0.02528,1.87815,0.38814,1.91784,-11.6764
964054.03471,66.0,0.01999,1.86083,0.51397,1.93051,-15.44027
978197.26415,67.0,20004.453,0.3554,-0.01738,0.35582,2.79971
978197.40615,67.0,15829.126,0.35839,-7e-05,0.35839,0.01097
978197.54815,67.0,12516.703,0.36768,0.01575,0.36801,-2.45234
978197.80915,67.0,9909.4424,0.37306,0.02754,0.37407,-4.22177
978197.97315,67.0,7835.48,0.38356,0.04062,0.3857,-6.04502
978198.17415,67.0,6217.2461,0.38943,0.05065,0.39271,-7.41106
978198.41215,67.0,4905.291,0.40045,0.06205,0.40523,-8.80781
978198.65115,67.0,3881.2737,0.41229,0.06786,0.41784,-9.34677
978198.88915,67.0,3070.9827,0.42286,0.07595,0.42963,-10.18237
978199.12715,67.0,2430.7778,0.43721,0.08415,0.44524,-10.89397
978199.36515,67.0,1923.1537,0.44887,0.09314,0.45844,-11.72296
978199.60315,67.0,1522.4358,0.46302,0.09898,0.47348,-12.06707
978199.84115,67.0,1203.8446,0.47841,0.10895,0.49066,-12.8298
978200.08015,67.0,952.86591,0.49536,0.11674,0.50893,-13.26051
978200.31815,67.0,754.27557,0.51118,0.12199,0.52554,-13.42221
978200.55515,67.0,596.71857,0.53077,0.13247,0.54705,-14.01401
978200.79315,67.0,471.96338,0.54621,0.14151,0.56425,-14.52491
978201.03216,67.0,373.20856,0.56882,0.14833,0.58785,-14.61501
978201.27016,67.0,295.47278,0.5945,0.15751,0.61501,-14.83967
978201.50916,67.0,233.87738,0.61595,0.16856,0.6386,-15.30451
978201.74716,67.0,185.05922,0.64262,0.17833,0.6669,-15.50928
978201.98316,67.0,146.35823,0.66255,0.18801,0.68871,-15.84201
978202.22016,67.0,115.77804,0.68963,0.19835,0.71759,-16.04641
978202.45416,67.0,91.6721,0.72374,0.20929,0.75339,-16.12887
978202.69916,67.0,72.51701,0.74367,0.21757,0.77485,-16.30725
978202.92816,67.0,57.36816,0.7816,0.21151,0.80971,-15.14239
978203.16516,67.0,45.3629,0.80866,0.21943,0.8379,-15.18183
978203.39716,67.0,35.93134,0.84242,0.25536,0.88027,-16.86376
978203.64816,67.0,28.40909,0.85773,0.25449,0.89469,-16.52603
978203.86216,67.0,22.48202,0.88929,0.28192,0.93291,-17.58979
978204.12716,67.0,17.79613,0.94648,0.31607,0.99786,-18.46613
978204.37916,67.0,14.06813,1.00533,0.29098,1.0466,-16.14257
978204.59516,67.0,11.1448,1.01986,0.36786,1.08417,-19.83418
978204.86216,67.0,8.81772,1.08471,0.31337,1.12907,-16.11368
978205.04116,67.0,6.97545,1.21532,0.35302,1.26555,-16.19732
978205.25916,67.0,5.5173,1.23675,0.44276,1.31362,-19.69757
978205.52816,67.0,4.36941,1.22908,0.40473,1.294,-18.22651
978205.86316,67.0,3.45686,1.28986,0.30023,1.32434,-13.10288
978206.28216,67.0,2.73547,1.43691,0.21424,1.45279,-8.48013
978206.80716,67.0,2.16054,1.59823,0.22678,1.61424,-8.07617
978207.46616,67.0,1.70952,1.67197,0.31852,1.70204,-10.78602
978208.29516,67.0,1.35352,1.61977,0.41095,1.67109,-14.23605
978209.33816,67.0,1.07079,1.4734,0.41885,1.53178,-15.86926
978210.65116,67.0,0.84734,1.32503,0.30396,1.35945,-12.92013
978212.30716,67.0,0.67072,1.26202,0.12632,1.26832,-5.71595
978214.39616,67.0,0.53067,1.32822,-0.08069,1.33066,3.47643
978217.03316,67.0,0.41976,1.50964,-0.18269,1.52065,6.90031
978220.36416,67.0,0.33183,1.70651,-0.12831,1.71133,4.30006
978224.57016,67.0,0.26261,1.81045,0.05092,1.81116,-1.61112
978229.87816,67.0,0.20791,1.76812,0.25594,1.78655,-8.23645
978236.58216,67.0,0.16452,1.61537,0.3844,1.66048,-13.38533
978245.05916,67.0,0.13007,1.44237,0.38967,1.49408,-15.11797
978255.74916,67.0,0.10309,1.33528,0.30344,1.36933,-12.80304
978269.26316,67.0,0.08153,1.3213,0.1954,1.33567,-8.41224
978286.36117,67.0,0.06443,1.377,0.12355,1.38253,-5.12712
978307.94717,67.0,0.05102,1.48834,0.07491,1.49023,-2.88144
978335.19017,67.0,0.04042,1.63842,0.08673,1.64072,-3.03014
978369.68518,67.0,0.03192,1.7909,0.176,1.79953,-5.61256
978413.23318,67.0,0.02528,1.88822,0.32379,1.91578,-9.73035
978468.29819,67.0,0.01999,1.90737,0.47226,1.96496,-13.9065
