Repository: SebaVillagra00/ICM2985-SOH-IPRE

## Data University of Cambridge (EIS Cambridge)
Data publicada en "Identifying degradation patterns of lithium ion batteries from impedance spectroscopy using machine learning" (Zhang, Tang, Zhang, Wang, Stimming & Lee, 2020) https://www.nature.com/articles/s41467-020-15235-7.

Carpeta contiene:
* Paper de Nature Comunications (IF: 16.6).
* Data frames para IOS.
* Data frames para Windows.

Cada Data frame está contenido en un archivo .txt con las siguientes columnas:
* time/s: tiempo en que se mide la muestra.
* cycle number: ciclo de carga de la batería.
* freq/Hz: frecuencia de la señal de input.
* Re(Z)/Ohm: Parte resistiva de la impedancia.
* Im(Z)/Ohm: Parte reactiva de la impedancia.

File: EIS Cambridge/csvEIS/EIS_state_V_25C06.csv (part 6 of 20)
time/s,cycle number,freq/Hz,Re(Z)/Ohm,-Im(Z)/Ohm,|Z|/Ohm,Phase(Z)/deg
818240.50866,56.0,0.04042,1.47075,0.2532,1.49238,-9.76802
818275.00367,56.0,0.03192,1.49303,0.28817,1.52058,-10.92448
818318.55167,56.0,0.02528,1.52758,0.32691,1.56217,-12.07937
818373.61668,56.0,0.01999,1.57224,0.3774,1.6169,-13.49809
832549.40489,57.0,20004.453,0.30258,-0.01969,0.30322,3.72275
832549.54689,57.0,15829.126,0.3085,0.00018,0.3085,-0.03352
832549.68889,57.0,12516.703,0.31623,0.0176,0.31672,-3.18517
832549.83089,57.0,9909.4424,0.32573,0.03144,0.32725,-5.51275
832549.99489,57.0,7835.48,0.33463,0.0437,0.33747,-7.43969
832550.19589,57.0,6217.2461,0.34508,0.05435,0.34934,-8.95059
832550.43389,57.0,4905.291,0.35647,0.06694,0.3627,-10.63604
832550.67189,57.0,3881.2737,0.36855,0.07498,0.37609,-11.49928
832550.90989,57.0,3070.9827,0.38202,0.08554,0.39148,-12.62097
832551.14789,57.0,2430.7778,0.39607,0.09394,0.40706,-13.3432
832551.38689,57.0,1923.1537,0.41191,0.10184,0.42432,-13.88713
832551.62389,57.0,1522.4358,0.42834,0.11071,0.44242,-14.49199
832551.86289,57.0,1203.8446,0.44417,0.11976,0.46003,-15.08969
832552.10089,57.0,952.86591,0.46344,0.12834,0.48088,-15.4787
832552.33989,57.0,754.27557,0.48433,0.13502,0.5028,-15.57737
832552.57689,57.0,596.71857,0.50537,0.14441,0.5256,-15.94727
832552.81389,57.0,471.96338,0.52745,0.15277,0.54913,-16.15303
832553.05289,57.0,373.20856,0.5511,0.16079,0.57408,-16.26557
832553.29089,57.0,295.47278,0.57511,0.16977,0.59964,-16.44688
832553.52989,57.0,233.87738,0.60168,0.17676,0.62711,-16.37179
832553.76789,57.0,185.05922,0.62674,0.18506,0.65349,-16.45048
832554.00389,57.0,146.35823,0.65601,0.19284,0.68377,-16.38074
832554.24089,57.0,115.77804,0.68734,0.20068,0.71604,-16.27631
832554.47489,57.0,91.6721,0.71968,0.20703,0.74887,-16.04925
832554.72089,57.0,72.51701,0.75225,0.21352,0.78196,-15.84651
832554.94989,57.0,57.36816,0.78492,0.22112,0.81547,-15.73283
832555.18589,57.0,45.3629,0.82013,0.22594,0.85069,-15.40267
832555.41889,57.0,35.93134,0.85322,0.22986,0.88364,-15.07778
832555.66889,57.0,28.40909,0.89039,0.23525,0.92094,-14.79982
832555.88289,57.0,22.48202,0.92969,0.23949,0.96004,-14.4453
832556.14789,57.0,17.79613,0.97134,0.24288,1.00125,-14.03896
832556.40089,57.0,14.06813,1.01245,0.24358,1.04134,-13.5276
832556.61689,57.0,11.1448,1.05621,0.23922,1.08296,-12.76163
832556.88389,57.0,8.81772,1.10024,0.23179,1.12439,-11.89655
832557.06189,57.0,6.97545,1.14219,0.21562,1.16236,-10.69033
832557.27989,57.0,5.5173,1.17508,0.2002,1.19202,-9.66885
832557.54989,57.0,4.36941,1.20954,0.18018,1.22288,-8.47263
832557.88489,57.0,3.45686,1.23334,0.16405,1.24421,-7.5766
832558.30289,57.0,2.73547,1.25387,0.14465,1.26218,-6.5809
832558.82789,57.0,2.16054,1.27211,0.12752,1.27849,-5.72448
832559.48789,57.0,1.70952,1.28612,0.11561,1.2913,-5.13653
832560.31589,57.0,1.35352,1.29683,0.10551,1.30112,-4.65113
832561.35889,57.0,1.07079,1.30594,0.09652,1.3095,-4.2269
832562.67289,57.0,0.84734,1.31528,0.09077,1.31841,-3.94798
832564.32789,57.0,0.67072,1.32405,0.08816,1.32698,-3.80939
832566.41689,57.0,0.53067,1.33201,0.08817,1.33492,-3.78728
832569.05389,57.0,0.41976,1.33893,0.08855,1.34186,-3.78379
832572.38489,57.0,0.33183,1.34773,0.09047,1.35077,-3.84031
832576.59089,57.0,0.26261,1.3573,0.09562,1.36066,-4.02988
832581.89889,57.0,0.20791,1.36671,0.10346,1.37062,-4.32891
832588.60389,57.0,0.16452,1.37586,0.11431,1.3806,-4.74934
832597.07989,57.0,0.13007,1.38639,0.1257,1.39208,-5.18053
832607.7699,57.0,0.10309,1.40014,0.13945,1.40707,-5.68794
832621.2839,57.0,0.08153,1.41728,0.15981,1.42626,-6.43344
832638.3819,57.0,0.06443,1.43514,0.18723,1.4473,-7.43284
832659.9679,57.0,0.05102,1.44982,0.21936,1.46632,-8.60379
832687.2109,57.0,0.04042,1.46673,0.24985,1.48786,-9.66716
832721.70591,57.0,0.03192,1.49365,0.2833,1.52028,-10.73977
832765.25391,57.0,0.02528,1.53075,0.32639,1.56516,-12.03641
832820.31892,57.0,0.01999,1.57118,0.3794,1.61634,-13.5757
846982.89315,58.0,20004.453,0.30181,-0.01899,0.30241,3.59967
846983.03515,58.0,15829.126,0.30958,0.00086,0.30958,-0.15996
846983.17715,58.0,12516.703,0.31563,0.01767,0.31613,-3.20511
846983.31915,58.0,9909.4424,0.32675,0.03123,0.32824,-5.46029
846983.48315,58.0,7835.48,0.33571,0.04337,0.3385,-7.36049
846983.68415,58.0,6217.2461,0.34582,0.05561,0.35026,-9.13534
846983.92215,58.0,4905.291,0.3568,0.06568,0.36279,-10.43098
846984.16115,58.0,3881.2737,0.3701,0.07535,0.3777,-11.50717
846984.39915,58.0,3070.9827,0.38117,0.08465,0.39045,-12.52115
846984.63715,58.0,2430.7778,0.39497,0.09387,0.40597,-13.36981
846984.87515,58.0,1923.1537,0.41074,0.10226,0.42328,-13.97974
846985.11315,58.0,1522.4358,0.42732,0.11185,0.44172,-14.66859
846985.35115,58.0,1203.8446,0.4453,0.11973,0.46111,-15.0492
846985.59015,58.0,952.86591,0.46364,0.12863,0.48115,-15.5057
846985.82815,58.0,754.27557,0.4831,0.13537,0.50171,-15.65373
846986.06515,58.0,596.71857,0.50444,0.14259,0.52421,-15.78383
846986.30315,58.0,471.96338,0.52846,0.15313,0.5502,-16.16021
846986.54215,58.0,373.20856,0.551,0.15992,0.57374,-16.18415
846986.78015,58.0,295.47278,0.57519,0.1683,0.59931,-16.30969
846987.01915,58.0,233.87738,0.60186,0.17644,0.62719,-16.33852
846987.25715,58.0,185.05922,0.62841,0.18453,0.65495,-16.36482
846987.49315,58.0,146.35823,0.65652,0.19366,0.68449,-16.43508
846987.72915,58.0,115.77804,0.688,0.20155,0.71692,-16.32826
846987.96415,58.0,91.6721,0.71923,0.20769,0.74862,-16.1068
846988.20915,58.0,72.51701,0.75242,0.21467,0.78244,-15.92376
846988.43815,58.0,57.36816,0.78466,0.22121,0.81524,-15.74402
846988.67515,58.0,45.3629,0.81923,0.22553,0.8497,-15.39189
846988.90715,58.0,35.93134,0.85387,0.23066,0.88447,-15.11679
846989.15815,58.0,28.40909,0.89071,0.23619,0.92149,-14.85123
846989.37215,58.0,22.48202,0.92866,0.23966,0.95909,-14.47085
846989.63715,58.0,17.79613,0.97096,0.24317,1.00095,-14.06005
846989.88915,58.0,14.06813,1.01256,0.244,1.04154,-13.54824
846990.10515,58.0,11.1448,1.05582,0.23848,1.08242,-12.72806
846990.37315,58.0,8.81772,1.09972,0.23229,1.12399,-11.92723
846990.55115,58.0,6.97545,1.14156,0.21498,1.16162,-10.66528
846990.76915,58.0,5.5173,1.17452,0.20057,1.19152,-9.69069
846991.03815,58.0,4.36941,1.20896,0.18081,1.2224,-8.5061
846991.37315,58.0,3.45686,1.2346,0.16442,1.2455,-7.58573
846991.79215,58.0,2.73547,1.25384,0.14594,1.2623,-6.63903
846992.31715,58.0,2.16054,1.27218,0.12815,1.27861,-5.75207
846992.97615,58.0,1.70952,1.28601,0.11616,1.29125,-5.16114
846993.80515,58.0,1.35352,1.29682,0.1058,1.30113,-4.66396
846994.84815,58.0,1.07079,1.30623,0.097,1.30982,-4.2471
846996.16115,58.0,0.84734,1.31559,0.0917,1.31878,-3.98732
846997.81715,58.0,0.67072,1.32458,0.08816,1.32751,-3.80761
846999.90615,58.0,0.53067,1.33255,0.08811,1.33546,-3.78307
847002.54215,58.0,0.41976,1.33977,0.08888,1.34271,-3.79551
847005.87415,58.0,0.33183,1.34758,0.09107,1.35065,-3.86634
847010.08015,58.0,0.26261,1.35759,0.09585,1.36097,-4.03851
847015.38815,58.0,0.20791,1.36745,0.10365,1.37137,-4.33449
847022.09215,58.0,0.16452,1.37662,0.11405,1.38134,-4.73619
847030.56915,58.0,0.13007,1.38674,0.12598,1.39245,-5.191
847041.25915,58.0,0.10309,1.4001,0.13986,1.40706,-5.70435
847054.77315,58.0,0.08153,1.41742,0.15944,1.42636,-6.41803
847071.87116,58.0,0.06443,1.4363,0.18615,1.44831,-7.38473
847093.45716,58.0,0.05102,1.45167,0.219,1.4681,-8.57898
847120.70016,58.0,0.04042,1.46838,0.25107,1.48969,-9.70283
847155.19517,58.0,0.03192,1.49455,0.28503,1.52149,-10.79736
847198.74317,58.0,0.02528,1.53101,0.32641,1.56542,-12.03518
847253.80818,58.0,0.01999,1.57212,0.37911,1.61718,-13.55765
861443.70777,59.0,20004.453,0.30135,-0.01937,0.30197,3.67836
861443.85077,59.0,15829.126,0.30798,-0.00023,0.30798,0.04354
861443.99277,59.0,12516.703,0.31632,0.01724,0.31678,-3.12029
861444.13477,59.0,9909.4424,0.32516,0.03091,0.32662,-5.42948
861444.29877,59.0,7835.48,0.33374,0.04449,0.3367,-7.59391
861444.49977,59.0,6217.2461,0.34523,0.05463,0.34953,-8.99164
861444.73777,59.0,4905.291,0.35665,0.06613,0.36273,-10.50376
861444.97577,59.0,3881.2737,0.3674,0.0746,0.37489,-11.47761
861445.21477,59.0,3070.9827,0.38217,0.08514,0.39154,-12.55954
861445.45277,59.0,2430.7778,0.39514,0.09288,0.40591,-13.22773
861445.69077,59.0,1923.1537,0.41131,0.10197,0.42377,-13.92302
861445.92877,59.0,1522.4358,0.42782,0.11096,0.44197,-14.54021
861446.16677,59.0,1203.8446,0.44533,0.11878,0.4609,-14.93391
861446.40577,59.0,952.86591,0.46443,0.12757,0.48163,-15.35953
861446.64377,59.0,754.27557,0.48182,0.13646,0.50077,-15.81247
861446.88077,59.0,596.71857,0.50423,0.14311,0.52415,-15.84436
861447.11877,59.0,471.96338,0.52705,0.15242,0.54864,-16.12969
861447.35777,59.0,373.20856,0.55092,0.15964,0.57359,-16.16023
861447.59577,59.0,295.47278,0.57519,0.16917,0.59955,-16.38883
861447.83477,59.0,233.87738,0.60094,0.17639,0.62629,-16.35771
861448.07277,59.0,185.05922,0.62758,0.18435,0.6541,-16.37011
861448.30877,59.0,146.35823,0.65654,0.19175,0.68397,-16.28079
861448.54477,59.0,115.77804,0.68643,0.19935,0.71479,-16.19388
861448.77977,59.0,91.6721,0.71731,0.20636,0.7464,-16.04976
861449.02477,59.0,72.51701,0.7496,0.21356,0.77943,-15.90257
861449.25377,59.0,57.36816,0.78339,0.21968,0.81361,-15.66448
861449.49077,59.0,45.3629,0.81866,0.22446,0.84887,-15.33264
861449.72277,59.0,35.93134,0.85381,0.23081,0.88446,-15.12726
861449.97377,59.0,28.40909,0.88979,0.23357,0.91994,-14.70803
861450.18777,59.0,22.48202,0.92736,0.23912,0.95769,-14.45886
861450.45277,59.0,17.79613,0.96739,0.24355,0.99758,-14.1312
861450.70477,59.0,14.06813,1.01037,0.24187,1.03892,-13.46232
861450.92077,59.0,11.1448,1.05372,0.2372,1.08008,-12.68606
861451.18877,59.0,8.81772,1.097,0.23114,1.12109,-11.89842
861451.36677,59.0,6.97545,1.13991,0.21672,1.16033,-10.76438
861451.58477,59.0,5.5173,1.17265,0.20036,1.18964,-9.69582
861451.85377,59.0,4.36941,1.20725,0.1816,1.22083,-8.55443
861452.18877,59.0,3.45686,1.23196,0.16416,1.24285,-7.58981
861452.60777,59.0,2.73547,1.25175,0.14429,1.26004,-6.57558
861453.13277,59.0,2.16054,1.27019,0.12915,1.27674,-5.80587
861453.79177,59.0,1.70952,1.28296,0.11564,1.28817,-5.15052
861454.62077,59.0,1.35352,1.29396,0.10541,1.29825,-4.65707
861455.66377,59.0,1.07079,1.3036,0.09661,1.30717,-4.23855
861456.97677,59.0,0.84734,1.31259,0.09095,1.31574,-3.96374
861458.63277,59.0,0.67072,1.32179,0.08864,1.32476,-3.83663
861460.72177,59.0,0.53067,1.32926,0.08801,1.33217,-3.78797
861463.35777,59.0,0.41976,1.33672,0.08814,1.33962,-3.77246
861466.68977,59.0,0.33183,1.34509,0.09058,1.34814,-3.85259
861470.89577,59.0,0.26261,1.35541,0.09605,1.35881,-4.05353
861476.20377,59.0,0.20791,1.36469,0.1039,1.36864,-4.35363
861482.90778,59.0,0.16452,1.37381,0.11382,1.37852,-4.73595
861491.38478,59.0,0.13007,1.38522,0.12491,1.39084,-5.15249
861502.07478,59.0,0.10309,1.39926,0.13984,1.40624,-5.70729
861515.58878,59.0,0.08153,1.4158,0.1613,1.42496,-6.49943
861532.68678,59.0,0.06443,1.4333,0.18876,1.44568,-7.50256
861554.27278,59.0,0.05102,1.44672,0.2192,1.46323,-8.61561
861581.51579,59.0,0.04042,1.46507,0.24835,1.48597,-9.62101
861616.01079,59.0,0.03192,1.49459,0.28223,1.521,-10.69355
861659.5588,59.0,0.02528,1.53086,0.32686,1.56536,-12.05232
861714.6238,59.0,0.01999,1.56859,0.37999,1.61396,-13.61764
875862.22265,60.0,20004.453,0.30174,-0.01785,0.30227,3.38462
875862.36565,60.0,15829.126,0.30934,0.0004,0.30934,-0.07371
875862.50765,60.0,12516.703,0.31766,0.01744,0.31814,-3.14267
875862.64965,60.0,9909.4424,0.32564,0.03149,0.32716,-5.52396
875862.81365,60.0,7835.48,0.33464,0.04478,0.33762,-7.62139
875863.01465,60.0,6217.2461,0.34539,0.0549,0.34972,-9.03159
875863.25265,60.0,4905.291,0.35605,0.06434,0.36181,-10.24326
875863.49165,60.0,3881.2737,0.36865,0.0745,0.3761,-11.42529
875863.72965,60.0,3070.9827,0.38115,0.08526,0.39057,-12.60953
875863.96765,60.0,2430.7778,0.39501,0.0943,0.40611,-13.42755
875864.20565,60.0,1923.1537,0.41205,0.10267,0.42465,-13.99185
875864.44365,60.0,1522.4358,0.42602,0.11063,0.44014,-14.55674
875864.68165,60.0,1203.8446,0.44441,0.11915,0.46011,-15.00781
875864.92065,60.0,952.86591,0.46283,0.12744,0.48006,-15.39539
875865.15865,60.0,754.27557,0.48165,0.13491,0.50018,-15.64727
875865.39565,60.0,596.71857,0.50463,0.14399,0.52477,-15.92552
875865.63365,60.0,471.96338,0.52676,0.15202,0.54826,-16.09751
875865.87265,60.0,373.20856,0.54931,0.15892,0.57183,-16.13554
875866.11065,60.0,295.47278,0.57505,0.16683,0.59876,-16.17766
875866.34965,60.0,233.87738,0.5986,0.17632,0.62403,-16.41219
875866.58765,60.0,185.05922,0.62888,0.18333,0.65506,-16.25201
875866.82365,60.0,146.35823,0.65588,0.19231,0.68349,-16.34202
875867.05965,60.0,115.77804,0.68642,0.19866,0.71459,-16.14157
875867.29465,60.0,91.6721,0.71831,0.20557,0.74715,-15.97017
875867.53965,60.0,72.51701,0.75016,0.21317,0.77986,-15.8634
875867.76865,60.0,57.36816,0.78224,0.22031,0.81268,-15.72956
875868.00465,60.0,45.3629,0.81744,0.2257,0.84803,-15.43513
875868.23765,60.0,35.93134,0.8519,0.22865,0.88206,-15.02414
875868.48765,60.0,28.40909,0.88966,0.23557,0.92032,-14.83085
875868.70265,60.0,22.48202,0.92927,0.23911,0.95954,-14.4296
875868.96765,60.0,17.79613,0.9676,0.24151,0.99729,-14.0143
875869.21965,60.0,14.06813,1.01127,0.24429,1.04036,-13.58044
875869.43565,60.0,11.1448,1.0554,0.2409,1.08255,-12.85783
875869.70265,60.0,8.81772,1.09762,0.23059,1.12158,-11.86439
875869.88065,60.0,6.97545,1.13672,0.21864,1.15756,-10.88729
875870.09865,60.0,5.5173,1.17485,0.20226,1.19213,-9.768
875870.36865,60.0,4.36941,1.20417,0.18298,1.21799,-8.64046
875870.70365,60.0,3.45686,1.23184,0.16309,1.24259,-7.54181
875871.12265,60.0,2.73547,1.25339,0.14671,1.26195,-6.67618
875871.64765,60.0,2.16054,1.26947,0.13044,1.27615,-5.86676
875872.30665,60.0,1.70952,1.28343,0.11583,1.28864,-5.1568
875873.13465,60.0,1.35352,1.29578,0.10514,1.30004,-4.63902
875874.17765,60.0,1.07079,1.30449,0.09773,1.30815,-4.2844
875875.49165,60.0,0.84734,1.31293,0.09192,1.31614,-4.00471
875877.14765,60.0,0.67072,1.32175,0.08857,1.32471,-3.83365
875879.23665,60.0,0.53067,1.33037,0.08685,1.33321,-3.73499
875881.87265,60.0,0.41976,1.33907,0.08833,1.34198,-3.77404
875885.20465,60.0,0.33183,1.34691,0.09176,1.35003,-3.8973
875889.41065,60.0,0.26261,1.35516,0.09652,1.35859,-4.07378
875894.71865,60.0,0.20791,1.36554,0.10298,1.36942,-4.31258
875901.42265,60.0,0.16452,1.37783,0.11328,1.38248,-4.7
875909.89965,60.0,0.13007,1.38904,0.12801,1.39492,-5.26537
875920.58965,60.0,0.10309,1.39937,0.146,1.40696,-5.95611
875934.10366,60.0,0.08153,1.41073,0.16412,1.42025,-6.6359
875951.20066,60.0,0.06443,1.42591,0.18551,1.43793,-7.41237
875972.78766,60.0,0.05102,1.44746,0.21089,1.46274,-8.28959
876000.03066,60.0,0.04042,1.47135,0.24569,1.49172,-9.4798
876034.52567,60.0,0.03192,1.49611,0.2837,1.52277,-10.73721
876078.07367,60.0,0.02528,1.52956,0.32285,1.56326,-11.91886
876133.13868,60.0,0.01999,1.57944,0.37053,1.62232,-13.20257
890277.99593,61.0,20004.453,0.30136,-0.01852,0.30193,3.51573
890278.13893,61.0,15829.126,0.30963,-0.00068,0.30963,0.12616
890278.28093,61.0,12516.703,0.31696,0.0187,0.31751,-3.37649
890278.42293,61.0,9909.4424,0.32565,0.03104,0.32712,-5.44507
890278.58693,61.0,7835.48,0.33465,0.04384,0.33751,-7.46326
890278.78793,61.0,6217.2461,0.34536,0.05456,0.34965,-8.97728
890279.02593,61.0,4905.291,0.35613,0.06573,0.36214,-10.45802
890279.26393,61.0,3881.2737,0.36944,0.07564,0.37711,-11.57166
890279.50193,61.0,3070.9827,0.38165,0.08474,0.39095,-12.51871
890279.73993,61.0,2430.7778,0.39503,0.09372,0.40599,-13.34698
890279.97893,61.0,1923.1537,0.41119,0.10161,0.42356,-13.87982
890280.21593,61.0,1522.4358,0.42736,0.11066,0.44146,-14.51714
890280.45493,61.0,1203.8446,0.4444,0.11824,0.45986,-14.89926
890280.69293,61.0,952.86591,0.46326,0.12778,0.48056,-15.41971
890280.93193,61.0,754.27557,0.48312,0.13458,0.50151,-15.56604
890281.16893,61.0,596.71857,0.50582,0.14413,0.52596,-15.90436
890281.40593,61.0,471.96338,0.52604,0.15249,0.5477,-16.16566
890281.64593,61.0,373.20856,0.54989,0.16022,0.57276,-16.24482
890281.88293,61.0,295.47278,0.57386,0.16683,0.59762,-16.21011
890282.12293,61.0,233.87738,0.60029,0.17623,0.62563,-16.36046
890282.36093,61.0,185.05922,0.62803,0.18364,0.65433,-16.29907
890282.59693,61.0,146.35823,0.65563,0.1928,0.68339,-16.38672
890282.83293,61.0,115.77804,0.68639,0.20053,0.71508,-16.28592
890283.06793,61.0,91.6721,0.71622,0.2066,0.74542,-16.09081
890283.31293,61.0,72.51701,0.75047,0.21349,0.78025,-15.87974
890283.54193,61.0,57.36816,0.78215,0.22022,0.81256,-15.72514
890283.77893,61.0,45.3629,0.819,0.22316,0.84886,-15.24201
890284.01093,61.0,35.93134,0.85256,0.23019,0.88309,-15.10936
890284.26093,61.0,28.40909,0.89018,0.23435,0.92051,-14.74927
890284.47593,61.0,22.48202,0.92792,0.23965,0.95837,-14.48076
890284.74093,61.0,17.79613,0.96718,0.24215,0.99704,-14.05623
890284.99293,61.0,14.06813,1.01143,0.24458,1.04058,-13.59415
890285.20893,61.0,11.1448,1.05428,0.24061,1.08138,-12.85586
890285.47693,61.0,8.81772,1.09889,0.2316,1.12303,-11.9011
890285.65493,61.0,6.97545,1.13832,0.21913,1.15922,-10.89617
890285.87293,61.0,5.5173,1.1769,0.20203,1.19411,-9.74064
890286.14193,61.0,4.36941,1.20544,0.18476,1.21951,-8.71416
890286.47693,61.0,3.45686,1.23226,0.16364,1.24308,-7.56464
890286.89593,61.0,2.73547,1.25564,0.14591,1.26409,-6.6282
890287.42093,61.0,2.16054,1.2711,0.13098,1.27783,-5.88321
890288.07993,61.0,1.70952,1.28443,0.11641,1.28969,-5.17889
890288.90893,61.0,1.35352,1.29686,0.10542,1.30114,-4.6473
890289.95193,61.0,1.07079,1.30757,0.09805,1.31124,-4.2884
890291.26493,61.0,0.84734,1.31484,0.09221,1.31807,-4.0117
890292.92093,61.0,0.67072,1.32302,0.08942,1.32604,-3.86664
890295.00993,61.0,0.53067,1.33183,0.08682,1.33466,-3.72992
890297.64693,61.0,0.41976,1.34076,0.08789,1.34364,-3.7504
890300.97793,61.0,0.33183,1.34894,0.09209,1.35208,-3.90554
890305.18393,61.0,0.26261,1.35736,0.0971,1.36083,-4.09182
890310.49193,61.0,0.20791,1.36707,0.1033,1.37097,-4.32102
890317.19593,61.0,0.16452,1.37873,0.11273,1.38333,-4.67425
890325.67293,61.0,0.13007,1.39149,0.12719,1.39729,-5.22263
890336.36293,61.0,0.10309,1.40239,0.14556,1.40992,-5.92576
890349.87694,61.0,0.08153,1.41319,0.16496,1.42279,-6.65787
890366.97494,61.0,0.06443,1.42754,0.1883,1.4399,-7.5142
890388.56094,61.0,0.05102,1.44764,0.21125,1.46297,-8.30248
890415.80394,61.0,0.04042,1.47308,0.24506,1.49332,-9.44503
890450.29895,61.0,0.03192,1.49911,0.28534,1.52602,-10.77658
890493.84695,61.0,0.02528,1.52998,0.32572,1.56427,-12.01835
890548.91196,61.0,0.01999,1.57578,0.37006,1.61865,-13.21612
904691.00081,62.0,20004.453,0.30173,-0.01972,0.30237,3.74008
904691.14381,62.0,15829.126,0.30886,-0.00051,0.30886,0.09374
904691.28581,62.0,12516.703,0.31593,0.01665,0.31637,-3.01649
904691.42781,62.0,9909.4424,0.32382,0.02994,0.3252,-5.28176
904691.59181,62.0,7835.48,0.33461,0.04318,0.33739,-7.35286
904691.79281,62.0,6217.2461,0.34453,0.05529,0.34893,-9.11644
904692.03081,62.0,4905.291,0.35586,0.066,0.36193,-10.50658
904692.26981,62.0,3881.2737,0.36859,0.07619,0.37638,-11.67972
904692.50781,62.0,3070.9827,0.38176,0.08513,0.39114,-12.571
904692.74581,62.0,2430.7778,0.39704,0.09292,0.40776,-13.17245
904692.98381,62.0,1923.1537,0.41085,0.10068,0.423,-13.76967
904693.22181,62.0,1522.4358,0.42901,0.11068,0.44306,-14.46551
904693.45981,62.0,1203.8446,0.4449,0.11856,0.46042,-14.92181
904693.69881,62.0,952.86591,0.46395,0.12678,0.48096,-15.28413
904693.93681,62.0,754.27557,0.48399,0.13579,0.50267,-15.67208
904694.17381,62.0,596.71857,0.50522,0.14228,0.52487,-15.72809
904694.41181,62.0,471.96338,0.52589,0.15263,0.54759,-16.18496
904694.65081,62.0,373.20856,0.549,0.1605,0.57198,-16.29643
904694.88881,62.0,295.47278,0.57453,0.16796,0.59858,-16.29551
904695.12781,62.0,233.87738,0.60002,0.17583,0.62525,-16.33275
904695.36581,62.0,185.05922,0.62686,0.18452,0.65345,-16.40179
904695.60181,62.0,146.35823,0.65598,0.19054,0.6831,-16.19708
904695.83881,62.0,115.77804,0.68495,0.19865,0.71318,-16.1731
904696.07281,62.0,91.6721,0.71614,0.20592,0.74516,-16.04206
904696.31781,62.0,72.51701,0.7507,0.21315,0.78037,-15.85078
904696.54681,62.0,57.36816,0.78277,0.21893,0.81281,-15.6252
904696.78381,62.0,45.3629,0.81725,0.22438,0.8475,-15.35243
904697.01581,62.0,35.93134,0.85202,0.22912,0.88229,-15.05163
904697.26681,62.0,28.40909,0.8889,0.23412,0.91921,-14.75553
904697.48081,62.0,22.48202,0.92752,0.23952,0.95795,-14.47957
904697.74581,62.0,17.79613,0.96663,0.24261,0.99661,-14.08968
904697.99781,62.0,14.06813,1.00939,0.24191,1.03798,-13.4775
904698.21381,62.0,11.1448,1.05438,0.24009,1.08137,-12.82821
904698.48181,62.0,8.81772,1.09798,0.23208,1.12224,-11.93498
904698.65981,62.0,6.97545,1.13881,0.21992,1.15985,-10.92995
904698.87781,62.0,5.5173,1.17571,0.20151,1.19286,-9.72577
904699.14681,62.0,4.36941,1.20545,0.18482,1.21954,-8.71675
904699.48181,62.0,3.45686,1.23218,0.16333,1.24296,-7.55069
904699.90081,62.0,2.73547,1.25443,0.14604,1.26291,-6.64032
904700.42581,62.0,2.16054,1.27086,0.13117,1.27761,-5.89294
904701.08481,62.0,1.70952,1.28398,0.11731,1.28933,-5.22025
904701.91381,62.0,1.35352,1.29582,0.10611,1.30016,-4.68148
904702.95681,62.0,1.07079,1.30649,0.09807,1.31017,-4.29299
904704.27081,62.0,0.84734,1.31524,0.09255,1.31849,-4.02532
904705.92581,62.0,0.67072,1.32351,0.08947,1.32653,-3.86738
904708.01481,62.0,0.53067,1.33135,0.08779,1.33424,-3.77286
904710.65181,62.0,0.41976,1.34056,0.08786,1.34344,-3.74963
904713.98281,62.0,0.33183,1.34928,0.09174,1.3524,-3.88981
904718.18881,62.0,0.26261,1.35748,0.09729,1.36096,-4.09916
904723.49681,62.0,0.20791,1.36646,0.10349,1.37037,-4.33097
904730.20081,62.0,0.16452,1.37765,0.11261,1.38224,-4.67311
904738.67782,62.0,0.13007,1.39084,0.12608,1.39655,-5.17988
904749.36782,62.0,0.10309,1.40352,0.14487,1.41098,-5.89316
904762.88182,62.0,0.08153,1.41444,0.16579,1.42413,-6.68534
904779.97982,62.0,0.06443,1.42834,0.18958,1.44087,-7.56043
904801.56582,62.0,0.05102,1.4472,0.21206,1.46266,-8.33633
904828.80783,62.0,0.04042,1.47303,0.24437,1.49316,-9.4192
904863.30383,62.0,0.03192,1.50083,0.28534,1.52771,-10.76462
904906.85184,62.0,0.02528,1.53038,0.32753,1.56504,-12.0803
904961.91684,62.0,0.01999,1.57358,0.37186,1.61692,-13.29585
919105.03569,63.0,20004.453,0.30156,-0.01724,0.30206,3.27194
919105.17869,63.0,15829.126,0.30789,0.00071,0.3079,-0.13203
919105.32069,63.0,12516.703,0.31646,0.01637,0.31688,-2.96084
919105.46269,63.0,9909.4424,0.32549,0.03128,0.32699,-5.48948
919105.62669,63.0,7835.48,0.33561,0.04331,0.33839,-7.35284
919105.82769,63.0,6217.2461,0.34508,0.05529,0.34948,-9.10257
919106.06569,63.0,4905.291,0.356,0.06675,0.36221,-10.61953
919106.30369,63.0,3881.2737,0.36843,0.0755,0.37608,-11.58075
919106.54169,63.0,3070.9827,0.38177,0.08504,0.39113,-12.55818
919106.78069,63.0,2430.7778,0.39566,0.09312,0.40647,-13.24322
919107.01869,63.0,1923.1537,0.41025,0.10168,0.42267,-13.92003
919107.25669,63.0,1522.4358,0.427,0.11113,0.44123,-14.58768
919107.49469,63.0,1203.8446,0.44439,0.1185,0.45992,-14.93095
919107.73369,63.0,952.86591,0.46272,0.12705,0.47984,-15.35354
919107.97169,63.0,754.27557,0.48318,0.13569,0.50187,-15.68676
919108.20869,63.0,596.71857,0.50393,0.14272,0.52375,-15.81293
919108.44669,63.0,471.96338,0.52666,0.15081,0.54783,-15.97938
919108.68569,63.0,373.20856,0.54948,0.1596,0.57219,-16.19585
919108.92269,63.0,295.47278,0.57349,0.16733,0.5974,-16.26572
919109.16269,63.0,233.87738,0.6004,0.17415,0.62515,-16.17516
919109.40069,63.0,185.05922,0.62586,0.18427,0.65243,-16.4054
919109.63669,63.0,146.35823,0.65622,0.1907,0.68337,-16.20394
919109.87269,63.0,115.77804,0.68666,0.20064,0.71538,-16.28788
919110.10769,63.0,91.6721,0.71534,0.20655,0.74456,-16.10594
919110.35269,63.0,72.51701,0.74861,0.21228,0.77812,-15.83173
919110.58169,63.0,57.36816,0.78262,0.21975,0.81289,-15.68416
919110.81869,63.0,45.3629,0.81751,0.22388,0.84761,-15.31557
919111.05069,63.0,35.93134,0.85183,0.23058,0.88248,-15.14615
919111.30169,63.0,28.40909,0.88882,0.23478,0.91931,-14.79654
919111.51569,63.0,22.48202,0.92663,0.23952,0.95709,-14.4929
919111.78069,63.0,17.79613,0.96633,0.24225,0.99623,-14.0735
919112.03269,63.0,14.06813,1.00953,0.24261,1.03827,-13.5131
919112.24869,63.0,11.1448,1.05135,0.23918,1.07821,-12.81672
919112.51569,63.0,8.81772,1.09611,0.23149,1.12029,-11.92519
919112.69469,63.0,6.97545,1.13905,0.22093,1.16028,-10.977
919112.91269,63.0,5.5173,1.17254,0.19971,1.18943,-9.66592
919113.18169,63.0,4.36941,1.20677,0.18503,1.22087,-8.7172
919113.51669,63.0,3.45686,1.2319,0.16534,1.24294,-7.64444
919113.93569,63.0,2.73547,1.25289,0.14707,1.2615,-6.69478
919114.46069,63.0,2.16054,1.27079,0.13134,1.27755,-5.90081
919115.11969,63.0,1.70952,1.28463,0.11739,1.28998,-5.22136
919115.94869,63.0,1.35352,1.29497,0.10643,1.29933,-4.6984
919116.99169,63.0,1.07079,1.30591,0.09752,1.30955,-4.27056
919118.30569,63.0,0.84734,1.31536,0.09261,1.31862,-4.0273
919119.96069,63.0,0.67072,1.3241,0.08957,1.32713,-3.86997
919122.04969,63.0,0.53067,1.33146,0.08778,1.33435,-3.77177
919124.68669,63.0,0.41976,1.34062,0.08843,1.34354,-3.77366
919128.01769,63.0,0.33183,1.35005,0.09129,1.35313,-3.86829
919132.22369,63.0,0.26261,1.35889,0.09793,1.36241,-4.12202
919137.5317,63.0,0.20791,1.36684,0.10622,1.37096,-4.44365
919144.2357,63.0,0.16452,1.37581,0.11494,1.3806,-4.7757
919152.7127,63.0,0.13007,1.3871,0.12618,1.39283,-5.19759
919163.4027,63.0,0.10309,1.40062,0.14115,1.40772,-5.75483
919176.9167,63.0,0.08153,1.41504,0.16206,1.42429,-6.5335
919194.0147,63.0,0.06443,1.4307,0.18645,1.4428,-7.42487
919215.6007,63.0,0.05102,1.44884,0.21046,1.46404,-8.26512
919242.84371,63.0,0.04042,1.47718,0.24101,1.49671,-9.26664
919277.33971,63.0,0.03192,1.51065,0.28572,1.53743,-10.71043
919320.88672,63.0,0.02528,1.54091,0.33997,1.57797,-12.44189
919375.95172,63.0,0.01999,1.57099,0.39329,1.61947,-14.05491
933533.70196,64.0,20004.453,0.30218,-0.01818,0.30273,3.44265
933533.84496,64.0,15829.126,0.30871,0.00043,0.30871,-0.07903
933533.98696,64.0,12516.703,0.31665,0.0164,0.31708,-2.96531
933534.12896,64.0,9909.4424,0.32498,0.0313,0.32648,-5.50173
933534.29296,64.0,7835.48,0.33368,0.04387,0.33655,-7.4895
933534.49396,64.0,6217.2461,0.34534,0.05372,0.34949,-8.84179
933534.73196,64.0,4905.291,0.35625,0.06623,0.36236,-10.53211
933534.97096,64.0,3881.2737,0.36711,0.07581,0.37486,-11.66828
933535.20896,64.0,3070.9827,0.38116,0.08454,0.39043,-12.50541
933535.44696,64.0,2430.7778,0.39662,0.09317,0.40741,-13.22047
933535.68496,64.0,1923.1537,0.4109,0.10206,0.42339,-13.94865
933535.92296,64.0,1522.4358,0.4265,0.11016,0.44049,-14.48219
933536.16096,64.0,1203.8446,0.44409,0.11822,0.45956,-14.90656
933536.39996,64.0,952.86591,0.4628,0.1268,0.47985,-15.32227
933536.63796,64.0,754.27557,0.48235,0.1352,0.50094,-15.65773
933536.87496,64.0,596.71857,0.50238,0.1424,0.52217,-15.82579
933537.11296,64.0,471.96338,0.52522,0.15255,0.54692,-16.19571
933537.35196,64.0,373.20856,0.54969,0.1611,0.57281,-16.33467
933537.58996,64.0,295.47278,0.57246,0.16799,0.5966,-16.35441
933537.82896,64.0,233.87738,0.59922,0.17559,0.62442,-16.33215
933538.06696,64.0,185.05922,0.62656,0.18345,0.65286,-16.31964
933538.30296,64.0,146.35823,0.6525,0.19114,0.67992,-16.32696
933538.53996,64.0,115.77804,0.68457,0.19846,0.71276,-16.16702
933538.77396,64.0,91.6721,0.71594,0.20444,0.74455,-15.93692
933539.01896,64.0,72.51701,0.74589,0.21182,0.77539,-15.85332
933539.24796,64.0,57.36816,0.78252,0.21901,0.81259,-15.63576
933539.48496,64.0,45.3629,0.81579,0.22328,0.8458,-15.30697
933539.71696,64.0,35.93134,0.85069,0.22904,0.88098,-15.06933
933539.96796,64.0,28.40909,0.88653,0.23462,0.91706,-14.82363
933540.18196,64.0,22.48202,0.9247,0.23695,0.95457,-14.3726
933540.44696,64.0,17.79613,0.9653,0.24323,0.99547,-14.1424
933540.69896,64.0,14.06813,1.00784,0.24413,1.03698,-13.61634
933540.91496,64.0,11.1448,1.05164,0.24037,1.07877,-12.87492
933541.18296,64.0,8.81772,1.09645,0.23243,1.12082,-11.96838
933541.36096,64.0,6.97545,1.13509,0.22023,1.15626,-10.97998
933541.57896,64.0,5.5173,1.17416,0.20396,1.19175,-9.85445
933541.84796,64.0,4.36941,1.20398,0.18556,1.2182,-8.76143
933542.18296,64.0,3.45686,1.23162,0.16426,1.24252,-7.59649
933542.60196,64.0,2.73547,1.25328,0.14791,1.26198,-6.73103
933543.12696,64.0,2.16054,1.27025,0.13139,1.27703,-5.90527
933543.78696,64.0,1.70952,1.28399,0.11818,1.28942,-5.25891
933544.61496,64.0,1.35352,1.29595,0.10624,1.3003,-4.68663
933545.65796,64.0,1.07079,1.30632,0.09855,1.31003,-4.31413
933546.97196,64.0,0.84734,1.31455,0.09342,1.31787,-4.06495
933548.62796,64.0,0.67072,1.32282,0.08998,1.32588,-3.89122
933550.71596,64.0,0.53067,1.33064,0.08754,1.33352,-3.76379
933553.35296,64.0,0.41976,1.33984,0.08844,1.34276,-3.77661
933556.68396,64.0,0.33183,1.34862,0.09222,1.35177,-3.91183
933560.88996,64.0,0.26261,1.3565,0.09707,1.35997,-4.09315
933566.19796,64.0,0.20791,1.36613,0.10374,1.37007,-4.34241
933572.90296,64.0,0.16452,1.37794,0.11282,1.38255,-4.68074
933581.37896,64.0,0.13007,1.39073,0.12722,1.39653,-5.22675
933592.06896,64.0,0.10309,1.40217,0.14576,1.40972,-5.93481
933605.58296,64.0,0.08153,1.4133,0.1659,1.423,-6.69498
933622.68097,64.0,0.06443,1.42718,0.18845,1.43957,-7.52223
933644.26797,64.0,0.05102,1.44776,0.21173,1.46316,-8.32043
933671.50997,64.0,0.04042,1.47307,0.24519,1.49333,-9.45007
933706.00598,64.0,0.03192,1.49983,0.28558,1.52678,-10.78052
933749.55298,64.0,0.02528,1.53037,0.32656,1.56483,-12.04542
933804.61899,64.0,0.01999,1.57556,0.37128,1.61871,-13.2597
947952.99103,65.0,20004.453,0.3023,-0.01921,0.30291,3.63652
947953.13403,65.0,15829.126,0.30972,-4e-05,0.30972,0.00661
947953.27603,65.0,12516.703,0.31705,0.01723,0.31751,-3.11154
947953.41803,65.0,9909.4424,0.32533,0.03105,0.32681,-5.45272
947953.58203,65.0,7835.48,0.33494,0.04399,0.33782,-7.48198
947953.78303,65.0,6217.2461,0.34559,0.05435,0.34984,-8.93806
947954.02103,65.0,4905.291,0.35647,0.06567,0.36247,-10.43762
947954.26003,65.0,3881.2737,0.36778,0.07402,0.37516,-11.37945
947954.49803,65.0,3070.9827,0.38111,0.08367,0.39018,-12.38202
947954.73603,65.0,2430.7778,0.39497,0.09313,0.4058,-13.26741
947954.97403,65.0,1923.1537,0.40951,0.10165,0.42194,-13.94089
947955.21203,65.0,1522.4358,0.42641,0.10847,0.43999,-14.27283
947955.45003,65.0,1203.8446,0.4444,0.11781,0.45975,-14.84727
947955.68903,65.0,952.86591,0.46287,0.12652,0.47985,-15.28805
947955.92703,65.0,754.27557,0.48233,0.13511,0.5009,-15.64855
947956.16403,65.0,596.71857,0.50179,0.14314,0.5218,-15.92087
947956.40203,65.0,471.96338,0.52561,0.15093,0.54685,-16.02146
947956.64103,65.0,373.20856,0.54827,0.159,0.57086,-16.17249
947956.87903,65.0,295.47278,0.57299,0.16714,0.59687,-16.26199
947957.11803,65.0,233.87738,0.59863,0.17427,0.62348,-16.23074
947957.35603,65.0,185.05922,0.62386,0.18197,0.64986,-16.2615
947957.59203,65.0,146.35823,0.65343,0.18928,0.68029,-16.15458
947957.82903,65.0,115.77804,0.6837,0.19833,0.71189,-16.17657
947958.06303,65.0,91.6721,0.71242,0.20554,0.74148,-16.09308
947958.30803,65.0,72.51701,0.7463,0.21206,0.77585,-15.86261
947958.53703,65.0,57.36816,0.77874,0.21679,0.80835,-15.55674
947958.77403,65.0,45.3629,0.8143,0.22423,0.84461,-15.3956
947959.00603,65.0,35.93134,0.84878,0.22856,0.87902,-15.07121
947959.25703,65.0,28.40909,0.88526,0.23323,0.91547,-14.75936
947959.47103,65.0,22.48202,0.92224,0.23743,0.95231,-14.43722
947959.73603,65.0,17.79613,0.9629,0.2417,0.99277,-14.09075
947959.98803,65.0,14.06813,1.00515,0.24241,1.03397,-13.55905
947960.20403,65.0,11.1448,1.04841,0.24194,1.07596,-12.99462
947960.47203,65.0,8.81772,1.0927,0.2311,1.11687,-11.94166
947960.65003,65.0,6.97545,1.13173,0.21854,1.15264,-10.92947
947960.86803,65.0,5.5173,1.16984,0.20487,1.18765,-9.93346
947961.13703,65.0,4.36941,1.20123,0.18193,1.21493,-8.61206
947961.47203,65.0,3.45686,1.22797,0.16375,1.23884,-7.59551
947961.89103,65.0,2.73547,1.24927,0.14688,1.25787,-6.70559
947962.41603,65.0,2.16054,1.26574,0.13019,1.27242,-5.8727
947963.07603,65.0,1.70952,1.28031,0.116,1.28555,-5.17684
947963.90403,65.0,1.35352,1.29137,0.10568,1.29569,-4.6783
947964.94703,65.0,1.07079,1.30165,0.09861,1.30538,-4.33252
947966.26103,65.0,0.84734,1.30967,0.09189,1.31289,-4.01348
947967.91603,65.0,0.67072,1.31832,0.0887,1.3213,-3.84906
947970.00503,65.0,0.53067,1.32785,0.08726,1.33071,-3.75998
947972.64203,65.0,0.41976,1.33557,0.08884,1.33853,-3.80578
947975.97303,65.0,0.33183,1.3433,0.09155,1.34642,-3.89878
947980.17903,65.0,0.26261,1.35211,0.096,1.35551,-4.06124
947985.48703,65.0,0.20791,1.3628,0.10308,1.36669,-4.32566
947992.19203,65.0,0.16452,1.37376,0.11447,1.37852,-4.76337
948000.66804,65.0,0.13007,1.38444,0.12942,1.39048,-5.34062
948011.35804,65.0,0.10309,1.39397,0.14497,1.40149,-5.93742
948024.87204,65.0,0.08153,1.40639,0.16242,1.41574,-6.5878
948041.97004,65.0,0.06443,1.42326,0.18432,1.43514,-7.37901
948063.55604,65.0,0.05102,1.44487,0.21217,1.46036,-8.35371
948090.79905,65.0,0.04042,1.46646,0.24661,1.48706,-9.54604
948125.29505,65.0,0.03192,1.49203,0.28209,1.51846,-10.7061
948168.84206,65.0,0.02528,1.52973,0.3209,1.56303,-11.84762
948223.90706,65.0,0.01999,1.5805,0.37449,1.62426,-13.3299
962369.25171,66.0,20004.453,0.30147,-0.01973,0.30212,3.74522
962369.39371,66.0,15829.126,0.30834,-0.00067,0.30834,0.12465
962369.53671,66.0,12516.703,0.31695,0.01513,0.31731,-2.73306
962369.67871,66.0,9909.4424,0.32657,0.03033,0.32798,-5.30557
962369.84271,66.0,7835.48,0.33574,0.04383,0.33859,-7.43843
962370.04371,66.0,6217.2461,0.3456,0.05471,0.3499,-8.99628
962370.28171,66.0,4905.291,0.35707,0.06341,0.36266,-10.0705
962370.51971,66.0,3881.2737,0.36786,0.0747,0.37537,-11.47885
962370.75871,66.0,3070.9827,0.38098,0.08361,0.39005,-12.37775
962370.99671,66.0,2430.7778,0.39554,0.0928,0.40628,-13.20445
962371.23471,66.0,1923.1537,0.41116,0.10093,0.42337,-13.79241
962371.47271,66.0,1522.4358,0.42693,0.11068,0.44104,-14.53426
962371.71071,66.0,1203.8446,0.44521,0.11787,0.46055,-14.82944
962371.94971,66.0,952.86591,0.4637,0.12667,0.48069,-15.27833
962372.18771,66.0,754.27557,0.48325,0.13418,0.50154,-15.51833
962372.42471,66.0,596.71857,0.50278,0.14329,0.5228,-15.90742
962372.66271,66.0,471.96338,0.52604,0.15193,0.54754,-16.11013
962372.90171,66.0,373.20856,0.54866,0.15932,0.57132,-16.19246
962373.13871,66.0,295.47278,0.57514,0.16657,0.59877,-16.15174
962373.37871,66.0,233.87738,0.60005,0.174,0.62477,-16.17082
962373.61671,66.0,185.05922,0.62596,0.18064,0.6515,-16.09737
962373.85271,66.0,146.35823,0.65516,0.18994,0.68213,-16.16738
962374.08871,66.0,115.77804,0.6828,0.19697,0.71064,-16.09139
962374.32371,66.0,91.6721,0.71539,0.20498,0.74418,-15.98819
962374.56871,66.0,72.51701,0.7464,0.21105,0.77567,-15.78829
962374.79771,66.0,57.36816,0.78068,0.21746,0.81041,-15.5653
962375.03471,66.0,45.3629,0.81325,0.22089,0.84272,-15.19585
962375.26671,66.0,35.93134,0.84702,0.22803,0.87717,-15.06758
962375.51671,66.0,28.40909,0.88396,0.23269,0.91407,-14.74759
962375.73171,66.0,22.48202,0.92272,0.2375,0.95279,-14.43391
962375.99671,66.0,17.79613,0.96292,0.24114,0.99265,-14.05898
962376.24871,66.0,14.06813,1.00601,0.24243,1.03481,-13.54864
962376.46471,66.0,11.1448,1.05011,0.23953,1.07708,-12.84914
962376.73171,66.0,8.81772,1.09149,0.23132,1.11573,-11.96558
962376.90971,66.0,6.97545,1.134,0.21978,1.15511,-10.96838
962377.12771,66.0,5.5173,1.171,0.20161,1.18823,-9.76894
962377.39671,66.0,4.36941,1.20149,0.18658,1.21589,-8.82685
962377.73171,66.0,3.45686,1.22704,0.16369,1.23791,-7.59851
962378.15071,66.0,2.73547,1.25101,0.14719,1.25964,-6.71051
962378.67571,66.0,2.16054,1.26755,0.13141,1.27435,-5.91893
962379.33471,66.0,1.70952,1.28059,0.11703,1.28592,-5.22146
962380.16371,66.0,1.35352,1.29175,0.10581,1.29607,-4.68263
962381.20671,66.0,1.07079,1.30344,0.09843,1.30715,-4.31865
962382.51971,66.0,0.84734,1.31214,0.09337,1.31546,-4.07019
962384.17571,66.0,0.67072,1.31999,0.08981,1.32304,-3.89217
962386.26471,66.0,0.53067,1.32768,0.08725,1.33054,-3.75975
962388.90171,66.0,0.41976,1.33679,0.08813,1.33969,-3.77187
962392.23271,66.0,0.33183,1.34587,0.09224,1.34903,-3.92081
962396.43871,66.0,0.26261,1.35368,0.09724,1.35717,-4.10872
962401.74671,66.0,0.20791,1.36285,0.10354,1.36677,-4.34477
962408.45071,66.0,0.16452,1.37377,0.11267,1.37839,-4.68876
962416.92771,66.0,0.13007,1.38718,0.12577,1.39287,-5.18043
962427.61772,66.0,0.10309,1.40009,0.14448,1.40752,-5.89163
962441.13172,66.0,0.08153,1.41172,0.16604,1.42145,-6.7079
962458.22972,66.0,0.06443,1.42508,0.19029,1.43773,-7.60583
962479.81572,66.0,0.05102,1.44315,0.21281,1.45876,-8.38845
962507.05873,66.0,0.04042,1.46902,0.24401,1.48914,-9.43095
962541.55373,66.0,0.03192,1.49788,0.28535,1.52482,-10.78559
962585.10174,66.0,0.02528,1.52733,0.32869,1.5623,-12.14507
962640.16674,66.0,0.01999,1.568,0.37229,1.61159,-13.35632
976783.01519,67.0,20004.453,0.3042,-0.01912,0.3048,3.59628
976783.15819,67.0,15829.126,0.31114,-0.00059,0.31114,0.1081
976783.30019,67.0,12516.703,0.31801,0.01608,0.31841,-2.89526
976783.44219,67.0,9909.4424,0.32746,0.02938,0.32877,-5.12611
976783.60619,67.0,7835.48,0.33672,0.04385,0.33957,-7.41934
976783.80719,67.0,6217.2461,0.34599,0.05408,0.35019,-8.8841
976784.04519,67.0,4905.291,0.35805,0.06479,0.36386,-10.25682
976784.28419,67.0,3881.2737,0.36922,0.07516,0.3768,-11.50657
976784.52219,67.0,3070.9827,0.38385,0.08376,0.39288,-12.30953
976784.76019,67.0,2430.7778,0.39585,0.09204,0.40641,-13.08953
976784.99819,67.0,1923.1537,0.41315,0.10118,0.42536,-13.76114
976785.23619,67.0,1522.4358,0.42866,0.10938,0.44239,-14.31453
976785.47419,67.0,1203.8446,0.44539,0.11702,0.46051,-14.72034
976785.71319,67.0,952.86591,0.46503,0.12614,0.48184,-15.17693
976785.95119,67.0,754.27557,0.48334,0.13304,0.50132,-15.38929
976786.18819,67.0,596.71857,0.5053,0.14146,0.52473,-15.63963
976786.42619,67.0,471.96338,0.52728,0.14945,0.54805,-15.82452
976786.66519,67.0,373.20856,0.55057,0.15825,0.57286,-16.03676
976786.90219,67.0,295.47278,0.57536,0.16536,0.59865,-16.03451
976787.14219,67.0,233.87738,0.59797,0.17513,0.62309,-16.32429
976787.38019,67.0,185.05922,0.62761,0.18214,0.6535,-16.18308
976787.61619,67.0,146.35823,0.65467,0.19025,0.68176,-16.20429
976787.85219,67.0,115.77804,0.6847,0.19735,0.71258,-16.07844
976788.08719,67.0,91.6721,0.71455,0.20334,0.74292,-15.88492
976788.33219,67.0,72.51701,0.7492,0.21129,0.77842,-15.74954
976788.56119,67.0,57.36816,0.78026,0.21639,0.80971,-15.50052
976788.79819,67.0,45.3629,0.81374,0.22153,0.84336,-15.22882
976789.03019,67.0,35.93134,0.84939,0.22771,0.87938,-15.00719
976789.28019,67.0,28.40909,0.88476,0.23189,0.91464,-14.68668
976789.49519,67.0,22.48202,0.92354,0.23685,0.95343,-14.38387
976789.76019,67.0,17.79613,0.96236,0.24127,0.99215,-14.07446
976790.01219,67.0,14.06813,1.00428,0.24243,1.03313,-13.57127
976790.22819,67.0,11.1448,1.04669,0.23874,1.07357,-12.84858
976790.49519,67.0,8.81772,1.09235,0.23255,1.11683,-12.01844
976790.67319,67.0,6.97545,1.13534,0.21875,1.15622,-10.90578
976790.89219,67.0,5.5173,1.1691,0.20154,1.18635,-9.78122
976791.16119,67.0,4.36941,1.20407,0.18492,1.21819,-8.7312
976791.49619,67.0,3.45686,1.22737,0.16674,1.23864,-7.7365
976791.91519,67.0,2.73547,1.24933,0.14605,1.25784,-6.66797
976792.44019,67.0,2.16054,1.26853,0.13081,1.27526,-5.88761
976793.09919,67.0,1.70952,1.28152,0.11787,1.28693,-5.25508
976793.92719,67.0,1.35352,1.29183,0.10669,1.29623,-4.72114
976794.97019,67.0,1.07079,1.30265,0.0976,1.30631,-4.28465
976796.28419,67.0,0.84734,1.31329,0.09258,1.31655,-4.03215
976797.94019,67.0,0.67072,1.32118,0.08988,1.32424,-3.89199
976800.02919,67.0,0.53067,1.32853,0.08892,1.3315,-3.82904
976802.66619,67.0,0.41976,1.33627,0.08872,1.33921,-3.79836
976805.99719,67.0,0.33183,1.34553,0.09072,1.34859,-3.85734
976810.20319,67.0,0.26261,1.35488,0.09694,1.35834,-4.09251
976815.5112,67.0,0.20791,1.36392,0.10462,1.36792,-4.38612
976822.2152,67.0,0.16452,1.37313,0.11381,1.37784,-4.73797
976830.6922,67.0,0.13007,1.38545,0.1248,1.39106,-5.14739
976841.3822,67.0,0.10309,1.40001,0.14105,1.4071,-5.75297
976854.8962,67.0,0.08153,1.41555,0.16368,1.42498,-6.59597
976871.9942,67.0,0.06443,1.4311,0.19144,1.44385,-7.61927
976893.5802,67.0,0.05102,1.44433,0.21794,1.46068,-8.58073
976920.82321,67.0,0.04042,1.4661,0.24623,1.48663,-9.53374
976955.31821,67.0,0.03192,1.49674,0.28235,1.52314,-10.68285
976998.86622,67.0,0.02528,1.53154,0.32939,1.56656,-12.1378
977053.93122,67.0,0.01999,1.56749,0.37925,1.61272,-13.60114
991193.88328,68.0,20004.453,0.30434,-0.01843,0.30489,3.46618
991194.02628,68.0,15829.126,0.30977,-0.00012,0.30977,0.02274
991194.16828,68.0,12516.703,0.3193,0.01636,0.31972,-2.93269
