Repository: SebaVillagra00/ICM2985-SOH-IPRE

## Data University of Cambridge (EIS Cambridge)
Data publicada en "Identifying degradation patterns of lithium ion batteries from impedance spectroscopy using machine learning" (Zhang, Tang, Zhang, Wang, Stimming & Lee, 2020) https://www.nature.com/articles/s41467-020-15235-7.

Carpeta contiene:
* Paper de Nature Comunications (IF: 16.6).
* Data frames para IOS.
* Data frames para Windows.

Cada Data frame está contenido en un archivo .txt con las siguientes columnas:
* time/s: tiempo en que se mide la muestra.
* cycle number: ciclo de carga de la batería.
* freq/Hz: frecuencia de la señal de input.
* Re(Z)/Ohm: Parte resistiva de la impedancia.
* Im(Z)/Ohm: Parte reactiva de la impedancia.

File: EIS Cambridge/csvEIS/EIS_state_V_25C08.csv (part 6 of 8)
time/s,cycle number,freq/Hz,Re(Z)/Ohm,-Im(Z)/Ohm,|Z|/Ohm,Phase(Z)/deg
797656.62947,56.0,0.05102,1.80018,0.25812,1.81859,-8.15981
797683.87147,56.0,0.04042,1.82635,0.28969,1.84918,-9.01296
797718.36648,56.0,0.03192,1.86355,0.33156,1.89282,-10.08851
797761.91448,56.0,0.02528,1.90501,0.38438,1.9434,-11.40775
797816.97949,56.0,0.01999,1.94979,0.43985,1.99879,-12.71238
811702.05305,57.0,20004.453,0.29726,-0.01731,0.29777,3.33311
811702.19605,57.0,15829.126,0.30545,0.00268,0.30546,-0.50326
811702.33805,57.0,12516.703,0.31313,0.01971,0.31375,-3.60247
811702.48005,57.0,9909.4424,0.32315,0.03399,0.32493,-6.0042
811702.64405,57.0,7835.48,0.3331,0.0465,0.33633,-7.94624
811702.84505,57.0,6217.2461,0.34339,0.05831,0.34831,-9.63729
811703.08305,57.0,4905.291,0.35631,0.06633,0.36243,-10.54615
811703.32205,57.0,3881.2737,0.36899,0.07823,0.37719,-11.97021
811703.56005,57.0,3070.9827,0.38427,0.08618,0.39382,-12.63987
811703.79805,57.0,2430.7778,0.39825,0.09528,0.40949,-13.45447
811704.03605,57.0,1923.1537,0.41262,0.10323,0.42533,-14.04581
811704.27405,57.0,1522.4358,0.42916,0.11032,0.44311,-14.41625
811704.51205,57.0,1203.8446,0.44557,0.1192,0.46124,-14.97748
811704.75105,57.0,952.86591,0.46477,0.12749,0.48194,-15.33898
811704.98905,57.0,754.27557,0.48537,0.13402,0.50353,-15.43592
811705.22605,57.0,596.71857,0.50584,0.14195,0.52538,-15.67588
811705.46405,57.0,471.96338,0.52923,0.15103,0.55035,-15.92752
811705.70305,57.0,373.20856,0.55118,0.15778,0.57331,-15.9741
811705.94005,57.0,295.47278,0.57462,0.16708,0.59841,-16.21232
811706.18005,57.0,233.87738,0.60106,0.17597,0.62629,-16.31855
811706.41805,57.0,185.05922,0.62758,0.18349,0.65385,-16.29785
811706.65405,57.0,146.35823,0.65633,0.19001,0.68328,-16.14616
811706.89005,57.0,115.77804,0.68608,0.19761,0.71397,-16.06774
811707.12505,57.0,91.6721,0.71551,0.20639,0.74468,-16.09028
811707.37005,57.0,72.51701,0.74858,0.21176,0.77795,-15.79527
811707.59905,57.0,57.36816,0.77915,0.21915,0.80938,-15.70966
811707.83605,57.0,45.3629,0.81261,0.22387,0.84289,-15.40226
811708.06805,57.0,35.93134,0.84458,0.23258,0.87602,-15.39623
811708.31805,57.0,28.40909,0.87764,0.24035,0.90995,-15.3153
811708.53305,57.0,22.48202,0.90961,0.25077,0.94354,-15.41282
811708.79705,57.0,17.79613,0.9446,0.26395,0.98078,-15.61209
811709.05005,57.0,14.06813,0.98032,0.28039,1.01963,-15.96149
811709.26605,57.0,11.1448,1.02201,0.29607,1.06403,-16.15578
811709.53305,57.0,8.81772,1.07148,0.3169,1.11736,-16.47621
811709.71105,57.0,6.97545,1.13085,0.32573,1.17683,-16.06868
811709.92905,57.0,5.5173,1.18311,0.34225,1.23162,-16.13422
811710.19905,57.0,4.36941,1.2553,0.34368,1.30149,-15.31131
811710.53405,57.0,3.45686,1.31907,0.34861,1.36436,-14.80407
811710.95205,57.0,2.73547,1.38026,0.33083,1.41935,-13.47873
811711.47805,57.0,2.16054,1.44631,0.31087,1.47935,-12.13067
811712.13705,57.0,1.70952,1.49826,0.28967,1.526,-10.94244
811712.96505,57.0,1.35352,1.53977,0.26285,1.56204,-9.68744
811714.00805,57.0,1.07079,1.57599,0.23416,1.59329,-8.45104
811715.32205,57.0,0.84734,1.60587,0.21035,1.61959,-7.4626
811716.97705,57.0,0.67072,1.62974,0.18895,1.64065,-6.6133
811719.06606,57.0,0.53067,1.648,0.1738,1.65714,-6.02021
811721.70306,57.0,0.41976,1.66264,0.15988,1.67031,-5.49251
811725.03406,57.0,0.33183,1.6773,0.15066,1.68405,-5.13269
811729.24006,57.0,0.26261,1.69099,0.14646,1.69732,-4.95002
811734.54806,57.0,0.20791,1.70331,0.14794,1.70972,-4.96392
811741.25306,57.0,0.16452,1.7148,0.15324,1.72163,-5.10651
811749.72906,57.0,0.13007,1.72718,0.16119,1.73469,-5.3317
811760.41906,57.0,0.10309,1.74336,0.17416,1.75203,-5.70472
811773.93306,57.0,0.08153,1.76312,0.19541,1.77391,-6.32441
811791.03106,57.0,0.06443,1.78354,0.22561,1.79775,-7.20949
811812.61707,57.0,0.05102,1.80051,0.2606,1.81927,-8.23551
811839.86007,57.0,0.04042,1.82088,0.29428,1.84451,-9.18033
811874.35507,57.0,0.03192,1.85524,0.33275,1.88484,-10.1683
811917.90208,57.0,0.02528,1.90035,0.38245,1.93846,-11.37894
811972.96709,57.0,0.01999,1.95027,0.44266,1.99988,-12.78803
826087.60804,58.0,20004.453,0.29889,-0.0156,0.2993,2.98793
826087.75104,58.0,15829.126,0.30615,0.00456,0.30619,-0.85402
826087.89304,58.0,12516.703,0.31328,0.01784,0.31379,-3.25993
826088.03504,58.0,9909.4424,0.32469,0.03332,0.3264,-5.85917
826088.19904,58.0,7835.48,0.33415,0.0468,0.33741,-7.9721
826088.40004,58.0,6217.2461,0.34515,0.05746,0.3499,-9.4522
826088.63804,58.0,4905.291,0.35819,0.06912,0.3648,-10.92258
826088.87604,58.0,3881.2737,0.3707,0.07667,0.37855,-11.68576
826089.11404,58.0,3070.9827,0.38157,0.08652,0.39126,-12.77598
826089.35204,58.0,2430.7778,0.39757,0.09366,0.40845,-13.25549
826089.59104,58.0,1923.1537,0.41271,0.10147,0.425,-13.81303
826089.82804,58.0,1522.4358,0.42951,0.11128,0.4437,-14.52459
826090.06704,58.0,1203.8446,0.44701,0.11971,0.46276,-14.99244
826090.30504,58.0,952.86591,0.46446,0.12609,0.48127,-15.18857
826090.54204,58.0,754.27557,0.48545,0.13393,0.50359,-15.42307
826090.78004,58.0,596.71857,0.50684,0.14225,0.52643,-15.67693
826091.01704,58.0,471.96338,0.52768,0.1497,0.5485,-15.83859
826091.25604,58.0,373.20856,0.55136,0.15873,0.57376,-16.06084
826091.49404,58.0,295.47278,0.57698,0.16688,0.60063,-16.13147
826091.73304,58.0,233.87738,0.60011,0.17556,0.62526,-16.30618
826091.97104,58.0,185.05922,0.62862,0.18409,0.65502,-16.32238
826092.20704,58.0,146.35823,0.65587,0.19194,0.68338,-16.31191
826092.44404,58.0,115.77804,0.68572,0.19861,0.7139,-16.15316
826092.67804,58.0,91.6721,0.71725,0.20572,0.74617,-16.00413
826092.92404,58.0,72.51701,0.7481,0.21305,0.77785,-15.89631
826093.15304,58.0,57.36816,0.78086,0.21861,0.81088,-15.6402
826093.38904,58.0,45.3629,0.81217,0.22394,0.84248,-15.41504
826093.62204,58.0,35.93134,0.84273,0.23137,0.87391,-15.35211
826093.87204,58.0,28.40909,0.875,0.24006,0.90733,-15.34176
826094.08604,58.0,22.48202,0.90964,0.25059,0.94353,-15.40197
826094.35104,58.0,17.79613,0.94411,0.26262,0.97995,-15.5446
826094.60304,58.0,14.06813,0.98258,0.27971,1.02161,-15.89034
826094.81904,58.0,11.1448,1.02609,0.29872,1.06868,-16.23135
826095.08704,58.0,8.81772,1.07276,0.31486,1.11801,-16.35699
826095.26504,58.0,6.97545,1.12323,0.33442,1.17195,-16.57972
826095.48304,58.0,5.5173,1.19244,0.34308,1.24082,-16.05104
826095.75204,58.0,4.36941,1.24904,0.35196,1.29768,-15.73699
826096.08704,58.0,3.45686,1.32152,0.34495,1.3658,-14.62919
826096.50604,58.0,2.73547,1.38744,0.34024,1.42855,-13.77887
826097.03104,58.0,2.16054,1.44522,0.31979,1.48017,-12.47692
826097.69104,58.0,1.70952,1.50107,0.29212,1.52923,-11.01246
826098.51904,58.0,1.35352,1.548,0.26616,1.57071,-9.75609
826099.56204,58.0,1.07079,1.58447,0.24004,1.60255,-8.61451
826100.87505,58.0,0.84734,1.61249,0.21457,1.6267,-7.57975
826102.53105,58.0,0.67072,1.63718,0.19322,1.64854,-6.73079
826104.62005,58.0,0.53067,1.65759,0.17426,1.66672,-6.00122
826107.25605,58.0,0.41976,1.67402,0.16242,1.68188,-5.54187
826110.58805,58.0,0.33183,1.688,0.15528,1.69513,-5.25589
826114.79405,58.0,0.26261,1.69958,0.15053,1.70623,-5.06135
826120.10205,58.0,0.20791,1.71088,0.14949,1.71739,-4.99364
826126.80605,58.0,0.16452,1.72469,0.15322,1.73149,-5.07669
826135.28305,58.0,0.13007,1.73877,0.1634,1.74644,-5.36852
826145.97305,58.0,0.10309,1.75198,0.17821,1.76102,-5.80802
826159.48705,58.0,0.08153,1.76724,0.19613,1.77809,-6.33287
826176.58405,58.0,0.06443,1.78752,0.21996,1.801,-7.01509
826198.17106,58.0,0.05102,1.81684,0.25121,1.83412,-7.87226
826225.41306,58.0,0.04042,1.84629,0.29666,1.86997,-9.12817
826259.90906,58.0,0.03192,1.87359,0.3474,1.90553,-10.50443
826303.45607,58.0,0.02528,1.90495,0.39423,1.94531,-11.6924
826358.52108,58.0,0.01999,1.95417,0.44302,2.00376,-12.77339
840458.63325,59.0,20004.453,0.2983,-0.01673,0.29877,3.20907
840458.77625,59.0,15829.126,0.30713,0.00459,0.30717,-0.85561
840458.91825,59.0,12516.703,0.3151,0.01911,0.31568,-3.47035
840459.06025,59.0,9909.4424,0.32437,0.03479,0.32623,-6.12117
840459.22425,59.0,7835.48,0.33586,0.04579,0.33897,-7.76359
840459.42525,59.0,6217.2461,0.34549,0.05705,0.35017,-9.37698
840459.66325,59.0,4905.291,0.35783,0.06807,0.36425,-10.77137
840459.90225,59.0,3881.2737,0.37048,0.07817,0.37864,-11.91467
840460.14025,59.0,3070.9827,0.38268,0.08714,0.39248,-12.82827
840460.37825,59.0,2430.7778,0.39736,0.09449,0.40844,-13.37622
840460.61625,59.0,1923.1537,0.41235,0.10214,0.42481,-13.91288
840460.85425,59.0,1522.4358,0.42765,0.11066,0.44173,-14.50819
840461.09225,59.0,1203.8446,0.44739,0.11817,0.46273,-14.79545
840461.33125,59.0,952.86591,0.46514,0.12749,0.48229,-15.32796
840461.56925,59.0,754.27557,0.48541,0.13472,0.50376,-15.51178
840461.80625,59.0,596.71857,0.5054,0.14347,0.52537,-15.84741
840462.04425,59.0,471.96338,0.52726,0.14994,0.54816,-15.87474
840462.28325,59.0,373.20856,0.55131,0.15905,0.5738,-16.09275
840462.52125,59.0,295.47278,0.57581,0.16737,0.59964,-16.20699
840462.76025,59.0,233.87738,0.60152,0.17549,0.6266,-16.26388
840462.99825,59.0,185.05922,0.62785,0.18418,0.65431,-16.34891
840463.23425,59.0,146.35823,0.65588,0.1913,0.68321,-16.26019
840463.47125,59.0,115.77804,0.68614,0.19962,0.71459,-16.22126
840463.70525,59.0,91.6721,0.71511,0.20712,0.7445,-16.15324
840463.95025,59.0,72.51701,0.74791,0.21353,0.77779,-15.93391
840464.17925,59.0,57.36816,0.77941,0.21909,0.80961,-15.70036
840464.41625,59.0,45.3629,0.81185,0.22448,0.84231,-15.45617
840464.64825,59.0,35.93134,0.84424,0.2314,0.87537,-15.32782
840464.89825,59.0,28.40909,0.87542,0.24006,0.90773,-15.33481
840465.11225,59.0,22.48202,0.91007,0.25144,0.94416,-15.44456
840465.37725,59.0,17.79613,0.94413,0.26355,0.98022,-15.59679
840465.62925,59.0,14.06813,0.98065,0.28041,1.01996,-15.95737
840465.84525,59.0,11.1448,1.0233,0.30085,1.06661,-16.3831
840466.11225,59.0,8.81772,1.07228,0.31916,1.11877,-16.57569
840466.29125,59.0,6.97545,1.12474,0.32982,1.1721,-16.34332
840466.50925,59.0,5.5173,1.18789,0.35169,1.23885,-16.49216
840466.77825,59.0,4.36941,1.25043,0.34791,1.29793,-15.54836
840467.11325,59.0,3.45686,1.32593,0.35332,1.3722,-14.92105
840467.53225,59.0,2.73547,1.38643,0.34544,1.42881,-13.991
840468.05725,59.0,2.16054,1.44947,0.32123,1.48464,-12.49568
840468.71625,59.0,1.70952,1.50832,0.29891,1.53765,-11.20946
840469.54425,59.0,1.35352,1.55303,0.27305,1.57685,-9.97153
840470.58725,59.0,1.07079,1.58943,0.24541,1.60826,-8.77709
840471.90125,59.0,0.84734,1.62017,0.21823,1.6348,-7.67147
840473.55725,59.0,0.67072,1.64575,0.196,1.65738,-6.7917
840475.64625,59.0,0.53067,1.66593,0.17902,1.67552,-6.13348
840478.28225,59.0,0.41976,1.68201,0.1652,1.6901,-5.60927
840481.61425,59.0,0.33183,1.69575,0.15564,1.70288,-5.24397
840485.81925,59.0,0.26261,1.71013,0.15027,1.71672,-5.02177
840491.12726,59.0,0.20791,1.7247,0.15058,1.73126,-4.98964
840497.83226,59.0,0.16452,1.7371,0.15737,1.74421,-5.17641
840506.30826,59.0,0.13007,1.7485,0.16879,1.75662,-5.51393
840516.99826,59.0,0.10309,1.75951,0.18179,1.76888,-5.8988
840530.51226,59.0,0.08153,1.77555,0.19812,1.78657,-6.3668
840547.61026,59.0,0.06443,1.79583,0.22196,1.80949,-7.04578
840569.19626,59.0,0.05102,1.82031,0.25479,1.83805,-7.96786
840596.43927,59.0,0.04042,1.84523,0.29165,1.86814,-8.98155
840630.93427,59.0,0.03192,1.87912,0.33016,1.90791,-9.96517
840674.48128,59.0,0.02528,1.92917,0.3774,1.96574,-11.06877
840729.54628,59.0,0.01999,1.99007,0.44431,2.03907,-12.58574
854839.44705,60.0,20004.453,0.2985,-0.01739,0.299,3.33495
854839.59005,60.0,15829.126,0.30634,0.00356,0.30636,-0.66583
854839.73205,60.0,12516.703,0.31646,0.01855,0.317,-3.35542
854839.87405,60.0,9909.4424,0.32368,0.03258,0.32531,-5.74858
854840.03805,60.0,7835.48,0.33405,0.04676,0.33731,-7.96793
854840.23905,60.0,6217.2461,0.34547,0.05642,0.35005,-9.27557
854840.47705,60.0,4905.291,0.35759,0.06817,0.36403,-10.79314
854840.71505,60.0,3881.2737,0.37158,0.07725,0.37952,-11.74403
854840.95405,60.0,3070.9827,0.38507,0.08498,0.39434,-12.44507
854841.19205,60.0,2430.7778,0.3979,0.09439,0.40894,-13.34438
854841.43005,60.0,1923.1537,0.41213,0.10283,0.42476,-14.01038
854841.66705,60.0,1522.4358,0.4301,0.10906,0.44371,-14.22879
854841.90605,60.0,1203.8446,0.44913,0.11937,0.46473,-14.88337
854842.14405,60.0,952.86591,0.46588,0.12688,0.48285,-15.23479
854842.38205,60.0,754.27557,0.4853,0.13642,0.50411,-15.70081
854842.62005,60.0,596.71857,0.50521,0.14204,0.5248,-15.70298
854842.85705,60.0,471.96338,0.52813,0.14911,0.54878,-15.76639
854843.09605,60.0,373.20856,0.5491,0.15941,0.57177,-16.1888
854843.33405,60.0,295.47278,0.5761,0.16777,0.60004,-16.23661
854843.57305,60.0,233.87738,0.6003,0.1755,0.62543,-16.29693
854843.81105,60.0,185.05922,0.62702,0.18286,0.65314,-16.25861
854844.04705,60.0,146.35823,0.65746,0.19124,0.68471,-16.2182
854844.28305,60.0,115.77804,0.68565,0.19777,0.7136,-16.08948
854844.51805,60.0,91.6721,0.71596,0.20603,0.74502,-16.05415
854844.76305,60.0,72.51701,0.74707,0.21206,0.77658,-15.84703
854844.99205,60.0,57.36816,0.77863,0.21887,0.80881,-15.70083
854845.22905,60.0,45.3629,0.81002,0.22463,0.84059,-15.49956
854845.46105,60.0,35.93134,0.84368,0.23167,0.87491,-15.35495
854845.71105,60.0,28.40909,0.87527,0.23909,0.90734,-15.2785
854845.92605,60.0,22.48202,0.90656,0.25049,0.94053,-15.44612
854846.19105,60.0,17.79613,0.94209,0.26434,0.97847,-15.67328
854846.44305,60.0,14.06813,0.97816,0.28005,1.01746,-15.97673
854846.65905,60.0,11.1448,1.01722,0.29889,1.06023,-16.37417
854846.92605,60.0,8.81772,1.0681,0.3204,1.11512,-16.6977
854847.10405,60.0,6.97545,1.12691,0.33152,1.17466,-16.39297
854847.32205,60.0,5.5173,1.18005,0.35116,1.23119,-16.57189
854847.59205,60.0,4.36941,1.25433,0.35261,1.30295,-15.70157
854847.92705,60.0,3.45686,1.32113,0.36149,1.36969,-15.30282
854848.34505,60.0,2.73547,1.3845,0.34656,1.42721,-14.05317
854848.87105,60.0,2.16054,1.45366,0.32637,1.48984,-12.65396
854849.53005,60.0,1.70952,1.51054,0.30577,1.54118,-11.44337
854850.35805,60.0,1.35352,1.55579,0.27893,1.5806,-10.16436
854851.40105,60.0,1.07079,1.59509,0.24878,1.61437,-8.86472
854852.71505,60.0,0.84734,1.62737,0.2226,1.64252,-7.78903
854854.37105,60.0,0.67072,1.6531,0.20043,1.66521,-6.9131
854856.45905,60.0,0.53067,1.67283,0.18292,1.6828,-6.24022
854859.09605,60.0,0.41976,1.68852,0.16864,1.69692,-5.70345
854862.42705,60.0,0.33183,1.70334,0.15789,1.71065,-5.29599
854866.63305,60.0,0.26261,1.7175,0.15242,1.72425,-5.07141
854871.94105,60.0,0.20791,1.73094,0.15282,1.73767,-5.04553
854878.64605,60.0,0.16452,1.74298,0.15768,1.7501,-5.16916
854887.12205,60.0,0.13007,1.75515,0.16549,1.76293,-5.38654
854897.81205,60.0,0.10309,1.77114,0.17754,1.78001,-5.72432
854911.32606,60.0,0.08153,1.79117,0.19764,1.80204,-6.29655
854928.42406,60.0,0.06443,1.81379,0.22766,1.82802,-7.1541
854950.01006,60.0,0.05102,1.83166,0.26406,1.85059,-8.20344
854977.25206,60.0,0.04042,1.85154,0.3005,1.87577,-9.21865
855011.74807,60.0,0.03192,1.88432,0.33798,1.91439,-10.16856
855055.29507,60.0,0.02528,1.92958,0.3862,1.96785,-11.31812
855110.36008,60.0,0.01999,1.97998,0.44579,2.02955,-12.68837
869215.76985,61.0,20004.453,0.29861,-0.01721,0.2991,3.29893
869215.91285,61.0,15829.126,0.30668,0.00217,0.30669,-0.4062
869216.05485,61.0,12516.703,0.31589,0.02037,0.31655,-3.68975
869216.19685,61.0,9909.4424,0.32508,0.03271,0.32672,-5.74573
869216.36085,61.0,7835.48,0.33425,0.04564,0.33736,-7.77471
869216.56185,61.0,6217.2461,0.34657,0.05787,0.35137,-9.47993
869216.79985,61.0,4905.291,0.3576,0.06712,0.36384,-10.63005
869217.03785,61.0,3881.2737,0.37081,0.07679,0.37868,-11.70029
869217.27685,61.0,3070.9827,0.38344,0.08538,0.39283,-12.55356
869217.51485,61.0,2430.7778,0.39812,0.09455,0.4092,-13.35983
869217.75285,61.0,1923.1537,0.4131,0.101,0.42527,-13.73912
869217.99085,61.0,1522.4358,0.42977,0.11061,0.44377,-14.4326
869218.22885,61.0,1203.8446,0.44704,0.11847,0.46248,-14.84299
869218.46785,61.0,952.86591,0.46448,0.12504,0.48102,-15.06704
869218.70585,61.0,754.27557,0.48507,0.13402,0.50325,-15.44523
869218.94285,61.0,596.71857,0.50481,0.14313,0.52471,-15.82961
869219.18085,61.0,471.96338,0.52892,0.15166,0.55023,-15.99969
869219.41985,61.0,373.20856,0.55174,0.15926,0.57427,-16.10063
869219.65685,61.0,295.47278,0.57535,0.16761,0.59926,-16.24167
869219.89685,61.0,233.87738,0.60123,0.17569,0.62637,-16.28973
869220.13485,61.0,185.05922,0.62754,0.18218,0.65345,-16.18831
869220.37085,61.0,146.35823,0.65617,0.19074,0.68333,-16.20831
869220.60685,61.0,115.77804,0.68532,0.1978,0.7133,-16.09947
869220.84185,61.0,91.6721,0.71466,0.20524,0.74355,-16.02308
869221.08685,61.0,72.51701,0.74679,0.21238,0.7764,-15.87508
869221.31585,61.0,57.36816,0.77969,0.21761,0.80949,-15.59408
869221.55285,61.0,45.3629,0.81068,0.22354,0.84094,-15.4157
869221.78485,61.0,35.93134,0.84176,0.23071,0.87281,-15.32746
869222.03485,61.0,28.40909,0.87499,0.23985,0.90727,-15.32944
869222.24985,61.0,22.48202,0.90641,0.2497,0.94017,-15.40185
869222.51485,61.0,17.79613,0.94043,0.26371,0.97671,-15.66439
869222.76685,61.0,14.06813,0.97747,0.28116,1.0171,-16.0472
869222.98285,61.0,11.1448,1.02011,0.30162,1.06377,-16.47133
869223.24985,61.0,8.81772,1.06889,0.31951,1.11562,-16.64218
869223.42785,61.0,6.97545,1.11789,0.33487,1.16697,-16.67594
869223.64685,61.0,5.5173,1.18719,0.35456,1.239,-16.62862
869223.91585,61.0,4.36941,1.24482,0.35748,1.29513,-16.02278
869224.25085,61.0,3.45686,1.32309,0.35912,1.37096,-15.18574
869224.66985,61.0,2.73547,1.38763,0.35621,1.43262,-14.39714
869225.19485,61.0,2.16054,1.45037,0.3331,1.48813,-12.93459
869225.85385,61.0,1.70952,1.51249,0.30822,1.54358,-11.51819
869226.68185,61.0,1.35352,1.56133,0.28362,1.58689,-10.29564
869227.72485,61.0,1.07079,1.60007,0.25552,1.62034,-9.07317
869229.03885,61.0,0.84734,1.63165,0.22721,1.64739,-7.92766
869230.69485,61.0,0.67072,1.65887,0.20387,1.67136,-7.00636
869232.78285,61.0,0.53067,1.68117,0.18512,1.69133,-6.28372
869235.41985,61.0,0.41976,1.69777,0.17149,1.70641,-5.7679
869238.75085,61.0,0.33183,1.71192,0.16206,1.71957,-5.40769
869242.95685,61.0,0.26261,1.72481,0.15537,1.73179,-5.14722
869248.26485,61.0,0.20791,1.73814,0.15362,1.74491,-5.05092
869254.96985,61.0,0.16452,1.75173,0.15805,1.75884,-5.1556
869263.44586,61.0,0.13007,1.765,0.16766,1.77295,-5.42644
869274.13586,61.0,0.10309,1.77798,0.1806,1.78713,-5.7999
869287.64986,61.0,0.08153,1.79514,0.1976,1.80598,-6.28155
869304.74786,61.0,0.06443,1.81763,0.22271,1.83123,-6.98564
869326.33386,61.0,0.05102,1.8455,0.25862,1.86353,-7.97719
869353.57687,61.0,0.04042,1.86918,0.30344,1.89365,-9.22091
869388.07187,61.0,0.03192,1.8947,0.34875,1.92653,-10.42953
869431.61888,61.0,0.02528,1.93182,0.3922,1.97123,-11.47623
869486.68288,61.0,0.01999,1.98566,0.44451,2.03481,-12.6183
883594.13865,62.0,20004.453,0.29829,-0.0167,0.29876,3.2035
883594.28165,62.0,15829.126,0.30755,0.00302,0.30757,-0.56337
883594.42365,62.0,12516.703,0.31457,0.01815,0.31509,-3.30303
883594.56565,62.0,9909.4424,0.32663,0.0347,0.32847,-6.06455
883594.72965,62.0,7835.48,0.33529,0.04483,0.33828,-7.61476
883594.93065,62.0,6217.2461,0.34711,0.05811,0.35194,-9.50419
883595.16865,62.0,4905.291,0.3587,0.06854,0.36519,-10.8176
883595.40665,62.0,3881.2737,0.37122,0.07526,0.37878,-11.46092
883595.64565,62.0,3070.9827,0.38417,0.08545,0.39356,-12.54061
883595.88365,62.0,2430.7778,0.39851,0.09507,0.40969,-13.41797
883596.12165,62.0,1923.1537,0.4139,0.10338,0.42661,-14.02382
883596.35965,62.0,1522.4358,0.431,0.11227,0.44538,-14.60037
883596.59765,62.0,1203.8446,0.44735,0.11908,0.46293,-14.9055
883596.83665,62.0,952.86591,0.46559,0.12652,0.48248,-15.20292
883597.07465,62.0,754.27557,0.48632,0.13443,0.50456,-15.45192
883597.31165,62.0,596.71857,0.50603,0.1416,0.52547,-15.63295
883597.54965,62.0,471.96338,0.52785,0.15012,0.54878,-15.87583
883597.78865,62.0,373.20856,0.55185,0.15913,0.57434,-16.08565
883598.02565,62.0,295.47278,0.57595,0.16673,0.5996,-16.14461
883598.26565,62.0,233.87738,0.60096,0.17434,0.62574,-16.17769
883598.50365,62.0,185.05922,0.62878,0.18337,0.65497,-16.25819
883598.73965,62.0,146.35823,0.65456,0.19006,0.68159,-16.19107
883598.97565,62.0,115.77804,0.68609,0.19822,0.71415,-16.11507
883599.21065,62.0,91.6721,0.71565,0.2043,0.74424,-15.93264
883599.45565,62.0,72.51701,0.74667,0.2106,0.7758,-15.75091
883599.68465,62.0,57.36816,0.77825,0.21794,0.80819,-15.64438
883599.92165,62.0,45.3629,0.81042,0.22278,0.84048,-15.37052
883600.15365,62.0,35.93134,0.84259,0.23006,0.87344,-15.27185
883600.40365,62.0,28.40909,0.87441,0.23931,0.90656,-15.3058
883600.61865,62.0,22.48202,0.90534,0.25007,0.93924,-15.44109
883600.88365,62.0,17.79613,0.94156,0.26336,0.9777,-15.62676
883601.13565,62.0,14.06813,0.97645,0.28185,1.01632,-16.10062
883601.35165,62.0,11.1448,1.01965,0.30198,1.06343,-16.49709
883601.61865,62.0,8.81772,1.06907,0.32184,1.11646,-16.75405
883601.79765,62.0,6.97545,1.12079,0.33457,1.16966,-16.62086
883602.01565,62.0,5.5173,1.18364,0.35934,1.23699,-16.88785
883602.28465,62.0,4.36941,1.24727,0.35654,1.29723,-15.95306
883602.61965,62.0,3.45686,1.32376,0.36547,1.37328,-15.43422
883603.03865,62.0,2.73547,1.38717,0.35896,1.43286,-14.50822
883603.56365,62.0,2.16054,1.45445,0.33546,1.49263,-12.98775
883604.22265,62.0,1.70952,1.51729,0.31345,1.54933,-11.67244
883605.05065,62.0,1.35352,1.56574,0.28888,1.59216,-10.45345
883606.09365,62.0,1.07079,1.60501,0.25905,1.62578,-9.16836
883607.40765,62.0,0.84734,1.6387,0.23127,1.65494,-8.03323
883609.06365,62.0,0.67072,1.66635,0.20713,1.67917,-7.08562
883611.15165,62.0,0.53067,1.68874,0.18889,1.69928,-6.38228
883613.78865,62.0,0.41976,1.70521,0.17443,1.7141,-5.84062
883617.12065,62.0,0.33183,1.71974,0.16342,1.72749,-5.42834
883621.32565,62.0,0.26261,1.73298,0.1566,1.74005,-5.1634
883626.63365,62.0,0.20791,1.74737,0.15532,1.75426,-5.07945
883633.33865,62.0,0.16452,1.76029,0.16015,1.76756,-5.19845
883641.81465,62.0,0.13007,1.77331,0.16908,1.78135,-5.44668
883652.50466,62.0,0.10309,1.78716,0.18111,1.79631,-5.7866
883666.01866,62.0,0.08153,1.80611,0.19815,1.81695,-6.26088
883683.11666,62.0,0.06443,1.82914,0.22561,1.84301,-7.03158
883704.70266,62.0,0.05102,1.8535,0.26332,1.87211,-8.08565
883731.94567,62.0,0.04042,1.87437,0.30578,1.89915,-9.26534
883766.44067,62.0,0.03192,1.90184,0.34673,1.93319,-10.33232
883809.98767,62.0,0.02528,1.94393,0.39054,1.98277,-11.35969
883865.05268,62.0,0.01999,1.9991,0.44728,2.04853,-12.61172
897955.90007,63.0,20004.453,0.30005,-0.01802,0.30059,3.43664
897956.04307,63.0,15829.126,0.30819,0.00278,0.3082,-0.5166
897956.18507,63.0,12516.703,0.3167,0.01865,0.31725,-3.37051
897956.32707,63.0,9909.4424,0.32604,0.03347,0.32775,-5.86073
897956.49107,63.0,7835.48,0.33613,0.04786,0.33952,-8.10407
897956.69207,63.0,6217.2461,0.34739,0.05796,0.35219,-9.47223
897956.93007,63.0,4905.291,0.35938,0.06738,0.36564,-10.6192
897957.16807,63.0,3881.2737,0.37207,0.07585,0.37972,-11.52163
897957.40607,63.0,3070.9827,0.38547,0.08633,0.39502,-12.62295
897957.64407,63.0,2430.7778,0.39979,0.09548,0.41103,-13.43259
897957.88207,63.0,1923.1537,0.41407,0.10354,0.42682,-14.0386
897958.12007,63.0,1522.4358,0.43098,0.11072,0.44497,-14.40769
897958.35807,63.0,1203.8446,0.44702,0.11786,0.4623,-14.77066
897958.59707,63.0,952.86591,0.4675,0.12653,0.48432,-15.14406
897958.83507,63.0,754.27557,0.48483,0.13424,0.50307,-15.47683
897959.07207,63.0,596.71857,0.50585,0.14274,0.5256,-15.75795
897959.31007,63.0,471.96338,0.52857,0.15218,0.55005,-16.06188
897959.54907,63.0,373.20856,0.55117,0.15823,0.57344,-16.01718
897959.78707,63.0,295.47278,0.57492,0.16539,0.59824,-16.04936
897960.02607,63.0,233.87738,0.60048,0.17331,0.62499,-16.09876
897960.26407,63.0,185.05922,0.62675,0.18146,0.65249,-16.14715
897960.50007,63.0,146.35823,0.65484,0.19036,0.68195,-16.20913
897960.73607,63.0,115.77804,0.68445,0.19706,0.71225,-16.06184
897960.97107,63.0,91.6721,0.71537,0.20389,0.74385,-15.90808
897961.21607,63.0,72.51701,0.74711,0.21094,0.77632,-15.76686
897961.44507,63.0,57.36816,0.77846,0.2177,0.80833,-15.62362
897961.68207,63.0,45.3629,0.80969,0.22407,0.84013,-15.46881
897961.91407,63.0,35.93134,0.8413,0.23008,0.8722,-15.29526
897962.16507,63.0,28.40909,0.87326,0.23998,0.90564,-15.36638
897962.37907,63.0,22.48202,0.90554,0.24943,0.93926,-15.39994
897962.64407,63.0,17.79613,0.93982,0.26395,0.97618,-15.68727
897962.89607,63.0,14.06813,0.9744,0.28196,1.01438,-16.13882
897963.11207,63.0,11.1448,1.01615,0.30211,1.06011,-16.55755
897963.38007,63.0,8.81772,1.06582,0.32217,1.11344,-16.81867
897963.55807,63.0,6.97545,1.11926,0.33537,1.16842,-16.68017
897963.77607,63.0,5.5173,1.18154,0.35984,1.23512,-16.93814
897964.04507,63.0,4.36941,1.24714,0.35994,1.29804,-16.09878
897964.38007,63.0,3.45686,1.32374,0.369,1.37421,-15.57599
897964.79907,63.0,2.73547,1.38696,0.36117,1.43321,-14.5957
897965.32407,63.0,2.16054,1.45632,0.33944,1.49536,-13.1204
897965.98307,63.0,1.70952,1.51931,0.31787,1.55221,-11.81696
897966.81207,63.0,1.35352,1.56804,0.29174,1.59494,-10.53946
897967.85507,63.0,1.07079,1.60869,0.26211,1.6299,-9.25405
897969.16807,63.0,0.84734,1.6427,0.23363,1.65923,-8.09443
897970.82407,63.0,0.67072,1.67144,0.2098,1.68455,-7.15436
897972.91307,63.0,0.53067,1.6937,0.19142,1.70448,-6.44824
897975.54907,63.0,0.41976,1.71036,0.17658,1.71945,-5.89446
897978.88107,63.0,0.33183,1.72531,0.16499,1.73318,-5.46238
897983.08607,63.0,0.26261,1.73921,0.1581,1.74638,-5.19393
897988.39407,63.0,0.20791,1.75377,0.15668,1.76076,-5.10531
897995.09807,63.0,0.16452,1.76638,0.16154,1.77375,-5.22527
898003.57407,63.0,0.13007,1.77915,0.16983,1.78723,-5.45262
898014.26508,63.0,0.10309,1.79327,0.18163,1.80244,-5.78352
898027.77808,63.0,0.08153,1.81307,0.19919,1.82398,-6.26944
898044.87608,63.0,0.06443,1.83613,0.22686,1.85009,-7.04335
898066.46208,63.0,0.05102,1.85947,0.26539,1.87831,-8.1225
898093.70509,63.0,0.04042,1.88032,0.30725,1.90526,-9.28028
898128.20009,63.0,0.03192,1.90786,0.34701,1.93916,-10.30855
898171.74809,63.0,0.02528,1.95045,0.39143,1.98934,-11.34768
898226.8131,63.0,0.01999,2.00545,0.44862,2.05501,-12.60961
912329.48167,64.0,20004.453,0.30126,-0.01762,0.30178,3.34753
912329.62467,64.0,15829.126,0.30739,0.00366,0.30741,-0.68219
912329.76667,64.0,12516.703,0.31703,0.01939,0.31763,-3.49923
912329.90867,64.0,9909.4424,0.32643,0.03342,0.32814,-5.84615
912330.07267,64.0,7835.48,0.33543,0.04583,0.33855,-7.78071
912330.27367,64.0,6217.2461,0.34762,0.05701,0.35227,-9.31341
912330.51167,64.0,4905.291,0.35925,0.06897,0.36581,-10.86758
912330.74867,64.0,3881.2737,0.37195,0.07806,0.38005,-11.85237
912330.98767,64.0,3070.9827,0.38444,0.08622,0.39399,-12.64026
912331.22567,64.0,2430.7778,0.39855,0.09329,0.40932,-13.17417
912331.46367,64.0,1923.1537,0.41462,0.10216,0.42702,-13.84094
912331.70167,64.0,1522.4358,0.43137,0.1102,0.44522,-14.33053
912331.93967,64.0,1203.8446,0.44784,0.11715,0.46291,-14.65892
912332.17867,64.0,952.86591,0.46542,0.12545,0.48203,-15.08481
912332.41667,64.0,754.27557,0.48494,0.13439,0.50322,-15.48927
912332.65367,64.0,596.71857,0.50598,0.14251,0.52567,-15.73006
912332.89167,64.0,471.96338,0.52693,0.15013,0.5479,-15.90274
912333.13067,64.0,373.20856,0.55045,0.15727,0.57248,-15.94553
912333.36767,64.0,295.47278,0.57345,0.16613,0.59704,-16.1567
912333.60767,64.0,233.87738,0.60005,0.17453,0.62491,-16.21723
912333.84567,64.0,185.05922,0.62635,0.18269,0.65245,-16.26056
912334.08167,64.0,146.35823,0.65323,0.18923,0.68008,-16.15552
912334.31767,64.0,115.77804,0.68357,0.19698,0.71139,-16.07479
912334.55167,64.0,91.6721,0.71139,0.20383,0.74002,-15.98821
912334.79767,64.0,72.51701,0.74529,0.21145,0.77471,-15.83915
912335.02667,64.0,57.36816,0.7775,0.21694,0.8072,-15.59036
912335.26267,64.0,45.3629,0.80882,0.22292,0.83898,-15.4089
912335.49567,64.0,35.93134,0.83988,0.22949,0.87067,-15.28219
912335.74567,64.0,28.40909,0.8725,0.23885,0.9046,-15.30997
912335.96067,64.0,22.48202,0.90318,0.25026,0.93721,-15.4872
912336.22467,64.0,17.79613,0.93782,0.26381,0.97422,-15.71161
912336.47767,64.0,14.06813,0.97329,0.27921,1.01255,-16.0065
912336.69367,64.0,11.1448,1.01364,0.29973,1.05702,-16.47301
912336.96067,64.0,8.81772,1.06307,0.32173,1.11069,-16.83794
912337.13867,64.0,6.97545,1.12078,0.33578,1.17,-16.67777
912337.35667,64.0,5.5173,1.17558,0.36055,1.22963,-17.05051
912337.62667,64.0,4.36941,1.24995,0.362,1.30132,-16.1515
912337.96167,64.0,3.45686,1.32079,0.37437,1.37282,-15.8249
912338.37967,64.0,2.73547,1.38583,0.36183,1.43229,-14.63295
912338.90567,64.0,2.16054,1.4588,0.34259,1.49849,-13.2162
912339.56467,64.0,1.70952,1.52041,0.32183,1.5541,-11.95148
912340.39268,64.0,1.35352,1.56856,0.29545,1.59614,-10.66703
912341.43568,64.0,1.07079,1.61009,0.26429,1.63164,-9.32181
912342.74968,64.0,0.84734,1.6465,0.23648,1.66339,-8.17341
912344.40568,64.0,0.67072,1.67426,0.21222,1.68766,-7.22382
912346.49368,64.0,0.53067,1.6966,0.19342,1.70759,-6.5038
912349.13068,64.0,0.41976,1.71327,0.17794,1.72249,-5.92938
912352.46168,64.0,0.33183,1.72873,0.16618,1.73669,-5.49096
912356.66768,64.0,0.26261,1.74381,0.15926,1.75107,-5.21827
912361.97568,64.0,0.20791,1.75776,0.15829,1.76487,-5.14585
912368.68068,64.0,0.16452,1.77026,0.16248,1.7777,-5.24419
912377.15668,64.0,0.13007,1.78304,0.17032,1.79116,-5.45631
912387.84668,64.0,0.10309,1.79847,0.18179,1.80764,-5.77197
912401.36068,64.0,0.08153,1.81921,0.20135,1.83032,-6.31589
912418.45868,64.0,0.06443,1.84164,0.23092,1.85606,-7.14698
912440.04469,64.0,0.05102,1.86039,0.26862,1.87969,-8.21618
912467.28769,64.0,0.04042,1.88081,0.30603,1.90555,-9.24178
912501.78269,64.0,0.03192,1.91273,0.34434,1.94348,-10.20534
912545.3297,64.0,0.02528,1.95754,0.39173,1.99635,-11.31606
912600.39471,64.0,0.01999,2.01009,0.45113,2.06009,-12.64946
926701.60528,65.0,20004.453,0.29881,-0.0185,0.29938,3.54309
926701.74828,65.0,15829.126,0.30697,0.00298,0.30699,-0.55695
926701.89028,65.0,12516.703,0.31722,0.01998,0.31785,-3.60376
926702.03228,65.0,9909.4424,0.32587,0.03333,0.32757,-5.84061
926702.19628,65.0,7835.48,0.33511,0.04537,0.33817,-7.71004
926702.39728,65.0,6217.2461,0.34742,0.05688,0.35204,-9.29729
926702.63528,65.0,4905.291,0.35958,0.06634,0.36564,-10.45351
926702.87328,65.0,3881.2737,0.37241,0.0778,0.38045,-11.79975
926703.11128,65.0,3070.9827,0.38432,0.08606,0.39384,-12.62158
926703.34928,65.0,2430.7778,0.40032,0.09356,0.41111,-13.15456
926703.58828,65.0,1923.1537,0.41559,0.10299,0.42816,-13.91786
926703.82528,65.0,1522.4358,0.43076,0.11157,0.44498,-14.52056
926704.06428,65.0,1203.8446,0.44948,0.11766,0.46462,-14.66911
926704.30228,65.0,952.86591,0.46609,0.12517,0.4826,-15.03207
926704.54128,65.0,754.27557,0.48467,0.13407,0.50287,-15.46254
926704.77828,65.0,596.71857,0.50533,0.14025,0.52443,-15.51199
926705.01528,65.0,471.96338,0.52747,0.15119,0.54871,-15.99442
926705.25428,65.0,373.20856,0.5502,0.15771,0.57236,-15.99418
926705.49228,65.0,295.47278,0.57321,0.16604,0.59677,-16.15473
926705.73128,65.0,233.87738,0.59992,0.17481,0.62487,-16.24528
926705.96928,65.0,185.05922,0.62534,0.18202,0.65129,-16.2293
926706.20528,65.0,146.35823,0.65333,0.18976,0.68033,-16.1957
926706.44228,65.0,115.77804,0.68318,0.19599,0.71074,-16.00735
926706.67628,65.0,91.6721,0.71303,0.20493,0.74189,-16.03474
926706.92228,65.0,72.51701,0.74523,0.21136,0.77462,-15.83429
926707.15128,65.0,57.36816,0.77718,0.2168,0.80685,-15.58708
926707.38728,65.0,45.3629,0.80724,0.22347,0.8376,-15.47388
926707.62028,65.0,35.93134,0.83708,0.22996,0.86809,-15.36149
926707.87028,65.0,28.40909,0.87039,0.23779,0.90229,-15.28039
926708.08428,65.0,22.48202,0.90376,0.24992,0.93768,-15.45807
926708.34928,65.0,17.79613,0.93621,0.26237,0.97228,-15.6552
926708.60128,65.0,14.06813,0.97146,0.28139,1.0114,-16.15392
926708.81828,65.0,11.1448,1.01263,0.302,1.05671,-16.60645
926709.08528,65.0,8.81772,1.06217,0.32172,1.10983,-16.85105
926709.26328,65.0,6.97545,1.11227,0.34008,1.1631,-17.00129
926709.48128,65.0,5.5173,1.18169,0.36039,1.23542,-16.96056
926709.75028,65.0,4.36941,1.24097,0.36622,1.29388,-16.4419
926710.08628,65.0,3.45686,1.32169,0.37022,1.37256,-15.64808
926710.50428,65.0,2.73547,1.38851,0.37057,1.43711,-14.94294
926711.02928,65.0,2.16054,1.45434,0.34782,1.49536,-13.45005
926711.68928,65.0,1.70952,1.52082,0.32353,1.55485,-12.00986
926712.51728,65.0,1.35352,1.57224,0.29894,1.60041,-10.76557
926713.56028,65.0,1.07079,1.61466,0.27013,1.6371,-9.4974
926714.87428,65.0,0.84734,1.64871,0.24003,1.66609,-8.28345
926716.52928,65.0,0.67072,1.67799,0.21531,1.69174,-7.31184
926718.61828,65.0,0.53067,1.70155,0.19518,1.7127,-6.54381
926721.25528,65.0,0.41976,1.72044,0.18043,1.72988,-5.98699
926724.58628,65.0,0.33183,1.73475,0.16943,1.74301,-5.57826
926728.79228,65.0,0.26261,1.74836,0.16163,1.75581,-5.28178
926734.10028,65.0,0.20791,1.76212,0.15889,1.76927,-5.15229
926740.80429,65.0,0.16452,1.77609,0.1629,1.78354,-5.24041
926749.28129,65.0,0.13007,1.78929,0.172,1.79754,-5.49089
926759.97129,65.0,0.10309,1.80298,0.18459,1.8124,-5.8456
926773.48529,65.0,0.08153,1.82085,0.201,1.83191,-6.29941
926790.58229,65.0,0.06443,1.84428,0.22639,1.85813,-6.99816
926812.16929,65.0,0.05102,1.87173,0.26375,1.89023,-8.02096
926839.4113,65.0,0.04042,1.89554,0.30895,1.92055,-9.25721
926873.9063,65.0,0.03192,1.92061,0.3533,1.95284,-10.42302
926917.45431,65.0,0.02528,1.95874,0.39723,1.99862,-11.46415
926972.51931,65.0,0.01999,2.01329,0.45025,2.06303,-12.60607
941079.75308,66.0,20004.453,0.30075,-0.01775,0.30127,3.3771
941079.89608,66.0,15829.126,0.30789,0.0038,0.30791,-0.7075
941080.03808,66.0,12516.703,0.31709,0.01962,0.3177,-3.54109
941080.18008,66.0,9909.4424,0.3277,0.03352,0.32941,-5.8412
941080.34408,66.0,7835.48,0.33655,0.04513,0.33956,-7.63774
941080.54508,66.0,6217.2461,0.34741,0.05661,0.35199,-9.25429
941080.78308,66.0,4905.291,0.3586,0.06724,0.36485,-10.62045
941081.02108,66.0,3881.2737,0.37248,0.07735,0.38043,-11.73203
941081.25908,66.0,3070.9827,0.38552,0.08616,0.39503,-12.59789
941081.49708,66.0,2430.7778,0.39918,0.09412,0.41013,-13.26679
941081.73508,66.0,1923.1537,0.41542,0.10118,0.42756,-13.68844
941081.97308,66.0,1522.4358,0.43318,0.11089,0.44714,-14.35892
941082.21108,66.0,1203.8446,0.44858,0.1178,0.46379,-14.71411
941082.45008,66.0,952.86591,0.46549,0.12566,0.48216,-15.1067
941082.68808,66.0,754.27557,0.48587,0.13335,0.50384,-15.3471
941082.92508,66.0,596.71857,0.50639,0.14085,0.52561,-15.54347
941083.16308,66.0,471.96338,0.52721,0.14949,0.54799,-15.83083
941083.40208,66.0,373.20856,0.5503,0.1571,0.57229,-15.93281
941083.64008,66.0,295.47278,0.57303,0.16534,0.59641,-16.09469
941083.87908,66.0,233.87738,0.59744,0.17303,0.62199,-16.1519
941084.11708,66.0,185.05922,0.62535,0.18071,0.65094,-16.11831
941084.35308,66.0,146.35823,0.65291,0.18844,0.67956,-16.09906
941084.58908,66.0,115.77804,0.68223,0.19682,0.71006,-16.0923
941084.82408,66.0,91.6721,0.71187,0.20453,0.74067,-16.02986
941085.06908,66.0,72.51701,0.74289,0.20917,0.77177,-15.7251
941085.29808,66.0,57.36816,0.77453,0.21493,0.8038,-15.50883
941085.53508,66.0,45.3629,0.80697,0.22256,0.8371,-15.41895
941085.76708,66.0,35.93134,0.83663,0.22903,0.86741,-15.30966
941086.01708,66.0,28.40909,0.86827,0.23668,0.89995,-15.24797
941086.23208,66.0,22.48202,0.90099,0.24827,0.93457,-15.40585
941086.49708,66.0,17.79613,0.93267,0.26253,0.96892,-15.72069
941086.74908,66.0,14.06813,0.97075,0.27835,1.00987,-15.99962
941086.96508,66.0,11.1448,1.01123,0.29869,1.05442,-16.4557
941087.23208,66.0,8.81772,1.05757,0.31965,1.10482,-16.81731
941087.41108,66.0,6.97545,1.11814,0.34791,1.17101,-17.28363
941087.62908,66.0,5.5173,1.17488,0.3518,1.22642,-16.66935
941087.89808,66.0,4.36941,1.24463,0.37659,1.30036,-16.83445
941088.23308,66.0,3.45686,1.31083,0.37302,1.36287,-15.88464
941088.65208,66.0,2.73547,1.38981,0.36699,1.43745,-14.7917
941089.17708,66.0,2.16054,1.45838,0.35719,1.50148,-13.76205
941089.83608,66.0,1.70952,1.51685,0.33097,1.55254,-12.30883
941090.66408,66.0,1.35352,1.57178,0.29999,1.60015,-10.80542
941091.70708,66.0,1.07079,1.61886,0.27236,1.64161,-9.55013
941093.02108,66.0,0.84734,1.65259,0.24515,1.67067,-8.43777
941094.67708,66.0,0.67072,1.68168,0.22058,1.69609,-7.47248
941096.76508,66.0,0.53067,1.70313,0.19787,1.71458,-6.62694
941099.40208,66.0,0.41976,1.72372,0.18092,1.73318,-5.99168
941102.73408,66.0,0.33183,1.74045,0.16973,1.74871,-5.57007
941106.93908,66.0,0.26261,1.75469,0.16341,1.76228,-5.32047
941112.24708,66.0,0.20791,1.76689,0.16109,1.77422,-5.20927
941118.95208,66.0,0.16452,1.78084,0.16318,1.7883,-5.23553
941127.42809,66.0,0.13007,1.79761,0.1712,1.80575,-5.44044
941138.11809,66.0,0.10309,1.81332,0.18781,1.82302,-5.91303
941151.63209,66.0,0.08153,1.82825,0.21084,1.84037,-6.5784
941168.73009,66.0,0.06443,1.84418,0.23893,1.85959,-7.38194
941190.31609,66.0,0.05102,1.86322,0.26387,1.88181,-8.06078
941217.5581,66.0,0.04042,1.89484,0.29739,1.91803,-8.91956
941252.0541,66.0,0.03192,1.93171,0.34417,1.96213,-10.1024
941295.60111,66.0,0.02528,1.97064,0.39554,2.00995,-11.34933
941350.66611,66.0,0.01999,2.02033,0.44559,2.06889,-12.43753
955451.84549,67.0,20004.453,0.30315,-0.01671,0.30361,3.15555
955451.98849,67.0,15829.126,0.30853,0.00272,0.30854,-0.50473
955452.13049,67.0,12516.703,0.31986,0.01971,0.32047,-3.52651
955452.27249,67.0,9909.4424,0.32813,0.03361,0.32985,-5.84842
955452.43649,67.0,7835.48,0.33825,0.04595,0.34135,-7.73569
955452.63749,67.0,6217.2461,0.34873,0.0577,0.35347,-9.39452
955452.87549,67.0,4905.291,0.36108,0.067,0.36725,-10.51154
955453.11449,67.0,3881.2737,0.37238,0.07727,0.38031,-11.72263
955453.35249,67.0,3070.9827,0.38446,0.08731,0.39425,-12.79553
955453.59049,67.0,2430.7778,0.40125,0.09531,0.41242,-13.36263
955453.82849,67.0,1923.1537,0.41642,0.10225,0.42879,-13.79518
955454.06649,67.0,1522.4358,0.43343,0.11044,0.44728,-14.29514
955454.30449,67.0,1203.8446,0.45059,0.11939,0.46614,-14.84042
955454.54349,67.0,952.86591,0.46933,0.1275,0.48634,-15.19791
955454.78149,67.0,754.27557,0.48662,0.13383,0.50469,-15.37771
955455.01849,67.0,596.71857,0.50806,0.14281,0.52775,-15.70031
955455.25649,67.0,471.96338,0.52885,0.15037,0.54981,-15.87215
955455.49549,67.0,373.20856,0.5511,0.15842,0.57342,-16.03751
955455.73349,67.0,295.47278,0.57655,0.16586,0.59994,-16.04955
955455.97249,67.0,233.87738,0.60184,0.17417,0.62653,-16.14068
955456.21049,67.0,185.05922,0.62902,0.18228,0.6549,-16.16092
955456.44649,67.0,146.35823,0.65497,0.18972,0.68189,-16.15387
955456.68249,67.0,115.77804,0.68612,0.19868,0.7143,-16.14967
955456.91749,67.0,91.6721,0.71822,0.20453,0.74678,-15.89561
955457.16249,67.0,72.51701,0.74815,0.2122,0.77766,-15.83521
955457.39149,67.0,57.36816,0.78054,0.218,0.81041,-15.60485
955457.62849,67.0,45.3629,0.81184,0.22425,0.84224,-15.44166
955457.86049,67.0,35.93134,0.84384,0.23309,0.87544,-15.44167
955458.11049,67.0,28.40909,0.87501,0.23935,0.90716,-15.29835
955458.32549,67.0,22.48202,0.90717,0.25017,0.94103,-15.41749
955458.59049,67.0,17.79613,0.93963,0.26609,0.97658,-15.81114
955458.84249,67.0,14.06813,0.97674,0.28151,1.0165,-16.07782
955459.05849,67.0,11.1448,1.01784,0.30145,1.06154,-16.49751
955459.32549,67.0,8.81772,1.06327,0.32609,1.11215,-17.04988
955459.50349,67.0,6.97545,1.12715,0.35073,1.18046,-17.28424
955459.72149,67.0,5.5173,1.18009,0.36159,1.23425,-17.03543
955459.99149,67.0,4.36941,1.25829,0.38284,1.31525,-16.92265
955460.32649,67.0,3.45686,1.32154,0.38812,1.37736,-16.36674
955460.74449,67.0,2.73547,1.40253,0.37701,1.45232,-15.04574
955461.27049,67.0,2.16054,1.4775,0.36826,1.52271,-13.99555
955461.92949,67.0,1.70952,1.53809,0.34614,1.57656,-12.68276
955462.75749,67.0,1.35352,1.59371,0.31388,1.62433,-11.14184
955463.80049,67.0,1.07079,1.6436,0.28414,1.66798,-9.80803
955465.11449,67.0,0.84734,1.68169,0.2568,1.70119,-8.68217
955466.77049,67.0,0.67072,1.71271,0.23043,1.72814,-7.66257
955468.85849,67.0,0.53067,1.73517,0.20783,1.74758,-6.83011
955471.49549,67.0,0.41976,1.756,0.1887,1.76611,-6.13339
955474.82749,67.0,0.33183,1.77427,0.17581,1.78296,-5.65878
955479.03249,67.0,0.26261,1.78935,0.16911,1.79732,-5.39898
955484.34049,67.0,0.20791,1.80222,0.1666,1.8099,-5.2814
955491.04549,67.0,0.16452,1.81576,0.16787,1.8235,-5.28216
955499.52149,67.0,0.13007,1.83156,0.17443,1.83985,-5.44018
955510.21149,67.0,0.10309,1.84918,0.1898,1.85889,-5.86037
955523.7255,67.0,0.08153,1.86686,0.21304,1.87898,-6.51011
955540.8235,67.0,0.06443,1.88326,0.24261,1.89883,-7.34076
955562.4095,67.0,0.05102,1.8997,0.27033,1.91884,-8.0989
955589.6525,67.0,0.04042,1.92903,0.30243,1.95259,-8.91029
955624.14751,67.0,0.03192,1.96747,0.34692,1.99782,-9.99994
955667.69451,67.0,0.02528,2.00877,0.40035,2.04828,-11.27131
955722.75952,67.0,0.01999,2.05564,0.45458,2.1053,-12.46951
969782.53593,68.0,20004.453,0.30138,-0.01639,0.30182,3.11321
