Repository: SebaVillagra00/ICM2985-SOH-IPRE

## Data University of Cambridge (EIS Cambridge)
Data publicada en "Identifying degradation patterns of lithium ion batteries from impedance spectroscopy using machine learning" (Zhang, Tang, Zhang, Wang, Stimming & Lee, 2020) https://www.nature.com/articles/s41467-020-15235-7.

Carpeta contiene:
* Paper de Nature Comunications (IF: 16.6).
* Data frames para IOS.
* Data frames para Windows.

Cada Data frame está contenido en un archivo .txt con las siguientes columnas:
* time/s: tiempo en que se mide la muestra.
* cycle number: ciclo de carga de la batería.
* freq/Hz: frecuencia de la señal de input.
* Re(Z)/Ohm: Parte resistiva de la impedancia.
* Im(Z)/Ohm: Parte reactiva de la impedancia.

File: EIS Cambridge/csvEIS/EIS_state_III_45C01.csv (part 7 of 27)
time/s,cycle number,freq/Hz,Re(Z)/Ohm,-Im(Z)/Ohm,|Z|/Ohm,Phase(Z)/deg
1124748.04309,68.0,5.5173,1.34729,0.04432,1.34802,-1.88431
1124748.31209,68.0,4.36941,1.34875,0.03637,1.34924,-1.54483
1124748.64709,68.0,3.45686,1.35562,0.03286,1.35602,-1.38858
1124749.06609,68.0,2.73547,1.36204,0.03122,1.36239,-1.31314
1124749.59109,68.0,2.16054,1.36456,0.03473,1.365,-1.4579
1124750.25009,68.0,1.70952,1.36301,0.03826,1.36355,-1.60772
1124751.07909,68.0,1.35352,1.3603,0.03708,1.3608,-1.56159
1124752.12209,68.0,1.07079,1.35851,0.03257,1.3589,-1.37339
1124753.43609,68.0,0.84734,1.36209,0.02636,1.36234,-1.10879
1124755.09108,68.0,0.67072,1.37111,0.02256,1.37129,-0.94259
1124757.18008,68.0,0.53067,1.38798,0.02355,1.38818,-0.97187
1124759.81708,68.0,0.41976,1.40728,0.03705,1.40776,-1.50798
1124763.14808,68.0,0.33183,1.41893,0.06437,1.42039,-2.59729
1124767.35407,68.0,0.26261,1.41481,0.09716,1.41814,-3.92846
1124772.66207,68.0,0.20791,1.39224,0.12232,1.3976,-5.02103
1124779.36607,68.0,0.16452,1.35911,0.1258,1.36492,-5.28845
1124787.84306,68.0,0.13007,1.33054,0.10132,1.3344,-4.35476
1124798.53305,68.0,0.10309,1.33156,0.05091,1.33253,-2.18969
1124812.04704,68.0,0.08153,1.38157,-0.00624,1.38158,0.25898
1124829.14403,68.0,0.06443,1.47536,-0.03664,1.47581,1.42251
1124850.73101,68.0,0.05102,1.6347,-0.00091,1.6347,0.03192
1124877.97299,68.0,0.04042,1.78234,0.1531,1.78891,-4.90941
1124912.46796,68.0,0.03192,1.83372,0.40916,1.87881,-12.57855
1124956.01493,68.0,0.02528,1.71127,0.69114,1.84556,-21.99251
1125011.07989,68.0,0.01999,1.39724,0.86582,1.64375,-31.78502
1140930.84231,69.0,20004.453,1.06361,-0.02594,1.06393,1.39694
1140930.98531,69.0,15829.126,1.06925,-0.0095,1.06929,0.50887
1140931.1273,69.0,12516.703,1.07581,0.0019,1.07581,-0.10141
1140931.2693,69.0,9909.4424,1.08339,0.01087,1.08344,-0.57482
1140931.4333,69.0,7835.48,1.08886,0.01838,1.08902,-0.96715
1140931.6343,69.0,6217.2461,1.09598,0.02449,1.09626,-1.27987
1140931.8723,69.0,4905.291,1.10228,0.02988,1.10268,-1.55251
1140932.1113,69.0,3881.2737,1.11022,0.03422,1.11075,-1.76561
1140932.3493,69.0,3070.9827,1.11554,0.03574,1.11611,-1.83526
1140932.5873,69.0,2430.7778,1.12308,0.04172,1.12386,-2.12753
1140932.8253,69.0,1923.1537,1.13061,0.04382,1.13146,-2.21944
1140933.0633,69.0,1522.4358,1.13546,0.04528,1.13636,-2.28364
1140933.3013,69.0,1203.8446,1.1442,0.04989,1.14528,-2.49652
1140933.5403,69.0,952.86591,1.15148,0.05122,1.15262,-2.54682
1140933.7783,69.0,754.27557,1.15875,0.05264,1.15994,-2.60102
1140934.0153,69.0,596.71857,1.16812,0.05727,1.16952,-2.80666
1140934.2533,69.0,471.96338,1.1757,0.05901,1.17718,-2.87328
1140934.4923,69.0,373.20856,1.18525,0.06397,1.18697,-3.08934
1140934.7303,69.0,295.47278,1.19314,0.06627,1.19498,-3.17893
1140934.9693,69.0,233.87738,1.2029,0.0695,1.20491,-3.30652
1140935.2073,69.0,185.05922,1.21092,0.0738,1.21317,-3.48736
1140935.4433,69.0,146.35823,1.2241,0.07939,1.22668,-3.71057
1140935.6803,69.0,115.77804,1.23554,0.08412,1.2384,-3.89507
1140935.9143,69.0,91.6721,1.24939,0.08967,1.2526,-4.10497
1140936.1593,69.0,72.51701,1.26488,0.09462,1.26841,-4.27794
1140936.3883,69.0,57.36816,1.28311,0.0987,1.2869,-4.39847
1140936.6253,69.0,45.3629,1.30252,0.10053,1.30639,-4.41328
1140936.8573,69.0,35.93134,1.32198,0.10062,1.32581,-4.35276
1140937.1083,69.0,28.40909,1.34129,0.09644,1.34475,-4.11262
1140937.3223,69.0,22.48202,1.35746,0.08877,1.36036,-3.74163
1140937.5873,69.0,17.79613,1.37444,0.08162,1.37686,-3.39834
1140937.8393,69.0,14.06813,1.38629,0.07368,1.38824,-3.0423
1140938.0553,69.0,11.1448,1.3947,0.06504,1.39621,-2.66982
1140938.3233,69.0,8.81772,1.4047,0.05825,1.40591,-2.37471
1140938.5013,69.0,6.97545,1.40777,0.05066,1.40868,-2.06115
1140938.7193,69.0,5.5173,1.41341,0.04167,1.41402,-1.6889
1140938.9883,69.0,4.36941,1.41943,0.03667,1.41991,-1.48006
1140939.3233,69.0,3.45686,1.42466,0.03626,1.42512,-1.45782
1140939.7423,69.0,2.73547,1.42684,0.0365,1.42731,-1.46546
1140940.2673,69.0,2.16054,1.42593,0.03716,1.42641,-1.49283
1140940.9263,69.0,1.70952,1.42447,0.03345,1.42486,-1.34519
1140941.7553,69.0,1.35352,1.42593,0.02893,1.42622,-1.16209
1140942.7983,69.0,1.07079,1.43196,0.02343,1.43215,-0.93746
1140944.11229,69.0,0.84734,1.44243,0.02231,1.4426,-0.88603
1140945.76729,69.0,0.67072,1.45561,0.02885,1.4559,-1.13537
1140947.85629,69.0,0.53067,1.46672,0.04528,1.46742,-1.76818
1140950.49329,69.0,0.41976,1.46626,0.06783,1.46783,-2.64865
1140953.82429,69.0,0.33183,1.45356,0.0865,1.45613,-3.40567
1140958.03028,69.0,0.26261,1.43256,0.09227,1.43553,-3.68524
1140963.33828,69.0,0.20791,1.415,0.07943,1.41722,-3.21302
1140970.04227,69.0,0.16452,1.41436,0.05005,1.41524,-2.02676
1140978.51927,69.0,0.13007,1.44418,0.01529,1.44426,-0.60639
1140989.20926,69.0,0.10309,1.51084,-0.00198,1.51085,0.07524
1141002.72325,69.0,0.08153,1.60456,0.02373,1.60473,-0.84736
1141019.82024,69.0,0.06443,1.6928,0.10431,1.69601,-3.52607
1141041.40722,69.0,0.05102,1.73695,0.26548,1.75712,-8.69012
1141068.6492,69.0,0.04042,1.67128,0.44702,1.73003,-14.97434
1141103.14417,69.0,0.03192,1.48612,0.56364,1.58942,-20.77028
1141146.69114,69.0,0.02528,1.23545,0.52485,1.34231,-23.01695
1141201.7561,69.0,0.01999,1.03602,0.27554,1.07204,-14.89335
1157156.73986,70.0,20004.453,1.04811,-0.0246,1.0484,1.34473
1157156.88286,70.0,15829.126,1.05504,-0.01138,1.0551,0.61817
1157157.02486,70.0,12516.703,1.06214,0.00229,1.06215,-0.12343
1157157.16686,70.0,9909.4424,1.06685,0.01202,1.06692,-0.64537
1157157.33086,70.0,7835.48,1.07496,0.01721,1.0751,-0.91702
1157157.53186,70.0,6217.2461,1.08162,0.02426,1.08189,-1.28488
1157157.76986,70.0,4905.291,1.08768,0.02957,1.08808,-1.55707
1157158.00886,70.0,3881.2737,1.09382,0.03241,1.0943,-1.69695
1157158.24686,70.0,3070.9827,1.10183,0.03653,1.10244,-1.89913
1157158.48486,70.0,2430.7778,1.10816,0.04009,1.10889,-2.072
1157158.72286,70.0,1923.1537,1.1157,0.04434,1.11658,-2.27564
1157158.96086,70.0,1522.4358,1.12255,0.04502,1.12345,-2.29645
1157159.19886,70.0,1203.8446,1.13031,0.04861,1.13135,-2.46247
1157159.43786,70.0,952.86591,1.13751,0.05087,1.13865,-2.56061
1157159.67586,70.0,754.27557,1.14557,0.05539,1.14691,-2.768
1157159.91286,70.0,596.71857,1.15367,0.05592,1.15502,-2.77503
1157160.15086,70.0,471.96338,1.16225,0.05931,1.16376,-2.92141
1157160.38986,70.0,373.20856,1.17091,0.06072,1.17249,-2.96837
1157160.62786,70.0,295.47278,1.17858,0.06593,1.18043,-3.20197
1157160.86686,70.0,233.87738,1.1889,0.06962,1.19093,-3.35115
1157161.10486,70.0,185.05922,1.19982,0.07473,1.20215,-3.56416
1157161.34086,70.0,146.35823,1.20971,0.07808,1.21223,-3.69322
1157161.57786,70.0,115.77804,1.22159,0.08523,1.22456,-3.99094
1157161.81186,70.0,91.6721,1.23445,0.08955,1.2377,-4.14923
1157162.05686,70.0,72.51701,1.24982,0.09552,1.25346,-4.37037
1157162.28586,70.0,57.36816,1.26724,0.09935,1.27113,-4.48254
1157162.52286,70.0,45.3629,1.28893,0.10057,1.29285,-4.46165
1157162.75486,70.0,35.93134,1.308,0.1001,1.31182,-4.37609
1157163.00586,70.0,28.40909,1.32721,0.09578,1.33066,-4.1278
1157163.21986,70.0,22.48202,1.34176,0.08892,1.34471,-3.79171
1157163.48486,70.0,17.79613,1.35812,0.0824,1.36062,-3.47207
1157163.73686,70.0,14.06813,1.37281,0.07393,1.3748,-3.08256
1157163.95286,70.0,11.1448,1.38043,0.06486,1.38195,-2.69017
1157164.22086,70.0,8.81772,1.39028,0.05465,1.39136,-2.25093
1157164.39886,70.0,6.97545,1.39767,0.05102,1.3986,-2.09073
1157164.61686,70.0,5.5173,1.39949,0.04488,1.40021,-1.83668
1157164.88586,70.0,4.36941,1.40185,0.03761,1.40235,-1.53702
1157165.22086,70.0,3.45686,1.40842,0.03235,1.4088,-1.31571
1157165.63986,70.0,2.73547,1.41533,0.03206,1.41569,-1.29746
1157166.16486,70.0,2.16054,1.41912,0.03572,1.41957,-1.44166
1157166.82386,70.0,1.70952,1.41666,0.03787,1.41717,-1.53108
1157167.65286,70.0,1.35352,1.41465,0.03734,1.41514,-1.51203
1157168.69585,70.0,1.07079,1.41202,0.03365,1.41242,-1.3651
1157170.00985,70.0,0.84734,1.41507,0.02785,1.41534,-1.12758
1157171.66485,70.0,0.67072,1.42339,0.02261,1.42357,-0.91021
1157173.75385,70.0,0.53067,1.44049,0.02315,1.44067,-0.92073
1157176.39085,70.0,0.41976,1.45997,0.03561,1.46041,-1.39703
1157179.72185,70.0,0.33183,1.47383,0.06198,1.47513,-2.40811
1157183.92784,70.0,0.26261,1.47061,0.09535,1.4737,-3.70983
1157189.23584,70.0,0.20791,1.44929,0.1222,1.45443,-4.8196
1157195.93983,70.0,0.16452,1.41587,0.1289,1.42172,-5.20194
1157204.41683,70.0,0.13007,1.38573,0.10614,1.38979,-4.37989
1157215.10682,70.0,0.10309,1.38266,0.05648,1.38381,-2.33913
1157228.62081,70.0,0.08153,1.42887,-0.00182,1.42887,0.07296
1157245.7178,70.0,0.06443,1.52099,-0.03768,1.52146,1.41918
1157267.30478,70.0,0.05102,1.6789,-0.00767,1.67892,0.26178
1157294.54676,70.0,0.04042,1.83403,0.13833,1.83923,-4.3133
1157329.04173,70.0,0.03192,1.8954,0.39518,1.93616,-11.77707
1157372.5887,70.0,0.02528,1.7842,0.67997,1.90938,-20.86201
1157427.65365,70.0,0.01999,1.47614,0.86904,1.71296,-30.48652
1173375.45563,71.0,20004.453,0.98288,-0.02584,0.98322,1.50603
1173375.59863,71.0,15829.126,0.98805,-0.00975,0.9881,0.56515
1173375.74063,71.0,12516.703,0.99462,0.00265,0.99463,-0.15285
1173375.88263,71.0,9909.4424,1.00148,0.01003,1.00153,-0.574
1173376.04663,71.0,7835.48,1.00765,0.01794,1.00781,-1.02005
1173376.24763,71.0,6217.2461,1.01634,0.02434,1.01663,-1.37201
1173376.48563,71.0,4905.291,1.0214,0.03185,1.0219,-1.78624
1173376.72463,71.0,3881.2737,1.02833,0.03232,1.02884,-1.79997
1173376.96263,71.0,3070.9827,1.03463,0.03754,1.03531,-2.07791
1173377.20063,71.0,2430.7778,1.04223,0.04129,1.04305,-2.26885
1173377.43863,71.0,1923.1537,1.04822,0.04402,1.04915,-2.40466
1173377.67663,71.0,1522.4358,1.05672,0.04707,1.05776,-2.5506
1173377.91463,71.0,1203.8446,1.06414,0.04822,1.06523,-2.59455
1173378.15363,71.0,952.86591,1.07112,0.05209,1.07238,-2.78412
1173378.39163,71.0,754.27557,1.08017,0.05425,1.08153,-2.87524
1173378.62863,71.0,596.71857,1.08583,0.05532,1.08724,-2.91636
1173378.86663,71.0,471.96338,1.09563,0.05934,1.09724,-3.09993
1173379.10563,71.0,373.20856,1.10376,0.06399,1.10561,-3.31784
1173379.34363,71.0,295.47278,1.11186,0.06534,1.11377,-3.36318
1173379.58263,71.0,233.87738,1.12322,0.06893,1.12533,-3.51177
1173379.82063,71.0,185.05922,1.1331,0.07444,1.13554,-3.75849
1173380.05663,71.0,146.35823,1.1439,0.07944,1.14666,-3.97266
1173380.29263,71.0,115.77804,1.15442,0.08368,1.15745,-4.14601
1173380.52763,71.0,91.6721,1.17036,0.08943,1.17377,-4.36948
1173380.77263,71.0,72.51701,1.18562,0.09491,1.18941,-4.57688
1173381.00163,71.0,57.36816,1.20158,0.09916,1.20567,-4.71754
1173381.23863,71.0,45.3629,1.22116,0.10027,1.22527,-4.69395
1173381.47063,71.0,35.93134,1.24029,0.10124,1.24442,-4.6666
1173381.72163,71.0,28.40909,1.26108,0.09685,1.26479,-4.39154
1173381.93563,71.0,22.48202,1.27686,0.09111,1.28011,-4.08126
1173382.20063,71.0,17.79613,1.29404,0.08209,1.29664,-3.62979
1173382.45163,71.0,14.06813,1.30607,0.07332,1.30812,-3.21313
1173382.66663,71.0,11.1448,1.3169,0.06476,1.31849,-2.81521
1173382.93363,71.0,8.81772,1.32584,0.05455,1.32696,-2.35615
1173383.11263,71.0,6.97545,1.33127,0.05004,1.33221,-2.15244
1173383.33063,71.0,5.5173,1.33317,0.04334,1.33387,-1.86183
1173383.59963,71.0,4.36941,1.3362,0.03846,1.33676,-1.64867
1173383.93463,71.0,3.45686,1.34387,0.03228,1.34425,-1.37613
1173384.35363,71.0,2.73547,1.34926,0.03285,1.34966,-1.39488
1173384.87863,71.0,2.16054,1.3512,0.03595,1.35168,-1.52411
1173385.53763,71.0,1.70952,1.35052,0.03796,1.35105,-1.60998
1173386.36663,71.0,1.35352,1.34679,0.03664,1.34728,-1.55817
1173387.40962,71.0,1.07079,1.34655,0.0325,1.34695,-1.38251
1173388.72362,71.0,0.84734,1.35152,0.02574,1.35176,-1.09103
1173390.37862,71.0,0.67072,1.36089,0.02207,1.36107,-0.92897
1173392.46762,71.0,0.53067,1.37755,0.0242,1.37776,-1.00646
1173395.10462,71.0,0.41976,1.39595,0.04041,1.39654,-1.65798
1173398.43562,71.0,0.33183,1.4056,0.06864,1.40727,-2.79585
1173402.64161,71.0,0.26261,1.39864,0.09986,1.4022,-4.08381
1173407.94961,71.0,0.20791,1.37317,0.1213,1.37852,-5.04801
1173414.6536,71.0,0.16452,1.34106,0.12042,1.34646,-5.13118
1173423.1306,71.0,0.13007,1.31819,0.09068,1.32131,-3.93526
1173433.82059,71.0,0.10309,1.32674,0.03969,1.32733,-1.71367
1173447.33458,71.0,0.08153,1.38586,-0.01212,1.38591,0.50127
1173464.43156,71.0,0.06443,1.48619,-0.03237,1.48654,1.24792
1173486.01855,71.0,0.05102,1.64056,0.02306,1.64072,-0.80547
1173513.26053,71.0,0.04042,1.77331,0.18946,1.7834,-6.09838
1173547.7555,71.0,0.03192,1.79623,0.44814,1.85129,-14.00876
1173591.30247,71.0,0.02528,1.64313,0.70886,1.78952,-23.33585
1173646.36742,71.0,0.01999,1.31269,0.83955,1.5582,-32.60172
1189552.50226,72.0,20004.453,0.98384,-0.02487,0.98415,1.44795
1189552.64526,72.0,15829.126,0.98911,-0.01054,0.98917,0.61029
1189552.78726,72.0,12516.703,0.99766,0.00208,0.99766,-0.1194
1189552.92926,72.0,9909.4424,1.00602,0.01152,1.00609,-0.65612
1189553.09326,72.0,7835.48,1.01055,0.01739,1.0107,-0.98599
1189553.29426,72.0,6217.2461,1.01726,0.02465,1.01755,-1.38812
1189553.53226,72.0,4905.291,1.02363,0.0308,1.02409,-1.72344
1189553.77126,72.0,3881.2737,1.02954,0.03289,1.03007,-1.82994
1189554.00926,72.0,3070.9827,1.03652,0.03699,1.03718,-2.04378
1189554.24726,72.0,2430.7778,1.04405,0.04076,1.04484,-2.23583
1189554.48526,72.0,1923.1537,1.05186,0.04309,1.05274,-2.34607
1189554.72326,72.0,1522.4358,1.05911,0.04655,1.06013,-2.51667
1189554.96126,72.0,1203.8446,1.06676,0.04927,1.06789,-2.64444
1189555.20026,72.0,952.86591,1.07472,0.05056,1.07591,-2.69327
1189555.43826,72.0,754.27557,1.08207,0.05218,1.08333,-2.76104
1189555.67526,72.0,596.71857,1.08908,0.05553,1.0905,-2.91868
1189555.91326,72.0,471.96338,1.09805,0.05811,1.09958,-3.02939
1189556.15226,72.0,373.20856,1.10609,0.06246,1.10785,-3.23223
1189556.39026,72.0,295.47278,1.11459,0.06531,1.11651,-3.35337
1189556.62926,72.0,233.87738,1.12539,0.06965,1.12755,-3.54174
1189556.86726,72.0,185.05922,1.135,0.07399,1.13741,-3.72999
1189557.10326,72.0,146.35823,1.14465,0.07904,1.14737,-3.95018
1189557.33926,72.0,115.77804,1.15728,0.08357,1.1603,-4.13053
1189557.57426,72.0,91.6721,1.16976,0.08863,1.17311,-4.33285
1189557.81926,72.0,72.51701,1.18698,0.09422,1.19071,-4.5386
1189558.04826,72.0,57.36816,1.20494,0.0973,1.20886,-4.6166
1189558.28526,72.0,45.3629,1.22336,0.1001,1.22745,-4.67798
1189558.51726,72.0,35.93134,1.24299,0.09848,1.24689,-4.52986
1189558.76826,72.0,28.40909,1.26364,0.09693,1.26735,-4.38649
1189558.98226,72.0,22.48202,1.28247,0.08964,1.2856,-3.99839
1189559.24726,72.0,17.79613,1.29602,0.08106,1.29855,-3.57888
1189559.49926,72.0,14.06813,1.30877,0.07372,1.31084,-3.22404
1189559.71526,72.0,11.1448,1.31789,0.06309,1.31939,-2.74068
1189559.98326,72.0,8.81772,1.32781,0.05686,1.32903,-2.45222
1189560.16126,72.0,6.97545,1.33102,0.05237,1.33205,-2.25304
1189560.37926,72.0,5.5173,1.33646,0.04409,1.33719,-1.88969
1189560.64826,72.0,4.36941,1.34119,0.03679,1.34169,-1.5711
1189560.98326,72.0,3.45686,1.34819,0.03499,1.34865,-1.48656
1189561.40226,72.0,2.73547,1.35051,0.03669,1.35101,-1.55615
1189561.92726,72.0,2.16054,1.34869,0.03704,1.3492,-1.57333
1189562.58625,72.0,1.70952,1.34759,0.0343,1.34803,-1.45793
1189563.41525,72.0,1.35352,1.34895,0.02881,1.34926,-1.22331
1189564.45825,72.0,1.07079,1.35474,0.02389,1.35495,-1.01009
1189565.77125,72.0,0.84734,1.36539,0.02288,1.36558,-0.96005
1189567.42725,72.0,0.67072,1.37838,0.0284,1.37867,-1.18043
1189569.51625,72.0,0.53067,1.39017,0.04396,1.39086,-1.81113
1189572.15325,72.0,0.41976,1.3905,0.06648,1.39208,-2.73726
1189575.48424,72.0,0.33183,1.37884,0.08759,1.38162,-3.63485
1189579.69024,72.0,0.26261,1.35789,0.09433,1.36116,-3.97371
1189584.99824,72.0,0.20791,1.33863,0.08375,1.34125,-3.58002
1189591.70223,72.0,0.16452,1.33635,0.05516,1.33749,-2.36352
1189600.17923,72.0,0.13007,1.36136,0.01727,1.36147,-0.72694
1189610.86922,72.0,0.10309,1.42624,-0.00443,1.42625,0.178
1189624.38321,72.0,0.08153,1.52237,0.01677,1.52247,-0.6311
1189641.48019,72.0,0.06443,1.61618,0.09309,1.61886,-3.29639
1189663.06718,72.0,0.05102,1.67101,0.25086,1.68974,-8.53781
1189690.30916,72.0,0.04042,1.61738,0.44034,1.67625,-15.22984
1189724.80413,72.0,0.03192,1.44143,0.57724,1.55272,-21.82448
1189768.3511,72.0,0.02528,1.18376,0.56242,1.31058,-25.41281
1189823.41605,72.0,0.01999,0.95638,0.3345,1.01319,-19.27752
1205744.61527,73.0,20004.453,0.95325,-0.02587,0.9536,1.55479
1205744.75827,73.0,15829.126,0.95879,-0.01141,0.95886,0.68181
1205744.90027,73.0,12516.703,0.9658,0.0008,0.9658,-0.04729
1205745.04227,73.0,9909.4424,0.9756,0.01066,0.97566,-0.62573
1205745.20627,73.0,7835.48,0.9799,0.01931,0.98009,-1.12901
1205745.40727,73.0,6217.2461,0.98692,0.02395,0.98721,-1.3904
1205745.64527,73.0,4905.291,0.9942,0.03063,0.99467,-1.76441
1205745.88427,73.0,3881.2737,1.00073,0.03367,1.00129,-1.92686
1205746.12227,73.0,3070.9827,1.00717,0.03744,1.00786,-2.12915
1205746.36027,73.0,2430.7778,1.0128,0.04154,1.01365,-2.34883
1205746.59827,73.0,1923.1537,1.02024,0.04363,1.02117,-2.44866
1205746.83627,73.0,1522.4358,1.02744,0.04614,1.02848,-2.57121
1205747.07427,73.0,1203.8446,1.03483,0.04965,1.03602,-2.74694
1205747.31327,73.0,952.86591,1.04327,0.05093,1.04451,-2.79498
1205747.55127,73.0,754.27557,1.05195,0.0549,1.05338,-2.98728
1205747.78827,73.0,596.71857,1.05859,0.05706,1.06013,-3.08522
1205748.02627,73.0,471.96338,1.06597,0.05965,1.06764,-3.20296
1205748.26527,73.0,373.20856,1.07673,0.0643,1.07865,-3.4177
1205748.50327,73.0,295.47278,1.08583,0.06634,1.08785,-3.49626
1205748.74227,73.0,233.87738,1.09486,0.06935,1.09705,-3.62434
1205748.98027,73.0,185.05922,1.10385,0.07357,1.1063,-3.81306
1205749.21627,73.0,146.35823,1.11573,0.07906,1.11852,-4.05315
1205749.45227,73.0,115.77804,1.12768,0.08429,1.13083,-4.27489
1205749.68727,73.0,91.6721,1.14104,0.08855,1.14447,-4.43739
1205749.93227,73.0,72.51701,1.15625,0.09648,1.16027,-4.76995
1205750.16127,73.0,57.36816,1.17332,0.09786,1.17739,-4.7677
1205750.39827,73.0,45.3629,1.1931,0.10118,1.19738,-4.84721
1205750.63027,73.0,35.93134,1.21402,0.09988,1.21813,-4.70335
1205750.88026,73.0,28.40909,1.23167,0.09645,1.23544,-4.47765
1205751.09426,73.0,22.48202,1.24903,0.08996,1.25227,-4.11966
1205751.35926,73.0,17.79613,1.26579,0.08305,1.26851,-3.75394
1205751.61126,73.0,14.06813,1.27949,0.07324,1.28158,-3.2761
1205751.82626,73.0,11.1448,1.28777,0.06629,1.28948,-2.94696
1205752.09426,73.0,8.81772,1.29626,0.05568,1.29746,-2.45979
1205752.27226,73.0,6.97545,1.3034,0.04915,1.30432,-2.15956
1205752.49026,73.0,5.5173,1.30803,0.04501,1.3088,-1.97093
1205752.75926,73.0,4.36941,1.30809,0.04079,1.30872,-1.78627
1205753.09426,73.0,3.45686,1.31393,0.03437,1.31438,-1.49856
1205753.51326,73.0,2.73547,1.31887,0.03045,1.31922,-1.32282
1205754.03826,73.0,2.16054,1.32542,0.03072,1.32577,-1.32775
1205754.69726,73.0,1.70952,1.32908,0.03582,1.32957,-1.54362
1205755.52626,73.0,1.35352,1.32662,0.03961,1.32721,-1.71029
1205756.56926,73.0,1.07079,1.32303,0.04165,1.32368,-1.80299
1205757.88326,73.0,0.84734,1.31894,0.03775,1.31948,-1.63959
1205759.53826,73.0,0.67072,1.32,0.03151,1.32038,-1.36749
1205761.62726,73.0,0.53067,1.32926,0.02303,1.32946,-0.99265
1205764.26425,73.0,0.41976,1.34883,0.02151,1.349,-0.91347
1205767.59525,73.0,0.33183,1.37452,0.03369,1.37493,-1.40391
1205771.80125,73.0,0.26261,1.39566,0.06331,1.3971,-2.59716
1205777.10924,73.0,0.20791,1.39931,0.10659,1.40336,-4.35615
1205783.81324,73.0,0.16452,1.37737,0.14735,1.38523,-6.10615
1205792.29023,73.0,0.13007,1.33234,0.16733,1.34281,-7.15836
1205802.98022,73.0,0.10309,1.28541,0.14811,1.29391,-6.57278
1205816.49421,73.0,0.08153,1.26349,0.08817,1.26656,-3.99192
1205833.5912,73.0,0.06443,1.28828,0.01384,1.28835,-0.61543
1205855.17818,73.0,0.05102,1.39975,-0.06666,1.40133,2.72648
1205882.42016,73.0,0.04042,1.59854,-0.07046,1.6001,2.52396
1205916.91514,73.0,0.03192,1.82749,0.0686,1.82878,-2.14962
1205960.4621,73.0,0.02528,1.97512,0.37078,2.00962,-10.63219
1206015.52706,73.0,0.01999,1.91747,0.77508,2.06819,-22.00956
1221905.58912,74.0,20004.453,0.93053,-0.02516,0.93087,1.54855
1221905.73212,74.0,15829.126,0.93789,-0.01059,0.93795,0.64664
1221905.87412,74.0,12516.703,0.94375,0.00195,0.94375,-0.11819
1221906.01612,74.0,9909.4424,0.95007,0.00956,0.95012,-0.57667
1221906.18012,74.0,7835.48,0.95643,0.01876,0.95662,-1.12379
1221906.38112,74.0,6217.2461,0.96254,0.02332,0.96282,-1.388
1221906.61912,74.0,4905.291,0.97015,0.02895,0.97058,-1.70929
1221906.85712,74.0,3881.2737,0.97732,0.0344,0.97793,-2.01567
1221907.09512,74.0,3070.9827,0.98262,0.03688,0.98331,-2.14925
1221907.33412,74.0,2430.7778,0.99012,0.0413,0.99098,-2.38881
1221907.57212,74.0,1923.1537,0.99647,0.04368,0.99743,-2.50971
1221907.81012,74.0,1522.4358,1.00336,0.04726,1.00447,-2.69651
1221908.04812,74.0,1203.8446,1.01217,0.04932,1.01337,-2.78945
1221908.28712,74.0,952.86591,1.01918,0.05071,1.02044,-2.84822
1221908.52512,74.0,754.27557,1.02679,0.05545,1.02828,-3.0912
1221908.76212,74.0,596.71857,1.03435,0.05645,1.03589,-3.1241
1221909.00012,74.0,471.96338,1.04301,0.05934,1.0447,-3.25645
1221909.23912,74.0,373.20856,1.05274,0.06319,1.05463,-3.43498
1221909.47612,74.0,295.47278,1.06153,0.06621,1.0636,-3.56926
1221909.71612,74.0,233.87738,1.0713,0.07048,1.07362,-3.7641
1221909.95412,74.0,185.05922,1.08068,0.07373,1.08319,-3.90285
1221910.19012,74.0,146.35823,1.09304,0.08004,1.09597,-4.18837
1221910.42612,74.0,115.77804,1.10268,0.0865,1.10607,-4.48537
1221910.66012,74.0,91.6721,1.11766,0.09053,1.12132,-4.63098
1221910.90512,74.0,72.51701,1.13353,0.09514,1.13751,-4.79795
1221911.13412,74.0,57.36816,1.15016,0.10048,1.15454,-4.99266
1221911.37112,74.0,45.3629,1.16967,0.10187,1.1741,-4.97751
1221911.60312,74.0,35.93134,1.19067,0.10143,1.19498,-4.86902
1221911.85312,74.0,28.40909,1.20905,0.09639,1.21289,-4.55817
1221912.06812,74.0,22.48202,1.22777,0.09093,1.23114,-4.23575
1221912.33312,74.0,17.79613,1.24124,0.08214,1.24395,-3.78629
1221912.58512,74.0,14.06813,1.25682,0.07374,1.25898,-3.35801
1221912.80112,74.0,11.1448,1.26516,0.06509,1.26683,-2.94512
1221913.06812,74.0,8.81772,1.27564,0.05629,1.27688,-2.52657
1221913.24712,74.0,6.97545,1.28113,0.0517,1.28217,-2.31072
1221913.46512,74.0,5.5173,1.28464,0.04352,1.28537,-1.94029
1221913.73412,74.0,4.36941,1.28625,0.03776,1.28681,-1.68174
1221914.06912,74.0,3.45686,1.29317,0.03347,1.2936,-1.48242
1221914.48811,74.0,2.73547,1.30035,0.03255,1.30076,-1.43375
1221915.01311,74.0,2.16054,1.3016,0.03643,1.30211,-1.60336
1221915.67211,74.0,1.70952,1.30058,0.03899,1.30116,-1.71714
1221916.50111,74.0,1.35352,1.29739,0.03753,1.29794,-1.65715
1221917.54411,74.0,1.07079,1.29676,0.03312,1.29718,-1.46322
1221918.85711,74.0,0.84734,1.29969,0.02623,1.29995,-1.15639
1221920.51311,74.0,0.67072,1.30986,0.02198,1.31004,-0.96148
1221922.60211,74.0,0.53067,1.32656,0.02396,1.32677,-1.03483
1221925.23911,74.0,0.41976,1.34573,0.03764,1.34625,-1.60207
1221928.5701,74.0,0.33183,1.35681,0.06545,1.35838,-2.76177
1221932.7761,74.0,0.26261,1.35203,0.09791,1.35557,-4.14212
1221938.0841,74.0,0.20791,1.32827,0.12355,1.334,-5.31398
1221944.78809,74.0,0.16452,1.29434,0.12575,1.30043,-5.54892
1221953.26508,74.0,0.13007,1.26757,0.09899,1.27143,-4.46545
1221963.95508,74.0,0.10309,1.27017,0.04868,1.2711,-2.1948
1221977.46807,74.0,0.08153,1.32269,-0.00801,1.32271,0.34718
1221994.56605,74.0,0.06443,1.41931,-0.03555,1.41976,1.43499
1222016.15204,74.0,0.05102,1.57818,0.00472,1.57819,-0.17135
1222043.39501,74.0,0.04042,1.72394,0.16297,1.73162,-5.40028
1222077.88999,74.0,0.03192,1.76925,0.42301,1.81912,-13.44651
1222121.43695,74.0,0.02528,1.63792,0.70041,1.78139,-23.15275
1222176.50191,74.0,0.01999,1.3173,0.86715,1.5771,-33.35605
1238043.43761,75.0,20004.453,0.91702,-0.02509,0.91737,1.56698
1238043.58061,75.0,15829.126,0.92362,-0.01054,0.92368,0.65398
1238043.72261,75.0,12516.703,0.93038,0.00159,0.93038,-0.0977
1238043.86461,75.0,9909.4424,0.93669,0.01068,0.93675,-0.65355
1238044.02861,75.0,7835.48,0.94368,0.01934,0.94388,-1.17399
1238044.22961,75.0,6217.2461,0.95054,0.02424,0.95085,-1.46098
1238044.46761,75.0,4905.291,0.95671,0.03049,0.95719,-1.82564
1238044.70661,75.0,3881.2737,0.96438,0.03422,0.96499,-2.03211
1238044.94461,75.0,3070.9827,0.96989,0.03599,0.97055,-2.12531
1238045.18261,75.0,2430.7778,0.97694,0.04008,0.97777,-2.34912
1238045.42061,75.0,1923.1537,0.98323,0.0441,0.98421,-2.56832
1238045.6586,75.0,1522.4358,0.99132,0.04635,0.9924,-2.67681
1238045.8966,75.0,1203.8446,0.99882,0.04814,0.99998,-2.75937
1238046.1356,75.0,952.86591,1.00602,0.05166,1.00734,-2.93975
1238046.3736,75.0,754.27557,1.01491,0.05453,1.01638,-3.07572
1238046.6106,75.0,596.71857,1.02107,0.05599,1.0226,-3.13891
1238046.8486,75.0,471.96338,1.03009,0.05934,1.0318,-3.2971
1238047.0876,75.0,373.20856,1.03872,0.06357,1.04066,-3.50223
1238047.3246,75.0,295.47278,1.04871,0.06589,1.05078,-3.5949
1238047.5646,75.0,233.87738,1.05706,0.07142,1.05947,-3.86509
1238047.8026,75.0,185.05922,1.06884,0.0729,1.07132,-3.90189
1238048.0386,75.0,146.35823,1.07859,0.07805,1.08141,-4.13865
1238048.2746,75.0,115.77804,1.08967,0.08374,1.09288,-4.39452
1238048.5096,75.0,91.6721,1.10362,0.0894,1.10723,-4.63118
1238048.7546,75.0,72.51701,1.12096,0.09553,1.12502,-4.87102
1238048.9836,75.0,57.36816,1.13878,0.10139,1.14329,-5.08781
1238049.2206,75.0,45.3629,1.15657,0.1014,1.161,-5.01071
1238049.4526,75.0,35.93134,1.17608,0.1014,1.18044,-4.92782
1238049.7026,75.0,28.40909,1.19729,0.09808,1.2013,-4.68307
1238049.9176,75.0,22.48202,1.21502,0.09194,1.2185,-4.32736
1238050.1826,75.0,17.79613,1.23059,0.0827,1.23337,-3.84484
1238050.4346,75.0,14.06813,1.24362,0.07588,1.24594,-3.49148
1238050.6506,75.0,11.1448,1.2508,0.06471,1.25247,-2.96147
1238050.9176,75.0,8.81772,1.26137,0.05665,1.26265,-2.57147
1238051.0966,75.0,6.97545,1.26756,0.05221,1.26864,-2.35865
1238051.3146,75.0,5.5173,1.26966,0.04546,1.27047,-2.05077
1238051.5836,75.0,4.36941,1.27534,0.03689,1.27588,-1.65673
1238051.9186,75.0,3.45686,1.28247,0.03416,1.28293,-1.52589
1238052.3376,75.0,2.73547,1.2872,0.03368,1.28764,-1.49895
1238052.8626,75.0,2.16054,1.28774,0.03686,1.28827,-1.63979
1238053.5216,75.0,1.70952,1.28559,0.03819,1.28616,-1.70156
1238054.3506,75.0,1.35352,1.28377,0.03467,1.28424,-1.54694
1238055.3936,75.0,1.07079,1.28436,0.02994,1.28471,-1.33556
1238056.7066,75.0,0.84734,1.29163,0.02358,1.29184,-1.04571
1238058.3626,75.0,0.67072,1.3025,0.02249,1.30269,-0.98922
1238060.45159,75.0,0.53067,1.31992,0.02892,1.32024,-1.25497
1238063.08859,75.0,0.41976,1.33452,0.04804,1.33539,-2.06158
1238066.41959,75.0,0.33183,1.33743,0.0769,1.33964,-3.29092
1238070.62559,75.0,0.26261,1.32312,0.10306,1.32713,-4.45391
1238075.93358,75.0,0.20791,1.2961,0.11555,1.30124,-5.09456
1238082.63758,75.0,0.16452,1.26878,0.10388,1.27302,-4.68072
1238091.11457,75.0,0.13007,1.25861,0.0675,1.26041,-3.0699
1238101.80456,75.0,0.10309,1.28479,0.01813,1.28492,-0.80853
1238115.31855,75.0,0.08153,1.36173,-0.01906,1.36186,0.80194
1238132.41554,75.0,0.06443,1.47268,-0.01195,1.47273,0.46497
1238154.00252,75.0,0.05102,1.61396,0.08324,1.61611,-2.95249
1238181.2445,75.0,0.04042,1.69708,0.27909,1.71987,-9.33888
1238215.73947,75.0,0.03192,1.64997,0.52706,1.7321,-17.71528
1238259.28644,75.0,0.02528,1.43437,0.72395,1.60671,-26.78084
1238314.3514,75.0,0.01999,1.09277,0.74339,1.32166,-34.2267
1254174.4019,76.0,20004.453,0.88071,-0.02372,0.88103,1.54244
1254174.5449,76.0,15829.126,0.88693,-0.01116,0.887,0.7206
1254174.6869,76.0,12516.703,0.89441,0.00146,0.89441,-0.09342
1254174.8289,76.0,9909.4424,0.89982,0.00979,0.89987,-0.62348
1254174.9929,76.0,7835.48,0.90717,0.01764,0.90735,-1.11394
1254175.1939,76.0,6217.2461,0.91314,0.02368,0.91345,-1.48551
1254175.4319,76.0,4905.291,0.92047,0.02894,0.92093,-1.80078
1254175.6709,76.0,3881.2737,0.92533,0.0334,0.92593,-2.06713
1254175.9089,76.0,3070.9827,0.93201,0.03714,0.93275,-2.28206
1254176.1469,76.0,2430.7778,0.9409,0.03985,0.94175,-2.42528
1254176.3849,76.0,1923.1537,0.94634,0.04409,0.94737,-2.66733
1254176.6229,76.0,1522.4358,0.95398,0.04632,0.9551,-2.77996
1254176.8609,76.0,1203.8446,0.96311,0.05038,0.96443,-2.9945
1254177.0999,76.0,952.86591,0.96897,0.05046,0.97028,-2.98121
1254177.3379,76.0,754.27557,0.97744,0.05347,0.9789,-3.13127
1254177.5749,76.0,596.71857,0.98637,0.0566,0.988,-3.28423
1254177.8129,76.0,471.96338,0.99316,0.05902,0.99491,-3.40111
1254178.0519,76.0,373.20856,1.00289,0.06279,1.00485,-3.58232
1254178.2899,76.0,295.47278,1.01107,0.06531,1.01318,-3.69566
1254178.5289,76.0,233.87738,1.01997,0.07058,1.02241,-3.95837
1254178.7669,76.0,185.05922,1.03051,0.07511,1.03325,-4.16874
1254179.0029,76.0,146.35823,1.04067,0.07875,1.04364,-4.32744
1254179.2389,76.0,115.77804,1.05272,0.08495,1.05614,-4.61374
1254179.4739,76.0,91.6721,1.06755,0.08924,1.07127,-4.77836
1254179.7189,76.0,72.51701,1.08312,0.09564,1.08734,-5.04606
1254179.9479,76.0,57.36816,1.10046,0.09886,1.10489,-5.13314
1254180.1849,76.0,45.3629,1.11856,0.10273,1.12327,-5.24716
1254180.4169,76.0,35.93134,1.13886,0.1015,1.14337,-5.09318
1254180.6679,76.0,28.40909,1.15976,0.09835,1.16392,-4.84745
1254180.8819,76.0,22.48202,1.17714,0.09273,1.18079,-4.50406
1254181.1469,76.0,17.79613,1.19287,0.0849,1.19588,-4.07097
1254181.3989,76.0,14.06813,1.20786,0.07353,1.21009,-3.48364
1254181.6149,76.0,11.1448,1.2165,0.06639,1.21831,-3.12372
1254181.8819,76.0,8.81772,1.22361,0.05652,1.22492,-2.64488
1254182.0609,76.0,6.97545,1.23288,0.04971,1.23388,-2.30888
1254182.2789,76.0,5.5173,1.23822,0.04678,1.2391,-2.16352
1254182.5479,76.0,4.36941,1.2378,0.0425,1.23853,-1.96642
1254182.88289,76.0,3.45686,1.24057,0.03677,1.24111,-1.69751
1254183.30189,76.0,2.73547,1.24418,0.0309,1.24456,-1.42256
1254183.82689,76.0,2.16054,1.25215,0.02759,1.25245,-1.2622
1254184.48589,76.0,1.70952,1.25925,0.03137,1.25964,-1.42724
1254185.31489,76.0,1.35352,1.26099,0.03843,1.26158,-1.74552
1254186.35789,76.0,1.07079,1.25746,0.04378,1.25822,-1.99393
1254187.67089,76.0,0.84734,1.25185,0.04561,1.25268,-2.08669
1254189.32689,76.0,0.67072,1.24826,0.04177,1.24896,-1.91647
1254191.41589,76.0,0.53067,1.24978,0.03261,1.25021,-1.49487
1254194.05289,76.0,0.41976,1.26118,0.02293,1.26138,-1.04161
1254197.38388,76.0,0.33183,1.28617,0.02108,1.28634,-0.93882
1254201.58988,76.0,0.26261,1.31825,0.03757,1.31878,-1.63269
1254206.89788,76.0,0.20791,1.34359,0.075,1.34568,-3.1949
1254213.60187,76.0,0.16452,1.34633,0.12895,1.35249,-5.47122
1254222.07886,76.0,0.13007,1.31564,0.17957,1.32784,-7.772
1254232.76886,76.0,0.10309,1.25832,0.20101,1.27427,-9.07602
1254246.28285,76.0,0.08153,1.19777,0.17492,1.21047,-8.3086
1254263.37983,76.0,0.06443,1.16484,0.11278,1.17029,-5.53014
1254284.96682,76.0,0.05102,1.20254,-0.00477,1.20255,0.2272
1254312.20879,76.0,0.04042,1.35256,-0.10834,1.35689,4.57965
1254346.70377,76.0,0.03192,1.609,-0.11151,1.61286,3.96464
1254390.25073,76.0,0.02528,1.89691,0.06935,1.89818,-2.09386
1254445.31569,76.0,0.01999,2.08202,0.46332,2.13295,-12.54567
1270280.18783,77.0,20004.453,0.89088,-0.02449,0.89121,1.57474
1270280.32983,77.0,15829.126,0.89757,-0.00952,0.89762,0.60777
1270280.47183,77.0,12516.703,0.90389,0.00066,0.90389,-0.04172
1270280.61383,77.0,9909.4424,0.91082,0.01029,0.91088,-0.64719
1270280.77783,77.0,7835.48,0.91863,0.01873,0.91882,-1.16799
1270280.97883,77.0,6217.2461,0.92239,0.02338,0.92269,-1.45207
1270281.21683,77.0,4905.291,0.93002,0.02765,0.93043,-1.70269
1270281.45583,77.0,3881.2737,0.93718,0.03354,0.93778,-2.04952
1270281.69383,77.0,3070.9827,0.94335,0.03642,0.94405,-2.21071
1270281.93183,77.0,2430.7778,0.95053,0.04053,0.95139,-2.44134
1270282.16983,77.0,1923.1537,0.95791,0.04296,0.95887,-2.56786
1270282.40783,77.0,1522.4358,0.96445,0.04694,0.96559,-2.78645
1270282.64583,77.0,1203.8446,0.97257,0.04876,0.9738,-2.87017
1270282.88483,77.0,952.86591,0.97975,0.05194,0.98113,-3.03447
1270283.12283,77.0,754.27557,0.98792,0.05427,0.98941,-3.14428
1270283.35983,77.0,596.71857,0.99559,0.05621,0.99718,-3.23153
1270283.59783,77.0,471.96338,1.00336,0.05937,1.00512,-3.38657
1270283.83683,77.0,373.20856,1.0129,0.06274,1.01484,-3.54429
1270284.07483,77.0,295.47278,1.02019,0.06558,1.02229,-3.67784
1270284.31383,77.0,233.87738,1.03114,0.06956,1.03348,-3.85948
1270284.55183,77.0,185.05922,1.04045,0.07375,1.04307,-4.05465
1270284.78783,77.0,146.35823,1.0511,0.07906,1.05407,-4.30159
1270285.02383,77.0,115.77804,1.06382,0.08369,1.06711,-4.49788
1270285.25883,77.0,91.6721,1.07555,0.0892,1.07925,-4.74109
1270285.50383,77.0,72.51701,1.0925,0.09482,1.09661,-4.96041
1270285.73283,77.0,57.36816,1.1105,0.09886,1.11489,-5.08702
1270285.96983,77.0,45.3629,1.12922,0.10139,1.13376,-5.13048
1270286.20183,77.0,35.93134,1.14982,0.10124,1.15427,-5.03198
1270286.45283,77.0,28.40909,1.16886,0.09739,1.17291,-4.76277
1270286.66683,77.0,22.48202,1.1865,0.09139,1.19002,-4.40458
1270286.93183,77.0,17.79613,1.20285,0.08319,1.20573,-3.95652
1270287.18383,77.0,14.06813,1.21661,0.07427,1.21887,-3.49356
1270287.39983,77.0,11.1448,1.2254,0.06526,1.22714,-3.0485
1270287.66683,77.0,8.81772,1.23524,0.05875,1.23664,-2.7229
1270287.84583,77.0,6.97545,1.23884,0.05139,1.23991,-2.37557
1270288.06383,77.0,5.5173,1.24409,0.04378,1.24486,-2.01554
1270288.33283,77.0,4.36941,1.24953,0.03817,1.25012,-1.74988
1270288.66783,77.0,3.45686,1.25548,0.03553,1.25598,-1.62126
1270289.08683,77.0,2.73547,1.25734,0.03802,1.25791,-1.73203
1270289.61182,77.0,2.16054,1.25679,0.03801,1.25736,-1.73231
1270290.27082,77.0,1.70952,1.25538,0.03513,1.25587,-1.60281
1270291.09982,77.0,1.35352,1.25579,0.02989,1.25615,-1.3635
1270292.14282,77.0,1.07079,1.26178,0.02455,1.26201,-1.11468
1270293.45582,77.0,0.84734,1.27303,0.02256,1.27323,-1.01538
1270295.11182,77.0,0.67072,1.28626,0.02773,1.28656,-1.2349
1270297.20082,77.0,0.53067,1.29805,0.04338,1.29877,-1.914
1270299.83782,77.0,0.41976,1.3,0.06651,1.3017,-2.92869
1270303.16881,77.0,0.33183,1.28804,0.08754,1.29101,-3.88823
1270307.37481,77.0,0.26261,1.26656,0.0958,1.27018,-4.32538
1270312.68281,77.0,0.20791,1.24613,0.08614,1.2491,-3.95424
1270319.3868,77.0,0.16452,1.24194,0.05718,1.24325,-2.63602
1270327.8638,77.0,0.13007,1.26664,0.02,1.2668,-0.90448
1270338.55379,77.0,0.10309,1.32995,-0.00464,1.32996,0.19973
1270352.06778,77.0,0.08153,1.42756,0.01298,1.42762,-0.52101
1270369.16476,77.0,0.06443,1.52389,0.08676,1.52636,-3.25869
1270390.75175,77.0,0.05102,1.58439,0.24694,1.60352,-8.85885
1270417.99373,77.0,0.04042,1.53774,0.43977,1.59939,-15.95965
1270452.4887,77.0,0.03192,1.36292,0.58452,1.48297,-23.21333
1270496.03566,77.0,0.02528,1.10182,0.57983,1.24508,-27.75546
1270551.10062,77.0,0.01999,0.85974,0.35659,0.93076,-22.52687
1286397.32195,78.0,20004.453,0.85376,-0.02721,0.8542,1.82574
1286397.46495,78.0,15829.126,0.86069,-0.01135,0.86076,0.7553
1286397.60695,78.0,12516.703,0.8659,0.00049,0.8659,-0.0324
1286397.74895,78.0,9909.4424,0.8735,0.01104,0.87357,-0.72438
1286397.91295,78.0,7835.48,0.87844,0.01848,0.87864,-1.20487
1286398.11395,78.0,6217.2461,0.88746,0.02402,0.88778,-1.5501
1286398.35195,78.0,4905.291,0.89253,0.03042,0.89305,-1.9521
1286398.58995,78.0,3881.2737,0.89907,0.03434,0.89972,-2.18717
1286398.82895,78.0,3070.9827,0.90813,0.03631,0.90886,-2.28971
1286399.06695,78.0,2430.7778,0.91239,0.04021,0.91328,-2.52324
1286399.30495,78.0,1923.1537,0.92032,0.04432,0.92138,-2.75702
1286399.54295,78.0,1522.4358,0.92647,0.04633,0.92762,-2.86255
1286399.78094,78.0,1203.8446,0.93342,0.04877,0.93469,-2.99076
1286400.01994,78.0,952.86591,0.94142,0.05082,0.94279,-3.09024
1286400.25794,78.0,754.27557,0.9505,0.05459,0.95207,-3.28708
1286400.49494,78.0,596.71857,0.95842,0.05658,0.96009,-3.37849
1286400.73294,78.0,471.96338,0.96639,0.05821,0.96814,-3.44721
1286400.97194,78.0,373.20856,0.97448,0.06203,0.97646,-3.64235
1286401.20894,78.0,295.47278,0.98292,0.06613,0.98514,-3.84925
1286401.44894,78.0,233.87738,0.99367,0.07178,0.99626,-4.13193
1286401.68694,78.0,185.05922,1.00342,0.07297,1.00607,-4.15928
1286401.92294,78.0,146.35823,1.01413,0.07898,1.0172,-4.45327
1286402.15894,78.0,115.77804,1.02624,0.08481,1.02974,-4.72417
1286402.39394,78.0,91.6721,1.03949,0.09033,1.04341,-4.96638
1286402.63894,78.0,72.51701,1.05428,0.09484,1.05854,-5.14014
1286402.86794,78.0,57.36816,1.07357,0.09905,1.07813,-5.27109
1286403.10494,78.0,45.3629,1.09178,0.10125,1.09647,-5.29837
1286403.33694,78.0,35.93134,1.11119,0.10318,1.11597,-5.30523
1286403.58694,78.0,28.40909,1.13255,0.0987,1.13684,-4.98055
1286403.80194,78.0,22.48202,1.1494,0.09192,1.15307,-4.57224
1286404.06694,78.0,17.79613,1.16659,0.08371,1.16959,-4.10425
1286404.31894,78.0,14.06813,1.17777,0.07257,1.18001,-3.52588
1286404.53494,78.0,11.1448,1.1889,0.06574,1.19072,-3.16504
1286404.80194,78.0,8.81772,1.19637,0.05685,1.19772,-2.72073
1286404.98094,78.0,6.97545,1.20372,0.04947,1.20474,-2.35341
1286405.19894,78.0,5.5173,1.20838,0.04703,1.2093,-2.22869
1286405.46794,78.0,4.36941,1.20854,0.04014,1.20921,-1.90208
1286405.80294,78.0,3.45686,1.21101,0.03476,1.21151,-1.64418
1286406.22194,78.0,2.73547,1.21766,0.03023,1.21803,-1.42229
1286406.74694,78.0,2.16054,1.22525,0.02879,1.22558,-1.34606
1286407.40594,78.0,1.70952,1.23049,0.03295,1.23094,-1.53376
1286408.23494,78.0,1.35352,1.23105,0.03981,1.23169,-1.85211
1286409.27794,78.0,1.07079,1.22675,0.04346,1.22752,-2.02916
1286410.59094,78.0,0.84734,1.22171,0.04335,1.22248,-2.0324
1286412.24694,78.0,0.67072,1.21889,0.03772,1.21948,-1.77269
1286414.33593,78.0,0.53067,1.22383,0.02832,1.22416,-1.32559
1286416.97293,78.0,0.41976,1.24028,0.02108,1.24045,-0.97363
1286420.30393,78.0,0.33183,1.26618,0.02443,1.26641,-1.10522
1286424.50993,78.0,0.26261,1.29491,0.04777,1.29579,-2.11274
1286429.81792,78.0,0.20791,1.31206,0.08926,1.31509,-3.89172
1286436.52192,78.0,0.16452,1.30313,0.1403,1.31066,-6.14488
1286444.99891,78.0,0.13007,1.2642,0.17992,1.27694,-8.10006
1286455.6889,78.0,0.10309,1.20723,0.18371,1.22112,-8.6527
1286469.20289,78.0,0.08153,1.15947,0.14111,1.16803,-6.93871
1286486.29988,78.0,0.06443,1.1501,0.06693,1.15204,-3.33039
1286507.88686,78.0,0.05102,1.22036,-0.04091,1.22104,1.91983
1286535.12884,78.0,0.04042,1.39877,-0.10787,1.40292,4.40973
1286569.62381,78.0,0.03192,1.65698,-0.05138,1.65777,1.77593
1286613.17078,78.0,0.02528,1.90007,0.19384,1.90993,-5.82492
1286668.23574,78.0,0.01999,1.98946,0.61445,2.08218,-17.16354
1302480.15511,79.0,20004.453,0.82661,-0.02542,0.827,1.7616
1302480.29811,79.0,15829.126,0.83454,-0.01049,0.83461,0.72009
1302480.44011,79.0,12516.703,0.84138,0.00045,0.84138,-0.03079
1302480.58211,79.0,9909.4424,0.84735,0.01125,0.84742,-0.76081
1302480.74611,79.0,7835.48,0.8538,0.0179,0.85399,-1.20132
1302480.94711,79.0,6217.2461,0.86094,0.02302,0.86125,-1.5314
1302481.18511,79.0,4905.291,0.86694,0.02837,0.8674,-1.87428
1302481.42411,79.0,3881.2737,0.87283,0.03395,0.87349,-2.22774
1302481.66211,79.0,3070.9827,0.87975,0.03707,0.88053,-2.41294
1302481.90011,79.0,2430.7778,0.88772,0.0416,0.88869,-2.68325
1302482.13811,79.0,1923.1537,0.89459,0.04266,0.89561,-2.73004
1302482.37611,79.0,1522.4358,0.90163,0.04796,0.9029,-3.04512
1302482.61411,79.0,1203.8446,0.90719,0.04869,0.90849,-3.07238
1302482.85311,79.0,952.86591,0.91624,0.05059,0.91764,-3.16059
1302483.09111,79.0,754.27557,0.9252,0.05443,0.9268,-3.36671
1302483.32811,79.0,596.71857,0.93239,0.05648,0.9341,-3.46636
1302483.56611,79.0,471.96338,0.94106,0.05933,0.94293,-3.60762
1302483.80511,79.0,373.20856,0.95016,0.06368,0.9523,-3.83396
1302484.04311,79.0,295.47278,0.95788,0.06512,0.96009,-3.8892
1302484.28211,79.0,233.87738,0.96705,0.07006,0.96959,-4.1438
1302484.52011,79.0,185.05922,0.97718,0.07501,0.98006,-4.38935
1302484.75611,79.0,146.35823,0.98823,0.07887,0.99138,-4.56316
1302484.99311,79.0,115.77804,1.00104,0.08338,1.00451,-4.7612
1302485.22711,79.0,91.6721,1.0146,0.09013,1.0186,-5.07638
1302485.47211,79.0,72.51701,1.02895,0.09531,1.03335,-5.29231
1302485.70111,79.0,57.36816,1.04769,0.10013,1.05246,-5.45953
1302485.93811,79.0,45.3629,1.06711,0.10187,1.07196,-5.45287
1302486.17011,79.0,35.93134,1.08621,0.10264,1.09105,-5.39788
1302486.42111,79.0,28.40909,1.1059,0.09856,1.11028,-5.09303
1302486.63511,79.0,22.48202,1.12237,0.0906,1.12602,-4.61527
1302486.90011,79.0,17.79613,1.14001,0.0848,1.14316,-4.25424
1302487.1521,79.0,14.06813,1.15325,0.074,1.15563,-3.67157
1302487.3681,79.0,11.1448,1.16152,0.06592,1.16339,-3.24822
1302487.6361,79.0,8.81772,1.17244,0.05782,1.17386,-2.82312
1302487.8141,79.0,6.97545,1.17749,0.05142,1.17861,-2.50068
1302488.0321,79.0,5.5173,1.18081,0.04464,1.18165,-2.16482
1302488.3011,79.0,4.36941,1.18549,0.03803,1.1861,-1.83739
1302488.6361,79.0,3.45686,1.19207,0.03342,1.19254,-1.60588
1302489.0551,79.0,2.73547,1.19712,0.03378,1.19759,-1.61619
