Repository: SebaVillagra00/ICM2985-SOH-IPRE

## Data University of Cambridge (EIS Cambridge)
Data publicada en "Identifying degradation patterns of lithium ion batteries from impedance spectroscopy using machine learning" (Zhang, Tang, Zhang, Wang, Stimming & Lee, 2020) https://www.nature.com/articles/s41467-020-15235-7.

Carpeta contiene:
* Paper de Nature Comunications (IF: 16.6).
* Data frames para IOS.
* Data frames para Windows.

Cada Data frame está contenido en un archivo .txt con las siguientes columnas:
* time/s: tiempo en que se mide la muestra.
* cycle number: ciclo de carga de la batería.
* freq/Hz: frecuencia de la señal de input.
* Re(Z)/Ohm: Parte resistiva de la impedancia.
* Im(Z)/Ohm: Parte reactiva de la impedancia.

File: EIS Cambridge/csvEIS/EIS_state_IV_25C08.csv (part 7 of 8)
time/s,cycle number,freq/Hz,Re(Z)/Ohm,-Im(Z)/Ohm,|Z|/Ohm,Phase(Z)/deg
968611.61939,68.0,15829.126,0.30885,0.00269,0.30886,-0.49902
968611.76139,68.0,12516.703,0.3175,0.02004,0.31813,-3.61099
968611.90339,68.0,9909.4424,0.32739,0.03308,0.32906,-5.77003
968612.06839,68.0,7835.48,0.33682,0.04686,0.34006,-7.92003
968612.26839,68.0,6217.2461,0.3493,0.05814,0.3541,-9.45016
968612.50639,68.0,4905.291,0.36167,0.06712,0.36785,-10.51357
968612.74539,68.0,3881.2737,0.37306,0.07725,0.38097,-11.6982
968612.98339,68.0,3070.9827,0.38536,0.08422,0.39445,-12.3276
968613.22139,68.0,2430.7778,0.39998,0.09311,0.41067,-13.10416
968613.45939,68.0,1923.1537,0.41563,0.10168,0.42788,-13.74737
968613.69739,68.0,1522.4358,0.43062,0.10948,0.44432,-14.26526
968613.93539,68.0,1203.8446,0.44919,0.11867,0.4646,-14.79866
968614.17439,68.0,952.86591,0.46828,0.12568,0.48486,-15.02369
968614.41239,68.0,754.27557,0.48643,0.13365,0.50446,-15.36357
968614.65039,68.0,596.71857,0.50612,0.14149,0.52552,-15.61862
968614.88739,68.0,471.96338,0.52974,0.14939,0.5504,-15.7487
968615.12639,68.0,373.20856,0.5511,0.15672,0.57296,-15.87479
968615.36439,68.0,295.47278,0.57426,0.1648,0.59744,-16.01232
968615.60339,68.0,233.87738,0.59979,0.17107,0.62371,-15.91864
968615.84139,68.0,185.05922,0.62683,0.18198,0.65271,-16.18916
968616.07739,68.0,146.35823,0.65362,0.1887,0.68031,-16.10363
968616.31439,68.0,115.77804,0.68367,0.19476,0.71087,-15.90073
968616.54839,68.0,91.6721,0.71217,0.20298,0.74054,-15.90849
968616.79339,68.0,72.51701,0.74398,0.20966,0.77296,-15.73845
968617.02239,68.0,57.36816,0.77677,0.21461,0.80587,-15.44449
968617.25939,68.0,45.3629,0.80812,0.22092,0.83778,-15.28963
968617.49139,68.0,35.93134,0.83792,0.22958,0.86881,-15.32236
968617.74139,68.0,28.40909,0.86888,0.23622,0.90042,-15.20925
968617.95639,68.0,22.48202,0.90001,0.24799,0.93355,-15.40531
968618.22139,68.0,17.79613,0.93341,0.26236,0.96958,-15.69934
968618.47339,68.0,14.06813,0.9716,0.27874,1.0108,-16.0075
968618.68939,68.0,11.1448,1.01037,0.29734,1.05321,-16.39838
968618.95639,68.0,8.81772,1.0561,0.32036,1.10362,-16.87501
968619.13439,68.0,6.97545,1.12161,0.34482,1.17342,-17.08922
968619.35239,68.0,5.5173,1.1687,0.35646,1.22185,-16.96221
968619.62239,68.0,4.36941,1.24558,0.37215,1.29998,-16.63514
968619.95739,68.0,3.45686,1.30898,0.37699,1.36218,-16.06679
968620.37539,68.0,2.73547,1.38879,0.36519,1.436,-14.73284
968620.90139,68.0,2.16054,1.46589,0.35841,1.50907,-13.73923
968621.56039,68.0,1.70952,1.52368,0.34294,1.56179,-12.68453
968622.38839,68.0,1.35352,1.57073,0.31466,1.60194,-11.32798
968623.43139,68.0,1.07079,1.61288,0.28242,1.63742,-9.93202
968624.74539,68.0,0.84734,1.64682,0.24984,1.66566,-8.62654
968626.40139,68.0,0.67072,1.67879,0.21707,1.69277,-7.36754
968628.49039,68.0,0.53067,1.70929,0.18812,1.71961,-6.28063
968631.12639,68.0,0.41976,1.74355,0.17114,1.75192,-5.60607
968634.45839,68.0,0.33183,1.77259,0.17007,1.78073,-5.48054
968638.66339,68.0,0.26261,1.78936,0.18064,1.79846,-5.76446
968643.97139,68.0,0.20791,1.79384,0.19532,1.80444,-6.21409
968650.67639,68.0,0.16452,1.78709,0.20357,1.79865,-6.49856
968659.1524,68.0,0.13007,1.78231,0.20246,1.79378,-6.48056
968669.8424,68.0,0.10309,1.78847,0.19591,1.79917,-6.25123
968683.3564,68.0,0.08153,1.81108,0.19357,1.8214,-6.1008
968700.4544,68.0,0.06443,1.84508,0.20537,1.85648,-6.35136
968722.0404,68.0,0.05102,1.89142,0.22806,1.90512,-6.87542
968749.28341,68.0,0.04042,1.9491,0.27376,1.96823,-7.99518
968783.77841,68.0,0.03192,2.00474,0.3473,2.0346,-9.82846
968827.32542,68.0,0.02528,2.04208,0.43747,2.08842,-12.09152
968882.39042,68.0,0.01999,2.06203,0.52064,2.12675,-14.17042
982923.03826,69.0,20004.453,0.3016,-0.01727,0.30209,3.27732
982923.18026,69.0,15829.126,0.31075,0.00338,0.31077,-0.62399
982923.32226,69.0,12516.703,0.31808,0.01762,0.31857,-3.17124
982923.46426,69.0,9909.4424,0.32826,0.03425,0.33005,-5.95668
982923.62926,69.0,7835.48,0.33763,0.04625,0.34078,-7.79946
982923.82926,69.0,6217.2461,0.34715,0.05596,0.35163,-9.15779
982924.06726,69.0,4905.291,0.35934,0.06717,0.36557,-10.58746
982924.30626,69.0,3881.2737,0.37228,0.07626,0.38001,-11.57635
982924.54426,69.0,3070.9827,0.38692,0.08637,0.39644,-12.58399
982924.78226,69.0,2430.7778,0.40041,0.09388,0.41126,-13.19469
982925.02026,69.0,1923.1537,0.41584,0.10152,0.42805,-13.719
982925.25826,69.0,1522.4358,0.43107,0.10924,0.4447,-14.22035
982925.49626,69.0,1203.8446,0.44934,0.11781,0.46453,-14.69148
982925.73526,69.0,952.86591,0.46692,0.12715,0.48393,-15.23283
982925.97326,69.0,754.27557,0.48721,0.13269,0.50495,-15.23516
982926.21026,69.0,596.71857,0.50819,0.14269,0.52784,-15.68334
982926.44826,69.0,471.96338,0.52875,0.1511,0.54992,-15.94803
982926.68726,69.0,373.20856,0.5526,0.15894,0.575,-16.04624
982926.92526,69.0,295.47278,0.57474,0.16618,0.59828,-16.12637
982927.16426,69.0,233.87738,0.6012,0.17303,0.62561,-16.0562
982927.40226,69.0,185.05922,0.62731,0.1825,0.65332,-16.22119
982927.63826,69.0,146.35823,0.65745,0.18928,0.68415,-16.06101
982927.87526,69.0,115.77804,0.68638,0.19717,0.71413,-16.02712
982928.10926,69.0,91.6721,0.7153,0.20571,0.74429,-16.04482
982928.35426,69.0,72.51701,0.74655,0.21215,0.77611,-15.86394
982928.58326,69.0,57.36816,0.77738,0.21698,0.80709,-15.59512
982928.82026,69.0,45.3629,0.80893,0.2233,0.83919,-15.43196
982929.05226,69.0,35.93134,0.83977,0.23134,0.87106,-15.40163
982929.30326,69.0,28.40909,0.87233,0.23858,0.90437,-15.29603
982929.51726,69.0,22.48202,0.90395,0.24846,0.93748,-15.36867
982929.78226,69.0,17.79613,0.93496,0.26374,0.97145,-15.75333
982930.03426,69.0,14.06813,0.97587,0.28118,1.01557,-16.0735
982930.25026,69.0,11.1448,1.0154,0.301,1.05907,-16.51152
982930.51826,69.0,8.81772,1.06048,0.32109,1.10802,-16.84541
982930.69626,69.0,6.97545,1.11742,0.35213,1.17159,-17.49122
982930.91426,69.0,5.5173,1.1766,0.3598,1.23038,-17.0035
982931.18326,69.0,4.36941,1.24495,0.38259,1.30242,-17.08298
982931.51826,69.0,3.45686,1.31445,0.37823,1.36779,-16.05313
982931.93726,69.0,2.73547,1.40072,0.37747,1.45069,-15.08182
982932.46226,69.0,2.16054,1.47113,0.37469,1.5181,-14.2891
982933.12126,69.0,1.70952,1.52889,0.35244,1.56899,-12.98114
982933.94926,69.0,1.35352,1.58266,0.32193,1.61507,-11.49776
982934.99226,69.0,1.07079,1.62779,0.28848,1.65315,-10.04958
982936.30626,69.0,0.84734,1.66613,0.25284,1.68521,-8.62911
982937.96226,69.0,0.67072,1.70309,0.22069,1.71733,-7.38324
982940.05126,69.0,0.53067,1.73805,0.1956,1.74902,-6.42109
982942.68726,69.0,0.41976,1.77168,0.18493,1.78131,-5.95891
982946.01926,69.0,0.33183,1.79483,0.18773,1.80462,-5.97108
982950.22426,69.0,0.26261,1.80237,0.19698,1.8131,-6.23715
982955.53326,69.0,0.20791,1.79938,0.2016,1.81063,-6.39258
982962.23726,69.0,0.16452,1.79449,0.19862,1.80544,-6.31583
982970.71326,69.0,0.13007,1.79892,0.18823,1.80874,-5.9734
982981.40426,69.0,0.10309,1.81642,0.18077,1.82539,-5.68322
982994.91826,69.0,0.08153,1.84742,0.1826,1.85642,-5.64495
983012.01527,69.0,0.06443,1.8874,0.20182,1.89816,-6.10337
983033.60227,69.0,0.05102,1.93792,0.23734,1.9524,-6.98223
983060.84427,69.0,0.04042,1.98902,0.29933,2.01142,-8.55829
983095.33928,69.0,0.03192,2.02491,0.38182,2.06059,-10.6783
983138.88728,69.0,0.02528,2.04175,0.46167,2.09329,-12.7411
983193.95229,69.0,0.01999,2.05674,0.51996,2.12144,-14.18757
997249.3819,70.0,20004.453,0.30156,-0.01673,0.30203,3.17619
997249.5239,70.0,15829.126,0.30972,0.00452,0.30975,-0.8364
997249.6659,70.0,12516.703,0.31892,0.02001,0.31955,-3.5905
997249.8079,70.0,9909.4424,0.3275,0.03402,0.32926,-5.93133
997249.9729,70.0,7835.48,0.33777,0.04825,0.3412,-8.12974
997250.1729,70.0,6217.2461,0.34822,0.05656,0.35278,-9.22661
997250.4119,70.0,4905.291,0.35929,0.06829,0.36572,-10.76129
997250.6499,70.0,3881.2737,0.37283,0.07782,0.38087,-11.78985
997250.8879,70.0,3070.9827,0.38612,0.08496,0.39536,-12.4092
997251.1259,70.0,2430.7778,0.40036,0.09429,0.41131,-13.25198
997251.3639,70.0,1923.1537,0.41501,0.10135,0.42721,-13.72413
997251.6019,70.0,1522.4358,0.43119,0.10854,0.44464,-14.12892
997251.8399,70.0,1203.8446,0.44716,0.1176,0.46236,-14.73424
997252.0789,70.0,952.86591,0.46615,0.12585,0.48284,-15.10796
997252.3169,70.0,754.27557,0.48732,0.13417,0.50545,-15.39359
997252.5549,70.0,596.71857,0.50677,0.14196,0.52628,-15.64848
997252.7919,70.0,471.96338,0.52862,0.14865,0.54912,-15.70668
997253.0309,70.0,373.20856,0.55181,0.15725,0.57378,-15.90648
997253.2689,70.0,295.47278,0.57576,0.16663,0.59939,-16.14119
997253.5079,70.0,233.87738,0.60245,0.17352,0.62694,-16.06739
997253.7459,70.0,185.05922,0.62698,0.18267,0.65305,-16.24306
997253.9819,70.0,146.35823,0.65714,0.18977,0.68399,-16.10766
997254.2189,70.0,115.77804,0.68489,0.1972,0.71272,-16.06234
997254.4529,70.0,91.6721,0.7155,0.20505,0.7443,-15.99104
997254.6979,70.0,72.51701,0.74685,0.21008,0.77583,-15.71098
997254.9269,70.0,57.36816,0.77945,0.21801,0.80937,-15.62618
997255.1639,70.0,45.3629,0.81132,0.22333,0.8415,-15.39018
997255.3959,70.0,35.93134,0.84143,0.23071,0.87249,-15.3329
997255.6469,70.0,28.40909,0.87317,0.24062,0.90572,-15.40645
997255.8609,70.0,22.48202,0.90468,0.25033,0.93868,-15.4672
997256.1259,70.0,17.79613,0.93816,0.26391,0.97457,-15.71149
997256.3779,70.0,14.06813,0.97068,0.28253,1.01096,-16.22857
997256.5939,70.0,11.1448,1.01303,0.30169,1.057,-16.58405
997256.8609,70.0,8.81772,1.0614,0.32968,1.11142,-17.25548
997257.0399,70.0,6.97545,1.11465,0.34322,1.16629,-17.11456
997257.2579,70.0,5.5173,1.16995,0.36775,1.22639,-17.44928
997257.5269,70.0,4.36941,1.25044,0.37488,1.30542,-16.68883
997257.8619,70.0,3.45686,1.32555,0.397,1.38373,-16.67265
997258.2809,70.0,2.73547,1.39113,0.39124,1.4451,-15.70809
997258.8059,70.0,2.16054,1.46638,0.37413,1.51336,-14.31305
997259.4649,70.0,1.70952,1.53346,0.35312,1.57359,-12.96769
997260.2939,70.0,1.35352,1.59038,0.32126,1.6225,-11.42004
997261.3359,70.0,1.07079,1.64645,0.28551,1.67103,-9.83777
997262.6499,70.0,0.84734,1.69604,0.25729,1.71545,-8.62591
997264.3059,70.0,0.67072,1.73428,0.23855,1.75061,-7.83197
997266.3949,70.0,0.53067,1.75763,0.22861,1.77244,-7.41055
997269.0309,70.0,0.41976,1.76823,0.21868,1.7817,-7.04994
997272.36291,70.0,0.33183,1.77233,0.20441,1.78408,-6.57921
997276.56791,70.0,0.26261,1.77688,0.18545,1.78653,-5.95828
997281.87591,70.0,0.20791,1.7897,0.16519,1.79731,-5.27362
997288.58091,70.0,0.16452,1.81316,0.15122,1.81945,-4.76757
997297.05691,70.0,0.13007,1.8471,0.15018,1.8532,-4.64835
997307.74691,70.0,0.10309,1.88583,0.16774,1.89327,-5.08294
997321.26091,70.0,0.08153,1.92106,0.20619,1.9321,-6.1262
997338.35891,70.0,0.06443,1.94494,0.25674,1.96181,-7.51986
997359.94492,70.0,0.05102,1.94957,0.31541,1.97492,-9.18996
997387.18692,70.0,0.04042,1.94596,0.3597,1.97893,-10.47274
997421.68192,70.0,0.03192,1.95592,0.38821,1.99407,-11.22618
997465.22993,70.0,0.02528,1.98941,0.41318,2.03186,-11.73281
997520.29493,70.0,0.01999,2.04728,0.44651,2.09541,-12.30352
1011571.41656,71.0,20004.453,0.30135,-0.01665,0.30181,3.16229
1011571.55856,71.0,15829.126,0.30824,0.00259,0.30825,-0.4805
1011571.70056,71.0,12516.703,0.31739,0.01909,0.31797,-3.44252
1011571.84256,71.0,9909.4424,0.32696,0.03284,0.3286,-5.73556
1011572.00756,71.0,7835.48,0.33675,0.04635,0.33992,-7.83701
1011572.20756,71.0,6217.2461,0.34775,0.05711,0.35241,-9.3269
1011572.44556,71.0,4905.291,0.35992,0.06793,0.36628,-10.68807
1011572.68456,71.0,3881.2737,0.37204,0.07686,0.3799,-11.67204
1011572.92256,71.0,3070.9827,0.38599,0.08682,0.39563,-12.67595
1011573.16056,71.0,2430.7778,0.39919,0.09398,0.41011,-13.24715
1011573.39856,71.0,1923.1537,0.41534,0.10229,0.42775,-13.83526
1011573.63656,71.0,1522.4358,0.43053,0.11036,0.44445,-14.37731
1011573.87456,71.0,1203.8446,0.44909,0.11893,0.46457,-14.83274
1011574.11356,71.0,952.86591,0.46695,0.12712,0.48394,-15.22928
1011574.35156,71.0,754.27557,0.48586,0.13267,0.50364,-15.27277
1011574.58856,71.0,596.71857,0.5068,0.14127,0.52612,-15.57579
1011574.82656,71.0,471.96338,0.52799,0.149,0.54861,-15.75909
1011575.06556,71.0,373.20856,0.55199,0.15728,0.57396,-15.90352
1011575.30356,71.0,295.47278,0.57607,0.16647,0.59964,-16.11806
1011575.54256,71.0,233.87738,0.60035,0.17381,0.625,-16.14691
1011575.78056,71.0,185.05922,0.62749,0.1818,0.65329,-16.15783
1011576.01656,71.0,146.35823,0.65462,0.18968,0.68155,-16.15923
1011576.25256,71.0,115.77804,0.68403,0.19635,0.71166,-16.01584
1011576.48756,71.0,91.6721,0.71526,0.20606,0.74435,-16.07084
1011576.73256,71.0,72.51701,0.74773,0.21101,0.77693,-15.75943
1011576.96156,71.0,57.36816,0.77871,0.21767,0.80856,-15.61692
1011577.19856,71.0,45.3629,0.80986,0.2231,0.84003,-15.40165
1011577.43056,71.0,35.93134,0.84226,0.23078,0.87331,-15.32274
1011577.68056,71.0,28.40909,0.87336,0.24085,0.90597,-15.41771
1011577.89556,71.0,22.48202,0.90415,0.25181,0.93856,-15.56245
1011578.16056,71.0,17.79613,0.93758,0.26576,0.97451,-15.8259
1011578.41256,71.0,14.06813,0.97169,0.28222,1.01184,-16.19553
1011578.62856,71.0,11.1448,1.01294,0.30551,1.05801,-16.7837
1011578.89556,71.0,8.81772,1.0603,0.32723,1.10965,-17.15125
1011579.07356,71.0,6.97545,1.11128,0.34476,1.16353,-17.23572
1011579.29156,71.0,5.5173,1.17979,0.37703,1.23857,-17.72239
1011579.56156,71.0,4.36941,1.23988,0.38464,1.29817,-17.23518
1011579.89656,71.0,3.45686,1.32138,0.39421,1.37893,-16.61142
1011580.31456,71.0,2.73547,1.3932,0.39333,1.44766,-15.76533
1011580.84056,71.0,2.16054,1.47147,0.37352,1.51814,-14.24335
1011581.49956,71.0,1.70952,1.55008,0.35517,1.59025,-12.90551
1011582.32756,71.0,1.35352,1.61085,0.33725,1.64577,-11.82468
1011583.37056,71.0,1.07079,1.65466,0.31252,1.68391,-10.69553
1011584.68456,71.0,0.84734,1.68881,0.28208,1.7122,-9.48249
1011586.34056,71.0,0.67072,1.71549,0.25153,1.73384,-8.34125
1011588.42956,71.0,0.53067,1.73841,0.21831,1.75206,-7.15774
1011591.06556,71.0,0.41976,1.76368,0.18798,1.77367,-6.08394
1011594.39756,71.0,0.33183,1.79441,0.16515,1.80199,-5.25856
1011598.60256,71.0,0.26261,1.82814,0.15815,1.83496,-4.94442
1011603.91056,71.0,0.20791,1.85716,0.16852,1.86479,-5.18475
1011610.61556,71.0,0.16452,1.87479,0.19271,1.88467,-5.86885
1011619.09156,71.0,0.13007,1.87648,0.21973,1.8893,-6.67883
1011629.78156,71.0,0.10309,1.86797,0.23884,1.88317,-7.28641
1011643.29556,71.0,0.08153,1.86273,0.24585,1.87888,-7.51855
1011660.39357,71.0,0.06443,1.87316,0.25215,1.89006,-7.66668
1011681.97957,71.0,0.05102,1.90153,0.25869,1.91905,-7.74718
1011709.22257,71.0,0.04042,1.94619,0.27736,1.96586,-8.11078
1011743.71758,71.0,0.03192,2.00876,0.31181,2.03282,-8.82333
1011787.26558,71.0,0.02528,2.08613,0.37077,2.11882,-10.078
1011842.33059,71.0,0.01999,2.16413,0.46219,2.21294,-12.0555
1026129.5634,72.0,20004.453,0.30358,-0.01668,0.30404,3.14569
1026129.7054,72.0,15829.126,0.30961,0.00476,0.30965,-0.88157
1026129.8474,72.0,12516.703,0.31878,0.0212,0.31948,-3.80447
1026129.9894,72.0,9909.4424,0.32825,0.03428,0.33004,-5.96224
1026130.1544,72.0,7835.48,0.33775,0.04659,0.34095,-7.85438
1026130.3544,72.0,6217.2461,0.35059,0.05782,0.35532,-9.3654
1026130.5924,72.0,4905.291,0.36208,0.06915,0.36862,-10.81175
1026130.8314,72.0,3881.2737,0.3736,0.07594,0.38124,-11.48953
1026131.0694,72.0,3070.9827,0.38892,0.08585,0.39828,-12.44824
1026131.3074,72.0,2430.7778,0.40226,0.09528,0.41339,-13.32583
1026131.5454,72.0,1923.1537,0.41731,0.10155,0.42948,-13.67701
1026131.7834,72.0,1522.4358,0.43271,0.11083,0.44667,-14.36589
1026132.0214,72.0,1203.8446,0.44908,0.11998,0.46483,-14.9583
1026132.2604,72.0,952.86591,0.47039,0.12739,0.48733,-15.1537
1026132.4984,72.0,754.27557,0.48978,0.13474,0.50798,-15.38118
1026132.7364,72.0,596.71857,0.50861,0.14348,0.52846,-15.75361
1026132.9734,72.0,471.96338,0.5311,0.15282,0.55265,-16.05299
1026133.2124,72.0,373.20856,0.55471,0.1596,0.57721,-16.05174
1026133.4504,72.0,295.47278,0.57822,0.16658,0.60174,-16.07075
1026133.6894,72.0,233.87738,0.60419,0.17445,0.62887,-16.10502
1026133.9274,72.0,185.05922,0.6313,0.18321,0.65735,-16.18301
1026134.1634,72.0,146.35823,0.66032,0.19086,0.68735,-16.12136
1026134.4004,72.0,115.77804,0.68959,0.19855,0.7176,-16.06268
1026134.6344,72.0,91.6721,0.71842,0.2044,0.74693,-15.88209
1026134.8794,72.0,72.51701,0.75117,0.2123,0.7806,-15.78173
1026135.1094,72.0,57.36816,0.78292,0.21971,0.81316,-15.67567
1026135.3454,72.0,45.3629,0.81587,0.22536,0.84642,-15.44106
1026135.5784,72.0,35.93134,0.84634,0.23294,0.87781,-15.38895
1026135.8284,72.0,28.40909,0.87746,0.24058,0.90984,-15.3324
1026136.0424,72.0,22.48202,0.90783,0.25159,0.94205,-15.49005
1026136.3074,72.0,17.79613,0.94123,0.26498,0.97782,-15.72319
1026136.5594,72.0,14.06813,0.9755,0.28271,1.01564,-16.16208
1026136.7754,72.0,11.1448,1.01928,0.30486,1.06389,-16.65142
1026137.0434,72.0,8.81772,1.0594,0.33243,1.11033,-17.42128
1026137.2214,72.0,6.97545,1.1172,0.36126,1.17416,-17.91929
1026137.4394,72.0,5.5173,1.18272,0.37242,1.23996,-17.47846
1026137.7084,72.0,4.36941,1.25337,0.4098,1.31867,-18.10574
1026138.0444,72.0,3.45686,1.31986,0.41669,1.38407,-17.52149
1026138.4624,72.0,2.73547,1.40774,0.4168,1.46814,-16.49285
1026138.9874,72.0,2.16054,1.48692,0.41006,1.54243,-15.41775
1026139.6474,72.0,1.70952,1.56157,0.38401,1.6081,-13.8157
1026140.4754,72.0,1.35352,1.63876,0.35328,1.67641,-12.16564
1026141.5184,72.0,1.07079,1.70349,0.33001,1.73516,-10.96377
1026142.8324,72.0,0.84734,1.74982,0.30796,1.77671,-9.9817
1026144.4874,72.0,0.67072,1.78232,0.28393,1.80479,-9.05134
1026146.5764,72.0,0.53067,1.7998,0.25699,1.81805,-8.12609
1026149.2134,72.0,0.41976,1.81494,0.22775,1.82917,-7.15233
1026152.5444,72.0,0.33183,1.83201,0.19772,1.84264,-6.15976
1026156.7504,72.0,0.26261,1.8557,0.17247,1.8637,-5.30989
1026162.0584,72.0,0.20791,1.88762,0.15798,1.89422,-4.78397
1026168.7624,72.0,0.16452,1.92384,0.16129,1.93059,-4.79233
1026177.2394,72.0,0.13007,1.95661,0.18377,1.96523,-5.36565
1026187.9294,72.0,0.10309,1.97466,0.22227,1.98713,-6.42224
1026201.4434,72.0,0.08153,1.97642,0.26317,1.99386,-7.58457
1026218.54041,72.0,0.06443,1.97263,0.29649,1.99479,-8.54767
1026240.12741,72.0,0.05102,1.96948,0.31262,1.99413,-9.01956
1026267.36941,72.0,0.04042,1.98831,0.32466,2.01464,-9.27368
1026301.86542,72.0,0.03192,2.03006,0.34461,2.0591,-9.63447
1026345.41242,72.0,0.02528,2.09007,0.37524,2.12349,-10.17804
1026400.47743,72.0,0.01999,2.17378,0.42118,2.2142,-10.96551
1040712.21421,73.0,20004.453,0.30359,-0.01448,0.30394,2.73082
1040712.35621,73.0,15829.126,0.31135,0.00544,0.3114,-1.00071
1040712.49821,73.0,12516.703,0.32099,0.02025,0.32163,-3.60963
1040712.64021,73.0,9909.4424,0.32962,0.03468,0.33144,-6.0068
1040712.80521,73.0,7835.48,0.34064,0.04556,0.34367,-7.61876
1040713.00521,73.0,6217.2461,0.35029,0.05848,0.35514,-9.47779
1040713.24321,73.0,4905.291,0.36367,0.06806,0.36998,-10.60037
1040713.48221,73.0,3881.2737,0.3765,0.07786,0.38446,-11.6841
1040713.72021,73.0,3070.9827,0.38868,0.0864,0.39817,-12.53219
1040713.95821,73.0,2430.7778,0.40401,0.0946,0.41493,-13.17857
1040714.19621,73.0,1923.1537,0.4189,0.10301,0.43138,-13.81514
1040714.43421,73.0,1522.4358,0.43538,0.11029,0.44913,-14.21552
1040714.67221,73.0,1203.8446,0.45196,0.11925,0.46743,-14.78085
1040714.91121,73.0,952.86591,0.46942,0.12667,0.48621,-15.10071
1040715.14921,73.0,754.27557,0.49045,0.1334,0.50827,-15.21598
1040715.38721,73.0,596.71857,0.51022,0.1415,0.52948,-15.50046
1040715.62421,73.0,471.96338,0.53272,0.151,0.55371,-15.82496
1040715.86321,73.0,373.20856,0.55545,0.15821,0.57755,-15.89885
1040716.10121,73.0,295.47278,0.58032,0.16706,0.60389,-16.06003
1040716.34021,73.0,233.87738,0.60593,0.17474,0.63062,-16.08648
1040716.57821,73.0,185.05922,0.63227,0.18139,0.65777,-16.00786
1040716.81421,73.0,146.35823,0.66117,0.19123,0.68827,-16.13172
1040717.05121,73.0,115.77804,0.69012,0.19908,0.71826,-16.09098
1040717.28521,73.0,91.6721,0.72068,0.20691,0.74979,-16.01938
1040717.53021,73.0,72.51701,0.75078,0.2133,0.78049,-15.86007
1040717.75921,73.0,57.36816,0.78569,0.21985,0.81587,-15.63229
1040717.99621,73.0,45.3629,0.81696,0.2253,0.84746,-15.41757
1040718.22821,73.0,35.93134,0.84685,0.23199,0.87805,-15.32011
1040718.47921,73.0,28.40909,0.87865,0.23997,0.91083,-15.27569
1040718.69321,73.0,22.48202,0.91019,0.25185,0.94439,-15.46662
1040718.95821,73.0,17.79613,0.9399,0.26645,0.97694,-15.82711
1040719.21021,73.0,14.06813,0.97855,0.28677,1.01971,-16.33375
1040719.42621,73.0,11.1448,1.01695,0.30882,1.0628,-16.89203
1040719.69321,73.0,8.81772,1.06323,0.33459,1.11463,-17.46868
1040719.87121,73.0,6.97545,1.11252,0.37086,1.1727,-18.43605
1040720.09021,73.0,5.5173,1.18015,0.38842,1.24242,-18.21795
1040720.35921,73.0,4.36941,1.24359,0.41858,1.31214,-18.60287
1040720.69421,73.0,3.45686,1.33031,0.42385,1.3962,-17.67224
1040721.11321,73.0,2.73547,1.42338,0.44414,1.49106,-17.32973
1040721.63821,73.0,2.16054,1.49876,0.44376,1.56307,-16.49313
1040722.29721,73.0,1.70952,1.5772,0.4211,1.63245,-14.94887
1040723.12521,73.0,1.35352,1.65202,0.39318,1.69817,-13.38731
1040724.16821,73.0,1.07079,1.71369,0.35682,1.75045,-11.762
1040725.48221,73.0,0.84734,1.76955,0.31482,1.79734,-10.08807
1040727.13821,73.0,0.67072,1.82135,0.2787,1.84255,-8.69977
1040729.22621,73.0,0.53067,1.86737,0.2512,1.88419,-7.66163
1040731.86321,73.0,0.41976,1.90306,0.23962,1.91809,-7.17663
1040735.19521,73.0,0.33183,1.92254,0.23715,1.93711,-7.03203
1040739.40021,73.0,0.26261,1.92698,0.23337,1.94106,-6.90533
1040744.70821,73.0,0.20791,1.92508,0.22369,1.93803,-6.62785
1040751.41321,73.0,0.16452,1.928,0.20811,1.9392,-6.16063
1040759.88921,73.0,0.13007,1.94242,0.19206,1.95189,-5.6469
1040770.57921,73.0,0.10309,1.97022,0.18406,1.9788,-5.33711
1040784.09321,73.0,0.08153,2.01048,0.19137,2.01957,-5.4374
1040801.19122,73.0,0.06443,2.05424,0.21931,2.06592,-6.0938
1040822.77722,73.0,0.05102,2.10466,0.26778,2.12163,-7.25096
1040850.02022,73.0,0.04042,2.14291,0.34118,2.1699,-9.0464
1040884.51523,73.0,0.03192,2.16007,0.4208,2.20068,-11.02373
1040928.06223,73.0,0.02528,2.1674,0.48321,2.22061,-12.56827
1040983.12724,73.0,0.01999,2.19002,0.52494,2.25205,-13.47938
1055093.57125,74.0,20004.453,0.30463,-0.01572,0.30503,2.95363
1055093.71325,74.0,15829.126,0.31243,0.00287,0.31244,-0.52579
1055093.85525,74.0,12516.703,0.32024,0.02059,0.3209,-3.67918
1055093.99725,74.0,9909.4424,0.32902,0.03442,0.33082,-5.97149
1055094.16225,74.0,7835.48,0.34055,0.04637,0.34369,-7.75436
1055094.36225,74.0,6217.2461,0.35169,0.05772,0.35639,-9.32088
1055094.60025,74.0,4905.291,0.36368,0.06883,0.37013,-10.71734
1055094.83925,74.0,3881.2737,0.37493,0.07701,0.38275,-11.60706
1055095.07725,74.0,3070.9827,0.38969,0.08656,0.39919,-12.52376
1055095.31525,74.0,2430.7778,0.40198,0.0953,0.41312,-13.33712
1055095.55325,74.0,1923.1537,0.41881,0.1017,0.43098,-13.64969
1055095.79125,74.0,1522.4358,0.4338,0.11149,0.4479,-14.41331
1055096.02925,74.0,1203.8446,0.45301,0.11874,0.46831,-14.68803
1055096.26825,74.0,952.86591,0.46937,0.12619,0.48604,-15.04833
1055096.50625,74.0,754.27557,0.49028,0.13512,0.50856,-15.40843
1055096.74325,74.0,596.71857,0.51176,0.14323,0.53143,-15.63529
1055096.98125,74.0,471.96338,0.53114,0.14986,0.55188,-15.75587
1055097.22025,74.0,373.20856,0.55394,0.15784,0.57599,-15.90474
1055097.45725,74.0,295.47278,0.57998,0.16696,0.60353,-16.05951
1055097.69725,74.0,233.87738,0.60487,0.17559,0.62984,-16.1881
1055097.93525,74.0,185.05922,0.6314,0.18326,0.65746,-16.18515
1055098.17125,74.0,146.35823,0.66043,0.19182,0.68772,-16.1957
1055098.40725,74.0,115.77804,0.68877,0.19903,0.71695,-16.11761
1055098.64225,74.0,91.6721,0.7218,0.20557,0.7505,-15.89704
1055098.88725,74.0,72.51701,0.75164,0.21373,0.78144,-15.87291
1055099.11625,74.0,57.36816,0.78584,0.21941,0.81589,-15.6
1055099.35325,74.0,45.3629,0.81671,0.22564,0.84731,-15.44415
1055099.58525,74.0,35.93134,0.84779,0.2329,0.8792,-15.36118
1055099.83525,74.0,28.40909,0.87614,0.24218,0.909,-15.45194
1055100.05025,74.0,22.48202,0.90979,0.25328,0.94439,-15.55693
1055100.31525,74.0,17.79613,0.94186,0.27031,0.97988,-16.01352
1055100.56725,74.0,14.06813,0.97487,0.28725,1.01631,-16.41773
1055100.78325,74.0,11.1448,1.01077,0.3113,1.05762,-17.1177
1055101.05025,74.0,8.81772,1.05696,0.33921,1.11006,-17.79294
1055101.22825,74.0,6.97545,1.12108,0.36498,1.179,-18.03322
1055101.44724,74.0,5.5173,1.16765,0.39817,1.23368,-18.82946
1055101.71624,74.0,4.36941,1.25127,0.41996,1.31987,-18.55325
1055102.05124,74.0,3.45686,1.32482,0.44651,1.39804,-18.62575
1055102.47024,74.0,2.73547,1.4124,0.4444,1.48067,-17.46578
1055102.99524,74.0,2.16054,1.51657,0.44685,1.58104,-16.41739
1055103.65424,74.0,1.70952,1.59745,0.44316,1.65778,-15.50479
1055104.48324,74.0,1.35352,1.66748,0.41832,1.71915,-14.08298
1055105.52524,74.0,1.07079,1.7311,0.38229,1.77281,-12.45323
1055106.83924,74.0,0.84734,1.78375,0.34308,1.81644,-10.88714
1055108.49524,74.0,0.67072,1.8293,0.30098,1.8539,-9.34337
1055110.58424,74.0,0.53067,1.87037,0.26036,1.8884,-7.92467
1055113.22024,74.0,0.41976,1.91369,0.22966,1.92742,-6.84328
1055116.55223,74.0,0.33183,1.95375,0.21532,1.96558,-6.28917
1055120.75723,74.0,0.26261,1.98232,0.21736,1.99421,-6.25742
1055126.06623,74.0,0.20791,1.99564,0.22852,2.00868,-6.53259
1055132.77022,74.0,0.16452,1.99445,0.23869,2.00868,-6.82447
1055141.24621,74.0,0.13007,1.98782,0.23969,2.00222,-6.87537
1055151.93621,74.0,0.10309,1.98949,0.23277,2.00306,-6.6734
1055165.4502,74.0,0.08153,2.00687,0.22594,2.01955,-6.42349
1055182.54818,74.0,0.06443,2.03861,0.23233,2.05181,-6.50175
1055204.13417,74.0,0.05102,2.08458,0.24882,2.09938,-6.80671
1055231.37714,74.0,0.04042,2.14579,0.28567,2.16472,-7.58317
1055265.87212,74.0,0.03192,2.21521,0.35351,2.24324,-9.06695
1055309.41908,74.0,0.02528,2.27007,0.44769,2.3138,-11.15641
1055364.48404,74.0,0.01999,2.30318,0.54768,2.3674,-13.37617
1069368.52743,75.0,20004.453,0.30248,-0.01608,0.3029,3.04232
1069368.66943,75.0,15829.126,0.31277,0.00413,0.3128,-0.75663
1069368.81143,75.0,12516.703,0.32042,0.01986,0.32104,-3.546
1069368.95343,75.0,9909.4424,0.3295,0.03371,0.33122,-5.84196
1069369.11843,75.0,7835.48,0.33924,0.04867,0.34272,-8.16453
1069369.31843,75.0,6217.2461,0.3504,0.05794,0.35516,-9.38925
1069369.55643,75.0,4905.291,0.36196,0.06786,0.36827,-10.61788
1069369.79543,75.0,3881.2737,0.37457,0.07682,0.38237,-11.58951
1069370.03343,75.0,3070.9827,0.38877,0.08656,0.39829,-12.55244
1069370.27143,75.0,2430.7778,0.40337,0.09517,0.41444,-13.27571
1069370.50943,75.0,1923.1537,0.41945,0.10353,0.43204,-13.86438
1069370.74743,75.0,1522.4358,0.43505,0.10907,0.44851,-14.07396
1069370.98543,75.0,1203.8446,0.4523,0.11953,0.46783,-14.80321
1069371.22443,75.0,952.86591,0.47075,0.12601,0.48732,-14.98605
1069371.46243,75.0,754.27557,0.48931,0.13413,0.50736,-15.32954
1069371.69943,75.0,596.71857,0.51094,0.14299,0.53058,-15.63481
1069371.93743,75.0,471.96338,0.53106,0.15037,0.55194,-15.80925
1069372.17643,75.0,373.20856,0.5557,0.16099,0.57855,-16.15651
1069372.41343,75.0,295.47278,0.58146,0.16938,0.60563,-16.24104
1069372.65343,75.0,233.87738,0.60589,0.17501,0.63066,-16.11098
1069372.89143,75.0,185.05922,0.6324,0.18473,0.65882,-16.28377
1069373.12743,75.0,146.35823,0.66202,0.19361,0.68975,-16.30156
1069373.36343,75.0,115.77804,0.69147,0.19961,0.7197,-16.10197
1069373.59843,75.0,91.6721,0.72173,0.20731,0.75091,-16.02603
1069373.84343,75.0,72.51701,0.75436,0.21491,0.78437,-15.90151
1069374.07243,75.0,57.36816,0.78511,0.22195,0.81588,-15.78583
1069374.30942,75.0,45.3629,0.81824,0.22694,0.84913,-15.50141
1069374.54142,75.0,35.93134,0.85065,0.23475,0.88245,-15.42786
1069374.79142,75.0,28.40909,0.88294,0.24416,0.91608,-15.45794
1069375.00642,75.0,22.48202,0.91215,0.25668,0.94758,-15.71656
1069375.27142,75.0,17.79613,0.94631,0.27045,0.9842,-15.94954
1069375.52342,75.0,14.06813,0.97891,0.28959,1.02084,-16.47996
1069375.73942,75.0,11.1448,1.01668,0.31754,1.06512,-17.34525
1069376.00642,75.0,8.81772,1.0632,0.34193,1.11683,-17.82786
1069376.18442,75.0,6.97545,1.11415,0.36745,1.17318,-18.25274
1069376.40242,75.0,5.5173,1.18188,0.40976,1.2509,-19.12144
1069376.67242,75.0,4.36941,1.24461,0.42841,1.31628,-18.99423
1069377.00742,75.0,3.45686,1.33689,0.45178,1.41117,-18.67189
1069377.42642,75.0,2.73547,1.41598,0.46526,1.49046,-18.18939
1069377.95142,75.0,2.16054,1.51167,0.45376,1.57831,-16.70818
1069378.61042,75.0,1.70952,1.61323,0.44421,1.67327,-15.39525
1069379.43842,75.0,1.35352,1.6951,0.43111,1.74906,-14.26949
1069380.48142,75.0,1.07079,1.75809,0.40341,1.80378,-12.92338
1069381.79542,75.0,0.84734,1.81014,0.36651,1.84688,-11.44638
1069383.45142,75.0,0.67072,1.85241,0.32789,1.88121,-10.03771
1069385.54042,75.0,0.53067,1.88858,0.28525,1.91,-8.58891
1069388.17641,75.0,0.41976,1.92274,0.24567,1.93837,-7.28126
1069391.50841,75.0,0.33183,1.96171,0.2142,1.97337,-6.23145
1069395.71341,75.0,0.26261,2.00169,0.19959,2.01162,-5.69429
1069401.0224,75.0,0.20791,2.03546,0.20477,2.04574,-5.74469
1069407.7264,75.0,0.16452,2.05547,0.22431,2.06768,-6.22784
1069416.20339,75.0,0.13007,2.05781,0.24789,2.07269,-6.86884
1069426.89338,75.0,0.10309,2.05014,0.26381,2.06704,-7.33256
1069440.40637,75.0,0.08153,2.04586,0.26808,2.06335,-7.46527
1069457.50436,75.0,0.06443,2.05823,0.27127,2.07603,-7.50822
1069479.09034,75.0,0.05102,2.08895,0.27638,2.10715,-7.53687
1069506.33332,75.0,0.04042,2.13646,0.29435,2.15664,-7.8446
1069540.8283,75.0,0.03192,2.20326,0.33021,2.22787,-8.52362
1069584.37626,75.0,0.02528,2.28635,0.39249,2.31979,-9.74095
1069639.44122,75.0,0.01999,2.3696,0.49064,2.41986,-11.69822
1083816.8646,76.0,20004.453,0.30391,-0.01601,0.30433,3.01581
1083817.0066,76.0,15829.126,0.31318,0.00381,0.3132,-0.69773
1083817.1486,76.0,12516.703,0.32103,0.02096,0.32171,-3.73491
1083817.2906,76.0,9909.4424,0.33059,0.035,0.33243,-6.04323
1083817.4556,76.0,7835.48,0.3398,0.0472,0.34306,-7.90803
1083817.6556,76.0,6217.2461,0.35041,0.05914,0.35536,-9.57939
1083817.8936,76.0,4905.291,0.36357,0.06933,0.37012,-10.79579
1083818.1326,76.0,3881.2737,0.37626,0.07703,0.38406,-11.57072
1083818.3706,76.0,3070.9827,0.39086,0.086,0.40021,-12.40896
1083818.6086,76.0,2430.7778,0.40401,0.09567,0.41519,-13.32221
1083818.84659,76.0,1923.1537,0.42014,0.10387,0.43279,-13.88713
1083819.08459,76.0,1522.4358,0.43637,0.11186,0.45048,-14.37714
1083819.32259,76.0,1203.8446,0.45258,0.12005,0.46823,-14.85546
1083819.56159,76.0,952.86591,0.47295,0.12719,0.48975,-15.05264
1083819.79959,76.0,754.27557,0.49165,0.13556,0.50999,-15.41528
1083820.03659,76.0,596.71857,0.51276,0.14281,0.53228,-15.56332
1083820.27459,76.0,471.96338,0.53512,0.1522,0.55635,-15.87727
1083820.51359,76.0,373.20856,0.55717,0.15961,0.57958,-15.98518
1083820.75059,76.0,295.47278,0.58256,0.16934,0.60667,-16.20802
1083820.99059,76.0,233.87738,0.60939,0.17784,0.63481,-16.26916
1083821.22859,76.0,185.05922,0.63604,0.18575,0.66261,-16.27971
1083821.46459,76.0,146.35823,0.66384,0.19296,0.69132,-16.20734
1083821.70059,76.0,115.77804,0.69341,0.20153,0.7221,-16.20577
1083821.93459,76.0,91.6721,0.72448,0.20851,0.75389,-16.05645
1083822.18059,76.0,72.51701,0.75676,0.21481,0.78666,-15.84675
1083822.40959,76.0,57.36816,0.79082,0.22286,0.82163,-15.73846
1083822.64559,76.0,45.3629,0.82397,0.2291,0.85523,-15.53823
1083822.87859,76.0,35.93134,0.85173,0.23639,0.88392,-15.51143
1083823.12859,76.0,28.40909,0.88458,0.2443,0.91769,-15.43869
1083823.34259,76.0,22.48202,0.91674,0.25598,0.95181,-15.60133
1083823.60759,76.0,17.79613,0.94573,0.27018,0.98356,-15.9437
1083823.86059,76.0,14.06813,0.98469,0.29222,1.02714,-16.52917
1083824.07659,76.0,11.1448,1.02206,0.31504,1.06951,-17.13137
1083824.34359,76.0,8.81772,1.06721,0.34318,1.12103,-17.8262
1083824.52159,76.0,6.97545,1.1201,0.38625,1.18482,-19.02625
1083824.73959,76.0,5.5173,1.18476,0.40255,1.25127,-18.76629
1083825.00959,76.0,4.36941,1.253,0.44336,1.32913,-19.48578
1083825.34459,76.0,3.45686,1.33501,0.45456,1.41028,-18.80307
1083825.76259,76.0,2.73547,1.44102,0.47612,1.51764,-18.28385
1083826.28859,76.0,2.16054,1.52663,0.49035,1.60345,-17.80705
1083826.94759,76.0,1.70952,1.61201,0.47409,1.68028,-16.38847
1083827.77559,76.0,1.35352,1.69768,0.44599,1.75528,-14.71932
1083828.81859,76.0,1.07079,1.77255,0.41118,1.81961,-13.06
1083830.13259,76.0,0.84734,1.83628,0.36755,1.8727,-11.31889
1083831.78859,76.0,0.67072,1.89622,0.32409,1.92372,-9.69895
1083833.87658,76.0,0.53067,1.95141,0.2885,1.97262,-8.4099
1083836.51358,76.0,0.41976,1.9962,0.26939,2.0143,-7.68581
1083839.84458,76.0,0.33183,2.02541,0.26265,2.04237,-7.3888
1083844.04958,76.0,0.26261,2.03657,0.2595,2.05304,-7.26153
1083849.35757,76.0,0.20791,2.03694,0.25183,2.05245,-7.04779
1083856.06157,76.0,0.16452,2.03747,0.23616,2.05112,-6.6115
1083864.53856,76.0,0.13007,2.04764,0.21823,2.05923,-6.08344
1083875.22855,76.0,0.10309,2.07223,0.20545,2.08239,-5.66199
1083888.74254,76.0,0.08153,2.1099,0.20583,2.11991,-5.57189
1083905.83953,76.0,0.06443,2.15518,0.22814,2.16722,-6.04274
1083927.42651,76.0,0.05102,2.21034,0.26925,2.22668,-6.94507
1083954.66849,76.0,0.04042,2.25962,0.34073,2.28516,-8.57504
1083989.16346,76.0,0.03192,2.28777,0.42761,2.32739,-10.58707
1084032.71143,76.0,0.02528,2.29914,0.50406,2.35374,-12.3658
1084087.77639,76.0,0.01999,2.31612,0.55563,2.38183,-13.49007
1098018.55408,77.0,20004.453,0.3045,-0.01451,0.30485,2.72759
1098018.69608,77.0,15829.126,0.31092,0.00347,0.31094,-0.63976
1098018.83808,77.0,12516.703,0.32104,0.01997,0.32166,-3.55884
1098018.98008,77.0,9909.4424,0.33028,0.03421,0.33204,-5.91413
1098019.14508,77.0,7835.48,0.33987,0.04707,0.34311,-7.88575
1098019.34508,77.0,6217.2461,0.34948,0.0579,0.35425,-9.40695
1098019.58308,77.0,4905.291,0.36274,0.06883,0.36922,-10.74468
1098019.82208,77.0,3881.2737,0.37426,0.07768,0.38223,-11.72631
1098020.06008,77.0,3070.9827,0.38918,0.08607,0.39859,-12.47097
1098020.29808,77.0,2430.7778,0.40467,0.09616,0.41594,-13.3672
1098020.53608,77.0,1923.1537,0.41891,0.103,0.43138,-13.81356
1098020.77408,77.0,1522.4358,0.43509,0.11149,0.44915,-14.37206
1098021.01208,77.0,1203.8446,0.4522,0.11834,0.46742,-14.6653
1098021.25108,77.0,952.86591,0.47126,0.1277,0.48826,-15.16226
1098021.48908,77.0,754.27557,0.49143,0.13418,0.50942,-15.27176
1098021.72608,77.0,596.71857,0.51136,0.14316,0.53103,-15.64043
1098021.96408,77.0,471.96338,0.53241,0.15089,0.55338,-15.82307
1098022.20308,77.0,373.20856,0.55666,0.15981,0.57915,-16.01818
1098022.44108,77.0,295.47278,0.58161,0.16859,0.60556,-16.16544
1098022.68008,77.0,233.87738,0.60709,0.17662,0.63226,-16.22172
1098022.91808,77.0,185.05922,0.63493,0.1843,0.66114,-16.18642
1098023.15408,77.0,146.35823,0.66401,0.19234,0.69131,-16.15473
1098023.39108,77.0,115.77804,0.69241,0.20081,0.72094,-16.17264
1098023.62508,77.0,91.6721,0.72439,0.20795,0.75365,-16.01693
1098023.87008,77.0,72.51701,0.75482,0.21626,0.78519,-15.98767
1098024.09908,77.0,57.36816,0.78771,0.22238,0.8185,-15.76464
1098024.33608,77.0,45.3629,0.81955,0.22804,0.85069,-15.54936
1098024.56808,77.0,35.93134,0.8504,0.23628,0.88262,-15.52781
1098024.81807,77.0,28.40909,0.88086,0.24308,0.91379,-15.42707
1098025.03307,77.0,22.48202,0.91247,0.2564,0.94781,-15.6951
1098025.29807,77.0,17.79613,0.9455,0.27253,0.98399,-16.07926
1098025.55007,77.0,14.06813,0.97727,0.29104,1.01968,-16.58387
1098025.76607,77.0,11.1448,1.01417,0.31574,1.06218,-17.2927
1098026.03307,77.0,8.81772,1.05998,0.34714,1.11538,-18.13341
1098026.21107,77.0,6.97545,1.12224,0.375,1.18323,-18.477
1098026.42907,77.0,5.5173,1.16924,0.41327,1.24013,-19.46599
1098026.69907,77.0,4.36941,1.2549,0.43632,1.32859,-19.1721
1098027.03407,77.0,3.45686,1.33104,0.47371,1.41282,-19.59055
1098027.45207,77.0,2.73547,1.42121,0.47623,1.49888,-18.52552
1098027.97807,77.0,2.16054,1.53336,0.48157,1.6072,-17.43564
1098028.63707,77.0,1.70952,1.62582,0.48552,1.69676,-16.62743
1098029.46507,77.0,1.35352,1.70424,0.46395,1.76627,-15.22886
1098030.50807,77.0,1.07079,1.7773,0.42775,1.82805,-13.53229
1098031.82207,77.0,0.84734,1.84059,0.38704,1.88084,-11.87519
1098033.47807,77.0,0.67072,1.89311,0.34226,1.9238,-10.24797
1098035.56707,77.0,0.53067,1.93935,0.29772,1.96207,-8.72752
1098038.20306,77.0,0.41976,1.98771,0.25941,2.00456,-7.43551
1098041.53506,77.0,0.33183,2.03366,0.23901,2.04766,-6.70307
1098045.74006,77.0,0.26261,2.06802,0.23668,2.08152,-6.52886
1098051.04905,77.0,0.20791,2.08573,0.24578,2.10016,-6.72074
1098057.75305,77.0,0.16452,2.0871,0.25616,2.10276,-6.99722
1098066.22904,77.0,0.13007,2.08192,0.25763,2.0978,-7.05422
1098076.91903,77.0,0.10309,2.08161,0.25077,2.09666,-6.86929
1098090.43302,77.0,0.08153,2.09766,0.2432,2.11171,-6.61336
1098107.53101,77.0,0.06443,2.1288,0.24703,2.14308,-6.61902
1098129.11699,77.0,0.05102,2.1746,0.2613,2.19024,-6.8518
1098156.35997,77.0,0.04042,2.23569,0.29465,2.25502,-7.50793
1098190.85495,77.0,0.03192,2.30896,0.35822,2.33659,-8.81887
1098234.40291,77.0,0.02528,2.37244,0.45341,2.41538,-10.81968
1098289.46787,77.0,0.01999,2.41417,0.56033,2.47834,-13.06693
1112177.99562,78.0,20004.453,0.30235,-0.01558,0.30276,2.94985
1112178.13762,78.0,15829.126,0.31005,0.00391,0.31007,-0.72175
1112178.27962,78.0,12516.703,0.32003,0.0204,0.32068,-3.64765
1112178.42162,78.0,9909.4424,0.32977,0.03357,0.33148,-5.81283
1112178.58662,78.0,7835.48,0.3391,0.04725,0.34237,-7.93209
1112178.78662,78.0,6217.2461,0.35077,0.0593,0.35575,-9.59602
1112179.02462,78.0,4905.291,0.36419,0.06756,0.3704,-10.50904
1112179.26362,78.0,3881.2737,0.37461,0.07704,0.38245,-11.62145
1112179.50162,78.0,3070.9827,0.38889,0.08537,0.39815,-12.38082
1112179.73962,78.0,2430.7778,0.40393,0.095,0.41495,-13.23419
1112179.97762,78.0,1923.1537,0.41781,0.10213,0.43011,-13.73632
1112180.21562,78.0,1522.4358,0.43525,0.10961,0.44884,-14.13521
1112180.45362,78.0,1203.8446,0.4526,0.11838,0.46783,-14.65778
1112180.69262,78.0,952.86591,0.47106,0.12606,0.48764,-14.9823
1112180.93062,78.0,754.27557,0.48936,0.13381,0.50732,-15.29347
1112181.16762,78.0,596.71857,0.50994,0.14191,0.52932,-15.55117
1112181.40562,78.0,471.96338,0.53243,0.14965,0.55306,-15.69866
1112181.64462,78.0,373.20856,0.5552,0.15788,0.57721,-15.8735
1112181.88262,78.0,295.47278,0.57907,0.16599,0.60239,-15.99486
1112182.12162,78.0,233.87738,0.60528,0.17627,0.63042,-16.23666
1112182.35962,78.0,185.05922,0.6302,0.18308,0.65626,-16.19892
1112182.59562,78.0,146.35823,0.65943,0.18936,0.68608,-16.02144
1112182.83162,78.0,115.77804,0.68835,0.19849,0.7164,-16.08523
1112183.06662,78.0,91.6721,0.71991,0.20624,0.74887,-15.98601
1112183.31162,78.0,72.51701,0.74986,0.21331,0.77961,-15.87925
1112183.54062,78.0,57.36816,0.78508,0.21932,0.81514,-15.60805
1112183.77762,78.0,45.3629,0.81676,0.22736,0.84782,-15.55561
1112184.00962,78.0,35.93134,0.8462,0.23326,0.87776,-15.41086
1112184.25962,78.0,28.40909,0.87853,0.24085,0.91094,-15.33121
1112184.47462,78.0,22.48202,0.9083,0.25405,0.94316,-15.62605
1112184.73962,78.0,17.79613,0.93907,0.26776,0.9765,-15.91483
1112184.99162,78.0,14.06813,0.97541,0.28962,1.0175,-16.53739
1112185.20762,78.0,11.1448,1.01151,0.31448,1.05927,-17.27037
1112185.47462,78.0,8.81772,1.05772,0.34388,1.11222,-18.00988
1112185.65262,78.0,6.97545,1.10455,0.38312,1.16911,-19.12948
1112185.87162,78.0,5.5173,1.17522,0.40749,1.24386,-19.12318
1112186.14062,78.0,4.36941,1.23607,0.44171,1.31262,-19.6645
1112186.47562,78.0,3.45686,1.32972,0.45614,1.40578,-18.93373
1112186.89462,78.0,2.73547,1.42727,0.48807,1.50842,-18.87863
1112187.41962,78.0,2.16054,1.51054,0.49491,1.58955,-18.14078
1112188.07862,78.0,1.70952,1.60266,0.47628,1.67193,-16.55104
1112188.90761,78.0,1.35352,1.69104,0.45098,1.75014,-14.93272
1112189.94961,78.0,1.07079,1.76626,0.41535,1.81445,-13.23323
1112191.26361,78.0,0.84734,1.83491,0.37057,1.87196,-11.4177
1112192.91961,78.0,0.67072,1.89885,0.33055,1.92741,-9.87501
1112195.00761,78.0,0.53067,1.95548,0.29963,1.97831,-8.71154
1112197.64461,78.0,0.41976,1.99555,0.28439,2.01571,-8.11073
1112200.97661,78.0,0.33183,2.01779,0.27574,2.03654,-7.78154
1112205.1816,78.0,0.26261,2.02513,0.2651,2.04241,-7.45789
1112210.4896,78.0,0.20791,2.02656,0.24939,2.04185,-7.01554
1112217.19459,78.0,0.16452,2.03332,0.22796,2.04606,-6.39678
1112225.67059,78.0,0.13007,2.05236,0.20831,2.0629,-5.79546
1112236.36058,78.0,0.10309,2.08464,0.19908,2.09412,-5.45522
1112249.87457,78.0,0.08153,2.12791,0.20664,2.13792,-5.54645
1112266.97155,78.0,0.06443,2.1738,0.23673,2.18665,-6.21499
1112288.55854,78.0,0.05102,2.22357,0.28997,2.2424,-7.42974
1112315.80052,78.0,0.04042,2.25752,0.36684,2.28713,-9.22972
1112350.29649,78.0,0.03192,2.27093,0.44566,2.31425,-11.10305
1112393.84346,78.0,0.02528,2.27817,0.50467,2.3334,-12.49057
1112448.90841,78.0,0.01999,2.30562,0.54431,2.369,-13.28315
1126349.45195,79.0,20004.453,0.3097,-0.01794,0.31022,3.31552
