Repository: SebaVillagra00/ICM2985-SOH-IPRE

## Data University of Cambridge (EIS Cambridge)
Data publicada en "Identifying degradation patterns of lithium ion batteries from impedance spectroscopy using machine learning" (Zhang, Tang, Zhang, Wang, Stimming & Lee, 2020) https://www.nature.com/articles/s41467-020-15235-7.

Carpeta contiene:
* Paper de Nature Comunications (IF: 16.6).
* Data frames para IOS.
* Data frames para Windows.

Cada Data frame está contenido en un archivo .txt con las siguientes columnas:
* time/s: tiempo en que se mide la muestra.
* cycle number: ciclo de carga de la batería.
* freq/Hz: frecuencia de la señal de input.
* Re(Z)/Ohm: Parte resistiva de la impedancia.
* Im(Z)/Ohm: Parte reactiva de la impedancia.

File: EIS Cambridge/csvEIS/EIS_state_I_25C02.csv (part 7 of 23)
time/s,cycle number,freq/Hz,Re(Z)/Ohm,-Im(Z)/Ohm,|Z|/Ohm,Phase(Z)/deg
1009156.87123,68.0,9909.4424,0.31872,0.03001,0.32013,-5.37926
1009157.03523,68.0,7835.48,0.33015,0.042,0.33282,-7.24985
1009157.23623,68.0,6217.2461,0.33802,0.05511,0.34248,-9.25991
1009157.47423,68.0,4905.291,0.34966,0.06417,0.3555,-10.39897
1009157.71223,68.0,3881.2737,0.36239,0.07397,0.36986,-11.53653
1009157.95023,68.0,3070.9827,0.3761,0.08503,0.38559,-12.73976
1009158.18823,68.0,2430.7778,0.3893,0.09443,0.40059,-13.63385
1009158.42723,68.0,1923.1537,0.40471,0.10432,0.41794,-14.45437
1009158.66523,68.0,1522.4358,0.42166,0.11388,0.43677,-15.11285
1009158.90323,68.0,1203.8446,0.44042,0.12252,0.45715,-15.54594
1009159.14123,68.0,952.86591,0.45896,0.13291,0.47782,-16.15041
1009159.38023,68.0,754.27557,0.47893,0.14155,0.49941,-16.46559
1009159.61723,68.0,596.71857,0.50196,0.15186,0.52443,-16.832
1009159.85523,68.0,471.96338,0.52363,0.15998,0.54753,-16.98901
1009160.09423,68.0,373.20856,0.5488,0.17156,0.57499,-17.35957
1009160.33123,68.0,295.47278,0.57456,0.18031,0.60218,-17.42299
1009160.57123,68.0,233.87738,0.60255,0.19106,0.63212,-17.59269
1009160.80923,68.0,185.05922,0.63169,0.20176,0.66312,-17.71346
1009161.04523,68.0,146.35823,0.66138,0.21205,0.69454,-17.77641
1009161.28123,68.0,115.77804,0.69332,0.22186,0.72795,-17.74447
1009161.51623,68.0,91.6721,0.72928,0.23304,0.76561,-17.72087
1009161.76123,68.0,72.51701,0.76447,0.24184,0.80181,-17.55464
1009161.99023,68.0,57.36816,0.80292,0.25094,0.84122,-17.35609
1009162.22723,68.0,45.3629,0.83954,0.26099,0.87917,-17.26896
1009162.45923,68.0,35.93134,0.87659,0.26809,0.91667,-17.00545
1009162.70923,68.0,28.40909,0.91563,0.27832,0.957,-16.9076
1009162.92423,68.0,22.48202,0.95466,0.29053,0.99789,-16.92653
1009163.18923,68.0,17.79613,0.99578,0.30324,1.04093,-16.93699
1009163.44123,68.0,14.06813,1.04016,0.32319,1.08922,-17.26075
1009163.65723,68.0,11.1448,1.09176,0.34033,1.14358,-17.31383
1009163.92423,68.0,8.81772,1.15001,0.35893,1.20472,-17.33357
1009164.10223,68.0,6.97545,1.20798,0.37347,1.2644,-17.18013
1009164.32123,68.0,5.5173,1.28475,0.38597,1.34147,-16.72168
1009164.59023,68.0,4.36941,1.34969,0.38359,1.40314,-15.86533
1009164.92523,68.0,3.45686,1.43365,0.37394,1.48161,-14.61865
1009165.34423,68.0,2.73547,1.50313,0.36173,1.54604,-13.53088
1009165.86923,68.0,2.16054,1.56362,0.33117,1.59831,-11.95827
1009166.52823,68.0,1.70952,1.62043,0.29707,1.64743,-10.38862
1009167.35723,68.0,1.35352,1.66381,0.26504,1.68479,-9.05113
1009168.39923,68.0,1.07079,1.69651,0.23252,1.71237,-7.80422
1009169.71323,68.0,0.84734,1.72267,0.20226,1.7345,-6.69644
1009171.36923,68.0,0.67072,1.74331,0.17819,1.75239,-5.83613
1009173.45823,68.0,0.53067,1.7604,0.1588,1.76755,-5.15447
1009176.09423,68.0,0.41976,1.77364,0.14663,1.77969,-4.72584
1009179.42623,68.0,0.33183,1.78356,0.13884,1.78895,-4.45116
1009183.63123,68.0,0.26261,1.79132,0.13361,1.79629,-4.26576
1009188.94023,68.0,0.20791,1.80028,0.13213,1.80512,-4.19781
1009195.64423,68.0,0.16452,1.81068,0.13551,1.81574,-4.2801
1009204.12023,68.0,0.13007,1.82143,0.14367,1.82709,-4.50994
1009214.81024,68.0,0.10309,1.83372,0.15588,1.84033,-4.85881
1009228.32424,68.0,0.08153,1.85063,0.17212,1.85862,-5.31347
1009245.42224,68.0,0.06443,1.8743,0.19699,1.88462,-5.99976
1009267.00924,68.0,0.05102,1.90346,0.2326,1.91761,-6.96684
1009294.25125,68.0,0.04042,1.92815,0.2799,1.94836,-8.25962
1009328.74725,68.0,0.03192,1.94969,0.32625,1.9768,-9.49945
1009372.29425,68.0,0.02528,1.97877,0.36578,2.0123,-10.47308
1009427.35926,68.0,0.01999,2.02574,0.40587,2.066,-11.32952
1023781.64425,69.0,20004.453,0.29641,-0.02572,0.29753,4.95946
1023781.78725,69.0,15829.126,0.30295,-0.00483,0.30299,0.91323
1023781.92925,69.0,12516.703,0.31184,0.012,0.31207,-2.20313
1023782.07125,69.0,9909.4424,0.31947,0.02823,0.32071,-5.04937
1023782.23525,69.0,7835.48,0.3295,0.04179,0.33214,-7.22825
1023782.43625,69.0,6217.2461,0.3402,0.0535,0.34438,-8.93726
1023782.67425,69.0,4905.291,0.35146,0.06636,0.35767,-10.69246
1023782.91225,69.0,3881.2737,0.36373,0.07554,0.37149,-11.73293
1023783.15025,69.0,3070.9827,0.37471,0.086,0.38445,-12.9263
1023783.38825,69.0,2430.7778,0.38964,0.09499,0.40105,-13.70057
1023783.62725,69.0,1923.1537,0.40635,0.10583,0.41991,-14.59766
1023783.86425,69.0,1522.4358,0.42169,0.11289,0.43654,-14.98775
1023784.10325,69.0,1203.8446,0.43915,0.12305,0.45606,-15.65336
1023784.34125,69.0,952.86591,0.45873,0.13199,0.47734,-16.05176
1023784.58025,69.0,754.27557,0.48034,0.14199,0.50089,-16.46788
1023784.81725,69.0,596.71857,0.50207,0.15126,0.52436,-16.76606
1023785.05425,69.0,471.96338,0.52442,0.15976,0.54822,-16.94273
1023785.29325,69.0,373.20856,0.548,0.17057,0.57393,-17.2892
1023785.53125,69.0,295.47278,0.57401,0.18044,0.6017,-17.4504
1023785.77025,69.0,233.87738,0.60092,0.19155,0.63071,-17.67973
1023786.00825,69.0,185.05922,0.62994,0.20093,0.66121,-17.69064
1023786.24425,69.0,146.35823,0.6617,0.21186,0.69478,-17.75363
1023786.48125,69.0,115.77804,0.69448,0.22202,0.7291,-17.72886
1023786.71525,69.0,91.6721,0.72925,0.23276,0.76549,-17.70223
1023786.96125,69.0,72.51701,0.76556,0.24182,0.80285,-17.52996
1023787.19025,69.0,57.36816,0.80155,0.25037,0.83975,-17.34672
1023787.42625,69.0,45.3629,0.84095,0.25973,0.88015,-17.16346
1023787.65925,69.0,35.93134,0.87806,0.26797,0.91804,-16.97127
1023787.90925,69.0,28.40909,0.91515,0.27704,0.95616,-16.8424
1023788.12325,69.0,22.48202,0.95399,0.29134,0.99748,-16.98206
1023788.38825,69.0,17.79613,0.99651,0.30361,1.04174,-16.94468
1023788.64125,69.0,14.06813,1.03991,0.32361,1.0891,-17.28574
1023788.85725,69.0,11.1448,1.09201,0.34278,1.14454,-17.42698
1023789.12425,69.0,8.81772,1.14906,0.36108,1.20446,-17.44468
1023789.30225,69.0,6.97545,1.21028,0.36939,1.2654,-16.97259
1023789.52025,69.0,5.5173,1.28209,0.38963,1.33999,-16.90421
1023789.79025,69.0,4.36941,1.35296,0.3816,1.40574,-15.75117
1023790.12525,69.0,3.45686,1.43474,0.3792,1.48401,-14.80476
1023790.54325,69.0,2.73547,1.50028,0.36185,1.5433,-13.56011
1023791.06825,69.0,2.16054,1.56611,0.32926,1.60035,-11.87284
1023791.72825,69.0,1.70952,1.62316,0.29962,1.65059,-10.45867
1023792.55625,69.0,1.35352,1.66568,0.26703,1.68695,-9.10773
1023793.59925,69.0,1.07079,1.69842,0.23355,1.7144,-7.8296
1023794.91325,69.0,0.84734,1.72407,0.20454,1.73616,-6.76593
1023796.56925,69.0,0.67072,1.74394,0.17978,1.75318,-5.88566
1023798.65725,69.0,0.53067,1.76039,0.15993,1.76764,-5.19118
1023801.29425,69.0,0.41976,1.77307,0.14529,1.77901,-4.68454
1023804.62526,69.0,0.33183,1.78429,0.13532,1.78941,-4.33705
1023808.83126,69.0,0.26261,1.79546,0.12983,1.80015,-4.13571
1023814.13926,69.0,0.20791,1.80787,0.13071,1.81258,-4.13537
1023820.84426,69.0,0.16452,1.81855,0.13881,1.82384,-4.36485
1023829.32026,69.0,0.13007,1.82674,0.15118,1.83299,-4.73098
1023840.01026,69.0,0.10309,1.83413,0.16471,1.84151,-5.13166
1023853.52426,69.0,0.08153,1.84627,0.17934,1.85496,-5.54817
1023870.62226,69.0,0.06443,1.86424,0.20121,1.87507,-6.16027
1023892.20927,69.0,0.05102,1.88664,0.22947,1.90054,-6.93476
1023919.45127,69.0,0.04042,1.91226,0.26034,1.9299,-7.75279
1023953.94727,69.0,0.03192,1.95065,0.2941,1.97269,-8.57391
1023997.49428,69.0,0.02528,2.00499,0.33981,2.03358,-9.61934
1024052.56028,69.0,0.01999,2.06611,0.40581,2.10558,-11.11229
1038393.87929,70.0,20004.453,0.29563,-0.02619,0.29679,5.06258
1038394.02229,70.0,15829.126,0.30398,-0.00422,0.30401,0.79503
1038394.16429,70.0,12516.703,0.31133,0.01365,0.31163,-2.50966
1038394.30629,70.0,9909.4424,0.31922,0.02858,0.3205,-5.11672
1038394.47029,70.0,7835.48,0.32837,0.04244,0.3311,-7.36451
1038394.67129,70.0,6217.2461,0.3392,0.05396,0.34347,-9.03941
1038394.90929,70.0,4905.291,0.35005,0.06415,0.35588,-10.38442
1038395.14829,70.0,3881.2737,0.36236,0.07483,0.37001,-11.66863
1038395.38629,70.0,3070.9827,0.37583,0.08578,0.38549,-12.85702
1038395.62429,70.0,2430.7778,0.39086,0.09387,0.40198,-13.50386
1038395.86229,70.0,1923.1537,0.40524,0.10576,0.41881,-14.62628
1038396.10029,70.0,1522.4358,0.42182,0.11296,0.43669,-14.99188
1038396.33829,70.0,1203.8446,0.4401,0.12283,0.45692,-15.59464
1038396.57729,70.0,952.86591,0.4581,0.13139,0.47658,-16.00382
1038396.81529,70.0,754.27557,0.4793,0.14106,0.49963,-16.39879
1038397.05229,70.0,596.71857,0.50133,0.15092,0.52356,-16.75329
1038397.29029,70.0,471.96338,0.52391,0.16016,0.54784,-16.99884
1038397.52929,70.0,373.20856,0.54876,0.1705,0.57464,-17.26055
1038397.76729,70.0,295.47278,0.57549,0.18014,0.60302,-17.38121
1038398.00629,70.0,233.87738,0.60186,0.19005,0.63115,-17.52455
1038398.24429,70.0,185.05922,0.63102,0.20096,0.66225,-17.66479
1038398.48029,70.0,146.35823,0.66103,0.21075,0.69382,-17.68347
1038398.71629,70.0,115.77804,0.69369,0.22256,0.72852,-17.7883
1038398.95129,70.0,91.6721,0.72834,0.23117,0.76415,-17.60902
1038399.19629,70.0,72.51701,0.76605,0.24186,0.80333,-17.52214
1038399.42529,70.0,57.36816,0.80181,0.24948,0.83972,-17.28307
1038399.66229,70.0,45.3629,0.83912,0.25836,0.87799,-17.11344
1038399.89429,70.0,35.93134,0.87496,0.26653,0.91466,-16.94149
1038400.14429,70.0,28.40909,0.91524,0.27726,0.95632,-16.85322
1038400.35929,70.0,22.48202,0.95357,0.28926,0.99648,-16.87465
1038400.62429,70.0,17.79613,0.99459,0.30345,1.03985,-16.96693
1038400.87629,70.0,14.06813,1.04084,0.3206,1.08909,-17.12005
1038401.09229,70.0,11.1448,1.09115,0.33811,1.14233,-17.21665
1038401.35929,70.0,8.81772,1.14626,0.35692,1.20054,-17.2953
1038401.53729,70.0,6.97545,1.20952,0.37897,1.2675,-17.39704
1038401.75529,70.0,5.5173,1.28429,0.37923,1.33911,-16.45089
1038402.02529,70.0,4.36941,1.35036,0.38999,1.40555,-16.109
1038402.36029,70.0,3.45686,1.42688,0.37236,1.47466,-14.62592
1038402.77829,70.0,2.73547,1.50472,0.35978,1.54713,-13.44693
1038403.30329,70.0,2.16054,1.5646,0.33425,1.5999,-12.05894
1038403.96329,70.0,1.70952,1.61725,0.29987,1.64482,-10.50454
1038404.79129,70.0,1.35352,1.66235,0.26454,1.68327,-9.04209
1038405.83429,70.0,1.07079,1.69669,0.23292,1.7126,-7.81653
1038407.14829,70.0,0.84734,1.72165,0.20374,1.73367,-6.74909
1038408.80429,70.0,0.67072,1.74244,0.17898,1.7516,-5.86489
1038410.89229,70.0,0.53067,1.75901,0.15858,1.76615,-5.15153
1038413.52929,70.0,0.41976,1.77277,0.14506,1.7787,-4.67777
1038416.86129,70.0,0.33183,1.78441,0.13771,1.78972,-4.41289
1038421.0663,70.0,0.26261,1.79294,0.13507,1.79802,-4.30805
1038426.3733,70.0,0.20791,1.79966,0.13472,1.8047,-4.281
1038433.0783,70.0,0.16452,1.80874,0.13727,1.81395,-4.33994
1038441.5543,70.0,0.13007,1.81998,0.14448,1.82571,-4.5388
1038452.2443,70.0,0.10309,1.83195,0.15762,1.83872,-4.91747
1038465.7583,70.0,0.08153,1.84617,0.17482,1.85443,-5.4095
1038482.8563,70.0,0.06443,1.86609,0.19739,1.8765,-6.03815
1038504.44331,70.0,0.05102,1.89605,0.22405,1.90924,-6.73906
1038531.68531,70.0,0.04042,1.9319,0.26773,1.95036,-7.89
1038566.18131,70.0,0.03192,1.9643,0.3239,1.99082,-9.36358
1038609.72832,70.0,0.02528,1.99135,0.37696,2.02671,-10.7192
1038664.79332,70.0,0.01999,2.02885,0.42135,2.07214,-11.73246
1052998.9144,71.0,20004.453,0.2961,-0.02568,0.29721,4.9573
1052999.0574,71.0,15829.126,0.30214,-0.0052,0.30218,0.98694
1052999.1994,71.0,12516.703,0.31119,0.01283,0.31146,-2.36047
1052999.3414,71.0,9909.4424,0.32024,0.02791,0.32145,-4.98111
1052999.5054,71.0,7835.48,0.32952,0.0426,0.33226,-7.36631
1052999.7064,71.0,6217.2461,0.33955,0.0541,0.34383,-9.05235
1052999.9444,71.0,4905.291,0.35093,0.06601,0.35708,-10.6528
1053000.1824,71.0,3881.2737,0.36344,0.07434,0.37097,-11.5607
1053000.4204,71.0,3070.9827,0.37688,0.08608,0.38658,-12.86593
1053000.6584,71.0,2430.7778,0.3905,0.09498,0.40189,-13.67077
1053000.8974,71.0,1923.1537,0.4057,0.1051,0.41909,-14.52347
1053001.1344,71.0,1522.4358,0.42261,0.11312,0.43749,-14.98494
1053001.3734,71.0,1203.8446,0.44012,0.1234,0.45709,-15.66267
1053001.6114,71.0,952.86591,0.45905,0.13161,0.47754,-15.99741
1053001.8504,71.0,754.27557,0.47908,0.14153,0.49955,-16.45837
1053002.0874,71.0,596.71857,0.49932,0.15009,0.52139,-16.7304
1053002.3244,71.0,471.96338,0.52441,0.15904,0.548,-16.87116
1053002.5634,71.0,373.20856,0.54716,0.16952,0.57282,-17.21428
1053002.8014,71.0,295.47278,0.57301,0.18001,0.60062,-17.43995
1053003.0404,71.0,233.87738,0.60027,0.18937,0.62943,-17.50895
1053003.2784,71.0,185.05922,0.62964,0.20249,0.6614,-17.82754
1053003.5144,71.0,146.35823,0.66039,0.21085,0.69323,-17.70693
1053003.7514,71.0,115.77804,0.69302,0.22149,0.72755,-17.72367
1053003.9854,71.0,91.6721,0.72728,0.23139,0.7632,-17.64913
1053004.2314,71.0,72.51701,0.7623,0.2394,0.799,-17.43503
1053004.4604,71.0,57.36816,0.7991,0.25028,0.83737,-17.3908
1053004.6964,71.0,45.3629,0.83729,0.2581,0.87617,-17.13231
1053004.9294,71.0,35.93134,0.87437,0.26614,0.91398,-16.92936
1053005.1794,71.0,28.40909,0.91415,0.27647,0.95505,-16.8273
1053005.3944,71.0,22.48202,0.95227,0.29004,0.99546,-16.93973
1053005.6594,71.0,17.79613,0.99318,0.30236,1.03818,-16.93203
1053005.9114,71.0,14.06813,1.03756,0.32044,1.08591,-17.16277
1053006.1274,71.0,11.1448,1.08907,0.34134,1.14131,-17.4024
1053006.39439,71.0,8.81772,1.14679,0.3577,1.20128,-17.32325
1053006.57239,71.0,6.97545,1.20518,0.3753,1.26227,-17.29683
1053006.79039,71.0,5.5173,1.28186,0.38639,1.33883,-16.77416
1053007.05939,71.0,4.36941,1.34726,0.38507,1.40121,-15.95101
1053007.39439,71.0,3.45686,1.43013,0.37448,1.47834,-14.67367
1053007.81239,71.0,2.73547,1.49918,0.36205,1.54227,-13.57683
1053008.33739,71.0,2.16054,1.56135,0.33247,1.59636,-12.02095
1053008.99739,71.0,1.70952,1.61732,0.29863,1.64466,-10.46171
1053009.82539,71.0,1.35352,1.66152,0.26593,1.68266,-9.09317
1053010.86839,71.0,1.07079,1.6949,0.23319,1.71087,-7.83377
1053012.18239,71.0,0.84734,1.72005,0.20276,1.73196,-6.72307
1053013.83839,71.0,0.67072,1.74137,0.17875,1.75052,-5.86077
1053015.92639,71.0,0.53067,1.75896,0.15927,1.76615,-5.17388
1053018.56339,71.0,0.41976,1.77202,0.14687,1.77809,-4.73805
1053021.89438,71.0,0.33183,1.7821,0.13901,1.78751,-4.46027
1053026.10038,71.0,0.26261,1.79016,0.13432,1.79519,-4.29115
1053031.40838,71.0,0.20791,1.79909,0.13295,1.80399,-4.22649
1053038.11337,71.0,0.16452,1.80913,0.13589,1.81422,-4.29566
1053046.58936,71.0,0.13007,1.82072,0.14423,1.82643,-4.52939
1053057.27936,71.0,0.10309,1.83263,0.15665,1.83931,-4.8858
1053070.79334,71.0,0.08153,1.84975,0.17272,1.85779,-5.33439
1053087.89133,71.0,0.06443,1.87328,0.1973,1.88364,-6.01254
1053109.47731,71.0,0.05102,1.90485,0.23205,1.91894,-6.94569
1053136.72029,71.0,0.04042,1.93221,0.27968,1.95234,-8.23617
1053171.21527,71.0,0.03192,1.95554,0.32812,1.98288,-9.52498
1053214.76323,71.0,0.02528,1.98449,0.36844,2.01841,-10.51775
1053269.82819,71.0,0.01999,2.03238,0.40896,2.07311,-11.37725
1067593.01589,72.0,20004.453,0.29697,-0.02497,0.29801,4.80599
1067593.15889,72.0,15829.126,0.30259,-0.00554,0.30264,1.04916
1067593.30089,72.0,12516.703,0.31114,0.01194,0.31137,-2.19776
1067593.44289,72.0,9909.4424,0.32028,0.02866,0.32156,-5.11412
1067593.60689,72.0,7835.48,0.33056,0.04151,0.33316,-7.15775
1067593.80789,72.0,6217.2461,0.33927,0.05398,0.34354,-9.03984
1067594.04589,72.0,4905.291,0.35075,0.06586,0.35688,-10.63419
1067594.28389,72.0,3881.2737,0.36287,0.07599,0.37075,-11.82799
1067594.52189,72.0,3070.9827,0.37672,0.08571,0.38635,-12.81823
1067594.75989,72.0,2430.7778,0.39138,0.09651,0.4031,-13.85236
1067594.99889,72.0,1923.1537,0.40605,0.10552,0.41954,-14.56777
1067595.23589,72.0,1522.4358,0.42267,0.11383,0.43773,-15.07282
1067595.47489,72.0,1203.8446,0.4413,0.12257,0.458,-15.52229
1067595.71289,72.0,952.86591,0.45946,0.13031,0.47758,-15.83402
1067595.95189,72.0,754.27557,0.47859,0.14083,0.49888,-16.39671
1067596.18889,72.0,596.71857,0.50055,0.1506,0.52272,-16.74509
1067596.42589,72.0,471.96338,0.52449,0.16124,0.54871,-17.0882
1067596.66489,72.0,373.20856,0.54697,0.16957,0.57265,-17.22427
1067596.90289,72.0,295.47278,0.57378,0.17883,0.601,-17.31072
1067597.14189,72.0,233.87738,0.59979,0.19049,0.62931,-17.61944
1067597.37989,72.0,185.05922,0.62983,0.20113,0.66116,-17.7106
1067597.61589,72.0,146.35823,0.66027,0.21068,0.69307,-17.69707
1067597.85289,72.0,115.77804,0.69272,0.22116,0.72717,-17.70613
1067598.08689,72.0,91.6721,0.7271,0.22955,0.76247,-17.5211
1067598.33189,72.0,72.51701,0.76267,0.24077,0.79977,-17.52042
1067598.56189,72.0,57.36816,0.80016,0.24929,0.83809,-17.30448
1067598.79789,72.0,45.3629,0.83764,0.25753,0.87633,-17.09025
1067599.03089,72.0,35.93134,0.8739,0.26592,0.91346,-16.92477
1067599.28089,72.0,28.40909,0.91447,0.27573,0.95513,-16.77896
1067599.49489,72.0,22.48202,0.95263,0.28911,0.99554,-16.88246
1067599.75989,72.0,17.79613,0.99247,0.30246,1.03754,-16.94855
1067600.01189,72.0,14.06813,1.03957,0.32141,1.08812,-17.18032
1067600.22789,72.0,11.1448,1.08916,0.34034,1.14109,-17.353
1067600.49589,72.0,8.81772,1.14384,0.35714,1.1983,-17.33969
1067600.67389,72.0,6.97545,1.20633,0.37814,1.26421,-17.40407
1067600.89189,72.0,5.5173,1.28391,0.38243,1.33965,-16.58705
1067601.16089,72.0,4.36941,1.34792,0.38899,1.40292,-16.09741
1067601.49589,72.0,3.45686,1.42728,0.3753,1.4758,-14.73215
1067601.91489,72.0,2.73547,1.50292,0.36354,1.54626,-13.59791
1067602.43989,72.0,2.16054,1.56288,0.33492,1.59837,-12.09524
1067603.09889,72.0,1.70952,1.61846,0.29847,1.64575,-10.44887
1067603.92789,72.0,1.35352,1.66414,0.26616,1.68529,-9.08694
1067604.97088,72.0,1.07079,1.69823,0.23492,1.7144,-7.8759
1067606.28388,72.0,0.84734,1.72366,0.20674,1.73602,-6.83939
1067607.93988,72.0,0.67072,1.74305,0.18207,1.75253,-5.96318
1067610.02888,72.0,0.53067,1.75894,0.16084,1.76628,-5.22455
1067612.66588,72.0,0.41976,1.77208,0.14609,1.7781,-4.71277
1067615.99688,72.0,0.33183,1.7833,0.13666,1.78853,-4.38223
1067620.20287,72.0,0.26261,1.7931,0.13101,1.79788,-4.17891
1067625.51087,72.0,0.20791,1.80458,0.12974,1.80924,-4.11221
1067632.21486,72.0,0.16452,1.818,0.13465,1.82298,-4.23586
1067640.69186,72.0,0.13007,1.83173,0.14749,1.83766,-4.60349
1067651.38185,72.0,0.10309,1.84276,0.16624,1.85024,-5.15477
1067664.89584,72.0,0.08153,1.85201,0.18737,1.86146,-5.77717
1067681.99382,72.0,0.06443,1.86579,0.21015,1.87759,-6.42638
1067703.57981,72.0,0.05102,1.88825,0.23222,1.90248,-7.01113
1067730.82279,72.0,0.04042,1.91681,0.26483,1.93501,-7.86645
1067765.31776,72.0,0.03192,1.95051,0.30223,1.97379,-8.80789
1067808.86473,72.0,0.02528,1.99616,0.34053,2.025,-9.68118
1067863.93068,72.0,0.01999,2.06272,0.38766,2.09883,-10.64372
1082187.95239,73.0,20004.453,0.29678,-0.0243,0.29778,4.68027
1082188.09539,73.0,15829.126,0.30251,-0.00511,0.30255,0.96709
1082188.23739,73.0,12516.703,0.31218,0.01382,0.31249,-2.5346
1082188.37939,73.0,9909.4424,0.3181,0.02908,0.31942,-5.22252
1082188.54339,73.0,7835.48,0.3278,0.04257,0.33055,-7.39915
1082188.74439,73.0,6217.2461,0.34099,0.05437,0.3453,-9.05858
1082188.98239,73.0,4905.291,0.35195,0.06452,0.35782,-10.38816
1082189.22038,73.0,3881.2737,0.36244,0.07537,0.37019,-11.74771
1082189.45838,73.0,3070.9827,0.37732,0.08589,0.38697,-12.82446
1082189.69638,73.0,2430.7778,0.39048,0.0944,0.40173,-13.59092
1082189.93538,73.0,1923.1537,0.40709,0.10476,0.42035,-14.43153
1082190.17338,73.0,1522.4358,0.42244,0.11502,0.43782,-15.23127
1082190.41138,73.0,1203.8446,0.44013,0.12265,0.4569,-15.57139
1082190.64938,73.0,952.86591,0.45879,0.13259,0.47756,-16.11878
1082190.88838,73.0,754.27557,0.478,0.1409,0.49834,-16.42395
1082191.12538,73.0,596.71857,0.49895,0.15001,0.52101,-16.73321
1082191.36238,73.0,471.96338,0.524,0.16057,0.54805,-17.03704
1082191.60138,73.0,373.20856,0.54739,0.1708,0.57342,-17.32935
1082191.83938,73.0,295.47278,0.5739,0.17956,0.60134,-17.374
1082192.07838,73.0,233.87738,0.60091,0.18927,0.63001,-17.48261
1082192.31638,73.0,185.05922,0.62863,0.2002,0.65974,-17.66477
1082192.55338,73.0,146.35823,0.65915,0.20937,0.6916,-17.62136
1082192.78938,73.0,115.77804,0.69265,0.22102,0.72706,-17.6974
1082193.02338,73.0,91.6721,0.72552,0.22964,0.761,-17.56354
1082193.26938,73.0,72.51701,0.76185,0.23979,0.79869,-17.47166
1082193.49838,73.0,57.36816,0.7994,0.24985,0.83754,-17.35678
1082193.73538,73.0,45.3629,0.83792,0.2569,0.87641,-17.04513
1082193.96738,73.0,35.93134,0.87457,0.26519,0.91389,-16.86854
1082194.21738,73.0,28.40909,0.91252,0.27612,0.95338,-16.83541
1082194.43238,73.0,22.48202,0.95072,0.28871,0.99359,-16.89227
1082194.69638,73.0,17.79613,0.99174,0.30312,1.03703,-16.99569
1082194.94838,73.0,14.06813,1.03579,0.32195,1.08468,-17.26651
1082195.16438,73.0,11.1448,1.08715,0.342,1.13968,-17.46258
1082195.43138,73.0,8.81772,1.14507,0.36028,1.20041,-17.46549
1082195.60938,73.0,6.97545,1.2021,0.37273,1.25856,-17.22677
1082195.82738,73.0,5.5173,1.27997,0.3881,1.33752,-16.86802
1082196.09738,73.0,4.36941,1.34597,0.38287,1.39937,-15.87873
1082196.43238,73.0,3.45686,1.4301,0.37792,1.47919,-14.80265
1082196.85038,73.0,2.73547,1.49669,0.36428,1.54038,-13.67927
1082197.37538,73.0,2.16054,1.561,0.33288,1.59609,-12.0378
1082198.03538,73.0,1.70952,1.6184,0.3005,1.64606,-10.51884
1082198.86338,73.0,1.35352,1.66181,0.26772,1.68323,-9.1517
1082199.90638,73.0,1.07079,1.69479,0.23424,1.7109,-7.8691
1082201.22038,73.0,0.84734,1.72176,0.20377,1.73378,-6.74943
1082202.87637,73.0,0.67072,1.74292,0.17958,1.75215,-5.88279
1082204.96437,73.0,0.53067,1.7602,0.16079,1.76753,-5.21922
1082207.60137,73.0,0.41976,1.77311,0.14817,1.77929,-4.77671
1082210.93237,73.0,0.33183,1.78258,0.13959,1.78804,-4.47773
1082215.13836,73.0,0.26261,1.7917,0.13402,1.79671,-4.27775
1082220.44636,73.0,0.20791,1.80074,0.13291,1.80564,-4.22111
1082227.15136,73.0,0.16452,1.81166,0.13605,1.81676,-4.2946
1082235.62735,73.0,0.13007,1.82285,0.14464,1.82858,-4.53678
1082246.31734,73.0,0.10309,1.83586,0.15658,1.84253,-4.87495
1082259.83133,73.0,0.08153,1.85501,0.1729,1.86305,-5.32507
1082276.92932,73.0,0.06443,1.87946,0.19892,1.88995,-6.04158
1082298.5153,73.0,0.05102,1.90823,0.23717,1.92292,-7.08497
1082325.75828,73.0,0.04042,1.93102,0.28352,1.95172,-8.35262
1082360.25425,73.0,0.03192,1.95306,0.3263,1.98013,-9.48489
1082403.80122,73.0,0.02528,1.98694,0.36416,2.02004,-10.38568
1082458.86618,73.0,0.01999,2.03799,0.40637,2.07811,-11.27659
1096784.47788,74.0,20004.453,0.29609,-0.02729,0.29734,5.26536
1096784.62088,74.0,15829.126,0.30302,-0.0046,0.30305,0.86926
1096784.76288,74.0,12516.703,0.31232,0.01291,0.31259,-2.36788
1096784.90488,74.0,9909.4424,0.3183,0.02902,0.31962,-5.20884
1096785.06888,74.0,7835.48,0.32906,0.04232,0.33177,-7.32881
1096785.26988,74.0,6217.2461,0.33882,0.05375,0.34306,-9.01396
1096785.50787,74.0,4905.291,0.35162,0.06503,0.35758,-10.47764
1096785.74687,74.0,3881.2737,0.36287,0.07479,0.3705,-11.64608
1096785.98487,74.0,3070.9827,0.37669,0.08511,0.38619,-12.7322
1096786.22287,74.0,2430.7778,0.39005,0.09401,0.40122,-13.55108
1096786.46087,74.0,1923.1537,0.4059,0.10369,0.41893,-14.33052
1096786.69887,74.0,1522.4358,0.42089,0.11274,0.43572,-14.99533
1096786.93687,74.0,1203.8446,0.43907,0.12228,0.45578,-15.56198
1096787.17587,74.0,952.86591,0.4572,0.13259,0.47604,-16.1726
1096787.41387,74.0,754.27557,0.48023,0.14161,0.50068,-16.42971
1096787.65087,74.0,596.71857,0.50064,0.15035,0.52273,-16.71585
1096787.88887,74.0,471.96338,0.52305,0.16082,0.54721,-17.09122
1096788.12787,74.0,373.20856,0.54636,0.16916,0.57195,-17.2036
1096788.36587,74.0,295.47278,0.57327,0.17844,0.6004,-17.28912
1096788.60487,74.0,233.87738,0.60076,0.18876,0.62971,-17.44325
1096788.84287,74.0,185.05922,0.6283,0.1997,0.65927,-17.63197
1096789.07887,74.0,146.35823,0.65984,0.21032,0.69255,-17.6798
1096789.31487,74.0,115.77804,0.69103,0.22064,0.7254,-17.70785
1096789.54987,74.0,91.6721,0.72647,0.23022,0.76207,-17.58369
1096789.79487,74.0,72.51701,0.76063,0.23995,0.79758,-17.5083
1096790.02387,74.0,57.36816,0.79856,0.24757,0.83605,-17.22483
1096790.26087,74.0,45.3629,0.83509,0.25547,0.87329,-17.0097
1096790.49287,74.0,35.93134,0.87212,0.26552,0.91164,-16.93304
1096790.74287,74.0,28.40909,0.91075,0.27451,0.95122,-16.77331
1096790.95787,74.0,22.48202,0.94747,0.28633,0.98979,-16.81515
1096791.22287,74.0,17.79613,0.98808,0.30252,1.03335,-17.02278
1096791.47487,74.0,14.06813,1.03424,0.31823,1.08209,-17.10281
1096791.69087,74.0,11.1448,1.08299,0.33745,1.13435,-17.3067
1096791.95787,74.0,8.81772,1.13861,0.35778,1.19349,-17.44397
1096792.13587,74.0,6.97545,1.21064,0.37575,1.26761,-17.24296
1096792.35387,74.0,5.5173,1.26854,0.37781,1.32361,-16.585
1096792.62387,74.0,4.36941,1.35271,0.3873,1.40706,-15.97729
1096792.95887,74.0,3.45686,1.41893,0.37862,1.46858,-14.94059
1096793.37687,74.0,2.73547,1.49588,0.35635,1.53774,-13.39915
1096793.90287,74.0,2.16054,1.56293,0.33437,1.5983,-12.07554
1096794.56187,74.0,1.70952,1.61409,0.3028,1.64224,-10.62492
1096795.38987,74.0,1.35352,1.65709,0.26685,1.67844,-9.14792
1096796.43287,74.0,1.07079,1.69206,0.23323,1.70806,-7.84795
1096797.74687,74.0,0.84734,1.7187,0.20485,1.73086,-6.79697
1096799.40286,74.0,0.67072,1.73911,0.18,1.7484,-5.90907
1096801.49086,74.0,0.53067,1.7542,0.16007,1.76148,-5.21386
1096804.12786,74.0,0.41976,1.76823,0.1449,1.77416,-4.68483
1096807.45986,74.0,0.33183,1.78173,0.13637,1.78694,-4.3769
1096811.66485,74.0,0.26261,1.79252,0.13429,1.79755,-4.28428
1096816.97285,74.0,0.20791,1.80053,0.13613,1.80566,-4.32377
1096823.67785,74.0,0.16452,1.80804,0.14048,1.81349,-4.44287
1096832.15384,74.0,0.13007,1.81805,0.14716,1.82399,-4.62756
1096842.84383,74.0,0.10309,1.83072,0.15887,1.8376,-4.95957
1096856.35782,74.0,0.08153,1.84614,0.17708,1.85462,-5.47912
1096873.45581,74.0,0.06443,1.86552,0.20061,1.87628,-6.1378
1096895.04179,74.0,0.05102,1.89044,0.22437,1.90371,-6.76857
1096922.28477,74.0,0.04042,1.9292,0.25812,1.94639,-7.62069
1096956.78074,74.0,0.03192,1.97504,0.31018,1.99925,-8.92543
1097000.32771,74.0,0.02528,2.01383,0.37349,2.04817,-10.50687
1097055.39267,74.0,0.01999,2.04881,0.43362,2.09419,-11.94992
1111372.80498,75.0,20004.453,0.2949,-0.02568,0.29601,4.97679
1111372.94798,75.0,15829.126,0.30299,-0.00531,0.30304,1.00494
1111373.08998,75.0,12516.703,0.31023,0.01208,0.31047,-2.23017
1111373.23198,75.0,9909.4424,0.32134,0.02905,0.32266,-5.16547
1111373.39598,75.0,7835.48,0.3307,0.04,0.33311,-6.897
1111373.59698,75.0,6217.2461,0.34097,0.05362,0.34516,-8.93751
1111373.83498,75.0,4905.291,0.35098,0.06487,0.35692,-10.47099
1111374.07398,75.0,3881.2737,0.36348,0.0756,0.37126,-11.75011
1111374.31098,75.0,3070.9827,0.37793,0.08594,0.38758,-12.81074
1111374.54998,75.0,2430.7778,0.39149,0.09349,0.4025,-13.43047
1111374.78798,75.0,1923.1537,0.4075,0.1036,0.42046,-14.26453
1111375.02598,75.0,1522.4358,0.42181,0.11316,0.43672,-15.0172
1111375.26398,75.0,1203.8446,0.44133,0.123,0.45815,-15.57302
1111375.50298,75.0,952.86591,0.45826,0.13126,0.47669,-15.98276
1111375.74097,75.0,754.27557,0.47958,0.14081,0.49983,-16.36276
1111375.97797,75.0,596.71857,0.50084,0.15032,0.52291,-16.70621
1111376.21497,75.0,471.96338,0.52516,0.16062,0.54918,-17.0063
1111376.45497,75.0,373.20856,0.54753,0.16824,0.57279,-17.08064
1111376.69197,75.0,295.47278,0.57355,0.17923,0.6009,-17.35318
1111376.93097,75.0,233.87738,0.59942,0.18849,0.62836,-17.45614
1111377.16897,75.0,185.05922,0.62786,0.1983,0.65843,-17.52822
1111377.40597,75.0,146.35823,0.65788,0.20996,0.69058,-17.70021
1111377.64197,75.0,115.77804,0.6912,0.21873,0.72498,-17.55967
1111377.87597,75.0,91.6721,0.72486,0.22896,0.76017,-17.5299
1111378.12197,75.0,72.51701,0.76055,0.23949,0.79737,-17.47844
1111378.35097,75.0,57.36816,0.7967,0.2465,0.83396,-17.19208
1111378.58697,75.0,45.3629,0.83566,0.25587,0.87396,-17.02386
1111378.81997,75.0,35.93134,0.87195,0.2646,0.91122,-16.88072
1111379.06997,75.0,28.40909,0.90919,0.27417,0.94963,-16.78074
1111379.28497,75.0,22.48202,0.94853,0.28705,0.99101,-16.83737
1111379.54997,75.0,17.79613,0.98818,0.30226,1.03337,-17.00782
1111379.80197,75.0,14.06813,1.03318,0.31947,1.08144,-17.1822
1111380.01797,75.0,11.1448,1.08386,0.33576,1.13468,-17.21219
1111380.28497,75.0,8.81772,1.13809,0.35547,1.19231,-17.34589
1111380.46297,75.0,6.97545,1.20469,0.37918,1.26296,-17.47146
1111380.68097,75.0,5.5173,1.27722,0.37781,1.33193,-16.47834
1111380.95097,75.0,4.36941,1.34746,0.39135,1.40314,-16.19526
1111381.28597,75.0,3.45686,1.41886,0.37497,1.46757,-14.80335
1111381.70397,75.0,2.73547,1.49662,0.35974,1.53924,-13.51558
1111382.22997,75.0,2.16054,1.55783,0.3353,1.5935,-12.1468
1111382.88897,75.0,1.70952,1.6113,0.29875,1.63876,-10.50398
1111383.71697,75.0,1.35352,1.65731,0.26437,1.67826,-9.06334
1111384.75997,75.0,1.07079,1.69233,0.23327,1.70833,-7.84827
1111386.07397,75.0,0.84734,1.71779,0.20567,1.73006,-6.82753
1111387.72997,75.0,0.67072,1.73767,0.18205,1.74718,-5.98091
1111389.81796,75.0,0.53067,1.75204,0.16159,1.75948,-5.26948
1111392.45496,75.0,0.41976,1.76561,0.14643,1.77167,-4.74095
1111395.78596,75.0,0.33183,1.77647,0.13623,1.78168,-4.38507
1111399.99196,75.0,0.26261,1.78642,0.13139,1.79125,-4.20656
1111405.29995,75.0,0.20791,1.79695,0.13012,1.80165,-4.14159
1111412.00495,75.0,0.16452,1.80953,0.13363,1.81446,-4.22335
1111420.48094,75.0,0.13007,1.82466,0.14452,1.83037,-4.52845
1111431.17093,75.0,0.10309,1.83872,0.16362,1.84599,-5.08497
1111444.68492,75.0,0.08153,1.85044,0.18803,1.85997,-5.802
1111461.78291,75.0,0.06443,1.86338,0.21527,1.87578,-6.58984
1111483.36889,75.0,0.05102,1.88096,0.23666,1.89579,-7.17115
1111510.61187,75.0,0.04042,1.90968,0.26662,1.9282,-7.94805
1111545.10784,75.0,0.03192,1.94404,0.30464,1.96776,-8.9062
1111588.65481,75.0,0.02528,1.98597,0.34642,2.01596,-9.89488
1111643.71977,75.0,0.01999,2.04487,0.38703,2.08117,-10.71755
1125953.95709,76.0,20004.453,0.2961,-0.02612,0.29725,5.04149
1125954.10009,76.0,15829.126,0.30224,-0.0045,0.30228,0.85308
1125954.24209,76.0,12516.703,0.31079,0.01162,0.31101,-2.14069
1125954.38409,76.0,9909.4424,0.32063,0.02759,0.32182,-4.91863
1125954.54809,76.0,7835.48,0.33127,0.04304,0.33405,-7.40289
1125954.74909,76.0,6217.2461,0.33957,0.05288,0.34366,-8.85219
1125954.98609,76.0,4905.291,0.35099,0.06378,0.35674,-10.29932
1125955.22509,76.0,3881.2737,0.36386,0.07466,0.37145,-11.59591
1125955.46309,76.0,3070.9827,0.37601,0.08473,0.38544,-12.6987
1125955.70109,76.0,2430.7778,0.39115,0.0946,0.40242,-13.59617
1125955.93909,76.0,1923.1537,0.40525,0.10474,0.41856,-14.49126
1125956.17609,76.0,1522.4358,0.42209,0.11382,0.43716,-15.09085
1125956.41509,76.0,1203.8446,0.44014,0.12171,0.45665,-15.45734
1125956.65309,76.0,952.86591,0.45801,0.13127,0.47645,-15.99258
1125956.89209,76.0,754.27557,0.4792,0.1407,0.49943,-16.36304
1125957.12909,76.0,596.71857,0.50065,0.15,0.52264,-16.67874
1125957.36609,76.0,471.96338,0.5228,0.16014,0.54677,-17.03021
1125957.60509,76.0,373.20856,0.54825,0.17001,0.57401,-17.22815
1125957.84309,76.0,295.47278,0.57228,0.17824,0.59939,-17.29946
1125958.08209,76.0,233.87738,0.5983,0.1885,0.62729,-17.48725
1125958.32009,76.0,185.05922,0.62706,0.19776,0.65751,-17.50397
1125958.55609,76.0,146.35823,0.65853,0.20898,0.69089,-17.60663
1125958.79309,76.0,115.77804,0.69121,0.21993,0.72536,-17.65033
1125959.02708,76.0,91.6721,0.72344,0.22836,0.75863,-17.51864
1125959.27308,76.0,72.51701,0.75996,0.23908,0.79668,-17.46309
1125959.50208,76.0,57.36816,0.79628,0.24795,0.83399,-17.29598
1125959.73808,76.0,45.3629,0.83397,0.2539,0.87176,-16.9329
1125959.97108,76.0,35.93134,0.86985,0.26441,0.90915,-16.90778
1125960.22108,76.0,28.40909,0.90944,0.27417,0.94987,-16.77669
1125960.43608,76.0,22.48202,0.94588,0.28665,0.98836,-16.85954
1125960.70008,76.0,17.79613,0.98751,0.301,1.03236,-16.95139
1125960.95308,76.0,14.06813,1.03073,0.31925,1.07903,-17.20944
1125961.16908,76.0,11.1448,1.07881,0.33698,1.13021,-17.34691
1125961.43608,76.0,8.81772,1.13665,0.35892,1.19197,-17.52447
1125961.61408,76.0,6.97545,1.20497,0.36784,1.25987,-16.97557
1125961.83208,76.0,5.5173,1.26482,0.38363,1.32172,-16.87303
1125962.10208,76.0,4.36941,1.34899,0.38116,1.40181,-15.77752
1125962.43708,76.0,3.45686,1.4201,0.38131,1.4704,-15.02982
1125962.85508,76.0,2.73547,1.48923,0.35838,1.53174,-13.53069
1125963.38008,76.0,2.16054,1.55848,0.33106,1.59325,-11.9928
1125964.04008,76.0,1.70952,1.61185,0.30109,1.63973,-10.58091
1125964.86808,76.0,1.35352,1.65411,0.26628,1.6754,-9.14525
1125965.91108,76.0,1.07079,1.68864,0.23211,1.70452,-7.82652
1125967.22508,76.0,0.84734,1.71663,0.20367,1.72867,-6.76612
1125968.88108,76.0,0.67072,1.73684,0.17963,1.74611,-5.90488
1125970.96908,76.0,0.53067,1.75212,0.16209,1.7596,-5.28555
1125973.60607,76.0,0.41976,1.76396,0.14756,1.77013,-4.7819
1125976.93707,76.0,0.33183,1.77396,0.13769,1.7793,-4.4382
1125981.14307,76.0,0.26261,1.78425,0.13213,1.78914,-4.23515
1125986.45106,76.0,0.20791,1.79429,0.13164,1.79911,-4.19619
1125993.15606,76.0,0.16452,1.80442,0.13537,1.80949,-4.29052
1126001.63205,76.0,0.13007,1.81662,0.1425,1.8222,-4.48527
1126012.32204,76.0,0.10309,1.83357,0.15513,1.84012,-4.8361
1126025.83603,76.0,0.08153,1.85415,0.178,1.86267,-5.48357
1126042.93402,76.0,0.06443,1.87481,0.21028,1.88656,-6.39969
1126064.52,76.0,0.05102,1.88983,0.24674,1.90587,-7.43858
1126091.76298,76.0,0.04042,1.90798,0.27968,1.92837,-8.33922
1126126.25796,76.0,0.03192,1.93908,0.31182,1.964,-9.13553
1126169.80592,76.0,0.02528,1.98201,0.35284,2.01317,-10.09408
1126224.87088,76.0,0.01999,2.03185,0.40002,2.07085,-11.13755
1140529.17181,77.0,20004.453,0.29687,-0.026,0.298,5.00578
1140529.31381,77.0,15829.126,0.30266,-0.00461,0.30269,0.87235
1140529.45581,77.0,12516.703,0.31102,0.01229,0.31127,-2.26223
1140529.59781,77.0,9909.4424,0.31984,0.03032,0.32128,-5.41457
1140529.76181,77.0,7835.48,0.32998,0.04136,0.33256,-7.14482
1140529.96281,77.0,6217.2461,0.33896,0.05372,0.34319,-9.00511
1140530.20081,77.0,4905.291,0.35079,0.06505,0.35677,-10.5048
1140530.43881,77.0,3881.2737,0.36099,0.07586,0.36888,-11.86774
1140530.67681,77.0,3070.9827,0.37645,0.0858,0.38611,-12.83959
1140530.91581,77.0,2430.7778,0.39154,0.09509,0.40292,-13.65097
1140531.15381,77.0,1923.1537,0.40552,0.10359,0.41854,-14.32977
1140531.39181,77.0,1522.4358,0.4217,0.11319,0.43663,-15.02518
1140531.62981,77.0,1203.8446,0.43951,0.12194,0.45612,-15.50634
1140531.86781,77.0,952.86591,0.45814,0.13176,0.47671,-16.04556
1140532.10681,77.0,754.27557,0.48044,0.13959,0.50031,-16.20077
1140532.34381,77.0,596.71857,0.50054,0.15091,0.5228,-16.77819
1140532.58081,77.0,471.96338,0.52352,0.15915,0.54717,-16.9089
1140532.81981,77.0,373.20856,0.54728,0.17004,0.57309,-17.26016
1140533.05781,77.0,295.47278,0.57267,0.17858,0.59987,-17.31962
1140533.29681,77.0,233.87738,0.60056,0.18906,0.62962,-17.4741
1140533.53481,77.0,185.05922,0.62832,0.19946,0.65922,-17.61175
1140533.77081,77.0,146.35823,0.659,0.2091,0.69138,-17.60393
1140534.00781,77.0,115.77804,0.69158,0.22156,0.7262,-17.7636
1140534.24181,77.0,91.6721,0.72559,0.22888,0.76083,-17.50727
1140534.48781,77.0,72.51701,0.76078,0.23784,0.79709,-17.36087
1140534.7168,77.0,57.36816,0.79742,0.24754,0.83496,-17.24573
1140534.9528,77.0,45.3629,0.83432,0.25478,0.87235,-16.98136
1140535.1858,77.0,35.93134,0.87217,0.26507,0.91156,-16.90492
1140535.4358,77.0,28.40909,0.90875,0.27527,0.94952,-16.85188
1140535.6498,77.0,22.48202,0.94642,0.28836,0.98938,-16.94537
1140535.9148,77.0,17.79613,0.98884,0.30219,1.03398,-16.99343
1140536.1678,77.0,14.06813,1.03177,0.31976,1.08018,-17.21911
1140536.3838,77.0,11.1448,1.07971,0.33994,1.13196,-17.47649
1140536.6508,77.0,8.81772,1.13877,0.36119,1.19468,-17.59776
1140536.8288,77.0,6.97545,1.20449,0.36929,1.25983,-17.04537
1140537.0468,77.0,5.5173,1.26834,0.38804,1.32637,-17.011
1140537.3158,77.0,4.36941,1.34817,0.38243,1.40136,-15.83677
1140537.6518,77.0,3.45686,1.42606,0.38469,1.47704,-15.09668
1140538.0698,77.0,2.73547,1.49197,0.36275,1.53543,-13.66537
1140538.5948,77.0,2.16054,1.5619,0.33289,1.59698,-12.03136
1140539.2548,77.0,1.70952,1.61743,0.30364,1.64569,-10.63245
1140540.0828,77.0,1.35352,1.65961,0.26982,1.6814,-9.23439
1140541.1258,77.0,1.07079,1.69477,0.23503,1.71099,-7.89545
1140542.4388,77.0,0.84734,1.7228,0.20502,1.73496,-6.78658
1140544.0948,77.0,0.67072,1.74402,0.18152,1.75344,-5.94213
1140546.1838,77.0,0.53067,1.75993,0.16362,1.76752,-5.3115
1140548.82079,77.0,0.41976,1.77189,0.14949,1.77819,-4.82251
1140552.15179,77.0,0.33183,1.78174,0.13943,1.78719,-4.47461
1140556.35779,77.0,0.26261,1.79183,0.13363,1.79681,-4.26503
1140561.66578,77.0,0.20791,1.80247,0.1326,1.80734,-4.20757
1140568.36978,77.0,0.16452,1.81252,0.13695,1.81768,-4.32105
1140576.84677,77.0,0.13007,1.82404,0.14396,1.82972,-4.51262
1140587.53676,77.0,0.10309,1.83992,0.15558,1.84649,-4.83345
1140601.05075,77.0,0.08153,1.86139,0.17612,1.8697,-5.40513
1140618.14874,77.0,0.06443,1.88402,0.2067,1.89533,-6.26104
1140639.73472,77.0,0.05102,1.90311,0.24624,1.91897,-7.37247
1140666.9777,77.0,0.04042,1.92054,0.28333,1.94133,-8.39201
1140701.47268,77.0,0.03192,1.94769,0.31745,1.97339,-9.25715
1140745.01964,77.0,0.02528,1.98979,0.35597,2.02138,-10.14293
1140800.0856,77.0,0.01999,2.04103,0.40354,2.08054,-11.18391
1155100.19194,78.0,20004.453,0.29547,-0.02496,0.29652,4.82853
1155100.33494,78.0,15829.126,0.30374,-0.00377,0.30376,0.71196
1155100.47694,78.0,12516.703,0.31173,0.01286,0.31199,-2.36182
1155100.61894,78.0,9909.4424,0.32027,0.02908,0.32159,-5.18799
1155100.78293,78.0,7835.48,0.33002,0.0418,0.33266,-7.21811
1155100.98393,78.0,6217.2461,0.34071,0.05318,0.34483,-8.87203
1155101.22193,78.0,4905.291,0.35013,0.06599,0.35629,-10.67391
1155101.45993,78.0,3881.2737,0.36427,0.07482,0.37188,-11.60755
1155101.69893,78.0,3070.9827,0.376,0.08564,0.38563,-12.831
1155101.93693,78.0,2430.7778,0.38984,0.09471,0.40118,-13.65511
1155102.17493,78.0,1923.1537,0.40591,0.10445,0.41913,-14.4305
1155102.41193,78.0,1522.4358,0.42252,0.11414,0.43767,-15.11764
1155102.65093,78.0,1203.8446,0.44138,0.1231,0.45823,-15.5842
1155102.88893,78.0,952.86591,0.45955,0.13241,0.47825,-16.07321
1155103.12793,78.0,754.27557,0.47968,0.14076,0.49991,-16.35449
1155103.36493,78.0,596.71857,0.50141,0.15087,0.52361,-16.74641
1155103.60193,78.0,471.96338,0.52441,0.16112,0.5486,-17.07915
1155103.84093,78.0,373.20856,0.54779,0.16965,0.57346,-17.20724
1155104.07893,78.0,295.47278,0.57378,0.1787,0.60096,-17.29885
1155104.31793,78.0,233.87738,0.59986,0.18862,0.62881,-17.45522
1155104.55593,78.0,185.05922,0.62924,0.19914,0.66,-17.56115
1155104.79193,78.0,146.35823,0.6594,0.20879,0.69166,-17.56948
1155105.02893,78.0,115.77804,0.69228,0.22045,0.72654,-17.66338
1155105.26293,78.0,91.6721,0.72657,0.22961,0.76199,-17.53737
1155105.50793,78.0,72.51701,0.7615,0.23937,0.79824,-17.44987
1155105.73693,78.0,57.36816,0.79866,0.24901,0.83658,-17.31657
1155105.97293,78.0,45.3629,0.83597,0.25585,0.87424,-17.01656
1155106.20593,78.0,35.93134,0.87335,0.26571,0.91288,-16.92168
1155106.45593,78.0,28.40909,0.91149,0.27455,0.95194,-16.76268
1155106.66993,78.0,22.48202,0.94892,0.2879,0.99163,-16.87764
1155106.93493,78.0,17.79613,0.98919,0.30382,1.0348,-17.07387
1155107.18793,78.0,14.06813,1.0353,0.32123,1.08399,-17.23768
1155107.40393,78.0,11.1448,1.08431,0.3391,1.1361,-17.36636
1155107.67093,78.0,8.81772,1.13831,0.35989,1.19385,-17.54473
1155107.84893,78.0,6.97545,1.21136,0.38081,1.26981,-17.45143
1155108.06693,78.0,5.5173,1.27334,0.38013,1.32887,-16.62209
1155108.33593,78.0,4.36941,1.35424,0.39584,1.41091,-16.29353
1155108.67193,78.0,3.45686,1.42215,0.38547,1.47346,-15.16545
1155109.08993,78.0,2.73547,1.50201,0.36452,1.54561,-13.64144
1155109.61493,78.0,2.16054,1.56853,0.34172,1.60532,-12.29057
1155110.27493,78.0,1.70952,1.62111,0.30773,1.65006,-10.74855
1155111.10293,78.0,1.35352,1.66749,0.27155,1.68946,-9.2495
1155112.14593,78.0,1.07079,1.70429,0.23808,1.72084,-7.95252
1155113.45993,78.0,0.84734,1.73187,0.21014,1.74457,-6.91821
1155115.11492,78.0,0.67072,1.7519,0.18596,1.76175,-6.05911
1155117.20392,78.0,0.53067,1.76664,0.16536,1.77437,-5.34751
1155119.84092,78.0,0.41976,1.77936,0.1498,1.78565,-4.81219
1155123.17192,78.0,0.33183,1.79088,0.13921,1.79628,-4.44491
1155127.37791,78.0,0.26261,1.80137,0.13398,1.80634,-4.25371
1155132.68591,78.0,0.20791,1.81131,0.13249,1.81615,-4.18339
1155139.38991,78.0,0.16452,1.82279,0.1353,1.82781,-4.24516
1155147.8669,78.0,0.13007,1.8375,0.14431,1.84316,-4.49063
1155158.55689,78.0,0.10309,1.85392,0.16172,1.86096,-4.98529
1155172.07088,78.0,0.08153,1.86817,0.18735,1.87755,-5.72691
1155189.16887,78.0,0.06443,1.88229,0.21766,1.89483,-6.59605
1155210.75485,78.0,0.05102,1.89613,0.24301,1.91164,-7.30341
1155237.99783,78.0,0.04042,1.92152,0.27054,1.94048,-8.01426
1155272.4928,78.0,0.03192,1.9575,0.3082,1.98162,-8.94747
1155316.04077,78.0,0.02528,1.99761,0.35122,2.02825,-9.97195
1155371.10573,78.0,0.01999,2.04952,0.39344,2.08694,-10.8667
