Repository: SebaVillagra00/ICM2985-SOH-IPRE

## Data University of Cambridge (EIS Cambridge)
Data publicada en "Identifying degradation patterns of lithium ion batteries from impedance spectroscopy using machine learning" (Zhang, Tang, Zhang, Wang, Stimming & Lee, 2020) https://www.nature.com/articles/s41467-020-15235-7.

Carpeta contiene:
* Paper de Nature Comunications (IF: 16.6).
* Data frames para IOS.
* Data frames para Windows.

Cada Data frame está contenido en un archivo .txt con las siguientes columnas:
* time/s: tiempo en que se mide la muestra.
* cycle number: ciclo de carga de la batería.
* freq/Hz: frecuencia de la señal de input.
* Re(Z)/Ohm: Parte resistiva de la impedancia.
* Im(Z)/Ohm: Parte reactiva de la impedancia.

File: EIS Cambridge/csvEIS/EIS_state_VIII_25C06.csv (part 7 of 20)
time/s,cycle number,freq/Hz,Re(Z)/Ohm,-Im(Z)/Ohm,|Z|/Ohm,Phase(Z)/deg
992612.12084,68.0,20004.453,0.35293,-0.01689,0.35334,2.73919
992612.26284,68.0,15829.126,0.35488,-0.00204,0.35489,0.32967
992612.40484,68.0,12516.703,0.366,0.01633,0.36636,-2.55515
992612.66584,68.0,9909.4424,0.3725,0.02914,0.37364,-4.47285
992612.82984,68.0,7835.48,0.38011,0.04122,0.38234,-6.18873
992613.03084,68.0,6217.2461,0.3874,0.05176,0.39084,-7.61079
992613.26884,68.0,4905.291,0.39954,0.06001,0.40402,-8.54178
992613.50784,68.0,3881.2737,0.41065,0.06947,0.41648,-9.60177
992613.74584,68.0,3070.9827,0.42032,0.07638,0.4272,-10.29893
992613.98384,68.0,2430.7778,0.43246,0.08256,0.44027,-10.80784
992614.22184,68.0,1923.1537,0.44704,0.09281,0.45657,-11.72856
992614.45984,68.0,1522.4358,0.46203,0.09941,0.4726,-12.14286
992614.69784,68.0,1203.8446,0.47738,0.10943,0.48976,-12.9105
992614.93684,68.0,952.86591,0.49527,0.11543,0.50854,-13.11959
992615.17484,68.0,754.27557,0.50972,0.12388,0.52456,-13.65973
992615.41184,68.0,596.71857,0.53001,0.1301,0.54574,-13.79115
992615.64984,68.0,471.96338,0.54837,0.14125,0.56627,-14.44424
992615.88884,68.0,373.20856,0.5697,0.14996,0.5891,-14.74758
992616.12684,68.0,295.47278,0.59288,0.155,0.61281,-14.65083
992616.36584,68.0,233.87738,0.61716,0.16429,0.63865,-14.90676
992616.60384,68.0,185.05922,0.63919,0.17085,0.66163,-14.96442
992616.83984,68.0,146.35823,0.66721,0.18546,0.69251,-15.53384
992617.07684,68.0,115.77804,0.69574,0.19415,0.72232,-15.59207
992617.31084,68.0,91.6721,0.72579,0.19914,0.75261,-15.34343
992617.55584,68.0,72.51701,0.75429,0.21641,0.78472,-16.00876
992617.78484,68.0,57.36816,0.76932,0.219,0.79988,-15.89002
992618.02184,68.0,45.3629,0.7978,0.23395,0.83139,-16.34355
992618.25384,68.0,35.93134,0.85246,0.24039,0.88571,-15.7484
992618.50484,68.0,28.40909,0.87318,0.27122,0.91433,-17.25535
992618.71884,68.0,22.48202,0.91755,0.28775,0.96161,-17.41187
992618.98384,68.0,17.79613,0.96602,0.28698,1.00775,-16.54527
992619.23584,68.0,14.06813,0.95999,0.29468,1.0042,-17.06429
992619.45184,68.0,11.1448,1.07143,0.34333,1.12509,-17.76781
992619.71884,68.0,8.81772,1.04942,0.3647,1.11099,-19.16348
992619.89784,68.0,6.97545,1.13704,0.3205,1.18134,-15.74169
992620.11584,68.0,5.5173,1.29045,0.34788,1.33651,-15.08718
992620.38484,68.0,4.36941,1.33925,0.44191,1.41028,-18.26125
992620.71984,68.0,3.45686,1.31156,0.43704,1.38246,-18.42912
992621.13884,68.0,2.73547,1.30769,0.33491,1.3499,-14.36517
992621.66384,68.0,2.16054,1.38317,0.19108,1.3963,-7.86544
992622.32284,68.0,1.70952,1.53528,0.10219,1.53868,-3.80806
992623.15084,68.0,1.35352,1.68922,0.12549,1.69388,-4.24867
992624.19384,68.0,1.07079,1.76039,0.24232,1.77699,-7.83763
992625.50784,68.0,0.84734,1.69656,0.37976,1.73854,-12.61719
992627.16384,68.0,0.67072,1.54777,0.43967,1.60901,-15.85805
992629.25284,68.0,0.53067,1.33434,0.37957,1.38728,-15.87898
992631.88884,68.0,0.41976,1.20261,0.19301,1.218,-9.11776
992635.22084,68.0,0.33183,1.22364,-0.02855,1.22398,1.33672
992639.42584,68.0,0.26261,1.37267,-0.16601,1.38268,6.89585
992644.73384,68.0,0.20791,1.56357,-0.16084,1.57182,5.87336
992651.43884,68.0,0.16452,1.70077,-0.03211,1.70107,1.08155
992659.91484,68.0,0.13007,1.72771,0.14602,1.73387,-4.8311
992670.60584,68.0,0.10309,1.65797,0.28873,1.68292,-9.87897
992684.11884,68.0,0.08153,1.55139,0.35798,1.59216,-12.99353
992701.21685,68.0,0.06443,1.47386,0.36453,1.51827,-13.89213
992722.80385,68.0,0.05102,1.42159,0.31842,1.45681,-12.6251
992750.04585,68.0,0.04042,1.43474,0.24579,1.45564,-9.72133
992784.54186,68.0,0.03192,1.52072,0.18135,1.5315,-6.80045
992828.08886,68.0,0.02528,1.66713,0.16592,1.67537,-5.68361
992883.15487,68.0,0.01999,1.83224,0.22466,1.84597,-6.99054
1007028.91811,69.0,20004.453,0.35342,-0.0165,0.3538,2.67333
1007029.06011,69.0,15829.126,0.3567,-0.00299,0.35671,0.48054
1007029.20211,69.0,12516.703,0.36428,0.01635,0.36465,-2.57003
1007029.46311,69.0,9909.4424,0.37068,0.02977,0.37187,-4.59221
1007029.62711,69.0,7835.48,0.37957,0.04178,0.38186,-6.28147
1007029.82811,69.0,6217.2461,0.3882,0.0523,0.39171,-7.67292
1007030.06611,69.0,4905.291,0.39787,0.06033,0.40242,-8.62286
1007030.30511,69.0,3881.2737,0.40852,0.06997,0.41447,-9.71869
1007030.54311,69.0,3070.9827,0.42208,0.07611,0.42889,-10.22182
1007030.78111,69.0,2430.7778,0.43512,0.08577,0.44349,-11.15173
1007031.01911,69.0,1923.1537,0.44604,0.09185,0.4554,-11.63538
1007031.25711,69.0,1522.4358,0.46398,0.09888,0.4744,-12.03044
1007031.49511,69.0,1203.8446,0.47552,0.10693,0.4874,-12.67265
1007031.73411,69.0,952.86591,0.49369,0.11483,0.50687,-13.09368
1007031.97211,69.0,754.27557,0.51158,0.12332,0.52623,-13.55314
1007032.20911,69.0,596.71857,0.52689,0.13215,0.54321,-14.0802
1007032.44711,69.0,471.96338,0.54558,0.13738,0.56261,-14.13378
1007032.68611,69.0,373.20856,0.56871,0.14663,0.5873,-14.45795
1007032.92411,69.0,295.47278,0.58912,0.15734,0.60976,-14.95302
1007033.16311,69.0,233.87738,0.6107,0.16843,0.6335,-15.41894
1007033.40111,69.0,185.05922,0.6352,0.17666,0.65931,-15.54267
1007033.63711,69.0,146.35823,0.65985,0.18291,0.68473,-15.49314
1007033.87411,69.0,115.77804,0.68699,0.19131,0.71313,-15.56121
1007034.10811,69.0,91.6721,0.71277,0.2041,0.74142,-15.97883
1007034.35311,69.0,72.51701,0.74229,0.20596,0.77033,-15.50738
1007034.58211,69.0,57.36816,0.78787,0.2192,0.8178,-15.54753
1007034.81911,69.0,45.3629,0.8198,0.22566,0.85029,-15.3904
1007035.05111,69.0,35.93134,0.8265,0.24421,0.86182,-16.46083
1007035.30211,69.0,28.40909,0.87043,0.23809,0.90241,-15.29773
1007035.51611,69.0,22.48202,0.89416,0.2565,0.93023,-16.00612
1007035.78111,69.0,17.79613,0.91606,0.29566,0.96259,-17.88744
1007036.03311,69.0,14.06813,1.0105,0.327,1.06209,-17.93167
1007036.24911,69.0,11.1448,1.0,0.32614,1.05184,-18.06346
1007036.51711,69.0,8.81772,1.13137,0.33619,1.18027,-16.54925
1007036.69511,69.0,6.97545,1.17998,0.42237,1.2533,-19.69439
1007036.91311,69.0,5.5173,1.16916,0.39755,1.2349,-18.77941
1007037.18211,69.0,4.36941,1.24182,0.31521,1.2812,-14.24254
1007037.51711,69.0,3.45686,1.40309,0.26703,1.42828,-10.77532
1007037.93611,69.0,2.73547,1.54519,0.31729,1.57743,-11.60382
1007038.46111,69.0,2.16054,1.57469,0.40538,1.62603,-14.43657
1007039.12011,69.0,1.70952,1.49731,0.43555,1.55937,-16.21891
1007039.94911,69.0,1.35352,1.38219,0.35835,1.42789,-14.53477
1007040.99112,69.0,1.07079,1.32173,0.18836,1.33508,-8.11052
1007042.30512,69.0,0.84734,1.37368,-0.0017,1.37368,0.07105
1007043.96112,69.0,0.67072,1.50034,-0.11253,1.50456,4.28913
1007046.05012,69.0,0.53067,1.69236,-0.10536,1.69564,3.56229
1007048.68612,69.0,0.41976,1.82172,0.0453,1.82228,-1.42432
1007052.01812,69.0,0.33183,1.80608,0.25908,1.82457,-8.16335
1007056.22412,69.0,0.26261,1.64673,0.41341,1.69783,-14.09274
1007061.53212,69.0,0.20791,1.4325,0.42959,1.49552,-16.69339
1007068.23612,69.0,0.16452,1.27733,0.32019,1.31685,-14.07265
1007076.71312,69.0,0.13007,1.24349,0.16386,1.25424,-7.50685
1007087.40312,69.0,0.10309,1.31638,0.04733,1.31723,-2.05933
1007100.91612,69.0,0.08153,1.44245,0.00568,1.44246,-0.22544
1007118.01412,69.0,0.06443,1.56483,0.03398,1.5652,-1.24394
1007139.60113,69.0,0.05102,1.69576,0.11611,1.69973,-3.91706
1007166.84313,69.0,0.04042,1.78318,0.25495,1.80132,-8.13683
1007201.33913,69.0,0.03192,1.7992,0.40598,1.84443,-12.7155
1007244.88614,69.0,0.02528,1.75474,0.50629,1.82632,-16.09428
1007299.95215,69.0,0.01999,1.70829,0.52725,1.7878,-17.15235
1021439.1026,70.0,20004.453,0.35264,-0.01771,0.35308,2.87539
1021439.2446,70.0,15829.126,0.35438,-0.00169,0.35439,0.27297
1021439.3866,70.0,12516.703,0.36407,0.01748,0.36449,-2.74945
1021439.6476,70.0,9909.4424,0.37225,0.02829,0.37332,-4.34672
1021439.8116,70.0,7835.48,0.38139,0.03995,0.38347,-5.98041
1021440.0126,70.0,6217.2461,0.38843,0.05055,0.3917,-7.41502
1021440.2506,70.0,4905.291,0.39843,0.0615,0.40315,-8.7753
1021440.4896,70.0,3881.2737,0.41087,0.06868,0.41657,-9.49029
1021440.7276,70.0,3070.9827,0.42103,0.07547,0.42774,-10.16303
1021440.9656,70.0,2430.7778,0.43422,0.08519,0.44249,-11.09966
1021441.2036,70.0,1923.1537,0.44801,0.09197,0.45735,-11.60043
1021441.4416,70.0,1522.4358,0.46103,0.09721,0.47117,-11.907
1021441.6796,70.0,1203.8446,0.47617,0.10796,0.48826,-12.7746
1021441.9186,70.0,952.86591,0.4912,0.11612,0.50474,-13.30093
1021442.1566,70.0,754.27557,0.50957,0.12129,0.5238,-13.38832
1021442.3936,70.0,596.71857,0.52832,0.13246,0.54468,-14.07508
1021442.6316,70.0,471.96338,0.54473,0.13806,0.56195,-14.22245
1021442.8706,70.0,373.20856,0.56405,0.1462,0.58269,-14.53071
1021443.1086,70.0,295.47278,0.59111,0.15884,0.61208,-15.04104
1021443.3476,70.0,233.87738,0.61393,0.16739,0.63634,-15.25133
1021443.5856,70.0,185.05922,0.63828,0.17741,0.66248,-15.5336
1021443.8216,70.0,146.35823,0.65796,0.18527,0.68354,-15.72612
1021444.0586,70.0,115.77804,0.68645,0.19627,0.71396,-15.95636
1021444.2926,70.0,91.6721,0.71711,0.20721,0.74644,-16.11703
1021444.5376,70.0,72.51701,0.73867,0.2133,0.76885,-16.10634
1021444.7666,70.0,57.36816,0.7822,0.21063,0.81006,-15.07097
1021445.0036,70.0,45.3629,0.81027,0.21791,0.83905,-15.05246
1021445.2356,70.0,35.93134,0.83255,0.25419,0.87049,-16.97796
1021445.4866,70.0,28.40909,0.85528,0.24802,0.89051,-16.17131
1021445.7006,70.0,22.48202,0.88337,0.2724,0.92442,-17.138
1021445.9656,70.0,17.79613,0.93187,0.31355,0.98321,-18.59648
1021446.2176,70.0,14.06813,1.00768,0.29799,1.05082,-16.47367
1021446.4336,70.0,11.1448,1.00315,0.35674,1.06469,-19.57658
1021446.7016,70.0,8.81772,1.09645,0.31345,1.14038,-15.95405
1021446.8796,70.0,6.97545,1.21265,0.37711,1.26993,-17.27481
1021447.0976,70.0,5.5173,1.20547,0.43725,1.28232,-19.93686
1021447.3666,70.0,4.36941,1.21727,0.37997,1.2752,-17.33587
1021447.7016,70.0,3.45686,1.31026,0.27712,1.33924,-11.94209
1021448.1206,70.0,2.73547,1.4756,0.2277,1.49307,-8.77203
1021448.6456,70.0,2.16054,1.61436,0.27888,1.63827,-9.80102
1021449.3046,70.0,1.70952,1.63829,0.37519,1.6807,-12.89907
1021450.1336,70.0,1.35352,1.54754,0.43009,1.60619,-15.53178
1021451.1766,70.0,1.07079,1.39976,0.37768,1.44981,-15.09972
1021452.4896,70.0,0.84734,1.29535,0.21622,1.31327,-9.47662
1021454.1456,70.0,0.67072,1.29264,0.03414,1.29309,-1.51269
1021456.2346,70.0,0.53067,1.41859,-0.13299,1.42481,5.3557
1021458.8716,70.0,0.41976,1.61849,-0.16333,1.62671,5.76246
1021462.2026,70.0,0.33183,1.78239,-0.03951,1.78282,1.27
1021466.4086,70.0,0.26261,1.816,0.16799,1.82375,-5.28521
1021471.7166,70.0,0.20791,1.70325,0.34889,1.73861,-11.57632
1021478.4206,70.0,0.16452,1.51691,0.41415,1.57243,-15.271
1021486.89761,70.0,0.13007,1.35843,0.35696,1.40455,-14.72313
1021497.58761,70.0,0.10309,1.29563,0.23816,1.31734,-10.4157
1021511.10161,70.0,0.08153,1.3288,0.12997,1.33514,-5.58643
1021528.19861,70.0,0.06443,1.41584,0.07715,1.41794,-3.11898
1021549.78561,70.0,0.05102,1.54721,0.06099,1.54841,-2.25752
1021577.02862,70.0,0.04042,1.69768,0.11367,1.70148,-3.83068
1021611.52362,70.0,0.03192,1.82304,0.23788,1.83849,-7.43424
1021655.07063,70.0,0.02528,1.87578,0.3938,1.91667,-11.85631
1021710.13663,70.0,0.01999,1.85884,0.51771,1.92959,-15.56325
1035862.37407,71.0,20004.453,0.35489,-0.01711,0.3553,2.76009
1035862.51607,71.0,15829.126,0.35634,0.0009,0.35634,-0.14399
1035862.65807,71.0,12516.703,0.36518,0.01652,0.36555,-2.59044
1035862.80007,71.0,9909.4424,0.37317,0.02648,0.37411,-4.05834
1035863.10807,71.0,7835.48,0.37896,0.04183,0.38126,-6.29855
1035863.30907,71.0,6217.2461,0.38924,0.05082,0.39254,-7.43809
1035863.54707,71.0,4905.291,0.39788,0.05956,0.40231,-8.5141
1035863.78607,71.0,3881.2737,0.40871,0.06935,0.41455,-9.63068
1035864.02407,71.0,3070.9827,0.421,0.07707,0.42799,-10.37345
1035864.26207,71.0,2430.7778,0.4333,0.08542,0.44164,-11.15267
1035864.50007,71.0,1923.1537,0.44833,0.09146,0.45756,-11.52958
1035864.73807,71.0,1522.4358,0.46217,0.10055,0.47298,-12.27411
1035864.97607,71.0,1203.8446,0.47628,0.10606,0.48794,-12.55453
1035865.21507,71.0,952.86591,0.49173,0.11518,0.50504,-13.18324
1035865.45307,71.0,754.27557,0.51166,0.12275,0.52618,-13.49075
1035865.69007,71.0,596.71857,0.52458,0.13039,0.54054,-13.95909
1035865.92807,71.0,471.96338,0.54595,0.13573,0.56257,-13.96135
1035866.16707,71.0,373.20856,0.56738,0.14557,0.58575,-14.38948
1035866.40507,71.0,295.47278,0.58647,0.15627,0.60693,-14.92013
1035866.64407,71.0,233.87738,0.60909,0.16461,0.63094,-15.12308
1035866.88207,71.0,185.05922,0.63254,0.17444,0.65615,-15.41787
1035867.11807,71.0,146.35823,0.66026,0.17688,0.68355,-14.99677
1035867.35407,71.0,115.77804,0.68505,0.18786,0.71034,-15.33531
1035867.58907,71.0,91.6721,0.71241,0.19949,0.73981,-15.64382
1035867.83407,71.0,72.51701,0.74256,0.2014,0.76938,-15.17478
1035868.06307,71.0,57.36816,0.78272,0.2236,0.81404,-15.94308
1035868.30007,71.0,45.3629,0.8179,0.23289,0.85041,-15.894
1035868.53207,71.0,35.93134,0.82437,0.23576,0.85742,-15.95985
1035868.78207,71.0,28.40909,0.8766,0.23885,0.90855,-15.24182
1035868.99707,71.0,22.48202,0.9004,0.25047,0.93458,-15.54524
1035869.26207,71.0,17.79613,0.91569,0.28124,0.95791,-17.07379
1035869.51407,71.0,14.06813,0.99382,0.33867,1.04994,-18.81774
1035869.73007,71.0,11.1448,1.00486,0.31015,1.05163,-17.15299
1035869.99707,71.0,8.81772,1.1322,0.36351,1.18912,-17.80023
1035870.17507,71.0,6.97545,1.13963,0.42468,1.21619,-20.43776
1035870.39407,71.0,5.5173,1.15928,0.36747,1.21612,-17.58759
1035870.66307,71.0,4.36941,1.27621,0.29258,1.30932,-12.91253
1035870.99807,71.0,3.45686,1.44782,0.30462,1.47952,-11.88176
1035871.41707,71.0,2.73547,1.52972,0.39073,1.57883,-14.32841
1035871.94207,71.0,2.16054,1.49495,0.44404,1.5595,-16.54295
1035872.60107,71.0,1.70952,1.40102,0.39961,1.4569,-15.91976
1035873.42907,71.0,1.35352,1.3341,0.25149,1.3576,-10.67535
1035874.47207,71.0,1.07079,1.36526,0.06462,1.36679,-2.70978
1035875.78607,71.0,0.84734,1.50165,-0.06886,1.50323,2.62554
1035877.44207,71.0,0.67072,1.65751,-0.0894,1.65992,3.08728
1035879.53107,71.0,0.53067,1.80441,0.02973,1.80465,-0.94408
1035882.16707,71.0,0.41976,1.81831,0.23457,1.83337,-7.35072
1035885.49907,71.0,0.33183,1.67613,0.40853,1.7252,-13.69794
1035889.70407,71.0,0.26261,1.45311,0.44924,1.52096,-17.17943
1035895.01307,71.0,0.20791,1.26692,0.34609,1.31334,-15.27914
1035901.71707,71.0,0.16452,1.20395,0.17177,1.21614,-8.11981
1035910.19308,71.0,0.13007,1.26861,0.02502,1.26885,-1.12969
1035920.88408,71.0,0.10309,1.40235,-0.03236,1.40272,1.3221
1035934.39808,71.0,0.08153,1.54328,-0.00299,1.54329,0.11086
1035951.49508,71.0,0.06443,1.64911,0.07964,1.65103,-2.76494
1035973.08208,71.0,0.05102,1.73181,0.21281,1.74484,-7.00545
1036000.32509,71.0,0.04042,1.74671,0.35905,1.78324,-11.6159
1036034.82009,71.0,0.03192,1.70145,0.4681,1.76467,-15.38258
1036078.3681,71.0,0.02528,1.64082,0.49928,1.7151,-16.92437
1036133.4331,71.0,0.01999,1.62792,0.46535,1.69313,-15.9528
1050277.79024,72.0,20004.453,0.35562,-0.01828,0.35609,2.94288
1050277.93224,72.0,15829.126,0.35804,-0.00362,0.35806,0.57918
1050278.07424,72.0,12516.703,0.36648,0.01732,0.36689,-2.70542
1050278.21624,72.0,9909.4424,0.3747,0.02965,0.37587,-4.52461
1050278.52424,72.0,7835.48,0.3791,0.03845,0.38105,-5.79113
1050278.72524,72.0,6217.2461,0.38838,0.04963,0.39153,-7.28208
1050278.96324,72.0,4905.291,0.40099,0.05934,0.40535,-8.4174
1050279.20224,72.0,3881.2737,0.40941,0.06701,0.41486,-9.29563
1050279.44024,72.0,3070.9827,0.42302,0.07726,0.43002,-10.34998
1050279.67824,72.0,2430.7778,0.43302,0.08531,0.44134,-11.14492
1050279.91624,72.0,1923.1537,0.44792,0.09355,0.45759,-11.79681
1050280.15424,72.0,1522.4358,0.4619,0.10086,0.47278,-12.31827
1050280.39224,72.0,1203.8446,0.47817,0.10729,0.49006,-12.64622
1050280.63124,72.0,952.86591,0.4945,0.11263,0.50717,-12.83158
1050280.86924,72.0,754.27557,0.51173,0.12443,0.52664,-13.66626
1050281.10624,72.0,596.71857,0.52737,0.1273,0.54252,-13.57096
1050281.34424,72.0,471.96338,0.54816,0.13594,0.56477,-13.9282
1050281.58324,72.0,373.20856,0.56884,0.1463,0.58735,-14.42371
1050281.82124,72.0,295.47278,0.58727,0.15289,0.60684,-14.59248
1050282.06024,72.0,233.87738,0.61141,0.16143,0.63236,-14.7905
1050282.29824,72.0,185.05922,0.63373,0.17231,0.65674,-15.2109
1050282.53424,72.0,146.35823,0.66448,0.17899,0.68816,-15.07565
1050282.77124,72.0,115.77804,0.69068,0.18573,0.71521,-15.05175
1050283.00524,72.0,91.6721,0.71572,0.19515,0.74185,-15.25135
1050283.25024,72.0,72.51701,0.75238,0.20292,0.77926,-15.09415
1050283.47924,72.0,57.36816,0.77554,0.22942,0.80876,-16.47884
1050283.71624,72.0,45.3629,0.80735,0.23953,0.84213,-16.52531
1050283.94824,72.0,35.93134,0.83736,0.22576,0.86726,-15.08885
1050284.19924,72.0,28.40909,0.8861,0.25507,0.92208,-16.05913
1050284.41323,72.0,22.48202,0.91874,0.26189,0.95534,-15.91015
1050284.67823,72.0,17.79613,0.93929,0.26578,0.97617,-15.79956
1050284.93023,72.0,14.06813,0.96033,0.33484,1.01703,-19.22238
1050285.14623,72.0,11.1448,1.0417,0.30079,1.08425,-16.10605
1050285.41423,72.0,8.81772,1.09456,0.40165,1.16593,-20.15076
1050285.59223,72.0,6.97545,1.10281,0.38066,1.16666,-19.04342
1050285.81023,72.0,5.5173,1.19976,0.31391,1.24014,-14.66247
1050286.07923,72.0,4.36941,1.36782,0.33,1.40707,-13.56379
1050286.41423,72.0,3.45686,1.44445,0.42122,1.50462,-16.25741
1050286.83323,72.0,2.73547,1.41379,0.45598,1.48551,-17.87564
1050287.35823,72.0,2.16054,1.35403,0.38344,1.40727,-15.81126
1050288.01723,72.0,1.70952,1.34466,0.22559,1.36345,-9.52353
1050288.84623,72.0,1.35352,1.43497,0.06483,1.43644,-2.5869
1050289.88923,72.0,1.07079,1.59853,-0.01165,1.59857,0.41752
1050291.20323,72.0,0.84734,1.75684,0.04056,1.75731,-1.3224
1050292.85823,72.0,0.67072,1.82125,0.17132,1.82929,-5.37377
1050294.94723,72.0,0.53067,1.75211,0.35658,1.78802,-11.50341
1050297.58422,72.0,0.41976,1.54882,0.45847,1.61526,-16.48952
1050300.91522,72.0,0.33183,1.32179,0.40491,1.38242,-17.03167
1050305.12122,72.0,0.26261,1.18364,0.22502,1.20484,-10.76413
1050310.42921,72.0,0.20791,1.19843,0.02376,1.19866,-1.13565
1050317.13421,72.0,0.16452,1.33233,-0.09876,1.33598,4.23919
1050325.6102,72.0,0.13007,1.5009,-0.09801,1.5041,3.73611
1050336.30019,72.0,0.10309,1.62884,0.00044,1.62884,-0.01554
1050349.81418,72.0,0.08153,1.68863,0.14259,1.69464,-4.82653
1050366.91217,72.0,0.06443,1.69173,0.26986,1.71312,-9.06317
1050388.49815,72.0,0.05102,1.64003,0.38292,1.68414,-13.14217
1050415.74113,72.0,0.04042,1.56588,0.43092,1.62409,-15.38656
1050450.23611,72.0,0.03192,1.51592,0.41096,1.57064,-15.16819
1050493.78407,72.0,0.02528,1.53062,0.3504,1.57021,-12.89421
1050548.84903,72.0,0.01999,1.623,0.29666,1.64989,-10.35853
1064687.4536,73.0,20004.453,0.35539,-0.01629,0.35576,2.62395
1064687.5956,73.0,15829.126,0.36157,-0.00257,0.36158,0.4069
1064687.7376,73.0,12516.703,0.36567,0.01679,0.36606,-2.62957
1064687.8796,73.0,9909.4424,0.37518,0.02994,0.37637,-4.56248
1064688.1876,73.0,7835.48,0.38154,0.0393,0.38356,-5.88126
1064688.3886,73.0,6217.2461,0.38948,0.052,0.39294,-7.60402
1064688.6266,73.0,4905.291,0.4011,0.05891,0.40541,-8.35585
1064688.8646,73.0,3881.2737,0.41221,0.06872,0.4179,-9.46434
1064689.1026,73.0,3070.9827,0.42222,0.07634,0.42906,-10.24904
1064689.3416,73.0,2430.7778,0.43636,0.08311,0.44421,-10.78362
1064689.5796,73.0,1923.1537,0.44751,0.09374,0.45722,-11.83069
1064689.8176,73.0,1522.4358,0.46351,0.09906,0.47398,-12.06353
1064690.0556,73.0,1203.8446,0.47687,0.10796,0.48894,-12.75627
1064690.29459,73.0,952.86591,0.49349,0.11723,0.50722,-13.36263
1064690.53259,73.0,754.27557,0.51111,0.12035,0.52508,-13.24999
1064690.76959,73.0,596.71857,0.5305,0.13231,0.54676,-14.00406
1064691.00659,73.0,471.96338,0.54682,0.14069,0.56463,-14.42859
1064691.24659,73.0,373.20856,0.56747,0.14824,0.58651,-14.63993
1064691.48359,73.0,295.47278,0.5924,0.1555,0.61247,-14.70808
1064691.72259,73.0,233.87738,0.61708,0.16577,0.63896,-15.03668
1064691.96059,73.0,185.05922,0.6409,0.17339,0.66394,-15.13832
1064692.19759,73.0,146.35823,0.66412,0.18803,0.69023,-15.80804
1064692.43359,73.0,115.77804,0.6932,0.1968,0.72059,-15.84909
1064692.66759,73.0,91.6721,0.72412,0.20603,0.75286,-15.88277
1064692.91359,73.0,72.51701,0.74654,0.21689,0.77741,-16.20003
1064693.14259,73.0,57.36816,0.77328,0.21106,0.80156,-15.26688
1064693.37959,73.0,45.3629,0.79853,0.22136,0.82864,-15.49368
1064693.61159,73.0,35.93134,0.8465,0.25223,0.88328,-16.59261
1064693.86159,73.0,28.40909,0.85488,0.26425,0.89479,-17.17672
1064694.07659,73.0,22.48202,0.89624,0.29079,0.94224,-17.97564
1064694.34159,73.0,17.79613,0.95657,0.31174,1.00608,-18.05054
1064694.59359,73.0,14.06813,0.98544,0.28497,1.02582,-16.12871
1064694.80959,73.0,11.1448,1.04188,0.37329,1.10673,-19.71189
1064695.07659,73.0,8.81772,1.0582,0.32596,1.10726,-17.12042
1064695.25459,73.0,6.97545,1.18774,0.32412,1.23117,-15.26351
1064695.47259,73.0,5.5173,1.27609,0.42578,1.34525,-18.45184
1064695.74259,73.0,4.36941,1.25897,0.44808,1.33633,-19.59133
1064696.07759,73.0,3.45686,1.26734,0.36429,1.31866,-16.03697
1064696.49659,73.0,2.73547,1.35843,0.23812,1.37914,-9.9423
1064697.02159,73.0,2.16054,1.52305,0.16915,1.53241,-6.33731
1064697.68059,73.0,1.70952,1.67021,0.20809,1.68312,-7.10188
1064698.50959,73.0,1.35352,1.7147,0.32096,1.74448,-10.60196
1064699.55159,73.0,1.07079,1.62624,0.42065,1.67977,-14.50263
1064700.86559,73.0,0.84734,1.45146,0.42234,1.51166,-16.22388
1064702.52159,73.0,0.67072,1.29879,0.31338,1.33606,-13.56545
1064704.61058,73.0,0.53067,1.22644,0.09809,1.23035,-4.57261
1064707.24658,73.0,0.41976,1.30513,-0.10636,1.30946,4.65878
1064710.57858,73.0,0.33183,1.49242,-0.19834,1.50554,7.57021
1064714.78358,73.0,0.26261,1.68612,-0.13465,1.69148,4.5659
1064720.09257,73.0,0.20791,1.78391,0.04337,1.78444,-1.39266
1064726.79657,73.0,0.16452,1.74638,0.24081,1.7629,-7.85111
1064735.27356,73.0,0.13007,1.61111,0.36233,1.65135,-12.67467
1064745.96355,73.0,0.10309,1.46382,0.3743,1.51092,-14.34323
1064759.47754,73.0,0.08153,1.37211,0.3128,1.40731,-12.84213
1064776.57553,73.0,0.06443,1.35885,0.23979,1.37984,-10.00758
1064798.16151,73.0,0.05102,1.40802,0.1582,1.41688,-6.41056
1064825.40349,73.0,0.04042,1.51958,0.10791,1.52341,-4.06205
1064859.89946,73.0,0.03192,1.67753,0.11897,1.68175,-4.05656
1064903.44743,73.0,0.02528,1.83209,0.20923,1.844,-6.51523
1064958.51239,73.0,0.01999,1.93377,0.35509,1.96611,-10.40512
1079090.01256,74.0,20004.453,0.35319,-0.01678,0.35358,2.72025
1079090.15456,74.0,15829.126,0.35613,-0.00165,0.35613,0.26478
1079090.29656,74.0,12516.703,0.3655,0.01486,0.3658,-2.32814
1079090.55756,74.0,9909.4424,0.37149,0.02923,0.37264,-4.49829
1079090.72156,74.0,7835.48,0.38066,0.04133,0.3829,-6.19699
1079090.92256,74.0,6217.2461,0.38999,0.05043,0.39324,-7.36803
1079091.16056,74.0,4905.291,0.39865,0.06043,0.4032,-8.61913
1079091.39956,74.0,3881.2737,0.40867,0.06803,0.41429,-9.45144
1079091.63756,74.0,3070.9827,0.42099,0.07489,0.4276,-10.08722
1079091.87556,74.0,2430.7778,0.43418,0.08489,0.4424,-11.06288
1079092.11356,74.0,1923.1537,0.44533,0.09155,0.45464,-11.61718
1079092.35156,74.0,1522.4358,0.46274,0.0996,0.47334,-12.14716
1079092.58956,74.0,1203.8446,0.47423,0.10729,0.48621,-12.74773
1079092.82856,74.0,952.86591,0.49357,0.11647,0.50712,-13.27756
1079093.06656,74.0,754.27557,0.50898,0.12045,0.52304,-13.31362
1079093.30356,74.0,596.71857,0.52779,0.13251,0.54417,-14.09399
1079093.54156,74.0,471.96338,0.54225,0.13666,0.5592,-14.14499
1079093.78056,74.0,373.20856,0.56443,0.14666,0.58317,-14.56569
1079094.01856,74.0,295.47278,0.59033,0.15729,0.61093,-14.91967
1079094.25756,74.0,233.87738,0.61256,0.16875,0.63538,-15.40167
1079094.49556,74.0,185.05922,0.63681,0.17591,0.66066,-15.44223
1079094.73156,74.0,146.35823,0.65815,0.18277,0.68306,-15.51996
1079094.96856,74.0,115.77804,0.68463,0.1946,0.71175,-15.86693
1079095.20256,74.0,91.6721,0.71543,0.20735,0.74487,-16.16329
1079095.44756,74.0,72.51701,0.73834,0.2123,0.76826,-16.0418
1079095.67656,74.0,57.36816,0.78023,0.21119,0.80831,-15.14574
1079095.91356,74.0,45.3629,0.80831,0.21774,0.83712,-15.07615
1079096.14556,74.0,35.93134,0.83035,0.25138,0.86756,-16.8435
1079096.39656,74.0,28.40909,0.85353,0.24561,0.88816,-16.05351
1079096.61056,74.0,22.48202,0.88078,0.27283,0.92207,-17.21081
1079096.87556,74.0,17.79613,0.92899,0.31458,0.9808,-18.70755
1079097.12756,74.0,14.06813,1.00552,0.29689,1.04844,-16.44981
1079097.34356,74.0,11.1448,1.00079,0.35684,1.0625,-19.62442
1079097.61056,74.0,8.81772,1.09404,0.31255,1.13781,-15.94378
1079097.78956,74.0,6.97545,1.2118,0.37675,1.26901,-17.27065
1079098.00756,74.0,5.5173,1.20577,0.44151,1.28406,-20.11097
1079098.27656,74.0,4.36941,1.21598,0.38258,1.27474,-17.4651
1079098.61156,74.0,3.45686,1.30924,0.27927,1.33869,-12.04128
1079099.03056,74.0,2.73547,1.47526,0.23029,1.49312,-8.87242
1079099.55556,74.0,2.16054,1.61343,0.27975,1.6375,-9.83652
1079100.21456,74.0,1.70952,1.63781,0.3764,1.6805,-12.94287
1079101.04356,74.0,1.35352,1.54534,0.43024,1.60411,-15.55773
1079102.08655,74.0,1.07079,1.40001,0.37773,1.45007,-15.09906
1079103.40055,74.0,0.84734,1.2968,0.2163,1.31472,-9.46954
1079105.05555,74.0,0.67072,1.29499,0.03466,1.29545,-1.53328
1079107.14455,74.0,0.53067,1.418,-0.1302,1.42396,5.24626
1079109.78155,74.0,0.41976,1.6177,-0.1623,1.62582,5.72936
1079113.11255,74.0,0.33183,1.78138,-0.03982,1.78182,1.2805
1079117.31854,74.0,0.26261,1.81603,0.16594,1.82359,-5.22098
1079122.62654,74.0,0.20791,1.70453,0.34681,1.73946,-11.50072
1079129.33053,74.0,0.16452,1.51923,0.41402,1.57464,-15.24417
1079137.80753,74.0,0.13007,1.36087,0.35789,1.40715,-14.73444
1079148.49752,74.0,0.10309,1.29734,0.24026,1.3194,-10.49202
1079162.01151,74.0,0.08153,1.32959,0.13245,1.33618,-5.68895
1079179.1095,74.0,0.06443,1.41397,0.08053,1.41627,-3.25966
1079200.69548,74.0,0.05102,1.54595,0.06185,1.54719,-2.29097
1079227.93846,74.0,0.04042,1.69624,0.11295,1.7,-3.80953
1079262.43343,74.0,0.03192,1.82278,0.23592,1.83799,-7.37461
1079305.9814,74.0,0.02528,1.87824,0.39099,1.91851,-11.7592
1079361.04635,74.0,0.01999,1.86252,0.51595,1.93266,-15.48357
1093481.74255,75.0,20004.453,0.35501,-0.01822,0.35548,2.93869
1093481.88455,75.0,15829.126,0.35676,-0.00182,0.35677,0.29172
1093482.02655,75.0,12516.703,0.36287,0.01667,0.36326,-2.63064
1093482.16855,75.0,9909.4424,0.37372,0.02931,0.37486,-4.48394
1093482.47655,75.0,7835.48,0.38018,0.03881,0.38216,-5.82858
1093482.67755,75.0,6217.2461,0.38784,0.04985,0.39104,-7.32458
1093482.91555,75.0,4905.291,0.39937,0.05969,0.40381,-8.50026
1093483.15455,75.0,3881.2737,0.40867,0.06824,0.41433,-9.47995
1093483.39255,75.0,3070.9827,0.42131,0.07729,0.42835,-10.39533
1093483.63055,75.0,2430.7778,0.43212,0.08282,0.43998,-10.84942
1093483.86855,75.0,1923.1537,0.44789,0.09364,0.45758,-11.80821
1093484.10655,75.0,1522.4358,0.46058,0.09942,0.47119,-12.18071
1093484.34454,75.0,1203.8446,0.4789,0.1066,0.49062,-12.54923
1093484.58354,75.0,952.86591,0.49498,0.11598,0.50839,-13.18711
1093484.82154,75.0,754.27557,0.51079,0.12387,0.5256,-13.63164
1093485.05854,75.0,596.71857,0.52683,0.12909,0.54241,-13.76771
1093485.29654,75.0,471.96338,0.54736,0.13713,0.56427,-14.06491
1093485.53554,75.0,373.20856,0.56909,0.14453,0.58716,-14.24954
1093485.77254,75.0,295.47278,0.58594,0.15172,0.60526,-14.51703
1093486.01254,75.0,233.87738,0.61206,0.16033,0.63271,-14.67924
1093486.25054,75.0,185.05922,0.63241,0.17049,0.65499,-15.08775
1093486.48654,75.0,146.35823,0.66321,0.17837,0.68678,-15.05378
1093486.72254,75.0,115.77804,0.69011,0.18645,0.71486,-15.11883
1093486.95754,75.0,91.6721,0.7155,0.19432,0.74141,-15.19432
1093487.20254,75.0,72.51701,0.75193,0.20405,0.77912,-15.18291
1093487.43154,75.0,57.36816,0.77426,0.22782,0.80708,-16.39601
1093487.66854,75.0,45.3629,0.80697,0.24104,0.8422,-16.63048
1093487.90054,75.0,35.93134,0.83573,0.22451,0.86536,-15.03688
1093488.15054,75.0,28.40909,0.88489,0.25444,0.92074,-16.04199
1093488.36554,75.0,22.48202,0.91886,0.26032,0.95502,-15.81756
1093488.63054,75.0,17.79613,0.93751,0.26583,0.97447,-15.83042
1093488.88254,75.0,14.06813,0.95998,0.33564,1.01696,-19.27147
1093489.09854,75.0,11.1448,1.04004,0.3002,1.0825,-16.10038
1093489.36554,75.0,8.81772,1.09582,0.40103,1.1669,-20.10099
1093489.54354,75.0,6.97545,1.09987,0.38235,1.16443,-19.16898
1093489.76254,75.0,5.5173,1.19609,0.31413,1.23666,-14.71542
1093490.03154,75.0,4.36941,1.3655,0.3289,1.40455,-13.54248
1093490.36654,75.0,3.45686,1.44526,0.42194,1.5056,-16.27514
1093490.78454,75.0,2.73547,1.41585,0.45754,1.48794,-17.90835
1093491.31054,75.0,2.16054,1.35493,0.38645,1.40897,-15.91921
1093491.96954,75.0,1.70952,1.34535,0.22984,1.36484,-9.69463
1093492.79754,75.0,1.35352,1.43436,0.06751,1.43595,-2.69482
1093493.84054,75.0,1.07079,1.59763,-0.01075,1.59766,0.38569
1093495.15454,75.0,0.84734,1.75583,0.04016,1.75629,-1.3102
1093496.81054,75.0,0.67072,1.82213,0.16839,1.8299,-5.27986
1093498.89853,75.0,0.53067,1.75262,0.35665,1.78854,-11.50246
1093501.53553,75.0,0.41976,1.55108,0.4589,1.61754,-16.48144
1093504.86753,75.0,0.33183,1.32366,0.40568,1.38443,-17.03931
1093509.07253,75.0,0.26261,1.18627,0.22531,1.20748,-10.75398
1093514.38052,75.0,0.20791,1.20102,0.02323,1.20124,-1.1081
1093521.08552,75.0,0.16452,1.33526,-0.09766,1.33883,4.1829
1093529.56151,75.0,0.13007,1.50413,-0.09656,1.50722,3.673
1093540.2515,75.0,0.10309,1.6317,0.00275,1.63171,-0.09665
1093553.76549,75.0,0.08153,1.6898,0.14426,1.69594,-4.87967
1093570.86348,75.0,0.06443,1.69241,0.26777,1.71346,-8.99083
1093592.44946,75.0,0.05102,1.64487,0.37958,1.68809,-12.99433
1093619.69244,75.0,0.04042,1.57251,0.42976,1.63018,-15.2855
1093654.18841,75.0,0.03192,1.52427,0.41241,1.57908,-15.13969
1093697.73538,75.0,0.02528,1.53862,0.35447,1.57893,-12.97362
1093752.80034,75.0,0.01999,1.62878,0.30147,1.65644,-10.48615
1107875.56433,76.0,20004.453,0.35532,-0.01801,0.35578,2.90213
1107875.70633,76.0,15829.126,0.36138,-0.00103,0.36139,0.16299
1107875.84833,76.0,12516.703,0.36798,0.01559,0.36831,-2.42526
1107875.99033,76.0,9909.4424,0.37546,0.02902,0.37658,-4.41998
1107876.29933,76.0,7835.48,0.38074,0.03896,0.38273,-5.84277
1107876.49933,76.0,6217.2461,0.39028,0.04965,0.39343,-7.2503
1107876.73833,76.0,4905.291,0.40025,0.05944,0.40463,-8.44694
1107876.97633,76.0,3881.2737,0.41074,0.06818,0.41636,-9.42475
1107877.21433,76.0,3070.9827,0.4211,0.07792,0.42825,-10.48288
1107877.45233,76.0,2430.7778,0.43407,0.08299,0.44194,-10.82423
1107877.69032,76.0,1923.1537,0.4485,0.0919,0.45782,-11.57945
1107877.92832,76.0,1522.4358,0.46158,0.09992,0.47227,-12.21415
1107878.16632,76.0,1203.8446,0.47711,0.10793,0.48916,-12.74625
1107878.40532,76.0,952.86591,0.49468,0.11463,0.50779,-13.04661
1107878.64332,76.0,754.27557,0.5107,0.12312,0.52533,-13.5541
1107878.88132,76.0,596.71857,0.53049,0.13032,0.54626,-13.80181
1107879.11832,76.0,471.96338,0.54952,0.13986,0.56704,-14.27987
1107879.35732,76.0,373.20856,0.56582,0.1477,0.58478,-14.62946
1107879.59532,76.0,295.47278,0.59117,0.15297,0.61064,-14.50753
1107879.83432,76.0,233.87738,0.61757,0.16247,0.63858,-14.73972
1107880.07232,76.0,185.05922,0.63955,0.17015,0.6618,-14.89838
1107880.30832,76.0,146.35823,0.66541,0.18383,0.69033,-15.4435
1107880.54532,76.0,115.77804,0.69388,0.1944,0.72059,-15.65066
1107880.77932,76.0,91.6721,0.72341,0.19828,0.75009,-15.32822
1107881.02432,76.0,72.51701,0.75068,0.21614,0.78118,-16.06252
1107881.25432,76.0,57.36816,0.76648,0.21706,0.79662,-15.81157
1107881.49032,76.0,45.3629,0.7941,0.23114,0.82705,-16.22901
1107881.72332,76.0,35.93134,0.85125,0.24042,0.88455,-15.7715
1107881.97332,76.0,28.40909,0.86761,0.27238,0.90936,-17.42922
1107882.18732,76.0,22.48202,0.91284,0.29104,0.95812,-17.68377
1107882.45232,76.0,17.79613,0.9643,0.2903,1.00705,-16.75406
1107882.70432,76.0,14.06813,0.95977,0.29438,1.00391,-17.05185
1107882.92132,76.0,11.1448,1.06681,0.35124,1.12315,-18.22385
1107883.18832,76.0,8.81772,1.04205,0.36272,1.10338,-19.19215
1107883.36632,76.0,6.97545,1.13985,0.32243,1.18457,-15.7949
1107883.58432,76.0,5.5173,1.29357,0.36203,1.34327,-15.63536
1107883.85332,76.0,4.36941,1.32981,0.45512,1.40554,-18.89308
1107884.18932,76.0,3.45686,1.30072,0.44041,1.37326,-18.70572
1107884.60732,76.0,2.73547,1.30505,0.32852,1.34577,-14.12958
1107885.13232,76.0,2.16054,1.3979,0.18436,1.41001,-7.51294
1107885.79232,76.0,1.70952,1.56124,0.10808,1.56498,-3.96021
1107886.62032,76.0,1.35352,1.71267,0.14789,1.71904,-4.93517
1107887.66332,76.0,1.07079,1.76484,0.27577,1.78626,-8.88105
1107888.97732,76.0,0.84734,1.6797,0.4072,1.72835,-13.62701
1107890.63231,76.0,0.67072,1.51683,0.4505,1.58231,-16.54143
1107892.72131,76.0,0.53067,1.3053,0.36255,1.35472,-15.52271
1107895.35831,76.0,0.41976,1.19193,0.15439,1.20189,-7.38036
1107898.68931,76.0,0.33183,1.2407,-0.06504,1.2424,3.00061
1107902.89531,76.0,0.26261,1.40977,-0.1841,1.42174,7.4399
1107908.2033,76.0,0.20791,1.60408,-0.15412,1.61146,5.48808
1107914.9083,76.0,0.16452,1.72682,-0.00446,1.72682,0.14803
1107923.38429,76.0,0.13007,1.73143,0.17882,1.74063,-5.89645
1107934.07428,76.0,0.10309,1.64335,0.31334,1.67295,-10.79506
1107947.58727,76.0,0.08153,1.52819,0.36702,1.57165,-13.50468
1107964.68526,76.0,0.06443,1.45403,0.36028,1.498,-13.91651
1107986.27124,76.0,0.05102,1.41133,0.304,1.4437,-12.1556
1108013.51422,76.0,0.04042,1.4369,0.22805,1.45488,-9.01831
1108048.01019,76.0,0.03192,1.53476,0.16892,1.54402,-6.28083
1108091.55716,76.0,0.02528,1.68674,0.16366,1.69466,-5.54179
1108146.62212,76.0,0.01999,1.85126,0.23343,1.86592,-7.18665
1122268.35291,77.0,20004.453,0.35316,-0.01752,0.35359,2.84044
1122268.49491,77.0,15829.126,0.3576,5e-05,0.3576,-0.0076
1122268.63691,77.0,12516.703,0.36533,0.01558,0.36566,-2.44138
1122268.77891,77.0,9909.4424,0.37159,0.0262,0.37252,-4.03374
1122269.08691,77.0,7835.48,0.38071,0.04073,0.38288,-6.10596
1122269.28791,77.0,6217.2461,0.38864,0.051,0.39197,-7.47592
1122269.52591,77.0,4905.291,0.40024,0.05804,0.40443,-8.25155
1122269.76491,77.0,3881.2737,0.40901,0.0683,0.41467,-9.48053
1122270.00291,77.0,3070.9827,0.42067,0.07676,0.42761,-10.34165
1122270.24091,77.0,2430.7778,0.43288,0.0834,0.44084,-10.90514
1122270.47891,77.0,1923.1537,0.44819,0.09359,0.45786,-11.79453
1122270.71691,77.0,1522.4358,0.46119,0.09922,0.47174,-12.14109
1122270.95491,77.0,1203.8446,0.47721,0.10914,0.48953,-12.88187
1122271.19391,77.0,952.86591,0.49399,0.11467,0.50713,-13.06897
1122271.43191,77.0,754.27557,0.51046,0.12401,0.52531,-13.65497
1122271.66891,77.0,596.71857,0.52922,0.12862,0.54463,-13.66007
1122271.90691,77.0,471.96338,0.5462,0.13852,0.56349,-14.23052
1122272.1459,77.0,373.20856,0.56908,0.14851,0.58814,-14.62627
1122272.3839,77.0,295.47278,0.59263,0.15218,0.61186,-14.40164
1122272.6229,77.0,233.87738,0.613,0.16129,0.63386,-14.74129
1122272.8609,77.0,185.05922,0.63716,0.16835,0.65902,-14.80028
1122273.0969,77.0,146.35823,0.66492,0.18313,0.68967,-15.39889
1122273.3339,77.0,115.77804,0.69318,0.19228,0.71935,-15.50342
1122273.5679,77.0,91.6721,0.72261,0.19628,0.74879,-15.19659
1122273.8129,77.0,72.51701,0.7501,0.212,0.77948,-15.78216
1122274.0419,77.0,57.36816,0.76439,0.21864,0.79505,-15.9619
1122274.2789,77.0,45.3629,0.79488,0.23278,0.82826,-16.32266
1122274.5109,77.0,35.93134,0.84808,0.23531,0.88012,-15.5073
1122274.7609,77.0,28.40909,0.87107,0.26964,0.91185,-17.20022
1122274.9759,77.0,22.48202,0.91535,0.28461,0.95857,-17.27183
1122275.2409,77.0,17.79613,0.95979,0.28057,0.99996,-16.2951
1122275.4929,77.0,14.06813,0.95136,0.30188,0.99811,-17.60475
1122275.7089,77.0,11.1448,1.06641,0.3329,1.11716,-17.33667
1122275.9759,77.0,8.81772,1.04647,0.37598,1.11197,-19.76271
1122276.1539,77.0,6.97545,1.12171,0.3302,1.1693,-16.40295
1122276.3719,77.0,5.5173,1.27664,0.33419,1.31965,-14.66936
1122276.6419,77.0,4.36941,1.35403,0.43426,1.42197,-17.78204
1122276.9769,77.0,3.45686,1.32854,0.45518,1.40436,-18.91241
1122277.3949,77.0,2.73547,1.30887,0.36937,1.35999,-15.75927
1122277.9209,77.0,2.16054,1.35968,0.22119,1.37756,-9.23987
1122278.5799,77.0,1.70952,1.49688,0.1037,1.50046,-3.96282
1122279.4079,77.0,1.35352,1.66153,0.09254,1.66411,-3.1877
1122280.4509,77.0,1.07079,1.76704,0.19168,1.77741,-6.19092
1122281.7649,77.0,0.84734,1.74566,0.34039,1.77854,-11.03377
1122283.4209,77.0,0.67072,1.61605,0.43529,1.67365,-15.07517
1122285.50989,77.0,0.53067,1.39605,0.42166,1.45834,-16.80638
1122288.14589,77.0,0.41976,1.22372,0.2638,1.25183,-12.16514
1122291.47789,77.0,0.33183,1.1955,0.03853,1.19612,-1.8461
1122295.68289,77.0,0.26261,1.31384,-0.13288,1.32054,5.775
1122300.99188,77.0,0.20791,1.50353,-0.17124,1.51325,6.49767
1122307.69588,77.0,0.16452,1.66384,-0.07401,1.66548,2.54686
1122316.17287,77.0,0.13007,1.72526,0.09423,1.72783,-3.12638
1122326.86286,77.0,0.10309,1.68507,0.25168,1.70376,-8.49497
1122340.37685,77.0,0.08153,1.59163,0.34707,1.62903,-12.30115
1122357.47384,77.0,0.06443,1.51415,0.37638,1.56023,-13.9594
1122379.06082,77.0,0.05102,1.44604,0.34759,1.48723,-13.51612
1122406.3038,77.0,0.04042,1.43871,0.28217,1.46612,-11.0964
1122440.79877,77.0,0.03192,1.50523,0.21285,1.5202,-8.0485
1122484.34674,77.0,0.02528,1.63671,0.18089,1.64667,-6.30679
1122539.4117,77.0,0.01999,1.80179,0.21795,1.81492,-6.89713
1136665.18548,78.0,20004.453,0.35288,-0.01799,0.35334,2.91873
1136665.32748,78.0,15829.126,0.35674,0.00074,0.35674,-0.11863
1136665.46948,78.0,12516.703,0.36536,0.01345,0.36561,-2.10769
1136665.73048,78.0,9909.4424,0.37117,0.02609,0.37209,-4.02095
1136665.89448,78.0,7835.48,0.37912,0.03834,0.38105,-5.77534
1136666.09548,78.0,6217.2461,0.38906,0.04965,0.39222,-7.27202
1136666.33348,78.0,4905.291,0.39925,0.05908,0.40359,-8.41811
1136666.57148,78.0,3881.2737,0.41178,0.0687,0.41747,-9.47126
1136666.81048,78.0,3070.9827,0.42151,0.07601,0.42831,-10.22232
1136667.04848,78.0,2430.7778,0.43422,0.08426,0.44232,-10.98199
1136667.28648,78.0,1923.1537,0.44789,0.08942,0.45673,-11.29071
1136667.52448,78.0,1522.4358,0.46341,0.09741,0.47354,-11.87091
1136667.76248,78.0,1203.8446,0.47596,0.10702,0.48784,-12.67251
1136668.00048,78.0,952.86591,0.49415,0.11324,0.50695,-12.90688
1136668.23948,78.0,754.27557,0.50983,0.1208,0.52394,-13.33015
1136668.47648,78.0,596.71857,0.52657,0.13187,0.54283,-14.06015
1136668.71448,78.0,471.96338,0.54329,0.13679,0.56024,-14.13199
1136668.95348,78.0,373.20856,0.5653,0.14517,0.58364,-14.40246
1136669.19048,78.0,295.47278,0.59145,0.15681,0.61189,-14.84869
1136669.42948,78.0,233.87738,0.61266,0.16669,0.63493,-15.2202
1136669.66748,78.0,185.05922,0.63752,0.17706,0.66165,-15.52201
1136669.90448,78.0,146.35823,0.65704,0.1829,0.68202,-15.55602
1136670.14048,78.0,115.77804,0.68442,0.19317,0.71116,-15.7613
1136670.37448,78.0,91.6721,0.71617,0.20553,0.74508,-16.01248
1136670.62048,78.0,72.51701,0.7354,0.21154,0.76522,-16.04824
1136670.84948,78.0,57.36816,0.77835,0.20862,0.80582,-15.00424
1136671.08648,78.0,45.3629,0.80571,0.21566,0.83407,-14.985
1136671.31848,78.0,35.93134,0.82981,0.25239,0.86734,-16.9173
1136671.56848,78.0,28.40909,0.85152,0.24625,0.88641,-16.12912
1136671.78348,78.0,22.48202,0.8777,0.27323,0.91925,-17.29143
1136672.04848,78.0,17.79613,0.92989,0.3134,0.98129,-18.62527
1136672.30048,78.0,14.06813,1.00219,0.29467,1.04461,-16.38458
1136672.51648,78.0,11.1448,1.00303,0.36012,1.06572,-19.7497
1136672.78348,78.0,8.81772,1.08799,0.31268,1.13203,-16.03416
1136672.96148,78.0,6.97545,1.20997,0.37163,1.26575,-17.07397
1136673.17948,78.0,5.5173,1.20763,0.44048,1.28546,-20.03937
1136673.44948,78.0,4.36941,1.21507,0.38749,1.27536,-17.68774
1136673.78448,78.0,3.45686,1.29936,0.2835,1.32993,-12.30796
1136674.20348,78.0,2.73547,1.46493,0.22541,1.48217,-8.74757
1136674.72848,78.0,2.16054,1.60904,0.26954,1.63146,-9.50962
1136675.38748,78.0,1.70952,1.64341,0.3673,1.68396,-12.59845
1136676.21547,78.0,1.35352,1.55858,0.43063,1.61698,-15.44518
1136677.25847,78.0,1.07079,1.41012,0.38952,1.46293,-15.44195
1136678.57247,78.0,0.84734,1.29582,0.23503,1.31696,-10.28042
1136680.22847,78.0,0.67072,1.28193,0.05226,1.28299,-2.33448
1136682.31747,78.0,0.53067,1.39763,-0.12396,1.40312,5.06856
1136684.95347,78.0,0.41976,1.59609,-0.16939,1.60505,6.05807
1136688.28547,78.0,0.33183,1.76606,-0.06156,1.76713,1.99636
1136692.49046,78.0,0.26261,1.81758,0.14321,1.82322,-4.5051
1136697.79846,78.0,0.20791,1.71904,0.33258,1.75092,-10.94952
1136704.50345,78.0,0.16452,1.53697,0.41322,1.59155,-15.04823
1136712.97945,78.0,0.13007,1.37299,0.36829,1.42153,-15.01543
1136723.66944,78.0,0.10309,1.30022,0.25478,1.32495,-11.0869
1136737.18343,78.0,0.08153,1.32413,0.14501,1.33205,-6.24982
1136754.28141,78.0,0.06443,1.40601,0.08745,1.40872,-3.55888
1136775.8684,78.0,0.05102,1.536,0.06441,1.53735,-2.40106
1136803.11038,78.0,0.04042,1.68502,0.10971,1.68859,-3.72519
1136837.60635,78.0,0.03192,1.81637,0.22628,1.83041,-7.10113
