Repository: SebaVillagra00/ICM2985-SOH-IPRE

## Data University of Cambridge (EIS Cambridge)
Data publicada en "Identifying degradation patterns of lithium ion batteries from impedance spectroscopy using machine learning" (Zhang, Tang, Zhang, Wang, Stimming & Lee, 2020) https://www.nature.com/articles/s41467-020-15235-7.

Carpeta contiene:
* Paper de Nature Comunications (IF: 16.6).
* Data frames para IOS.
* Data frames para Windows.

Cada Data frame está contenido en un archivo .txt con las siguientes columnas:
* time/s: tiempo en que se mide la muestra.
* cycle number: ciclo de carga de la batería.
* freq/Hz: frecuencia de la señal de input.
* Re(Z)/Ohm: Parte resistiva de la impedancia.
* Im(Z)/Ohm: Parte reactiva de la impedancia.

File: EIS Cambridge/csvEIS/EIS_state_VIII_25C08.csv (part 7 of 8)
time/s,cycle number,freq/Hz,Re(Z)/Ohm,-Im(Z)/Ohm,|Z|/Ohm,Phase(Z)/deg
956948.61026,67.0,0.16452,1.31391,0.67325,1.47635,-27.1307
956957.08726,67.0,0.13007,1.2493,0.31459,1.2883,-14.13381
956967.77726,67.0,0.10309,1.43266,0.03169,1.43301,-1.267
956981.29126,67.0,0.08153,1.74339,-0.0598,1.74441,1.96448
956998.38827,67.0,0.06443,1.99953,0.03624,1.99986,-1.03846
957019.97527,67.0,0.05102,2.18528,0.22209,2.19654,-5.80316
957047.21727,67.0,0.04042,2.24488,0.40151,2.2805,-10.14038
957081.71228,67.0,0.03192,2.25425,0.49818,2.30864,-12.46191
957125.26028,67.0,0.02528,2.29648,0.51756,2.35408,-12.7007
957180.32529,67.0,0.01999,2.41171,0.52191,2.46754,-12.21097
971239.6467,68.0,20004.453,0.35946,-0.02226,0.36015,3.54338
971239.7897,68.0,15829.126,0.36633,-0.00409,0.36636,0.64036
971239.9317,68.0,12516.703,0.38046,0.01291,0.38068,-1.94341
971240.0737,68.0,9909.4424,0.39311,0.02876,0.39417,-4.18475
971240.2377,68.0,7835.48,0.40422,0.04729,0.40698,-6.67263
971240.4387,68.0,6217.2461,0.41659,0.05003,0.41959,-6.84868
971240.8967,68.0,4905.291,0.41686,0.0564,0.42066,-7.70576
971241.1357,68.0,3881.2737,0.42914,0.07598,0.43581,-10.04029
971241.3737,68.0,3070.9827,0.44935,0.07696,0.4559,-9.71881
971241.6117,68.0,2430.7778,0.45152,0.09184,0.46076,-11.49733
971241.8497,68.0,1923.1537,0.46189,0.08003,0.46878,-9.82977
971242.0877,68.0,1522.4358,0.48373,0.09633,0.49323,-11.26206
971242.3257,68.0,1203.8446,0.48318,0.08829,0.49118,-10.35545
971242.5647,68.0,952.86591,0.48298,0.10847,0.49501,-12.65765
971242.8027,68.0,754.27557,0.5182,0.09987,0.52774,-10.90883
971243.0397,68.0,596.71857,0.51414,0.13154,0.5307,-14.35131
971243.2777,68.0,471.96338,0.52669,0.11711,0.53955,-12.53588
971243.5167,68.0,373.20856,0.54425,0.11891,0.55709,-12.32432
971243.7547,68.0,295.47278,0.57543,0.16648,0.59903,-16.13602
971243.9937,68.0,233.87738,0.58548,0.17399,0.61079,-16.55061
971244.2317,68.0,185.05922,0.61948,0.1884,0.64749,-16.91619
971244.4677,68.0,146.35823,0.60268,0.16047,0.62368,-14.90962
971244.7037,68.0,115.77804,0.62274,0.17931,0.64804,-16.06301
971244.9387,68.0,91.6721,0.65617,0.21364,0.69007,-18.03452
971245.1837,68.0,72.51701,0.65582,0.16939,0.67734,-14.48252
971245.4127,68.0,57.36816,0.79593,0.158,0.81147,-11.22763
971245.6497,68.0,45.3629,0.81428,0.1454,0.82716,-10.1242
971246.0967,68.0,35.93134,0.84648,0.2504,0.88274,-16.47898
971246.3467,68.0,28.40909,0.7598,0.2835,0.81097,-20.46179
971246.5607,68.0,22.48202,0.82586,0.33063,0.88958,-21.81847
971246.8257,68.0,17.79613,0.9578,0.31406,1.00798,-18.15402
971247.0777,68.0,14.06813,0.86398,0.16288,0.8792,-10.67605
971247.2937,68.0,11.1448,1.01385,0.42392,1.09891,-22.69143
971247.5617,68.0,8.81772,0.83049,0.26963,0.87316,-17.98697
971247.7397,68.0,6.97545,1.09271,0.19193,1.10944,-9.96228
971247.9577,68.0,5.5173,1.30284,0.49001,1.39194,-20.61175
971248.2267,68.0,4.36941,1.11633,0.70066,1.318,-32.11432
971248.5617,68.0,3.45686,0.94055,0.55812,1.09368,-30.68493
971248.9807,68.0,2.73547,1.03982,0.26655,1.07344,-14.37793
971249.5057,68.0,2.16054,1.40797,0.09384,1.41109,-3.81291
971250.1647,68.0,1.70952,1.83412,0.20695,1.84576,-6.43754
971250.9937,68.0,1.35352,2.05644,0.53983,2.12612,-14.70863
971252.0367,68.0,1.07079,1.96568,0.87344,2.151,-23.95778
971253.3507,68.0,0.84734,1.6442,0.99443,1.92153,-31.16602
971255.0057,68.0,0.67072,1.3326,0.8578,1.58482,-32.7696
971257.0947,68.0,0.53067,1.11604,0.45501,1.20523,-22.18104
971259.7317,68.0,0.41976,1.19935,-0.01605,1.19946,0.7667
971263.0627,68.0,0.33183,1.55112,-0.32532,1.58487,11.84518
971267.2687,68.0,0.26261,1.99795,-0.33247,2.02542,9.44772
971272.5767,68.0,0.20791,2.32774,-0.05952,2.3285,1.46475
971279.2807,68.0,0.16452,2.40636,0.34516,2.43099,-8.16271
971287.7577,68.0,0.13007,2.23085,0.68147,2.33261,-16.98671
971298.44771,68.0,0.10309,1.93399,0.80402,2.09446,-22.57429
971311.96171,68.0,0.08153,1.69723,0.71087,1.84009,-22.72586
971329.05871,68.0,0.06443,1.65341,0.53623,1.73819,-17.96883
971350.64571,68.0,0.05102,1.76236,0.36134,1.79902,-11.58677
971377.88771,68.0,0.04042,1.9681,0.30627,1.99178,-8.8454
971412.38272,68.0,0.03192,2.16633,0.356,2.19539,-9.33221
971455.93072,68.0,0.02528,2.31502,0.44432,2.35727,-10.86457
971510.99573,68.0,0.01999,2.43449,0.52449,2.49035,-12.15804
985551.21156,69.0,20004.453,0.35875,-0.02362,0.35953,3.76662
985551.35456,69.0,15829.126,0.36152,-0.00356,0.36154,0.56403
985551.49656,69.0,12516.703,0.3747,0.01329,0.37493,-2.03134
985551.63856,69.0,9909.4424,0.38998,0.0257,0.39083,-3.76998
985551.80256,69.0,7835.48,0.39906,0.04937,0.4021,-7.05309
985552.00356,69.0,6217.2461,0.41497,0.05417,0.41849,-7.438
985552.24156,69.0,4905.291,0.41207,0.06113,0.41658,-8.43874
985552.70056,69.0,3881.2737,0.43527,0.06786,0.44053,-8.86113
985552.93856,69.0,3070.9827,0.436,0.06975,0.44154,-9.08884
985553.17656,69.0,2430.7778,0.45774,0.0774,0.46424,-9.59791
985553.41456,69.0,1923.1537,0.45268,0.09514,0.46257,-11.86953
985553.65256,69.0,1522.4358,0.46817,0.08395,0.47564,-10.16638
985553.89056,69.0,1203.8446,0.47359,0.10921,0.48602,-12.98582
985554.12956,69.0,952.86591,0.49209,0.12081,0.5067,-13.79317
985554.36756,69.0,754.27557,0.50205,0.09979,0.51187,-11.2413
985554.60556,69.0,596.71857,0.53148,0.13803,0.54911,-14.55907
985554.84256,69.0,471.96338,0.52424,0.13781,0.54205,-14.72786
985555.08156,69.0,373.20856,0.53688,0.13652,0.55397,-14.26665
985555.31956,69.0,295.47278,0.59604,0.15781,0.61657,-14.82941
985555.55856,69.0,233.87738,0.61206,0.17498,0.63658,-15.95494
985555.79656,69.0,185.05922,0.64638,0.17639,0.67002,-15.26357
985556.03256,69.0,146.35823,0.61426,0.19293,0.64385,-17.4366
985556.26956,69.0,115.77804,0.6439,0.21153,0.67775,-18.18628
985556.50356,69.0,91.6721,0.69822,0.22712,0.73423,-18.0192
985556.74856,69.0,72.51701,0.66228,0.22317,0.69887,-18.62189
985556.97856,69.0,57.36816,0.74792,0.11625,0.7569,-8.83453
985557.21456,69.0,45.3629,0.7488,0.11659,0.75782,-8.8504
985557.44656,69.0,35.93134,0.78288,0.29789,0.83764,-20.83219
985557.92956,69.0,28.40909,0.87764,0.27617,0.92006,-17.46744
985558.14356,69.0,22.48202,0.93785,0.24679,0.96977,-14.74274
985558.40856,69.0,17.79613,0.92972,0.15693,0.94287,-9.58064
985558.66156,69.0,14.06813,0.7684,0.3116,0.82917,-22.07317
985558.87756,69.0,11.1448,1.05891,0.21976,1.08147,-11.72445
985559.14456,69.0,8.81772,0.89729,0.49609,1.0253,-28.93735
985559.32256,69.0,6.97545,0.83831,0.29429,0.88846,-19.34374
985559.54056,69.0,5.5173,1.16313,0.17109,1.17564,-8.36796
985559.80956,69.0,4.36941,1.43766,0.46423,1.51076,-17.89574
985560.14556,69.0,3.45686,1.32704,0.78273,1.54068,-30.53346
985560.56356,69.0,2.73547,1.06935,0.77389,1.32001,-35.89328
985561.08856,69.0,2.16054,0.97491,0.48361,1.08827,-26.38389
985561.74857,69.0,1.70952,1.18001,0.13364,1.18756,-6.46143
985562.57657,69.0,1.35352,1.61635,-0.03851,1.61681,1.36483
985563.61957,69.0,1.07079,2.06461,0.09327,2.06672,-2.58667
985564.93357,69.0,0.84734,2.28068,0.45034,2.32472,-11.16995
985566.58957,69.0,0.67072,2.21614,0.77918,2.34913,-19.37123
985568.67757,69.0,0.53067,1.85292,1.00135,2.10618,-28.38754
985571.31457,69.0,0.41976,1.41579,0.8976,1.67635,-32.37448
985574.64557,69.0,0.33183,1.13226,0.52433,1.24778,-24.84804
985578.85157,69.0,0.26261,1.14521,0.07065,1.14738,-3.53023
985584.15957,69.0,0.20791,1.4342,-0.25628,1.45692,10.13122
985590.86457,69.0,0.16452,1.84578,-0.31963,1.87325,9.82441
985599.34057,69.0,0.13007,2.19626,-0.11875,2.19947,3.09484
985610.03057,69.0,0.10309,2.34195,0.22345,2.35258,-5.45012
985623.54457,69.0,0.08153,2.27874,0.52904,2.33935,-13.07041
985640.64257,69.0,0.06443,2.13372,0.66287,2.23432,-17.25817
985662.22858,69.0,0.05102,1.98888,0.65004,2.09242,-18.09932
985689.47158,69.0,0.04042,1.98588,0.54589,2.05954,-15.37021
985723.96658,69.0,0.03192,2.1111,0.47422,2.16371,-12.66037
985767.51359,69.0,0.02528,2.28042,0.48287,2.33098,-11.95563
985822.5786,69.0,0.01999,2.43698,0.5437,2.4969,-12.57687
999877.55021,70.0,20004.453,0.35645,-0.02253,0.35716,3.6166
999877.69321,70.0,15829.126,0.37199,-0.00024,0.37199,0.03686
999877.83521,70.0,12516.703,0.37859,0.02014,0.37913,-3.04563
999877.97721,70.0,9909.4424,0.39055,0.03195,0.39185,-4.67681
999878.14121,70.0,7835.48,0.39062,0.0458,0.39329,-6.68747
999878.34221,70.0,6217.2461,0.40931,0.05911,0.41356,-8.21714
999878.80021,70.0,4905.291,0.42286,0.05891,0.42694,-7.9307
999879.03921,70.0,3881.2737,0.42203,0.06593,0.42715,-8.87932
999879.27721,70.0,3070.9827,0.43608,0.08272,0.44386,-10.74103
999879.51521,70.0,2430.7778,0.44,0.0812,0.44743,-10.45662
999879.75321,70.0,1923.1537,0.46088,0.07786,0.46741,-9.58913
999879.99121,70.0,1522.4358,0.48003,0.09607,0.48955,-11.31702
999880.22921,70.0,1203.8446,0.47424,0.09128,0.48294,-10.8955
999880.46821,70.0,952.86591,0.48041,0.10192,0.4911,-11.97771
999880.70621,70.0,754.27557,0.51101,0.09935,0.52057,-11.00232
999880.94321,70.0,596.71857,0.5239,0.13634,0.54135,-14.58707
999881.18021,70.0,471.96338,0.52026,0.12835,0.53586,-13.85783
999881.42021,70.0,373.20856,0.53526,0.12658,0.55002,-13.30538
999881.65721,70.0,295.47278,0.58402,0.16291,0.60632,-15.58651
999881.89721,70.0,233.87738,0.59318,0.17495,0.61845,-16.43286
999882.13521,70.0,185.05922,0.62908,0.18376,0.65537,-16.28362
999882.37121,70.0,146.35823,0.60384,0.1794,0.62993,-16.54658
999882.60721,70.0,115.77804,0.62942,0.20039,0.66054,-17.65979
999882.84121,70.0,91.6721,0.67423,0.22389,0.71043,-18.36968
999883.08721,70.0,72.51701,0.65266,0.19932,0.68241,-16.98263
999883.31621,70.0,57.36816,0.76743,0.12837,0.77809,-9.49579
999883.55321,70.0,45.3629,0.77596,0.12349,0.78573,-9.04274
999883.78521,70.0,35.93134,0.74788,0.28091,0.79889,-20.58667
999884.26821,70.0,28.40909,0.84358,0.2921,0.89272,-19.09906
999884.48221,70.0,22.48202,0.91608,0.28075,0.95813,-17.03882
999884.74721,70.0,17.79613,0.95336,0.19313,0.97272,-11.45196
999884.99921,70.0,14.06813,0.76897,0.25762,0.81098,-18.52164
999885.21521,70.0,11.1448,1.07062,0.27824,1.10619,-14.56812
999885.48321,70.0,8.81772,0.84301,0.44274,0.9522,-27.70805
999885.66121,70.0,6.97545,0.88827,0.23222,0.91813,-14.65089
999885.87921,70.0,5.5173,1.24044,0.23009,1.2616,-10.50852
999886.14821,70.0,4.36941,1.38328,0.57604,1.49843,-22.60813
999886.48321,70.0,3.45686,1.18694,0.77886,1.41967,-33.27237
999886.90221,70.0,2.73547,0.98435,0.64542,1.17707,-33.25204
999887.42721,70.0,2.16054,1.02322,0.32379,1.07323,-17.55967
999888.08621,70.0,1.70952,1.3496,0.05605,1.35076,-2.37798
999888.91521,70.0,1.35352,1.80559,0.04329,1.80611,-1.37351
999889.95821,70.0,1.07079,2.14917,0.30471,2.17066,-8.06952
999891.27121,70.0,0.84734,2.202,0.68435,2.30589,-17.26442
999892.92721,70.0,0.67072,2.00861,0.93689,2.21637,-25.00618
999895.01621,70.0,0.53067,1.58565,0.9824,1.86532,-31.78062
999897.65321,70.0,0.41976,1.22259,0.71569,1.41667,-30.34426
999900.98421,70.0,0.33183,1.10201,0.25703,1.13159,-13.12855
999905.19021,70.0,0.26261,1.29109,-0.15632,1.30052,6.90336
999910.49822,70.0,0.20791,1.68705,-0.34628,1.72222,11.59946
999917.20222,70.0,0.16452,2.09484,-0.24446,2.10905,6.65599
999925.67922,70.0,0.13007,2.34219,0.07301,2.34332,-1.78538
999936.36922,70.0,0.10309,2.34849,0.43519,2.38847,-10.49816
999949.88322,70.0,0.08153,2.18055,0.67626,2.28301,-17.23042
999966.98022,70.0,0.06443,2.01244,0.7216,2.1379,-19.72618
999988.56722,70.0,0.05102,1.89967,0.63034,2.00151,-18.35655
1000015.80923,70.0,0.04042,1.94907,0.50208,2.0127,-14.44533
1000050.30523,70.0,0.03192,2.11289,0.44383,2.159,-11.86285
1000093.85224,70.0,0.02528,2.29504,0.47189,2.34305,-11.61894
1000148.91724,70.0,0.01999,2.45235,0.53921,2.51093,-12.40047
1014254.73487,71.0,20004.453,0.36169,-0.01232,0.3619,1.95062
1014254.87687,71.0,15829.126,0.36468,0.00602,0.36473,-0.9457
1014255.13787,71.0,12516.703,0.37775,0.01914,0.37824,-2.90034
1014255.27987,71.0,9909.4424,0.39048,0.02959,0.3916,-4.33308
1014255.44387,71.0,7835.48,0.39842,0.04329,0.40077,-6.20141
1014255.64487,71.0,6217.2461,0.41009,0.04839,0.41293,-6.73018
1014255.88287,71.0,4905.291,0.41477,0.06488,0.41981,-8.89042
1014256.12187,71.0,3881.2737,0.4346,0.06686,0.43971,-8.74599
1014256.35987,71.0,3070.9827,0.43996,0.06683,0.445,-8.637
1014256.59787,71.0,2430.7778,0.46237,0.07727,0.46879,-9.48696
1014256.83587,71.0,1923.1537,0.45488,0.08822,0.46336,-10.97624
1014257.07387,71.0,1522.4358,0.47952,0.07941,0.48605,-9.40267
1014257.31187,71.0,1203.8446,0.48029,0.10763,0.49221,-12.63073
1014257.77087,71.0,952.86591,0.49237,0.11277,0.50512,-12.89989
1014258.00887,71.0,754.27557,0.51687,0.09134,0.52487,-10.02131
1014258.24687,71.0,596.71857,0.5537,0.1406,0.57127,-14.24756
1014258.48387,71.0,471.96338,0.53397,0.14669,0.55375,-15.36079
1014258.72287,71.0,373.20856,0.53995,0.14488,0.55905,-15.02039
1014258.96087,71.0,295.47278,0.62606,0.159,0.64593,-14.25039
1014259.19987,71.0,233.87738,0.64627,0.17416,0.66933,-15.08235
1014259.43787,71.0,185.05922,0.68517,0.15375,0.70221,-12.64753
1014259.67387,71.0,146.35823,0.64142,0.22531,0.67985,-19.35484
1014259.91087,71.0,115.77804,0.68257,0.24109,0.7239,-19.45404
1014260.14487,71.0,91.6721,0.76489,0.2281,0.79818,-16.60515
1014260.38987,71.0,72.51701,0.69066,0.28349,0.74658,-22.31639
1014260.61887,71.0,57.36816,0.66671,0.05968,0.66938,-5.11479
1014260.85587,71.0,45.3629,0.64236,0.0718,0.64636,-6.37738
1014261.08787,71.0,35.93134,0.88286,0.34672,0.9485,-21.44139
1014261.33887,71.0,28.40909,0.61683,0.32256,0.69608,-27.60668
1014261.55287,71.0,22.48202,0.71271,0.45295,0.84447,-32.43752
1014261.81787,71.0,17.79613,1.03643,0.47258,1.13909,-24.51167
1014262.06987,71.0,14.06813,0.89943,-0.0879,0.90371,5.58141
1014262.28587,71.0,11.1448,1.01361,0.68398,1.2228,-34.0115
1014262.55287,71.0,8.81772,0.59877,-0.01139,0.59888,1.08931
1014262.73187,71.0,6.97545,1.3593,-0.09989,1.36296,4.20278
1014262.94987,71.0,5.5173,1.58069,0.80198,1.7725,-26.90156
1014263.21887,71.0,4.36941,0.78015,1.12162,1.36626,-55.17921
1014263.55387,71.0,3.45686,0.26021,0.43432,0.5063,-59.07362
1014263.97287,71.0,2.73547,0.68065,-0.42151,0.8006,31.76856
1014264.49787,71.0,2.16054,1.70247,-0.61516,1.8102,19.86642
1014265.15687,71.0,1.70952,2.52541,0.02575,2.52554,-0.5841
1014265.98587,71.0,1.35352,2.59329,0.98036,2.77241,-20.70848
1014267.02887,71.0,1.07079,1.98603,1.58704,2.54224,-38.62848
1014269.64087,71.0,0.84734,0.80121,0.92935,1.22704,-49.23501
1014271.29587,71.0,0.67072,0.68792,0.33648,0.7658,-26.06432
1014273.38487,71.0,0.53067,0.99691,-0.30265,1.04184,16.88778
1014276.02187,71.0,0.41976,1.62275,-0.59112,1.72706,20.01515
1014279.35287,71.0,0.33183,2.25531,-0.42167,2.29439,10.59024
1014283.55887,71.0,0.26261,2.60747,0.08772,2.60895,-1.92681
1014288.86687,71.0,0.20791,2.5529,0.67195,2.63985,-14.7463
1014295.57088,71.0,0.16452,2.16842,1.06053,2.41387,-26.06232
1014304.04788,71.0,0.13007,1.67969,1.10903,2.01279,-33.43509
1014314.73788,71.0,0.10309,1.33429,0.8542,1.58429,-32.62717
1014328.25188,71.0,0.08153,1.26846,0.47325,1.35386,-20.45996
1014345.34888,71.0,0.06443,1.45395,0.20385,1.46817,-7.98115
1014366.93588,71.0,0.05102,1.80848,0.04364,1.80901,-1.38231
1014394.17789,71.0,0.04042,2.20671,0.09738,2.20886,-2.52688
1014428.67389,71.0,0.03192,2.52298,0.3162,2.54272,-7.14345
1014472.2209,71.0,0.02528,2.68782,0.58474,2.75069,-12.27359
1014527.2859,71.0,0.01999,2.72736,0.77495,2.83532,-15.86182
1028812.87971,72.0,20004.453,0.36271,-0.01238,0.36292,1.95507
1028813.02171,72.0,15829.126,0.36499,0.00701,0.36505,-1.10072
1028813.16371,72.0,12516.703,0.3785,0.01779,0.37892,-2.69174
1028813.42471,72.0,9909.4424,0.38918,0.03161,0.39046,-4.64301
1028813.58871,72.0,7835.48,0.39684,0.0445,0.39932,-6.39894
1028813.78971,72.0,6217.2461,0.40952,0.04846,0.41238,-6.74845
1028814.02771,72.0,4905.291,0.41418,0.06428,0.41914,-8.82257
1028814.26671,72.0,3881.2737,0.4362,0.06716,0.44134,-8.75315
1028814.50471,72.0,3070.9827,0.44083,0.06662,0.44584,-8.59329
1028814.74271,72.0,2430.7778,0.46243,0.07975,0.46926,-9.78504
1028814.98071,72.0,1923.1537,0.45799,0.08864,0.46649,-10.95377
1028815.21871,72.0,1522.4358,0.48092,0.08051,0.48761,-9.50347
1028815.45671,72.0,1203.8446,0.48159,0.10571,0.49306,-12.38007
1028815.69571,72.0,952.86591,0.50184,0.12397,0.51693,-13.87609
1028816.15371,72.0,754.27557,0.53223,0.0915,0.54004,-9.75437
1028816.39171,72.0,596.71857,0.52831,0.14198,0.54706,-15.04228
1028816.62871,72.0,471.96338,0.53037,0.11409,0.5425,-12.14005
1028816.86771,72.0,373.20856,0.54928,0.10743,0.55969,-11.06615
1028817.10571,72.0,295.47278,0.5896,0.18226,0.61713,-17.17771
1028817.34471,72.0,233.87738,0.59152,0.1916,0.62178,-17.94729
1028817.58271,72.0,185.05922,0.6438,0.21156,0.67767,-18.19136
1028817.81871,72.0,146.35823,0.58073,0.16663,0.60416,-16.0098
1028818.05571,72.0,115.77804,0.59421,0.1969,0.62598,-18.33374
1028818.28971,72.0,91.6721,0.64256,0.25688,0.69201,-21.79036
1028818.53471,72.0,72.51701,0.59117,0.17075,0.61534,-16.11093
1028818.76471,72.0,57.36816,0.85104,0.08488,0.85526,-5.69579
1028819.00071,72.0,45.3629,0.85948,0.04182,0.8605,-2.78584
1028819.23271,72.0,35.93134,0.63663,0.34132,0.72236,-28.19707
1028819.48371,72.0,28.40909,0.64263,0.02581,0.64315,-2.30017
1028819.69771,72.0,22.48202,0.55229,0.14556,0.57115,-14.76543
1028819.96271,72.0,17.79613,0.63129,0.49016,0.79924,-37.8271
1028820.21471,72.0,14.06813,1.27268,0.20801,1.28956,-9.28235
1028820.43071,72.0,11.1448,0.4969,0.47526,0.68759,-43.72467
1028820.69871,72.0,8.81772,1.243,-0.14771,1.25175,6.77693
1028820.87671,72.0,6.97545,1.5616,0.6602,1.69542,-22.91712
1028821.09471,72.0,5.5173,0.67109,1.02928,1.22874,-56.89561
1028821.36371,72.0,4.36941,0.24639,0.16987,0.29927,-34.58322
1028821.69871,72.0,3.45686,0.98166,-0.5999,1.15045,31.42928
1028822.11771,72.0,2.73547,2.12321,-0.35842,2.15326,9.58185
1028822.64271,72.0,2.16054,2.62217,0.70549,2.71542,-15.05867
1028823.30171,72.0,1.70952,2.11539,1.7024,2.71533,-38.82603
1028824.13071,72.0,1.35352,1.07257,1.89385,2.17648,-60.47539
1028825.17371,72.0,1.07079,0.28195,1.21075,1.24314,-76.89096
1028826.48671,72.0,0.84734,0.22864,0.17374,0.28716,-37.23008
1028829.78271,72.0,0.67072,1.53939,-0.61358,1.65716,21.73162
1028831.87171,72.0,0.53067,2.27095,-0.45054,2.31521,11.22128
1028834.50871,72.0,0.41976,2.6911,0.12007,2.69378,-2.55468
1028837.83971,72.0,0.33183,2.6314,0.77052,2.74189,-16.32089
1028842.04571,72.0,0.26261,2.1782,1.20314,2.48839,-28.91429
1028847.35371,72.0,0.20791,1.58148,1.23277,2.00519,-37.93659
1028854.05772,72.0,0.16452,1.13947,0.89321,1.44783,-38.09241
1028862.53472,72.0,0.13007,1.04059,0.38877,1.11084,-20.48571
1028873.22472,72.0,0.10309,1.28177,-0.03084,1.28214,1.37809
1028886.73772,72.0,0.08153,1.72351,-0.20727,1.73593,6.85737
1028903.83572,72.0,0.06443,2.12901,-0.11491,2.13211,3.08957
1028925.42172,72.0,0.05102,2.4828,0.16049,2.48798,-3.69857
1028952.66473,72.0,0.04042,2.64154,0.52062,2.69236,-11.14955
1028987.15973,72.0,0.03192,2.62568,0.81805,2.75016,-17.3048
1029030.70674,72.0,0.02528,2.54369,0.94709,2.71429,-20.42184
1029085.77274,72.0,0.01999,2.52724,0.91794,2.68878,-19.96194
1043340.38351,73.0,20004.453,0.35828,-0.02518,0.35916,4.02088
1043340.52651,73.0,15829.126,0.3627,-0.00305,0.36271,0.48232
1043340.66851,73.0,12516.703,0.37536,0.01365,0.37561,-2.08188
1043340.81051,73.0,9909.4424,0.38414,0.02627,0.38504,-3.91276
1043340.97451,73.0,7835.48,0.39811,0.03696,0.39982,-5.3042
1043341.17551,73.0,6217.2461,0.40576,0.04627,0.40839,-6.50613
1043341.41351,73.0,4905.291,0.42745,0.06402,0.43222,-8.51738
1043341.65251,73.0,3881.2737,0.4353,0.07617,0.44191,-9.92547
1043342.11051,73.0,3070.9827,0.44043,0.08353,0.44828,-10.73876
1043342.34851,73.0,2430.7778,0.45101,0.07844,0.45778,-9.8664
1043342.58651,73.0,1923.1537,0.47511,0.08398,0.48247,-10.02355
1043342.82451,73.0,1522.4358,0.48647,0.10516,0.4977,-12.19818
1043343.06251,73.0,1203.8446,0.5005,0.09117,0.50874,-10.32393
1043343.30051,73.0,952.86591,0.5043,0.09319,0.51284,-10.46947
1043343.53951,73.0,754.27557,0.53335,0.1233,0.54742,-13.01751
1043343.77651,73.0,596.71857,0.51833,0.10665,0.52919,-11.62625
1043344.01351,73.0,471.96338,0.55424,0.10338,0.5638,-10.56535
1043344.25251,73.0,373.20856,0.57292,0.10652,0.58274,-10.53189
1043344.49051,73.0,295.47278,0.55892,0.15872,0.58102,-15.85327
1043344.72951,73.0,233.87738,0.56682,0.15625,0.58796,-15.41167
1043344.96751,73.0,185.05922,0.59061,0.18106,0.61774,-17.04329
1043345.20351,73.0,146.35823,0.61463,0.12216,0.62665,-11.24101
1043345.44051,73.0,115.77804,0.61955,0.13526,0.63415,-12.31528
1043345.67451,73.0,91.6721,0.62558,0.18229,0.6516,-16.24541
1043345.91951,73.0,72.51701,0.66304,0.12107,0.67401,-10.34826
1043346.14951,73.0,57.36816,0.82637,0.19807,0.84978,-13.47892
1043346.38551,73.0,45.3629,0.8676,0.17832,0.88574,-11.61437
1043346.61751,73.0,35.93134,0.65849,0.19733,0.68742,-16.6818
1043346.86851,73.0,28.40909,0.8193,0.06223,0.82166,-4.34359
1043347.08251,73.0,22.48202,0.75036,0.07063,0.75368,-5.3773
1043347.34751,73.0,17.79613,0.65349,0.2544,0.70126,-21.27042
1043347.59951,73.0,14.06813,1.08194,0.41484,1.15874,-20.97782
1043347.81551,73.0,11.1448,0.66125,0.18881,0.68767,-15.93583
1043348.08251,73.0,8.81772,1.28326,0.24855,1.30711,-10.96169
1043348.26151,73.0,6.97545,1.11055,0.72815,1.32798,-33.25151
1043348.47951,73.0,5.5173,0.63527,0.51246,0.8162,-38.89218
1043349.00051,73.0,4.36941,1.1499,-0.0429,1.1507,2.13665
1043349.33551,73.0,3.45686,1.69723,0.25991,1.71702,-8.70652
1043349.75452,73.0,2.73547,1.75293,0.8485,1.94749,-25.82904
1043350.27952,73.0,2.16054,1.35609,1.15401,1.78065,-40.39732
1043350.93852,73.0,1.70952,0.92715,0.96301,1.33678,-46.08678
1043351.76652,73.0,1.35352,0.8162,0.44601,0.93011,-28.65446
1043352.80952,73.0,1.07079,1.11936,-0.06791,1.12142,3.47159
1043354.12352,73.0,0.84734,1.68964,-0.29995,1.71606,10.06655
1043355.77952,73.0,0.67072,2.1953,-0.19056,2.20355,4.96114
1043357.86752,73.0,0.53067,2.5408,0.23168,2.55135,-5.21004
1043360.50452,73.0,0.41976,2.49932,0.7373,2.6058,-16.43617
1043363.83652,73.0,0.33183,2.11772,1.06952,2.37247,-26.79544
1043368.04152,73.0,0.26261,1.61812,1.05732,1.93293,-33.16147
1043373.34952,73.0,0.20791,1.25817,0.73782,1.45855,-30.38835
1043380.05452,73.0,0.16452,1.1949,0.28955,1.22948,-13.6216
1043388.53052,73.0,0.13007,1.42206,-0.06705,1.42363,2.69942
1043399.22052,73.0,0.10309,1.80629,-0.19069,1.81633,6.02625
1043412.73452,73.0,0.08153,2.17368,-0.07039,2.17482,1.85465
1043429.83252,73.0,0.06443,2.38074,0.1722,2.38696,-4.13697
1043451.41853,73.0,0.05102,2.45188,0.45378,2.49352,-10.48521
1043478.66053,73.0,0.04042,2.40633,0.62912,2.48721,-14.65164
1043513.15653,73.0,0.03192,2.36988,0.66384,2.4611,-15.64843
1043556.70354,73.0,0.02528,2.43235,0.62361,2.51102,-14.37976
1043611.76855,73.0,0.01999,2.59387,0.60784,2.66413,-13.18861
1057695.48046,74.0,20004.453,0.35822,-0.02254,0.35893,3.60116
1057695.62346,74.0,15829.126,0.3628,-0.00157,0.3628,0.24718
1057695.76546,74.0,12516.703,0.37724,0.01398,0.3775,-2.12227
1057695.90746,74.0,9909.4424,0.38956,0.02852,0.3906,-4.18716
1057696.07146,74.0,7835.48,0.40373,0.04811,0.40659,-6.79534
1057696.27246,74.0,6217.2461,0.41616,0.05056,0.41922,-6.9268
1057696.51046,74.0,4905.291,0.41915,0.06865,0.42474,-9.30126
1057696.96946,74.0,3881.2737,0.44022,0.06847,0.44551,-8.84117
1057697.20746,74.0,3070.9827,0.44087,0.07221,0.44674,-9.3021
1057697.44546,74.0,2430.7778,0.45112,0.07766,0.45775,-9.7679
1057697.68346,74.0,1923.1537,0.47051,0.0987,0.48075,-11.84672
1057697.92146,74.0,1522.4358,0.46886,0.10098,0.47961,-12.15447
1057698.15946,74.0,1203.8446,0.4996,0.11142,0.51187,-12.5724
1057698.39846,74.0,952.86591,0.51724,0.11269,0.52938,-12.29084
1057698.63646,74.0,754.27557,0.50422,0.1266,0.51987,-14.09479
1057698.87446,74.0,596.71857,0.54873,0.11329,0.5603,-11.66568
1057699.11146,74.0,471.96338,0.5613,0.14525,0.57979,-14.50864
1057699.35046,74.0,373.20856,0.57265,0.15829,0.59413,-15.45146
1057699.58846,74.0,295.47278,0.59908,0.11746,0.61049,-11.09354
1057699.82746,74.0,233.87738,0.63055,0.12917,0.64365,-11.57656
1057700.06546,74.0,185.05922,0.64369,0.12196,0.65514,-10.72876
1057700.30146,74.0,146.35823,0.68442,0.18457,0.70887,-15.09226
1057700.53845,74.0,115.77804,0.71847,0.18268,0.74133,-14.26548
1057700.77245,74.0,91.6721,0.75053,0.15238,0.76584,-11.47707
1057701.01745,74.0,72.51701,0.77407,0.2259,0.80636,-16.26879
1057701.24645,74.0,57.36816,0.65778,0.19412,0.68583,-16.44244
1057701.48345,74.0,45.3629,0.67107,0.22805,0.70876,-18.76929
1057701.71545,74.0,35.93134,0.90834,0.18333,0.92665,-11.41066
1057701.96545,74.0,28.40909,0.8334,0.3534,0.90524,-22.9788
1057702.18045,74.0,22.48202,0.94649,0.35531,1.01098,-20.57611
1057702.44545,74.0,17.79613,1.0486,0.20292,1.06806,-10.95232
1057702.93245,74.0,14.06813,1.03467,0.13444,1.04337,-7.40338
1057703.14845,74.0,11.1448,0.8256,0.49534,0.9628,-30.96242
1057703.41545,74.0,8.81772,0.94809,0.07763,0.95126,-4.68124
1057703.59345,74.0,6.97545,1.31709,0.31887,1.35514,-13.60938
1057703.81145,74.0,5.5173,1.12295,0.74781,1.34916,-33.66079
1057704.08145,74.0,4.36941,0.77767,0.59987,0.98215,-37.64539
1057704.41645,74.0,3.45686,0.8664,0.1914,0.88729,-12.45756
1057704.83445,74.0,2.73547,1.36073,0.00432,1.36073,-0.18194
1057705.36045,74.0,2.16054,1.87788,0.2562,1.89527,-7.76879
1057706.01945,74.0,1.70952,2.04713,0.74897,2.17984,-20.09579
1057706.84745,74.0,1.35352,1.82588,1.11884,2.14141,-31.49875
1057707.89045,74.0,1.07079,1.42641,1.13983,1.82589,-38.62797
1057709.20445,74.0,0.84734,1.1221,0.80401,1.38041,-35.62251
1057710.86045,74.0,0.67072,1.09348,0.35504,1.14968,-17.98775
1057712.94845,74.0,0.53067,1.36865,-0.12661,1.3745,5.28535
1057715.58544,74.0,0.41976,1.8624,-0.33311,1.89196,10.14059
1057718.91644,74.0,0.33183,2.33561,-0.19179,2.34347,4.69441
1057723.12244,74.0,0.26261,2.5817,0.19705,2.58921,-4.36463
1057728.43043,74.0,0.20791,2.51332,0.63075,2.59126,-14.08819
1057735.13543,74.0,0.16452,2.20244,0.89789,2.37844,-22.17968
1057743.61142,74.0,0.13007,1.83485,0.89442,2.04124,-25.98753
1057754.30141,74.0,0.10309,1.61263,0.67463,1.74806,-22.70162
1057767.8154,74.0,0.08153,1.62075,0.3961,1.66844,-13.73339
1057784.91339,74.0,0.06443,1.8078,0.23529,1.82305,-7.41546
1057806.49937,74.0,0.05102,2.077,0.19126,2.08578,-5.26115
1057833.74135,74.0,0.04042,2.31882,0.27996,2.33566,-6.88408
1057868.23732,74.0,0.03192,2.47953,0.41965,2.51479,-9.60595
1057911.78429,74.0,0.02528,2.58015,0.5303,2.63408,-11.6143
1057966.84925,74.0,0.01999,2.67686,0.58964,2.74103,-12.42237
1072006.87462,75.0,20004.453,0.36151,-0.01219,0.36172,1.93137
1072007.01662,75.0,15829.126,0.36673,0.00735,0.3668,-1.14783
1072007.27762,75.0,12516.703,0.37718,0.02045,0.37774,-3.10288
1072007.41962,75.0,9909.4424,0.39014,0.03088,0.39136,-4.52567
1072007.58362,75.0,7835.48,0.40099,0.04093,0.40307,-5.82857
1072007.78462,75.0,6217.2461,0.4115,0.04799,0.41429,-6.65261
1072008.02262,75.0,4905.291,0.41921,0.06603,0.42438,-8.95117
1072008.26162,75.0,3881.2737,0.43786,0.06682,0.44293,-8.67656
1072008.49962,75.0,3070.9827,0.43822,0.06955,0.4437,-9.01821
1072008.73762,75.0,2430.7778,0.46407,0.07546,0.47016,-9.23575
1072008.97562,75.0,1923.1537,0.47739,0.0994,0.48763,-11.76147
1072009.21362,75.0,1522.4358,0.47465,0.10419,0.48595,-12.38016
1072009.67162,75.0,1203.8446,0.50094,0.11722,0.51447,-13.16975
1072009.91062,75.0,952.86591,0.52474,0.12204,0.53874,-13.09302
1072010.14862,75.0,754.27557,0.51124,0.12712,0.5268,-13.96321
1072010.38562,75.0,596.71857,0.56797,0.11338,0.57918,-11.28872
1072010.62362,75.0,471.96338,0.57663,0.15441,0.59695,-14.9912
1072010.86262,75.0,373.20856,0.58594,0.16892,0.6098,-16.08158
1072011.10062,75.0,295.47278,0.61735,0.10456,0.62614,-9.61277
1072011.33962,75.0,233.87738,0.6541,0.11522,0.66417,-9.99038
1072011.57762,75.0,185.05922,0.66163,0.09989,0.66913,-8.58536
1072011.81362,75.0,146.35823,0.71907,0.18891,0.74347,-14.71988
1072012.04962,75.0,115.77804,0.75828,0.18022,0.7794,-13.36947
1072012.28462,75.0,91.6721,0.78904,0.12983,0.79965,-9.34369
1072012.52962,75.0,72.51701,0.81371,0.24302,0.84922,-16.62893
1072012.75862,75.0,57.36816,0.60766,0.18859,0.63625,-17.24205
1072012.99562,75.0,45.3629,0.61528,0.24098,0.66078,-21.38839
1072013.22762,75.0,35.93134,0.97446,0.16765,0.98878,-9.76197
1072013.47862,75.0,28.40909,0.83686,0.43006,0.94089,-27.19856
1072013.69262,75.0,22.48202,0.99988,0.42729,1.08736,-23.13887
1072013.95762,75.0,17.79613,1.16206,0.17709,1.17548,-8.66476
1072014.20962,75.0,14.06813,0.57775,0.09218,0.58505,-9.06527
1072014.42562,75.0,11.1448,1.34432,0.36802,1.39378,-15.31021
1072014.69262,75.0,8.81772,0.50212,0.49948,0.70824,-44.84886
1072014.87061,75.0,6.97545,0.76563,-0.18583,0.78786,13.64256
1072015.08961,75.0,5.5173,1.70533,0.06991,1.70676,-2.34752
1072015.35861,75.0,4.36941,1.66442,1.05618,1.97125,-32.39769
1072015.69361,75.0,3.45686,0.77955,1.32905,1.5408,-59.60649
1072016.11261,75.0,2.73547,0.15854,0.60988,0.63015,-75.4282
1072016.63761,75.0,2.16054,0.4608,-0.39357,0.606,40.50039
1072017.29661,75.0,1.70952,1.51986,-0.84495,1.73894,29.07131
1072018.12561,75.0,1.35352,2.57406,-0.38936,2.60334,8.60157
1072020.19561,75.0,1.07079,2.40846,1.18144,2.68262,-26.12971
1072021.50961,75.0,0.84734,1.80609,1.52279,2.36239,-40.13569
1072023.16461,75.0,0.67072,1.22963,1.3647,1.83695,-47.98031
1072025.25361,75.0,0.53067,0.82135,0.76352,1.12142,-42.91039
1072027.8906,75.0,0.41976,0.89444,0.05638,0.89621,-3.60695
1072031.2216,75.0,0.33183,1.37183,-0.4421,1.44131,17.86264
1072035.4276,75.0,0.26261,2.00491,-0.52581,2.07271,14.69547
1072040.73559,75.0,0.20791,2.51101,-0.22006,2.52063,5.00839
1072047.43959,75.0,0.16452,2.70015,0.2932,2.71602,-6.19723
1072055.91658,75.0,0.13007,2.55253,0.76301,2.66414,-16.64266
1072066.60657,75.0,0.10309,2.20365,0.99776,2.41901,-24.35991
1072080.12056,75.0,0.08153,1.87091,0.94813,2.09744,-26.87472
1072097.21855,75.0,0.06443,1.74744,0.75937,1.9053,-23.48796
1072118.80453,75.0,0.05102,1.80503,0.50143,1.87338,-15.52507
1072146.04651,75.0,0.04042,2.04456,0.33476,2.07179,-9.29854
1072180.54249,75.0,0.03192,2.36204,0.32121,2.38378,-7.74414
1072224.08945,75.0,0.02528,2.64613,0.43457,2.68157,-9.32646
1072279.15441,75.0,0.01999,2.84659,0.59311,2.90773,-11.76959
1086382.66686,76.0,20004.453,0.35991,-0.02223,0.36059,3.53385
1086382.80986,76.0,15829.126,0.36578,-0.00176,0.36579,0.27626
1086382.95186,76.0,12516.703,0.37732,0.01451,0.3776,-2.20231
1086383.09386,76.0,9909.4424,0.38696,0.02747,0.38793,-4.06007
1086383.25786,76.0,7835.48,0.40523,0.0417,0.40737,-5.87516
1086383.45886,76.0,6217.2461,0.41275,0.04643,0.41535,-6.41834
1086383.69686,76.0,4905.291,0.41583,0.06366,0.42068,-8.70409
1086384.15585,76.0,3881.2737,0.44149,0.06452,0.44618,-8.31442
1086384.39385,76.0,3070.9827,0.4405,0.07427,0.44672,-9.57034
1086384.63185,76.0,2430.7778,0.46326,0.07748,0.46969,-9.49426
1086384.86985,76.0,1923.1537,0.46346,0.09896,0.47391,-12.05285
1086385.10785,76.0,1522.4358,0.47368,0.09041,0.48223,-10.80579
1086385.34585,76.0,1203.8446,0.48995,0.11532,0.50334,-13.24508
1086385.58485,76.0,952.86591,0.51031,0.12588,0.52561,-13.85692
1086385.82285,76.0,754.27557,0.50646,0.11115,0.51852,-12.37774
1086386.05985,76.0,596.71857,0.55335,0.1358,0.56977,-13.78842
1086386.29785,76.0,471.96338,0.54414,0.15082,0.56465,-15.49238
1086386.53685,76.0,373.20856,0.55687,0.16157,0.57983,-16.17974
1086386.77385,76.0,295.47278,0.61716,0.1326,0.63125,-12.12592
1086387.01385,76.0,233.87738,0.64288,0.1498,0.6601,-13.11637
1086387.25185,76.0,185.05922,0.66695,0.14164,0.68182,-11.98934
1086387.48785,76.0,146.35823,0.67308,0.20831,0.70458,-17.1962
1086387.72385,76.0,115.77804,0.71185,0.21425,0.74339,-16.75059
1086387.95785,76.0,91.6721,0.76164,0.18959,0.78488,-13.97817
1086388.20385,76.0,72.51701,0.74757,0.25742,0.79065,-19.00079
1086388.43285,76.0,57.36816,0.67229,0.14727,0.68823,-12.35633
1086388.66885,76.0,45.3629,0.6735,0.17739,0.69647,-14.75559
1086388.90185,76.0,35.93134,0.9159,0.25666,0.95118,-15.65453
1086389.15185,76.0,28.40909,0.765,0.35736,0.84435,-25.03887
1086389.36685,76.0,22.48202,0.87843,0.41078,0.96974,-25.06222
1086389.63085,76.0,17.79613,1.07515,0.31463,1.12024,-16.31149
1086390.11785,76.0,14.06813,1.1198,0.22346,1.14188,-11.28526
1086390.33385,76.0,11.1448,0.72056,0.43172,0.83999,-30.92769
1086390.60185,76.0,8.81772,1.10722,0.07534,1.10978,-3.89255
1086390.77985,76.0,6.97545,1.34237,0.50338,1.43365,-20.5558
1086390.99785,76.0,5.5173,0.92758,0.77103,1.20619,-39.73408
1086391.26685,76.0,4.36941,0.70619,0.39595,0.80962,-29.27893
1086391.60185,76.0,3.45686,1.05725,0.01409,1.05734,-0.76366
1086392.02085,76.0,2.73547,1.66409,0.0871,1.66637,-2.9963
1086392.54585,76.0,2.16054,2.0172,0.57771,2.0983,-15.98122
1086393.20485,76.0,1.70952,1.90177,1.08022,2.18715,-29.59704
1086394.03385,76.0,1.35352,1.5062,1.23771,1.9495,-39.41139
1086395.07685,76.0,1.07079,1.14614,0.98102,1.50866,-40.56131
1086396.38985,76.0,0.84734,1.0637,0.47555,1.16517,-24.08814
1086398.04584,76.0,0.67072,1.28294,0.031,1.28332,-1.38423
1086400.13484,76.0,0.53067,1.76727,-0.26698,1.78733,8.59067
1086402.77084,76.0,0.41976,2.28819,-0.206,2.29744,5.1444
1086406.10284,76.0,0.33183,2.60794,0.14938,2.61222,-3.27834
1086410.30783,76.0,0.26261,2.6013,0.58791,2.66691,-12.73516
1086415.61583,76.0,0.20791,2.31371,0.89628,2.48124,-21.1753
1086422.32083,76.0,0.16452,1.9209,0.93758,2.1375,-26.01682
1086430.79682,76.0,0.13007,1.63712,0.7301,1.79254,-24.03524
1086441.48681,76.0,0.10309,1.58913,0.42276,1.6444,-14.89746
1086455.0008,76.0,0.08153,1.76077,0.19056,1.77105,-6.1769
1086472.09879,76.0,0.06443,2.01305,0.13786,2.01776,-3.91773
1086493.68477,76.0,0.05102,2.26876,0.20552,2.27805,-5.17619
1086520.92775,76.0,0.04042,2.43938,0.34747,2.46401,-8.10681
1086555.42272,76.0,0.03192,2.53896,0.47442,2.5829,-10.58411
1086598.96969,76.0,0.02528,2.62012,0.54565,2.67633,-11.76389
1086654.03565,76.0,0.01999,2.73772,0.57314,2.79706,-11.82407
1100571.59636,77.0,20004.453,0.35979,-0.02168,0.36044,3.44802
1100571.73836,77.0,15829.126,0.36486,-2e-05,0.36486,0.00362
1100571.88036,77.0,12516.703,0.37268,0.01822,0.37313,-2.79921
1100572.02236,77.0,9909.4424,0.38275,0.03314,0.38418,-4.9488
1100572.18636,77.0,7835.48,0.39984,0.03898,0.40174,-5.56789
1100572.38736,77.0,6217.2461,0.40585,0.05201,0.40917,-7.30217
1100572.84536,77.0,4905.291,0.42213,0.0685,0.42765,-9.21679
1100573.08436,77.0,3881.2737,0.4368,0.06617,0.44178,-8.61458
1100573.32236,77.0,3070.9827,0.43736,0.07361,0.44351,-9.55349
1100573.56036,77.0,2430.7778,0.45714,0.07871,0.46386,-9.76978
1100573.79836,77.0,1923.1537,0.47121,0.09701,0.48109,-11.63333
1100574.03636,77.0,1522.4358,0.46965,0.1041,0.48105,-12.49771
1100574.27436,77.0,1203.8446,0.49827,0.10853,0.50995,-12.28768
1100574.51336,77.0,952.86591,0.51456,0.1067,0.5255,-11.71471
1100574.75135,77.0,754.27557,0.50966,0.13018,0.52602,-14.32872
1100574.98835,77.0,596.71857,0.54055,0.1096,0.55154,-11.4615
1100575.22635,77.0,471.96338,0.5655,0.1386,0.58224,-13.77118
1100575.46535,77.0,373.20856,0.58135,0.1533,0.60122,-14.7726
1100575.70335,77.0,295.47278,0.58723,0.11891,0.59915,-11.44715
1100575.94235,77.0,233.87738,0.61723,0.12634,0.63003,-11.56762
1100576.18035,77.0,185.05922,0.62816,0.12324,0.64013,-11.10042
1100576.41635,77.0,146.35823,0.68673,0.16971,0.70739,-13.88157
1100576.65335,77.0,115.77804,0.72006,0.16365,0.73842,-12.80428
1100576.88735,77.0,91.6721,0.73479,0.1395,0.74791,-10.74953
1100577.13235,77.0,72.51701,0.78741,0.20355,0.8133,-14.494
1100577.36135,77.0,57.36816,0.67734,0.22569,0.71395,-18.42774
1100577.59835,77.0,45.3629,0.70441,0.26137,0.75134,-20.35743
1100577.83035,77.0,35.93134,0.89173,0.15578,0.90524,-9.90893
1100578.31335,77.0,28.40909,0.84037,0.10968,0.8475,-7.43602
1100578.52735,77.0,22.48202,0.79727,0.12001,0.80626,-8.5602
1100578.79235,77.0,17.79613,0.72999,0.25316,0.77264,-19.12618
1100579.04535,77.0,14.06813,1.03331,0.39377,1.1058,-20.86063
1100579.26135,77.0,11.1448,0.768,0.22936,0.80152,-16.62838
1100579.52835,77.0,8.81772,1.2017,0.30989,1.24102,-14.45997
1100579.70635,77.0,6.97545,1.07797,0.63913,1.2532,-30.66377
1100579.92435,77.0,5.5173,0.7974,0.47873,0.93007,-30.97905
1100580.19335,77.0,4.36941,0.99321,0.16205,1.00635,-9.2667
1100580.52935,77.0,3.45686,1.47281,0.19025,1.48504,-7.36051
1100580.94735,77.0,2.73547,1.76827,0.59326,1.86514,-18.54676
1100581.47235,77.0,2.16054,1.67081,1.00058,1.9475,-30.91566
1100582.13235,77.0,1.70952,1.3537,1.09108,1.73867,-38.86883
1100582.96035,77.0,1.35352,1.11542,0.82916,1.38985,-36.62568
1100584.00335,77.0,1.07079,1.15132,0.38364,1.21356,-18.42884
1100585.31735,77.0,0.84734,1.4876,-0.0058,1.48761,0.22349
1100586.97235,77.0,0.67072,1.93467,-0.145,1.9401,4.28633
1100589.06134,77.0,0.53067,2.40135,0.00763,2.40136,-0.18196
1100591.69834,77.0,0.41976,2.614,0.39391,2.64352,-8.56963
1100595.02934,77.0,0.33183,2.4951,0.79079,2.61741,-17.5853
1100599.23534,77.0,0.26261,2.12748,0.99021,2.34663,-24.95898
1100604.54333,77.0,0.20791,1.72952,0.90029,1.94981,-27.49879
1100611.24833,77.0,0.16452,1.50114,0.59392,1.61437,-21.5861
1100619.72432,77.0,0.13007,1.532,0.24323,1.55118,-9.02135
1100630.41431,77.0,0.10309,1.77241,0.0217,1.77254,-0.70161
1100643.9283,77.0,0.08153,2.08245,0.00378,2.08245,-0.10406
1100661.02629,77.0,0.06443,2.30442,0.13455,2.30834,-3.34148
1100682.61227,77.0,0.05102,2.44512,0.3206,2.46604,-7.4699
1100709.85425,77.0,0.04042,2.49069,0.46486,2.5337,-10.57197
1100744.35022,77.0,0.03192,2.52721,0.5308,2.58236,-11.86161
1100787.89719,77.0,0.02528,2.61936,0.543,2.67505,-11.71172
1100842.96215,77.0,0.01999,2.78134,0.56467,2.83808,-11.47633
1114739.35469,78.0,20004.453,0.35804,-0.02165,0.35869,3.45959
1114739.49769,78.0,15829.126,0.36553,0.00042,0.36553,-0.06572
1114739.63969,78.0,12516.703,0.37866,0.01553,0.37898,-2.34824
1114739.78169,78.0,9909.4424,0.39186,0.02835,0.39288,-4.13856
1114739.94569,78.0,7835.48,0.40509,0.0467,0.40777,-6.5765
1114740.14669,78.0,6217.2461,0.41448,0.05223,0.41776,-7.18154
1114740.60469,78.0,4905.291,0.42049,0.06907,0.42612,-9.32816
1114740.84369,78.0,3881.2737,0.4345,0.07388,0.44074,-9.64979
1114741.08169,78.0,3070.9827,0.44357,0.07102,0.44922,-9.0959
1114741.31969,78.0,2430.7778,0.45833,0.08711,0.46653,-10.76164
1114741.55769,78.0,1923.1537,0.45594,0.08503,0.4638,-10.56408
1114741.79569,78.0,1522.4358,0.46586,0.08911,0.47431,-10.82843
1114742.03369,78.0,1203.8446,0.47945,0.11306,0.4926,-13.26874
1114742.27269,78.0,952.86591,0.50095,0.12085,0.51532,-13.56242
1114742.51069,78.0,754.27557,0.49831,0.10999,0.51031,-12.44661
1114742.74769,78.0,596.71857,0.54313,0.13161,0.55885,-13.62093
1114742.98569,78.0,471.96338,0.5375,0.14657,0.55713,-15.25292
1114743.22469,78.0,373.20856,0.55235,0.15452,0.57356,-15.62871
1114743.46169,78.0,295.47278,0.60624,0.13913,0.622,-12.92542
1114743.70169,78.0,233.87738,0.63008,0.15711,0.64937,-14.00129
1114743.93969,78.0,185.05922,0.65353,0.15107,0.67076,-13.01562
1114744.17569,78.0,146.35823,0.65502,0.20379,0.68599,-17.28165
1114744.41169,78.0,115.77804,0.6929,0.21258,0.72477,-17.0558
1114744.64669,78.0,91.6721,0.74426,0.19966,0.77058,-15.01665
1114744.89168,78.0,72.51701,0.72777,0.24919,0.76925,-18.90119
1114745.12068,78.0,57.36816,0.69396,0.14219,0.70838,-11.57974
1114745.35768,78.0,45.3629,0.69637,0.16187,0.71494,-13.08563
1114745.58968,78.0,35.93134,0.87452,0.27325,0.91621,-17.35168
1114746.07268,78.0,28.40909,0.92079,0.19973,0.9422,-12.23843
1114746.28668,78.0,22.48202,0.93005,0.1547,0.94283,-9.44358
1114746.55168,78.0,17.79613,0.83131,0.13153,0.84165,-8.99106
1114746.80368,78.0,14.06813,0.8479,0.42977,0.9506,-26.87862
1114747.02068,78.0,11.1448,0.95431,0.13498,0.96381,-8.05065
1114747.28768,78.0,8.81772,1.07773,0.53181,1.2018,-26.2644
1114747.46568,78.0,6.97545,0.82125,0.50255,0.96281,-31.46418
1114747.68368,78.0,5.5173,0.94,0.19154,0.95931,-11.51717
1114747.95268,78.0,4.36941,1.3786,0.22786,1.3973,-9.38535
1114748.28868,78.0,3.45686,1.59476,0.6431,1.71955,-21.962
1114748.70668,78.0,2.73547,1.41078,0.97281,1.71367,-34.58831
1114749.23068,78.0,2.16054,1.117,0.9393,1.45944,-40.06096
1114749.88968,78.0,1.70952,1.01612,0.60836,1.18432,-30.90945
1114750.71868,78.0,1.35352,1.23504,0.20833,1.25249,-9.57484
1114751.76068,78.0,1.07079,1.7078,-0.01548,1.70787,0.51921
1114753.07468,78.0,0.84734,2.21517,0.07174,2.21634,-1.85492
1114754.73068,78.0,0.67072,2.508,0.35648,2.53321,-8.08973
1114756.81968,78.0,0.53067,2.51408,0.77589,2.63108,-17.15127
1114759.45567,78.0,0.41976,2.2015,1.05132,2.43965,-25.5266
1114762.78767,78.0,0.33183,1.76655,1.02852,2.04415,-30.2087
1114766.99267,78.0,0.26261,1.43986,0.71955,1.60964,-26.5529
1114772.30166,78.0,0.20791,1.37956,0.28535,1.40877,-11.68647
