Repository: SebaVillagra00/ICM2985-SOH-IPRE

## Data University of Cambridge (EIS Cambridge)
Data publicada en "Identifying degradation patterns of lithium ion batteries from impedance spectroscopy using machine learning" (Zhang, Tang, Zhang, Wang, Stimming & Lee, 2020) https://www.nature.com/articles/s41467-020-15235-7.

Carpeta contiene:
* Paper de Nature Comunications (IF: 16.6).
* Data frames para IOS.
* Data frames para Windows.

Cada Data frame está contenido en un archivo .txt con las siguientes columnas:
* time/s: tiempo en que se mide la muestra.
* cycle number: ciclo de carga de la batería.
* freq/Hz: frecuencia de la señal de input.
* Re(Z)/Ohm: Parte resistiva de la impedancia.
* Im(Z)/Ohm: Parte reactiva de la impedancia.

File: EIS Cambridge/csvEIS/EIS_state_V_25C06.csv (part 7 of 20)
time/s,cycle number,freq/Hz,Re(Z)/Ohm,-Im(Z)/Ohm,|Z|/Ohm,Phase(Z)/deg
991194.31028,68.0,9909.4424,0.32761,0.03136,0.32911,-5.46706
991194.47428,68.0,7835.48,0.3372,0.0424,0.33985,-7.16748
991194.67528,68.0,6217.2461,0.34719,0.05422,0.3514,-8.87605
991194.91328,68.0,4905.291,0.35795,0.06487,0.36378,-10.27146
991195.15228,68.0,3881.2737,0.36933,0.07558,0.37698,-11.56533
991195.39028,68.0,3070.9827,0.38255,0.08361,0.39158,-12.32892
991195.62828,68.0,2430.7778,0.397,0.09352,0.40787,-13.25507
991195.86628,68.0,1923.1537,0.41193,0.10105,0.42414,-13.78374
991196.10428,68.0,1522.4358,0.42815,0.11012,0.44208,-14.42336
991196.34228,68.0,1203.8446,0.446,0.11774,0.46128,-14.78848
991196.58128,68.0,952.86591,0.46293,0.12605,0.47979,-15.23214
991196.81928,68.0,754.27557,0.48256,0.13523,0.50115,-15.65505
991197.05628,68.0,596.71857,0.50447,0.14152,0.52395,-15.67062
991197.29428,68.0,471.96338,0.52651,0.14999,0.54745,-15.90059
991197.53328,68.0,373.20856,0.54973,0.15898,0.57226,-16.13004
991197.77028,68.0,295.47278,0.57311,0.16544,0.59651,-16.10202
991198.01028,68.0,233.87738,0.5988,0.17528,0.62392,-16.31571
991198.24828,68.0,185.05922,0.6256,0.18194,0.65152,-16.21556
991198.48428,68.0,146.35823,0.65424,0.19119,0.6816,-16.29054
991198.72028,68.0,115.77804,0.68432,0.19752,0.71226,-16.10039
991198.95528,68.0,91.6721,0.71526,0.20426,0.74386,-15.93813
991199.20028,68.0,72.51701,0.7475,0.21086,0.77667,-15.75319
991199.42928,68.0,57.36816,0.78068,0.21608,0.81003,-15.47147
991199.66628,68.0,45.3629,0.81391,0.22293,0.84389,-15.3179
991199.89828,68.0,35.93134,0.84889,0.22715,0.87876,-14.98037
991200.14828,68.0,28.40909,0.88491,0.23425,0.91539,-14.82695
991200.36328,68.0,22.48202,0.92156,0.23924,0.95211,-14.55306
991200.62828,68.0,17.79613,0.9624,0.24214,0.9924,-14.12268
991200.88028,68.0,14.06813,1.00303,0.24404,1.03229,-13.67437
991201.09628,68.0,11.1448,1.04829,0.24121,1.07569,-12.95824
991201.36328,68.0,8.81772,1.09316,0.23468,1.11807,-12.1163
991201.54128,68.0,6.97545,1.13282,0.21895,1.15379,-10.93905
991201.76028,68.0,5.5173,1.16972,0.20586,1.1877,-9.98116
991202.02928,68.0,4.36941,1.20319,0.1846,1.21727,-8.7226
991202.36428,68.0,3.45686,1.23202,0.16747,1.24335,-7.74107
991202.78328,68.0,2.73547,1.25171,0.14937,1.26059,-6.80502
991203.30828,68.0,2.16054,1.26995,0.13242,1.27684,-5.95295
991203.96728,68.0,1.70952,1.28443,0.11833,1.28987,-5.26369
991204.79528,68.0,1.35352,1.2959,0.10787,1.30038,-4.75823
991205.83828,68.0,1.07079,1.30516,0.09938,1.30894,-4.35411
991207.15228,68.0,0.84734,1.31401,0.09276,1.31728,-4.03816
991208.80828,68.0,0.67072,1.32356,0.08872,1.32653,-3.83482
991210.89728,68.0,0.53067,1.33122,0.0889,1.33419,-3.82057
991213.53328,68.0,0.41976,1.33988,0.08953,1.34287,-3.82286
991216.86528,68.0,0.33183,1.3478,0.0921,1.35094,-3.90907
991221.07128,68.0,0.26261,1.35729,0.09595,1.36067,-4.0436
991226.37928,68.0,0.20791,1.36839,0.10409,1.37234,-4.34994
991233.08328,68.0,0.16452,1.37916,0.11579,1.38401,-4.79931
991241.56028,68.0,0.13007,1.38837,0.12996,1.39444,-5.34774
991252.25028,68.0,0.10309,1.39844,0.14414,1.40585,-5.88489
991265.76429,68.0,0.08153,1.41268,0.16148,1.42187,-6.52096
991282.86229,68.0,0.06443,1.43036,0.18435,1.44219,-7.34387
991304.44829,68.0,0.05102,1.45062,0.21352,1.46625,-8.37331
991331.69129,68.0,0.04042,1.47124,0.24614,1.49168,-9.49771
991366.1863,68.0,0.03192,1.49901,0.28029,1.52499,-10.59091
991409.7343,68.0,0.02528,1.53979,0.32222,1.57315,-11.81922
991464.79931,68.0,0.01999,1.58831,0.38031,1.63321,-13.46561
1005615.19315,69.0,20004.453,0.30381,-0.0188,0.30439,3.54142
1005615.33615,69.0,15829.126,0.30985,0.0002,0.30985,-0.03778
1005615.47815,69.0,12516.703,0.31848,0.01516,0.31884,-2.72549
1005615.62015,69.0,9909.4424,0.32543,0.03077,0.32688,-5.40121
1005615.78415,69.0,7835.48,0.33531,0.04295,0.33805,-7.2988
1005615.98515,69.0,6217.2461,0.3467,0.05436,0.35093,-8.91171
1005616.22315,69.0,4905.291,0.35756,0.06454,0.36334,-10.23162
1005616.46215,69.0,3881.2737,0.37,0.07593,0.37771,-11.59712
1005616.70015,69.0,3070.9827,0.38312,0.08418,0.39226,-12.39193
1005616.93815,69.0,2430.7778,0.39572,0.09354,0.40663,-13.29914
1005617.17615,69.0,1923.1537,0.41167,0.10058,0.42378,-13.73016
1005617.41415,69.0,1522.4358,0.4268,0.10896,0.44048,-14.3217
1005617.65215,69.0,1203.8446,0.44498,0.1165,0.45998,-14.67099
1005617.89115,69.0,952.86591,0.46249,0.12505,0.4791,-15.13004
1005618.12915,69.0,754.27557,0.48282,0.13305,0.50082,-15.4069
1005618.36615,69.0,596.71857,0.50473,0.14261,0.52449,-15.7779
1005618.60415,69.0,471.96338,0.52618,0.14889,0.54684,-15.79953
1005618.84315,69.0,373.20856,0.5501,0.15793,0.57232,-16.01786
1005619.08115,69.0,295.47278,0.57312,0.16576,0.59661,-16.1314
1005619.32015,69.0,233.87738,0.59942,0.17294,0.62387,-16.09345
1005619.55815,69.0,185.05922,0.62406,0.18232,0.65015,-16.28584
1005619.79415,69.0,146.35823,0.65214,0.18941,0.67909,-16.19525
1005620.03015,69.0,115.77804,0.68223,0.19515,0.70959,-15.96297
1005620.26515,69.0,91.6721,0.71437,0.20344,0.74277,-15.89639
1005620.51015,69.0,72.51701,0.74597,0.21045,0.77509,-15.75433
1005620.73915,69.0,57.36816,0.77883,0.21708,0.80852,-15.57449
1005620.97615,69.0,45.3629,0.81283,0.22103,0.84235,-15.2125
1005621.20815,69.0,35.93134,0.84587,0.22752,0.87594,-15.0551
1005621.45815,69.0,28.40909,0.88294,0.23207,0.91293,-14.72632
1005621.67315,69.0,22.48202,0.91919,0.2366,0.94915,-14.43473
1005621.93815,69.0,17.79613,0.95847,0.24013,0.9881,-14.06492
1005622.19015,69.0,14.06813,1.00164,0.24131,1.0303,-13.54546
1005622.40615,69.0,11.1448,1.04671,0.23983,1.07384,-12.90533
1005622.67315,69.0,8.81772,1.08965,0.23217,1.11411,-12.02808
1005622.85115,69.0,6.97545,1.13248,0.21995,1.15364,-10.99128
1005623.07015,69.0,5.5173,1.16832,0.20127,1.18553,-9.77443
1005623.33915,69.0,4.36941,1.20077,0.18568,1.21504,-8.79005
1005623.67415,69.0,3.45686,1.22618,0.16602,1.23737,-7.71059
1005624.09315,69.0,2.73547,1.24869,0.14717,1.25734,-6.72191
1005624.61815,69.0,2.16054,1.2667,0.13212,1.27357,-5.95477
1005625.27715,69.0,1.70952,1.27887,0.1178,1.28428,-5.26265
1005626.10515,69.0,1.35352,1.29081,0.10593,1.29515,-4.69136
1005627.14815,69.0,1.07079,1.30182,0.09732,1.30545,-4.27552
1005628.46215,69.0,0.84734,1.31079,0.09298,1.31409,-4.05738
1005630.11815,69.0,0.67072,1.3195,0.09021,1.32258,-3.91123
1005632.20615,69.0,0.53067,1.32628,0.08769,1.32918,-3.78288
1005634.84315,69.0,0.41976,1.33533,0.08785,1.33821,-3.76399
1005638.17515,69.0,0.33183,1.34498,0.09168,1.3481,-3.89964
1005642.38015,69.0,0.26261,1.3537,0.09857,1.35729,-4.16446
1005647.68815,69.0,0.20791,1.36138,0.10621,1.36552,-4.4609
1005654.39315,69.0,0.16452,1.37035,0.11472,1.37514,-4.78532
1005662.86916,69.0,0.13007,1.38229,0.12591,1.38801,-5.20445
1005673.55916,69.0,0.10309,1.39586,0.14169,1.40304,-5.79622
1005687.07316,69.0,0.08153,1.40998,0.16219,1.41928,-6.56182
1005704.17116,69.0,0.06443,1.42557,0.18621,1.43768,-7.44186
1005725.75716,69.0,0.05102,1.44419,0.2102,1.4594,-8.28135
1005753.00017,69.0,0.04042,1.47264,0.24156,1.49232,-9.31535
1005787.49617,69.0,0.03192,1.50616,0.2869,1.53324,-10.78488
1005831.04318,69.0,0.02528,1.53543,0.34056,1.57274,-12.50588
1005886.10818,69.0,0.01999,1.56528,0.39282,1.61382,-14.08782
1020019.94944,70.0,20004.453,0.30421,-0.02001,0.30487,3.763
1020020.09244,70.0,15829.126,0.31061,0.00118,0.31062,-0.21781
1020020.23444,70.0,12516.703,0.31797,0.01642,0.31839,-2.95527
1020020.37644,70.0,9909.4424,0.32748,0.03107,0.32895,-5.42043
1020020.54044,70.0,7835.48,0.33657,0.04253,0.33925,-7.20252
1020020.74144,70.0,6217.2461,0.34573,0.05361,0.34986,-8.8145
1020020.97944,70.0,4905.291,0.3577,0.066,0.36374,-10.45401
1020021.21744,70.0,3881.2737,0.37024,0.07416,0.3776,-11.32575
1020021.45644,70.0,3070.9827,0.38159,0.08344,0.3906,-12.33385
1020021.69444,70.0,2430.7778,0.3962,0.09234,0.40682,-13.11967
1020021.93244,70.0,1923.1537,0.40968,0.10033,0.42178,-13.76115
1020022.17044,70.0,1522.4358,0.42615,0.10791,0.4396,-14.20961
1020022.40844,70.0,1203.8446,0.44429,0.11707,0.45945,-14.76187
1020022.64644,70.0,952.86591,0.46277,0.12652,0.47975,-15.2909
1020022.88544,70.0,754.27557,0.4824,0.13398,0.50066,-15.52176
1020023.12244,70.0,596.71857,0.50233,0.14151,0.52188,-15.7329
1020023.35944,70.0,471.96338,0.52598,0.15036,0.54705,-15.95333
1020023.59944,70.0,373.20856,0.55001,0.15777,0.57219,-16.00564
1020023.83644,70.0,295.47278,0.57282,0.16503,0.59612,-16.07175
1020024.07544,70.0,233.87738,0.5979,0.17293,0.62241,-16.1313
1020024.31444,70.0,185.05922,0.62521,0.18247,0.65129,-16.27039
1020024.55044,70.0,146.35823,0.65332,0.18826,0.6799,-16.07444
1020024.78644,70.0,115.77804,0.68298,0.19787,0.71106,-16.15705
1020025.02144,70.0,91.6721,0.71348,0.20399,0.74207,-15.95604
1020025.26644,70.0,72.51701,0.7455,0.21022,0.77457,-15.74746
1020025.49544,70.0,57.36816,0.77785,0.21614,0.80732,-15.5289
1020025.73244,70.0,45.3629,0.81175,0.22129,0.84138,-15.24905
1020025.96444,70.0,35.93134,0.84602,0.22627,0.87576,-14.97364
1020026.21444,70.0,28.40909,0.88278,0.23288,0.91298,-14.77786
1020026.42944,70.0,22.48202,0.91993,0.23701,0.94997,-14.44735
1020026.69444,70.0,17.79613,0.95926,0.24136,0.98915,-14.12294
1020026.94644,70.0,14.06813,1.00112,0.24223,1.03001,-13.60178
1020027.16244,70.0,11.1448,1.04651,0.24023,1.07373,-12.92829
1020027.42944,70.0,8.81772,1.08945,0.23408,1.11432,-12.12636
1020027.60844,70.0,6.97545,1.13072,0.2224,1.15238,-11.12722
1020027.82644,70.0,5.5173,1.16833,0.20255,1.18576,-9.83525
1020028.09544,70.0,4.36941,1.20098,0.18667,1.2154,-8.83486
1020028.43044,70.0,3.45686,1.22649,0.16668,1.23777,-7.7392
1020028.84944,70.0,2.73547,1.24917,0.14871,1.25799,-6.78877
1020029.37444,70.0,2.16054,1.26712,0.13202,1.27398,-5.94836
1020030.03344,70.0,1.70952,1.27948,0.11848,1.28495,-5.29049
1020030.86244,70.0,1.35352,1.29165,0.1066,1.29604,-4.7179
1020031.90444,70.0,1.07079,1.30255,0.09811,1.30624,-4.30751
1020033.21844,70.0,0.84734,1.31152,0.09323,1.31483,-4.06624
1020034.87444,70.0,0.67072,1.32004,0.09035,1.32313,-3.91558
1020036.96344,70.0,0.53067,1.32765,0.08718,1.33051,-3.75672
1020039.59945,70.0,0.41976,1.33657,0.08827,1.33948,-3.77835
1020042.93145,70.0,0.33183,1.34614,0.092,1.34928,-3.90966
1020047.13745,70.0,0.26261,1.35408,0.09845,1.35765,-4.15834
1020052.44545,70.0,0.20791,1.36183,0.10601,1.36595,-4.45099
1020059.14945,70.0,0.16452,1.37104,0.11426,1.3758,-4.76398
1020067.62645,70.0,0.13007,1.38307,0.12574,1.38878,-5.19476
1020078.31645,70.0,0.10309,1.39693,0.14216,1.40414,-5.81057
1020091.83045,70.0,0.08153,1.40974,0.16234,1.41906,-6.56894
1020108.92845,70.0,0.06443,1.42571,0.18613,1.43781,-7.43789
1020130.51446,70.0,0.05102,1.44552,0.20895,1.46054,-8.225
1020157.75746,70.0,0.04042,1.47469,0.2428,1.49454,-9.34946
1020192.25246,70.0,0.03192,1.5064,0.28963,1.53399,-10.88333
1020235.80047,70.0,0.02528,1.53417,0.34173,1.57177,-12.55747
1020290.86547,70.0,0.01999,1.5648,0.39078,1.61286,-14.02185
1034448.65011,71.0,20004.453,0.30327,-0.01915,0.30388,3.61402
1034448.79311,71.0,15829.126,0.31053,-0.00105,0.31054,0.1935
1034448.93511,71.0,12516.703,0.31838,0.01565,0.31877,-2.8149
1034449.07711,71.0,9909.4424,0.32754,0.03028,0.32893,-5.28222
1034449.24111,71.0,7835.48,0.33787,0.04261,0.34054,-7.1874
1034449.44211,71.0,6217.2461,0.34624,0.05553,0.35066,-9.11122
1034449.68011,71.0,4905.291,0.35728,0.06342,0.36287,-10.06515
1034449.91811,71.0,3881.2737,0.36804,0.07466,0.37553,-11.46664
1034450.15611,71.0,3070.9827,0.38221,0.08331,0.39118,-12.29579
1034450.39411,71.0,2430.7778,0.39554,0.09139,0.40596,-13.01068
1034450.63311,71.0,1923.1537,0.41113,0.10055,0.42325,-13.7436
1034450.87111,71.0,1522.4358,0.42741,0.10788,0.44081,-14.1659
1034451.10911,71.0,1203.8446,0.44399,0.11834,0.45949,-14.92405
1034451.34711,71.0,952.86591,0.46335,0.12572,0.4801,-15.18009
1034451.58611,71.0,754.27557,0.48291,0.13422,0.50121,-15.53275
1034451.82311,71.0,596.71857,0.5032,0.14062,0.52248,-15.61347
1034452.06111,71.0,471.96338,0.52506,0.14845,0.54564,-15.78752
1034452.30011,71.0,373.20856,0.54809,0.15671,0.57006,-15.95664
1034452.53711,71.0,295.47278,0.57341,0.16659,0.59712,-16.20018
1034452.77711,71.0,233.87738,0.598,0.17201,0.62225,-16.04757
1034453.01511,71.0,185.05922,0.62492,0.18015,0.65037,-16.08088
1034453.25111,71.0,146.35823,0.65191,0.18796,0.67846,-16.08385
1034453.48711,71.0,115.77804,0.68145,0.19646,0.7092,-16.08177
1034453.72211,71.0,91.6721,0.71321,0.20325,0.74161,-15.90649
1034453.96711,71.0,72.51701,0.74507,0.20925,0.7739,-15.68683
1034454.19611,71.0,57.36816,0.77791,0.21652,0.80749,-15.554
1034454.43311,71.0,45.3629,0.81087,0.22208,0.84073,-15.3164
1034454.66511,71.0,35.93134,0.84625,0.22802,0.87643,-15.08036
1034454.91511,71.0,28.40909,0.88139,0.23101,0.91116,-14.68661
1034455.13011,71.0,22.48202,0.91924,0.23706,0.94932,-14.46096
1034455.39511,71.0,17.79613,0.96028,0.24178,0.99026,-14.13244
1034455.64711,71.0,14.06813,1.00188,0.2439,1.03114,-13.68201
1034455.86311,71.0,11.1448,1.04531,0.24172,1.07289,-13.02051
1034456.13011,71.0,8.81772,1.08986,0.23389,1.11468,-12.11225
1034456.30911,71.0,6.97545,1.1287,0.21887,1.14972,-10.97432
1034456.52711,71.0,5.5173,1.16776,0.20601,1.18579,-10.00467
1034456.79611,71.0,4.36941,1.19864,0.18514,1.21286,-8.78018
1034457.13111,71.0,3.45686,1.22786,0.16719,1.23919,-7.75411
1034457.55011,71.0,2.73547,1.24866,0.14899,1.25751,-6.80434
1034458.07511,71.0,2.16054,1.26652,0.13228,1.2734,-5.96249
1034458.73411,71.0,1.70952,1.2801,0.11751,1.28548,-5.24503
1034459.56311,71.0,1.35352,1.29232,0.10801,1.29682,-4.77779
1034460.60611,71.0,1.07079,1.3023,0.09964,1.30611,-4.37536
1034461.92011,71.0,0.84734,1.31058,0.09287,1.31387,-4.05341
1034463.57511,71.0,0.67072,1.31922,0.08923,1.32224,-3.86963
1034465.66411,71.0,0.53067,1.32857,0.08765,1.33146,-3.77431
1034468.30111,71.0,0.41976,1.33631,0.0894,1.33929,-3.82731
1034471.63211,71.0,0.33183,1.34401,0.09221,1.34717,-3.92474
1034475.83811,71.0,0.26261,1.35302,0.09642,1.35645,-4.07624
1034481.14611,71.0,0.20791,1.36394,0.10356,1.36787,-4.34192
1034487.85011,71.0,0.16452,1.37496,0.11499,1.37976,-4.78073
1034496.32711,71.0,0.13007,1.38559,0.12988,1.39167,-5.35484
1034507.01711,71.0,0.10309,1.39513,0.14547,1.4027,-5.95289
1034520.53112,71.0,0.08153,1.40774,0.16257,1.4171,-6.58738
1034537.62912,71.0,0.06443,1.4249,0.18459,1.43681,-7.38124
1034559.21512,71.0,0.05102,1.44645,0.21236,1.46196,-8.35231
1034586.45812,71.0,0.04042,1.46823,0.24712,1.48888,-9.55417
1034620.95313,71.0,0.03192,1.49427,0.28173,1.5206,-10.67742
1034664.50113,71.0,0.02528,1.53235,0.32161,1.56574,-11.85317
1034719.56614,71.0,0.01999,1.58288,0.37509,1.62672,-13.33135
1048864.06533,72.0,20004.453,0.30396,-0.01941,0.30458,3.65313
1048864.20833,72.0,15829.126,0.31119,-9e-05,0.31119,0.01677
1048864.35033,72.0,12516.703,0.31796,0.01612,0.31837,-2.90186
1048864.49233,72.0,9909.4424,0.32763,0.03052,0.32905,-5.32198
1048864.65633,72.0,7835.48,0.33576,0.04127,0.33829,-7.00767
1048864.85733,72.0,6217.2461,0.34675,0.05307,0.35078,-8.70215
1048865.09533,72.0,4905.291,0.35746,0.0629,0.36295,-9.97995
1048865.33433,72.0,3881.2737,0.36974,0.07416,0.3771,-11.34176
1048865.57233,72.0,3070.9827,0.38169,0.08432,0.39089,-12.45768
1048865.81033,72.0,2430.7778,0.39769,0.09275,0.40836,-13.12743
1048866.04833,72.0,1923.1537,0.41215,0.09985,0.42408,-13.61871
1048866.28633,72.0,1522.4358,0.42885,0.11009,0.44275,-14.39747
1048866.52433,72.0,1203.8446,0.44327,0.11701,0.45845,-14.78758
1048866.76333,72.0,952.86591,0.46266,0.12501,0.47925,-15.12002
1048867.00133,72.0,754.27557,0.48338,0.1324,0.50119,-15.3178
1048867.23833,72.0,596.71857,0.50394,0.14278,0.52378,-15.81888
1048867.47633,72.0,471.96338,0.52621,0.14885,0.54686,-15.79479
1048867.71533,72.0,373.20856,0.54829,0.15651,0.57019,-15.9319
1048867.95333,72.0,295.47278,0.57114,0.1632,0.594,-15.9467
1048868.19233,72.0,233.87738,0.59765,0.17291,0.62216,-16.13614
1048868.43033,72.0,185.05922,0.62613,0.18089,0.65174,-16.11425
1048868.66633,72.0,146.35823,0.65239,0.18917,0.67926,-16.17044
1048868.90333,72.0,115.77804,0.68258,0.19575,0.71009,-16.00147
1048869.13732,72.0,91.6721,0.71153,0.20304,0.73993,-15.92628
1048869.38232,72.0,72.51701,0.74572,0.21027,0.77479,-15.74726
1048869.61132,72.0,57.36816,0.77694,0.21549,0.80627,-15.50187
1048869.84832,72.0,45.3629,0.81079,0.22099,0.84037,-15.24622
1048870.08032,72.0,35.93134,0.8462,0.22606,0.87588,-14.95731
1048870.33132,72.0,28.40909,0.88202,0.23149,0.91189,-14.70556
1048870.54532,72.0,22.48202,0.91936,0.23662,0.94932,-14.43304
1048870.81032,72.0,17.79613,0.95855,0.24125,0.98845,-14.12683
1048871.06232,72.0,14.06813,1.00096,0.2428,1.02998,-13.63474
1048871.27832,72.0,11.1448,1.04608,0.24167,1.07363,-13.0083
1048871.54532,72.0,8.81772,1.08889,0.23355,1.11366,-12.10583
1048871.72332,72.0,6.97545,1.12949,0.22287,1.15127,-11.16222
1048871.94232,72.0,5.5173,1.16952,0.20695,1.18769,-10.03489
1048872.21132,72.0,4.36941,1.19831,0.18617,1.21269,-8.83092
1048872.54632,72.0,3.45686,1.22693,0.16673,1.23821,-7.7387
1048872.96532,72.0,2.73547,1.24965,0.14895,1.2585,-6.79706
1048873.49032,72.0,2.16054,1.26592,0.13341,1.27293,-6.01584
1048874.14932,72.0,1.70952,1.28022,0.11756,1.28561,-5.24663
1048874.97832,72.0,1.35352,1.29244,0.10707,1.29687,-4.73564
1048876.02032,72.0,1.07079,1.30283,0.09945,1.30662,-4.36526
1048877.33432,72.0,0.84734,1.31106,0.09369,1.3144,-4.08752
1048878.99032,72.0,0.67072,1.31945,0.08977,1.3225,-3.89211
1048881.07932,72.0,0.53067,1.32787,0.08783,1.33077,-3.78439
1048883.71631,72.0,0.41976,1.33739,0.08886,1.34034,-3.80125
1048887.04731,72.0,0.33183,1.34541,0.09259,1.34859,-3.93691
1048891.25331,72.0,0.26261,1.35322,0.09731,1.35671,-4.11314
1048896.5613,72.0,0.20791,1.36311,0.10314,1.36701,-4.32718
1048903.2653,72.0,0.16452,1.3752,0.11317,1.37985,-4.70457
1048911.74229,72.0,0.13007,1.38705,0.12797,1.39294,-5.27122
1048922.43228,72.0,0.10309,1.39784,0.14619,1.40546,-5.97057
1048935.94627,72.0,0.08153,1.40877,0.16508,1.41841,-6.68344
1048953.04426,72.0,0.06443,1.42299,0.18763,1.43531,-7.51135
1048974.63024,72.0,0.05102,1.44425,0.21179,1.4597,-8.34245
1049001.87322,72.0,0.04042,1.46918,0.24578,1.4896,-9.49728
1049036.3682,72.0,0.03192,1.49396,0.28541,1.52098,-10.81577
1049079.91616,72.0,0.02528,1.52585,0.32467,1.56001,-12.01231
1049134.98112,72.0,0.01999,1.57388,0.37071,1.61695,-13.25384
1063273.72529,73.0,20004.453,0.304,-0.01898,0.3046,3.57194
1063273.86829,73.0,15829.126,0.31158,0.00047,0.31158,-0.08668
1063274.01029,73.0,12516.703,0.31828,0.01569,0.31866,-2.82284
1063274.15229,73.0,9909.4424,0.32713,0.03008,0.32851,-5.25295
1063274.31629,73.0,7835.48,0.33735,0.04217,0.33998,-7.12553
1063274.51729,73.0,6217.2461,0.34677,0.05317,0.35082,-8.71695
1063274.75529,73.0,4905.291,0.35721,0.06434,0.36296,-10.21001
1063274.99428,73.0,3881.2737,0.37014,0.07294,0.37726,-11.14761
1063275.23228,73.0,3070.9827,0.38256,0.08372,0.39161,-12.34357
1063275.47028,73.0,2430.7778,0.39683,0.09173,0.4073,-13.01599
1063275.70828,73.0,1923.1537,0.41152,0.09911,0.42329,-13.54174
1063275.94628,73.0,1522.4358,0.42695,0.1082,0.44045,-14.22102
1063276.18428,73.0,1203.8446,0.44496,0.11605,0.45984,-14.61805
1063276.42328,73.0,952.86591,0.46324,0.12481,0.47976,-15.07864
1063276.66128,73.0,754.27557,0.48175,0.13388,0.50001,-15.53049
1063276.89828,73.0,596.71857,0.50393,0.14118,0.52333,-15.65088
1063277.13628,73.0,471.96338,0.52512,0.14878,0.54579,-15.81848
1063277.37528,73.0,373.20856,0.54705,0.15613,0.56889,-15.92896
1063277.61328,73.0,295.47278,0.5718,0.16545,0.59525,-16.1382
1063277.85228,73.0,233.87738,0.59806,0.1726,0.62247,-16.09768
1063278.09028,73.0,185.05922,0.62408,0.17953,0.64939,-16.04928
1063278.32628,73.0,146.35823,0.65199,0.18868,0.67874,-16.13999
1063278.56228,73.0,115.77804,0.68237,0.19636,0.71007,-16.05403
1063278.79728,73.0,91.6721,0.71238,0.20205,0.74048,-15.83508
1063279.04228,73.0,72.51701,0.74472,0.20971,0.77368,-15.72715
1063279.27128,73.0,57.36816,0.77734,0.21556,0.80667,-15.49862
1063279.50828,73.0,45.3629,0.80998,0.22032,0.83941,-15.21634
1063279.74028,73.0,35.93134,0.84384,0.22612,0.87361,-15.0006
1063279.99028,73.0,28.40909,0.88085,0.23083,0.91059,-14.68448
1063280.20528,73.0,22.48202,0.91956,0.23619,0.94941,-14.40483
1063280.47028,73.0,17.79613,0.95724,0.24126,0.98718,-14.14598
1063280.72228,73.0,14.06813,0.99988,0.24223,1.02881,-13.61806
1063280.93828,73.0,11.1448,1.04649,0.24045,1.07375,-12.93997
1063281.20528,73.0,8.81772,1.08766,0.23401,1.11255,-12.14195
1063281.38328,73.0,6.97545,1.12948,0.22319,1.15132,-11.17804
1063281.60228,73.0,5.5173,1.16801,0.20381,1.18566,-9.89788
1063281.87128,73.0,4.36941,1.19895,0.1877,1.21355,-8.89769
1063282.20628,73.0,3.45686,1.2249,0.16694,1.23622,-7.7612
1063282.62528,73.0,2.73547,1.24964,0.14849,1.25843,-6.77665
1063283.15028,73.0,2.16054,1.26633,0.13289,1.27329,-5.99064
1063283.80928,73.0,1.70952,1.27964,0.11976,1.28523,-5.34674
1063284.63828,73.0,1.35352,1.29214,0.1075,1.2966,-4.75558
1063285.68028,73.0,1.07079,1.30306,0.09933,1.30685,-4.35925
1063286.99428,73.0,0.84734,1.31176,0.09423,1.31514,-4.10878
1063288.65027,73.0,0.67072,1.32024,0.09116,1.32338,-3.9498
1063290.73927,73.0,0.53067,1.32769,0.08827,1.33062,-3.80358
1063293.37527,73.0,0.41976,1.33677,0.08846,1.33969,-3.78614
1063296.70727,73.0,0.33183,1.34606,0.09221,1.34921,-3.91865
1063300.91226,73.0,0.26261,1.3541,0.09781,1.35762,-4.1315
1063306.22126,73.0,0.20791,1.36327,0.10391,1.36723,-4.35887
1063312.92526,73.0,0.16452,1.37408,0.11272,1.3787,-4.68947
1063321.40125,73.0,0.13007,1.38743,0.12618,1.39316,-5.19662
1063332.09224,73.0,0.10309,1.40084,0.14453,1.40828,-5.8904
1063345.60623,73.0,0.08153,1.41259,0.16626,1.42234,-6.71286
1063362.70322,73.0,0.06443,1.42599,0.19115,1.43874,-7.63479
1063384.2902,73.0,0.05102,1.44382,0.21368,1.45954,-8.4185
1063411.53218,73.0,0.04042,1.46991,0.24474,1.49015,-9.45308
1063446.02815,73.0,0.03192,1.49859,0.28563,1.52557,-10.79103
1063489.57612,73.0,0.02528,1.52841,0.32944,1.56351,-12.16353
1063544.64108,73.0,0.01999,1.56832,0.37302,1.61207,-13.37911
1077674.35106,74.0,20004.453,0.30313,-0.01955,0.30376,3.69097
1077674.49406,74.0,15829.126,0.31019,-0.00073,0.31019,0.13472
1077674.63606,74.0,12516.703,0.31916,0.01609,0.31957,-2.88666
1077674.77806,74.0,9909.4424,0.32718,0.03005,0.32855,-5.24789
1077674.94206,74.0,7835.48,0.3354,0.04292,0.33813,-7.29159
1077675.14306,74.0,6217.2461,0.34733,0.0542,0.35154,-8.86993
1077675.38106,74.0,4905.291,0.35646,0.06357,0.36208,-10.11238
1077675.62005,74.0,3881.2737,0.36901,0.07379,0.37631,-11.30838
1077675.85805,74.0,3070.9827,0.38138,0.08229,0.39015,-12.17683
1077676.09605,74.0,2430.7778,0.396,0.09174,0.40649,-13.04383
1077676.33405,74.0,1923.1537,0.41032,0.10037,0.42242,-13.7458
1077676.57205,74.0,1522.4358,0.42522,0.10804,0.43873,-14.25584
1077676.81005,74.0,1203.8446,0.44326,0.1169,0.45841,-14.77469
1077677.04905,74.0,952.86591,0.46292,0.1237,0.47917,-14.96058
1077677.28705,74.0,754.27557,0.48165,0.13331,0.49976,-15.47035
1077677.52405,74.0,596.71857,0.50313,0.14078,0.52246,-15.63219
1077677.76205,74.0,471.96338,0.52482,0.14994,0.54582,-15.94469
1077678.00105,74.0,373.20856,0.54727,0.15708,0.56937,-16.01511
1077678.23905,74.0,295.47278,0.57171,0.16612,0.59536,-16.20202
1077678.47805,74.0,233.87738,0.59781,0.1714,0.62189,-15.9986
1077678.71605,74.0,185.05922,0.62339,0.18023,0.64893,-16.12528
1077678.95205,74.0,146.35823,0.65264,0.18836,0.67928,-16.09881
1077679.18805,74.0,115.77804,0.6794,0.19615,0.70715,-16.10386
1077679.42305,74.0,91.6721,0.71081,0.20211,0.73899,-15.87229
1077679.66805,74.0,72.51701,0.74339,0.20852,0.77209,-15.66873
1077679.89705,74.0,57.36816,0.77704,0.2155,0.80637,-15.50048
1077680.13405,74.0,45.3629,0.81045,0.22027,0.83985,-15.20511
1077680.36605,74.0,35.93134,0.84402,0.22564,0.87366,-14.96709
1077680.61605,74.0,28.40909,0.87879,0.23128,0.90871,-14.74464
1077680.83105,74.0,22.48202,0.91647,0.23644,0.94647,-14.46614
1077681.09605,74.0,17.79613,0.95633,0.24182,0.98643,-14.19024
1077681.34805,74.0,14.06813,0.99899,0.24337,1.02821,-13.69154
1077681.56405,74.0,11.1448,1.04088,0.23903,1.06798,-12.93317
1077681.83105,74.0,8.81772,1.08661,0.23421,1.11156,-12.16344
1077682.01005,74.0,6.97545,1.13111,0.22083,1.15247,-11.04727
1077682.22805,74.0,5.5173,1.16447,0.20464,1.18232,-9.96724
1077682.49705,74.0,4.36941,1.20042,0.18846,1.21512,-8.92249
1077682.83205,74.0,3.45686,1.22613,0.16907,1.23774,-7.85099
1077683.25105,74.0,2.73547,1.24808,0.1498,1.25704,-6.84438
1077683.77605,74.0,2.16054,1.26742,0.13359,1.27444,-6.0171
1077684.43505,74.0,1.70952,1.28107,0.12018,1.2867,-5.35938
1077685.26405,74.0,1.35352,1.29154,0.10817,1.29606,-4.78763
1077686.30705,74.0,1.07079,1.30214,0.09959,1.30595,-4.37366
1077687.62005,74.0,0.84734,1.31222,0.09342,1.31555,-4.07211
1077689.27604,74.0,0.67072,1.32086,0.09044,1.32395,-3.917
1077691.36504,74.0,0.53067,1.3277,0.0895,1.33071,-3.85641
1077694.00204,74.0,0.41976,1.33553,0.08939,1.33852,-3.82926
1077697.33304,74.0,0.33183,1.34533,0.09141,1.34843,-3.88714
1077701.53903,74.0,0.26261,1.35454,0.09746,1.35804,-4.11521
1077706.84703,74.0,0.20791,1.36333,0.10518,1.36738,-4.41159
1077713.55103,74.0,0.16452,1.37257,0.11416,1.37731,-4.75449
1077722.02802,74.0,0.13007,1.38471,0.1258,1.39041,-5.19117
1077732.71801,74.0,0.10309,1.39903,0.14121,1.40614,-5.76346
1077746.232,74.0,0.08153,1.41535,0.16415,1.42484,-6.61556
1077763.32999,74.0,0.06443,1.43063,0.19178,1.44343,-7.6353
1077784.91597,74.0,0.05102,1.44372,0.21917,1.46026,-8.6323
1077812.15895,74.0,0.04042,1.46459,0.24758,1.48537,-9.59498
1077846.65392,74.0,0.03192,1.49577,0.28377,1.52245,-10.74206
1077890.20189,74.0,0.02528,1.53079,0.32988,1.56593,-12.16092
1077945.26685,74.0,0.01999,1.56828,0.38016,1.6137,-13.6259
1092068.01944,75.0,20004.453,0.30446,-0.01782,0.30498,3.35023
1092068.16244,75.0,15829.126,0.31,0.00018,0.31,-0.03356
1092068.30444,75.0,12516.703,0.31846,0.01546,0.31883,-2.77903
1092068.44644,75.0,9909.4424,0.32783,0.03029,0.32922,-5.27975
1092068.61044,75.0,7835.48,0.33557,0.04235,0.33824,-7.19299
1092068.81144,75.0,6217.2461,0.34539,0.05398,0.34959,-8.883
1092069.04943,75.0,4905.291,0.3574,0.06502,0.36327,-10.31125
1092069.28843,75.0,3881.2737,0.37032,0.07392,0.37762,-11.28825
1092069.52643,75.0,3070.9827,0.38193,0.0822,0.39067,-12.14588
1092069.76443,75.0,2430.7778,0.39472,0.09043,0.40495,-12.90353
1092070.00243,75.0,1923.1537,0.41157,0.09912,0.42334,-13.54165
1092070.24043,75.0,1522.4358,0.42663,0.10811,0.44012,-14.21996
1092070.47843,75.0,1203.8446,0.4448,0.11695,0.45992,-14.73074
1092070.71743,75.0,952.86591,0.46274,0.12478,0.47927,-15.09133
1092070.95543,75.0,754.27557,0.48055,0.13266,0.49852,-15.43232
1092071.19243,75.0,596.71857,0.50218,0.14033,0.52142,-15.61227
1092071.43043,75.0,471.96338,0.5237,0.15091,0.54501,-16.07466
1092071.66943,75.0,373.20856,0.54784,0.15662,0.56979,-15.95501
1092071.90643,75.0,295.47278,0.57131,0.16516,0.59471,-16.1242
1092072.14643,75.0,233.87738,0.59807,0.17237,0.62241,-16.07732
1092072.38443,75.0,185.05922,0.62309,0.17975,0.6485,-16.09173
1092072.62043,75.0,146.35823,0.65069,0.18684,0.67698,-16.02094
1092072.85643,75.0,115.77804,0.67932,0.1956,0.70692,-16.06324
1092073.09143,75.0,91.6721,0.71181,0.20319,0.74024,-15.93153
1092073.33643,75.0,72.51701,0.74337,0.20861,0.77208,-15.67574
1092073.56543,75.0,57.36816,0.77645,0.21373,0.80533,-15.39037
1092073.80243,75.0,45.3629,0.80919,0.22084,0.83878,-15.26521
1092074.03443,75.0,35.93134,0.84393,0.22589,0.87364,-14.98493
1092074.28443,75.0,28.40909,0.87897,0.2307,0.90874,-14.70683
1092074.49943,75.0,22.48202,0.91733,0.23794,0.94768,-14.54118
1092074.76443,75.0,17.79613,0.95598,0.24151,0.98601,-14.17822
1092075.01643,75.0,14.06813,0.99865,0.24489,1.02824,-13.77827
1092075.23243,75.0,11.1448,1.04241,0.24251,1.07025,-13.09646
1092075.49943,75.0,8.81772,1.08754,0.23562,1.11277,-12.22456
1092075.67743,75.0,6.97545,1.12798,0.22272,1.14976,-11.1694
1092075.89543,75.0,5.5173,1.16776,0.20838,1.18621,-10.11744
1092076.16543,75.0,4.36941,1.19804,0.1874,1.21261,-8.89013
1092076.50043,75.0,3.45686,1.22828,0.16875,1.23982,-7.82278
1092076.91843,75.0,2.73547,1.24824,0.15079,1.25731,-6.88796
1092077.44443,75.0,2.16054,1.2669,0.13375,1.27395,-6.02646
1092078.10343,75.0,1.70952,1.28116,0.11939,1.28671,-5.32408
1092078.93143,75.0,1.35352,1.29411,0.10841,1.29864,-4.78879
1092079.97443,75.0,1.07079,1.30253,0.1005,1.3064,-4.41209
1092081.28843,75.0,0.84734,1.31138,0.09389,1.31474,-4.09528
1092082.94442,75.0,0.67072,1.31994,0.09026,1.32302,-3.91189
1092085.03342,75.0,0.53067,1.32989,0.08869,1.33285,-3.81519
1092087.66942,75.0,0.41976,1.33771,0.09016,1.34075,-3.85574
1092091.00142,75.0,0.33183,1.34594,0.09258,1.34912,-3.93475
1092095.20741,75.0,0.26261,1.35472,0.09658,1.35816,-4.0778
1092100.51541,75.0,0.20791,1.36545,0.1037,1.36938,-4.34292
1092107.21941,75.0,0.16452,1.37674,0.11524,1.38156,-4.78496
1092115.6954,75.0,0.13007,1.38661,0.12999,1.39269,-5.35559
1092126.38639,75.0,0.10309,1.3967,0.14587,1.4043,-5.96244
1092139.90038,75.0,0.08153,1.40969,0.16296,1.41907,-6.59422
1092156.99737,75.0,0.06443,1.42607,0.18508,1.43803,-7.39476
1092178.58435,75.0,0.05102,1.4478,0.21311,1.4634,-8.37351
1092205.82633,75.0,0.04042,1.46954,0.24718,1.49018,-9.54779
1092240.3223,75.0,0.03192,1.49524,0.2828,1.52175,-10.70993
1092283.86927,75.0,0.02528,1.53388,0.32182,1.56727,-11.84907
1092338.93523,75.0,0.01999,1.5845,0.37616,1.62854,-13.35473
1106461.83742,76.0,20004.453,0.30408,-0.01917,0.30469,3.60692
1106461.98042,76.0,15829.126,0.31102,-0.0003,0.31102,0.05436
1106462.12242,76.0,12516.703,0.31724,0.01644,0.31766,-2.96672
1106462.26442,76.0,9909.4424,0.32593,0.02867,0.32719,-5.0264
1106462.42841,76.0,7835.48,0.33698,0.04394,0.33983,-7.42822
1106462.62941,76.0,6217.2461,0.34697,0.05286,0.35098,-8.66164
1106462.86741,76.0,4905.291,0.35737,0.06363,0.36299,-10.09589
1106463.10641,76.0,3881.2737,0.36847,0.07288,0.37561,-11.18823
1106463.34441,76.0,3070.9827,0.38293,0.08127,0.39146,-11.98215
1106463.58241,76.0,2430.7778,0.39488,0.09217,0.4055,-13.13776
1106463.82041,76.0,1923.1537,0.41138,0.09979,0.42331,-13.6355
1106464.05841,76.0,1522.4358,0.42709,0.10821,0.44058,-14.21782
1106464.29641,76.0,1203.8446,0.44434,0.11542,0.45909,-14.56092
1106464.53541,76.0,952.86591,0.46231,0.12416,0.47869,-15.0327
1106464.77341,76.0,754.27557,0.48125,0.13255,0.49918,-15.39944
1106465.01041,76.0,596.71857,0.50206,0.14193,0.52174,-15.78514
1106465.24841,76.0,471.96338,0.52397,0.14985,0.54498,-15.95942
1106465.48741,76.0,373.20856,0.54761,0.1568,0.56962,-15.97807
1106465.72441,76.0,295.47278,0.57044,0.16421,0.5936,-16.05896
1106465.96441,76.0,233.87738,0.59626,0.17213,0.62061,-16.10204
1106466.20241,76.0,185.05922,0.62308,0.1797,0.64848,-16.08775
1106466.43841,76.0,146.35823,0.65146,0.18783,0.678,-16.08329
1106466.67441,76.0,115.77804,0.6801,0.19411,0.70726,-15.92958
1106466.90941,76.0,91.6721,0.70966,0.20164,0.73775,-15.86172
1106467.15441,76.0,72.51701,0.74208,0.20968,0.77113,-15.77766
1106467.38341,76.0,57.36816,0.77422,0.21431,0.80333,-15.47265
1106467.62041,76.0,45.3629,0.80708,0.2201,0.83655,-15.25439
1106467.85241,76.0,35.93134,0.8429,0.22539,0.87251,-14.97028
1106468.10241,76.0,28.40909,0.87744,0.23227,0.90767,-14.827
1106468.31741,76.0,22.48202,0.91492,0.23692,0.94509,-14.51777
1106468.58241,76.0,17.79613,0.956,0.241,0.98591,-14.1488
1106468.83441,76.0,14.06813,0.99445,0.24457,1.02409,-13.81688
1106469.05041,76.0,11.1448,1.04034,0.24139,1.06797,-13.06331
1106469.31741,76.0,8.81772,1.08506,0.23516,1.11026,-12.22839
1106469.49541,76.0,6.97545,1.12759,0.22096,1.14904,-11.08714
1106469.71441,76.0,5.5173,1.16281,0.20715,1.18112,-10.10086
1106469.98341,76.0,4.36941,1.19747,0.18712,1.21201,-8.8814
1106470.31841,76.0,3.45686,1.2243,0.16837,1.23583,-7.83029
1106470.73741,76.0,2.73547,1.24477,0.15001,1.25377,-6.87191
1106471.26241,76.0,2.16054,1.26407,0.13292,1.27104,-6.00267
1106471.92141,76.0,1.70952,1.27937,0.11891,1.28488,-5.3102
1106472.75041,76.0,1.35352,1.29054,0.10849,1.2951,-4.80521
1106473.79241,76.0,1.07079,1.30035,0.09949,1.30415,-4.37517
1106475.10641,76.0,0.84734,1.30955,0.09345,1.31288,-4.08191
1106476.7624,76.0,0.67072,1.31885,0.08973,1.3219,-3.8922
1106478.8514,76.0,0.53067,1.32765,0.08924,1.33064,-3.84556
1106481.4874,76.0,0.41976,1.3346,0.09048,1.33766,-3.87836
1106484.8194,76.0,0.33183,1.34258,0.0928,1.34579,-3.95422
1106489.02539,76.0,0.26261,1.35152,0.0965,1.35497,-4.08389
1106494.33339,76.0,0.20791,1.36201,0.10421,1.366,-4.37523
1106501.03739,76.0,0.16452,1.37222,0.11465,1.377,-4.77604
1106509.51438,76.0,0.13007,1.38233,0.1276,1.3882,-5.27402
1106520.20437,76.0,0.10309,1.3941,0.14118,1.40124,-5.78244
1106533.71836,76.0,0.08153,1.41175,0.15952,1.42073,-6.44695
1106550.81535,76.0,0.06443,1.43103,0.18558,1.44301,-7.38914
1106572.40233,76.0,0.05102,1.44987,0.21943,1.46638,-8.60619
1106599.64531,76.0,0.04042,1.46689,0.25433,1.48878,-9.83625
1106634.14028,76.0,0.03192,1.49009,0.28919,1.5179,-10.98314
1106677.68725,76.0,0.02528,1.52566,0.32819,1.56056,-12.13996
1106732.75321,76.0,0.01999,1.56946,0.37949,1.61469,-13.59311
1120854.6268,77.0,20004.453,0.30317,-0.01986,0.30382,3.74829
1120854.7698,77.0,15829.126,0.31052,-0.0002,0.31052,0.03759
1120854.9118,77.0,12516.703,0.31824,0.01475,0.31858,-2.65297
1120855.0538,77.0,9909.4424,0.32754,0.02871,0.3288,-5.01002
1120855.2178,77.0,7835.48,0.33493,0.04189,0.33754,-7.12917
1120855.4188,77.0,6217.2461,0.34617,0.0535,0.35027,-8.78494
1120855.6568,77.0,4905.291,0.35657,0.06394,0.36226,-10.16566
1120855.8958,77.0,3881.2737,0.36923,0.07249,0.37628,-11.10693
1120856.1338,77.0,3070.9827,0.38236,0.08171,0.391,-12.06206
1120856.3718,77.0,2430.7778,0.3969,0.09131,0.40727,-12.95589
1120856.6098,77.0,1923.1537,0.41141,0.10071,0.42356,-13.75449
1120856.84779,77.0,1522.4358,0.42679,0.10768,0.44017,-14.16033
1120857.08579,77.0,1203.8446,0.44519,0.11618,0.4601,-14.62599
1120857.32479,77.0,952.86591,0.461,0.12372,0.47732,-15.02261
1120857.56279,77.0,754.27557,0.48,0.13211,0.49784,-15.38903
1120857.79979,77.0,596.71857,0.50191,0.1406,0.52123,-15.6498
1120858.03679,77.0,471.96338,0.52296,0.14869,0.54369,-15.87199
1120858.27679,77.0,373.20856,0.54703,0.15645,0.56896,-15.96015
1120858.51379,77.0,295.47278,0.56925,0.1633,0.59221,-16.00636
1120858.75279,77.0,233.87738,0.5962,0.17122,0.6203,-16.0236
1120858.99179,77.0,185.05922,0.62271,0.17944,0.64805,-16.07483
1120859.22779,77.0,146.35823,0.64881,0.18656,0.6751,-16.04187
1120859.46379,77.0,115.77804,0.67889,0.19374,0.70599,-15.92765
1120859.69779,77.0,91.6721,0.71034,0.20189,0.73847,-15.86576
1120859.94379,77.0,72.51701,0.74238,0.20774,0.7709,-15.63303
1120860.17279,77.0,57.36816,0.77477,0.21413,0.80381,-15.44942
1120860.40979,77.0,45.3629,0.80745,0.21937,0.83672,-15.19933
1120860.64179,77.0,35.93134,0.84076,0.22427,0.87016,-14.93581
1120860.89179,77.0,28.40909,0.87616,0.23112,0.90613,-14.77752
1120861.10679,77.0,22.48202,0.91469,0.2364,0.94474,-14.49101
1120861.37079,77.0,17.79613,0.95333,0.24059,0.98322,-14.16374
1120861.62379,77.0,14.06813,0.99585,0.24231,1.0249,-13.67554
1120861.83979,77.0,11.1448,1.04041,0.2421,1.0682,-13.0994
1120862.10679,77.0,8.81772,1.08444,0.23468,1.10954,-12.21073
1120862.28479,77.0,6.97545,1.12447,0.2227,1.14631,-11.20242
1120862.50279,77.0,5.5173,1.16482,0.20794,1.18323,-10.1215
1120862.77279,77.0,4.36941,1.19585,0.1872,1.21041,-8.89681
1120863.10779,77.0,3.45686,1.22431,0.1671,1.23566,-7.7721
1120863.52679,77.0,2.73547,1.24617,0.15109,1.25529,-6.91301
1120864.05179,77.0,2.16054,1.26392,0.13316,1.27092,-6.0143
1120864.71079,77.0,1.70952,1.27792,0.11949,1.28349,-5.34173
1120865.53879,77.0,1.35352,1.29019,0.10852,1.29475,-4.80772
1120866.58179,77.0,1.07079,1.29992,0.10043,1.3038,-4.41762
1120867.89579,77.0,0.84734,1.30848,0.09448,1.31189,-4.13014
1120869.55179,77.0,0.67072,1.31692,0.0901,1.32,-3.91403
1120871.64078,77.0,0.53067,1.32635,0.08815,1.32928,-3.80233
1120874.27678,77.0,0.41976,1.33452,0.08962,1.33752,-3.84183
1120877.60878,77.0,0.33183,1.34274,0.09286,1.34594,-3.95621
1120881.81378,77.0,0.26261,1.35113,0.09678,1.3546,-4.09715
1120887.12177,77.0,0.20791,1.36157,0.10341,1.36549,-4.3434
1120893.82677,77.0,0.16452,1.37325,0.11393,1.37796,-4.7428
1120902.30276,77.0,0.13007,1.38478,0.12916,1.39079,-5.32873
1120912.99375,77.0,0.10309,1.3947,0.14656,1.40238,-5.99871
1120926.50774,77.0,0.08153,1.40603,0.16437,1.41561,-6.66795
1120943.60473,77.0,0.06443,1.42222,0.18623,1.43436,-7.46005
1120965.19171,77.0,0.05102,1.44439,0.21219,1.45989,-8.35752
1120992.43369,77.0,0.04042,1.46786,0.24719,1.48853,-9.55885
1121026.92966,77.0,0.03192,1.49267,0.28482,1.51961,-10.803
1121070.47763,77.0,0.02528,1.52761,0.32321,1.56143,-11.94656
1121125.54259,77.0,0.01999,1.57812,0.37235,1.62146,-13.27574
1135249.59257,78.0,20004.453,0.30387,-0.01984,0.30452,3.73619
1135249.73557,78.0,15829.126,0.3128,-0.00057,0.3128,0.10473
1135249.87757,78.0,12516.703,0.31892,0.01528,0.31929,-2.74268
1135250.01957,78.0,9909.4424,0.32775,0.03065,0.32918,-5.34178
1135250.18357,78.0,7835.48,0.33584,0.04169,0.33842,-7.07655
1135250.38457,78.0,6217.2461,0.3472,0.05362,0.35131,-8.77886
1135250.62257,78.0,4905.291,0.35758,0.06286,0.36307,-9.97049
1135250.86157,78.0,3881.2737,0.36965,0.0747,0.37712,-11.42508
1135251.09957,78.0,3070.9827,0.38221,0.08189,0.39089,-12.09349
1135251.33757,78.0,2430.7778,0.39638,0.09133,0.40677,-12.97503
1135251.57557,78.0,1923.1537,0.41081,0.0996,0.42271,-13.62823
1135251.81357,78.0,1522.4358,0.4277,0.10727,0.44095,-14.08011
1135252.05157,78.0,1203.8446,0.44413,0.11705,0.4593,-14.76397
1135252.29057,78.0,952.86591,0.46402,0.12283,0.48,-14.82671
1135252.52857,78.0,754.27557,0.48207,0.13197,0.4998,-15.30995
1135252.76557,78.0,596.71857,0.50381,0.14136,0.52326,-15.67318
1135253.00357,78.0,471.96338,0.52544,0.14919,0.54621,-15.85088
1135253.24257,78.0,373.20856,0.54799,0.15631,0.56985,-15.91997
1135253.47957,78.0,295.47278,0.57081,0.1646,0.59407,-16.08501
1135253.71957,78.0,233.87738,0.59729,0.17245,0.62169,-16.10474
1135253.95757,78.0,185.05922,0.62508,0.17831,0.65001,-15.92151
1135254.19357,78.0,146.35823,0.65068,0.18782,0.67725,-16.10101
1135254.42957,78.0,115.77804,0.6798,0.19375,0.70687,-15.90847
1135254.66457,78.0,91.6721,0.71013,0.20258,0.73846,-15.92174
1135254.90957,78.0,72.51701,0.74301,0.20998,0.77211,-15.78062
1135255.13857,78.0,57.36816,0.77471,0.21371,0.80365,-15.42189
1135255.37557,78.0,45.3629,0.8069,0.21994,0.83634,-15.24707
1135255.60757,78.0,35.93134,0.84153,0.22457,0.87098,-14.94197
1135255.85757,78.0,28.40909,0.87552,0.23191,0.90571,-14.8357
1135256.07257,78.0,22.48202,0.91417,0.2359,0.94411,-14.46972
1135256.33757,78.0,17.79613,0.95477,0.24134,0.9848,-14.18571
1135256.58957,78.0,14.06813,0.99591,0.24512,1.02563,-13.82722
1135256.80557,78.0,11.1448,1.03872,0.24122,1.06637,-13.07384
1135257.07257,78.0,8.81772,1.0838,0.23482,1.10895,-12.22508
1135257.25057,78.0,6.97545,1.12824,0.22164,1.14981,-11.11404
1135257.46857,78.0,5.5173,1.16313,0.20543,1.18113,-10.01631
1135257.73857,78.0,4.36941,1.19821,0.1882,1.2129,-8.92615
1135258.07357,78.0,3.45686,1.22522,0.16972,1.23692,-7.88672
1135258.49257,78.0,2.73547,1.24632,0.15045,1.25537,-6.88336
1135259.01757,78.0,2.16054,1.26574,0.13321,1.27273,-6.00791
1135259.67657,78.0,1.70952,1.2803,0.12057,1.28597,-5.38
1135260.50457,78.0,1.35352,1.29111,0.10899,1.2957,-4.82537
1135261.54757,78.0,1.07079,1.30174,0.09983,1.30557,-4.3856
1135262.86156,78.0,0.84734,1.31164,0.09359,1.31498,-4.08118
1135264.51756,78.0,0.67072,1.32036,0.09059,1.32346,-3.92493
1135266.60656,78.0,0.53067,1.32785,0.08995,1.33089,-3.87547
1135269.24256,78.0,0.41976,1.33541,0.0903,1.33846,-3.86856
1135272.57456,78.0,0.33183,1.3439,0.09157,1.34702,-3.89811
1135276.78055,78.0,0.26261,1.35379,0.09665,1.35723,-4.08373
1135282.08855,78.0,0.20791,1.36319,0.10494,1.36723,-4.40202
1135288.79254,78.0,0.16452,1.37247,0.11467,1.37725,-4.77593
1135297.26954,78.0,0.13007,1.3837,0.12619,1.38944,-5.21064
1135307.95953,78.0,0.10309,1.39824,0.14079,1.40531,-5.74963
1135321.47352,78.0,0.08153,1.41513,0.16254,1.42444,-6.55208
1135338.57051,78.0,0.06443,1.43211,0.19078,1.44476,-7.58796
1135360.15749,78.0,0.05102,1.44619,0.2206,1.46292,-8.67285
1135387.40047,78.0,0.04042,1.4651,0.24987,1.48626,-9.67844
1135421.89544,78.0,0.03192,1.49544,0.28419,1.5222,-10.76009
1135465.44341,78.0,0.02528,1.53201,0.32906,1.56695,-12.12228
1135520.50836,78.0,0.01999,1.57001,0.38146,1.61568,-13.65652
1149645.08835,79.0,20004.453,0.30534,-0.01837,0.30589,3.442
