Repository: SebaVillagra00/ICM2985-SOH-IPRE

## Data University of Cambridge (EIS Cambridge)
Data publicada en "Identifying degradation patterns of lithium ion batteries from impedance spectroscopy using machine learning" (Zhang, Tang, Zhang, Wang, Stimming & Lee, 2020) https://www.nature.com/articles/s41467-020-15235-7.

Carpeta contiene:
* Paper de Nature Comunications (IF: 16.6).
* Data frames para IOS.
* Data frames para Windows.

Cada Data frame está contenido en un archivo .txt con las siguientes columnas:
* time/s: tiempo en que se mide la muestra.
* cycle number: ciclo de carga de la batería.
* freq/Hz: frecuencia de la señal de input.
* Re(Z)/Ohm: Parte resistiva de la impedancia.
* Im(Z)/Ohm: Parte reactiva de la impedancia.

File: EIS Cambridge/csvEIS/EIS_state_V_25C08.csv (part 7 of 8)
time/s,cycle number,freq/Hz,Re(Z)/Ohm,-Im(Z)/Ohm,|Z|/Ohm,Phase(Z)/deg
969782.67893,68.0,15829.126,0.30842,0.00258,0.30843,-0.47929
969782.82093,68.0,12516.703,0.31669,0.01949,0.31729,-3.52129
969782.96293,68.0,9909.4424,0.3265,0.03402,0.32826,-5.94836
969783.12693,68.0,7835.48,0.33877,0.04583,0.34185,-7.70396
969783.32793,68.0,6217.2461,0.34818,0.05705,0.35282,-9.30534
969783.56593,68.0,4905.291,0.36025,0.0682,0.36664,-10.71959
969783.80493,68.0,3881.2737,0.37319,0.07669,0.38099,-11.61194
969784.04293,68.0,3070.9827,0.38762,0.08577,0.397,-12.47685
969784.28093,68.0,2430.7778,0.40083,0.09539,0.41203,-13.38576
969784.51893,68.0,1923.1537,0.41552,0.10228,0.42793,-13.82769
969784.75693,68.0,1522.4358,0.4318,0.11104,0.44585,-14.42168
969784.99493,68.0,1203.8446,0.45101,0.1193,0.46653,-14.81675
969785.23293,68.0,952.86591,0.46761,0.1269,0.48452,-15.18281
969785.47193,68.0,754.27557,0.48854,0.13447,0.50671,-15.38985
969785.70893,68.0,596.71857,0.5086,0.14266,0.52823,-15.6689
969785.94593,68.0,471.96338,0.52874,0.15191,0.55013,-16.02937
969786.18593,68.0,373.20856,0.55409,0.15753,0.57605,-15.87063
969786.42293,68.0,295.47278,0.57655,0.16578,0.59991,-16.04211
969786.66293,68.0,233.87738,0.60219,0.17645,0.62751,-16.33145
969786.90093,68.0,185.05922,0.62876,0.18207,0.65459,-16.14978
969787.13693,68.0,146.35823,0.65639,0.19086,0.68357,-16.21328
969787.37293,68.0,115.77804,0.68741,0.197,0.71509,-15.99166
969787.60693,68.0,91.6721,0.71693,0.20663,0.74612,-16.07796
969787.85293,68.0,72.51701,0.74818,0.21171,0.77756,-15.79976
969788.08193,68.0,57.36816,0.7808,0.21849,0.81079,-15.63302
969788.31793,68.0,45.3629,0.81251,0.22599,0.84335,-15.54336
969788.55093,68.0,35.93134,0.84397,0.23135,0.87511,-15.32946
969788.80093,68.0,28.40909,0.87565,0.23998,0.90794,-15.32633
969789.01493,68.0,22.48202,0.90796,0.25154,0.94216,-15.48497
969789.27993,68.0,17.79613,0.93961,0.26593,0.97652,-15.80283
969789.53293,68.0,14.06813,0.97691,0.28372,1.01728,-16.1948
969789.74893,68.0,11.1448,1.02076,0.30299,1.06478,-16.53258
969790.01593,68.0,8.81772,1.06305,0.32611,1.11194,-17.05424
969790.19393,68.0,6.97545,1.12084,0.35624,1.17609,-17.63209
969790.41193,68.0,5.5173,1.18532,0.36511,1.24027,-17.12027
969790.68093,68.0,4.36941,1.2521,0.39069,1.31164,-17.32956
969791.01693,68.0,3.45686,1.32424,0.38785,1.37987,-16.32466
969791.43493,68.0,2.73547,1.40907,0.38696,1.46124,-15.35593
969791.95993,68.0,2.16054,1.47693,0.37811,1.52456,-14.35998
969792.61993,68.0,1.70952,1.54264,0.3505,1.58196,-12.80078
969793.44793,68.0,1.35352,1.60382,0.32091,1.63561,-11.3148
969794.49093,68.0,1.07079,1.6528,0.29288,1.67855,-10.04857
969795.80393,68.0,0.84734,1.69125,0.26368,1.71168,-8.86164
969797.45993,68.0,0.67072,1.72335,0.23593,1.73943,-7.79555
969799.54893,68.0,0.53067,1.74757,0.21111,1.76028,-6.88795
969802.18593,68.0,0.41976,1.77066,0.19335,1.78119,-6.23189
969805.51693,68.0,0.33183,1.78821,0.18157,1.7974,-5.79788
969809.72293,68.0,0.26261,1.80217,0.17403,1.81055,-5.51587
969815.03093,68.0,0.20791,1.81511,0.17034,1.82308,-5.36113
969821.73493,68.0,0.16452,1.8288,0.17059,1.83674,-5.32901
969830.21093,68.0,0.13007,1.84423,0.17766,1.85277,-5.50254
969840.90194,68.0,0.10309,1.85966,0.19163,1.86951,-5.88326
969854.41494,68.0,0.08153,1.87555,0.21006,1.88727,-6.39035
969871.51294,68.0,0.06443,1.89509,0.23447,1.90954,-7.05304
969893.09894,68.0,0.05102,1.92409,0.26122,1.94175,-7.73149
969920.34195,68.0,0.04042,1.95942,0.30437,1.98291,-8.82955
969954.83695,68.0,0.03192,1.99405,0.36143,2.02655,-10.27359
969998.38495,68.0,0.02528,2.02525,0.41876,2.06809,-11.6824
970053.44996,68.0,0.01999,2.06728,0.47102,2.12027,-12.83554
984094.09879,69.0,20004.453,0.30178,-0.01601,0.3022,3.03631
984094.24179,69.0,15829.126,0.3119,0.00294,0.31192,-0.53924
984094.38379,69.0,12516.703,0.31853,0.0197,0.31913,-3.5388
984094.52579,69.0,9909.4424,0.32711,0.03477,0.32895,-6.06773
984094.68979,69.0,7835.48,0.33781,0.04686,0.34105,-7.89686
984094.89079,69.0,6217.2461,0.34892,0.05771,0.35366,-9.39185
984095.12879,69.0,4905.291,0.36051,0.06807,0.36687,-10.69188
984095.36779,69.0,3881.2737,0.37331,0.07705,0.38118,-11.66244
984095.60579,69.0,3070.9827,0.3865,0.08671,0.39611,-12.64412
984095.84379,69.0,2430.7778,0.39932,0.09398,0.41023,-13.24302
984096.08179,69.0,1923.1537,0.41635,0.10387,0.42911,-14.00865
984096.31979,69.0,1522.4358,0.43222,0.11152,0.44637,-14.46756
984096.5578,69.0,1203.8446,0.45062,0.11909,0.46609,-14.80397
984096.7968,69.0,952.86591,0.46791,0.12802,0.48511,-15.30152
984097.0348,69.0,754.27557,0.48748,0.136,0.5061,-15.58888
984097.2718,69.0,596.71857,0.50903,0.14233,0.52855,-15.62107
984097.5088,69.0,471.96338,0.53017,0.15061,0.55114,-15.85905
984097.7488,69.0,373.20856,0.55423,0.15999,0.57686,-16.10166
984097.9858,69.0,295.47278,0.57715,0.16588,0.60051,-16.03523
984098.2248,69.0,233.87738,0.60368,0.17575,0.62874,-16.23189
984098.4628,69.0,185.05922,0.63068,0.18436,0.65708,-16.29427
984098.6988,69.0,146.35823,0.65777,0.19202,0.68522,-16.27384
984098.9358,69.0,115.77804,0.68773,0.19908,0.71597,-16.14411
984099.1698,69.0,91.6721,0.71931,0.20664,0.7484,-16.02772
984099.4158,69.0,72.51701,0.74999,0.21356,0.77981,-15.89415
984099.6448,69.0,57.36816,0.78142,0.22139,0.81218,-15.81816
984099.8808,69.0,45.3629,0.81371,0.22632,0.8446,-15.54313
984100.1138,69.0,35.93134,0.84654,0.23321,0.87808,-15.40198
984100.3638,69.0,28.40909,0.87696,0.24337,0.91011,-15.51018
984100.5788,69.0,22.48202,0.90988,0.25389,0.94464,-15.59077
984100.8428,69.0,17.79613,0.94405,0.26656,0.98096,-15.76729
984101.0958,69.0,14.06813,0.97931,0.2874,1.02061,-16.35547
984101.3118,69.0,11.1448,1.02169,0.30875,1.06732,-16.81452
984101.5788,69.0,8.81772,1.06905,0.33166,1.11931,-17.23591
984101.7568,69.0,6.97545,1.1204,0.35247,1.17453,-17.46345
984101.9748,69.0,5.5173,1.19021,0.37958,1.24927,-17.68859
984102.2448,69.0,4.36941,1.25146,0.38913,1.31056,-17.27246
984102.5798,69.0,3.45686,1.33873,0.39961,1.3971,-16.62026
984102.9978,69.0,2.73547,1.40969,0.40305,1.46618,-15.95613
984103.5238,69.0,2.16054,1.48423,0.38301,1.53285,-14.46957
984104.1828,69.0,1.70952,1.55919,0.36107,1.60045,-13.03852
984105.0108,69.0,1.35352,1.62012,0.33655,1.6547,-11.73526
984106.0538,69.0,1.07079,1.66856,0.30469,1.69615,-10.34848
984107.3678,69.0,0.84734,1.71,0.27184,1.73147,-9.03269
984109.0238,69.0,0.67072,1.74436,0.24344,1.76126,-7.94494
984111.1118,69.0,0.53067,1.7726,0.21993,1.78619,-7.07259
984113.7488,69.0,0.41976,1.79324,0.20136,1.80451,-6.40692
984117.0798,69.0,0.33183,1.81075,0.1869,1.82037,-5.89309
984121.2858,69.0,0.26261,1.82604,0.17714,1.83461,-5.54091
984126.5938,69.0,0.20791,1.84162,0.17226,1.84966,-5.34371
984133.2988,69.0,0.16452,1.85624,0.17468,1.86444,-5.37587
984141.7748,69.0,0.13007,1.87015,0.18231,1.87902,-5.56783
984152.4648,69.0,0.10309,1.88466,0.19342,1.89455,-5.85973
984165.9788,69.0,0.08153,1.90354,0.20929,1.91501,-6.27442
984183.07681,69.0,0.06443,1.92754,0.235,1.94182,-6.95099
984204.66281,69.0,0.05102,1.95572,0.27285,1.97466,-7.94215
984231.90481,69.0,0.04042,1.97968,0.31911,2.00523,-9.15686
984266.40082,69.0,0.03192,2.00535,0.36432,2.03818,-10.29698
984309.94782,69.0,0.02528,2.04438,0.40861,2.08481,-11.30274
984365.01283,69.0,0.01999,2.10016,0.46318,2.15063,-12.43717
998420.44244,70.0,20004.453,0.30155,-0.01637,0.30199,3.10717
998420.58444,70.0,15829.126,0.30898,0.00349,0.309,-0.64795
998420.72644,70.0,12516.703,0.31835,0.01916,0.31893,-3.44472
998420.86844,70.0,9909.4424,0.32729,0.03337,0.32899,-5.82131
998421.03244,70.0,7835.48,0.33816,0.04548,0.3412,-7.65944
998421.23344,70.0,6217.2461,0.34878,0.05725,0.35345,-9.32239
998421.47144,70.0,4905.291,0.36079,0.06777,0.3671,-10.63826
998421.71044,70.0,3881.2737,0.37275,0.07761,0.38075,-11.76159
998421.94844,70.0,3070.9827,0.38578,0.08632,0.39532,-12.61204
998422.18644,70.0,2430.7778,0.39928,0.0953,0.4105,-13.4236
998422.42444,70.0,1923.1537,0.4166,0.10382,0.42934,-13.99364
998422.66244,70.0,1522.4358,0.43125,0.11083,0.44527,-14.41333
998422.90044,70.0,1203.8446,0.44935,0.1192,0.46489,-14.85648
998423.13844,70.0,952.86591,0.46755,0.12645,0.48435,-15.13341
998423.37744,70.0,754.27557,0.48883,0.13505,0.50714,-15.44369
998423.61444,70.0,596.71857,0.50811,0.14349,0.52799,-15.77002
998423.85144,70.0,471.96338,0.52984,0.15199,0.55121,-16.00588
998424.09044,70.0,373.20856,0.55342,0.16068,0.57627,-16.19011
998424.32844,70.0,295.47278,0.57791,0.16819,0.60188,-16.22699
998424.56744,70.0,233.87738,0.60261,0.17524,0.62758,-16.21451
998424.80544,70.0,185.05922,0.62941,0.18457,0.65591,-16.3436
998425.04144,70.0,146.35823,0.65865,0.19135,0.68588,-16.19968
998425.27844,70.0,115.77804,0.6887,0.19963,0.71705,-16.16509
998425.51244,70.0,91.6721,0.71704,0.20636,0.74614,-16.05526
998425.75844,70.0,72.51701,0.75121,0.21436,0.7812,-15.9262
998425.98744,70.0,57.36816,0.7815,0.21997,0.81187,-15.72008
998426.22344,70.0,45.3629,0.81544,0.2267,0.84637,-15.5363
998426.45644,70.0,35.93134,0.84567,0.23408,0.87747,-15.47216
998426.70644,70.0,28.40909,0.87747,0.24097,0.90996,-15.35566
998426.92044,70.0,22.48202,0.91035,0.25285,0.94481,-15.52287
998427.18544,70.0,17.79613,0.94208,0.26773,0.97938,-15.86441
998427.43844,70.0,14.06813,0.98013,0.2868,1.02123,-16.31008
998427.65444,70.0,11.1448,1.02227,0.30912,1.06798,-16.82439
998427.92144,70.0,8.81772,1.06786,0.33065,1.11788,-17.20467
998428.09944,70.0,6.97545,1.12217,0.36382,1.17967,-17.9635
998428.31744,70.0,5.5173,1.19031,0.37305,1.2474,-17.40147
998428.58744,70.0,4.36941,1.25575,0.40282,1.31877,-17.78519
998428.92244,70.0,3.45686,1.33084,0.40005,1.38966,-16.73095
998429.34044,70.0,2.73547,1.41822,0.40433,1.47473,-15.91289
998429.86544,70.0,2.16054,1.49126,0.3972,1.54325,-14.9146
998430.52544,70.0,1.70952,1.56072,0.37041,1.60407,-13.35116
998431.35344,70.0,1.35352,1.627,0.34065,1.66228,-11.82555
998432.39644,70.0,1.07079,1.68032,0.31177,1.709,-10.51126
998433.71044,70.0,0.84734,1.72209,0.28093,1.74486,-9.2652
998435.36544,70.0,0.67072,1.75602,0.252,1.77401,-8.16662
998437.45444,70.0,0.53067,1.78365,0.22443,1.79771,-7.17163
998440.09144,70.0,0.41976,1.80705,0.20428,1.81856,-6.44959
998443.42244,70.0,0.33183,1.82581,0.19025,1.83569,-5.94864
998447.62845,70.0,0.26261,1.84176,0.18034,1.85057,-5.59257
998452.93645,70.0,0.20791,1.85664,0.17504,1.86487,-5.38577
998459.64045,70.0,0.16452,1.87253,0.17544,1.88073,-5.35259
998468.11745,70.0,0.13007,1.88946,0.18395,1.89839,-5.56046
998478.80745,70.0,0.10309,1.90474,0.20026,1.91524,-6.00185
998492.32145,70.0,0.08153,1.91817,0.22139,1.9309,-6.58386
998509.41845,70.0,0.06443,1.93434,0.24609,1.94993,-7.2503
998531.00546,70.0,0.05102,1.95813,0.27099,1.97679,-7.87918
998558.24746,70.0,0.04042,1.99007,0.30793,2.01375,-8.79577
998592.74346,70.0,0.03192,2.0256,0.35544,2.05654,-9.95266
998636.29047,70.0,0.02528,2.06481,0.40385,2.10394,-11.0667
998691.35547,70.0,0.01999,2.12285,0.45424,2.17091,-12.07794
1012742.47709,71.0,20004.453,0.29949,-0.0164,0.29994,3.13469
1012742.62009,71.0,15829.126,0.30696,0.00308,0.30698,-0.57478
1012742.76209,71.0,12516.703,0.31728,0.02,0.3179,-3.60631
1012742.90409,71.0,9909.4424,0.32605,0.03493,0.32791,-6.11568
1012743.06809,71.0,7835.48,0.33594,0.0465,0.33914,-7.88033
1012743.26909,71.0,6217.2461,0.34809,0.05689,0.35271,-9.28139
1012743.50709,71.0,4905.291,0.36006,0.06719,0.36627,-10.57033
1012743.7451,71.0,3881.2737,0.37188,0.07674,0.37971,-11.66023
1012743.9831,71.0,3070.9827,0.38506,0.08656,0.39467,-12.66879
1012744.2211,71.0,2430.7778,0.40092,0.09437,0.41188,-13.24525
1012744.4601,71.0,1923.1537,0.416,0.10308,0.42858,-13.91667
1012744.6971,71.0,1522.4358,0.43257,0.11087,0.44655,-14.37623
1012744.9361,71.0,1203.8446,0.44867,0.11908,0.4642,-14.86407
1012745.1741,71.0,952.86591,0.4678,0.12663,0.48463,-15.14641
1012745.4131,71.0,754.27557,0.48684,0.13609,0.5055,-15.6176
1012745.6501,71.0,596.71857,0.50656,0.14267,0.52627,-15.72924
1012745.8871,71.0,471.96338,0.52932,0.15114,0.55048,-15.93582
1012746.1261,71.0,373.20856,0.55257,0.159,0.57499,-16.05327
1012746.3641,71.0,295.47278,0.57589,0.16624,0.5994,-16.10164
1012746.6031,71.0,233.87738,0.60299,0.17547,0.62801,-16.22517
1012746.8411,71.0,185.05922,0.62929,0.18197,0.65507,-16.12852
1012747.0771,71.0,146.35823,0.65761,0.19207,0.68508,-16.28199
1012747.3141,71.0,115.77804,0.68768,0.19841,0.71573,-16.09353
1012747.5481,71.0,91.6721,0.71908,0.20731,0.74837,-16.08193
1012747.7941,71.0,72.51701,0.74962,0.21426,0.77964,-15.95122
1012748.0231,71.0,57.36816,0.78149,0.22103,0.81214,-15.79252
1012748.2591,71.0,45.3629,0.81487,0.22751,0.84603,-15.59994
1012748.4921,71.0,35.93134,0.84718,0.23381,0.87885,-15.42849
1012748.7421,71.0,28.40909,0.87744,0.24243,0.91031,-15.44524
1012748.9561,71.0,22.48202,0.90921,0.25424,0.94409,-15.62251
1012749.2211,71.0,17.79613,0.94362,0.26875,0.98115,-15.89736
1012749.4731,71.0,14.06813,0.97607,0.28665,1.01729,-16.36633
1012749.6901,71.0,11.1448,1.01784,0.30847,1.06356,-16.86031
1012749.9571,71.0,8.81772,1.06256,0.33663,1.11461,-17.57871
1012750.1351,71.0,6.97545,1.12648,0.35529,1.18118,-17.50515
1012750.3531,71.0,5.5173,1.1767,0.38097,1.23683,-17.94009
1012750.6221,71.0,4.36941,1.26121,0.39603,1.32193,-17.43265
1012750.9581,71.0,3.45686,1.33139,0.41503,1.39457,-17.31371
1012751.3761,71.0,2.73547,1.40952,0.40555,1.4667,-16.05155
1012751.9011,71.0,2.16054,1.49704,0.39674,1.54872,-14.84306
1012752.5601,71.0,1.70952,1.56718,0.38047,1.6127,-13.64586
1012753.3891,71.0,1.35352,1.62854,0.34913,1.66555,-12.09992
1012754.4321,71.0,1.07079,1.68447,0.31496,1.71366,-10.59092
1012755.7451,71.0,0.84734,1.72975,0.28478,1.75304,-9.34922
1012757.4011,71.0,0.67072,1.76596,0.25569,1.78438,-8.2386
1012759.4901,71.0,0.53067,1.79228,0.23049,1.80704,-7.32797
1012762.1271,71.0,0.41976,1.81501,0.20915,1.82702,-6.57339
1012765.4581,71.0,0.33183,1.83475,0.19253,1.84482,-5.99042
1012769.6641,71.0,0.26261,1.85205,0.18276,1.86104,-5.63566
1012774.9721,71.0,0.20791,1.86751,0.17892,1.87606,-5.47271
1012781.6761,71.0,0.16452,1.88082,0.1789,1.88931,-5.43341
1012790.1531,71.0,0.13007,1.89549,0.184,1.9044,-5.54443
1012800.8431,71.0,0.10309,1.91432,0.19536,1.92426,-5.82695
1012814.3571,71.0,0.08153,1.93528,0.21773,1.94749,-6.41918
1012831.45411,71.0,0.06443,1.95617,0.24801,1.97183,-7.22566
1012853.04111,71.0,0.05102,1.97196,0.28224,1.99205,-8.14514
1012880.28311,71.0,0.04042,1.99557,0.31591,2.02042,-8.99553
1012914.77912,71.0,0.03192,2.03339,0.35575,2.06428,-9.92376
1012958.32612,71.0,0.02528,2.0802,0.40835,2.1199,-11.10607
1013013.39113,71.0,0.01999,2.12889,0.46818,2.17976,-12.40306
1027300.62393,72.0,20004.453,0.30237,-0.01652,0.30282,3.12795
1027300.76693,72.0,15829.126,0.30893,0.00361,0.30895,-0.66933
1027300.90893,72.0,12516.703,0.32006,0.02023,0.3207,-3.61688
1027301.05093,72.0,9909.4424,0.3288,0.0353,0.33069,-6.12719
1027301.21493,72.0,7835.48,0.33688,0.0475,0.34021,-8.02526
1027301.41593,72.0,6217.2461,0.35049,0.05647,0.35501,-9.15347
1027301.65393,72.0,4905.291,0.36113,0.0671,0.36731,-10.52564
1027301.89293,72.0,3881.2737,0.37256,0.07738,0.38051,-11.73362
1027302.12993,72.0,3070.9827,0.3876,0.08699,0.39724,-12.64984
1027302.36893,72.0,2430.7778,0.40295,0.0944,0.41386,-13.18563
1027302.60693,72.0,1923.1537,0.41587,0.10407,0.42869,-14.04948
1027302.84393,72.0,1522.4358,0.43302,0.11166,0.44718,-14.45945
1027303.08293,72.0,1203.8446,0.45105,0.11907,0.46651,-14.78764
1027303.32093,72.0,952.86591,0.46935,0.12756,0.48637,-15.20454
1027303.55993,72.0,754.27557,0.48917,0.13394,0.50717,-15.31288
1027303.79693,72.0,596.71857,0.51019,0.14297,0.52984,-15.65409
1027304.03394,72.0,471.96338,0.53219,0.1513,0.55328,-15.86993
1027304.27394,72.0,373.20856,0.55537,0.15983,0.57791,-16.05553
1027304.51094,72.0,295.47278,0.57893,0.16827,0.60289,-16.20677
1027304.74994,72.0,233.87738,0.60537,0.17747,0.63085,-16.3394
1027304.98794,72.0,185.05922,0.63281,0.18572,0.6595,-16.35645
1027305.22394,72.0,146.35823,0.66204,0.19296,0.68959,-16.24972
1027305.46094,72.0,115.77804,0.69097,0.20163,0.71978,-16.26748
1027305.69494,72.0,91.6721,0.72152,0.20822,0.75096,-16.09703
1027305.94094,72.0,72.51701,0.75302,0.21505,0.78312,-15.93884
1027306.16994,72.0,57.36816,0.78623,0.22333,0.81733,-15.85747
1027306.40594,72.0,45.3629,0.81915,0.22811,0.85032,-15.56072
1027306.63894,72.0,35.93134,0.85097,0.23458,0.8827,-15.4114
1027306.88894,72.0,28.40909,0.88213,0.24101,0.91446,-15.2809
1027307.10294,72.0,22.48202,0.91323,0.25544,0.94828,-15.62675
1027307.36794,72.0,17.79613,0.94536,0.27057,0.98332,-15.97173
1027307.62094,72.0,14.06813,0.98091,0.28873,1.02252,-16.40173
1027307.83694,72.0,11.1448,1.02135,0.31048,1.0675,-16.90846
1027308.10394,72.0,8.81772,1.06574,0.33878,1.11829,-17.63437
1027308.28194,72.0,6.97545,1.1237,0.37214,1.18372,-18.3235
1027308.49994,72.0,5.5173,1.1876,0.38553,1.24861,-17.98495
1027308.76994,72.0,4.36941,1.26144,0.4228,1.33041,-18.52983
1027309.10494,72.0,3.45686,1.33271,0.42987,1.40032,-17.87734
1027309.52294,72.0,2.73547,1.42851,0.43338,1.4928,-16.87666
1027310.04794,72.0,2.16054,1.51246,0.43368,1.57341,-15.9997
1027310.70794,72.0,1.70952,1.58714,0.41173,1.63968,-14.543
1027311.53594,72.0,1.35352,1.66115,0.37875,1.70378,-12.84407
1027312.57894,72.0,1.07079,1.72652,0.34827,1.76129,-11.40463
1027313.89294,72.0,0.84734,1.77575,0.31582,1.80361,-10.08472
1027315.54794,72.0,0.67072,1.81651,0.28243,1.83834,-8.83771
1027317.63694,72.0,0.53067,1.84781,0.2514,1.86484,-7.74772
1027320.27394,72.0,0.41976,1.8753,0.22693,1.88898,-6.89968
1027323.60494,72.0,0.33183,1.8976,0.20992,1.90918,-6.31275
1027327.81094,72.0,0.26261,1.91498,0.19876,1.92527,-5.92549
1027333.11894,72.0,0.20791,1.929,0.19219,1.93855,-5.68974
1027339.82294,72.0,0.16452,1.94335,0.18978,1.95259,-5.57773
1027348.29994,72.0,0.13007,1.95946,0.19326,1.96897,-5.63295
1027358.98994,72.0,0.10309,1.9762,0.20447,1.98675,-5.90712
1027372.50394,72.0,0.08153,1.99357,0.22299,2.006,-6.38241
1027389.60095,72.0,0.06443,2.0137,0.24712,2.02881,-6.99644
1027411.18795,72.0,0.05102,2.04009,0.27291,2.05827,-7.61927
1027438.42995,72.0,0.04042,2.07827,0.31277,2.10167,-8.55851
1027472.92596,72.0,0.03192,2.11923,0.37039,2.15135,-9.91384
1027516.47296,72.0,0.02528,2.15341,0.43474,2.19686,-11.41375
1027571.53797,72.0,0.01999,2.19332,0.49405,2.24827,-12.69427
1041883.27374,73.0,20004.453,0.30429,-0.01571,0.3047,2.95621
1041883.41674,73.0,15829.126,0.31036,0.00383,0.31038,-0.70791
1041883.55874,73.0,12516.703,0.31989,0.01898,0.32046,-3.39594
1041883.70074,73.0,9909.4424,0.32891,0.03414,0.33067,-5.92684
1041883.86474,73.0,7835.48,0.33842,0.04565,0.34148,-7.68253
1041884.06574,73.0,6217.2461,0.35022,0.0572,0.35486,-9.27556
1041884.30375,73.0,4905.291,0.36207,0.06745,0.3683,-10.55204
1041884.54175,73.0,3881.2737,0.37577,0.07676,0.38353,-11.54536
1041884.77875,73.0,3070.9827,0.38803,0.08588,0.39742,-12.47888
1041885.01675,73.0,2430.7778,0.40171,0.0938,0.41252,-13.14248
1041885.25575,73.0,1923.1537,0.41759,0.10218,0.42991,-13.74896
1041885.49375,73.0,1522.4358,0.43486,0.11171,0.44898,-14.40732
1041885.73175,73.0,1203.8446,0.45072,0.11786,0.46587,-14.65446
1041885.96975,73.0,952.86591,0.47096,0.12594,0.48751,-14.97066
1041886.20875,73.0,754.27557,0.48979,0.1359,0.50829,-15.50737
1041886.44475,73.0,596.71857,0.51123,0.14301,0.53085,-15.62794
1041886.68175,73.0,471.96338,0.5326,0.15091,0.55357,-15.81961
1041886.92075,73.0,373.20856,0.55576,0.15992,0.57832,-16.05337
1041887.15875,73.0,295.47278,0.58166,0.16734,0.60525,-16.05009
1041887.39775,73.0,233.87738,0.60689,0.17659,0.63206,-16.22364
1041887.63575,73.0,185.05922,0.63405,0.18531,0.66057,-16.29178
1041887.87175,73.0,146.35823,0.66234,0.19249,0.68975,-16.20522
1041888.10875,73.0,115.77804,0.69229,0.20259,0.72133,-16.31159
1041888.34275,73.0,91.6721,0.72364,0.20835,0.75304,-16.06193
1041888.58875,73.0,72.51701,0.75484,0.21565,0.78504,-15.94394
1041888.81775,73.0,57.36816,0.78774,0.22176,0.81836,-15.72288
1041889.05375,73.0,45.3629,0.82042,0.22783,0.85147,-15.52022
1041889.28675,73.0,35.93134,0.85193,0.23494,0.88373,-15.41751
1041889.53675,73.0,28.40909,0.88305,0.24496,0.9164,-15.504
1041889.75075,73.0,22.48202,0.9146,0.25565,0.94965,-15.61692
1041890.01575,73.0,17.79613,0.94669,0.27209,0.98501,-16.03527
1041890.26875,73.0,14.06813,0.9797,0.29108,1.02203,-16.54744
1041890.48475,73.0,11.1448,1.01842,0.3135,1.06558,-17.11015
1041890.75175,73.0,8.81772,1.06492,0.34738,1.12015,-18.06671
1041890.92975,73.0,6.97545,1.12394,0.3695,1.18311,-18.19855
1041891.14775,73.0,5.5173,1.1789,0.40819,1.24757,-19.0982
1041891.41775,73.0,4.36941,1.26156,0.42247,1.33042,-18.51474
1041891.75275,73.0,3.45686,1.34371,0.45726,1.41938,-18.79343
1041892.17075,73.0,2.73547,1.42345,0.45881,1.49556,-17.86542
1041892.69675,73.0,2.16054,1.52393,0.45144,1.58939,-16.50111
1041893.35575,73.0,1.70952,1.61191,0.44247,1.67154,-15.34945
1041894.18375,73.0,1.35352,1.68552,0.41539,1.73595,-13.84436
1041895.22675,73.0,1.07079,1.75452,0.37848,1.79488,-12.17326
1041896.54075,73.0,0.84734,1.81382,0.34146,1.84568,-10.66151
1041898.19675,73.0,0.67072,1.86088,0.30692,1.88602,-9.36574
1041900.28475,73.0,0.53067,1.89586,0.27586,1.91582,-8.27893
1041902.92175,73.0,0.41976,1.92465,0.24779,1.94054,-7.33617
1041906.25275,73.0,0.33183,1.94972,0.22534,1.96269,-6.59281
1041910.45875,73.0,0.26261,1.97134,0.21065,1.98256,-6.09932
1041915.76675,73.0,0.20791,1.98964,0.20367,2.00004,-5.84476
1041922.47175,73.0,0.16452,2.004,0.20325,2.01428,-5.79126
1041930.94775,73.0,0.13007,2.01705,0.20663,2.0276,-5.84917
1041941.63775,73.0,0.10309,2.03259,0.21457,2.04388,-6.02619
1041955.15175,73.0,0.08153,2.05233,0.22939,2.06511,-6.3774
1041972.24976,73.0,0.06443,2.07562,0.25397,2.0911,-6.97599
1041993.83576,73.0,0.05102,2.09815,0.28498,2.11741,-7.73486
1042021.07876,73.0,0.04042,2.12793,0.31898,2.1517,-8.52536
1042055.57377,73.0,0.03192,2.17357,0.36076,2.20331,-9.42381
1042099.12077,73.0,0.02528,2.23101,0.42169,2.27051,-10.7035
1042154.18578,73.0,0.01999,2.28603,0.50155,2.34041,-12.37439
1056264.62974,74.0,20004.453,0.30364,-0.01563,0.30405,2.94602
1056264.77274,74.0,15829.126,0.30946,0.00164,0.30946,-0.3041
1056264.91474,74.0,12516.703,0.31933,0.0208,0.32001,-3.72616
1056265.05674,74.0,9909.4424,0.32773,0.03401,0.32949,-5.92388
1056265.22074,74.0,7835.48,0.33924,0.04564,0.3423,-7.66273
1056265.42174,74.0,6217.2461,0.3492,0.05986,0.3543,-9.72721
1056265.65974,74.0,4905.291,0.36163,0.06765,0.3679,-10.59557
1056265.89774,74.0,3881.2737,0.3751,0.0779,0.3831,-11.73215
1056266.13574,74.0,3070.9827,0.38879,0.0861,0.39821,-12.48626
1056266.37374,74.0,2430.7778,0.40411,0.09567,0.41528,-13.31897
1056266.61274,74.0,1923.1537,0.41902,0.10333,0.43157,-13.85313
1056266.84974,74.0,1522.4358,0.43474,0.10897,0.44818,-14.07112
1056267.08874,74.0,1203.8446,0.45208,0.11823,0.46728,-14.656
1056267.32674,74.0,952.86591,0.46994,0.12875,0.48726,-15.3215
1056267.56574,74.0,754.27557,0.48941,0.1365,0.50808,-15.58386
1056267.80274,74.0,596.71857,0.51188,0.14384,0.5317,-15.6953
1056268.03974,74.0,471.96338,0.53407,0.15118,0.55505,-15.80518
1056268.27974,74.0,373.20856,0.55698,0.16008,0.57953,-16.03444
1056268.51674,74.0,295.47278,0.58123,0.16981,0.60553,-16.28583
1056268.75574,74.0,233.87738,0.60616,0.17727,0.63155,-16.30175
1056268.99374,74.0,185.05922,0.63441,0.18556,0.66099,-16.3039
1056269.22974,74.0,146.35823,0.66384,0.19456,0.69176,-16.33511
1056269.46674,74.0,115.77804,0.69143,0.20263,0.72051,-16.33398
1056269.70074,74.0,91.6721,0.72443,0.20935,0.75408,-16.11863
1056269.94674,74.0,72.51701,0.7556,0.21618,0.78591,-15.96617
1056270.17574,74.0,57.36816,0.78864,0.22328,0.81964,-15.80796
1056270.41174,74.0,45.3629,0.8223,0.22921,0.85365,-15.57556
1056270.64474,74.0,35.93134,0.85184,0.23805,0.88448,-15.61303
1056270.89474,74.0,28.40909,0.88316,0.24427,0.91632,-15.46079
1056271.10874,74.0,22.48202,0.91493,0.25516,0.94984,-15.58299
1056271.37374,74.0,17.79613,0.94651,0.27274,0.98502,-16.07481
1056271.62674,74.0,14.06813,0.98259,0.29231,1.02515,-16.56729
1056271.84274,74.0,11.1448,1.02322,0.31402,1.07032,-17.06086
1056272.10974,74.0,8.81772,1.06585,0.34556,1.12047,-17.96338
1056272.28774,74.0,6.97545,1.1228,0.38372,1.18656,-18.8679
1056272.50574,74.0,5.5173,1.18721,0.40262,1.25362,-18.73335
1056272.77574,74.0,4.36941,1.2592,0.44448,1.33535,-19.44249
1056273.11074,74.0,3.45686,1.3354,0.45604,1.41112,-18.85491
1056273.52874,74.0,2.73547,1.43917,0.46937,1.51377,-18.06322
1056274.05374,74.0,2.16054,1.52806,0.47697,1.60078,-17.33528
1056274.71374,74.0,1.70952,1.61337,0.45751,1.67699,-15.83205
1056275.54174,74.0,1.35352,1.70118,0.4288,1.75439,-14.14715
1056276.58473,74.0,1.07079,1.77705,0.39808,1.8211,-12.62651
1056277.89873,74.0,0.84734,1.83519,0.36273,1.8707,-11.18066
1056279.55373,74.0,0.67072,1.88436,0.32515,1.91221,-9.79011
1056281.64273,74.0,0.53067,1.92322,0.28907,1.94482,-8.54773
1056284.27973,74.0,0.41976,1.9561,0.25983,1.97328,-7.56619
1056287.61073,74.0,0.33183,1.98231,0.23775,1.99652,-6.83914
1056291.81672,74.0,0.26261,2.00312,0.22116,2.01529,-6.30031
1056297.12472,74.0,0.20791,2.02116,0.20962,2.032,-5.92121
1056303.82971,74.0,0.16452,2.03964,0.20477,2.0499,-5.73307
1056312.30571,74.0,0.13007,2.05889,0.20882,2.06945,-5.79141
1056322.9957,74.0,0.10309,2.07679,0.22242,2.08866,-6.11288
1056336.50969,74.0,0.08153,2.09177,0.24327,2.10586,-6.63369
1056353.60767,74.0,0.06443,2.10857,0.26877,2.12563,-7.26409
1056375.19366,74.0,0.05102,2.1311,0.29263,2.1511,-7.8185
1056402.43564,74.0,0.04042,2.16496,0.32863,2.18976,-8.63143
1056436.93161,74.0,0.03192,2.20399,0.37664,2.23594,-9.69748
1056480.47858,74.0,0.02528,2.24626,0.42756,2.28659,-10.77685
1056535.54353,74.0,0.01999,2.30541,0.47975,2.3548,-11.75523
1070539.58792,75.0,20004.453,0.30309,-0.0155,0.30349,2.927
1070539.73092,75.0,15829.126,0.30941,0.00423,0.30944,-0.78281
1070539.87292,75.0,12516.703,0.32122,0.02003,0.32184,-3.5686
1070540.01492,75.0,9909.4424,0.33034,0.03502,0.33219,-6.05179
1070540.17892,75.0,7835.48,0.33975,0.04681,0.34296,-7.84396
1070540.37992,75.0,6217.2461,0.35131,0.05851,0.35615,-9.45591
1070540.61792,75.0,4905.291,0.36345,0.06915,0.36996,-10.77207
1070540.85692,75.0,3881.2737,0.37622,0.07673,0.38397,-11.52733
1070541.09492,75.0,3070.9827,0.38997,0.08787,0.39975,-12.69885
1070541.33292,75.0,2430.7778,0.4043,0.09502,0.41532,-13.22571
1070541.57092,75.0,1923.1537,0.41918,0.10405,0.4319,-13.94029
1070541.80892,75.0,1522.4358,0.43612,0.11222,0.45032,-14.4297
1070542.04692,75.0,1203.8446,0.45297,0.1202,0.46865,-14.86185
1070542.28492,75.0,952.86591,0.47024,0.12793,0.48733,-15.21945
1070542.52392,75.0,754.27557,0.49097,0.13624,0.50952,-15.50882
1070542.76092,75.0,596.71857,0.51181,0.14389,0.53166,-15.70307
1070542.99892,75.0,471.96338,0.53432,0.1517,0.55544,-15.84995
1070543.23792,75.0,373.20856,0.55801,0.16067,0.58068,-16.06285
1070543.47492,75.0,295.47278,0.58153,0.16948,0.60572,-16.24803
1070543.71392,75.0,233.87738,0.60649,0.17945,0.63248,-16.48243
1070543.95292,75.0,185.05922,0.63434,0.18539,0.66088,-16.29121
1070544.18892,75.0,146.35823,0.66459,0.19397,0.69232,-16.27026
1070544.42492,75.0,115.77804,0.69513,0.20442,0.72457,-16.38737
1070544.65892,75.0,91.6721,0.7249,0.21153,0.75514,-16.26749
1070544.90492,75.0,72.51701,0.75677,0.21865,0.78773,-16.11557
1070545.13392,75.0,57.36816,0.79074,0.22466,0.82204,-15.86054
1070545.36992,75.0,45.3629,0.82351,0.2309,0.85527,-15.66253
1070545.60292,75.0,35.93134,0.85458,0.23778,0.88704,-15.54857
1070545.85292,75.0,28.40909,0.88625,0.24678,0.91997,-15.55989
1070546.06792,75.0,22.48202,0.91847,0.26057,0.95472,-15.83862
1070546.33292,75.0,17.79613,0.95205,0.27411,0.99073,-16.06214
1070546.58492,75.0,14.06813,0.98581,0.29672,1.0295,-16.75142
1070546.80092,75.0,11.1448,1.02584,0.32099,1.07489,-17.37511
1070547.06792,75.0,8.81772,1.072,0.34931,1.12748,-18.04807
1070547.24592,75.0,6.97545,1.11988,0.3839,1.18385,-18.92211
1070547.46492,75.0,5.5173,1.19483,0.41554,1.26503,-19.17691
1070547.73392,75.0,4.36941,1.25541,0.44666,1.3325,-19.58507
1070548.06892,75.0,3.45686,1.35082,0.46253,1.42781,-18.90164
1070548.48692,75.0,2.73547,1.44153,0.49078,1.52279,-18.80139
1070549.01291,75.0,2.16054,1.53005,0.48662,1.60556,-17.64275
1070549.67191,75.0,1.70952,1.63002,0.46713,1.69563,-15.99114
1070550.49991,75.0,1.35352,1.71971,0.44775,1.77704,-14.59379
1070551.54291,75.0,1.07079,1.79259,0.41617,1.84027,-13.07041
1070552.85691,75.0,0.84734,1.85531,0.37617,1.89306,-11.46144
1070554.51291,75.0,0.67072,1.9083,0.33769,1.93795,-10.03498
1070556.60191,75.0,0.53067,1.95185,0.30091,1.97491,-8.76418
1070559.23791,75.0,0.41976,1.98546,0.27187,2.00399,-7.79697
1070562.5699,75.0,0.33183,2.01189,0.24754,2.02706,-7.0143
1070566.7749,75.0,0.26261,2.03421,0.2281,2.04695,-6.39798
1070572.0829,75.0,0.20791,2.05535,0.2157,2.06664,-5.99088
1070578.78789,75.0,0.16452,2.07532,0.21272,2.08619,-5.85234
1070587.26389,75.0,0.13007,2.09252,0.21837,2.10389,-5.95774
1070597.95488,75.0,0.10309,2.10657,0.2302,2.11911,-6.23644
1070611.46787,75.0,0.08153,2.12132,0.24472,2.13539,-6.5806
1070628.56585,75.0,0.06443,2.14132,0.26615,2.15779,-7.08507
1070650.15184,75.0,0.05102,2.17033,0.29397,2.19015,-7.7138
1070677.39482,75.0,0.04042,2.20133,0.33405,2.22653,-8.62866
1070711.88979,75.0,0.03192,2.23693,0.37822,2.26868,-9.59684
1070755.43675,75.0,0.02528,2.28723,0.42441,2.32627,-10.51211
1070810.50171,75.0,0.01999,2.3594,0.48592,2.40892,-11.63737
1084987.92309,76.0,20004.453,0.30458,-0.01619,0.30501,3.04182
1084988.06609,76.0,15829.126,0.31369,0.00394,0.31371,-0.72016
1084988.20809,76.0,12516.703,0.32177,0.02218,0.32254,-3.94356
1084988.35009,76.0,9909.4424,0.33163,0.03564,0.33354,-6.1343
1084988.51409,76.0,7835.48,0.34297,0.04919,0.34648,-8.1628
1084988.71509,76.0,6217.2461,0.35377,0.05949,0.35873,-9.54596
1084988.95309,76.0,4905.291,0.36503,0.06933,0.37156,-10.75344
1084989.19109,76.0,3881.2737,0.37661,0.07839,0.38468,-11.75794
1084989.42909,76.0,3070.9827,0.39071,0.0861,0.40009,-12.42736
1084989.66709,76.0,2430.7778,0.40397,0.09533,0.41507,-13.27852
1084989.90609,76.0,1923.1537,0.42084,0.10393,0.43349,-13.87242
1084990.14409,76.0,1522.4358,0.4382,0.11241,0.45239,-14.38753
1084990.38209,76.0,1203.8446,0.45449,0.12147,0.47044,-14.96419
1084990.62009,76.0,952.86591,0.47272,0.12768,0.48966,-15.11522
1084990.85909,76.0,754.27557,0.49272,0.1367,0.51133,-15.50617
1084991.09609,76.0,596.71857,0.51454,0.14528,0.53465,-15.76737
1084991.33309,76.0,471.96338,0.53524,0.15486,0.55719,-16.13705
1084991.57209,76.0,373.20856,0.55982,0.16172,0.58271,-16.11246
1084991.81009,76.0,295.47278,0.58252,0.17185,0.60734,-16.43636
1084992.04909,76.0,233.87738,0.60986,0.1787,0.6355,-16.33194
1084992.28709,76.0,185.05922,0.63581,0.18564,0.66235,-16.27633
1084992.52409,76.0,146.35823,0.66525,0.19622,0.69359,-16.43358
1084992.76009,76.0,115.77804,0.69637,0.20451,0.72578,-16.3662
1084992.99409,76.0,91.6721,0.72827,0.21011,0.75797,-16.09345
1084993.24009,76.0,72.51701,0.76043,0.22016,0.79166,-16.14671
1084993.46908,76.0,57.36816,0.79322,0.22622,0.82484,-15.9181
1084993.70508,76.0,45.3629,0.8264,0.23231,0.85843,-15.7011
1084993.93808,76.0,35.93134,0.85723,0.23996,0.89018,-15.63822
1084994.18808,76.0,28.40909,0.89051,0.24916,0.92471,-15.63135
1084994.40208,76.0,22.48202,0.92333,0.26144,0.95963,-15.80915
1084994.66708,76.0,17.79613,0.95378,0.27631,0.993,-16.15632
1084994.92008,76.0,14.06813,0.98975,0.29807,1.03366,-16.76011
1084995.13608,76.0,11.1448,1.03124,0.32274,1.08056,-17.37815
1084995.40308,76.0,8.81772,1.07413,0.35217,1.13039,-18.15227
1084995.58108,76.0,6.97545,1.12514,0.39344,1.19194,-19.27366
1084995.79908,76.0,5.5173,1.19769,0.41689,1.26817,-19.19178
1084996.06808,76.0,4.36941,1.26187,0.46101,1.34344,-20.06934
1084996.40408,76.0,3.45686,1.35031,0.47336,1.43088,-19.31858
1084996.82208,76.0,2.73547,1.4539,0.50225,1.5382,-19.05751
1084997.34708,76.0,2.16054,1.54247,0.50786,1.62393,-18.22402
1084998.00708,76.0,1.70952,1.64084,0.48903,1.71217,-16.59597
1084998.83508,76.0,1.35352,1.73933,0.46677,1.80087,-15.02211
1084999.87808,76.0,1.07079,1.82015,0.43836,1.87219,-13.54104
1085001.19208,76.0,0.84734,1.88548,0.39811,1.92705,-11.92258
1085002.84708,76.0,0.67072,1.9427,0.35767,1.97535,-10.43199
1085004.93608,76.0,0.53067,1.98903,0.31853,2.01437,-9.09845
1085007.57307,76.0,0.41976,2.02625,0.28679,2.04645,-8.05591
1085010.90407,76.0,0.33183,2.05418,0.26091,2.07068,-7.23868
1085015.11007,76.0,0.26261,2.07776,0.24034,2.09161,-6.59823
1085020.41806,76.0,0.20791,2.099,0.22576,2.11111,-6.13887
1085027.12206,76.0,0.16452,2.12017,0.21971,2.13152,-5.9163
1085035.59905,76.0,0.13007,2.14029,0.22396,2.15198,-5.97362
1085046.28904,76.0,0.10309,2.15628,0.23632,2.16919,-6.25439
1085059.80203,76.0,0.08153,2.17074,0.25291,2.18543,-6.64536
1085076.90002,76.0,0.06443,2.18932,0.27465,2.20648,-7.15034
1085098.486,76.0,0.05102,2.21673,0.30007,2.23694,-7.70897
1085125.72898,76.0,0.04042,2.25044,0.33849,2.27575,-8.55377
1085160.22396,76.0,0.03192,2.28699,0.38569,2.31929,-9.57268
1085203.77192,76.0,0.02528,2.33298,0.43332,2.37288,-10.52199
1085258.83688,76.0,0.01999,2.40218,0.48865,2.45138,-11.49807
1099189.61457,77.0,20004.453,0.3051,-0.01591,0.30552,2.98483
1099189.75757,77.0,15829.126,0.31123,0.00441,0.31126,-0.81156
1099189.89957,77.0,12516.703,0.32046,0.0219,0.32121,-3.90883
1099190.04157,77.0,9909.4424,0.33027,0.03467,0.33209,-5.99176
1099190.20557,77.0,7835.48,0.3408,0.04816,0.34419,-8.0434
1099190.40657,77.0,6217.2461,0.35224,0.05821,0.35702,-9.38447
1099190.64457,77.0,4905.291,0.36412,0.06947,0.37068,-10.80127
1099190.88257,77.0,3881.2737,0.37819,0.07929,0.38641,-11.8417
1099191.12057,77.0,3070.9827,0.38974,0.08668,0.39926,-12.53936
1099191.35957,77.0,2430.7778,0.4068,0.0958,0.41793,-13.25176
1099191.59757,77.0,1923.1537,0.4221,0.10339,0.43458,-13.76274
1099191.83557,77.0,1522.4358,0.43757,0.11256,0.45181,-14.42548
1099192.07357,77.0,1203.8446,0.45428,0.12074,0.47005,-14.88377
1099192.31157,77.0,952.86591,0.4724,0.12936,0.48979,-15.31353
1099192.55057,77.0,754.27557,0.49298,0.13739,0.51177,-15.57274
1099192.78757,77.0,596.71857,0.51369,0.14506,0.53378,-15.7691
1099193.02557,77.0,471.96338,0.53571,0.15286,0.55709,-15.92529
1099193.26457,77.0,373.20856,0.55702,0.16072,0.57974,-16.09447
1099193.50157,77.0,295.47278,0.58317,0.16861,0.60705,-16.126
1099193.74157,77.0,233.87738,0.6088,0.17833,0.63439,-16.32645
1099193.97957,77.0,185.05922,0.63732,0.18842,0.66459,-16.47026
1099194.21557,77.0,146.35823,0.66467,0.19452,0.69255,-16.31276
1099194.45157,77.0,115.77804,0.69498,0.20415,0.72435,-16.3697
1099194.68557,77.0,91.6721,0.72636,0.21059,0.75627,-16.16818
1099194.93057,77.0,72.51701,0.7583,0.21759,0.7889,-16.01086
1099195.15957,77.0,57.36816,0.79093,0.22599,0.82259,-15.94628
1099195.39557,77.0,45.3629,0.82501,0.23246,0.85714,-15.73629
1099195.62757,77.0,35.93134,0.85707,0.23983,0.88999,-15.6327
1099195.87757,77.0,28.40909,0.88819,0.24717,0.92194,-15.55102
1099196.09257,77.0,22.48202,0.91904,0.25953,0.95498,-15.76915
1099196.35757,77.0,17.79613,0.95276,0.27642,0.99205,-16.17854
1099196.60957,77.0,14.06813,0.98508,0.29895,1.02944,-16.88189
1099196.82557,77.0,11.1448,1.02335,0.3238,1.07335,-17.55794
1099197.09257,77.0,8.81772,1.06814,0.35768,1.12644,-18.51372
1099197.27057,77.0,6.97545,1.12695,0.38363,1.19046,-18.79922
1099197.48857,77.0,5.5173,1.1805,0.4281,1.25573,-19.93273
1099197.75857,77.0,4.36941,1.26506,0.44814,1.34208,-19.50633
1099198.09357,77.0,3.45686,1.35162,0.49339,1.43885,-20.05402
1099198.51257,77.0,2.73547,1.43561,0.5049,1.5218,-19.3767
1099199.03757,77.0,2.16054,1.54781,0.50474,1.62803,-18.0613
1099199.69656,77.0,1.70952,1.64952,0.50431,1.72489,-17.00019
1099200.52456,77.0,1.35352,1.73513,0.4817,1.80075,-15.51566
1099201.56756,77.0,1.07079,1.81955,0.4432,1.87275,-13.68939
1099202.88156,77.0,0.84734,1.89436,0.40371,1.9369,-12.03044
1099204.53756,77.0,0.67072,1.95391,0.36495,1.9877,-10.57969
1099206.62656,77.0,0.53067,1.99811,0.32851,2.02494,-9.33658
1099209.26256,77.0,0.41976,2.0354,0.29374,2.05649,-8.21202
1099212.59455,77.0,0.33183,2.06708,0.26511,2.08401,-7.30852
1099216.79955,77.0,0.26261,2.09405,0.24508,2.10835,-6.67532
1099222.10855,77.0,0.20791,2.11575,0.23404,2.12865,-6.31217
1099228.81254,77.0,0.16452,2.13307,0.22963,2.14539,-6.14445
1099237.28854,77.0,0.13007,2.14796,0.23027,2.16027,-6.11908
1099247.97953,77.0,0.10309,2.16482,0.23504,2.17754,-6.19652
1099261.49252,77.0,0.08153,2.18631,0.24858,2.2004,-6.48654
1099278.5905,77.0,0.06443,2.2104,0.27225,2.2271,-7.02171
1099300.17649,77.0,0.05102,2.23453,0.30315,2.255,-7.72597
1099327.41947,77.0,0.04042,2.26653,0.33688,2.29143,-8.45423
1099361.91444,77.0,0.03192,2.31577,0.38035,2.3468,-9.32721
1099405.46141,77.0,0.02528,2.37569,0.44527,2.41705,-10.61557
1099460.52736,77.0,0.01999,2.43434,0.52867,2.49109,-12.25275
1113349.05512,78.0,20004.453,0.30281,-0.01562,0.30321,2.95363
1113349.19812,78.0,15829.126,0.31209,0.00375,0.31211,-0.68878
1113349.34012,78.0,12516.703,0.32094,0.02082,0.32162,-3.71155
1113349.48212,78.0,9909.4424,0.33055,0.03606,0.33251,-6.22599
1113349.64612,78.0,7835.48,0.34138,0.04672,0.34456,-7.79218
1113349.84712,78.0,6217.2461,0.3514,0.05834,0.35621,-9.42568
1113350.08512,78.0,4905.291,0.36391,0.06901,0.3704,-10.73845
1113350.32311,78.0,3881.2737,0.37577,0.07708,0.38359,-11.59254
1113350.56211,78.0,3070.9827,0.38898,0.08576,0.39832,-12.43305
1113350.80011,78.0,2430.7778,0.40371,0.09471,0.41467,-13.20232
1113351.03811,78.0,1923.1537,0.4187,0.10233,0.43102,-13.73453
1113351.27511,78.0,1522.4358,0.43584,0.11146,0.44986,-14.34528
1113351.51411,78.0,1203.8446,0.45338,0.11948,0.46885,-14.76315
1113351.75211,78.0,952.86591,0.4702,0.12755,0.48719,-15.17687
1113351.99111,78.0,754.27557,0.4902,0.13454,0.50833,-15.34732
1113352.22811,78.0,596.71857,0.51134,0.14344,0.53108,-15.66975
1113352.46511,78.0,471.96338,0.53301,0.15075,0.55392,-15.7925
1113352.70411,78.0,373.20856,0.55704,0.16126,0.57991,-16.14521
1113352.94211,78.0,295.47278,0.57949,0.16682,0.60302,-16.05969
1113353.18111,78.0,233.87738,0.60565,0.17622,0.63077,-16.22306
1113353.41911,78.0,185.05922,0.63238,0.18521,0.65894,-16.32406
1113353.65511,78.0,146.35823,0.66081,0.19403,0.6887,-16.36339
1113353.89211,78.0,115.77804,0.69033,0.20076,0.71893,-16.21498
1113354.12611,78.0,91.6721,0.72245,0.20919,0.75213,-16.14886
1113354.37211,78.0,72.51701,0.75387,0.21559,0.78409,-15.95941
1113354.60111,78.0,57.36816,0.78709,0.22247,0.81792,-15.78263
1113354.83711,78.0,45.3629,0.81776,0.22923,0.84928,-15.65872
1113355.07011,78.0,35.93134,0.84945,0.23494,0.88134,-15.46041
1113355.32011,78.0,28.40909,0.88118,0.24591,0.91485,-15.59276
1113355.53411,78.0,22.48202,0.91228,0.25688,0.94775,-15.72605
1113355.79911,78.0,17.79613,0.94275,0.27269,0.98139,-16.13252
1113356.05211,78.0,14.06813,0.97656,0.29386,1.01982,-16.74746
1113356.26811,78.0,11.1448,1.01487,0.32275,1.06495,-17.64173
1113356.53511,78.0,8.81772,1.06168,0.35392,1.11911,-18.43617
1113356.71311,78.0,6.97545,1.11094,0.38193,1.17476,-18.97242
1113356.93111,78.0,5.5173,1.17756,0.42593,1.25222,-19.88556
1113357.20111,78.0,4.36941,1.24739,0.44692,1.32504,-19.71182
1113357.53611,78.0,3.45686,1.34564,0.48169,1.42925,-19.69534
1113357.95411,78.0,2.73547,1.4285,0.50686,1.51576,-19.53578
1113358.47911,78.0,2.16054,1.5279,0.49936,1.60743,-18.09872
1113359.13911,78.0,1.70952,1.63527,0.49242,1.7078,-16.7582
1113359.96711,78.0,1.35352,1.72558,0.47614,1.79006,-15.42584
1113361.01011,78.0,1.07079,1.80249,0.43995,1.8554,-13.71656
1113362.32411,78.0,0.84734,1.87428,0.39828,1.91613,-11.99662
1113363.9801,78.0,0.67072,1.93334,0.3591,1.96641,-10.52227
1113366.0681,78.0,0.53067,1.9799,0.3232,2.00611,-9.27127
1113368.7051,78.0,0.41976,2.01554,0.29039,2.03635,-8.19851
1113372.0361,78.0,0.33183,2.0447,0.26267,2.0615,-7.32038
1113376.24209,78.0,0.26261,2.07076,0.24181,2.08483,-6.6604
1113381.55009,78.0,0.20791,2.09368,0.22934,2.1062,-6.25126
1113388.25509,78.0,0.16452,2.11282,0.2262,2.12489,-6.11082
1113396.73108,78.0,0.13007,2.12883,0.23005,2.14122,-6.16758
1113407.42107,78.0,0.10309,2.14296,0.23735,2.15606,-6.32033
1113420.93506,78.0,0.08153,2.16176,0.24966,2.17613,-6.58798
1113438.03205,78.0,0.06443,2.18503,0.27149,2.20183,-7.08263
1113459.61903,78.0,0.05102,2.21317,0.30318,2.23384,-7.80035
1113486.86101,78.0,0.04042,2.24236,0.34069,2.2681,-8.63902
1113521.35698,78.0,0.03192,2.28358,0.38135,2.3152,-9.48063
1113564.90395,78.0,0.02528,2.34323,0.43418,2.38312,-10.49744
1113619.96891,78.0,0.01999,2.41458,0.51035,2.46793,-11.93453
