Repository: SebaVillagra00/ICM2985-SOH-IPRE

## Data University of Cambridge (EIS Cambridge)
Data publicada en "Identifying degradation patterns of lithium ion batteries from impedance spectroscopy using machine learning" (Zhang, Tang, Zhang, Wang, Stimming & Lee, 2020) https://www.nature.com/articles/s41467-020-15235-7.

Carpeta contiene:
* Paper de Nature Comunications (IF: 16.6).
* Data frames para IOS.
* Data frames para Windows.

Cada Data frame está contenido en un archivo .txt con las siguientes columnas:
* time/s: tiempo en que se mide la muestra.
* cycle number: ciclo de carga de la batería.
* freq/Hz: frecuencia de la señal de input.
* Re(Z)/Ohm: Parte resistiva de la impedancia.
* Im(Z)/Ohm: Parte reactiva de la impedancia.

File: EIS Cambridge/csvEIS/EIS_state_III_45C01.csv (part 8 of 27)
time/s,cycle number,freq/Hz,Re(Z)/Ohm,-Im(Z)/Ohm,|Z|/Ohm,Phase(Z)/deg
1302489.5801,79.0,2.16054,1.19882,0.03848,1.19944,-1.83832
1302490.2391,79.0,1.70952,1.19713,0.03869,1.19776,-1.85107
1302491.0681,79.0,1.35352,1.19389,0.03572,1.19442,-1.71367
1302492.1111,79.0,1.07079,1.195,0.0298,1.19537,-1.42848
1302493.4251,79.0,0.84734,1.20085,0.02405,1.20109,-1.14711
1302495.0801,79.0,0.67072,1.21243,0.02187,1.21263,-1.03345
1302497.1691,79.0,0.53067,1.22989,0.02754,1.2302,-1.28289
1302499.8061,79.0,0.41976,1.24582,0.04667,1.24669,-2.14531
1302503.13709,79.0,0.33183,1.25,0.07531,1.25226,-3.44802
1302507.34309,79.0,0.26261,1.23729,0.10393,1.24164,-4.80135
1302512.65109,79.0,0.20791,1.21086,0.11843,1.21663,-5.58602
1302519.35508,79.0,0.16452,1.18088,0.10926,1.18592,-5.28613
1302527.83207,79.0,0.13007,1.16698,0.07415,1.16933,-3.63578
1302538.52207,79.0,0.10309,1.1878,0.02265,1.18802,-1.09237
1302552.03605,79.0,0.08153,1.26175,-0.01945,1.2619,0.8833
1302569.13304,79.0,0.06443,1.37093,-0.02081,1.37108,0.8698
1302590.72002,79.0,0.05102,1.51924,0.06316,1.52055,-2.38051
1302617.962,79.0,0.04042,1.62098,0.25683,1.6412,-9.00326
1302652.45698,79.0,0.03192,1.59191,0.5136,1.67271,-17.88122
1302696.00394,79.0,0.02528,1.38872,0.73298,1.57028,-27.82546
1302751.0689,79.0,0.01999,1.04002,0.78762,1.3046,-37.13708
1318547.6511,80.0,20004.453,0.8268,-0.02528,0.82719,1.75123
1318547.7941,80.0,15829.126,0.8315,-0.01156,0.83158,0.79626
1318547.9361,80.0,12516.703,0.83897,0.00248,0.83897,-0.16926
1318548.0781,80.0,9909.4424,0.84423,0.0122,0.84432,-0.82761
1318548.2421,80.0,7835.48,0.85045,0.01853,0.85065,-1.24793
1318548.4431,80.0,6217.2461,0.85828,0.02363,0.85861,-1.57731
1318548.6811,80.0,4905.291,0.86537,0.03002,0.86589,-1.98662
1318548.92009,80.0,3881.2737,0.87131,0.03194,0.87189,-2.09968
1318549.15809,80.0,3070.9827,0.87792,0.03768,0.87873,-2.45741
1318549.39609,80.0,2430.7778,0.8848,0.04132,0.88576,-2.67354
1318549.63409,80.0,1923.1537,0.89344,0.0433,0.89449,-2.77474
1318549.87209,80.0,1522.4358,0.90073,0.04654,0.90193,-2.95766
1318550.11009,80.0,1203.8446,0.90876,0.04921,0.9101,-3.09944
1318550.34909,80.0,952.86591,0.91469,0.05154,0.91614,-3.22518
1318550.58709,80.0,754.27557,0.92337,0.05394,0.92494,-3.34291
1318550.82409,80.0,596.71857,0.92968,0.05727,0.93144,-3.5249
1318551.06209,80.0,471.96338,0.93802,0.05872,0.93986,-3.58179
1318551.30109,80.0,373.20856,0.9475,0.06154,0.9495,-3.71624
1318551.53909,80.0,295.47278,0.95628,0.06588,0.95854,-3.94129
1318551.77809,80.0,233.87738,0.96546,0.07061,0.96803,-4.18288
1318552.01609,80.0,185.05922,0.97544,0.0733,0.97819,-4.2972
1318552.25209,80.0,146.35823,0.98611,0.08052,0.98939,-4.66782
1318552.48809,80.0,115.77804,0.99738,0.08333,1.00086,-4.77563
1318552.72309,80.0,91.6721,1.01215,0.08899,1.01605,-5.02454
1318552.96809,80.0,72.51701,1.02792,0.09654,1.03245,-5.36525
1318553.19709,80.0,57.36816,1.04612,0.10027,1.05091,-5.47516
1318553.43409,80.0,45.3629,1.06621,0.10296,1.07117,-5.5159
1318553.66609,80.0,35.93134,1.0839,0.10182,1.08867,-5.36647
1318553.91709,80.0,28.40909,1.10483,0.09783,1.10915,-5.06034
1318554.13109,80.0,22.48202,1.12478,0.092,1.12853,-4.67606
1318554.39609,80.0,17.79613,1.13697,0.08451,1.14011,-4.25071
1318554.64809,80.0,14.06813,1.1528,0.07741,1.1554,-3.84167
1318554.86409,80.0,11.1448,1.16153,0.066,1.1634,-3.25228
1318555.13109,80.0,8.81772,1.17169,0.05744,1.1731,-2.80672
1318555.31009,80.0,6.97545,1.17754,0.05435,1.17879,-2.64284
1318555.52809,80.0,5.5173,1.1796,0.04575,1.18049,-2.22116
1318555.79709,80.0,4.36941,1.18451,0.03847,1.18514,-1.8604
1318556.13209,80.0,3.45686,1.19191,0.03478,1.19241,-1.67138
1318556.55109,80.0,2.73547,1.19715,0.03401,1.19764,-1.62719
1318557.07609,80.0,2.16054,1.19787,0.03752,1.19846,-1.79395
1318557.73509,80.0,1.70952,1.1959,0.0386,1.19652,-1.84858
1318558.56409,80.0,1.35352,1.19337,0.03617,1.19392,-1.73597
1318559.60709,80.0,1.07079,1.1936,0.03078,1.194,-1.47718
1318560.92009,80.0,0.84734,1.19917,0.02429,1.19941,-1.16045
1318562.57608,80.0,0.67072,1.21045,0.02201,1.21065,-1.04175
1318564.66508,80.0,0.53067,1.22856,0.02701,1.22885,-1.25965
1318567.30208,80.0,0.41976,1.2448,0.04516,1.24562,-2.07759
1318570.63308,80.0,0.33183,1.25055,0.07406,1.25274,-3.38933
1318574.83907,80.0,0.26261,1.2388,0.10294,1.24307,-4.75026
1318580.14707,80.0,0.20791,1.21264,0.12012,1.21858,-5.65716
1318586.85107,80.0,0.16452,1.1827,0.11291,1.18808,-5.45343
1318595.32806,80.0,0.13007,1.16507,0.07949,1.16778,-3.90305
1318606.01805,80.0,0.10309,1.18281,0.02754,1.18313,-1.33362
1318619.53204,80.0,0.08153,1.25234,-0.01773,1.25246,0.81103
1318636.62903,80.0,0.06443,1.35936,-0.02466,1.35959,1.03945
1318658.21601,80.0,0.05102,1.51107,0.05135,1.51195,-1.94623
1318685.45799,80.0,0.04042,1.62178,0.23893,1.63928,-8.3808
1318719.95296,80.0,0.03192,1.60609,0.50081,1.68236,-17.31856
1318763.49993,80.0,0.02528,1.41702,0.733,1.59538,-27.3519
1318818.56489,80.0,0.01999,1.06768,0.80618,1.33786,-37.05577
1334607.10009,81.0,20004.453,0.80961,-0.02312,0.80994,1.6355
1334607.24309,81.0,15829.126,0.81765,-0.00932,0.8177,0.65279
1334607.38509,81.0,12516.703,0.82348,0.00066,0.82348,-0.0459
1334607.52709,81.0,9909.4424,0.83067,0.0098,0.83073,-0.67607
1334607.69109,81.0,7835.48,0.83641,0.01834,0.83661,-1.25611
1334607.89209,81.0,6217.2461,0.84308,0.02438,0.84343,-1.65611
1334608.13009,81.0,4905.291,0.84986,0.03021,0.8504,-2.03556
1334608.36909,81.0,3881.2737,0.85628,0.03499,0.857,-2.3399
1334608.60709,81.0,3070.9827,0.86211,0.0368,0.8629,-2.44418
1334608.84509,81.0,2430.7778,0.87082,0.04253,0.87186,-2.79626
1334609.08309,81.0,1923.1537,0.87678,0.04245,0.87781,-2.772
1334609.32109,81.0,1522.4358,0.88373,0.04757,0.88501,-3.081
1334609.55909,81.0,1203.8446,0.89263,0.04806,0.89392,-3.08189
1334609.79809,81.0,952.86591,0.89905,0.05168,0.90053,-3.28974
1334610.03609,81.0,754.27557,0.90719,0.05258,0.90872,-3.31703
1334610.27309,81.0,596.71857,0.91589,0.0546,0.91752,-3.41149
1334610.51109,81.0,471.96338,0.92324,0.06002,0.92519,-3.71983
1334610.75009,81.0,373.20856,0.93307,0.06297,0.9352,-3.8607
1334610.98809,81.0,295.47278,0.94085,0.06592,0.94316,-4.00755
1334611.22709,81.0,233.87738,0.95102,0.07027,0.95362,-4.22591
1334611.46509,81.0,185.05922,0.96156,0.07402,0.96441,-4.4018
1334611.70109,81.0,146.35823,0.97209,0.07874,0.97527,-4.63108
1334611.93809,81.0,115.77804,0.98455,0.08539,0.98824,-4.95712
1334612.17209,81.0,91.6721,0.99608,0.09063,1.00019,-5.19887
1334612.41709,81.0,72.51701,1.01211,0.09508,1.01657,-5.36692
1334612.64609,81.0,57.36816,1.03017,0.09929,1.03494,-5.50542
1334612.88309,81.0,45.3629,1.05019,0.10191,1.05512,-5.54259
1334613.11509,81.0,35.93134,1.06954,0.10169,1.07436,-5.431
1334613.36609,81.0,28.40909,1.08948,0.09925,1.094,-5.20505
1334613.58009,81.0,22.48202,1.10811,0.09376,1.11207,-4.83619
1334613.84509,81.0,17.79613,1.12391,0.08522,1.12714,-4.33587
1334614.09709,81.0,14.06813,1.13742,0.07486,1.13988,-3.76563
1334614.31309,81.0,11.1448,1.149,0.06846,1.15104,-3.40986
1334614.58009,81.0,8.81772,1.15456,0.05842,1.15603,-2.89651
1334614.75909,81.0,6.97545,1.16381,0.04869,1.16483,-2.39564
1334614.97709,81.0,5.5173,1.17011,0.04567,1.171,-2.2351
1334615.24609,81.0,4.36941,1.16989,0.04302,1.17068,-2.10617
1334615.58109,81.0,3.45686,1.1705,0.03763,1.17111,-1.8415
1334616.00009,81.0,2.73547,1.17579,0.03121,1.1762,-1.52036
1334616.52509,81.0,2.16054,1.1821,0.02822,1.18244,-1.36736
1334617.18409,81.0,1.70952,1.18892,0.02864,1.18926,-1.38011
1334618.01308,81.0,1.35352,1.19488,0.03582,1.19542,-1.71714
1334619.05608,81.0,1.07079,1.19394,0.04275,1.1947,-2.05046
1334620.37008,81.0,0.84734,1.18799,0.04879,1.18899,-2.35163
1334622.02508,81.0,0.67072,1.18174,0.04897,1.18276,-2.37299
1334624.11408,81.0,0.53067,1.17776,0.04147,1.17849,-2.01667
1334626.75108,81.0,0.41976,1.18385,0.02909,1.18421,-1.40768
1334630.08208,81.0,0.33183,1.20299,0.02006,1.20316,-0.95555
1334634.28807,81.0,0.26261,1.23639,0.02384,1.23662,-1.10465
1334639.59607,81.0,0.20791,1.27245,0.05099,1.27347,-2.29454
1334646.30006,81.0,0.16452,1.29541,0.10304,1.29951,-4.54803
1334654.77706,81.0,0.13007,1.28538,0.16736,1.29623,-7.41833
1334665.46705,81.0,0.10309,1.2375,0.21872,1.25668,-10.02333
1334678.98104,81.0,0.08153,1.1643,0.22785,1.18639,-11.0729
1334696.07802,81.0,0.06443,1.101,0.19303,1.11779,-9.9442
1334717.66401,81.0,0.05102,1.07758,0.07853,1.08044,-4.16808
1334744.90699,81.0,0.04042,1.15912,-0.06628,1.16101,3.27252
1334779.40196,81.0,0.03192,1.37929,-0.16754,1.38943,6.92587
1334822.94893,81.0,0.02528,1.70829,-0.11687,1.71228,3.91357
1334878.01388,81.0,0.01999,2.03818,0.17268,2.04548,-4.84262
1350661.0899,82.0,20004.453,0.79427,-0.02523,0.79467,1.81941
1350661.2329,82.0,15829.126,0.8007,-0.00998,0.80076,0.71424
1350661.3749,82.0,12516.703,0.80857,0.0011,0.80857,-0.0778
1350661.5169,82.0,9909.4424,0.81433,0.01123,0.81441,-0.79005
1350661.6809,82.0,7835.48,0.8215,0.01836,0.8217,-1.28038
1350661.8819,82.0,6217.2461,0.82772,0.02431,0.82807,-1.68205
1350662.1199,82.0,4905.291,0.83552,0.03016,0.83607,-2.06756
1350662.3589,82.0,3881.2737,0.84047,0.03261,0.8411,-2.22217
1350662.5969,82.0,3070.9827,0.84694,0.03779,0.84778,-2.55474
1350662.8349,82.0,2430.7778,0.85398,0.04069,0.85495,-2.72776
1350663.0729,82.0,1923.1537,0.86195,0.04276,0.86301,-2.84013
1350663.3109,82.0,1522.4358,0.86933,0.04748,0.87062,-3.12612
1350663.5489,82.0,1203.8446,0.87781,0.04904,0.87918,-3.19778
1350663.7879,82.0,952.86591,0.88326,0.051,0.88473,-3.30442
1350664.0259,82.0,754.27557,0.89147,0.05275,0.89303,-3.38618
1350664.2629,82.0,596.71857,0.90008,0.05839,0.90197,-3.71183
1350664.5009,82.0,471.96338,0.90821,0.05982,0.91018,-3.76856
1350664.7399,82.0,373.20856,0.91684,0.06357,0.91904,-3.96645
1350664.97789,82.0,295.47278,0.9249,0.06685,0.92731,-4.13406
1350665.21689,82.0,233.87738,0.93383,0.06991,0.93644,-4.28113
1350665.45489,82.0,185.05922,0.94462,0.07222,0.94737,-4.37178
1350665.69089,82.0,146.35823,0.95549,0.07997,0.95883,-4.78399
1350665.92689,82.0,115.77804,0.96833,0.08362,0.97193,-4.9353
1350666.16189,82.0,91.6721,0.97997,0.08904,0.98401,-5.19182
1350666.40689,82.0,72.51701,0.99615,0.09483,1.00065,-5.43773
1350666.63589,82.0,57.36816,1.01398,0.1006,1.01896,-5.66594
1350666.87289,82.0,45.3629,1.03305,0.1016,1.03803,-5.61709
1350667.10489,82.0,35.93134,1.05396,0.10225,1.0589,-5.54115
1350667.35589,82.0,28.40909,1.07364,0.10033,1.07832,-5.33866
1350667.56989,82.0,22.48202,1.09146,0.09246,1.09537,-4.84213
1350667.83489,82.0,17.79613,1.10685,0.0851,1.11012,-4.39637
1350668.08689,82.0,14.06813,1.12213,0.07539,1.12466,-3.84368
1350668.30289,82.0,11.1448,1.13083,0.06689,1.13281,-3.38502
1350668.57089,82.0,8.81772,1.13983,0.05801,1.14131,-2.91362
1350668.74889,82.0,6.97545,1.14561,0.05462,1.14691,-2.72944
1350668.96689,82.0,5.5173,1.14761,0.0461,1.14853,-2.30022
1350669.23589,82.0,4.36941,1.15243,0.03831,1.15306,-1.90377
1350669.57089,82.0,3.45686,1.15868,0.0326,1.15914,-1.61181
1350669.98989,82.0,2.73547,1.16538,0.03367,1.16587,-1.65492
1350670.51489,82.0,2.16054,1.16794,0.03742,1.16854,-1.83519
1350671.17389,82.0,1.70952,1.16548,0.03893,1.16612,-1.91296
1350672.00289,82.0,1.35352,1.16305,0.03753,1.16366,-1.84829
1350673.04589,82.0,1.07079,1.16168,0.03218,1.16213,-1.58699
1350674.35989,82.0,0.84734,1.16606,0.02633,1.16636,-1.29358
1350676.01489,82.0,0.67072,1.17709,0.02203,1.1773,-1.07217
1350678.10388,82.0,0.53067,1.19489,0.02472,1.19514,-1.18528
1350680.74088,82.0,0.41976,1.21328,0.04114,1.21397,-1.94222
1350684.07188,82.0,0.33183,1.2214,0.07013,1.22341,-3.28605
1350688.27788,82.0,0.26261,1.21383,0.10195,1.21811,-4.80087
1350693.58587,82.0,0.20791,1.188,0.12331,1.19438,-5.92607
1350700.28987,82.0,0.16452,1.15477,0.12139,1.16114,-6.00096
1350708.76686,82.0,0.13007,1.13256,0.09033,1.13616,-4.56034
1350719.45685,82.0,0.10309,1.14182,0.03815,1.14246,-1.91352
1350732.97084,82.0,0.08153,1.20376,-0.01451,1.20385,0.69043
1350750.06783,82.0,0.06443,1.30914,-0.03191,1.30953,1.39648
1350771.65481,82.0,0.05102,1.46613,0.02628,1.46636,-1.02695
1350798.89679,82.0,0.04042,1.59667,0.19959,1.6091,-7.12521
1350833.39176,82.0,0.03192,1.6149,0.46427,1.68031,-16.0395
1350876.93873,82.0,0.02528,1.45447,0.72691,1.626,-26.55485
1350932.00369,82.0,0.01999,1.11342,0.85646,1.40472,-37.56792
1366709.84651,83.0,20004.453,0.77449,-0.02574,0.77492,1.90377
1366709.98951,83.0,15829.126,0.77991,-0.00889,0.77996,0.65277
1366710.13151,83.0,12516.703,0.78553,0.00355,0.78554,-0.25869
1366710.27351,83.0,9909.4424,0.79289,0.01181,0.79298,-0.85364
1366710.43751,83.0,7835.48,0.79996,0.01896,0.80019,-1.35782
1366710.63851,83.0,6217.2461,0.80481,0.0241,0.80517,-1.71536
1366710.87651,83.0,4905.291,0.81213,0.02882,0.81264,-2.03222
1366711.11451,83.0,3881.2737,0.81934,0.03381,0.82004,-2.36266
1366711.35351,83.0,3070.9827,0.82675,0.03789,0.82762,-2.62394
1366711.59151,83.0,2430.7778,0.83249,0.04111,0.83351,-2.82723
1366711.82951,83.0,1923.1537,0.84057,0.04405,0.84172,-2.99967
1366712.06751,83.0,1522.4358,0.84805,0.04534,0.84926,-3.06065
1366712.30551,83.0,1203.8446,0.85582,0.04904,0.85722,-3.27951
1366712.54451,83.0,952.86591,0.86101,0.05005,0.86247,-3.32686
1366712.78251,83.0,754.27557,0.86961,0.0558,0.87139,-3.67144
1366713.01951,83.0,596.71857,0.87747,0.05535,0.87921,-3.60948
1366713.25751,83.0,471.96338,0.88591,0.0589,0.88786,-3.8039
1366713.49651,83.0,373.20856,0.89476,0.06208,0.89691,-3.96907
1366713.73451,83.0,295.47278,0.90239,0.06524,0.90474,-4.13493
1366713.97351,83.0,233.87738,0.91398,0.06998,0.91666,-4.37863
1366714.21151,83.0,185.05922,0.92238,0.07345,0.9253,-4.5527
1366714.44751,83.0,146.35823,0.93278,0.07933,0.93615,-4.86106
1366714.68351,83.0,115.77804,0.94508,0.08385,0.94879,-5.06987
1366714.91851,83.0,91.6721,0.95918,0.09004,0.9634,-5.36286
1366715.16351,83.0,72.51701,0.97325,0.09546,0.97792,-5.60169
1366715.39251,83.0,57.36816,0.99288,0.09819,0.99772,-5.6477
1366715.62951,83.0,45.3629,1.01252,0.10258,1.01771,-5.78498
1366715.86151,83.0,35.93134,1.03075,0.1027,1.03586,-5.68976
1366716.11251,83.0,28.40909,1.05191,0.09922,1.05658,-5.38828
1366716.32651,83.0,22.48202,1.06928,0.09213,1.07324,-4.9244
1366716.59151,83.0,17.79613,1.08668,0.08484,1.08998,-4.46418
1366716.8435,83.0,14.06813,1.09916,0.07382,1.10164,-3.84208
1366717.0595,83.0,11.1448,1.10849,0.06712,1.11052,-3.46489
1366717.3265,83.0,8.81772,1.11597,0.05696,1.11742,-2.92165
1366717.5055,83.0,6.97545,1.1245,0.04922,1.12557,-2.50632
1366717.7235,83.0,5.5173,1.12843,0.04599,1.12937,-2.33365
1366717.9925,83.0,4.36941,1.1301,0.04129,1.13085,-2.09253
1366718.3275,83.0,3.45686,1.13192,0.03495,1.13246,-1.76847
1366718.7465,83.0,2.73547,1.13878,0.02983,1.13918,-1.50066
1366719.2715,83.0,2.16054,1.14629,0.02941,1.14667,-1.46994
1366719.9305,83.0,1.70952,1.15225,0.03348,1.15274,-1.66435
1366720.7595,83.0,1.35352,1.1513,0.03994,1.15199,-1.98663
1366721.8025,83.0,1.07079,1.14785,0.04416,1.1487,-2.20321
1366723.1165,83.0,0.84734,1.1416,0.04399,1.14245,-2.20654
1366724.7715,83.0,0.67072,1.13928,0.03784,1.13991,-1.90252
1366726.8605,83.0,0.53067,1.14483,0.02853,1.14518,-1.42774
1366729.4975,83.0,0.41976,1.16052,0.02111,1.16071,-1.04222
1366732.82849,83.0,0.33183,1.18731,0.0243,1.18756,-1.17261
1366737.03449,83.0,0.26261,1.21629,0.04689,1.2172,-2.20776
1366742.34249,83.0,0.20791,1.23397,0.08964,1.23722,-4.1547
1366749.04648,83.0,0.16452,1.22567,0.14183,1.23384,-6.60058
1366757.52347,83.0,0.13007,1.18627,0.18121,1.20003,-8.68516
1366768.21347,83.0,0.10309,1.12802,0.18559,1.14319,-9.34323
1366781.72745,83.0,0.08153,1.07938,0.14269,1.08877,-7.53067
1366798.82444,83.0,0.06443,1.0703,0.06748,1.07243,-3.60754
1366820.41142,83.0,0.05102,1.14266,-0.04393,1.14351,2.20166
1366847.6534,83.0,0.04042,1.32456,-0.10907,1.32904,4.70729
1366882.14838,83.0,0.03192,1.58655,-0.04791,1.58727,1.72962
1366925.69534,83.0,0.02528,1.82896,0.20079,1.83994,-6.26504
1366980.7603,83.0,0.01999,1.91552,0.6275,2.01568,-18.1382
1382737.69215,84.0,20004.453,0.75103,-0.02386,0.75141,1.81987
1382737.83515,84.0,15829.126,0.75959,-0.01073,0.75967,0.80897
1382737.97715,84.0,12516.703,0.76467,0.00137,0.76467,-0.1029
1382738.11915,84.0,9909.4424,0.773,0.01128,0.77308,-0.8361
1382738.28315,84.0,7835.48,0.77916,0.01885,0.77939,-1.3862
1382738.48415,84.0,6217.2461,0.78638,0.02384,0.78674,-1.73673
1382738.72215,84.0,4905.291,0.79321,0.02925,0.79375,-2.11221
1382738.96115,84.0,3881.2737,0.79954,0.03402,0.80026,-2.43653
1382739.19915,84.0,3070.9827,0.80592,0.03898,0.80686,-2.76904
1382739.43715,84.0,2430.7778,0.81145,0.04157,0.81252,-2.93236
1382739.67515,84.0,1923.1537,0.81958,0.04344,0.82073,-3.03428
1382739.91315,84.0,1522.4358,0.82591,0.04626,0.82721,-3.20554
1382740.15115,84.0,1203.8446,0.83341,0.04796,0.83479,-3.29344
1382740.39015,84.0,952.86591,0.84216,0.05157,0.84373,-3.50418
1382740.62815,84.0,754.27557,0.84872,0.05366,0.85042,-3.61799
1382740.86515,84.0,596.71857,0.85705,0.05602,0.85888,-3.73955
1382741.10315,84.0,471.96338,0.86562,0.05962,0.86767,-3.94002
1382741.34215,84.0,373.20856,0.8735,0.06246,0.87573,-4.09021
1382741.58015,84.0,295.47278,0.88284,0.06571,0.88528,-4.25691
1382741.81915,84.0,233.87738,0.89223,0.06907,0.89489,-4.42642
1382742.05715,84.0,185.05922,0.90196,0.07252,0.90487,-4.59714
1382742.29315,84.0,146.35823,0.91158,0.07813,0.91493,-4.89883
1382742.52915,84.0,115.77804,0.92446,0.08325,0.9282,-5.14606
1382742.76415,84.0,91.6721,0.9389,0.09055,0.94326,-5.50851
1382743.00915,84.0,72.51701,0.95446,0.0962,0.9593,-5.75542
1382743.23815,84.0,57.36816,0.97183,0.10042,0.97701,-5.89974
1382743.47515,84.0,45.3629,0.98974,0.10283,0.99506,-5.93169
1382743.70715,84.0,35.93134,1.01124,0.10187,1.01636,-5.75248
1382743.95815,84.0,28.40909,1.03108,0.09783,1.03571,-5.42017
1382744.17215,84.0,22.48202,1.04977,0.0938,1.05395,-5.10623
1382744.43715,84.0,17.79613,1.06551,0.08333,1.06876,-4.47159
1382744.68915,84.0,14.06813,1.07819,0.0757,1.08085,-4.01624
1382744.90515,84.0,11.1448,1.09045,0.06495,1.09238,-3.40861
1382745.17315,84.0,8.81772,1.09627,0.05992,1.09791,-3.12863
1382745.35115,84.0,6.97545,1.104,0.05118,1.10519,-2.65412
1382745.56915,84.0,5.5173,1.10893,0.04283,1.10975,-2.21178
1382745.83815,84.0,4.36941,1.11462,0.0398,1.11533,-2.04505
1382746.17315,84.0,3.45686,1.11753,0.04048,1.11826,-2.07444
1382746.59215,84.0,2.73547,1.11726,0.03796,1.1179,-1.94577
1382747.11715,84.0,2.16054,1.11675,0.03465,1.11729,-1.77725
1382747.77715,84.0,1.70952,1.11904,0.02825,1.1194,-1.44602
1382748.60514,84.0,1.35352,1.12584,0.02407,1.12609,-1.22456
1382749.64814,84.0,1.07079,1.13559,0.02495,1.13586,-1.25852
1382750.96214,84.0,0.84734,1.14595,0.03141,1.14638,-1.56999
1382752.61714,84.0,0.67072,1.15285,0.04457,1.15372,-2.21405
1382754.70614,84.0,0.53067,1.14983,0.06254,1.15153,-3.11343
1382757.34314,84.0,0.41976,1.13749,0.07438,1.13992,-3.74098
1382760.67414,84.0,0.33183,1.12112,0.07312,1.1235,-3.73159
1382764.88013,84.0,0.26261,1.11197,0.05848,1.11351,-3.01072
1382770.18813,84.0,0.20791,1.12111,0.03359,1.12161,-1.71599
1382776.89212,84.0,0.16452,1.15663,0.01224,1.15669,-0.60641
1382785.36912,84.0,0.13007,1.2177,0.0129,1.21777,-0.60689
1382796.05911,84.0,0.10309,1.28963,0.05636,1.29086,-2.50254
1382809.5731,84.0,0.08153,1.34252,0.15187,1.35108,-6.45404
1382826.67008,84.0,0.06443,1.34813,0.2709,1.37508,-11.3621
1382848.25707,84.0,0.05102,1.26347,0.39542,1.3239,-17.37818
1382875.49905,84.0,0.04042,1.10169,0.44084,1.18661,-21.80871
1382909.99402,84.0,0.03192,0.92557,0.35297,0.99059,-20.87433
1382953.54099,84.0,0.02528,0.83836,0.11235,0.84585,-7.63285
1383008.60594,84.0,0.01999,0.95426,-0.22897,0.98135,13.49264
1398744.40423,85.0,20004.453,0.73999,-0.02555,0.74043,1.97747
1398744.54723,85.0,15829.126,0.74488,-0.00971,0.74494,0.74663
1398744.68923,85.0,12516.703,0.75262,0.00253,0.75262,-0.19286
1398744.83123,85.0,9909.4424,0.7577,0.01085,0.75778,-0.8205
1398744.99522,85.0,7835.48,0.76443,0.01846,0.76465,-1.38307
1398745.19622,85.0,6217.2461,0.77124,0.02406,0.77162,-1.78716
1398745.43422,85.0,4905.291,0.77844,0.02807,0.77894,-2.06532
1398745.67322,85.0,3881.2737,0.78552,0.03254,0.78619,-2.372
1398745.91122,85.0,3070.9827,0.79075,0.03794,0.79166,-2.74709
1398746.14922,85.0,2430.7778,0.79889,0.04053,0.79992,-2.90462
1398746.38722,85.0,1923.1537,0.80593,0.04376,0.80711,-3.10781
1398746.62522,85.0,1522.4358,0.8131,0.0476,0.81449,-3.35068
1398746.86322,85.0,1203.8446,0.8207,0.04988,0.82222,-3.47812
1398747.10222,85.0,952.86591,0.82818,0.05066,0.82973,-3.50061
1398747.34022,85.0,754.27557,0.83589,0.05281,0.83756,-3.61526
1398747.57722,85.0,596.71857,0.84365,0.05798,0.84564,-3.93156
1398747.81522,85.0,471.96338,0.85194,0.05932,0.854,-3.98307
1398748.05422,85.0,373.20856,0.86113,0.06359,0.86347,-4.22341
1398748.29222,85.0,295.47278,0.86877,0.06643,0.8713,-4.37272
1398748.53122,85.0,233.87738,0.87757,0.06859,0.88024,-4.46905
1398748.76922,85.0,185.05922,0.88968,0.07312,0.89268,-4.69823
1398749.00522,85.0,146.35823,0.90049,0.08,0.90403,-5.07708
1398749.24122,85.0,115.77804,0.9112,0.08358,0.91502,-5.24066
1398749.47622,85.0,91.6721,0.92509,0.09156,0.92961,-5.65219
1398749.72122,85.0,72.51701,0.94112,0.09609,0.94601,-5.82986
1398749.95022,85.0,57.36816,0.9584,0.10031,0.96364,-5.97484
1398750.18722,85.0,45.3629,0.9785,0.10274,0.98388,-5.99396
1398750.41922,85.0,35.93134,0.99841,0.1042,1.00383,-5.95845
1398750.67022,85.0,28.40909,1.0181,0.09898,1.0229,-5.55276
1398750.88422,85.0,22.48202,1.03813,0.09319,1.0423,-5.12941
1398751.14922,85.0,17.79613,1.05174,0.08628,1.05527,-4.68973
1398751.40122,85.0,14.06813,1.06778,0.07696,1.07055,-4.12267
1398751.61722,85.0,11.1448,1.07647,0.06777,1.0786,-3.60221
1398751.88522,85.0,8.81772,1.08552,0.05903,1.08713,-3.11242
1398752.06322,85.0,6.97545,1.09148,0.0534,1.09279,-2.80113
1398752.28122,85.0,5.5173,1.09496,0.04628,1.09594,-2.42009
1398752.55022,85.0,4.36941,1.09922,0.03891,1.09991,-2.02734
1398752.88522,85.0,3.45686,1.10585,0.03331,1.10635,-1.72538
1398753.30422,85.0,2.73547,1.11191,0.03424,1.11244,-1.76371
1398753.82922,85.0,2.16054,1.11418,0.03728,1.1148,-1.91625
1398754.48822,85.0,1.70952,1.11237,0.03888,1.11305,-2.00199
1398755.31722,85.0,1.35352,1.10882,0.03729,1.10945,-1.92609
1398756.36022,85.0,1.07079,1.10812,0.03324,1.10861,-1.71793
1398757.67422,85.0,0.84734,1.11152,0.02552,1.11182,-1.31529
1398759.32921,85.0,0.67072,1.12272,0.02267,1.12295,-1.15694
1398761.41821,85.0,0.53067,1.14049,0.02481,1.14076,-1.24621
1398764.05521,85.0,0.41976,1.15946,0.04004,1.16015,-1.97769
1398767.38621,85.0,0.33183,1.16947,0.06884,1.17149,-3.36896
1398771.5922,85.0,0.26261,1.16248,0.10153,1.16691,-4.99137
1398776.9002,85.0,0.20791,1.13786,0.12463,1.14466,-6.25055
1398783.6042,85.0,0.16452,1.1033,0.12486,1.11034,-6.45646
1398792.08119,85.0,0.13007,1.07838,0.09517,1.08257,-5.04337
1398802.77118,85.0,0.10309,1.08433,0.04217,1.08515,-2.22703
1398816.28517,85.0,0.08153,1.1437,-0.01259,1.14377,0.63082
1398833.38216,85.0,0.06443,1.24759,-0.03515,1.24808,1.61399
1398854.96914,85.0,0.05102,1.40595,0.01707,1.40605,-0.69577
1398882.21112,85.0,0.04042,1.54632,0.18766,1.55766,-6.91939
1398916.70609,85.0,0.03192,1.57481,0.45405,1.63897,-16.08342
1398960.25306,85.0,0.02528,1.42274,0.72661,1.59755,-27.05402
1399015.31802,85.0,0.01999,1.08054,0.8741,1.38983,-38.97085
1414724.57694,86.0,20004.453,0.75969,-0.02404,0.76007,1.81251
1414724.71994,86.0,15829.126,0.76396,-0.00969,0.76402,0.72636
1414724.86194,86.0,12516.703,0.77302,0.0025,0.77303,-0.18562
1414725.00394,86.0,9909.4424,0.77853,0.0109,0.7786,-0.80185
1414725.16794,86.0,7835.48,0.78548,0.01878,0.78571,-1.36932
1414725.36894,86.0,6217.2461,0.79083,0.02535,0.79123,-1.83632
1414725.60694,86.0,4905.291,0.79715,0.02978,0.7977,-2.1392
1414725.84593,86.0,3881.2737,0.80472,0.03434,0.80546,-2.4433
1414726.08393,86.0,3070.9827,0.81267,0.0379,0.81355,-2.67023
1414726.32193,86.0,2430.7778,0.819,0.03997,0.81998,-2.79381
1414726.55993,86.0,1923.1537,0.82589,0.04345,0.82703,-3.01133
1414726.79793,86.0,1522.4358,0.83239,0.04558,0.83364,-3.13399
1414727.03593,86.0,1203.8446,0.83969,0.04889,0.84111,-3.33236
1414727.27493,86.0,952.86591,0.84944,0.05146,0.851,-3.4669
1414727.51293,86.0,754.27557,0.85688,0.0547,0.85862,-3.65273
1414727.74993,86.0,596.71857,0.86314,0.05587,0.86495,-3.70351
1414727.98693,86.0,471.96338,0.87219,0.06003,0.87426,-3.93741
1414728.22693,86.0,373.20856,0.88109,0.06199,0.88327,-4.02439
1414728.46393,86.0,295.47278,0.89072,0.06494,0.89308,-4.17001
1414728.70393,86.0,233.87738,0.89866,0.06977,0.90136,-4.43947
1414728.94193,86.0,185.05922,0.90969,0.0755,0.91282,-4.74439
1414729.17793,86.0,146.35823,0.91983,0.08034,0.92333,-4.99161
1414729.41393,86.0,115.77804,0.9327,0.08572,0.93663,-5.25074
1414729.64893,86.0,91.6721,0.9448,0.09032,0.94911,-5.46065
1414729.89393,86.0,72.51701,0.9598,0.09681,0.96467,-5.75934
1414730.12293,86.0,57.36816,0.97761,0.09981,0.98269,-5.82973
1414730.35993,86.0,45.3629,0.9972,0.10405,1.00261,-5.9569
1414730.59193,86.0,35.93134,1.01671,0.10203,1.02182,-5.73071
1414730.84093,86.0,28.40909,1.03923,0.10046,1.04408,-5.52124
1414731.05593,86.0,22.48202,1.05755,0.09459,1.06177,-5.111
1414731.32093,86.0,17.79613,1.07235,0.08563,1.07577,-4.56557
1414731.57293,86.0,14.06813,1.0864,0.07801,1.08919,-4.10708
1414731.78893,86.0,11.1448,1.09756,0.06773,1.09965,-3.53121
1414732.05593,86.0,8.81772,1.10742,0.05919,1.109,-3.05956
1414732.23393,86.0,6.97545,1.11187,0.05478,1.11322,-2.82042
1414732.45293,86.0,5.5173,1.11662,0.04459,1.11751,-2.28668
1414732.72193,86.0,4.36941,1.12112,0.03813,1.12177,-1.9477
1414733.05693,86.0,3.45686,1.12796,0.03442,1.12849,-1.74803
1414733.47593,86.0,2.73547,1.13197,0.03562,1.13253,-1.80258
1414734.00093,86.0,2.16054,1.13326,0.03842,1.13391,-1.94182
1414734.65993,86.0,1.70952,1.13078,0.03777,1.13141,-1.91311
1414735.48893,86.0,1.35352,1.12917,0.03437,1.12969,-1.74343
1414736.53193,86.0,1.07079,1.13097,0.0281,1.13132,-1.42311
1414737.84493,86.0,0.84734,1.13874,0.0228,1.13897,-1.14723
1414739.50092,86.0,0.67072,1.1519,0.0234,1.15213,-1.16353
1414741.58992,86.0,0.53067,1.16903,0.03267,1.16949,-1.60074
1414744.22692,86.0,0.41976,1.18071,0.05419,1.18196,-2.62768
1414747.55792,86.0,0.33183,1.17918,0.08302,1.1821,-4.02733
1414751.76391,86.0,0.26261,1.16171,0.10502,1.16645,-5.16551
1414757.07191,86.0,0.20791,1.13472,0.1116,1.1402,-5.61713
1414763.77591,86.0,0.16452,1.11087,0.09326,1.11478,-4.79896
1414772.2529,86.0,0.13007,1.10921,0.05371,1.11051,-2.77239
1414782.94289,86.0,0.10309,1.1469,0.0073,1.14692,-0.36449
1414796.45588,86.0,0.08153,1.2342,-0.01842,1.23433,0.85498
1414813.55387,86.0,0.06443,1.3482,0.00656,1.34821,-0.27896
1414835.13985,86.0,0.05102,1.47584,0.12584,1.4812,-4.87343
1414862.38283,86.0,0.04042,1.52812,0.33404,1.5642,-12.33057
1414896.8778,86.0,0.03192,1.43801,0.56977,1.54678,-21.61466
1414940.42477,86.0,0.02528,1.19215,0.72142,1.39344,-31.17998
1414995.48973,86.0,0.01999,0.84878,0.67338,1.08345,-38.42692
1430715.77163,87.0,20004.453,0.73334,-0.02363,0.73372,1.84572
1430715.91463,87.0,15829.126,0.74093,-0.00978,0.741,0.75597
1430716.05663,87.0,12516.703,0.74652,0.00041,0.74652,-0.03121
1430716.19863,87.0,9909.4424,0.75325,0.01168,0.75334,-0.88825
1430716.36263,87.0,7835.48,0.75916,0.01893,0.75939,-1.42867
1430716.56363,87.0,6217.2461,0.76603,0.0242,0.76641,-1.80939
1430716.80163,87.0,4905.291,0.77207,0.02841,0.77259,-2.10726
1430717.04063,87.0,3881.2737,0.77881,0.03543,0.77961,-2.60464
1430717.27863,87.0,3070.9827,0.78628,0.0364,0.78712,-2.65077
1430717.51663,87.0,2430.7778,0.79283,0.04121,0.7939,-2.97554
1430717.75463,87.0,1923.1537,0.79991,0.04349,0.80109,-3.11195
1430717.99263,87.0,1522.4358,0.80802,0.04587,0.80932,-3.24933
1430718.23063,87.0,1203.8446,0.8137,0.04774,0.8151,-3.35793
1430718.46963,87.0,952.86591,0.82218,0.04902,0.82364,-3.41214
1430718.70763,87.0,754.27557,0.82894,0.05324,0.83064,-3.67476
1430718.94463,87.0,596.71857,0.8384,0.05644,0.8403,-3.85121
1430719.18263,87.0,471.96338,0.84787,0.05998,0.84999,-4.04673
1430719.42163,87.0,373.20856,0.85399,0.06196,0.85624,-4.1497
1430719.65963,87.0,295.47278,0.86392,0.06502,0.86637,-4.30424
1430719.89863,87.0,233.87738,0.87328,0.07009,0.87609,-4.58851
1430720.13663,87.0,185.05922,0.88365,0.07553,0.88687,-4.88519
1430720.37263,87.0,146.35823,0.89376,0.07945,0.89728,-5.08003
1430720.60963,87.0,115.77804,0.90655,0.08422,0.91046,-5.30779
1430720.84363,87.0,91.6721,0.92004,0.0899,0.92442,-5.58061
1430721.08863,87.0,72.51701,0.93543,0.09682,0.94043,-5.90895
1430721.31763,87.0,57.36816,0.95228,0.10143,0.95766,-6.07961
1430721.55463,87.0,45.3629,0.97373,0.10426,0.97929,-6.11169
1430721.78663,87.0,35.93134,0.99237,0.10281,0.99768,-5.91479
1430722.03763,87.0,28.40909,1.01476,0.09826,1.0195,-5.53058
1430722.25163,87.0,22.48202,1.03254,0.09349,1.03676,-5.17363
1430722.51663,87.0,17.79613,1.04707,0.08574,1.05057,-4.68105
1430722.76863,87.0,14.06813,1.06195,0.07746,1.06477,-4.17162
1430722.98463,87.0,11.1448,1.07084,0.06889,1.07305,-3.68106
1430723.25262,87.0,8.81772,1.08166,0.05898,1.08327,-3.12112
1430723.43062,87.0,6.97545,1.08679,0.05429,1.08814,-2.85993
1430723.64862,87.0,5.5173,1.0901,0.04702,1.09111,-2.4699
1430723.91762,87.0,4.36941,1.09426,0.03909,1.09495,-2.04579
1430724.25262,87.0,3.45686,1.10086,0.03391,1.10138,-1.76454
1430724.67162,87.0,2.73547,1.10683,0.0339,1.10735,-1.75425
1430725.19662,87.0,2.16054,1.10923,0.0377,1.10987,-1.94641
1430725.85562,87.0,1.70952,1.10724,0.03906,1.10793,-2.02044
1430726.68462,87.0,1.35352,1.1043,0.03774,1.10495,-1.95714
1430727.72762,87.0,1.07079,1.10308,0.03249,1.10356,-1.68704
1430729.04062,87.0,0.84734,1.10877,0.02547,1.10906,-1.31586
1430730.69662,87.0,0.67072,1.11941,0.0221,1.11963,-1.13126
1430732.78562,87.0,0.53067,1.1385,0.02571,1.13879,-1.29359
1430735.42262,87.0,0.41976,1.15598,0.04333,1.15679,-2.14648
1430738.75361,87.0,0.33183,1.1636,0.07203,1.16582,-3.54222
1430742.95961,87.0,0.26261,1.15432,0.10292,1.1589,-5.09511
1430748.26761,87.0,0.20791,1.12839,0.1229,1.13506,-6.21603
1430754.9716,87.0,0.16452,1.09559,0.1193,1.10207,-6.21459
1430763.44859,87.0,0.13007,1.07401,0.08759,1.07757,-4.66223
1430774.13859,87.0,0.10309,1.08574,0.03495,1.08631,-1.84352
1430787.65158,87.0,0.08153,1.15089,-0.016,1.151,0.79628
1430804.74956,87.0,0.06443,1.2587,-0.02995,1.25906,1.36287
1430826.33554,87.0,0.05102,1.41564,0.03543,1.41609,-1.43371
1430853.57852,87.0,0.04042,1.53993,0.21758,1.55523,-8.04225
1430888.0735,87.0,0.03192,1.54313,0.48515,1.61759,-17.45277
1430931.62046,87.0,0.02528,1.36444,0.73682,1.55068,-28.36977
1430986.68542,87.0,0.01999,1.0131,0.84324,1.31811,-39.77186
1446693.09015,88.0,20004.453,0.6941,-0.02385,0.69451,1.96817
1446693.23315,88.0,15829.126,0.70101,-0.01017,0.70108,0.83104
1446693.37515,88.0,12516.703,0.70807,0.00151,0.70807,-0.12192
1446693.51715,88.0,9909.4424,0.71628,0.01214,0.71638,-0.97125
1446693.68114,88.0,7835.48,0.72259,0.01851,0.72283,-1.46708
1446693.88214,88.0,6217.2461,0.72789,0.02549,0.72834,-2.00553
1446694.12014,88.0,4905.291,0.73452,0.02952,0.73511,-2.30165
1446694.35814,88.0,3881.2737,0.74291,0.03376,0.74367,-2.60193
1446694.59714,88.0,3070.9827,0.74825,0.03729,0.74918,-2.85308
1446694.83514,88.0,2430.7778,0.75541,0.03984,0.75646,-3.0189
1446695.07314,88.0,1923.1537,0.76057,0.04357,0.76182,-3.27881
1446695.31114,88.0,1522.4358,0.76998,0.04577,0.77134,-3.40151
1446695.54914,88.0,1203.8446,0.7768,0.04966,0.77839,-3.658
1446695.78814,88.0,952.86591,0.78306,0.05152,0.78476,-3.76418
1446696.02614,88.0,754.27557,0.79191,0.05333,0.7937,-3.85238
1446696.26314,88.0,596.71857,0.79889,0.05571,0.80083,-3.98933
1446696.50114,88.0,471.96338,0.80875,0.05976,0.81096,-4.22578
1446696.74014,88.0,373.20856,0.81646,0.06353,0.81893,-4.44901
1446696.97814,88.0,295.47278,0.82537,0.06452,0.82789,-4.46957
1446697.21714,88.0,233.87738,0.83309,0.06828,0.83588,-4.68553
1446697.45514,88.0,185.05922,0.84537,0.07306,0.84852,-4.93934
1446697.69114,88.0,146.35823,0.85549,0.07874,0.8591,-5.25891
1446697.92714,88.0,115.77804,0.86851,0.08493,0.87266,-5.58478
1446698.16214,88.0,91.6721,0.88162,0.09073,0.88628,-5.8758
1446698.40714,88.0,72.51701,0.89729,0.09476,0.90228,-6.02875
1446698.63614,88.0,57.36816,0.91457,0.10005,0.92003,-6.24278
1446698.87314,88.0,45.3629,0.93338,0.10351,0.93911,-6.32796
1446699.10514,88.0,35.93134,0.95485,0.10313,0.96041,-6.16441
1446699.35514,88.0,28.40909,0.97438,0.10001,0.9795,-5.86039
1446699.57014,88.0,22.48202,0.99184,0.09399,0.99628,-5.41321
1446699.83514,88.0,17.79613,1.00947,0.0857,1.01311,-4.85258
1446700.08714,88.0,14.06813,1.02413,0.0767,1.027,-4.28282
1446700.30314,88.0,11.1448,1.03261,0.06797,1.03485,-3.76624
1446700.57014,88.0,8.81772,1.04172,0.05766,1.04332,-3.16817
1446700.74914,88.0,6.97545,1.05144,0.05092,1.05268,-2.77241
1446700.96714,88.0,5.5173,1.05328,0.04787,1.05437,-2.60228
1446701.23614,88.0,4.36941,1.05565,0.04117,1.05645,-2.2336
1446701.57114,88.0,3.45686,1.05774,0.03473,1.05831,-1.88078
1446701.99014,88.0,2.73547,1.06378,0.03094,1.06423,-1.66608
1446702.51514,88.0,2.16054,1.07121,0.02939,1.07162,-1.57159
1446703.17414,88.0,1.70952,1.07673,0.0343,1.07728,-1.82484
1446704.00314,88.0,1.35352,1.07566,0.04106,1.07644,-2.18584
1446705.04614,88.0,1.07079,1.07135,0.0439,1.07225,-2.34648
1446706.35914,88.0,0.84734,1.06564,0.04223,1.06648,-2.26956
1446708.01513,88.0,0.67072,1.06453,0.03617,1.06515,-1.94576
1446710.10413,88.0,0.53067,1.07163,0.02631,1.07196,-1.40632
1446712.74113,88.0,0.41976,1.09031,0.02065,1.09051,-1.08514
1446716.07213,88.0,0.33183,1.11689,0.02732,1.11722,-1.4013
1446720.27812,88.0,0.26261,1.14376,0.0535,1.14501,-2.67797
1446725.58612,88.0,0.20791,1.15647,0.09792,1.16061,-4.83993
1446732.29012,88.0,0.16452,1.14202,0.14751,1.15151,-7.35989
1446740.76711,88.0,0.13007,1.0989,0.18024,1.11359,-9.31437
1446751.4571,88.0,0.10309,1.04308,0.17529,1.0577,-9.53944
1446764.97109,88.0,0.08153,1.00219,0.12431,1.00987,-7.07084
1446782.06808,88.0,0.06443,1.0044,0.04825,1.00555,-2.75035
1446803.65506,88.0,0.05102,1.09165,-0.0536,1.09296,2.81077
1446830.89704,88.0,0.04042,1.28354,-0.10313,1.28768,4.59394
1446865.39201,88.0,0.03192,1.53978,-0.01605,1.53986,0.59707
1446908.93898,88.0,0.02528,1.76027,0.25775,1.77904,-8.33054
1446964.00394,88.0,0.01999,1.8059,0.69424,1.93475,-21.02831
1462652.88629,89.0,20004.453,0.69006,-0.02366,0.69046,1.9636
1462653.02928,89.0,15829.126,0.69556,-0.01059,0.69564,0.87188
1462653.17128,89.0,12516.703,0.70177,0.00155,0.70177,-0.12628
1462653.31328,89.0,9909.4424,0.70964,0.01188,0.70974,-0.95926
1462653.47728,89.0,7835.48,0.71483,0.01754,0.71504,-1.40558
1462653.67828,89.0,6217.2461,0.72103,0.02448,0.72144,-1.94477
1462653.91528,89.0,4905.291,0.72796,0.02928,0.72855,-2.30347
1462654.15328,89.0,3881.2737,0.73605,0.03383,0.73683,-2.63149
1462654.39228,89.0,3070.9827,0.74147,0.03837,0.74246,-2.96201
1462654.63028,89.0,2430.7778,0.74876,0.04095,0.74988,-3.13046
1462654.86828,89.0,1923.1537,0.75634,0.04294,0.75756,-3.24922
1462655.10628,89.0,1522.4358,0.762,0.04721,0.76346,-3.54563
1462655.34428,89.0,1203.8446,0.76966,0.04747,0.77112,-3.52929
1462655.58328,89.0,952.86591,0.77804,0.05055,0.77969,-3.71724
1462655.82128,89.0,754.27557,0.78561,0.05478,0.78752,-3.98856
1462656.05828,89.0,596.71857,0.79239,0.05702,0.79443,-4.11566
1462656.29628,89.0,471.96338,0.80166,0.06051,0.80394,-4.31646
1462656.53528,89.0,373.20856,0.8092,0.06245,0.81161,-4.41275
1462656.77328,89.0,295.47278,0.81787,0.066,0.82053,-4.61355
1462657.01228,89.0,233.87738,0.82881,0.06786,0.83159,-4.68087
1462657.25028,89.0,185.05922,0.83781,0.07482,0.84115,-5.10294
1462657.48628,89.0,146.35823,0.84914,0.07819,0.85273,-5.26094
1462657.72228,89.0,115.77804,0.86162,0.08409,0.86572,-5.57428
1462657.95728,89.0,91.6721,0.87458,0.09052,0.87925,-5.90889
1462658.20228,89.0,72.51701,0.88852,0.09689,0.89379,-6.22342
1462658.43128,89.0,57.36816,0.90763,0.09996,0.91312,-6.28457
1462658.66828,89.0,45.3629,0.92504,0.10322,0.93079,-6.36708
1462658.90028,89.0,35.93134,0.94745,0.10315,0.95305,-6.21338
1462659.15128,89.0,28.40909,0.96694,0.10084,0.97218,-5.95375
1462659.36528,89.0,22.48202,0.98749,0.09511,0.99206,-5.50161
1462659.63028,89.0,17.79613,1.00391,0.08561,1.00756,-4.874
1462659.88228,89.0,14.06813,1.0146,0.07563,1.01742,-4.2631
1462660.09828,89.0,11.1448,1.02838,0.06903,1.0307,-3.84045
1462660.36628,89.0,8.81772,1.0335,0.05876,1.03517,-3.2541
1462660.54428,89.0,6.97545,1.04191,0.04965,1.0431,-2.72809
1462660.76228,89.0,5.5173,1.04926,0.04506,1.05023,-2.45926
1462661.03128,89.0,4.36941,1.05072,0.04417,1.05165,-2.40725
1462661.36628,89.0,3.45686,1.05095,0.03979,1.0517,-2.16844
1462661.78528,89.0,2.73547,1.05339,0.0334,1.05392,-1.81597
1462662.31028,89.0,2.16054,1.05818,0.02789,1.05855,-1.50994
1462662.96928,89.0,1.70952,1.06614,0.02733,1.06649,-1.46818
1462663.79828,89.0,1.35352,1.0741,0.03149,1.07456,-1.67909
1462664.84128,89.0,1.07079,1.07778,0.04039,1.07854,-2.14609
1462666.15527,89.0,0.84734,1.07438,0.04923,1.07551,-2.6237
1462667.81027,89.0,0.67072,1.06825,0.055,1.06966,-2.9471
1462669.89927,89.0,0.53067,1.05889,0.05225,1.06017,-2.82475
1462672.53627,89.0,0.41976,1.05669,0.04134,1.05749,-2.24038
1462675.86727,89.0,0.33183,1.06769,0.02662,1.06802,-1.42825
1462680.07326,89.0,0.26261,1.09461,0.01754,1.09475,-0.91789
1462685.38126,89.0,0.20791,1.13608,0.02771,1.13642,-1.39707
1462692.08525,89.0,0.16452,1.17818,0.0668,1.18007,-3.24514
1462700.56225,89.0,0.13007,1.19766,0.134,1.20513,-6.38412
1462711.25224,89.0,0.10309,1.17552,0.21139,1.19438,-10.19413
1462724.76623,89.0,0.08153,1.10792,0.26536,1.13925,-13.46935
1462741.86322,89.0,0.06443,1.02358,0.27378,1.05956,-14.97468
1462763.4502,89.0,0.05102,0.94118,0.19192,0.96055,-11.52564
1462790.69218,89.0,0.04042,0.93647,0.03732,0.93722,-2.28225
1462825.18715,89.0,0.03192,1.07105,-0.14018,1.08018,7.45678
1462868.73412,89.0,0.02528,1.37375,-0.24007,1.39457,9.91264
1462923.79908,89.0,0.01999,1.80335,-0.12593,1.80775,3.99457
1478600.91244,90.0,20004.453,0.66865,-0.02441,0.66909,2.09054
1478601.05544,90.0,15829.126,0.67406,-0.01139,0.67416,0.96774
1478601.19744,90.0,12516.703,0.68192,0.00186,0.68192,-0.156
1478601.33944,90.0,9909.4424,0.68876,0.01173,0.68886,-0.97535
1478601.50344,90.0,7835.48,0.69515,0.0184,0.69539,-1.51647
1478601.70444,90.0,6217.2461,0.70294,0.02496,0.70338,-2.03325
1478601.94244,90.0,4905.291,0.70905,0.03037,0.7097,-2.45267
1478602.18144,90.0,3881.2737,0.71658,0.03467,0.71742,-2.76991
1478602.41944,90.0,3070.9827,0.72155,0.03771,0.72253,-2.99132
1478602.65744,90.0,2430.7778,0.72733,0.04148,0.72851,-3.26399
1478602.89544,90.0,1923.1537,0.73601,0.04221,0.73722,-3.28264
1478603.13344,90.0,1522.4358,0.74249,0.04637,0.74393,-3.57377
1478603.37144,90.0,1203.8446,0.75097,0.04898,0.75256,-3.73176
1478603.61044,90.0,952.86591,0.75695,0.05141,0.75869,-3.88518
1478603.84844,90.0,754.27557,0.76553,0.05402,0.76743,-4.03608
1478604.08544,90.0,596.71857,0.77394,0.05695,0.77603,-4.20872
1478604.32344,90.0,471.96338,0.78048,0.05919,0.78272,-4.33659
1478604.56244,90.0,373.20856,0.78833,0.06224,0.79078,-4.51441
1478604.80044,90.0,295.47278,0.79949,0.0664,0.80224,-4.74763
1478605.03944,90.0,233.87738,0.80902,0.06986,0.81203,-4.93553
1478605.27744,90.0,185.05922,0.81827,0.07467,0.82167,-5.2141
1478605.51344,90.0,146.35823,0.83127,0.07981,0.8351,-5.48418
1478605.74944,90.0,115.77804,0.84137,0.08418,0.84557,-5.71314
1478605.98444,90.0,91.6721,0.85492,0.09025,0.85967,-6.02588
1478606.22944,90.0,72.51701,0.87078,0.0956,0.87601,-6.26549
1478606.45844,90.0,57.36816,0.88891,0.10078,0.89461,-6.46819
1478606.69544,90.0,45.3629,0.90808,0.10535,0.91417,-6.6174
1478606.92744,90.0,35.93134,0.92789,0.10281,0.93357,-6.32253
1478607.17844,90.0,28.40909,0.94963,0.10098,0.95498,-6.06998
1478607.39244,90.0,22.48202,0.968,0.09413,0.97256,-5.5539
1478607.65744,90.0,17.79613,0.9841,0.0853,0.98779,-4.95379
1478607.90944,90.0,14.06813,0.99641,0.0782,0.99948,-4.48748
1478608.12544,90.0,11.1448,1.00784,0.0676,1.01011,-3.83743
1478608.39344,90.0,8.81772,1.0163,0.06079,1.01811,-3.42315
1478608.57144,90.0,6.97545,1.02255,0.05344,1.02394,-2.99139
1478608.78944,90.0,5.5173,1.02768,0.04458,1.02865,-2.48403
1478609.05844,90.0,4.36941,1.03413,0.03972,1.0349,-2.19974
1478609.39344,90.0,3.45686,1.03875,0.03822,1.03945,-2.10741
1478609.81243,90.0,2.73547,1.03838,0.04028,1.03916,-2.22134
1478610.33743,90.0,2.16054,1.03777,0.03675,1.03842,-2.02818
1478610.99643,90.0,1.70952,1.03816,0.03153,1.03864,-1.73972
1478611.82543,90.0,1.35352,1.04338,0.02561,1.0437,-1.40609
