Repository: SebaVillagra00/ICM2985-SOH-IPRE

## Data University of Cambridge (EIS Cambridge)
Data publicada en "Identifying degradation patterns of lithium ion batteries from impedance spectroscopy using machine learning" (Zhang, Tang, Zhang, Wang, Stimming & Lee, 2020) https://www.nature.com/articles/s41467-020-15235-7.

Carpeta contiene:
* Paper de Nature Comunications (IF: 16.6).
* Data frames para IOS.
* Data frames para Windows.

Cada Data frame está contenido en un archivo .txt con las siguientes columnas:
* time/s: tiempo en que se mide la muestra.
* cycle number: ciclo de carga de la batería.
* freq/Hz: frecuencia de la señal de input.
* Re(Z)/Ohm: Parte resistiva de la impedancia.
* Im(Z)/Ohm: Parte reactiva de la impedancia.

File: EIS Cambridge/csvEIS/EIS_state_IV_25C08.csv (part 8 of 8)
time/s,cycle number,freq/Hz,Re(Z)/Ohm,-Im(Z)/Ohm,|Z|/Ohm,Phase(Z)/deg
1126349.59395,79.0,15829.126,0.31783,0.00175,0.31783,-0.3149
1126349.73595,79.0,12516.703,0.32433,0.02139,0.32503,-3.77326
1126349.87795,79.0,9909.4424,0.3349,0.03361,0.33658,-5.73181
1126350.04295,79.0,7835.48,0.34532,0.04658,0.34845,-7.68282
1126350.24295,79.0,6217.2461,0.35626,0.05879,0.36108,-9.37012
1126350.48095,79.0,4905.291,0.36853,0.06775,0.37471,-10.41732
1126350.71995,79.0,3881.2737,0.38173,0.07728,0.38947,-11.44404
1126350.95795,79.0,3070.9827,0.39365,0.08682,0.40311,-12.43786
1126351.19595,79.0,2430.7778,0.40878,0.09515,0.41971,-13.10333
1126351.43395,79.0,1923.1537,0.42252,0.10193,0.43464,-13.56253
1126351.67195,79.0,1522.4358,0.4402,0.10966,0.45365,-13.98827
1126351.90995,79.0,1203.8446,0.45717,0.11755,0.47204,-14.41958
1126352.14895,79.0,952.86591,0.47436,0.12643,0.49092,-14.92389
1126352.38695,79.0,754.27557,0.49553,0.1336,0.51322,-15.0888
1126352.62495,79.0,596.71857,0.51547,0.14118,0.53446,-15.31704
1126352.86195,79.0,471.96338,0.53607,0.14848,0.55626,-15.48185
1126353.10095,79.0,373.20856,0.55909,0.15733,0.5808,-15.71686
1126353.33895,79.0,295.47278,0.58514,0.16462,0.60786,-15.71345
1126353.57795,79.0,233.87738,0.60942,0.17379,0.63371,-15.91659
1126353.81595,79.0,185.05922,0.63714,0.18207,0.66264,-15.94753
1126354.05195,79.0,146.35823,0.66523,0.18868,0.69146,-15.83484
1126354.28895,79.0,115.77804,0.69286,0.19817,0.72065,-15.96106
1126354.52295,79.0,91.6721,0.72367,0.20374,0.7518,-15.72372
1126354.76795,79.0,72.51701,0.75613,0.21125,0.78508,-15.6098
1126354.99795,79.0,57.36816,0.78724,0.21773,0.8168,-15.46018
1126355.23395,79.0,45.3629,0.81866,0.22323,0.84855,-15.25238
1126355.46595,79.0,35.93134,0.84835,0.2316,0.87939,-15.26987
1126355.71695,79.0,28.40909,0.8784,0.23879,0.91027,-15.2079
1126355.93094,79.0,22.48202,0.90906,0.25105,0.94309,-15.43825
1126356.19594,79.0,17.79613,0.93923,0.26898,0.97698,-15.98059
1126356.44794,79.0,14.06813,0.97353,0.28687,1.01492,-16.41867
1126356.66394,79.0,11.1448,1.01038,0.312,1.05745,-17.16073
1126356.93194,79.0,8.81772,1.05369,0.34166,1.1077,-17.9655
1126357.10994,79.0,6.97545,1.11534,0.38004,1.17831,-18.81608
1126357.32794,79.0,5.5173,1.1649,0.403,1.23264,-19.08303
1126357.59694,79.0,4.36941,1.24735,0.44134,1.32312,-19.48515
1126357.93194,79.0,3.45686,1.31974,0.46318,1.39866,-19.33932
1126358.35094,79.0,2.73547,1.42231,0.47005,1.49797,-18.2878
1126358.87594,79.0,2.16054,1.52616,0.48716,1.60203,-17.70329
1126359.53494,79.0,1.70952,1.60804,0.48197,1.67871,-16.68467
1126360.36294,79.0,1.35352,1.68888,0.45433,1.74893,-15.05665
1126361.40594,79.0,1.07079,1.76457,0.41773,1.81334,-13.31864
1126362.71994,79.0,0.84734,1.82744,0.37739,1.866,-11.66846
1126364.37594,79.0,0.67072,1.88339,0.3316,1.91236,-9.98552
1126366.46494,79.0,0.53067,1.93524,0.29023,1.95689,-8.52921
1126369.10093,79.0,0.41976,1.98507,0.26151,2.00222,-7.50484
1126372.43293,79.0,0.33183,2.02476,0.25068,2.04022,-7.05784
1126376.63793,79.0,0.26261,2.047,0.252,2.06245,-7.01816
1126381.94592,79.0,0.20791,2.05316,0.2561,2.06907,-7.11005
1126388.65092,79.0,0.16452,2.04934,0.25297,2.06489,-7.03689
1126397.12691,79.0,0.13007,2.04896,0.24194,2.0632,-6.73428
1126407.8169,79.0,0.10309,2.06192,0.22841,2.07453,-6.32117
1126421.33089,79.0,0.08153,2.08991,0.22205,2.10167,-6.06487
1126438.42888,79.0,0.06443,2.13078,0.23412,2.14361,-6.27013
1126460.01486,79.0,0.05102,2.18485,0.2591,2.20016,-6.76319
1126487.25684,79.0,0.04042,2.24776,0.31203,2.26932,-7.90308
1126521.75282,79.0,0.03192,2.30586,0.3959,2.3396,-9.74233
1126565.29978,79.0,0.02528,2.33998,0.4931,2.39137,-11.89974
1126620.36474,79.0,0.01999,2.35714,0.5776,2.42688,-13.7686
1140549.17464,80.0,20004.453,0.30876,-0.0155,0.30915,2.87456
1140549.31664,80.0,15829.126,0.31597,0.00413,0.316,-0.74969
1140549.45864,80.0,12516.703,0.32429,0.0186,0.32483,-3.28225
1140549.60064,80.0,9909.4424,0.33504,0.03472,0.33683,-5.91629
1140549.76564,80.0,7835.48,0.34576,0.04522,0.3487,-7.45143
1140549.96564,80.0,6217.2461,0.35622,0.05664,0.3607,-9.03415
1140550.20364,80.0,4905.291,0.37061,0.0676,0.37673,-10.33771
1140550.44264,80.0,3881.2737,0.37901,0.07704,0.38676,-11.49027
1140550.68064,80.0,3070.9827,0.39452,0.08523,0.40362,-12.19026
1140550.91864,80.0,2430.7778,0.40909,0.09368,0.41968,-12.898
1140551.15664,80.0,1923.1537,0.42346,0.10153,0.43547,-13.48238
1140551.39464,80.0,1522.4358,0.43865,0.10997,0.45223,-14.07396
1140551.63264,80.0,1203.8446,0.45725,0.1175,0.47211,-14.41184
1140551.87164,80.0,952.86591,0.47543,0.12513,0.49163,-14.74556
1140552.10964,80.0,754.27557,0.49584,0.1336,0.51352,-15.08004
1140552.34764,80.0,596.71857,0.51365,0.14142,0.53276,-15.39347
1140552.58464,80.0,471.96338,0.53547,0.14895,0.5558,-15.54516
1140552.82364,80.0,373.20856,0.55929,0.1565,0.58078,-15.63225
1140553.06164,80.0,295.47278,0.58351,0.16406,0.60614,-15.7039
1140553.30064,80.0,233.87738,0.60945,0.17397,0.6338,-15.93196
1140553.53864,80.0,185.05922,0.63477,0.1807,0.65999,-15.89041
1140553.77464,80.0,146.35823,0.66352,0.19023,0.69025,-15.99726
1140554.01064,80.0,115.77804,0.69245,0.19609,0.71968,-15.81088
1140554.24564,80.0,91.6721,0.72107,0.20295,0.74908,-15.71974
1140554.49064,80.0,72.51701,0.75438,0.21138,0.78343,-15.65313
1140554.71964,80.0,57.36816,0.78517,0.21682,0.81455,-15.43724
1140554.95664,80.0,45.3629,0.81769,0.22307,0.84758,-15.25944
1140555.18864,80.0,35.93134,0.84624,0.23038,0.87704,-15.22918
1140555.43864,80.0,28.40909,0.87731,0.2404,0.90965,-15.32399
1140555.65364,80.0,22.48202,0.90918,0.25096,0.94318,-15.43088
1140555.91864,80.0,17.79613,0.93856,0.26599,0.97552,-15.82272
1140556.17064,80.0,14.06813,0.971,0.29052,1.01353,-16.65684
1140556.38664,80.0,11.1448,1.00787,0.31296,1.05534,-17.25022
1140556.65364,80.0,8.81772,1.05487,0.34554,1.11003,-18.13694
1140556.83164,80.0,6.97545,1.10103,0.37249,1.16233,-18.691
1140557.05064,80.0,5.5173,1.16761,0.41341,1.23864,-19.49746
1140557.31964,80.0,4.36941,1.23799,0.43146,1.31102,-19.21416
1140557.65464,80.0,3.45686,1.33511,0.46518,1.41383,-19.20929
1140558.07364,80.0,2.73547,1.41391,0.49086,1.49669,-19.14511
1140558.59864,80.0,2.16054,1.50466,0.48291,1.58025,-17.79364
1140559.25764,80.0,1.70952,1.60358,0.47138,1.67143,-16.38099
1140560.08663,80.0,1.35352,1.68695,0.44789,1.7454,-14.86912
1140561.12863,80.0,1.07079,1.76519,0.40739,1.81159,-12.99596
1140562.44263,80.0,0.84734,1.84082,0.36605,1.87686,-11.24668
1140564.09863,80.0,0.67072,1.90465,0.33517,1.93392,-9.9805
1140566.18763,80.0,0.53067,1.95239,0.31404,1.97749,-9.13767
1140568.82363,80.0,0.41976,1.98011,0.29753,2.00234,-8.54544
1140572.15563,80.0,0.33183,1.99316,0.27913,2.01261,-7.97209
1140576.36062,80.0,0.26261,2.00097,0.25547,2.01721,-7.27567
1140581.66962,80.0,0.20791,2.01168,0.22828,2.02459,-6.47421
1140588.37361,80.0,0.16452,2.03247,0.20419,2.0427,-5.73683
1140596.85061,80.0,0.13007,2.06485,0.18971,2.07354,-5.24939
1140607.5406,80.0,0.10309,2.10764,0.19354,2.11651,-5.24653
1140621.05359,80.0,0.08153,2.15347,0.22006,2.16469,-5.83472
1140638.15157,80.0,0.06443,2.19153,0.26588,2.2076,-6.91743
1140659.73856,80.0,0.05102,2.21539,0.33338,2.24033,-8.55797
1140686.98054,80.0,0.04042,2.21932,0.39778,2.25469,-10.1614
1140721.47551,80.0,0.03192,2.22115,0.44398,2.26509,-11.30376
1140765.02348,80.0,0.02528,2.24342,0.47556,2.29327,-11.96827
1140820.08843,80.0,0.01999,2.29688,0.50585,2.35192,-12.42025
1154664.89325,81.0,20004.453,0.31052,-0.01586,0.31093,2.92337
1154665.03525,81.0,15829.126,0.3173,0.00315,0.31732,-0.56789
1154665.17725,81.0,12516.703,0.32634,0.02128,0.32703,-3.73157
1154665.31925,81.0,9909.4424,0.33381,0.03521,0.33566,-6.02119
1154665.48425,81.0,7835.48,0.34445,0.04763,0.34772,-7.87296
1154665.68425,81.0,6217.2461,0.35569,0.05731,0.36027,-9.15336
1154665.92225,81.0,4905.291,0.3668,0.06777,0.373,-10.4685
1154666.16125,81.0,3881.2737,0.38065,0.07561,0.38808,-11.23435
1154666.39925,81.0,3070.9827,0.39435,0.08633,0.40369,-12.34768
1154666.63725,81.0,2430.7778,0.40948,0.09539,0.42044,-13.11317
1154666.87525,81.0,1923.1537,0.42376,0.10266,0.43602,-13.61822
1154667.11325,81.0,1522.4358,0.44028,0.10972,0.45375,-13.99313
1154667.35125,81.0,1203.8446,0.45695,0.11699,0.47169,-14.36015
1154667.59025,81.0,952.86591,0.47575,0.1245,0.49177,-14.66452
1154667.82825,81.0,754.27557,0.49388,0.13307,0.5115,-15.07966
1154668.06525,81.0,596.71857,0.51589,0.14166,0.53498,-15.35516
1154668.30325,81.0,471.96338,0.5378,0.14976,0.55826,-15.56039
1154668.54225,81.0,373.20856,0.55912,0.15762,0.58091,-15.74318
1154668.78025,81.0,295.47278,0.5836,0.16474,0.6064,-15.76313
1154669.01925,81.0,233.87738,0.6093,0.17439,0.63377,-15.97201
1154669.25725,81.0,185.05922,0.63641,0.18121,0.66171,-15.89364
1154669.49325,81.0,146.35823,0.66321,0.18864,0.68952,-15.87771
1154669.72925,81.0,115.77804,0.69239,0.19674,0.7198,-15.86207
1154669.96425,81.0,91.6721,0.72222,0.20517,0.75079,-15.85891
1154670.20925,81.0,72.51701,0.75407,0.21208,0.78332,-15.70842
1154670.43825,81.0,57.36816,0.78502,0.21746,0.81459,-15.48326
1154670.67525,81.0,45.3629,0.81759,0.225,0.84798,-15.38661
1154670.90724,81.0,35.93134,0.84922,0.23144,0.8802,-15.24486
1154671.15724,81.0,28.40909,0.8813,0.24138,0.91376,-15.31741
1154671.37224,81.0,22.48202,0.91028,0.2523,0.9446,-15.49163
1154671.63724,81.0,17.79613,0.93952,0.26866,0.97717,-15.9579
1154671.88924,81.0,14.06813,0.97287,0.28734,1.01441,-16.45499
1154672.10524,81.0,11.1448,1.01101,0.31299,1.05835,-17.20174
1154672.37224,81.0,8.81772,1.05176,0.34711,1.10755,-18.26443
1154672.55124,81.0,6.97545,1.11461,0.3786,1.17716,-18.76118
1154672.76924,81.0,5.5173,1.16615,0.40459,1.23434,-19.134
1154673.03824,81.0,4.36941,1.25431,0.44393,1.33055,-19.49022
1154673.37324,81.0,3.45686,1.32262,0.47849,1.40651,-19.88873
1154673.79224,81.0,2.73547,1.41481,0.48222,1.49473,-18.82091
1154674.31724,81.0,2.16054,1.51872,0.48917,1.59555,-17.85341
1154674.97624,81.0,1.70952,1.60666,0.47761,1.67615,-16.55545
1154675.80524,81.0,1.35352,1.69892,0.44537,1.75633,-14.68933
1154676.84824,81.0,1.07079,1.79077,0.41448,1.83811,-13.03185
1154678.16124,81.0,0.84734,1.86283,0.38836,1.90288,-11.77633
1154679.81724,81.0,0.67072,1.91622,0.36124,1.94997,-10.67588
1154681.90624,81.0,0.53067,1.94739,0.33274,1.97561,-9.6962
1154684.54223,81.0,0.41976,1.96982,0.30037,1.99259,-8.6699
1154687.87423,81.0,0.33183,1.98942,0.26444,2.00692,-7.57161
1154692.07923,81.0,0.26261,2.01184,0.22997,2.02495,-6.52105
1154697.38822,81.0,0.20791,2.04264,0.20233,2.05263,-5.6569
1154704.09222,81.0,0.16452,2.08129,0.18933,2.08988,-5.19775
1154712.56921,81.0,0.13007,2.12314,0.19739,2.13229,-5.31144
1154723.2592,81.0,0.10309,2.15856,0.2285,2.17062,-6.04281
1154736.77319,81.0,0.08153,2.17789,0.27504,2.19518,-7.19768
1154753.87018,81.0,0.06443,2.18379,0.32171,2.20736,-8.38038
1154775.45716,81.0,0.05102,2.1747,0.3566,2.20375,-9.3124
1154802.69914,81.0,0.04042,2.18017,0.37654,2.21245,-9.79897
1154837.19412,81.0,0.03192,2.21152,0.39499,2.24651,-10.12653
1154880.74208,81.0,0.02528,2.26792,0.42258,2.30696,-10.55485
1154935.80704,81.0,0.01999,2.34654,0.46079,2.39135,-11.1098
1168736.05712,82.0,20004.453,0.30804,-0.0169,0.3085,3.1405
1168736.19912,82.0,15829.126,0.31645,0.00444,0.31648,-0.80473
1168736.34112,82.0,12516.703,0.32359,0.02064,0.32425,-3.65019
1168736.48312,82.0,9909.4424,0.33459,0.03397,0.33631,-5.79812
1168736.64812,82.0,7835.48,0.34622,0.04879,0.34964,-8.02169
1168736.84812,82.0,6217.2461,0.35455,0.05788,0.35925,-9.2718
1168737.08712,82.0,4905.291,0.36606,0.06785,0.3723,-10.5013
1168737.32512,82.0,3881.2737,0.38019,0.07741,0.38799,-11.50816
1168737.56312,82.0,3070.9827,0.39466,0.08558,0.40383,-12.23509
1168737.80112,82.0,2430.7778,0.40817,0.09312,0.41866,-12.85191
1168738.03912,82.0,1923.1537,0.42407,0.10186,0.43613,-13.50572
1168738.27712,82.0,1522.4358,0.43979,0.11052,0.45346,-14.10716
1168738.51512,82.0,1203.8446,0.45794,0.11861,0.47305,-14.52056
1168738.75412,82.0,952.86591,0.47534,0.12449,0.49137,-14.67588
1168738.99212,82.0,754.27557,0.4954,0.13342,0.51305,-15.07358
1168739.23012,82.0,596.71857,0.51585,0.14012,0.53454,-15.19598
1168739.46712,82.0,471.96338,0.53899,0.14881,0.55916,-15.43408
1168739.70612,82.0,373.20856,0.55827,0.15749,0.58006,-15.75423
1168739.94412,82.0,295.47278,0.5832,0.16484,0.60605,-15.78268
1168740.18312,82.0,233.87738,0.6093,0.17368,0.63357,-15.91053
1168740.42112,82.0,185.05922,0.6348,0.18062,0.65999,-15.88273
1168740.65712,82.0,146.35823,0.66402,0.19022,0.69073,-15.9856
1168740.89412,82.0,115.77804,0.69315,0.19629,0.72041,-15.81134
1168741.12812,82.0,91.6721,0.72302,0.20438,0.75135,-15.78452
1168741.37312,82.0,72.51701,0.75438,0.21082,0.78328,-15.61347
1168741.60312,82.0,57.36816,0.78661,0.21936,0.81663,-15.58232
1168741.83911,82.0,45.3629,0.81876,0.22441,0.84896,-15.32747
1168742.07111,82.0,35.93134,0.84764,0.23216,0.87886,-15.31697
1168742.32111,82.0,28.40909,0.88014,0.24091,0.91251,-15.30767
1168742.53611,82.0,22.48202,0.90989,0.25172,0.94407,-15.464
1168742.80111,82.0,17.79613,0.93882,0.26952,0.97674,-16.01804
1168743.05311,82.0,14.06813,0.9759,0.28927,1.01787,-16.51067
1168743.26911,82.0,11.1448,1.01236,0.31512,1.06027,-17.28998
1168743.53611,82.0,8.81772,1.05653,0.34293,1.1108,-17.98237
1168743.71411,82.0,6.97545,1.11013,0.38819,1.17604,-19.27365
1168743.93211,82.0,5.5173,1.17244,0.40753,1.24124,-19.16694
1168744.20211,82.0,4.36941,1.24368,0.45068,1.32282,-19.91915
1168744.53711,82.0,3.45686,1.32566,0.46354,1.40437,-19.27324
1168744.95511,82.0,2.73547,1.43464,0.48641,1.51486,-18.72911
1168745.48111,82.0,2.16054,1.52369,0.50428,1.60497,-18.31265
1168746.14011,82.0,1.70952,1.61055,0.48925,1.68322,-16.89779
1168746.96811,82.0,1.35352,1.69936,0.46121,1.76084,-15.18454
1168748.01111,82.0,1.07079,1.77808,0.42706,1.82865,-13.50557
1168749.32511,82.0,0.84734,1.844,0.38294,1.88334,-11.7318
1168750.98111,82.0,0.67072,1.90681,0.33881,1.93667,-10.07551
1168753.06911,82.0,0.53067,1.96391,0.30071,1.98679,-8.70545
1168755.7061,82.0,0.41976,2.01287,0.27952,2.03219,-7.90596
1168759.0371,82.0,0.33183,2.04408,0.27212,2.06211,-7.58288
1168763.2431,82.0,0.26261,2.05766,0.26939,2.07522,-7.45885
1168768.55109,82.0,0.20791,2.05916,0.26254,2.07583,-7.26602
1168775.25509,82.0,0.16452,2.05877,0.24784,2.07364,-6.86438
1168783.73208,82.0,0.13007,2.0682,0.22889,2.08082,-6.31523
1168794.42207,82.0,0.10309,2.0919,0.21508,2.10293,-5.8702
1168807.93606,82.0,0.08153,2.12995,0.21444,2.14072,-5.7492
1168825.03305,82.0,0.06443,2.17619,0.23446,2.18878,-6.14933
1168846.62003,82.0,0.05102,2.23299,0.27393,2.24973,-6.99383
1168873.86201,82.0,0.04042,2.28654,0.34418,2.3123,-8.56018
1168908.35799,82.0,0.03192,2.31958,0.43444,2.35991,-10.60813
1168951.90495,82.0,0.02528,2.33259,0.51597,2.38898,-12.47288
1169006.96991,82.0,0.01999,2.34864,0.57362,2.41768,-13.72501
1182782.50762,83.0,20004.453,0.30906,-0.01496,0.30942,2.77111
1182782.64962,83.0,15829.126,0.31612,0.00362,0.31614,-0.65679
1182782.79162,83.0,12516.703,0.3259,0.02083,0.32657,-3.6564
1182782.93362,83.0,9909.4424,0.33436,0.03548,0.33624,-6.05701
1182783.09862,83.0,7835.48,0.34409,0.04675,0.34725,-7.73644
1182783.29862,83.0,6217.2461,0.35701,0.05877,0.36182,-9.34782
1182783.53662,83.0,4905.291,0.36895,0.06805,0.37517,-10.44968
1182783.77562,83.0,3881.2737,0.38017,0.07667,0.38782,-11.40243
1182784.01362,83.0,3070.9827,0.39342,0.08448,0.40239,-12.11954
1182784.25162,83.0,2430.7778,0.40923,0.09376,0.41983,-12.90409
1182784.48962,83.0,1923.1537,0.423,0.1032,0.4354,-13.7112
1182784.72762,83.0,1522.4358,0.4395,0.10996,0.45304,-14.04715
1182784.96562,83.0,1203.8446,0.45592,0.11777,0.47089,-14.48391
1182785.20462,83.0,952.86591,0.47466,0.1248,0.49079,-14.73152
1182785.44262,83.0,754.27557,0.49456,0.1326,0.51203,-15.00862
1182785.68062,83.0,596.71857,0.51487,0.14124,0.53389,-15.34014
1182785.91762,83.0,471.96338,0.53782,0.14964,0.55825,-15.54839
1182786.15662,83.0,373.20856,0.55917,0.15624,0.58059,-15.61115
1182786.39462,83.0,295.47278,0.58357,0.16485,0.6064,-15.77434
1182786.63362,83.0,233.87738,0.60956,0.17492,0.63416,-16.0118
1182786.87162,83.0,185.05922,0.63542,0.18079,0.66064,-15.88231
1182787.10762,83.0,146.35823,0.66387,0.18873,0.69018,-15.86943
1182787.34462,83.0,115.77804,0.69184,0.19672,0.71926,-15.8726
1182787.57862,83.0,91.6721,0.72233,0.20308,0.75033,-15.70327
1182787.82362,83.0,72.51701,0.75297,0.21001,0.78171,-15.5839
1182788.05362,83.0,57.36816,0.78436,0.21942,0.81447,-15.62887
1182788.28962,83.0,45.3629,0.81671,0.22423,0.84693,-15.35272
1182788.52262,83.0,35.93134,0.84811,0.2297,0.87867,-15.15406
1182788.77262,83.0,28.40909,0.87716,0.2398,0.90935,-15.29033
1182788.98662,83.0,22.48202,0.90657,0.25307,0.94123,-15.59684
1182789.25162,83.0,17.79613,0.93882,0.26777,0.97626,-15.91946
1182789.50362,83.0,14.06813,0.96953,0.29096,1.01225,-16.70476
1182789.71962,83.0,11.1448,1.00822,0.31394,1.05597,-17.29543
1182789.98762,83.0,8.81772,1.05373,0.34932,1.11012,-18.34082
1182790.16562,83.0,6.97545,1.10628,0.37406,1.16781,-18.68148
1182790.38362,83.0,5.5173,1.16258,0.41442,1.23424,-19.61931
1182790.65262,83.0,4.36941,1.24759,0.43521,1.32132,-19.23068
1182790.98762,83.0,3.45686,1.33443,0.48083,1.41842,-19.81553
1182791.40662,83.0,2.73547,1.4117,0.4945,1.4958,-19.30473
1182791.93162,83.0,2.16054,1.51419,0.49066,1.5917,-17.95463
1182792.59162,83.0,1.70952,1.61117,0.48314,1.68206,-16.69241
1182793.41962,83.0,1.35352,1.69616,0.45569,1.75631,-15.03796
1182794.46262,83.0,1.07079,1.78164,0.41533,1.82941,-13.12243
1182795.77661,83.0,0.84734,1.8616,0.38086,1.90016,-11.56254
1182797.43161,83.0,0.67072,1.92409,0.35182,1.95599,-10.36205
1182799.52061,83.0,0.53067,1.96652,0.33124,1.99422,-9.56115
1182802.15761,83.0,0.41976,1.99019,0.30851,2.01396,-8.81166
1182805.48861,83.0,0.33183,2.00471,0.28196,2.02444,-8.006
1182809.6946,83.0,0.26261,2.0161,0.25105,2.03167,-7.09799
1182815.0026,83.0,0.20791,2.03492,0.22096,2.04688,-6.19717
1182821.70659,83.0,0.16452,2.0637,0.19811,2.07318,-5.48337
1182830.18359,83.0,0.13007,2.10304,0.19017,2.11162,-5.16696
1182840.87358,83.0,0.10309,2.14743,0.20365,2.15707,-5.41745
1182854.38757,83.0,0.08153,2.18745,0.24124,2.20071,-6.29345
1182871.48456,83.0,0.06443,2.21457,0.29369,2.23396,-7.55437
1182893.07154,83.0,0.05102,2.21995,0.35541,2.24822,-9.09569
1182920.31352,83.0,0.04042,2.21553,0.40153,2.25162,-10.27253
1182954.80949,83.0,0.03192,2.2255,0.43124,2.2669,-10.96644
1182998.35646,83.0,0.02528,2.26269,0.45608,2.3082,-11.39625
1183053.42141,83.0,0.01999,2.32553,0.48849,2.37628,-11.86283
1196884.97006,84.0,20004.453,0.30898,-0.01627,0.3094,3.01509
1196885.11206,84.0,15829.126,0.31655,0.00414,0.31658,-0.7491
1196885.25406,84.0,12516.703,0.32558,0.01997,0.32619,-3.50921
1196885.39606,84.0,9909.4424,0.33385,0.03453,0.33563,-5.90585
1196885.56106,84.0,7835.48,0.34648,0.04715,0.34967,-7.74873
1196885.76106,84.0,6217.2461,0.35436,0.05755,0.35901,-9.22504
1196885.99906,84.0,4905.291,0.36658,0.06829,0.37288,-10.55198
1196886.23806,84.0,3881.2737,0.37967,0.07629,0.38726,-11.36132
1196886.47606,84.0,3070.9827,0.3935,0.08641,0.40288,-12.38466
1196886.71406,84.0,2430.7778,0.40694,0.09448,0.41777,-13.07056
1196886.95206,84.0,1923.1537,0.42301,0.10204,0.43515,-13.56246
1196887.19006,84.0,1522.4358,0.43856,0.1079,0.45164,-13.82178
1196887.42806,84.0,1203.8446,0.4558,0.11693,0.47056,-14.38778
1196887.66706,84.0,952.86591,0.47426,0.1236,0.4901,-14.60742
1196887.90506,84.0,754.27557,0.49411,0.13181,0.51139,-14.93703
1196888.14305,84.0,596.71857,0.51518,0.13873,0.53353,-15.07188
1196888.38005,84.0,471.96338,0.53486,0.14827,0.55503,-15.49382
1196888.61905,84.0,373.20856,0.55811,0.15557,0.57938,-15.57566
1196888.85705,84.0,295.47278,0.58189,0.16256,0.60417,-15.60857
1196889.09605,84.0,233.87738,0.60673,0.1724,0.63075,-15.86222
1196889.33405,84.0,185.05922,0.63317,0.17933,0.65807,-15.81328
1196889.57005,84.0,146.35823,0.6595,0.18757,0.68565,-15.87632
1196889.80705,84.0,115.77804,0.68994,0.19426,0.71676,-15.72515
1196890.04105,84.0,91.6721,0.71916,0.20276,0.7472,-15.74522
1196890.28605,84.0,72.51701,0.74926,0.20873,0.77779,-15.56669
1196890.51605,84.0,57.36816,0.78109,0.21533,0.81022,-15.41232
1196890.75205,84.0,45.3629,0.81141,0.22219,0.84128,-15.31436
1196890.98405,84.0,35.93134,0.84315,0.22908,0.87371,-15.20008
1196891.23505,84.0,28.40909,0.87114,0.2386,0.90322,-15.31712
1196891.44905,84.0,22.48202,0.90164,0.25107,0.93595,-15.56032
1196891.71405,84.0,17.79613,0.93385,0.26636,0.97109,-15.91968
1196891.96605,84.0,14.06813,0.96446,0.28656,1.00613,-16.54802
1196892.18205,84.0,11.1448,1.00213,0.31518,1.05053,-17.45893
1196892.44905,84.0,8.81772,1.04763,0.34365,1.10256,-18.16099
1196892.62805,84.0,6.97545,1.09999,0.37143,1.16101,-18.65823
1196892.84605,84.0,5.5173,1.16263,0.41888,1.23578,-19.81334
1196893.11505,84.0,4.36941,1.23074,0.43597,1.30568,-19.50565
1196893.45005,84.0,3.45686,1.3221,0.46959,1.40301,-19.55426
1196893.86905,84.0,2.73547,1.40372,0.48489,1.48511,-19.05672
1196894.39405,84.0,2.16054,1.50922,0.47685,1.58276,-17.53421
1196895.05305,84.0,1.70952,1.61668,0.47541,1.68513,-16.38688
1196895.88205,84.0,1.35352,1.69939,0.46445,1.76171,-15.28603
1196896.92405,84.0,1.07079,1.76865,0.43362,1.82104,-13.7756
1196898.23805,84.0,0.84734,1.82909,0.39409,1.87106,-12.15886
1196899.89405,84.0,0.67072,1.87763,0.35165,1.91027,-10.6078
1196901.98304,84.0,0.53067,1.92033,0.30678,1.94468,-9.07649
1196904.61904,84.0,0.41976,1.96246,0.26445,1.9802,-7.67456
1196907.95104,84.0,0.33183,2.00696,0.23356,2.0205,-6.63808
1196912.15704,84.0,0.26261,2.04899,0.22161,2.06094,-6.17276
1196917.46503,84.0,0.20791,2.08071,0.2288,2.09325,-6.27504
1196924.16903,84.0,0.16452,2.09535,0.24724,2.10989,-6.72961
1196932.64602,84.0,0.13007,2.09363,0.26532,2.11037,-7.22249
1196943.33601,84.0,0.10309,2.08634,0.27289,2.10411,-7.45203
1196956.85,84.0,0.08153,2.08749,0.27066,2.10496,-7.38762
1196973.94699,84.0,0.06443,2.10661,0.27251,2.12417,-7.37089
1196995.53397,84.0,0.05102,2.14491,0.2802,2.16314,-7.44281
1197022.77595,84.0,0.04042,2.19874,0.30106,2.21925,-7.7966
1197057.27192,84.0,0.03192,2.27227,0.34368,2.29812,-8.60078
1197100.81889,84.0,0.02528,2.35627,0.41827,2.39311,-10.06584
1197155.88385,84.0,0.01999,2.43192,0.52671,2.4883,-12.22055
1210969.70071,85.0,20004.453,0.30823,-0.01495,0.30859,2.77659
1210969.84271,85.0,15829.126,0.31581,0.0031,0.31583,-0.5618
1210969.98471,85.0,12516.703,0.32447,0.01922,0.32504,-3.39075
1210970.12671,85.0,9909.4424,0.33358,0.03408,0.33531,-5.83307
1210970.29171,85.0,7835.48,0.3435,0.04778,0.34681,-7.91872
1210970.49171,85.0,6217.2461,0.35547,0.0576,0.3601,-9.20466
1210970.72971,85.0,4905.291,0.36703,0.06672,0.37305,-10.3029
1210970.96871,85.0,3881.2737,0.38094,0.07735,0.38872,-11.47777
1210971.20671,85.0,3070.9827,0.39285,0.08555,0.40205,-12.28599
1210971.44471,85.0,2430.7778,0.40677,0.09328,0.41733,-12.91587
1210971.68271,85.0,1923.1537,0.42121,0.10153,0.43328,-13.5527
1210971.92071,85.0,1522.4358,0.44003,0.10904,0.45334,-13.91769
1210972.15871,85.0,1203.8446,0.45578,0.11715,0.47059,-14.41475
1210972.39771,85.0,952.86591,0.47411,0.12388,0.49003,-14.64385
1210972.63571,85.0,754.27557,0.49233,0.13068,0.50938,-14.86562
1210972.87371,85.0,596.71857,0.51239,0.1398,0.53112,-15.26103
1210973.11071,85.0,471.96338,0.53382,0.14769,0.55387,-15.4645
1210973.3497,85.0,373.20856,0.55782,0.15457,0.57884,-15.48776
1210973.5877,85.0,295.47278,0.57979,0.16216,0.60204,-15.62552
1210973.8267,85.0,233.87738,0.60541,0.17145,0.62921,-15.81172
1210974.0647,85.0,185.05922,0.63163,0.17763,0.65613,-15.70753
1210974.3007,85.0,146.35823,0.6597,0.18597,0.68541,-15.74348
1210974.5377,85.0,115.77804,0.68902,0.19323,0.7156,-15.66608
1210974.7717,85.0,91.6721,0.71897,0.20113,0.74657,-15.6288
1210975.0167,85.0,72.51701,0.74804,0.20811,0.77644,-15.54688
1210975.2467,85.0,57.36816,0.77762,0.21402,0.80654,-15.38818
1210975.4827,85.0,45.3629,0.80992,0.22088,0.8395,-15.2546
1210975.7157,85.0,35.93134,0.84158,0.22711,0.87168,-15.10234
1210975.9657,85.0,28.40909,0.87091,0.23672,0.90251,-15.20614
1210976.1787,85.0,22.48202,0.90156,0.24862,0.93522,-15.41707
1210976.4437,85.0,17.79613,0.93007,0.26471,0.96701,-15.88701
1210976.6957,85.0,14.06813,0.96339,0.28472,1.00458,-16.46456
1210976.9117,85.0,11.1448,1.00356,0.31054,1.0505,-17.19427
1210977.1797,85.0,8.81772,1.04023,0.34057,1.09456,-18.12821
1210977.3577,85.0,6.97545,1.09905,0.38059,1.16308,-19.10042
1210977.5757,85.0,5.5173,1.16194,0.39853,1.22838,-18.93117
1210977.8447,85.0,4.36941,1.23693,0.45004,1.31625,-19.99303
1210978.1797,85.0,3.45686,1.30695,0.46638,1.38767,-19.63857
1210978.5987,85.0,2.73547,1.40858,0.47983,1.48807,-18.81143
1210979.1237,85.0,2.16054,1.50147,0.48968,1.5793,-18.06288
1210979.7837,85.0,1.70952,1.59385,0.46966,1.66161,-16.41861
1210980.6117,85.0,1.35352,1.69297,0.44223,1.74977,-14.63949
1210981.6547,85.0,1.07079,1.78013,0.42032,1.82908,-13.28516
1210982.9687,85.0,0.84734,1.84317,0.39417,1.88484,-12.07108
1210984.6237,85.0,0.67072,1.89193,0.36404,1.92664,-10.89151
1210986.71269,85.0,0.53067,1.92151,0.32775,1.94927,-9.67975
1210989.34969,85.0,0.41976,1.94749,0.2896,1.96891,-8.45817
1210992.68069,85.0,0.33183,1.97244,0.25151,1.98841,-7.2667
1210996.88669,85.0,0.26261,2.00366,0.21768,2.01545,-6.2003
1211002.19468,85.0,0.20791,2.04119,0.19701,2.05068,-5.51303
1211008.89868,85.0,0.16452,2.08201,0.19528,2.09115,-5.35841
1211017.37567,85.0,0.13007,2.11834,0.21575,2.1293,-5.81556
1211028.06566,85.0,0.10309,2.13851,0.25269,2.15339,-6.73892
1211041.57965,85.0,0.08153,2.14127,0.2933,2.16127,-7.79948
1211058.67664,85.0,0.06443,2.13776,0.32638,2.16253,-8.68062
1211080.26362,85.0,0.05102,2.13525,0.34181,2.16243,-9.09465
1211107.5056,85.0,0.04042,2.15569,0.3535,2.18448,-9.31271
1211142.00157,85.0,0.03192,2.20073,0.37304,2.23212,-9.62068
1211185.54854,85.0,0.02528,2.26757,0.40489,2.30344,-10.12396
1211240.6135,85.0,0.01999,2.35845,0.45169,2.40132,-10.84186
1225094.05991,86.0,20004.453,0.30845,-0.01561,0.30884,2.89715
1225094.20191,86.0,15829.126,0.31558,0.00216,0.31559,-0.39169
1225094.34391,86.0,12516.703,0.32496,0.01944,0.32554,-3.42435
1225094.48591,86.0,9909.4424,0.33348,0.0334,0.33515,-5.72015
1225094.65091,86.0,7835.48,0.34398,0.04612,0.34706,-7.63702
1225094.85091,86.0,6217.2461,0.35567,0.05716,0.36024,-9.12934
1225095.08891,86.0,4905.291,0.36761,0.06687,0.37364,-10.30921
1225095.32791,86.0,3881.2737,0.3794,0.07617,0.38697,-11.3519
1225095.56591,86.0,3070.9827,0.39328,0.08544,0.40246,-12.25628
1225095.80391,86.0,2430.7778,0.40852,0.09242,0.41884,-12.74696
1225096.04191,86.0,1923.1537,0.42061,0.10106,0.43258,-13.50968
1225096.27991,86.0,1522.4358,0.43786,0.10873,0.45116,-13.94528
1225096.51791,86.0,1203.8446,0.45608,0.11715,0.47089,-14.40624
1225096.75691,86.0,952.86591,0.47458,0.12355,0.4904,-14.59217
1225096.99491,86.0,754.27557,0.49225,0.13185,0.50961,-14.99428
1225097.23291,86.0,596.71857,0.51217,0.13842,0.53054,-15.12337
1225097.46991,86.0,471.96338,0.53398,0.14638,0.55368,-15.33018
1225097.70891,86.0,373.20856,0.55578,0.15351,0.57659,-15.44079
1225097.94691,86.0,295.47278,0.58027,0.16234,0.60256,-15.63002
1225098.18591,86.0,233.87738,0.60675,0.17074,0.63032,-15.7165
1225098.42391,86.0,185.05922,0.62991,0.17885,0.65481,-15.85113
1225098.65991,86.0,146.35823,0.65924,0.18556,0.68485,-15.72102
1225098.89691,86.0,115.77804,0.68803,0.19435,0.71495,-15.7735
1225099.13091,86.0,91.6721,0.71578,0.20094,0.74345,-15.6811
1225099.3759,86.0,72.51701,0.74767,0.20724,0.77586,-15.49246
1225099.6059,86.0,57.36816,0.77851,0.21332,0.8072,-15.32337
1225099.8419,86.0,45.3629,0.80836,0.21945,0.83762,-15.18837
1225100.0739,86.0,35.93134,0.83969,0.2273,0.86992,-15.14685
1225100.3249,86.0,28.40909,0.86876,0.23745,0.90062,-15.28661
1225100.5389,86.0,22.48202,0.899,0.25021,0.93317,-15.55306
1225100.8039,86.0,17.79613,0.92968,0.26476,0.96665,-15.89627
1225101.0559,86.0,14.06813,0.96146,0.28802,1.00367,-16.67624
1225101.2719,86.0,11.1448,0.99805,0.31338,1.0461,-17.43179
1225101.5399,86.0,8.81772,1.04377,0.34679,1.09987,-18.37914
1225101.7179,86.0,6.97545,1.09518,0.37175,1.15655,-18.74919
1225101.9359,86.0,5.5173,1.15446,0.41425,1.22653,-19.73922
1225102.2049,86.0,4.36941,1.23296,0.43065,1.30601,-19.25331
1225102.5399,86.0,3.45686,1.32432,0.47509,1.40696,-19.73507
1225102.9589,86.0,2.73547,1.40211,0.49229,1.48602,-19.34655
1225103.4839,86.0,2.16054,1.49964,0.48567,1.57632,-17.94479
1225104.1429,86.0,1.70952,1.59768,0.47837,1.66775,-16.66842
1225104.9719,86.0,1.35352,1.68252,0.4521,1.7422,-15.04041
1225106.0149,86.0,1.07079,1.76518,0.41165,1.81255,-13.127
1225107.3279,86.0,0.84734,1.84375,0.37488,1.88148,-11.49306
1225108.9839,86.0,0.67072,1.90648,0.34557,1.93754,-10.27389
1225111.0729,86.0,0.53067,1.94945,0.32589,1.9765,-9.49046
1225113.70989,86.0,0.41976,1.97383,0.30518,1.99729,-8.78917
1225117.04089,86.0,0.33183,1.98731,0.28073,2.00704,-8.04059
1225121.24689,86.0,0.26261,1.99792,0.25168,2.01371,-7.17977
1225126.55488,86.0,0.20791,2.01514,0.22222,2.02735,-6.29303
1225133.25888,86.0,0.16452,2.04259,0.1991,2.05227,-5.56731
1225141.73587,86.0,0.13007,2.08017,0.18964,2.0888,-5.20895
1225152.42586,86.0,0.10309,2.12454,0.201,2.13403,-5.40469
1225165.93885,86.0,0.08153,2.16677,0.23668,2.17966,-6.23393
1225183.03684,86.0,0.06443,2.19757,0.28828,2.21639,-7.47339
1225204.62382,86.0,0.05102,2.20676,0.3524,2.23472,-9.07314
1225231.8658,86.0,0.04042,2.20376,0.40476,2.24062,-10.40733
1225266.36078,86.0,0.03192,2.21074,0.43728,2.25358,-11.18859
1225309.90874,86.0,0.02528,2.24456,0.46315,2.29184,-11.65898
1225364.9737,86.0,0.01999,2.30569,0.49459,2.35814,-12.10684
