Repository: SebaVillagra00/ICM2985-SOH-IPRE

## Data University of Cambridge (EIS Cambridge)
Data publicada en "Identifying degradation patterns of lithium ion batteries from impedance spectroscopy using machine learning" (Zhang, Tang, Zhang, Wang, Stimming & Lee, 2020) https://www.nature.com/articles/s41467-020-15235-7.

Carpeta contiene:
* Paper de Nature Comunications (IF: 16.6).
* Data frames para IOS.
* Data frames para Windows.

Cada Data frame está contenido en un archivo .txt con las siguientes columnas:
* time/s: tiempo en que se mide la muestra.
* cycle number: ciclo de carga de la batería.
* freq/Hz: frecuencia de la señal de input.
* Re(Z)/Ohm: Parte resistiva de la impedancia.
* Im(Z)/Ohm: Parte reactiva de la impedancia.

File: EIS Cambridge/csvEIS/EIS_state_I_25C02.csv (part 8 of 23)
time/s,cycle number,freq/Hz,Re(Z)/Ohm,-Im(Z)/Ohm,|Z|/Ohm,Phase(Z)/deg
1169673.40246,79.0,20004.453,0.29726,-0.02704,0.29848,5.19708
1169673.54546,79.0,15829.126,0.30443,-0.00411,0.30446,0.77293
1169673.68746,79.0,12516.703,0.31176,0.01291,0.31202,-2.37041
1169673.82946,79.0,9909.4424,0.32076,0.02842,0.32202,-5.06244
1169673.99346,79.0,7835.48,0.33009,0.04212,0.33276,-7.27174
1169674.19446,79.0,6217.2461,0.34069,0.05314,0.34481,-8.86497
1169674.43246,79.0,4905.291,0.3511,0.06595,0.35724,-10.63892
1169674.67146,79.0,3881.2737,0.36459,0.0752,0.37226,-11.65514
1169674.90946,79.0,3070.9827,0.37758,0.08482,0.38699,-12.66142
1169675.14746,79.0,2430.7778,0.39001,0.09399,0.40117,-13.5495
1169675.38546,79.0,1923.1537,0.40631,0.104,0.41941,-14.35713
1169675.62346,79.0,1522.4358,0.42249,0.11339,0.43745,-15.02317
1169675.86146,79.0,1203.8446,0.43951,0.12232,0.45621,-15.55198
1169676.09946,79.0,952.86591,0.45948,0.13228,0.47814,-16.06041
1169676.33846,79.0,754.27557,0.48065,0.14234,0.50128,-16.49588
1169676.57546,79.0,596.71857,0.5007,0.1508,0.52291,-16.7607
1169676.81246,79.0,471.96338,0.52394,0.1601,0.54785,-16.99119
1169677.05246,79.0,373.20856,0.5479,0.16999,0.57367,-17.23704
1169677.28946,79.0,295.47278,0.57336,0.18009,0.60098,-17.43678
1169677.52946,79.0,233.87738,0.60044,0.18978,0.62972,-17.54014
1169677.76746,79.0,185.05922,0.62925,0.19937,0.66008,-17.58053
1169678.00345,79.0,146.35823,0.66027,0.21099,0.69316,-17.72146
1169678.23945,79.0,115.77804,0.69114,0.22079,0.72555,-17.71642
1169678.47445,79.0,91.6721,0.72513,0.23042,0.76085,-17.62833
1169678.71945,79.0,72.51701,0.76275,0.24039,0.79973,-17.49265
1169678.94845,79.0,57.36816,0.79861,0.24738,0.83605,-17.21083
1169679.18545,79.0,45.3629,0.83441,0.25746,0.87323,-17.14803
1169679.41745,79.0,35.93134,0.87207,0.26547,0.91158,-16.93094
1169679.66745,79.0,28.40909,0.90997,0.27652,0.95105,-16.90306
1169679.88245,79.0,22.48202,0.94809,0.28897,0.99115,-16.95067
1169680.14745,79.0,17.79613,0.99006,0.30315,1.03543,-17.02403
1169680.39945,79.0,14.06813,1.03355,0.32163,1.08244,-17.28565
1169680.61545,79.0,11.1448,1.08535,0.34324,1.13833,-17.5497
1169680.88245,79.0,8.81772,1.1426,0.3613,1.19836,-17.54762
1169681.06045,79.0,6.97545,1.20052,0.37753,1.25849,-17.45688
1169681.27945,79.0,5.5173,1.28058,0.39255,1.33939,-17.04239
1169681.54845,79.0,4.36941,1.34522,0.39189,1.40115,-16.24192
1169681.88345,79.0,3.45686,1.43194,0.38519,1.48284,-15.05607
1169682.30145,79.0,2.73547,1.50207,0.37269,1.54762,-13.93449
1169682.82745,79.0,2.16054,1.56584,0.34107,1.60255,-12.28821
1169683.48645,79.0,1.70952,1.62576,0.30715,1.65452,-10.6988
1169684.31445,79.0,1.35352,1.67224,0.27498,1.6947,-9.33817
1169685.35745,79.0,1.07079,1.7064,0.24254,1.72355,-8.08959
1169686.67145,79.0,0.84734,1.73323,0.21195,1.74614,-6.97185
1169688.32745,79.0,0.67072,1.75387,0.18608,1.76372,-6.05611
1169690.41645,79.0,0.53067,1.77057,0.16531,1.77827,-5.33391
1169693.05244,79.0,0.41976,1.7838,0.15019,1.79012,-4.81281
1169696.38444,79.0,0.33183,1.79514,0.13961,1.80056,-4.44705
1169700.58944,79.0,0.26261,1.80637,0.13339,1.81129,-4.22323
1169705.89843,79.0,0.20791,1.81876,0.1324,1.82357,-4.16372
1169712.60243,79.0,0.16452,1.83123,0.1394,1.83653,-4.35318
1169721.07942,79.0,0.13007,1.84194,0.15266,1.84826,-4.73786
1169731.76941,79.0,0.10309,1.85054,0.16898,1.85824,-5.21748
1169745.2834,79.0,0.08153,1.86086,0.1855,1.87008,-5.69261
1169762.38039,79.0,0.06443,1.87694,0.2074,1.88836,-6.30562
1169783.96737,79.0,0.05102,1.90151,0.23288,1.91572,-6.98238
1169811.20935,79.0,0.04042,1.92846,0.26638,1.94677,-7.86452
1169845.70532,79.0,0.03192,1.96377,0.30089,1.98668,-8.71104
1169889.25229,79.0,0.02528,2.01666,0.34124,2.04533,-9.60408
1169944.31825,79.0,0.01999,2.08593,0.39916,2.12377,-10.83318
1184258.50076,80.0,20004.453,0.29624,-0.02711,0.29748,5.22926
1184258.64376,80.0,15829.126,0.30384,-0.00536,0.30389,1.01031
1184258.78576,80.0,12516.703,0.31007,0.01254,0.31032,-2.31674
1184258.92776,80.0,9909.4424,0.32014,0.02874,0.32142,-5.1302
1184259.09176,80.0,7835.48,0.33059,0.04203,0.33325,-7.2459
1184259.29276,80.0,6217.2461,0.33985,0.05253,0.34388,-8.78653
1184259.53076,80.0,4905.291,0.35156,0.0659,0.35769,-10.61701
1184259.76976,80.0,3881.2737,0.36239,0.07528,0.37013,-11.73483
1184260.00776,80.0,3070.9827,0.37833,0.08462,0.38768,-12.60746
1184260.24576,80.0,2430.7778,0.39089,0.09441,0.40213,-13.57813
1184260.48376,80.0,1923.1537,0.40776,0.10443,0.42092,-14.365
1184260.72176,80.0,1522.4358,0.42209,0.11316,0.43699,-15.00781
1184260.95976,80.0,1203.8446,0.4413,0.12329,0.4582,-15.60951
1184261.19776,80.0,952.86591,0.45981,0.13256,0.47854,-16.0816
1184261.43676,80.0,754.27557,0.4807,0.14206,0.50125,-16.46443
1184261.67376,80.0,596.71857,0.4999,0.15052,0.52207,-16.7567
1184261.91076,80.0,471.96338,0.52586,0.16036,0.54977,-16.95842
1184262.15076,80.0,373.20856,0.54721,0.16925,0.57279,-17.18624
1184262.38776,80.0,295.47278,0.5718,0.17889,0.59913,-17.3724
1184262.62776,80.0,233.87738,0.60027,0.1902,0.62968,-17.581
1184262.86576,80.0,185.05922,0.63006,0.19873,0.66066,-17.50626
1184263.10176,80.0,146.35823,0.659,0.21009,0.69168,-17.68233
1184263.33776,80.0,115.77804,0.69291,0.21887,0.72666,-17.52949
1184263.57276,80.0,91.6721,0.72551,0.23027,0.76118,-17.60871
1184263.81776,80.0,72.51701,0.75917,0.23884,0.79586,-17.46404
1184264.04676,80.0,57.36816,0.79773,0.24831,0.83548,-17.28968
1184264.28376,80.0,45.3629,0.83554,0.25655,0.87404,-17.0692
1184264.51576,80.0,35.93134,0.87352,0.26562,0.91301,-16.91377
1184264.76576,80.0,28.40909,0.90978,0.27488,0.9504,-16.81171
1184264.98076,80.0,22.48202,0.94826,0.28787,0.99099,-16.88734
1184265.24576,80.0,17.79613,0.98872,0.30408,1.03442,-17.09529
1184265.49776,80.0,14.06813,1.03341,0.32054,1.08198,-17.2329
1184265.71376,80.0,11.1448,1.08192,0.33849,1.13364,-17.37282
1184265.98076,80.0,8.81772,1.13704,0.36041,1.19279,-17.58724
1184266.15876,80.0,6.97545,1.20956,0.38034,1.26795,-17.45545
1184266.37676,80.0,5.5173,1.2717,0.38085,1.3275,-16.67186
1184266.64676,80.0,4.36941,1.35467,0.39622,1.41143,-16.30329
1184266.98176,80.0,3.45686,1.42222,0.38767,1.47411,-15.24749
1184267.39976,80.0,2.73547,1.50137,0.36574,1.54527,-13.69069
1184267.92476,80.0,2.16054,1.57158,0.34437,1.60886,-12.35967
1184268.58376,80.0,1.70952,1.62383,0.31136,1.65341,-10.85443
1184269.41176,80.0,1.35352,1.66936,0.27436,1.69176,-9.33301
1184270.45476,80.0,1.07079,1.70559,0.24084,1.72251,-8.0373
1184271.76875,80.0,0.84734,1.73341,0.21148,1.74626,-6.9557
1184273.42475,80.0,0.67072,1.75422,0.18575,1.76403,-6.04422
1184275.51375,80.0,0.53067,1.77034,0.1649,1.778,-5.32138
1184278.14975,80.0,0.41976,1.78489,0.14906,1.79111,-4.77381
1184281.48175,80.0,0.33183,1.7981,0.13975,1.80352,-4.44408
1184285.68674,80.0,0.26261,1.80876,0.13721,1.81396,-4.33793
1184290.99574,80.0,0.20791,1.81707,0.13864,1.82235,-4.36308
1184297.69973,80.0,0.16452,1.82435,0.14252,1.82991,-4.46703
1184306.17573,80.0,0.13007,1.83409,0.14875,1.84011,-4.63678
1184316.86572,80.0,0.10309,1.84723,0.16089,1.85422,-4.97783
1184330.37971,80.0,0.08153,1.86288,0.17887,1.87144,-5.48452
1184347.4777,80.0,0.06443,1.88147,0.2026,1.89235,-6.14615
1184369.06468,80.0,0.05102,1.90626,0.226,1.91961,-6.76123
1184396.30666,80.0,0.04042,1.94472,0.26086,1.96214,-7.64002
1184430.80263,80.0,0.03192,1.98947,0.31345,2.01402,-8.95351
1184474.3496,80.0,0.02528,2.02785,0.37687,2.06258,-10.52822
1184529.41555,80.0,0.01999,2.06133,0.43592,2.10691,-11.94066
1198826.6377,81.0,20004.453,0.29698,-0.02553,0.29808,4.91261
1198826.78069,81.0,15829.126,0.30298,-0.00485,0.30302,0.9168
1198826.92269,81.0,12516.703,0.31281,0.01329,0.31309,-2.43254
1198827.06469,81.0,9909.4424,0.32147,0.02717,0.32262,-4.83124
1198827.22869,81.0,7835.48,0.33016,0.04116,0.33272,-7.10571
1198827.42969,81.0,6217.2461,0.3398,0.05331,0.34396,-8.91686
1198827.66769,81.0,4905.291,0.35056,0.06564,0.35665,-10.60539
1198827.90569,81.0,3881.2737,0.36466,0.07457,0.37221,-11.55753
1198828.14369,81.0,3070.9827,0.37798,0.08522,0.38747,-12.70534
1198828.38269,81.0,2430.7778,0.39153,0.09345,0.40253,-13.42418
1198828.62069,81.0,1923.1537,0.40655,0.10384,0.4196,-14.32826
1198828.85869,81.0,1522.4358,0.42242,0.11266,0.43719,-14.93274
1198829.09669,81.0,1203.8446,0.44106,0.12066,0.45726,-15.30063
1198829.33469,81.0,952.86591,0.46098,0.13185,0.47946,-15.96228
1198829.57369,81.0,754.27557,0.47983,0.14056,0.49999,-16.32729
1198829.81069,81.0,596.71857,0.50143,0.15048,0.52352,-16.70449
1198830.04869,81.0,471.96338,0.52404,0.16043,0.54805,-17.02152
1198830.28769,81.0,373.20856,0.54802,0.17,0.57378,-17.23457
1198830.52469,81.0,295.47278,0.57349,0.17998,0.60106,-17.42343
1198830.76469,81.0,233.87738,0.60077,0.18827,0.62957,-17.39976
1198831.00269,81.0,185.05922,0.63025,0.19941,0.66105,-17.55746
1198831.23869,81.0,146.35823,0.66018,0.20926,0.69255,-17.58718
1198831.47469,81.0,115.77804,0.69267,0.21959,0.72665,-17.58928
1198831.70869,81.0,91.6721,0.72565,0.22948,0.76107,-17.54943
1198831.95469,81.0,72.51701,0.76117,0.2404,0.79823,-17.52758
1198832.18369,81.0,57.36816,0.79842,0.24818,0.8361,-17.26745
1198832.41969,81.0,45.3629,0.83541,0.25565,0.87365,-17.01528
1198832.65269,81.0,35.93134,0.87286,0.26363,0.9118,-16.80566
1198832.90269,81.0,28.40909,0.90805,0.27496,0.94877,-16.84659
1198833.11669,81.0,22.48202,0.94708,0.28709,0.98964,-16.8638
1198833.38169,81.0,17.79613,0.98863,0.30305,1.03403,-17.04216
1198833.63469,81.0,14.06813,1.03296,0.32091,1.08166,-17.25828
1198833.85069,81.0,11.1448,1.07976,0.34108,1.13235,-17.53053
1198834.11769,81.0,8.81772,1.13689,0.36286,1.19339,-17.7013
1198834.29569,81.0,6.97545,1.20852,0.37333,1.26487,-17.16657
1198834.51369,81.0,5.5173,1.26658,0.38933,1.32506,-17.08682
1198834.78369,81.0,4.36941,1.35279,0.38886,1.40758,-16.03741
1198835.11869,81.0,3.45686,1.42634,0.3918,1.47917,-15.35951
1198835.53669,81.0,2.73547,1.49636,0.36794,1.54093,-13.81433
1198836.06169,81.0,2.16054,1.56844,0.34092,1.60507,-12.26319
1198836.72169,81.0,1.70952,1.62392,0.31047,1.65333,-10.82344
1198837.54969,81.0,1.35352,1.66765,0.27448,1.69009,-9.34667
1198838.59269,81.0,1.07079,1.70392,0.23975,1.7207,-8.00915
1198839.90668,81.0,0.84734,1.73321,0.20991,1.74588,-6.90553
1198841.56268,81.0,0.67072,1.75481,0.18502,1.76454,-6.01876
1198843.65068,81.0,0.53067,1.77066,0.167,1.77852,-5.38805
1198846.28768,81.0,0.41976,1.78272,0.15189,1.78918,-4.86982
1198849.61968,81.0,0.33183,1.79322,0.14094,1.79875,-4.49402
1198853.82467,81.0,0.26261,1.80335,0.13495,1.80839,-4.27962
1198859.13267,81.0,0.20791,1.81406,0.13405,1.81901,-4.22608
1198865.83766,81.0,0.16452,1.82385,0.13775,1.82904,-4.31906
1198874.31366,81.0,0.13007,1.83594,0.1447,1.84163,-4.50655
1198885.00365,81.0,0.10309,1.85234,0.15753,1.85903,-4.86082
1198898.51764,81.0,0.08153,1.87224,0.18018,1.88089,-5.49698
1198915.61563,81.0,0.06443,1.89279,0.21168,1.90459,-6.38117
1198937.20161,81.0,0.05102,1.90786,0.24863,1.92399,-7.425
1198964.44459,81.0,0.04042,1.9249,0.28126,1.94534,-8.31292
1198998.93956,81.0,0.03192,1.95545,0.31484,1.98063,-9.14655
1199042.48753,81.0,0.02528,1.99713,0.35521,2.02847,-10.08509
1199097.55249,81.0,0.01999,2.04715,0.40352,2.08654,-11.15068
1213385.06744,82.0,20004.453,0.29849,-0.02673,0.29968,5.11656
1213385.21044,82.0,15829.126,0.30534,-0.00567,0.30539,1.06453
1213385.35244,82.0,12516.703,0.31085,0.01175,0.31107,-2.16427
1213385.49444,82.0,9909.4424,0.32031,0.02734,0.32148,-4.8783
1213385.65844,82.0,7835.48,0.33067,0.04236,0.33337,-7.30031
1213385.85944,82.0,6217.2461,0.33999,0.05279,0.34406,-8.82631
1213386.09744,82.0,4905.291,0.35027,0.06472,0.3562,-10.46899
1213386.33644,82.0,3881.2737,0.36273,0.07392,0.37018,-11.51835
1213386.57444,82.0,3070.9827,0.3757,0.08485,0.38516,-12.72617
1213386.81244,82.0,2430.7778,0.39166,0.09408,0.40281,-13.50739
1213387.05044,82.0,1923.1537,0.40622,0.10365,0.41923,-14.31458
1213387.28844,82.0,1522.4358,0.42251,0.11354,0.4375,-15.04139
1213387.52644,82.0,1203.8446,0.44042,0.12112,0.45677,-15.37658
1213387.76544,82.0,952.86591,0.45997,0.13102,0.47826,-15.89893
1213388.00344,82.0,754.27557,0.47975,0.1415,0.50018,-16.43284
1213388.24044,82.0,596.71857,0.50091,0.15123,0.52324,-16.79951
1213388.47844,82.0,471.96338,0.52437,0.15949,0.54809,-16.9179
1213388.71744,82.0,373.20856,0.54853,0.16995,0.57425,-17.21485
1213388.95544,82.0,295.47278,0.57378,0.18017,0.6014,-17.43233
1213389.19444,82.0,233.87738,0.6005,0.18845,0.62938,-17.42316
1213389.43244,82.0,185.05922,0.6298,0.19831,0.66029,-17.47819
1213389.66844,82.0,146.35823,0.65926,0.20885,0.69154,-17.57765
1213389.90444,82.0,115.77804,0.6921,0.21908,0.72595,-17.56482
1213390.13944,82.0,91.6721,0.72563,0.22831,0.7607,-17.46535
1213390.38444,82.0,72.51701,0.76003,0.23943,0.79685,-17.48578
1213390.61343,82.0,57.36816,0.79711,0.24848,0.83494,-17.3138
1213390.85043,82.0,45.3629,0.83444,0.25612,0.87286,-17.06332
1213391.08243,82.0,35.93134,0.87158,0.26516,0.91102,-16.92138
1213391.33243,82.0,28.40909,0.90994,0.27406,0.95031,-16.76133
1213391.54743,82.0,22.48202,0.94777,0.28696,0.99026,-16.84467
1213391.81243,82.0,17.79613,0.98653,0.30294,1.032,-17.07053
1213392.06443,82.0,14.06813,1.03342,0.32058,1.08201,-17.23472
1213392.28043,82.0,11.1448,1.08311,0.34073,1.13544,-17.46273
1213392.54743,82.0,8.81772,1.13919,0.35966,1.19462,-17.52176
1213392.72543,82.0,6.97545,1.19822,0.38092,1.25731,-17.63558
1213392.94343,82.0,5.5173,1.27899,0.38805,1.33657,-16.87788
1213393.21343,82.0,4.36941,1.34262,0.39499,1.39952,-16.39367
1213393.54843,82.0,3.45686,1.42669,0.38226,1.47701,-14.99927
1213393.96643,82.0,2.73547,1.50225,0.37168,1.54755,-13.89668
1213394.49243,82.0,2.16054,1.56417,0.3436,1.60146,-12.38943
1213395.15143,82.0,1.70952,1.62182,0.30846,1.6509,-10.76879
1213395.97943,82.0,1.35352,1.66931,0.27441,1.69172,-9.335
1213397.02243,82.0,1.07079,1.70379,0.24148,1.72081,-8.06693
1213398.33643,82.0,0.84734,1.73082,0.21073,1.7436,-6.94179
1213399.99243,82.0,0.67072,1.75199,0.18469,1.7617,-6.01776
1213402.08043,82.0,0.53067,1.77031,0.16437,1.77792,-5.30468
1213404.71742,82.0,0.41976,1.78437,0.15049,1.7907,-4.82075
1213408.04942,82.0,0.33183,1.79522,0.14254,1.80087,-4.53966
1213412.25442,82.0,0.26261,1.80342,0.13769,1.80867,-4.36616
1213417.56241,82.0,0.20791,1.81204,0.13642,1.81717,-4.3053
1213424.26741,82.0,0.16452,1.82258,0.13878,1.82785,-4.35445
1213432.7434,82.0,0.13007,1.83369,0.14711,1.83958,-4.58684
1213443.43339,82.0,0.10309,1.84605,0.16001,1.85297,-4.95394
1213456.94738,82.0,0.08153,1.86141,0.17629,1.86973,-5.41012
1213474.04537,82.0,0.06443,1.88362,0.19971,1.89418,-6.05225
1213495.63135,82.0,0.05102,1.91525,0.23187,1.92924,-6.90303
1213522.87433,82.0,0.04042,1.94583,0.27899,1.96573,-8.1595
1213557.36931,82.0,0.03192,1.97134,0.33103,1.99894,-9.53214
1213600.91727,82.0,0.02528,1.99907,0.37522,2.03397,-10.63046
1213655.98223,82.0,0.01999,2.04287,0.41649,2.08489,-11.52326
1227942.25359,83.0,20004.453,0.29513,-0.02729,0.29639,5.28317
1227942.39659,83.0,15829.126,0.3013,-0.00438,0.30133,0.83233
1227942.53859,83.0,12516.703,0.31182,0.01318,0.3121,-2.41968
1227942.68058,83.0,9909.4424,0.31981,0.02874,0.32109,-5.13467
1227942.84458,83.0,7835.48,0.32906,0.04109,0.33162,-7.11705
1227943.04558,83.0,6217.2461,0.33948,0.05403,0.34376,-9.04354
1227943.28358,83.0,4905.291,0.35126,0.06297,0.35686,-10.16385
1227943.52158,83.0,3881.2737,0.36129,0.0739,0.36877,-11.55972
1227943.75958,83.0,3070.9827,0.37671,0.08458,0.38609,-12.65385
1227943.99758,83.0,2430.7778,0.39057,0.09427,0.40178,-13.56941
1227944.23658,83.0,1923.1537,0.40531,0.10284,0.41816,-14.23713
1227944.47358,83.0,1522.4358,0.42295,0.11261,0.43769,-14.90889
1227944.71258,83.0,1203.8446,0.43927,0.1214,0.45573,-15.4487
1227944.95058,83.0,952.86591,0.45912,0.12971,0.47709,-15.77648
1227945.18958,83.0,754.27557,0.47907,0.14087,0.49935,-16.38594
1227945.42658,83.0,596.71857,0.4998,0.14952,0.52169,-16.65462
1227945.66358,83.0,471.96338,0.52401,0.15959,0.54777,-16.93871
1227945.90358,83.0,373.20856,0.54786,0.17046,0.57376,-17.28322
1227946.14058,83.0,295.47278,0.57262,0.17932,0.60004,-17.38873
1227946.38058,83.0,233.87738,0.60058,0.18794,0.6293,-17.37605
1227946.61858,83.0,185.05922,0.62865,0.19797,0.65908,-17.48023
1227946.85458,83.0,146.35823,0.65868,0.20942,0.69117,-17.63798
1227947.09058,83.0,115.77804,0.69205,0.21932,0.72598,-17.584
1227947.32558,83.0,91.6721,0.72537,0.22926,0.76074,-17.53993
1227947.57058,83.0,72.51701,0.76164,0.23827,0.79804,-17.3718
1227947.79958,83.0,57.36816,0.79672,0.2475,0.83427,-17.25719
1227948.03558,83.0,45.3629,0.83486,0.25588,0.87319,-17.03971
1227948.26858,83.0,35.93134,0.8694,0.26462,0.90878,-16.92894
1227948.51858,83.0,28.40909,0.90711,0.27307,0.94732,-16.75326
1227948.73358,83.0,22.48202,0.94543,0.28778,0.98826,-16.92991
1227948.99758,83.0,17.79613,0.9863,0.30154,1.03137,-17.00012
1227949.25058,83.0,14.06813,1.02832,0.32066,1.07716,-17.31905
1227949.46658,83.0,11.1448,1.07872,0.34128,1.13142,-17.55626
1227949.73358,83.0,8.81772,1.13601,0.3628,1.19254,-17.71154
1227949.91158,83.0,6.97545,1.20399,0.37329,1.26053,-17.22577
1227950.12958,83.0,5.5173,1.2677,0.39326,1.32729,-17.23462
1227950.39958,83.0,4.36941,1.34768,0.38724,1.40221,-16.03162
1227950.73458,83.0,3.45686,1.42426,0.39116,1.477,-15.35704
1227951.15258,83.0,2.73547,1.49416,0.36966,1.53921,-13.89613
1227951.67858,83.0,2.16054,1.56527,0.34003,1.60177,-12.25604
1227952.33758,83.0,1.70952,1.6238,0.31094,1.6533,-10.84014
1227953.16558,83.0,1.35352,1.66727,0.27614,1.68999,-9.4041
1227954.20858,83.0,1.07079,1.70196,0.24209,1.7191,-8.09563
1227955.52257,83.0,0.84734,1.72932,0.21162,1.74222,-6.97656
1227957.17857,83.0,0.67072,1.75147,0.1853,1.76124,-6.03917
1227959.26757,83.0,0.53067,1.76746,0.16571,1.77521,-5.3562
1227961.90357,83.0,0.41976,1.78069,0.14908,1.78692,-4.78572
1227965.23557,83.0,0.33183,1.7931,0.13855,1.79845,-4.41837
1227969.44056,83.0,0.26261,1.80519,0.13374,1.81014,-4.23715
1227974.74856,83.0,0.20791,1.81686,0.13552,1.82191,-4.26588
1227981.45355,83.0,0.16452,1.82662,0.14359,1.83225,-4.49491
1227989.92955,83.0,0.13007,1.83393,0.15383,1.84037,-4.79485
1228000.61954,83.0,0.10309,1.84341,0.16535,1.85081,-5.12551
1228014.13353,83.0,0.08153,1.85823,0.18087,1.86701,-5.55938
1228031.23152,83.0,0.06443,1.87767,0.20377,1.8887,-6.19375
1228052.8175,83.0,0.05102,1.89885,0.23197,1.91296,-6.96502
1228080.06048,83.0,0.04042,1.92735,0.26148,1.94501,-7.72611
1228114.55545,83.0,0.03192,1.97212,0.29802,1.99451,-8.59335
1228158.10342,83.0,0.02528,2.02731,0.35183,2.05761,-9.84549
1228213.16838,83.0,0.01999,2.08199,0.42312,2.12455,-11.48778
1242488.06115,84.0,20004.453,0.29604,-0.0259,0.29717,4.99908
1242488.20415,84.0,15829.126,0.30222,-0.00576,0.30228,1.09193
1242488.34615,84.0,12516.703,0.31147,0.01224,0.31171,-2.25102
1242488.48815,84.0,9909.4424,0.3198,0.02852,0.32106,-5.09577
1242488.65215,84.0,7835.48,0.32964,0.04104,0.33218,-7.0976
1242488.85315,84.0,6217.2461,0.33902,0.05387,0.34328,-9.02871
1242489.09115,84.0,4905.291,0.35082,0.06529,0.35684,-10.54277
1242489.32915,84.0,3881.2737,0.36312,0.07556,0.3709,-11.75505
1242489.56715,84.0,3070.9827,0.37634,0.084,0.3856,-12.58169
1242489.80515,84.0,2430.7778,0.38981,0.09518,0.40126,-13.72183
1242490.04415,84.0,1923.1537,0.40452,0.10343,0.41754,-14.34276
1242490.28115,84.0,1522.4358,0.42117,0.11252,0.43594,-14.9582
1242490.52015,84.0,1203.8446,0.43895,0.12228,0.45567,-15.56687
1242490.75815,84.0,952.86591,0.45856,0.13186,0.47715,-16.04309
1242490.99715,84.0,754.27557,0.47945,0.14073,0.49968,-16.35757
1242491.23415,84.0,596.71857,0.50069,0.15055,0.52283,-16.73525
1242491.47114,84.0,471.96338,0.52252,0.15968,0.54638,-16.99266
1242491.71014,84.0,373.20856,0.54719,0.16845,0.57253,-17.11062
1242491.94814,84.0,295.47278,0.57326,0.17903,0.60056,-17.34341
1242492.18714,84.0,233.87738,0.60038,0.18988,0.62969,-17.55036
1242492.42514,84.0,185.05922,0.62697,0.19839,0.65761,-17.55908
1242492.66114,84.0,146.35823,0.65951,0.20867,0.69173,-17.5578
1242492.89814,84.0,115.77804,0.69098,0.21904,0.72486,-17.58869
1242493.13214,84.0,91.6721,0.72456,0.22882,0.75983,-17.52646
1242493.37814,84.0,72.51701,0.75975,0.23647,0.7957,-17.28864
1242493.60714,84.0,57.36816,0.79691,0.24776,0.83454,-17.27032
1242493.84314,84.0,45.3629,0.83376,0.25464,0.87178,-16.98365
1242494.07614,84.0,35.93134,0.86883,0.26293,0.90774,-16.837
1242494.32614,84.0,28.40909,0.90792,0.27302,0.94808,-16.73667
1242494.54014,84.0,22.48202,0.94553,0.28652,0.98798,-16.85796
1242494.80514,84.0,17.79613,0.98413,0.30138,1.02924,-17.02681
1242495.05814,84.0,14.06813,1.03036,0.31904,1.07862,-17.2043
1242495.27414,84.0,11.1448,1.08131,0.34034,1.1336,-17.47122
1242495.54114,84.0,8.81772,1.13571,0.35917,1.19115,-17.54979
1242495.71914,84.0,6.97545,1.19763,0.38133,1.25688,-17.66168
1242495.93714,84.0,5.5173,1.27564,0.3864,1.33288,-16.85198
1242496.20714,84.0,4.36941,1.34199,0.39635,1.3993,-16.45431
1242496.54214,84.0,3.45686,1.42211,0.38294,1.47276,-15.07076
1242496.96014,84.0,2.73547,1.49897,0.37219,1.54448,-13.94427
1242497.48614,84.0,2.16054,1.56121,0.34432,1.59873,-12.4374
1242498.14514,84.0,1.70952,1.61922,0.30848,1.64835,-10.78634
1242498.97314,84.0,1.35352,1.66793,0.27401,1.69029,-9.32943
1242500.01614,84.0,1.07079,1.70339,0.2429,1.72062,-8.11569
1242501.33014,84.0,0.84734,1.73007,0.21251,1.74308,-7.00272
1242502.98514,84.0,0.67072,1.75054,0.18751,1.76056,-6.11391
1242505.07413,84.0,0.53067,1.76743,0.16563,1.77518,-5.35383
1242507.71113,84.0,0.41976,1.78052,0.15078,1.78689,-4.8405
1242511.04213,84.0,0.33183,1.7917,0.14028,1.79718,-4.47684
1242515.24813,84.0,0.26261,1.80191,0.13401,1.80689,-4.25331
1242520.55612,84.0,0.20791,1.81332,0.13266,1.81816,-4.18414
1242527.26012,84.0,0.16452,1.82691,0.13732,1.83207,-4.29845
1242535.73711,84.0,0.13007,1.84021,0.15034,1.84634,-4.67063
1242546.4271,84.0,0.10309,1.85097,0.16882,1.85866,-5.21124
1242559.94109,84.0,0.08153,1.86034,0.18955,1.86997,-5.81765
1242577.03908,84.0,0.06443,1.87409,0.2123,1.88608,-6.46308
1242598.62506,84.0,0.05102,1.89644,0.23511,1.91096,-7.06703
1242625.86804,84.0,0.04042,1.92567,0.26805,1.94424,-7.92462
1242660.36301,84.0,0.03192,1.95845,0.30636,1.98227,-8.89059
1242703.91098,84.0,0.02528,2.0033,0.34481,2.03276,-9.76599
1242758.97594,84.0,0.01999,2.06867,0.39169,2.10543,-10.72165
1257024.51032,85.0,20004.453,0.29456,-0.0264,0.29574,5.12056
1257024.65332,85.0,15829.126,0.30291,-0.00475,0.30294,0.89829
1257024.79532,85.0,12516.703,0.30952,0.01395,0.30984,-2.58036
1257024.93732,85.0,9909.4424,0.31949,0.02941,0.32084,-5.25935
1257025.10132,85.0,7835.48,0.32863,0.04051,0.33112,-7.02776
1257025.30232,85.0,6217.2461,0.33854,0.05349,0.34274,-8.97858
1257025.54032,85.0,4905.291,0.34983,0.06476,0.35578,-10.48797
1257025.77832,85.0,3881.2737,0.36367,0.07502,0.37133,-11.65659
1257026.01632,85.0,3070.9827,0.3739,0.08495,0.38343,-12.79969
1257026.25532,85.0,2430.7778,0.39012,0.09391,0.40126,-13.53423
1257026.49332,85.0,1923.1537,0.40473,0.10335,0.41772,-14.32534
1257026.73132,85.0,1522.4358,0.42022,0.11235,0.43498,-14.96842
1257026.96932,85.0,1203.8446,0.43918,0.12181,0.45576,-15.50134
1257027.20732,85.0,952.86591,0.45826,0.13246,0.47702,-16.1223
1257027.44632,85.0,754.27557,0.4781,0.13969,0.49809,-16.28713
1257027.68332,85.0,596.71857,0.4997,0.14997,0.52172,-16.70578
1257027.92032,85.0,471.96338,0.52371,0.15924,0.54738,-16.91288
1257028.15932,85.0,373.20856,0.54696,0.16801,0.57218,-17.07581
1257028.39732,85.0,295.47278,0.5718,0.17794,0.59884,-17.28556
1257028.63632,85.0,233.87738,0.59985,0.18984,0.62917,-17.56165
1257028.87432,85.0,185.05922,0.62903,0.19745,0.6593,-17.42681
1257029.11132,85.0,146.35823,0.65797,0.2083,0.69015,-17.56717
1257029.34732,85.0,115.77804,0.69144,0.21901,0.72529,-17.57515
1257029.58132,85.0,91.6721,0.72615,0.22876,0.76133,-17.48565
1257029.82732,85.0,72.51701,0.75948,0.238,0.7959,-17.39973
1257030.05632,85.0,57.36816,0.79657,0.24648,0.83383,-17.19335
1257030.29332,85.0,45.3629,0.83222,0.25543,0.87053,-17.06263
1257030.52532,85.0,35.93134,0.86926,0.26365,0.90836,-16.87296
1257030.77532,85.0,28.40909,0.90585,0.27347,0.94623,-16.7985
1257030.99032,85.0,22.48202,0.94354,0.28417,0.98541,-16.76102
1257031.25532,85.0,17.79613,0.98535,0.3025,1.03074,-17.06639
1257031.50732,85.0,14.06813,1.0277,0.32031,1.07646,-17.31078
1257031.72332,85.0,11.1448,1.07665,0.33886,1.12872,-17.47073
1257031.99032,85.0,8.81772,1.13171,0.36146,1.18803,-17.71305
1257032.16832,85.0,6.97545,1.20614,0.37955,1.26445,-17.46803
1257032.38632,85.0,5.5173,1.26464,0.38301,1.32137,-16.84961
1257032.65632,85.0,4.36941,1.3508,0.39561,1.40754,-16.32376
1257032.99132,85.0,3.45686,1.41843,0.39117,1.47138,-15.4177
1257033.40932,85.0,2.73547,1.49603,0.36777,1.54057,-13.81122
1257033.93432,85.0,2.16054,1.56572,0.34412,1.60309,-12.39564
1257034.59432,85.0,1.70952,1.62018,0.31222,1.64999,-10.90759
1257035.42231,85.0,1.35352,1.66587,0.27519,1.68845,-9.3801
1257036.46531,85.0,1.07079,1.704,0.24112,1.72097,-8.05385
1257037.77931,85.0,0.84734,1.73257,0.21225,1.74552,-6.98439
1257039.43431,85.0,0.67072,1.75373,0.18807,1.76379,-6.12094
1257041.52331,85.0,0.53067,1.76876,0.16807,1.77673,-5.42813
1257044.16031,85.0,0.41976,1.78095,0.15219,1.78744,-4.88435
1257047.49131,85.0,0.33183,1.79256,0.14105,1.7981,-4.49913
1257051.6973,85.0,0.26261,1.80299,0.13546,1.80807,-4.29661
1257057.0053,85.0,0.20791,1.81246,0.13457,1.81744,-4.24641
1257063.70929,85.0,0.16452,1.82289,0.13777,1.82809,-4.32196
1257072.18629,85.0,0.13007,1.83652,0.14461,1.8422,-4.5024
1257082.87628,85.0,0.10309,1.85366,0.16,1.86056,-4.93319
1257096.39027,85.0,0.08153,1.87139,0.18551,1.88057,-5.66129
1257113.48825,85.0,0.06443,1.8878,0.21744,1.90029,-6.57055
1257135.07424,85.0,0.05102,1.89993,0.2468,1.91589,-7.40136
1257162.31722,85.0,0.04042,1.92179,0.27586,1.94149,-8.16854
1257196.81219,85.0,0.03192,1.95661,0.31082,1.98114,-9.0265
1257240.36016,85.0,0.02528,1.99784,0.35457,2.02906,-10.0638
1257295.42511,85.0,0.01999,2.04632,0.40016,2.08508,-11.06455
1271556.7377,86.0,20004.453,0.29706,-0.02752,0.29833,5.29229
1271556.8807,86.0,15829.126,0.30334,-0.00464,0.30337,0.87709
1271557.0227,86.0,12516.703,0.31034,0.01294,0.31061,-2.38687
1271557.1647,86.0,9909.4424,0.32001,0.02799,0.32123,-4.99827
1271557.3287,86.0,7835.48,0.32928,0.04018,0.33172,-6.95674
1271557.5297,86.0,6217.2461,0.33969,0.05273,0.34376,-8.82383
1271557.7677,86.0,4905.291,0.35025,0.06451,0.35615,-10.43635
1271558.0057,86.0,3881.2737,0.3642,0.07353,0.37155,-11.41399
1271558.2437,86.0,3070.9827,0.3754,0.08507,0.38491,-12.76792
1271558.4817,86.0,2430.7778,0.39014,0.09352,0.40119,-13.48059
1271558.7207,86.0,1923.1537,0.40461,0.10287,0.41748,-14.26489
1271558.9587,86.0,1522.4358,0.42132,0.11217,0.436,-14.90803
1271559.1967,86.0,1203.8446,0.43976,0.12084,0.45606,-15.365
1271559.4347,86.0,952.86591,0.4597,0.13056,0.47788,-15.85482
1271559.6737,86.0,754.27557,0.47859,0.13996,0.49864,-16.30146
1271559.9107,86.0,596.71857,0.4993,0.14889,0.52102,-16.60502
1271560.1487,86.0,471.96338,0.52188,0.15845,0.54541,-16.88923
1271560.3877,86.0,373.20856,0.54666,0.16733,0.57169,-17.01903
1271560.6247,86.0,295.47278,0.57102,0.17853,0.59828,-17.36149
1271560.8647,86.0,233.87738,0.59786,0.18758,0.6266,-17.41966
1271561.1027,86.0,185.05922,0.62786,0.19716,0.65809,-17.4336
1271561.3387,86.0,146.35823,0.65681,0.20745,0.6888,-17.52815
1271561.5747,86.0,115.77804,0.68919,0.21724,0.72261,-17.4952
1271561.8097,86.0,91.6721,0.72289,0.22648,0.75753,-17.39589
1271562.0547,86.0,72.51701,0.75625,0.23599,0.79221,-17.33058
1271562.2837,86.0,57.36816,0.79284,0.24495,0.82982,-17.16882
1271562.5207,86.0,45.3629,0.83237,0.25305,0.86999,-16.90968
1271562.7527,86.0,35.93134,0.86647,0.26222,0.90528,-16.83733
1271563.0027,86.0,28.40909,0.90375,0.27213,0.94383,-16.75774
1271563.2177,86.0,22.48202,0.94193,0.28529,0.98418,-16.85076
1271563.4827,86.0,17.79613,0.98141,0.29992,1.02621,-16.99344
1271563.7347,86.0,14.06813,1.02449,0.31888,1.07297,-17.28932
1271563.9507,86.0,11.1448,1.07613,0.34126,1.12895,-17.59485
1271564.2177,86.0,8.81772,1.13259,0.36008,1.18845,-17.63678
1271564.3957,86.0,6.97545,1.19042,0.37603,1.2484,-17.53034
1271564.6137,86.0,5.5173,1.27034,0.39277,1.32967,-17.18102
1271564.8837,86.0,4.36941,1.33534,0.39089,1.39138,-16.31634
1271565.2187,86.0,3.45686,1.42161,0.3838,1.4725,-15.10828
1271565.6367,86.0,2.73547,1.49211,0.37264,1.53794,-14.02213
1271566.1627,86.0,2.16054,1.55619,0.34116,1.59315,-12.36518
1271566.8217,86.0,1.70952,1.61687,0.30792,1.64593,-10.78239
1271567.6497,86.0,1.35352,1.66266,0.275,1.68525,-9.3916
1271568.6927,86.0,1.07079,1.69759,0.2432,1.71492,-8.15285
1271570.00669,86.0,0.84734,1.72364,0.21243,1.73668,-7.02597
1271571.66269,86.0,0.67072,1.74455,0.18655,1.75449,-6.10356
1271573.75169,86.0,0.53067,1.76185,0.16561,1.76962,-5.36998
1271576.38769,86.0,0.41976,1.77474,0.15045,1.78111,-4.84547
1271579.71969,86.0,0.33183,1.78647,0.13957,1.79191,-4.46716
1271583.92468,86.0,0.26261,1.79707,0.13361,1.80203,-4.25207
1271589.23268,86.0,0.20791,1.80954,0.13289,1.81442,-4.2003
1271595.93767,86.0,0.16452,1.82242,0.13957,1.82776,-4.37937
1271604.41367,86.0,0.13007,1.83349,0.15309,1.83987,-4.77299
1271615.10366,86.0,0.10309,1.84185,0.16957,1.84964,-5.26022
1271628.61765,86.0,0.08153,1.85225,0.18644,1.86161,-5.74794
1271645.71564,86.0,0.06443,1.86783,0.20842,1.87942,-6.36706
1271667.30162,86.0,0.05102,1.89259,0.23386,1.90698,-7.044
1271694.5446,86.0,0.04042,1.91975,0.26794,1.93836,-7.9454
1271729.03957,86.0,0.03192,1.9541,0.30284,1.97743,-8.80935
1271772.58754,86.0,0.02528,2.00509,0.34223,2.03408,-9.68586
1271827.65249,86.0,0.01999,2.07367,0.39886,2.11168,-10.88751
1286088.87869,87.0,20004.453,0.29565,-0.0253,0.29673,4.89059
1286089.02169,87.0,15829.126,0.30273,-0.00424,0.30276,0.80162
1286089.16369,87.0,12516.703,0.30948,0.01165,0.3097,-2.15546
1286089.30569,87.0,9909.4424,0.31767,0.02776,0.31888,-4.99395
1286089.46969,87.0,7835.48,0.32808,0.0415,0.33069,-7.21006
1286089.67069,87.0,6217.2461,0.34082,0.05262,0.34486,-8.77662
1286089.90869,87.0,4905.291,0.34911,0.06526,0.35515,-10.5886
1286090.14669,87.0,3881.2737,0.36172,0.07389,0.36919,-11.54485
1286090.38569,87.0,3070.9827,0.37522,0.08569,0.38488,-12.8637
1286090.62369,87.0,2430.7778,0.38865,0.09388,0.39982,-13.57958
1286090.86169,87.0,1923.1537,0.40417,0.10373,0.41727,-14.39409
1286091.09968,87.0,1522.4358,0.42143,0.11137,0.4359,-14.80319
1286091.33768,87.0,1203.8446,0.43907,0.12191,0.45568,-15.51721
1286091.57668,87.0,952.86591,0.45939,0.13132,0.47779,-15.95308
1286091.81468,87.0,754.27557,0.47893,0.13976,0.49891,-16.2676
1286092.05168,87.0,596.71857,0.50078,0.14887,0.52244,-16.55635
1286092.28968,87.0,471.96338,0.52309,0.15872,0.54664,-16.87942
1286092.52868,87.0,373.20856,0.54768,0.16778,0.5728,-17.03195
1286092.76568,87.0,295.47278,0.57257,0.17748,0.59945,-17.22142
1286093.00568,87.0,233.87738,0.59939,0.18834,0.62828,-17.44365
1286093.24368,87.0,185.05922,0.62783,0.19777,0.65824,-17.48515
1286093.47968,87.0,146.35823,0.65784,0.20809,0.68997,-17.55354
1286093.71568,87.0,115.77804,0.68955,0.21759,0.72307,-17.51329
1286093.94968,87.0,91.6721,0.7229,0.22699,0.7577,-17.43233
1286094.19568,87.0,72.51701,0.75753,0.23541,0.79327,-17.26306
1286094.42468,87.0,57.36816,0.79353,0.24497,0.83049,-17.15566
1286094.66068,87.0,45.3629,0.83026,0.25482,0.86849,-17.06196
1286094.89368,87.0,35.93134,0.86678,0.26183,0.90546,-16.80797
1286095.14368,87.0,28.40909,0.90376,0.27274,0.94402,-16.79291
1286095.35768,87.0,22.48202,0.94086,0.28561,0.98326,-16.88625
1286095.62268,87.0,17.79613,0.98137,0.30121,1.02656,-17.06298
1286095.87568,87.0,14.06813,1.02482,0.31917,1.07337,-17.29896
1286096.09168,87.0,11.1448,1.07389,0.34141,1.12686,-17.63657
1286096.35868,87.0,8.81772,1.13162,0.36154,1.18797,-17.71795
1286096.53668,87.0,6.97545,1.19485,0.37243,1.25155,-17.31198
1286096.75468,87.0,5.5173,1.26441,0.3942,1.32443,-17.31557
1286097.02368,87.0,4.36941,1.33972,0.38788,1.39474,-16.14695
1286097.35968,87.0,3.45686,1.42191,0.3895,1.47429,-15.31922
1286097.77768,87.0,2.73547,1.48929,0.37169,1.53497,-14.01352
1286098.30268,87.0,2.16054,1.55973,0.34022,1.5964,-12.30501
1286098.96268,87.0,1.70952,1.61901,0.31049,1.64852,-10.85628
1286099.79068,87.0,1.35352,1.66317,0.27745,1.68615,-9.47094
1286100.83368,87.0,1.07079,1.69755,0.24269,1.71481,-8.13628
1286102.14768,87.0,0.84734,1.72502,0.21233,1.73804,-7.01717
1286103.80268,87.0,0.67072,1.7468,0.18625,1.7567,-6.08595
1286105.89167,87.0,0.53067,1.76328,0.1662,1.7711,-5.38444
1286108.52867,87.0,0.41976,1.77628,0.15043,1.78263,-4.84081
1286111.85967,87.0,0.33183,1.78829,0.13951,1.79373,-4.46093
1286116.06567,87.0,0.26261,1.80033,0.13372,1.80529,-4.24783
1286121.37366,87.0,0.20791,1.81255,0.13511,1.81758,-4.26308
1286128.07766,87.0,0.16452,1.82301,0.14312,1.82862,-4.48878
1286136.55465,87.0,0.13007,1.83085,0.15437,1.83734,-4.8195
1286147.24464,87.0,0.10309,1.83918,0.167,1.84674,-5.18824
1286160.75863,87.0,0.08153,1.85366,0.18198,1.86257,-5.60711
1286177.85662,87.0,0.06443,1.87219,0.20442,1.88332,-6.23139
1286199.4426,87.0,0.05102,1.8946,0.2335,1.90893,-7.02588
1286226.68558,87.0,0.04042,1.92153,0.26408,1.93959,-7.82515
1286261.18055,87.0,0.03192,1.96298,0.29902,1.98562,-8.66125
1286304.72852,87.0,0.02528,2.02016,0.34767,2.04985,-9.76489
1286359.79348,87.0,0.01999,2.07921,0.41721,2.12066,-11.34617
1300610.47208,88.0,20004.453,0.29675,-0.02507,0.29781,4.8289
1300610.61508,88.0,15829.126,0.30396,-0.00682,0.30403,1.28498
1300610.75708,88.0,12516.703,0.31186,0.0131,0.31214,-2.40584
1300610.89908,88.0,9909.4424,0.32056,0.02733,0.32173,-4.87318
1300611.06308,88.0,7835.48,0.33027,0.04089,0.33279,-7.05714
1300611.26408,88.0,6217.2461,0.33976,0.05355,0.34395,-8.95643
1300611.50208,88.0,4905.291,0.35097,0.0636,0.35669,-10.27089
1300611.74008,88.0,3881.2737,0.36306,0.07319,0.37037,-11.39704
1300611.97808,88.0,3070.9827,0.37747,0.0836,0.38661,-12.48807
1300612.21608,88.0,2430.7778,0.39188,0.09561,0.40337,-13.71169
1300612.45508,88.0,1923.1537,0.40617,0.10221,0.41883,-14.12449
1300612.69208,88.0,1522.4358,0.42333,0.11291,0.43813,-14.93438
1300612.93108,88.0,1203.8446,0.44004,0.12161,0.45654,-15.44923
1300613.16908,88.0,952.86591,0.46091,0.13158,0.47932,-15.9328
1300613.40808,88.0,754.27557,0.48125,0.1411,0.50151,-16.34027
1300613.64508,88.0,596.71857,0.50129,0.15155,0.52369,-16.82071
1300613.88208,88.0,471.96338,0.52446,0.1597,0.54824,-16.93598
1300614.12108,88.0,373.20856,0.54784,0.16881,0.57325,-17.12574
1300614.35908,88.0,295.47278,0.57472,0.17842,0.60177,-17.24695
1300614.59808,88.0,233.87738,0.60108,0.1884,0.62991,-17.40295
1300614.83608,88.0,185.05922,0.63067,0.19692,0.6607,-17.3406
1300615.07208,88.0,146.35823,0.65989,0.20837,0.69201,-17.52453
1300615.30908,88.0,115.77804,0.693,0.21887,0.72674,-17.52782
1300615.54308,88.0,91.6721,0.7267,0.22974,0.76215,-17.54399
1300615.78908,88.0,72.51701,0.76319,0.23783,0.79939,-17.30851
1300616.01808,88.0,57.36816,0.7979,0.24592,0.83493,-17.13008
1300616.25408,88.0,45.3629,0.83516,0.2559,0.87349,-17.03573
1300616.48708,88.0,35.93134,0.87061,0.2631,0.90949,-16.81508
1300616.73708,88.0,28.40909,0.90756,0.27432,0.94811,-16.818
1300616.95108,88.0,22.48202,0.94717,0.28708,0.98972,-16.86178
1300617.21608,88.0,17.79613,0.98544,0.30192,1.03065,-17.03399
1300617.46908,88.0,14.06813,1.03164,0.31954,1.07999,-17.20957
1300617.68508,88.0,11.1448,1.08214,0.34177,1.13482,-17.52761
1300617.95208,88.0,8.81772,1.13701,0.36052,1.1928,-17.59273
1300618.13008,88.0,6.97545,1.199,0.38555,1.25947,-17.82567
1300618.34808,88.0,5.5173,1.2772,0.38878,1.33507,-16.93021
1300618.61708,88.0,4.36941,1.34478,0.40166,1.40348,-16.62986
1300618.95208,88.0,3.45686,1.42485,0.38651,1.47634,-15.17699
1300619.37108,88.0,2.73547,1.50657,0.37711,1.55305,-14.05306
1300619.89608,88.0,2.16054,1.56876,0.35053,1.60745,-12.59565
1300620.55508,88.0,1.70952,1.62716,0.31465,1.6573,-10.94454
1300621.38408,88.0,1.35352,1.6755,0.28016,1.69877,-9.49256
1300622.42707,88.0,1.07079,1.71203,0.24646,1.72968,-8.19199
1300623.74007,88.0,0.84734,1.73962,0.21576,1.75295,-7.07028
1300625.39607,88.0,0.67072,1.76138,0.1891,1.7715,-6.12785
1300627.48507,88.0,0.53067,1.77922,0.16734,1.78708,-5.37283
1300630.12207,88.0,0.41976,1.79452,0.1526,1.801,-4.86047
1300633.45307,88.0,0.33183,1.80595,0.14448,1.81172,-4.57392
1300637.65906,88.0,0.26261,1.81484,0.14044,1.82027,-4.42495
1300642.96706,88.0,0.20791,1.82297,0.13885,1.82825,-4.35564
1300649.67105,88.0,0.16452,1.83276,0.14094,1.83817,-4.39755
1300658.14805,88.0,0.13007,1.84521,0.14882,1.8512,-4.61112
1300668.83804,88.0,0.10309,1.85759,0.1621,1.86465,-4.98725
1300682.35203,88.0,0.08153,1.87254,0.17895,1.88108,-5.45897
1300699.45001,88.0,0.06443,1.89409,0.20161,1.90479,-6.07589
1300721.036,88.0,0.05102,1.92543,0.23098,1.93923,-6.84072
1300748.27898,88.0,0.04042,1.95978,0.27653,1.97919,-8.03159
1300782.77395,88.0,0.03192,1.98828,0.33109,2.01566,-9.45407
1300826.32192,88.0,0.02528,2.01514,0.38061,2.05077,-10.69589
1300881.38687,88.0,0.01999,2.0553,0.42261,2.0983,-11.6191
1315114.85111,89.0,20004.453,0.29546,-0.02619,0.29662,5.06538
1315114.99411,89.0,15829.126,0.30423,-0.00655,0.3043,1.23367
1315115.13611,89.0,12516.703,0.31183,0.01258,0.31209,-2.31048
1315115.2781,89.0,9909.4424,0.32052,0.02704,0.32166,-4.82227
1315115.4421,89.0,7835.48,0.32935,0.03932,0.33169,-6.80856
1315115.6431,89.0,6217.2461,0.33986,0.05222,0.34385,-8.73589
1315115.8811,89.0,4905.291,0.35106,0.0647,0.35697,-10.44233
1315116.1201,89.0,3881.2737,0.36262,0.07393,0.37008,-11.52388
1315116.3581,89.0,3070.9827,0.37773,0.08466,0.3871,-12.63305
1315116.5961,89.0,2430.7778,0.39061,0.09408,0.40179,-13.54227
1315116.8341,89.0,1923.1537,0.40684,0.10375,0.41986,-14.30632
1315117.0721,89.0,1522.4358,0.42257,0.11246,0.43727,-14.90253
1315117.3101,89.0,1203.8446,0.4409,0.12067,0.45711,-15.30659
1315117.5491,89.0,952.86591,0.45886,0.13262,0.47764,-16.12104
1315117.7871,89.0,754.27557,0.47818,0.14042,0.49837,-16.36565
1315118.0241,89.0,596.71857,0.50298,0.14986,0.52483,-16.5915
1315118.2621,89.0,471.96338,0.52522,0.15918,0.54881,-16.86059
1315118.5011,89.0,373.20856,0.54733,0.16775,0.57246,-17.04014
1315118.7391,89.0,295.47278,0.57411,0.17848,0.60121,-17.26981
1315118.9781,89.0,233.87738,0.60134,0.18813,0.63008,-17.37211
1315119.2161,89.0,185.05922,0.62962,0.19861,0.6602,-17.5073
1315119.4521,89.0,146.35823,0.66031,0.20815,0.69234,-17.49627
1315119.6891,89.0,115.77804,0.69291,0.21823,0.72646,-17.48131
1315119.9231,89.0,91.6721,0.7266,0.22868,0.76173,-17.46987
1315120.1681,89.0,72.51701,0.76244,0.23719,0.79848,-17.28077
1315120.3971,89.0,57.36816,0.79733,0.24687,0.83467,-17.20351
1315120.6341,89.0,45.3629,0.83312,0.25489,0.87124,-17.01147
1315120.8661,89.0,35.93134,0.87137,0.26335,0.9103,-16.81614
1315121.1171,89.0,28.40909,0.90714,0.27385,0.94758,-16.79805
1315121.3311,89.0,22.48202,0.94464,0.28638,0.9871,-16.86541
1315121.5961,89.0,17.79613,0.98611,0.30181,1.03126,-17.01756
1315121.8481,89.0,14.06813,1.03074,0.32148,1.07971,-17.32253
1315122.0641,89.0,11.1448,1.078,0.34367,1.13145,-17.68231
1315122.3321,89.0,8.81772,1.13671,0.36469,1.19377,-17.78767
1315122.5101,89.0,6.97545,1.19819,0.37559,1.25568,-17.40452
1315122.7281,89.0,5.5173,1.26943,0.3976,1.33024,-17.39136
1315122.9971,89.0,4.36941,1.34402,0.39007,1.39948,-16.18411
1315123.3321,89.0,3.45686,1.42897,0.39271,1.48195,-15.36657
1315123.7511,89.0,2.73547,1.49697,0.37613,1.5435,-14.10416
1315124.2761,89.0,2.16054,1.56688,0.34411,1.60422,-12.38652
1315124.9351,89.0,1.70952,1.62652,0.31325,1.65641,-10.90117
1315125.7641,89.0,1.35352,1.67136,0.28002,1.69465,-9.51113
1315126.8071,89.0,1.07079,1.7071,0.24423,1.72448,-8.14186
1315128.12009,89.0,0.84734,1.73556,0.2126,1.74853,-6.98371
1315129.77609,89.0,0.67072,1.75857,0.18723,1.76851,-6.07713
1315131.86509,89.0,0.53067,1.77585,0.16798,1.78378,-5.40355
1315134.50209,89.0,0.41976,1.78855,0.1542,1.79518,-4.92764
1315137.83309,89.0,0.33183,1.7985,0.1441,1.80426,-4.58095
1315142.03908,89.0,0.26261,1.80822,0.13744,1.81343,-4.34654
1315147.34708,89.0,0.20791,1.81854,0.13569,1.82359,-4.26728
1315154.05107,89.0,0.16452,1.82871,0.13956,1.83402,-4.36417
1315162.52807,89.0,0.13007,1.83964,0.14739,1.84554,-4.5807
1315173.21806,89.0,0.10309,1.85361,0.15883,1.8604,-4.89743
1315186.73205,89.0,0.08153,1.87399,0.17713,1.88234,-5.39948
1315203.83004,89.0,0.06443,1.89732,0.20585,1.90845,-6.19204
1315225.41602,89.0,0.05102,1.92088,0.2461,1.93658,-7.30092
1315252.659,89.0,0.04042,1.93893,0.28759,1.96014,-8.43676
