Repository: SebaVillagra00/ICM2985-SOH-IPRE

## Data University of Cambridge (EIS Cambridge)
Data publicada en "Identifying degradation patterns of lithium ion batteries from impedance spectroscopy using machine learning" (Zhang, Tang, Zhang, Wang, Stimming & Lee, 2020) https://www.nature.com/articles/s41467-020-15235-7.

Carpeta contiene:
* Paper de Nature Comunications (IF: 16.6).
* Data frames para IOS.
* Data frames para Windows.

Cada Data frame está contenido en un archivo .txt con las siguientes columnas:
* time/s: tiempo en que se mide la muestra.
* cycle number: ciclo de carga de la batería.
* freq/Hz: frecuencia de la señal de input.
* Re(Z)/Ohm: Parte resistiva de la impedancia.
* Im(Z)/Ohm: Parte reactiva de la impedancia.

File: EIS Cambridge/csvEIS/EIS_state_VIII_25C06.csv (part 8 of 20)
time/s,cycle number,freq/Hz,Re(Z)/Ohm,-Im(Z)/Ohm,|Z|/Ohm,Phase(Z)/deg
1136881.15332,78.0,0.02528,1.87852,0.38089,1.91674,-11.46193
1136936.21827,78.0,0.01999,1.87037,0.51026,1.93873,-15.25968
1151058.81366,79.0,20004.453,0.3542,-0.01812,0.35467,2.92795
1151058.95566,79.0,15829.126,0.3556,-0.00266,0.35561,0.42858
1151059.09766,79.0,12516.703,0.36369,0.01614,0.36405,-2.54183
1151059.35866,79.0,9909.4424,0.37051,0.029,0.37164,-4.47588
1151059.52266,79.0,7835.48,0.3794,0.04012,0.38152,-6.03673
1151059.72366,79.0,6217.2461,0.38778,0.05026,0.39102,-7.38504
1151059.96166,79.0,4905.291,0.39711,0.06002,0.40162,-8.59394
1151060.20066,79.0,3881.2737,0.41005,0.06846,0.41572,-9.47906
1151060.43866,79.0,3070.9827,0.42132,0.07554,0.42804,-10.16479
1151060.67666,79.0,2430.7778,0.43362,0.08588,0.44204,-11.20244
1151060.91466,79.0,1923.1537,0.4475,0.09322,0.4571,-11.76725
1151061.15266,79.0,1522.4358,0.46156,0.09839,0.47193,-12.03361
1151061.39066,79.0,1203.8446,0.47339,0.10606,0.48513,-12.62869
1151061.62966,79.0,952.86591,0.49164,0.11536,0.50499,-13.20504
1151061.86766,79.0,754.27557,0.50963,0.11903,0.52334,-13.14653
1151062.10466,79.0,596.71857,0.52631,0.13128,0.54243,-14.00627
1151062.34266,79.0,471.96338,0.54403,0.13662,0.56092,-14.09693
1151062.58166,79.0,373.20856,0.56595,0.14624,0.58454,-14.48843
1151062.81966,79.0,295.47278,0.58967,0.15638,0.61006,-14.85289
1151063.05866,79.0,233.87738,0.61154,0.16635,0.63376,-15.21725
1151063.29666,79.0,185.05922,0.63687,0.17512,0.66051,-15.37434
1151063.53266,79.0,146.35823,0.65597,0.18241,0.68086,-15.53971
1151063.76866,79.0,115.77804,0.6848,0.19236,0.7113,-15.68974
1151064.00366,79.0,91.6721,0.71243,0.20477,0.74127,-16.03564
1151064.24866,79.0,72.51701,0.73553,0.20963,0.76482,-15.90787
1151064.47766,79.0,57.36816,0.77894,0.21118,0.80706,-15.16922
1151064.71466,79.0,45.3629,0.80818,0.21764,0.83698,-15.07212
1151064.94666,79.0,35.93134,0.82724,0.25118,0.86454,-16.89007
1151065.19766,79.0,28.40909,0.85171,0.24394,0.88596,-15.98212
1151065.41166,79.0,22.48202,0.879,0.26801,0.91895,-16.95679
1151065.67666,79.0,17.79613,0.9224,0.31107,0.97344,-18.63606
1151065.92866,79.0,14.06813,1.00444,0.30242,1.04898,-16.75618
1151066.14466,79.0,11.1448,0.99523,0.35258,1.05584,-19.50763
1151066.41266,79.0,8.81772,1.0981,0.31468,1.14229,-15.99062
1151066.59066,79.0,6.97545,1.20682,0.38972,1.26818,-17.89682
1151066.80866,79.0,5.5173,1.19165,0.43391,1.26819,-20.00795
1151067.07766,79.0,4.36941,1.21399,0.37111,1.26945,-16.99803
1151067.41266,79.0,3.45686,1.32107,0.27249,1.34888,-11.65456
1151067.83166,79.0,2.73547,1.49121,0.24145,1.51063,-9.19711
1151068.35666,79.0,2.16054,1.6135,0.30551,1.64217,-10.72197
1151069.01566,79.0,1.70952,1.61565,0.39835,1.66403,-13.85033
1151069.84465,79.0,1.35352,1.51135,0.43175,1.57181,-15.94316
1151070.88665,79.0,1.07079,1.37164,0.35188,1.41606,-14.38827
1151072.20065,79.0,0.84734,1.29321,0.1743,1.30491,-7.67588
1151073.85665,79.0,0.67072,1.31991,-0.00464,1.31992,0.20131
1151075.94565,79.0,0.53067,1.46563,-0.14438,1.47273,5.62589
1151078.58165,79.0,0.41976,1.66658,-0.14062,1.6725,4.82295
1151081.91365,79.0,0.33183,1.80724,0.00984,1.80727,-0.31193
1151086.11964,79.0,0.26261,1.80545,0.22123,1.81895,-6.98588
1151091.42764,79.0,0.20791,1.66539,0.38166,1.70856,-12.90759
1151098.13163,79.0,0.16452,1.47189,0.41715,1.52986,-15.82342
1151106.60863,79.0,0.13007,1.3262,0.33416,1.36765,-14.1425
1151117.29862,79.0,0.10309,1.28655,0.20636,1.30299,-9.11259
1151130.81261,79.0,0.08153,1.33983,0.10428,1.34388,-4.45054
1151147.90959,79.0,0.06443,1.43636,0.06369,1.43777,-2.53875
1151169.49658,79.0,0.05102,1.57338,0.06242,1.57462,-2.27171
1151196.73856,79.0,0.04042,1.71852,0.13146,1.72354,-4.37452
1151231.23453,79.0,0.03192,1.82892,0.26458,1.84795,-8.23148
1151274.7815,79.0,0.02528,1.86455,0.41711,1.91064,-12.60988
1151329.84645,79.0,0.01999,1.83785,0.52861,1.91236,-16.04641
1165445.69165,80.0,20004.453,0.35574,-0.01657,0.35613,2.66683
1165445.83365,80.0,15829.126,0.35839,-0.00217,0.3584,0.34764
1165445.97565,80.0,12516.703,0.36858,0.0172,0.36898,-2.67189
1165446.11765,80.0,9909.4424,0.37457,0.02969,0.37575,-4.53186
1165446.42565,80.0,7835.48,0.38064,0.0402,0.38276,-6.02893
1165446.62665,80.0,6217.2461,0.38939,0.04997,0.39258,-7.31274
1165446.86465,80.0,4905.291,0.39986,0.05909,0.40421,-8.40664
1165447.10265,80.0,3881.2737,0.41112,0.06687,0.41652,-9.23877
1165447.34165,80.0,3070.9827,0.42251,0.07591,0.42927,-10.18572
1165447.57965,80.0,2430.7778,0.43532,0.08396,0.44334,-10.9168
1165447.81765,80.0,1923.1537,0.44926,0.09086,0.45836,-11.43334
1165448.05565,80.0,1522.4358,0.46204,0.09941,0.47262,-12.14274
1165448.29365,80.0,1203.8446,0.47893,0.10725,0.49079,-12.62185
1165448.53165,80.0,952.86591,0.49523,0.11454,0.5083,-13.02286
1165448.77065,80.0,754.27557,0.51083,0.12366,0.52559,-13.60774
1165449.00765,80.0,596.71857,0.52812,0.12689,0.54315,-13.51043
1165449.24465,80.0,471.96338,0.54794,0.13694,0.56479,-14.03223
1165449.48365,80.0,373.20856,0.56906,0.1475,0.58786,-14.5311
1165449.72165,80.0,295.47278,0.58685,0.15189,0.60619,-14.51111
1165449.96065,80.0,233.87738,0.61079,0.16011,0.63143,-14.68899
1165450.19865,80.0,185.05922,0.63351,0.16989,0.65589,-15.01224
1165450.43465,80.0,146.35823,0.66363,0.1763,0.68665,-14.87728
1165450.67165,80.0,115.77804,0.6909,0.18403,0.71498,-14.91508
1165450.90565,80.0,91.6721,0.71324,0.19271,0.73881,-15.11957
1165451.15165,80.0,72.51701,0.7501,0.20197,0.77681,-15.0701
1165451.38065,80.0,57.36816,0.77323,0.22694,0.80585,-16.35699
1165451.61665,80.0,45.3629,0.80633,0.23823,0.84079,-16.45961
1165451.84965,80.0,35.93134,0.83255,0.22482,0.86237,-15.11171
1165452.09965,80.0,28.40909,0.88227,0.25459,0.91827,-16.09598
1165452.31365,80.0,22.48202,0.91564,0.26001,0.95184,-15.85296
1165452.57865,80.0,17.79613,0.93404,0.26629,0.97126,-15.91257
1165452.83165,80.0,14.06813,0.9599,0.3372,1.01741,-19.35544
1165453.04765,80.0,11.1448,1.03617,0.30092,1.07898,-16.19391
1165453.31465,80.0,8.81772,1.09427,0.40115,1.16548,-20.1325
1165453.49265,80.0,6.97545,1.09849,0.38137,1.16281,-19.14565
1165453.71065,80.0,5.5173,1.19295,0.31454,1.23372,-14.77059
1165453.98065,80.0,4.36941,1.36181,0.32707,1.40053,-13.50534
1165454.31565,80.0,3.45686,1.4448,0.41964,1.5045,-16.19593
1165454.73365,80.0,2.73547,1.41474,0.45834,1.48713,-17.9511
1165455.25965,80.0,2.16054,1.35372,0.38901,1.40851,-16.0327
1165455.91864,80.0,1.70952,1.34157,0.23279,1.36162,-9.84381
1165456.74664,80.0,1.35352,1.42865,0.0682,1.43027,-2.73318
1165457.78964,80.0,1.07079,1.59133,-0.01288,1.59138,0.4638
1165459.10364,80.0,0.84734,1.75202,0.03559,1.75238,-1.16368
1165460.75964,80.0,0.67072,1.82262,0.16788,1.83034,-5.26266
1165462.84764,80.0,0.53067,1.75339,0.35876,1.78971,-11.56358
1165465.48464,80.0,0.41976,1.55027,0.46301,1.61794,-16.62907
1165468.81563,80.0,0.33183,1.32184,0.41284,1.38481,-17.34461
1165473.02163,80.0,0.26261,1.18145,0.23331,1.20427,-11.17101
1165478.32963,80.0,0.20791,1.19157,0.02906,1.19193,-1.39684
1165485.03462,80.0,0.16452,1.32501,-0.09763,1.3286,4.214
1165493.51062,80.0,0.13007,1.49619,-0.09958,1.4995,3.80793
1165504.20061,80.0,0.10309,1.62668,-0.00188,1.62668,0.06622
1165517.7146,80.0,0.08153,1.68808,0.14052,1.69392,-4.75834
1165534.81258,80.0,0.06443,1.69191,0.2652,1.71257,-8.90831
1165556.39857,80.0,0.05102,1.64548,0.37825,1.68839,-12.94588
1165583.64155,80.0,0.04042,1.57523,0.43093,1.63311,-15.29982
1165618.13652,80.0,0.03192,1.52521,0.41484,1.58062,-15.21565
1165661.68449,80.0,0.02528,1.53841,0.35794,1.5795,-13.09779
1165716.74944,80.0,0.01999,1.62726,0.30473,1.65555,-10.60664
1179830.08785,81.0,20004.453,0.35773,-0.01688,0.35813,2.70144
1179830.22985,81.0,15829.126,0.36019,0.00156,0.3602,-0.24889
1179830.37185,81.0,12516.703,0.3699,0.01353,0.37015,-2.09515
1179830.51385,81.0,9909.4424,0.37606,0.02615,0.37697,-3.97795
1179830.67885,81.0,7835.48,0.38448,0.03939,0.38649,-5.84901
1179831.06085,81.0,6217.2461,0.39203,0.05008,0.39522,-7.27934
1179831.29884,81.0,4905.291,0.40276,0.06011,0.40722,-8.48851
1179831.53684,81.0,3881.2737,0.41421,0.06832,0.41981,-9.36633
1179831.77484,81.0,3070.9827,0.42312,0.07599,0.42989,-10.1809
1179832.01284,81.0,2430.7778,0.43686,0.08476,0.44501,-10.97958
1179832.25184,81.0,1923.1537,0.44844,0.0907,0.45752,-11.43416
1179832.48884,81.0,1522.4358,0.46456,0.09952,0.4751,-12.09112
1179832.72784,81.0,1203.8446,0.47795,0.10542,0.48944,-12.43809
1179832.96584,81.0,952.86591,0.49337,0.11316,0.50618,-12.91788
1179833.20484,81.0,754.27557,0.51229,0.12195,0.52661,-13.38974
1179833.44184,81.0,596.71857,0.52747,0.13012,0.54328,-13.85716
1179833.67884,81.0,471.96338,0.54821,0.13552,0.56471,-13.88507
1179833.91784,81.0,373.20856,0.5672,0.14227,0.58477,-14.08067
1179834.15584,81.0,295.47278,0.58483,0.15611,0.60531,-14.94595
1179834.39484,81.0,233.87738,0.6078,0.16379,0.62948,-15.08164
1179834.63284,81.0,185.05922,0.63329,0.17437,0.65686,-15.39432
1179834.86984,81.0,146.35823,0.66086,0.17728,0.68422,-15.01642
1179835.10584,81.0,115.77804,0.68404,0.1864,0.70899,-15.24246
1179835.33984,81.0,91.6721,0.71001,0.19898,0.73737,-15.65544
1179835.58584,81.0,72.51701,0.74343,0.20146,0.77025,-15.16225
1179835.81484,81.0,57.36816,0.78302,0.22425,0.8145,-15.98152
1179836.05084,81.0,45.3629,0.81536,0.22953,0.84706,-15.72255
1179836.28384,81.0,35.93134,0.82135,0.23277,0.8537,-15.82244
1179836.53384,81.0,28.40909,0.8764,0.2388,0.90836,-15.24163
1179836.74884,81.0,22.48202,0.89951,0.2494,0.93344,-15.49663
1179837.01384,81.0,17.79613,0.91418,0.2791,0.95583,-16.97763
1179837.26584,81.0,14.06813,0.99426,0.34255,1.05161,-19.01018
1179837.48184,81.0,11.1448,1.00699,0.31004,1.05364,-17.11324
1179837.74884,81.0,8.81772,1.13108,0.36881,1.18969,-18.05946
1179837.92684,81.0,6.97545,1.13544,0.43004,1.21415,-20.74391
1179838.14484,81.0,5.5173,1.15689,0.36787,1.21397,-17.63943
1179838.41484,81.0,4.36941,1.28171,0.29448,1.31511,-12.93931
1179838.74984,81.0,3.45686,1.45315,0.31246,1.48636,-12.13506
1179839.16784,81.0,2.73547,1.53132,0.40394,1.5837,-14.77711
1179839.69384,81.0,2.16054,1.49158,0.45496,1.55943,-16.96274
1179840.35284,81.0,1.70952,1.39473,0.40342,1.4519,-16.13235
1179841.18084,81.0,1.35352,1.3318,0.24832,1.35475,-10.5616
1179842.22384,81.0,1.07079,1.37104,0.05595,1.37219,-2.33688
1179843.53784,81.0,0.84734,1.5167,-0.07435,1.51852,2.80634
1179845.19383,81.0,0.67072,1.6821,-0.08584,1.68428,2.92149
1179847.28183,81.0,0.53067,1.8239,0.04364,1.82442,-1.37053
1179849.91883,81.0,0.41976,1.82654,0.25743,1.84459,-8.02245
1179853.24983,81.0,0.33183,1.67303,0.42904,1.72717,-14.38341
1179857.45482,81.0,0.26261,1.44035,0.4622,1.51269,-17.79125
1179862.76282,81.0,0.20791,1.25148,0.34546,1.29829,-15.4317
1179869.46782,81.0,0.16452,1.19506,0.16186,1.20597,-7.71328
1179877.94381,81.0,0.13007,1.26998,0.01351,1.27005,-0.60937
1179888.6338,81.0,0.10309,1.41106,-0.0387,1.41159,1.57102
1179902.14779,81.0,0.08153,1.55405,-0.00199,1.55405,0.07352
1179919.24578,81.0,0.06443,1.65795,0.08865,1.66032,-3.06079
1179940.83176,81.0,0.05102,1.73322,0.22415,1.74765,-7.36895
1179968.07474,81.0,0.04042,1.74195,0.36683,1.78016,-11.89177
1180002.56971,81.0,0.03192,1.69487,0.4683,1.75838,-15.44574
1180046.11768,81.0,0.02528,1.63972,0.4945,1.71266,-16.78205
1180101.18264,81.0,0.01999,1.63232,0.45958,1.69579,-15.72438
1194210.07405,82.0,20004.453,0.35708,-0.0168,0.35747,2.69421
1194210.21605,82.0,15829.126,0.36028,-0.00197,0.36029,0.3139
1194210.35805,82.0,12516.703,0.36597,0.01662,0.36635,-2.59985
1194210.50005,82.0,9909.4424,0.37496,0.02884,0.37607,-4.39759
1194210.66504,82.0,7835.48,0.38306,0.04127,0.38528,-6.14919
1194211.04704,82.0,6217.2461,0.3904,0.05048,0.39365,-7.36719
1194211.28504,82.0,4905.291,0.40263,0.05907,0.40694,-8.34571
1194211.52304,82.0,3881.2737,0.40946,0.06775,0.41503,-9.39567
1194211.76104,82.0,3070.9827,0.42325,0.07745,0.43028,-10.36935
1194211.99904,82.0,2430.7778,0.43341,0.08184,0.44106,-10.69269
1194212.23804,82.0,1923.1537,0.44804,0.0927,0.45753,-11.68924
1194212.47604,82.0,1522.4358,0.46001,0.10032,0.47082,-12.30257
1194212.71404,82.0,1203.8446,0.4778,0.10742,0.48972,-12.67063
1194212.95204,82.0,952.86591,0.49367,0.11515,0.50692,-13.12979
1194213.19104,82.0,754.27557,0.50869,0.12347,0.52346,-13.6426
1194213.42804,82.0,596.71857,0.52948,0.12805,0.54474,-13.59574
1194213.66604,82.0,471.96338,0.54676,0.13907,0.56417,-14.27068
1194213.90504,82.0,373.20856,0.56546,0.14719,0.5843,-14.59076
1194214.14204,82.0,295.47278,0.58986,0.15239,0.60923,-14.48536
1194214.38104,82.0,233.87738,0.61397,0.15991,0.63445,-14.59825
1194214.62004,82.0,185.05922,0.63889,0.1675,0.66049,-14.69103
1194214.85604,82.0,146.35823,0.66472,0.18279,0.68939,-15.37541
1194215.09204,82.0,115.77804,0.69102,0.19285,0.71742,-15.5932
1194215.32704,82.0,91.6721,0.72179,0.19754,0.74833,-15.30611
1194215.57204,82.0,72.51701,0.75053,0.21459,0.7806,-15.95626
1194215.80104,82.0,57.36816,0.76371,0.21711,0.79398,-15.86946
1194216.03804,82.0,45.3629,0.79162,0.23036,0.82445,-16.22509
1194216.27004,82.0,35.93134,0.84813,0.23888,0.88113,-15.73006
1194216.52004,82.0,28.40909,0.86582,0.27111,0.90727,-17.38649
1194216.73504,82.0,22.48202,0.91021,0.28879,0.95493,-17.60299
1194217.00004,82.0,17.79613,0.96083,0.28738,1.00288,-16.65165
1194217.25204,82.0,14.06813,0.95433,0.29196,0.99799,-17.01066
1194217.46804,82.0,11.1448,1.06471,0.34678,1.11976,-18.04041
1194217.73504,82.0,8.81772,1.03934,0.36554,1.10174,-19.37699
1194217.91304,82.0,6.97545,1.1317,0.32331,1.17697,-15.94392
1194218.13204,82.0,5.5173,1.28847,0.35594,1.33673,-15.44289
1194218.40104,82.0,4.36941,1.33188,0.45425,1.40721,-18.83246
1194218.73604,82.0,3.45686,1.30218,0.44653,1.37661,-18.92755
1194219.15504,82.0,2.73547,1.30086,0.33693,1.34379,-14.52061
1194219.68004,82.0,2.16054,1.38652,0.19129,1.39966,-7.85511
1194220.33904,82.0,1.70952,1.54514,0.1052,1.54872,-3.89506
1194221.16804,82.0,1.35352,1.70172,0.13548,1.70711,-4.55201
1194222.21004,82.0,1.07079,1.76719,0.25996,1.78621,-8.36835
1194223.52403,82.0,0.84734,1.69427,0.39825,1.74045,-13.22759
1194225.18003,82.0,0.67072,1.5322,0.45366,1.59795,-16.49313
1194227.26903,82.0,0.53067,1.31606,0.3782,1.36933,-16.03325
1194229.90603,82.0,0.41976,1.18959,0.17602,1.20254,-8.41672
1194233.23703,82.0,0.33183,1.22328,-0.0474,1.2242,2.21902
1194237.44302,82.0,0.26261,1.38613,-0.17892,1.39763,7.35507
1194242.75102,82.0,0.20791,1.58386,-0.16187,1.59211,5.83538
1194249.45501,82.0,0.16452,1.71577,-0.02085,1.71589,0.69625
1194257.93201,82.0,0.13007,1.73183,0.16253,1.73944,-5.36157
1194268.622,82.0,0.10309,1.65167,0.30352,1.67933,-10.41289
1194282.13599,82.0,0.08153,1.53943,0.36518,1.58215,-13.34474
1194299.23398,82.0,0.06443,1.4616,0.3639,1.50621,-13.98076
1194320.81996,82.0,0.05102,1.41573,0.31116,1.44952,-12.39562
1194348.06294,82.0,0.04042,1.4362,0.23984,1.45609,-9.4809
1194382.55791,82.0,0.03192,1.52766,0.17808,1.53801,-6.64897
1194426.10588,82.0,0.02528,1.67628,0.16672,1.68455,-5.67981
1194481.17084,82.0,0.01999,1.84186,0.23071,1.85625,-7.13974
1208588.67365,83.0,20004.453,0.35444,-0.01703,0.35485,2.75162
1208588.81565,83.0,15829.126,0.3577,-0.00145,0.3577,0.23204
1208588.95765,83.0,12516.703,0.36522,0.01541,0.36554,-2.41589
1208589.09965,83.0,9909.4424,0.37446,0.02968,0.37564,-4.53118
1208589.40765,83.0,7835.48,0.38008,0.03884,0.38206,-5.8346
1208589.60865,83.0,6217.2461,0.38838,0.05003,0.39159,-7.34035
1208589.84665,83.0,4905.291,0.39936,0.05944,0.40376,-8.46585
1208590.08565,83.0,3881.2737,0.4103,0.06769,0.41584,-9.36831
1208590.32365,83.0,3070.9827,0.42127,0.07587,0.42805,-10.20888
1208590.56165,83.0,2430.7778,0.43345,0.08125,0.441,-10.61727
1208590.79965,83.0,1923.1537,0.44552,0.09203,0.45492,-11.67183
1208591.03765,83.0,1522.4358,0.46037,0.09825,0.47074,-12.0469
1208591.27564,83.0,1203.8446,0.47765,0.10757,0.48961,-12.69165
1208591.51364,83.0,952.86591,0.49368,0.11456,0.5068,-13.06472
1208591.75264,83.0,754.27557,0.5086,0.1222,0.52308,-13.51014
1208591.98964,83.0,596.71857,0.52703,0.12712,0.54214,-13.56068
1208592.22664,83.0,471.96338,0.54567,0.13855,0.56299,-14.24685
1208592.46564,83.0,373.20856,0.56781,0.1455,0.58616,-14.37297
1208592.70364,83.0,295.47278,0.58777,0.15048,0.60673,-14.36048
1208592.94264,83.0,233.87738,0.61056,0.16074,0.63137,-14.74974
1208593.18064,83.0,185.05922,0.63313,0.16775,0.65498,-14.83935
1208593.41664,83.0,146.35823,0.66375,0.1778,0.68715,-14.99605
1208593.65364,83.0,115.77804,0.69079,0.18598,0.71539,-15.06818
1208593.88764,83.0,91.6721,0.71578,0.1915,0.74095,-14.978
1208594.13364,83.0,72.51701,0.74968,0.20663,0.77764,-15.40925
1208594.36264,83.0,57.36816,0.76597,0.22423,0.79812,-16.31653
1208594.59864,83.0,45.3629,0.79739,0.23749,0.832,-16.58573
1208594.83164,83.0,35.93134,0.83943,0.2255,0.86919,-15.03685
1208595.08164,83.0,28.40909,0.87743,0.2618,0.91566,-16.61353
1208595.29664,83.0,22.48202,0.91594,0.27027,0.95499,-16.44008
1208595.56064,83.0,17.79613,0.94378,0.26834,0.98119,-15.87175
1208595.81364,83.0,14.06813,0.94552,0.32274,0.99909,-18.84642
1208596.02964,83.0,11.1448,1.05143,0.30825,1.09569,-16.33988
1208596.29664,83.0,8.81772,1.06522,0.39918,1.13756,-20.54272
1208596.47464,83.0,6.97545,1.09858,0.35736,1.15525,-18.01915
1208596.69264,83.0,5.5173,1.22486,0.31088,1.26369,-14.24132
1208596.96264,83.0,4.36941,1.3743,0.37144,1.42361,-15.12446
1208597.29764,83.0,3.45686,1.40093,0.45348,1.4725,-17.93685
1208597.71564,83.0,2.73547,1.35748,0.44141,1.42744,-18.01297
1208598.24164,83.0,2.16054,1.32807,0.32467,1.36718,-13.73761
1208598.90064,83.0,1.70952,1.37954,0.16007,1.38879,-6.6185
1208599.72864,83.0,1.35352,1.52012,0.04316,1.52074,-1.6263
1208600.77164,83.0,1.07079,1.6888,0.03971,1.68927,-1.34705
1208602.08564,83.0,0.84734,1.79561,0.1539,1.80219,-4.89874
1208603.74064,83.0,0.67072,1.78563,0.30021,1.81069,-9.54378
1208605.82963,83.0,0.53067,1.63093,0.43733,1.68855,-15.01043
1208608.46663,83.0,0.41976,1.40149,0.44142,1.46936,-17.48243
1208611.79763,83.0,0.33183,1.21852,0.297,1.25419,-13.69786
1208616.00363,83.0,0.26261,1.17344,0.08203,1.17631,-3.99895
1208621.31162,83.0,0.20791,1.27283,-0.08807,1.27587,3.95795
1208628.01662,83.0,0.16452,1.44856,-0.13824,1.45514,5.45153
1208636.49261,83.0,0.13007,1.60568,-0.06398,1.60695,2.28184
1208647.1826,83.0,0.10309,1.68535,0.08,1.68725,-2.71771
1208660.69659,83.0,0.08153,1.68502,0.22961,1.70059,-7.75959
1208677.79458,83.0,0.06443,1.64312,0.33453,1.67683,-11.50793
1208699.38056,83.0,0.05102,1.56615,0.3988,1.61613,-14.28593
1208726.62354,83.0,0.04042,1.50109,0.39602,1.55245,-14.77894
1208761.11951,83.0,0.03192,1.48797,0.34492,1.52743,-13.05093
1208804.66648,83.0,0.02528,1.54778,0.28154,1.57318,-10.30938
1208859.73144,83.0,0.01999,1.67532,0.24953,1.6938,-8.47166
1222964.77265,84.0,20004.453,0.35762,-0.0173,0.35804,2.7697
1222964.91465,84.0,15829.126,0.36135,-0.00334,0.36136,0.52977
1222965.05665,84.0,12516.703,0.36674,0.01399,0.36701,-2.18481
1222965.19865,84.0,9909.4424,0.37606,0.02977,0.37723,-4.52689
1222965.36365,84.0,7835.48,0.38281,0.04014,0.38491,-5.98551
1222965.74565,84.0,6217.2461,0.39244,0.04919,0.39552,-7.14417
1222965.98365,84.0,4905.291,0.40024,0.05987,0.4047,-8.50694
1222966.22165,84.0,3881.2737,0.41361,0.06629,0.41888,-9.10589
1222966.45965,84.0,3070.9827,0.4245,0.07623,0.43129,-10.18098
1222966.69765,84.0,2430.7778,0.43528,0.08464,0.44343,-11.00361
1222966.93665,84.0,1923.1537,0.4485,0.09279,0.458,-11.6891
1222967.17365,84.0,1522.4358,0.46257,0.10013,0.47328,-12.21391
1222967.41265,84.0,1203.8446,0.47991,0.10689,0.49167,-12.55689
1222967.65065,84.0,952.86591,0.49479,0.11295,0.50752,-12.85871
1222967.88965,84.0,754.27557,0.51009,0.12292,0.52469,-13.54814
1222968.12665,84.0,596.71857,0.53065,0.1276,0.54577,-13.52088
1222968.36365,84.0,471.96338,0.54911,0.13738,0.56604,-14.04575
1222968.60365,84.0,373.20856,0.56674,0.14757,0.58563,-14.59466
1222968.84065,84.0,295.47278,0.5882,0.15155,0.60741,-14.44771
1222969.08065,84.0,233.87738,0.61363,0.16068,0.63432,-14.67339
1222969.31865,84.0,185.05922,0.63704,0.16659,0.65846,-14.65502
1222969.55465,84.0,146.35823,0.66551,0.1813,0.68976,-15.23921
1222969.79065,84.0,115.77804,0.69298,0.18937,0.71839,-15.28426
1222970.02565,84.0,91.6721,0.72031,0.19603,0.74651,-15.22437
1222970.27065,84.0,72.51701,0.75102,0.2107,0.78001,-15.67184
1222970.49965,84.0,57.36816,0.76388,0.21885,0.79461,-15.98681
1222970.73665,84.0,45.3629,0.7934,0.23179,0.82656,-16.28538
1222970.96865,84.0,35.93134,0.84656,0.23558,0.87873,-15.55053
1222971.21865,84.0,28.40909,0.87052,0.26938,0.91124,-17.19463
1222971.43365,84.0,22.48202,0.91441,0.28345,0.95733,-17.22223
1222971.69865,84.0,17.79613,0.95878,0.28178,0.99933,-16.37748
1222971.95065,84.0,14.06813,0.94807,0.30144,0.99484,-17.63798
1222972.16665,84.0,11.1448,1.06566,0.33385,1.11673,-17.3948
1222972.43365,84.0,8.81772,1.04242,0.37764,1.10872,-19.91413
1222972.61165,84.0,6.97545,1.11863,0.32905,1.16602,-16.39175
1222972.83065,84.0,5.5173,1.27681,0.33498,1.32002,-14.70067
1222973.09965,84.0,4.36941,1.35268,0.43833,1.42193,-17.95488
1222973.43465,84.0,3.45686,1.3274,0.46035,1.40497,-19.12696
1222973.85364,84.0,2.73547,1.30386,0.37192,1.35587,-15.9206
1222974.37864,84.0,2.16054,1.35293,0.22149,1.37094,-9.29747
1222975.03764,84.0,1.70952,1.4915,0.10088,1.4949,-3.86938
1222975.86664,84.0,1.35352,1.66166,0.08786,1.66399,-3.02656
1222976.90864,84.0,1.07079,1.77053,0.18864,1.78055,-6.08149
1222978.22264,84.0,0.84734,1.75103,0.34326,1.78436,-11.09116
1222979.87864,84.0,0.67072,1.62373,0.44266,1.68299,-15.24947
1222981.96764,84.0,0.53067,1.39674,0.43636,1.46331,-17.34962
1222984.60364,84.0,0.41976,1.21298,0.27902,1.24466,-12.95414
1222987.93563,84.0,0.33183,1.17604,0.04752,1.177,-2.31396
1222992.14163,84.0,0.26261,1.2915,-0.13324,1.29835,5.89011
1222997.44963,84.0,0.20791,1.48451,-0.17991,1.49537,6.90999
1223004.15362,84.0,0.16452,1.65278,-0.08699,1.65507,3.01275
1223012.63061,84.0,0.13007,1.72184,0.08395,1.72388,-2.79129
1223023.32061,84.0,0.10309,1.68554,0.24595,1.70339,-8.30182
1223036.8346,84.0,0.08153,1.59333,0.34554,1.63037,-12.23625
1223053.93158,84.0,0.06443,1.51157,0.3771,1.5579,-14.00779
1223075.51857,84.0,0.05102,1.44293,0.35045,1.48488,-13.65144
1223102.76155,84.0,0.04042,1.43373,0.28758,1.46228,-11.34187
1223137.25652,84.0,0.03192,1.4969,0.21874,1.51279,-8.31367
1223180.80448,84.0,0.02528,1.62629,0.1837,1.63663,-6.44467
1223235.86944,84.0,0.01999,1.79287,0.21646,1.80589,-6.88408
1237342.92845,85.0,20004.453,0.35387,-0.01646,0.35426,2.66366
1237343.07045,85.0,15829.126,0.35764,-0.00384,0.35766,0.61488
1237343.21245,85.0,12516.703,0.36455,0.01516,0.36486,-2.38192
1237343.47345,85.0,9909.4424,0.37219,0.02682,0.37316,-4.12112
1237343.63745,85.0,7835.48,0.37944,0.03872,0.38141,-5.82704
1237343.83845,85.0,6217.2461,0.38939,0.05036,0.39263,-7.3685
1237344.07645,85.0,4905.291,0.39938,0.05692,0.40341,-8.11135
1237344.31545,85.0,3881.2737,0.41026,0.0676,0.41579,-9.35672
1237344.55345,85.0,3070.9827,0.41953,0.0743,0.42606,-10.04278
1237344.79145,85.0,2430.7778,0.4339,0.08271,0.44171,-10.79203
1237345.02945,85.0,1923.1537,0.44546,0.09001,0.45447,-11.42386
1237345.26745,85.0,1522.4358,0.46179,0.09791,0.47205,-11.97064
1237345.50545,85.0,1203.8446,0.47583,0.10719,0.48776,-12.69456
1237345.74445,85.0,952.86591,0.49374,0.11534,0.50703,-13.1483
1237345.98245,85.0,754.27557,0.5073,0.12136,0.52161,-13.45392
1237346.21945,85.0,596.71857,0.52742,0.12896,0.54296,-13.73996
1237346.45645,85.0,471.96338,0.54486,0.13778,0.56201,-14.19135
1237346.69645,85.0,373.20856,0.56501,0.14656,0.58371,-14.54175
1237346.93345,85.0,295.47278,0.5894,0.15203,0.60869,-14.46338
1237347.17345,85.0,233.87738,0.61338,0.16131,0.63423,-14.73401
1237347.41145,85.0,185.05922,0.6356,0.16845,0.65754,-14.8437
1237347.64745,85.0,146.35823,0.66083,0.1826,0.68559,-15.44663
1237347.88345,85.0,115.77804,0.69012,0.1926,0.71649,-15.59347
1237348.11845,85.0,91.6721,0.72036,0.19902,0.74735,-15.44459
1237348.36345,85.0,72.51701,0.74565,0.21233,0.77529,-15.89488
1237348.59245,85.0,57.36816,0.76454,0.2123,0.79347,-15.51919
1237348.82945,85.0,45.3629,0.78952,0.22438,0.82079,-15.86492
1237349.06145,85.0,35.93134,0.84362,0.24237,0.87775,-16.02944
1237349.31145,85.0,28.40909,0.85872,0.2681,0.8996,-17.33883
1237349.52645,85.0,22.48202,0.9006,0.28777,0.94546,-17.72021
1237349.79145,85.0,17.79613,0.95523,0.2919,0.99884,-16.99223
1237350.04345,85.0,14.06813,0.9569,0.28772,0.99922,-16.7351
1237350.25945,85.0,11.1448,1.0548,0.35424,1.1127,-18.56384
1237350.52645,85.0,8.81772,1.03674,0.35108,1.09457,-18.70809
1237350.70445,85.0,6.97545,1.1409,0.31982,1.18488,-15.65922
1237350.92245,85.0,5.5173,1.28664,0.37491,1.34015,-16.2454
1237351.19245,85.0,4.36941,1.30248,0.4555,1.37983,-19.27552
1237351.52745,85.0,3.45686,1.28017,0.42116,1.34767,-18.2107
1237351.94645,85.0,2.73547,1.30583,0.3033,1.34059,-13.07599
1237352.47145,85.0,2.16054,1.41833,0.17354,1.42891,-6.9758
1237353.13045,85.0,1.70952,1.58458,0.1262,1.5896,-4.55367
1237353.95845,85.0,1.35352,1.71434,0.18921,1.72475,-6.29812
1237355.00144,85.0,1.07079,1.73247,0.31748,1.76132,-10.38447
1237356.31544,85.0,0.84734,1.61984,0.42294,1.67415,-14.63333
1237357.97144,85.0,0.67072,1.45325,0.431,1.51581,-16.51918
1237360.05944,85.0,0.53067,1.26771,0.30601,1.30412,-13.57096
1237362.69644,85.0,0.41976,1.19947,0.09087,1.20291,-4.3326
1237366.02844,85.0,0.33183,1.28801,-0.10937,1.29265,4.85374
1237370.23343,85.0,0.26261,1.4754,-0.18812,1.48734,7.26633
1237375.54143,85.0,0.20791,1.65699,-0.11748,1.66115,4.05541
1237382.24642,85.0,0.16452,1.74635,0.05315,1.74716,-1.74336
1237390.72242,85.0,0.13007,1.71404,0.23164,1.72962,-7.69639
1237401.41341,85.0,0.10309,1.60345,0.34187,1.63949,-12.03571
1237414.9264,85.0,0.08153,1.48675,0.36501,1.5309,-13.79392
1237432.02439,85.0,0.06443,1.42336,0.33826,1.463,-13.36814
1237453.61137,85.0,0.05102,1.40201,0.26835,1.42746,-10.83538
1237480.85335,85.0,0.04042,1.45034,0.1952,1.46341,-7.6653
1237515.34932,85.0,0.03192,1.56675,0.14933,1.57385,-5.44462
1237558.89629,85.0,0.02528,1.72581,0.16639,1.73381,-5.50694
1237613.96224,85.0,0.01999,1.88228,0.25848,1.89995,-7.81915
1251708.05527,86.0,20004.453,0.35916,-0.01803,0.35962,2.87404
1251708.19727,86.0,15829.126,0.3627,-0.00159,0.3627,0.25059
1251708.33927,86.0,12516.703,0.36784,0.01498,0.36814,-2.3315
1251708.48127,86.0,9909.4424,0.37579,0.02929,0.37693,-4.45669
1251708.64627,86.0,7835.48,0.38316,0.03892,0.38513,-5.79946
1251709.02827,86.0,6217.2461,0.39421,0.05036,0.39742,-7.28017
1251709.26627,86.0,4905.291,0.40056,0.05852,0.40481,-8.31204
1251709.50427,86.0,3881.2737,0.41423,0.068,0.41978,-9.32306
1251709.74227,86.0,3070.9827,0.42347,0.07455,0.42998,-9.98488
1251709.98127,86.0,2430.7778,0.43702,0.08381,0.44498,-10.85649
1251710.21927,86.0,1923.1537,0.44796,0.08947,0.45681,-11.2954
1251710.45627,86.0,1522.4358,0.46251,0.09675,0.47252,-11.81568
1251710.69527,86.0,1203.8446,0.47655,0.10587,0.48817,-12.52573
1251710.93327,86.0,952.86591,0.49296,0.11458,0.5061,-13.08494
1251711.17227,86.0,754.27557,0.50926,0.12036,0.52329,-13.2974
1251711.40927,86.0,596.71857,0.52915,0.12927,0.54472,-13.72841
1251711.64627,86.0,471.96338,0.54573,0.13704,0.56267,-14.09601
1251711.88527,86.0,373.20856,0.56362,0.14663,0.58238,-14.58233
1251712.12327,86.0,295.47278,0.59098,0.15336,0.61055,-14.5472
1251712.36227,86.0,233.87738,0.61529,0.16276,0.63645,-14.81696
1251712.60027,86.0,185.05922,0.63997,0.17028,0.66223,-14.89985
1251712.83627,86.0,146.35823,0.66149,0.18547,0.687,-15.66264
1251713.07327,86.0,115.77804,0.68855,0.19453,0.7155,-15.77648
1251713.30727,86.0,91.6721,0.72074,0.20011,0.748,-15.51742
1251713.55327,86.0,72.51701,0.74399,0.21482,0.77439,-16.10556
1251713.78227,86.0,57.36816,0.76457,0.21131,0.79323,-15.44971
1251714.01827,86.0,45.3629,0.79034,0.22138,0.82076,-15.64822
1251714.25127,86.0,35.93134,0.84265,0.24661,0.878,-16.31267
1251714.50127,86.0,28.40909,0.85422,0.26728,0.89506,-17.37457
1251714.71527,86.0,22.48202,0.89547,0.29301,0.94219,-18.11885
1251714.98027,86.0,17.79613,0.95732,0.30228,1.00391,-17.52387
1251715.23227,86.0,14.06813,0.96602,0.28383,1.00686,-16.37326
1251715.44827,86.0,11.1448,1.04925,0.36651,1.11142,-19.25474
1251715.71627,86.0,8.81772,1.03907,0.34128,1.09368,-18.18234
1251715.89427,86.0,6.97545,1.15912,0.31836,1.20204,-15.35788
1251716.11227,86.0,5.5173,1.2859,0.4018,1.34722,-17.35225
1251716.38127,86.0,4.36941,1.27983,0.46143,1.36047,-19.82643
1251716.71727,86.0,3.45686,1.26444,0.40299,1.32711,-17.67762
1251717.13527,86.0,2.73547,1.31814,0.27113,1.34574,-11.62299
1251717.66027,86.0,2.16054,1.46182,0.1616,1.47073,-6.30837
1251718.31927,86.0,1.70952,1.63195,0.155,1.63929,-5.42573
1251719.14827,86.0,1.35352,1.73031,0.25056,1.74835,-8.23944
1251720.19127,86.0,1.07079,1.69857,0.3795,1.74045,-12.59428
1251721.50426,86.0,0.84734,1.54421,0.44749,1.60774,-16.16097
1251723.16026,86.0,0.67072,1.36943,0.40355,1.42766,-16.41959
1251725.24926,86.0,0.53067,1.21999,0.22014,1.23969,-10.22852
1251727.88626,86.0,0.41976,1.21676,-0.00968,1.21679,0.45564
1251731.21726,86.0,0.33183,1.36533,-0.17538,1.37655,7.31964
1251735.42325,86.0,0.26261,1.5755,-0.18981,1.58689,6.86952
1251740.73125,86.0,0.20791,1.73129,-0.0586,1.73228,1.93855
1251747.43524,86.0,0.16452,1.76517,0.14057,1.77076,-4.55318
1251755.91224,86.0,0.13007,1.67795,0.30493,1.70543,-10.29982
1251766.60223,86.0,0.10309,1.53823,0.37364,1.58296,-13.65293
1251780.11622,86.0,0.08153,1.42316,0.35271,1.46622,-13.91955
1251797.21321,86.0,0.06443,1.38029,0.29936,1.41238,-12.23697
1251818.80019,86.0,0.05102,1.39169,0.21996,1.40897,-8.98133
1251846.04317,86.0,0.04042,1.47013,0.15246,1.47801,-5.9206
1251880.53814,86.0,0.03192,1.60892,0.1289,1.61408,-4.58039
1251924.08611,86.0,0.02528,1.77269,0.17693,1.7815,-5.69989
1251979.15106,86.0,0.01999,1.91236,0.29698,1.93528,-8.82735
1266071.0535,87.0,20004.453,0.35454,-0.0188,0.35504,3.03562
1266071.1955,87.0,15829.126,0.35594,-0.00264,0.35595,0.42528
1266071.3375,87.0,12516.703,0.36466,0.01578,0.365,-2.47775
1266071.5985,87.0,9909.4424,0.37222,0.02872,0.37332,-4.41233
1266071.7625,87.0,7835.48,0.38043,0.03921,0.38245,-5.88383
1266071.9635,87.0,6217.2461,0.38846,0.04947,0.3916,-7.25776
1266072.2015,87.0,4905.291,0.3983,0.05902,0.40265,-8.42829
1266072.4405,87.0,3881.2737,0.40994,0.06802,0.41555,-9.42045
1266072.6785,87.0,3070.9827,0.42085,0.07535,0.42755,-10.15129
1266072.9165,87.0,2430.7778,0.43216,0.08241,0.43994,-10.79599
1266073.1545,87.0,1923.1537,0.44707,0.08913,0.45587,-11.27485
1266073.3915,87.0,1522.4358,0.46118,0.09885,0.47166,-12.0974
1266073.6305,87.0,1203.8446,0.47586,0.10511,0.48733,-12.45536
1266073.8685,87.0,952.86591,0.48977,0.11199,0.50242,-12.88011
1266074.1075,87.0,754.27557,0.50972,0.12027,0.52371,-13.2758
1266074.3445,87.0,596.71857,0.52611,0.12997,0.54192,-13.8761
1266074.5815,87.0,471.96338,0.54157,0.13653,0.55851,-14.14908
1266074.8205,87.0,373.20856,0.56249,0.14555,0.58102,-14.50751
1266075.0585,87.0,295.47278,0.5879,0.15526,0.60805,-14.79364
1266075.2975,87.0,233.87738,0.60905,0.16468,0.63092,-15.13012
1266075.5355,87.0,185.05922,0.63533,0.17269,0.65838,-15.20612
1266075.7715,87.0,146.35823,0.65382,0.18162,0.67858,-15.52443
1266076.00849,87.0,115.77804,0.68168,0.19314,0.70851,-15.81928
1266076.24249,87.0,91.6721,0.7122,0.20423,0.7409,-16.00057
1266076.48749,87.0,72.51701,0.73382,0.21129,0.76363,-16.06314
1266076.71749,87.0,57.36816,0.77157,0.206,0.7986,-14.94856
1266076.95349,87.0,45.3629,0.79982,0.21413,0.82798,-14.98777
1266077.18549,87.0,35.93134,0.82844,0.24948,0.86519,-16.75973
1266077.43649,87.0,28.40909,0.84394,0.24819,0.87968,-16.38793
1266077.65049,87.0,22.48202,0.87402,0.27748,0.91701,-17.61342
1266077.91549,87.0,17.79613,0.92957,0.31275,0.98077,-18.59555
1266078.16649,87.0,14.06813,0.99053,0.28797,1.03154,-16.21066
1266078.38249,87.0,11.1448,1.00238,0.3659,1.06707,-20.05362
1266078.64949,87.0,8.81772,1.07007,0.31217,1.11468,-16.26349
1266078.82849,87.0,6.97545,1.19982,0.35595,1.25151,-16.52416
1266079.04649,87.0,5.5173,1.21758,0.44194,1.2953,-19.9492
1266079.31549,87.0,4.36941,1.21214,0.40679,1.27858,-18.5515
1266079.65049,87.0,3.45686,1.27527,0.30318,1.31082,-13.37288
1266080.06949,87.0,2.73547,1.42364,0.21909,1.4404,-8.74892
1266080.59449,87.0,2.16054,1.5861,0.23188,1.60296,-8.31735
1266081.25349,87.0,1.70952,1.6592,0.32411,1.69056,-11.05288
1266082.08249,87.0,1.35352,1.60677,0.41354,1.65914,-14.43307
1266083.12449,87.0,1.07079,1.46195,0.41965,1.52098,-16.01624
1266084.43849,87.0,0.84734,1.31521,0.30453,1.35001,-13.03699
1266086.09449,87.0,0.67072,1.25606,0.12702,1.26247,-5.7744
1266088.18349,87.0,0.53067,1.324,-0.07819,1.32631,3.37982
1266090.81948,87.0,0.41976,1.505,-0.17899,1.51561,6.78245
1266094.15148,87.0,0.33183,1.70106,-0.12261,1.70547,4.12281
1266098.35648,87.0,0.26261,1.80425,0.05728,1.80516,-1.81841
1266103.66547,87.0,0.20791,1.76153,0.26235,1.78096,-8.47083
1266110.36947,87.0,0.16452,1.60618,0.3902,1.6529,-13.65475
1266118.84646,87.0,0.13007,1.43256,0.39252,1.48536,-15.32285
1266129.53645,87.0,0.10309,1.32753,0.30373,1.36184,-12.8869
1266143.05044,87.0,0.08153,1.31759,0.19523,1.33197,-8.42831
1266160.14743,87.0,0.06443,1.37524,0.12808,1.38119,-5.32083
1266181.73441,87.0,0.05102,1.48548,0.08356,1.48782,-3.21951
1266208.97639,87.0,0.04042,1.632,0.09714,1.63489,-3.40636
1266243.47237,87.0,0.03192,1.78061,0.18453,1.79015,-5.91668
1266287.02033,87.0,0.02528,1.87802,0.32794,1.90644,-9.9052
1266342.08529,87.0,0.01999,1.9012,0.47483,1.9596,-14.02302
1280431.94693,88.0,20004.453,0.35543,-0.01813,0.3559,2.92067
1280432.08893,88.0,15829.126,0.36095,-0.00292,0.36096,0.46291
1280432.23093,88.0,12516.703,0.36455,0.01559,0.36488,-2.44859
1280432.37293,88.0,9909.4424,0.37508,0.02795,0.37612,-4.261
1280432.68092,88.0,7835.48,0.38013,0.03716,0.38195,-5.58261
1280432.88192,88.0,6217.2461,0.38858,0.04909,0.39167,-7.19992
1280433.11992,88.0,4905.291,0.4011,0.05877,0.40538,-8.33512
1280433.35892,88.0,3881.2737,0.4097,0.06734,0.4152,-9.33412
1280433.59692,88.0,3070.9827,0.42161,0.07524,0.42827,-10.11813
1280433.83492,88.0,2430.7778,0.43299,0.08253,0.44079,-10.79102
1280434.07292,88.0,1923.1537,0.45011,0.09296,0.45961,-11.66962
1280434.31092,88.0,1522.4358,0.46264,0.09804,0.47291,-11.96505
1280434.54892,88.0,1203.8446,0.47791,0.10694,0.48973,-12.61309
1280434.78792,88.0,952.86591,0.49538,0.11244,0.50798,-12.78833
1280435.02592,88.0,754.27557,0.51143,0.12185,0.52574,-13.40096
1280435.26292,88.0,596.71857,0.52557,0.12799,0.54093,-13.6865
1280435.50092,88.0,471.96338,0.54411,0.1342,0.56041,-13.85536
1280435.73992,88.0,373.20856,0.5658,0.14131,0.58318,-14.02312
1280435.97692,88.0,295.47278,0.58475,0.15366,0.6046,-14.72316
1280436.21692,88.0,233.87738,0.60802,0.15994,0.62871,-14.7379
1280436.45492,88.0,185.05922,0.63154,0.17077,0.65422,-15.13077
1280436.69092,88.0,146.35823,0.65808,0.17476,0.68089,-14.87262
1280436.92692,88.0,115.77804,0.68298,0.18393,0.70732,-15.07243
1280437.16192,88.0,91.6721,0.70863,0.19331,0.73452,-15.25901
1280437.40692,88.0,72.51701,0.74459,0.19896,0.77071,-14.96044
1280437.63592,88.0,57.36816,0.7747,0.22301,0.80616,-16.05951
1280437.87292,88.0,45.3629,0.80739,0.23513,0.84093,-16.23661
1280438.10492,88.0,35.93134,0.82233,0.22537,0.85265,-15.32614
1280438.35492,88.0,28.40909,0.87588,0.24409,0.90925,-15.57206
1280438.56992,88.0,22.48202,0.9048,0.25137,0.93907,-15.52597
1280438.83492,88.0,17.79613,0.9179,0.26844,0.95635,-16.30173
1280439.08692,88.0,14.06813,0.96902,0.34263,1.02781,-19.47259
1280439.30292,88.0,11.1448,1.01273,0.30106,1.05653,-16.55613
1280439.56992,88.0,8.81772,1.11075,0.38897,1.17689,-19.29953
1280439.74792,88.0,6.97545,1.10411,0.40531,1.17616,-20.15774
1280439.96592,88.0,5.5173,1.16315,0.33691,1.21096,-16.15394
1280440.23592,88.0,4.36941,1.32184,0.29914,1.35526,-12.75177
1280440.57092,88.0,3.45686,1.45585,0.3693,1.50196,-14.23387
1280440.98992,88.0,2.73547,1.46953,0.44643,1.53585,-16.89842
1280441.51492,88.0,2.16054,1.40406,0.4351,1.46993,-17.21751
1280442.17392,88.0,1.70952,1.33852,0.3178,1.37573,-13.35631
1280443.00292,88.0,1.35352,1.35413,0.13924,1.36127,-5.87076
1280444.04492,88.0,1.07079,1.47417,-0.00867,1.47419,0.33686
1280445.35891,88.0,0.84734,1.64961,-0.04604,1.65025,1.59863
1280447.01491,88.0,0.67072,1.78162,0.02706,1.78183,-0.87024
1280449.10391,88.0,0.53067,1.82471,0.21403,1.83722,-6.68999
1280451.73991,88.0,0.41976,1.70838,0.40024,1.75463,-13.18542
1280455.07191,88.0,0.33183,1.48217,0.46871,1.55452,-17.54862
1280459.2769,88.0,0.26261,1.26793,0.37692,1.32277,-16.55573
1280464.5859,88.0,0.20791,1.17304,0.18585,1.18767,-9.003
1280471.28989,88.0,0.16452,1.22576,0.00665,1.22578,-0.31103
1280479.76689,88.0,0.13007,1.37114,-0.07595,1.37324,3.17048
1280490.45688,88.0,0.10309,1.52659,-0.04778,1.52733,1.79288
1280503.97087,88.0,0.08153,1.64036,0.05579,1.64131,-1.94806
1280521.06786,88.0,0.06443,1.69508,0.17847,1.70445,-6.01023
1280542.65484,88.0,0.05102,1.70259,0.3169,1.73183,-10.54373
1280569.89682,88.0,0.04042,1.6576,0.4202,1.71003,-14.22491
1280604.39279,88.0,0.03192,1.59592,0.45863,1.66051,-16.03329
1280647.94076,88.0,0.02528,1.56707,0.4325,1.62566,-15.4292
1280703.00572,88.0,0.01999,1.60935,0.37899,1.65338,-13.25119
1294795.97415,89.0,20004.453,0.35933,-0.01796,0.35978,2.86194
1294796.11615,89.0,15829.126,0.36354,0.00205,0.36355,-0.32235
1294796.25815,89.0,12516.703,0.37017,0.01377,0.37042,-2.13079
1294796.40015,89.0,9909.4424,0.37508,0.02626,0.376,-4.00512
1294796.56515,89.0,7835.48,0.3848,0.03725,0.3866,-5.52976
1294796.94715,89.0,6217.2461,0.39224,0.0504,0.39547,-7.32238
1294797.18515,89.0,4905.291,0.40103,0.05838,0.40525,-8.28207
1294797.42315,89.0,3881.2737,0.41376,0.06666,0.4191,-9.15245
1294797.66115,89.0,3070.9827,0.42384,0.07445,0.43033,-9.96227
1294797.89915,89.0,2430.7778,0.43698,0.08296,0.44479,-10.74944
1294798.13815,89.0,1923.1537,0.44731,0.08951,0.45618,-11.31567
1294798.37515,89.0,1522.4358,0.46327,0.09784,0.47349,-11.92496
1294798.61415,89.0,1203.8446,0.47685,0.10665,0.48864,-12.60699
1294798.85215,89.0,952.86591,0.49301,0.1146,0.50616,-13.08537
1294799.09115,89.0,754.27557,0.50908,0.11938,0.52289,-13.1978
1294799.32815,89.0,596.71857,0.53061,0.12941,0.54616,-13.70591
1294799.56514,89.0,471.96338,0.54679,0.13819,0.56398,-14.18339
1294799.80414,89.0,373.20856,0.56427,0.1458,0.58281,-14.48755
1294800.04214,89.0,295.47278,0.58894,0.15383,0.60869,-14.63839
1294800.28114,89.0,233.87738,0.61291,0.16377,0.63441,-14.96014
1294800.51914,89.0,185.05922,0.63941,0.17034,0.66171,-14.91744
1294800.75514,89.0,146.35823,0.65985,0.18437,0.68513,-15.61064
1294800.99214,89.0,115.77804,0.68634,0.19332,0.71305,-15.73086
1294801.22614,89.0,91.6721,0.71885,0.20113,0.74645,-15.63125
1294801.47214,89.0,72.51701,0.73879,0.21448,0.76929,-16.18829
1294801.70114,89.0,57.36816,0.76579,0.20805,0.79355,-15.1995
1294801.93714,89.0,45.3629,0.79141,0.21863,0.82105,-15.44276
1294802.17014,89.0,35.93134,0.83983,0.24969,0.87616,-16.55766
1294802.42014,89.0,28.40909,0.84722,0.26215,0.88686,-17.19354
1294802.63414,89.0,22.48202,0.88538,0.29031,0.93176,-18.15362
1294802.89914,89.0,17.79613,0.9496,0.30737,0.99811,-17.93602
1294803.15214,89.0,14.06813,0.97328,0.28175,1.01324,-16.14505
1294803.36814,89.0,11.1448,1.03496,0.37167,1.09968,-19.75415
1294803.63514,89.0,8.81772,1.04637,0.32937,1.09698,-17.47251
1294803.81314,89.0,6.97545,1.17533,0.32441,1.21927,-15.43024
1294804.03114,89.0,5.5173,1.27294,0.42425,1.34177,-18.4322
1294804.30014,89.0,4.36941,1.25366,0.45444,1.33349,-19.92503
1294804.63614,89.0,3.45686,1.256,0.3729,1.31019,-16.53602
1294805.05414,89.0,2.73547,1.34165,0.24351,1.36357,-10.28735
1294805.57914,89.0,2.16054,1.50603,0.16639,1.51519,-6.30479
1294806.23914,89.0,1.70952,1.66115,0.19872,1.67299,-6.82167
1294807.06714,89.0,1.35352,1.71622,0.31201,1.74435,-10.30392
1294808.11014,89.0,1.07079,1.63772,0.42087,1.69094,-14.41226
1294809.42414,89.0,0.84734,1.46143,0.43684,1.52533,-16.64204
1294811.07914,89.0,0.67072,1.30256,0.34183,1.34666,-14.70471
1294813.16813,89.0,0.53067,1.21089,0.12849,1.21769,-6.05722
1294815.80513,89.0,0.41976,1.27114,-0.08924,1.27427,4.01567
1294819.13613,89.0,0.33183,1.45658,-0.20168,1.47047,7.88304
1294823.34213,89.0,0.26261,1.6605,-0.1536,1.66759,5.28498
1294828.65012,89.0,0.20791,1.77548,0.01923,1.77559,-0.62056
1294835.35412,89.0,0.16452,1.75336,0.22309,1.7675,-7.25126
1294843.83111,89.0,0.13007,1.62418,0.35753,1.66307,-12.41433
1294854.5211,89.0,0.10309,1.47381,0.38093,1.52225,-14.49197
