Repository: SebaVillagra00/ICM2985-SOH-IPRE

## Data University of Cambridge (EIS Cambridge)
Data publicada en "Identifying degradation patterns of lithium ion batteries from impedance spectroscopy using machine learning" (Zhang, Tang, Zhang, Wang, Stimming & Lee, 2020) https://www.nature.com/articles/s41467-020-15235-7.

Carpeta contiene:
* Paper de Nature Comunications (IF: 16.6).
* Data frames para IOS.
* Data frames para Windows.

Cada Data frame está contenido en un archivo .txt con las siguientes columnas:
* time/s: tiempo en que se mide la muestra.
* cycle number: ciclo de carga de la batería.
* freq/Hz: frecuencia de la señal de input.
* Re(Z)/Ohm: Parte resistiva de la impedancia.
* Im(Z)/Ohm: Parte reactiva de la impedancia.

File: EIS Cambridge/csvEIS/EIS_state_II_35C02.csv (part 9 of 29)
time/s,cycle number,freq/Hz,Re(Z)/Ohm,-Im(Z)/Ohm,|Z|/Ohm,Phase(Z)/deg
1386220.2818,90.0,28.40909,0.84288,0.1667,0.8592,-11.18733
1386220.4968,90.0,22.48202,0.87168,0.17598,0.88927,-11.41404
1386220.7618,90.0,17.79613,0.90201,0.18009,0.91981,-11.29119
1386221.0138,90.0,14.06813,0.93785,0.19352,0.9576,-11.65894
1386221.2298,90.0,11.1448,0.9784,0.18202,0.99519,-10.53869
1386221.4968,90.0,8.81772,1.0167,0.19152,1.03458,-10.66818
1386221.6758,90.0,6.97545,1.03814,0.17285,1.05243,-9.45298
1386221.8938,90.0,5.5173,1.07083,0.14173,1.08017,-7.53934
1386222.1628,90.0,4.36941,1.11592,0.12939,1.1234,-6.61366
1386222.4978,90.0,3.45686,1.13847,0.1352,1.14647,-6.7725
1386222.9168,90.0,2.73547,1.13494,0.13359,1.14277,-6.71303
1386223.4418,90.0,2.16054,1.11988,0.11297,1.12557,-5.76016
1386224.1008,90.0,1.70952,1.11407,0.07299,1.11646,-3.74848
1386224.92979,90.0,1.35352,1.13404,0.02938,1.13442,-1.48397
1386225.97279,90.0,1.07079,1.17706,0.00599,1.17707,-0.29144
1386227.28579,90.0,0.84734,1.22402,0.01768,1.22415,-0.82753
1386228.94179,90.0,0.67072,1.25413,0.05623,1.25539,-2.56735
1386231.03079,90.0,0.53067,1.24511,0.12029,1.25091,-5.51806
1386233.66779,90.0,0.41976,1.18773,0.16859,1.19964,-8.07896
1386236.99879,90.0,0.33183,1.10331,0.16987,1.11631,-8.75268
1386241.20478,90.0,0.26261,1.03357,0.11166,1.03958,-6.16617
1386246.51278,90.0,0.20791,1.01667,0.01472,1.01678,-0.82942
1386253.21677,90.0,0.16452,1.07356,-0.08185,1.07667,4.35969
1386261.69377,90.0,0.13007,1.1989,-0.12691,1.2056,6.0424
1386272.38376,90.0,0.10309,1.34681,-0.07997,1.34918,3.39813
1386285.89775,90.0,0.08153,1.45977,0.06513,1.46122,-2.55483
1386302.99573,90.0,0.06443,1.49435,0.25084,1.51525,-9.52862
1386324.58172,90.0,0.05102,1.39912,0.47489,1.47752,-18.74817
1386351.8237,90.0,0.04042,1.1787,0.58942,1.31785,-26.56785
1386386.31967,90.0,0.03192,0.95194,0.5119,1.08085,-28.26888
1386429.86664,90.0,0.02528,0.84641,0.29354,0.89587,-19.12662
1386484.93159,90.0,0.01999,0.94727,0.05073,0.94863,-3.06525
1401332.11577,91.0,20004.453,0.48569,-0.01139,0.48583,1.3434
1401332.25877,91.0,15829.126,0.4931,0.00322,0.49311,-0.3736
1401332.40077,91.0,12516.703,0.50059,0.01571,0.50084,-1.79743
1401332.54277,91.0,9909.4424,0.50915,0.02337,0.50969,-2.62836
1401332.70677,91.0,7835.48,0.5163,0.03111,0.51724,-3.44793
1401332.90777,91.0,6217.2461,0.52492,0.03763,0.52627,-4.10002
1401333.14577,91.0,4905.291,0.53492,0.04391,0.53671,-4.69288
1401333.38377,91.0,3881.2737,0.54226,0.04878,0.54445,-5.1402
1401333.62177,91.0,3070.9827,0.55195,0.05551,0.55474,-5.74315
1401333.85977,91.0,2430.7778,0.56178,0.05823,0.56479,-5.91758
1401334.09777,91.0,1923.1537,0.56826,0.06252,0.57169,-6.2785
1401334.33577,91.0,1522.4358,0.58038,0.06711,0.58424,-6.59642
1401334.57377,91.0,1203.8446,0.59082,0.07134,0.59511,-6.88499
1401334.81277,91.0,952.86591,0.6016,0.07564,0.60634,-7.1659
1401335.05077,91.0,754.27557,0.61528,0.08099,0.62059,-7.4992
1401335.28777,91.0,596.71857,0.627,0.08343,0.63252,-7.5791
1401335.52577,91.0,471.96338,0.63866,0.08715,0.64458,-7.77083
1401335.76477,91.0,373.20856,0.65244,0.09285,0.65902,-8.0992
1401336.00277,91.0,295.47278,0.66497,0.09583,0.67184,-8.20071
1401336.24177,91.0,233.87738,0.67953,0.09977,0.68681,-8.35298
1401336.47977,91.0,185.05922,0.69536,0.10329,0.70299,-8.44867
1401336.71577,91.0,146.35823,0.70933,0.1089,0.71764,-8.72812
1401336.95277,91.0,115.77804,0.72642,0.11423,0.73535,-8.93645
1401337.18677,91.0,91.6721,0.74053,0.12082,0.75032,-9.26632
1401337.43177,91.0,72.51701,0.75648,0.12769,0.76718,-9.58083
1401337.66077,91.0,57.36816,0.77519,0.13303,0.78653,-9.73771
1401337.89777,91.0,45.3629,0.79442,0.14185,0.80698,-10.12409
1401338.12976,91.0,35.93134,0.81773,0.15721,0.83271,-10.88241
1401338.37976,91.0,28.40909,0.83688,0.16751,0.85348,-11.3189
1401338.59476,91.0,22.48202,0.86693,0.18056,0.88554,-11.76493
1401338.85976,91.0,17.79613,0.90479,0.19128,0.92478,-11.93708
1401339.11176,91.0,14.06813,0.94108,0.18579,0.95924,-11.16794
1401339.32776,91.0,11.1448,0.97503,0.19698,0.99473,-11.42141
1401339.59476,91.0,8.81772,1.00968,0.17568,1.02485,-9.87039
1401339.77376,91.0,6.97545,1.05716,0.1643,1.06985,-8.83396
1401339.99176,91.0,5.5173,1.08502,0.17013,1.09828,-8.91119
1401340.26076,91.0,4.36941,1.09106,0.15295,1.10173,-7.98015
1401340.59576,91.0,3.45686,1.10284,0.11822,1.10916,-6.1186
1401341.01476,91.0,2.73547,1.13105,0.08253,1.13406,-4.17357
1401341.53976,91.0,2.16054,1.16956,0.06831,1.17155,-3.34251
1401342.19876,91.0,1.70952,1.19693,0.08107,1.19968,-3.87478
1401343.02776,91.0,1.35352,1.19741,0.10651,1.20214,-5.08324
1401344.07076,91.0,1.07079,1.16781,0.1225,1.17422,-5.98844
1401345.38376,91.0,0.84734,1.12496,0.11113,1.13044,-5.64188
1401347.03976,91.0,0.67072,1.09342,0.07431,1.09595,-3.88791
1401349.12876,91.0,0.53067,1.0916,0.0096,1.09165,-0.50402
1401351.76575,91.0,0.41976,1.13692,-0.04784,1.13793,2.40958
1401355.09675,91.0,0.33183,1.22024,-0.06269,1.22185,2.94104
1401359.30275,91.0,0.26261,1.30722,-0.01524,1.30731,0.6679
1401364.61074,91.0,0.20791,1.3515,0.08992,1.35449,-3.80651
1401371.31474,91.0,0.16452,1.3227,0.21624,1.34026,-9.28458
1401379.79173,91.0,0.13007,1.21627,0.30773,1.25459,-14.19857
1401390.48172,91.0,0.10309,1.07019,0.31553,1.11573,-16.42734
1401403.99571,91.0,0.08153,0.94323,0.22766,0.97032,-13.56959
1401421.0937,91.0,0.06443,0.89326,0.09504,0.8983,-6.07348
1401442.67968,91.0,0.05102,0.96248,-0.09502,0.96715,5.63825
1401469.92166,91.0,0.04042,1.18251,-0.2095,1.20093,10.04675
1401504.41764,91.0,0.03192,1.4642,-0.15453,1.47233,6.02452
1401547.9646,91.0,0.02528,1.6659,0.05595,1.66683,-1.92359
1401603.02956,91.0,0.01999,1.68619,0.32334,1.71692,-10.85509
1416425.06097,92.0,20004.453,0.48292,-0.01207,0.48307,1.43145
1416425.20397,92.0,15829.126,0.49227,0.00269,0.49228,-0.31276
1416425.34597,92.0,12516.703,0.49891,0.0128,0.49908,-1.4699
1416425.48797,92.0,9909.4424,0.50871,0.02324,0.50924,-2.61517
1416425.65197,92.0,7835.48,0.51556,0.03247,0.51658,-3.60365
1416425.85297,92.0,6217.2461,0.52316,0.03667,0.52444,-4.01
1416426.09097,92.0,4905.291,0.53278,0.04333,0.53454,-4.64987
1416426.32797,92.0,3881.2737,0.54138,0.04974,0.54366,-5.2499
1416426.56697,92.0,3070.9827,0.54887,0.05517,0.55163,-5.73973
1416426.80497,92.0,2430.7778,0.55923,0.05832,0.56226,-5.95329
1416427.04297,92.0,1923.1537,0.56767,0.06379,0.57124,-6.41157
1416427.28097,92.0,1522.4358,0.57656,0.06692,0.58044,-6.62084
1416427.51897,92.0,1203.8446,0.58868,0.07081,0.59292,-6.85866
1416427.75797,92.0,952.86591,0.60109,0.07694,0.60599,-7.29427
1416427.99597,92.0,754.27557,0.61253,0.07934,0.61765,-7.38023
1416428.23297,92.0,596.71857,0.62376,0.08397,0.62939,-7.66736
1416428.47097,92.0,471.96338,0.63878,0.08741,0.64473,-7.79154
1416428.70997,92.0,373.20856,0.64958,0.09289,0.65619,-8.1384
1416428.94797,92.0,295.47278,0.66566,0.09639,0.6726,-8.2392
1416429.18697,92.0,233.87738,0.67968,0.10074,0.68711,-8.43078
1416429.42497,92.0,185.05922,0.69216,0.10439,0.69998,-8.57624
1416429.66097,92.0,146.35823,0.70637,0.10935,0.71478,-8.79971
1416429.89697,92.0,115.77804,0.72266,0.11587,0.73189,-9.10898
1416430.13197,92.0,91.6721,0.73938,0.11982,0.74902,-9.20508
1416430.37697,92.0,72.51701,0.75445,0.12816,0.76526,-9.64106
1416430.60597,92.0,57.36816,0.77263,0.13467,0.78428,-9.88766
1416430.84297,92.0,45.3629,0.79344,0.14393,0.80639,-10.28174
1416431.07497,92.0,35.93134,0.81433,0.15851,0.82961,-11.01517
1416431.32597,92.0,28.40909,0.83829,0.16567,0.85451,-11.1792
1416431.53997,92.0,22.48202,0.86588,0.17977,0.88435,-11.72891
1416431.80497,92.0,17.79613,0.90113,0.19212,0.92138,-12.03499
1416432.05697,92.0,14.06813,0.94237,0.18697,0.96074,-11.22186
1416432.27297,92.0,11.1448,0.97035,0.19842,0.99043,-11.5566
1416432.54097,92.0,8.81772,1.01324,0.17639,1.02848,-9.87521
1416432.71897,92.0,6.97545,1.06064,0.17288,1.07464,-9.25751
1416432.93697,92.0,5.5173,1.077,0.17465,1.09107,-9.21093
1416433.20597,92.0,4.36941,1.08724,0.14851,1.09734,-7.77785
1416433.54097,92.0,3.45686,1.10771,0.11024,1.11318,-5.68365
1416433.95996,92.0,2.73547,1.14551,0.08291,1.1485,-4.13954
1416434.48496,92.0,2.16054,1.18225,0.08176,1.18507,-3.9562
1416435.14396,92.0,1.70952,1.19611,0.10123,1.20039,-4.83775
1416435.97296,92.0,1.35352,1.18039,0.12062,1.18654,-5.83482
1416437.01596,92.0,1.07079,1.14264,0.11937,1.14886,-5.96416
1416438.32896,92.0,0.84734,1.10526,0.08609,1.10861,-4.45407
1416439.98496,92.0,0.67072,1.09268,0.0366,1.0933,-1.91861
1416442.07396,92.0,0.53067,1.12006,-0.02582,1.12035,1.3205
1416444.71096,92.0,0.41976,1.18785,-0.05831,1.18928,2.81051
1416448.04195,92.0,0.33183,1.27387,-0.03455,1.27434,1.55342
1416452.24795,92.0,0.26261,1.33468,0.0488,1.33557,-2.09418
1416457.55595,92.0,0.20791,1.33059,0.16554,1.34085,-7.09182
1416464.25994,92.0,0.16452,1.25112,0.26715,1.27932,-12.05338
1416472.73693,92.0,0.13007,1.11786,0.30209,1.15796,-15.1222
1416483.42693,92.0,0.10309,0.98799,0.24355,1.01756,-13.84815
1416496.94092,92.0,0.08153,0.91982,0.10843,0.92618,-6.72326
1416514.0389,92.0,0.06443,0.94225,-0.03515,0.9429,2.13667
1416535.62489,92.0,0.05102,1.09799,-0.18031,1.11269,9.32567
1416562.86686,92.0,0.04042,1.35643,-0.19468,1.37033,8.16751
1416597.36284,92.0,0.03192,1.60236,-0.02931,1.60263,1.04809
1416640.9098,92.0,0.02528,1.69938,0.24172,1.71648,-8.09546
1416695.97476,92.0,0.01999,1.60478,0.47872,1.67467,-16.61041
1431506.25599,93.0,20004.453,0.48253,-0.01202,0.48268,1.42755
1431506.39899,93.0,15829.126,0.49211,0.00149,0.49212,-0.17404
1431506.54099,93.0,12516.703,0.50041,0.01416,0.50061,-1.621
1431506.68299,93.0,9909.4424,0.50592,0.02257,0.50643,-2.55478
1431506.84699,93.0,7835.48,0.51311,0.03229,0.51412,-3.60102
1431507.04799,93.0,6217.2461,0.52462,0.0377,0.52597,-4.11062
1431507.28599,93.0,4905.291,0.53069,0.04362,0.53248,-4.69925
1431507.52499,93.0,3881.2737,0.53912,0.04858,0.5413,-5.14939
1431507.76299,93.0,3070.9827,0.54748,0.05382,0.55012,-5.61394
1431508.00099,93.0,2430.7778,0.55732,0.05872,0.56041,-6.01469
1431508.23899,93.0,1923.1537,0.56767,0.06224,0.57107,-6.25688
1431508.47699,93.0,1522.4358,0.57776,0.06701,0.58163,-6.61587
1431508.71499,93.0,1203.8446,0.58943,0.0704,0.59362,-6.81118
1431508.95399,93.0,952.86591,0.59836,0.07499,0.60304,-7.14295
1431509.19199,93.0,754.27557,0.61165,0.07922,0.61676,-7.37986
1431509.42899,93.0,596.71857,0.62368,0.0831,0.62919,-7.58967
1431509.66699,93.0,471.96338,0.63553,0.08734,0.64151,-7.82529
1431509.90599,93.0,373.20856,0.64828,0.09133,0.65468,-8.01873
1431510.14399,93.0,295.47278,0.66326,0.095,0.67003,-8.1516
1431510.38299,93.0,233.87738,0.67649,0.10021,0.68387,-8.42576
1431510.62099,93.0,185.05922,0.69229,0.10338,0.69996,-8.4932
1431510.85699,93.0,146.35823,0.70664,0.10847,0.71491,-8.72672
1431511.09299,93.0,115.77804,0.72255,0.11345,0.7314,-8.92325
1431511.32799,93.0,91.6721,0.7387,0.11924,0.74826,-9.16968
1431511.57299,93.0,72.51701,0.75546,0.12666,0.76601,-9.51731
1431511.80199,93.0,57.36816,0.77469,0.13564,0.78647,-9.93138
1431512.03899,93.0,45.3629,0.79625,0.14362,0.8091,-10.2247
1431512.27099,93.0,35.93134,0.81213,0.15606,0.82699,-10.87751
1431512.52199,93.0,28.40909,0.83851,0.16551,0.85468,-11.16568
1431512.73599,93.0,22.48202,0.86651,0.17604,0.88421,-11.48399
1431513.00099,93.0,17.79613,0.89571,0.18921,0.91548,-11.92766
1431513.25299,93.0,14.06813,0.94418,0.19421,0.96395,-11.62291
1431513.46898,93.0,11.1448,0.96846,0.19064,0.98705,-11.13594
1431513.73698,93.0,8.81772,1.02108,0.18202,1.03718,-10.10742
1431513.91498,93.0,6.97545,1.05318,0.18582,1.06944,-10.00596
1431514.13298,93.0,5.5173,1.06494,0.16566,1.07775,-8.84186
1431514.40198,93.0,4.36941,1.08888,0.13104,1.09674,-6.86207
1431514.73698,93.0,3.45686,1.13128,0.1049,1.13613,-5.29763
1431515.15598,93.0,2.73547,1.16461,0.10435,1.16928,-5.12031
1431515.68098,93.0,2.16054,1.17473,0.11822,1.18067,-5.74651
1431516.33998,93.0,1.70952,1.15662,0.12398,1.16325,-6.11821
1431517.16898,93.0,1.35352,1.12682,0.10701,1.13189,-5.42486
1431518.21198,93.0,1.07079,1.10885,0.06391,1.11069,-3.29871
1431519.52598,93.0,0.84734,1.11974,0.01092,1.11979,-0.55887
1431521.18098,93.0,0.67072,1.15882,-0.025,1.15909,1.23605
1431523.26998,93.0,0.53067,1.226,-0.0289,1.22634,1.35026
1431525.90698,93.0,0.41976,1.28627,0.01934,1.28641,-0.86139
1431529.23797,93.0,0.33183,1.30304,0.10678,1.30741,-4.68459
1431533.44397,93.0,0.26261,1.25774,0.19647,1.27299,-8.87843
1431538.75197,93.0,0.20791,1.15732,0.2437,1.18271,-11.89136
1431545.45696,93.0,0.16452,1.04209,0.21642,1.06433,-11.73232
1431553.93295,93.0,0.13007,0.96848,0.11512,0.9753,-6.77867
1431564.62295,93.0,0.10309,0.98012,-0.01949,0.98031,1.13933
1431578.13693,93.0,0.08153,1.08907,-0.13142,1.09697,6.88045
1431595.23492,93.0,0.06443,1.25541,-0.16873,1.26669,7.65486
1431616.8209,93.0,0.05102,1.48168,-0.08237,1.48397,3.18184
1431644.06388,93.0,0.04042,1.63008,0.15276,1.63722,-5.3536
1431678.55886,93.0,0.03192,1.60332,0.43412,1.66105,-15.15038
1431722.10582,93.0,0.02528,1.42336,0.61423,1.55023,-23.34175
1431777.17078,93.0,0.01999,1.19824,0.59645,1.33848,-26.46269
1446602.40599,94.0,20004.453,0.48557,-0.0112,0.4857,1.32172
1446602.54899,94.0,15829.126,0.49474,0.00242,0.49474,-0.28031
1446602.69099,94.0,12516.703,0.50038,0.01487,0.5006,-1.70213
1446602.83299,94.0,9909.4424,0.5084,0.02492,0.50901,-2.80597
1446602.99699,94.0,7835.48,0.51676,0.03049,0.51765,-3.37706
1446603.19799,94.0,6217.2461,0.52649,0.03777,0.52785,-4.10342
1446603.43599,94.0,4905.291,0.53608,0.04294,0.5378,-4.57926
1446603.67499,94.0,3881.2737,0.54276,0.0485,0.54492,-5.10577
1446603.91299,94.0,3070.9827,0.55242,0.05421,0.55507,-5.60484
1446604.15099,94.0,2430.7778,0.56107,0.05896,0.56416,-5.99917
1446604.38899,94.0,1923.1537,0.57119,0.06195,0.57454,-6.18998
1446604.62699,94.0,1522.4358,0.58235,0.06612,0.5861,-6.47797
1446604.86499,94.0,1203.8446,0.59266,0.0709,0.59689,-6.82226
1446605.10399,94.0,952.86591,0.60268,0.07583,0.60743,-7.17153
1446605.34199,94.0,754.27557,0.61388,0.07898,0.61894,-7.33142
1446605.57899,94.0,596.71857,0.62672,0.08206,0.63206,-7.45958
1446605.81699,94.0,471.96338,0.63872,0.08625,0.64451,-7.69026
1446606.05599,94.0,373.20856,0.65253,0.09093,0.65884,-7.93268
1446606.29399,94.0,295.47278,0.66514,0.09592,0.67202,-8.20619
1446606.53298,94.0,233.87738,0.67919,0.09974,0.68648,-8.35444
1446606.77098,94.0,185.05922,0.69527,0.10319,0.70289,-8.44179
1446607.00698,94.0,146.35823,0.7085,0.10704,0.71654,-8.59127
1446607.24298,94.0,115.77804,0.72426,0.11285,0.733,-8.85656
1446607.47798,94.0,91.6721,0.73659,0.11931,0.74619,-9.20094
1446607.72298,94.0,72.51701,0.75519,0.12595,0.76562,-9.46836
1446607.95198,94.0,57.36816,0.77569,0.13572,0.78747,-9.92472
1446608.18898,94.0,45.3629,0.79539,0.14391,0.8083,-10.25587
1446608.42098,94.0,35.93134,0.81278,0.15395,0.82723,-10.72566
1446608.67198,94.0,28.40909,0.84117,0.16297,0.85681,-10.96484
1446608.88598,94.0,22.48202,0.86935,0.17307,0.88641,-11.25944
1446609.15098,94.0,17.79613,0.89761,0.18435,0.91635,-11.60591
1446609.40298,94.0,14.06813,0.94116,0.19846,0.96186,-11.90729
1446609.61898,94.0,11.1448,0.97128,0.18447,0.98864,-10.7537
1446609.88698,94.0,8.81772,1.02173,0.18753,1.03879,-10.40059
1446610.06498,94.0,6.97545,1.04294,0.18509,1.05924,-10.06368
1446610.28298,94.0,5.5173,1.0646,0.15652,1.07604,-8.36402
1446610.55198,94.0,4.36941,1.1008,0.12301,1.10766,-6.376
1446610.88698,94.0,3.45686,1.14294,0.11461,1.14867,-5.72653
1446611.30598,94.0,2.73547,1.16224,0.12372,1.1688,-6.07618
1446611.83098,94.0,2.16054,1.15213,0.12863,1.15929,-6.37065
1446612.48998,94.0,1.70952,1.12879,0.11194,1.13432,-5.66357
1446613.31898,94.0,1.35352,1.11351,0.07341,1.11593,-3.77188
1446614.36198,94.0,1.07079,1.12444,0.02301,1.12468,-1.17218
1446615.67598,94.0,0.84734,1.16573,-0.01183,1.16579,0.5814
1446617.33098,94.0,0.67072,1.21792,-0.0149,1.21801,0.7008
1446619.41997,94.0,0.53067,1.27014,0.02676,1.27042,-1.20718
1446622.05697,94.0,0.41976,1.28163,0.10385,1.28583,-4.63257
1446625.38797,94.0,0.33183,1.23499,0.1799,1.24802,-8.28772
1446629.59397,94.0,0.26261,1.14352,0.21376,1.16333,-10.58832
1446634.90196,94.0,0.20791,1.04503,0.18003,1.06042,-9.77445
1446641.60596,94.0,0.16452,0.98644,0.08253,0.98988,-4.7825
1446650.08295,94.0,0.13007,1.00756,-0.03976,1.00834,2.25999
1446660.77294,94.0,0.10309,1.11805,-0.13027,1.12562,6.64564
1446674.28693,94.0,0.08153,1.28809,-0.13755,1.29541,6.0953
1446691.38492,94.0,0.06443,1.44975,-0.05393,1.45075,2.13056
1446712.9709,94.0,0.05102,1.5796,0.16743,1.58845,-6.05036
1446740.21288,94.0,0.04042,1.54881,0.44191,1.61062,-15.92478
1446774.70885,94.0,0.03192,1.35096,0.62305,1.48771,-24.75888
1446818.25582,94.0,0.02528,1.10549,0.62109,1.26801,-29.32826
1446873.32078,94.0,0.01999,0.96331,0.43337,1.0563,-24.22176
1461711.11337,95.0,20004.453,0.48633,-0.01027,0.48643,1.20959
1461711.25637,95.0,15829.126,0.49397,0.00194,0.49397,-0.22449
1461711.39837,95.0,12516.703,0.50147,0.01339,0.50164,-1.52897
1461711.54037,95.0,9909.4424,0.50986,0.02286,0.51037,-2.56773
1461711.70437,95.0,7835.48,0.51981,0.03175,0.52078,-3.49499
1461711.90537,95.0,6217.2461,0.52796,0.03726,0.52928,-4.03711
1461712.14337,95.0,4905.291,0.5357,0.04365,0.53747,-4.65834
1461712.38237,95.0,3881.2737,0.54436,0.05002,0.54666,-5.2496
1461712.62037,95.0,3070.9827,0.55279,0.05525,0.55554,-5.70775
1461712.85837,95.0,2430.7778,0.56035,0.0573,0.56327,-5.83828
1461713.09637,95.0,1923.1537,0.57147,0.06145,0.57476,-6.13762
1461713.33437,95.0,1522.4358,0.58196,0.06487,0.58556,-6.36009
1461713.57237,95.0,1203.8446,0.59274,0.07142,0.59703,-6.87085
1461713.81137,95.0,952.86591,0.60438,0.07502,0.60902,-7.07586
1461714.04937,95.0,754.27557,0.61537,0.07842,0.62035,-7.26208
1461714.28637,95.0,596.71857,0.62624,0.08277,0.63168,-7.52901
1461714.52437,95.0,471.96338,0.64079,0.08759,0.64675,-7.78398
1461714.76336,95.0,373.20856,0.65379,0.08956,0.6599,-7.79975
1461715.00136,95.0,295.47278,0.667,0.09518,0.67376,-8.12114
1461715.24036,95.0,233.87738,0.67907,0.09961,0.68633,-8.34481
1461715.47836,95.0,185.05922,0.69461,0.10385,0.70233,-8.50321
1461715.71436,95.0,146.35823,0.71122,0.10637,0.71913,-8.50644
1461715.95036,95.0,115.77804,0.72605,0.11357,0.73488,-8.89055
1461716.18536,95.0,91.6721,0.73982,0.11724,0.74905,-9.00468
1461716.43036,95.0,72.51701,0.75706,0.12498,0.76731,-9.37451
1461716.65936,95.0,57.36816,0.77488,0.13675,0.78686,-10.00829
1461716.89636,95.0,45.3629,0.7955,0.14583,0.80875,-10.38808
1461717.12836,95.0,35.93134,0.81522,0.15252,0.82936,-10.59708
1461717.37936,95.0,28.40909,0.84174,0.16766,0.85828,-11.2647
1461717.59336,95.0,22.48202,0.87167,0.17538,0.88914,-11.37604
1461717.85836,95.0,17.79613,0.90145,0.18253,0.91975,-11.4469
1461718.11036,95.0,14.06813,0.9373,0.19789,0.95796,-11.92186
1461718.32636,95.0,11.1448,0.97658,0.18262,0.99351,-10.59178
1461718.59336,95.0,8.81772,1.01947,0.1943,1.03782,-10.79045
1461718.77236,95.0,6.97545,1.03899,0.1779,1.05411,-9.71602
1461718.99036,95.0,5.5173,1.0695,0.14746,1.07962,-7.8503
1461719.25936,95.0,4.36941,1.11579,0.12842,1.12316,-6.56556
1461719.59436,95.0,3.45686,1.14722,0.13285,1.15489,-6.60556
1461720.01336,95.0,2.73547,1.14528,0.13585,1.15331,-6.76452
1461720.53836,95.0,2.16054,1.12895,0.12102,1.13542,-6.1184
1461721.19736,95.0,1.70952,1.11724,0.08375,1.12037,-4.2868
1461722.02636,95.0,1.35352,1.12901,0.03836,1.12966,-1.94589
1461723.06936,95.0,1.07079,1.16653,0.00494,1.16654,-0.24257
1461724.38236,95.0,0.84734,1.2183,0.00459,1.21831,-0.21574
1461726.03836,95.0,0.67072,1.25732,0.03621,1.25784,-1.64948
1461728.12735,95.0,0.53067,1.26497,0.10182,1.26906,-4.60198
1461730.76435,95.0,0.41976,1.21975,0.16448,1.23079,-7.68004
1461734.09535,95.0,0.33183,1.13584,0.18589,1.15095,-9.29472
1461738.30135,95.0,0.26261,1.05174,0.1466,1.06191,-7.93546
1461743.60934,95.0,0.20791,1.00948,0.0543,1.01094,-3.07887
1461750.31334,95.0,0.16452,1.04146,-0.05375,1.04285,2.95434
1461758.79033,95.0,0.13007,1.15036,-0.12602,1.15724,6.25157
1461769.48032,95.0,0.10309,1.3034,-0.1131,1.3083,4.95936
1461782.99431,95.0,0.08153,1.4447,0.00308,1.4447,-0.122
1461800.0923,95.0,0.06443,1.51681,0.18339,1.52785,-6.89381
1461821.67828,95.0,0.05102,1.46558,0.42883,1.52703,-16.3097
1461848.92026,95.0,0.04042,1.27,0.59226,1.40131,-25.00183
1461883.41623,95.0,0.03192,1.02932,0.56855,1.17591,-28.914
1461926.9632,95.0,0.02528,0.87915,0.3832,0.95904,-23.55131
1461982.02816,95.0,0.01999,0.92372,0.13269,0.9332,-8.17426
1476808.54076,96.0,20004.453,0.48589,-0.01106,0.48601,1.30367
1476808.68376,96.0,15829.126,0.49377,0.00273,0.49378,-0.31685
1476808.82576,96.0,12516.703,0.50261,0.01598,0.50286,-1.82143
1476808.96776,96.0,9909.4424,0.51001,0.0228,0.51052,-2.56016
1476809.13176,96.0,7835.48,0.51939,0.03129,0.52033,-3.4474
1476809.33276,96.0,6217.2461,0.5276,0.03811,0.52897,-4.1311
1476809.57076,96.0,4905.291,0.53436,0.04401,0.53616,-4.70804
1476809.80976,96.0,3881.2737,0.54324,0.04895,0.54544,-5.14906
1476810.04776,96.0,3070.9827,0.55227,0.05281,0.55479,-5.46253
1476810.28576,96.0,2430.7778,0.56141,0.05837,0.56444,-5.93623
1476810.52376,96.0,1923.1537,0.57079,0.06333,0.57429,-6.33104
1476810.76176,96.0,1522.4358,0.58337,0.06731,0.58724,-6.58154
1476810.99976,96.0,1203.8446,0.59075,0.07061,0.59495,-6.81607
1476811.23876,96.0,952.86591,0.60067,0.0752,0.60536,-7.13565
1476811.47676,96.0,754.27557,0.61548,0.07826,0.62043,-7.24624
1476811.71376,96.0,596.71857,0.62608,0.08416,0.63171,-7.65648
1476811.95176,96.0,471.96338,0.63918,0.08676,0.64504,-7.73009
1476812.19076,96.0,373.20856,0.65312,0.08943,0.65921,-7.79684
1476812.42876,96.0,295.47278,0.66676,0.09578,0.67361,-8.17501
1476812.66776,96.0,233.87738,0.67998,0.09932,0.68719,-8.30975
1476812.90576,96.0,185.05922,0.69452,0.1041,0.70228,-8.52437
1476813.14176,96.0,146.35823,0.70914,0.1076,0.71725,-8.62758
1476813.37776,96.0,115.77804,0.72431,0.11295,0.73306,-8.86347
1476813.61276,96.0,91.6721,0.73985,0.11977,0.74948,-9.19535
1476813.85776,96.0,72.51701,0.75652,0.12496,0.76677,-9.37915
1476814.08676,96.0,57.36816,0.77624,0.13531,0.78794,-9.88814
1476814.32376,96.0,45.3629,0.79727,0.14334,0.81005,-10.19257
1476814.55576,96.0,35.93134,0.81369,0.15427,0.82818,-10.73549
1476814.80676,96.0,28.40909,0.84152,0.16431,0.85741,-11.04847
1476815.02076,96.0,22.48202,0.86832,0.17454,0.88569,-11.36558
1476815.28576,96.0,17.79613,0.89829,0.18699,0.91754,-11.759
1476815.53776,96.0,14.06813,0.94516,0.19747,0.96557,-11.80065
1476815.75376,96.0,11.1448,0.97062,0.18864,0.98878,-10.99831
1476816.02176,96.0,8.81772,1.02464,0.18438,1.0411,-10.20107
1476816.19976,96.0,6.97545,1.05154,0.18703,1.06804,-10.0855
1476816.41776,96.0,5.5173,1.06647,0.16282,1.07883,-8.68036
1476816.68676,96.0,4.36941,1.09708,0.12744,1.10445,-6.62583
1476817.02176,96.0,3.45686,1.13961,0.10944,1.14485,-5.48524
1476817.44076,96.0,2.73547,1.1691,0.1154,1.17479,-5.63726
1476817.96576,96.0,2.16054,1.16731,0.12584,1.17407,-6.15275
1476818.62476,96.0,1.70952,1.14521,0.1216,1.15165,-6.06102
1476819.45375,96.0,1.35352,1.11939,0.09216,1.12318,-4.7067
1476820.49675,96.0,1.07079,1.11575,0.04266,1.11656,-2.18972
1476821.81075,96.0,0.84734,1.14273,-0.00432,1.14273,0.21645
1476823.46575,96.0,0.67072,1.19191,-0.02605,1.1922,1.25219
1476825.55475,96.0,0.53067,1.25631,-0.00656,1.25633,0.29922
1476828.19175,96.0,0.41976,1.29557,0.06088,1.297,-2.69038
1476831.52275,96.0,0.33183,1.28035,0.14943,1.28905,-6.65706
1476835.72874,96.0,0.26261,1.20633,0.21679,1.22566,-10.18765
1476841.03674,96.0,0.20791,1.09856,0.22357,1.12108,-11.50355
1476847.74073,96.0,0.16452,1.00468,0.15751,1.01695,-8.90982
1476856.21773,96.0,0.13007,0.97412,0.03715,0.97483,-2.18391
1476866.90772,96.0,0.10309,1.03852,-0.08629,1.0421,4.74998
1476880.42171,96.0,0.08153,1.1874,-0.15504,1.19748,7.43886
1476897.51969,96.0,0.06443,1.36526,-0.13077,1.37151,5.47129
1476919.10568,96.0,0.05102,1.55862,0.03228,1.55895,-1.18629
1476946.34766,96.0,0.04042,1.62405,0.30281,1.65203,-10.56179
1476980.84363,96.0,0.03192,1.50415,0.55483,1.60322,-20.24735
1477024.3906,96.0,0.02528,1.26831,0.65383,1.42692,-27.27163
1477079.45555,96.0,0.01999,1.0667,0.54404,1.19743,-27.02228
1491877.1922,97.0,20004.453,0.48414,-0.01075,0.48426,1.27245
1491877.3352,97.0,15829.126,0.49202,0.00337,0.49203,-0.39233
1491877.4772,97.0,12516.703,0.49997,0.01436,0.50018,-1.64497
1491877.6192,97.0,9909.4424,0.50759,0.02456,0.50818,-2.76996
1491877.7832,97.0,7835.48,0.51483,0.0316,0.5158,-3.51269
1491877.9842,97.0,6217.2461,0.52242,0.03794,0.5238,-4.15338
1491878.2222,97.0,4905.291,0.53227,0.04503,0.53417,-4.83528
1491878.4602,97.0,3881.2737,0.54009,0.0498,0.54238,-5.26803
1491878.6992,97.0,3070.9827,0.5498,0.05544,0.55259,-5.7579
1491878.9372,97.0,2430.7778,0.55972,0.05765,0.56268,-5.88059
1491879.1752,97.0,1923.1537,0.56875,0.06352,0.57229,-6.37255
1491879.4132,97.0,1522.4358,0.57752,0.06778,0.58148,-6.69379
1491879.6512,97.0,1203.8446,0.58854,0.07139,0.59286,-6.91629
1491879.8902,97.0,952.86591,0.59997,0.07484,0.60462,-7.11084
1491880.1282,97.0,754.27557,0.61159,0.07951,0.61674,-7.40763
1491880.3652,97.0,596.71857,0.62427,0.08381,0.62988,-7.64659
1491880.6032,97.0,471.96338,0.63641,0.08646,0.64225,-7.73629
1491880.8422,97.0,373.20856,0.65103,0.09207,0.65751,-8.04936
1491881.0792,97.0,295.47278,0.66409,0.09547,0.67092,-8.18118
1491881.3192,97.0,233.87738,0.6771,0.09974,0.68441,-8.37998
1491881.5572,97.0,185.05922,0.69473,0.10252,0.70226,-8.39451
1491881.7932,97.0,146.35823,0.70946,0.10852,0.71771,-8.69693
1491882.0292,97.0,115.77804,0.72461,0.11379,0.73349,-8.92439
1491882.2642,97.0,91.6721,0.74001,0.12137,0.7499,-9.31399
1491882.5092,97.0,72.51701,0.75694,0.12837,0.76775,-9.62565
1491882.7382,97.0,57.36816,0.77213,0.13587,0.784,-9.9802
1491882.9752,97.0,45.3629,0.7903,0.14627,0.80372,-10.48575
1491883.2072,97.0,35.93134,0.81717,0.15596,0.83192,-10.80529
1491883.4572,97.0,28.40909,0.83858,0.17125,0.85589,-11.54171
1491883.6722,97.0,22.48202,0.87104,0.18339,0.89013,-11.88922
1491883.9372,97.0,17.79613,0.9055,0.18715,0.92464,-11.67734
1491884.18919,97.0,14.06813,0.93268,0.18864,0.95156,-11.4344
1491884.40519,97.0,11.1448,0.98385,0.19631,1.00325,-11.28433
1491884.67219,97.0,8.81772,1.00391,0.19073,1.02187,-10.75696
1491884.85019,97.0,6.97545,1.04639,0.16589,1.05945,-9.00829
1491885.06919,97.0,5.5173,1.09396,0.15678,1.10513,-8.15561
1491885.33819,97.0,4.36941,1.11158,0.16205,1.12333,-8.29432
1491885.67319,97.0,3.45686,1.11189,0.14588,1.12142,-7.47468
1491886.09219,97.0,2.73547,1.11302,0.1091,1.11835,-5.59844
1491886.61719,97.0,2.16054,1.13417,0.06822,1.13622,-3.4424
1491887.27619,97.0,1.70952,1.17326,0.0438,1.17407,-2.13808
1491888.10519,97.0,1.35352,1.2126,0.05058,1.21366,-2.38876
1491889.14819,97.0,1.07079,1.2306,0.08361,1.23344,-3.88663
1491890.46119,97.0,0.84734,1.21355,0.12232,1.2197,-5.75566
1491892.11719,97.0,0.67072,1.17033,0.14251,1.17898,-6.94278
1491894.20619,97.0,0.53067,1.10623,0.12396,1.11315,-6.39378
1491896.84319,97.0,0.41976,1.06534,0.06295,1.0672,-3.38141
1491900.17418,97.0,0.33183,1.07721,-0.02003,1.07739,1.06534
1491904.38018,97.0,0.26261,1.14659,-0.08293,1.14959,4.13668
1491909.68818,97.0,0.20791,1.25572,-0.08726,1.25875,3.97522
1491916.39217,97.0,0.16452,1.35898,-0.01364,1.35905,0.57486
1491924.86916,97.0,0.13007,1.40599,0.12568,1.4116,-5.10788
1491935.55916,97.0,0.10309,1.36142,0.2816,1.39024,-11.68654
1491949.07314,97.0,0.08153,1.22572,0.39494,1.28778,-17.85957
1491966.17113,97.0,0.06443,1.06786,0.42662,1.14993,-21.77722
1491987.75711,97.0,0.05102,0.89476,0.3241,0.95165,-19.91119
1492014.99909,97.0,0.04042,0.85092,0.11482,0.85863,-7.68509
1492049.49507,97.0,0.03192,0.98434,-0.0957,0.98898,5.55317
1492093.04203,97.0,0.02528,1.23992,-0.18358,1.25344,8.42209
1492148.10699,97.0,0.01999,1.50427,-0.09134,1.50704,3.47457
1506915.19108,98.0,20004.453,0.4834,-0.01146,0.48354,1.35788
1506915.33408,98.0,15829.126,0.48998,0.0034,0.48999,-0.39751
1506915.47608,98.0,12516.703,0.49699,0.01506,0.49721,-1.73604
1506915.61808,98.0,9909.4424,0.50616,0.02385,0.50673,-2.69824
1506915.78208,98.0,7835.48,0.51311,0.03145,0.51407,-3.50725
1506915.98308,98.0,6217.2461,0.52172,0.03892,0.52317,-4.26667
1506916.22108,98.0,4905.291,0.53083,0.04426,0.53267,-4.7664
1506916.45908,98.0,3881.2737,0.53887,0.05027,0.54121,-5.32953
1506916.69708,98.0,3070.9827,0.54851,0.05298,0.55106,-5.51674
1506916.93607,98.0,2430.7778,0.55694,0.05834,0.55999,-5.98012
1506917.17407,98.0,1923.1537,0.56733,0.06381,0.57091,-6.41752
1506917.41207,98.0,1522.4358,0.57763,0.0658,0.58136,-6.49894
1506917.65007,98.0,1203.8446,0.58801,0.07138,0.59232,-6.92186
1506917.88907,98.0,952.86591,0.59885,0.0754,0.60358,-7.17585
1506918.12707,98.0,754.27557,0.61046,0.0802,0.6157,-7.48467
1506918.36407,98.0,596.71857,0.62382,0.08256,0.62926,-7.53889
1506918.60207,98.0,471.96338,0.63575,0.08802,0.64181,-7.8824
1506918.84107,98.0,373.20856,0.64894,0.09057,0.65523,-7.94534
1506919.07807,98.0,295.47278,0.66281,0.09583,0.6697,-8.22715
1506919.31807,98.0,233.87738,0.67816,0.09867,0.6853,-8.27833
1506919.55607,98.0,185.05922,0.69083,0.10435,0.69867,-8.5896
1506919.79207,98.0,146.35823,0.70664,0.1087,0.71496,-8.74505
1506920.02807,98.0,115.77804,0.72151,0.11354,0.73039,-8.94263
1506920.26307,98.0,91.6721,0.73814,0.11804,0.74752,-9.08583
1506920.50807,98.0,72.51701,0.75533,0.126,0.76577,-9.4705
1506920.73707,98.0,57.36816,0.77194,0.13772,0.78413,-10.11546
1506920.97407,98.0,45.3629,0.79159,0.14703,0.80512,-10.52205
1506921.20607,98.0,35.93134,0.81203,0.15311,0.82634,-10.67825
1506921.45607,98.0,28.40909,0.83984,0.16821,0.85652,-11.32553
1506921.67107,98.0,22.48202,0.8687,0.17611,0.88637,-11.46009
1506921.93607,98.0,17.79613,0.89885,0.18335,0.91736,-11.52928
1506922.18807,98.0,14.06813,0.93285,0.19855,0.95375,-12.01555
1506922.40407,98.0,11.1448,0.97542,0.18608,0.99301,-10.80064
1506922.67107,98.0,8.81772,1.01505,0.19762,1.03411,-11.01681
1506922.84907,98.0,6.97545,1.03934,0.18051,1.0549,-9.85277
1506923.06807,98.0,5.5173,1.073,0.14828,1.0832,-7.86781
1506923.33707,98.0,4.36941,1.12087,0.13579,1.12906,-6.90779
1506923.67207,98.0,3.45686,1.14424,0.14144,1.15295,-7.04677
1506924.09107,98.0,2.73547,1.1403,0.14084,1.14896,-7.04105
1506924.61607,98.0,2.16054,1.12466,0.11649,1.13068,-5.91362
1506925.27507,98.0,1.70952,1.12134,0.07468,1.12383,-3.81008
1506926.10407,98.0,1.35352,1.14247,0.03113,1.14289,-1.56097
1506927.14707,98.0,1.07079,1.1862,0.00745,1.18623,-0.35961
1506928.46007,98.0,0.84734,1.23566,0.01968,1.23581,-0.91263
1506930.11606,98.0,0.67072,1.26362,0.05992,1.26504,-2.71484
1506932.20506,98.0,0.53067,1.25331,0.12644,1.25968,-5.76087
1506934.84106,98.0,0.41976,1.1935,0.17353,1.20604,-8.2725
1506938.17206,98.0,0.33183,1.10783,0.17206,1.12111,-8.82812
1506942.37806,98.0,0.26261,1.03695,0.11066,1.04284,-6.09127
1506947.68605,98.0,0.20791,1.02306,0.0096,1.02311,-0.5379
1506954.39005,98.0,0.16452,1.08364,-0.08622,1.08706,4.54894
1506962.86704,98.0,0.13007,1.20972,-0.12627,1.21629,5.9589
1506973.55703,98.0,0.10309,1.35652,-0.07594,1.35864,3.20415
1506987.07102,98.0,0.08153,1.46877,0.07247,1.47056,-2.82469
1507004.16901,98.0,0.06443,1.50161,0.25998,1.52395,-9.82263
1507025.75499,98.0,0.05102,1.39756,0.48086,1.47797,-18.9867
1507052.99697,98.0,0.04042,1.18177,0.57641,1.31485,-26.00075
1507087.49294,98.0,0.03192,0.96425,0.49353,1.08321,-27.10472
1507131.03991,98.0,0.02528,0.87976,0.28108,0.92357,-17.71863
1507186.10487,98.0,0.01999,0.98436,0.05377,0.98582,-3.12689
1521951.15396,99.0,20004.453,0.48249,-0.01137,0.48262,1.34988
1521951.29696,99.0,15829.126,0.49173,0.00192,0.49173,-0.22322
1521951.43895,99.0,12516.703,0.49968,0.01421,0.49988,-1.62925
1521951.58095,99.0,9909.4424,0.50754,0.02265,0.50805,-2.55471
1521951.74495,99.0,7835.48,0.51522,0.03289,0.51626,-3.65224
1521951.94595,99.0,6217.2461,0.52358,0.03892,0.52503,-4.25111
1521952.18395,99.0,4905.291,0.53257,0.04331,0.53433,-4.64913
1521952.42295,99.0,3881.2737,0.54246,0.04864,0.54464,-5.12351
1521952.66095,99.0,3070.9827,0.5494,0.05396,0.55204,-5.60986
1521952.89895,99.0,2430.7778,0.55892,0.05785,0.5619,-5.90947
1521953.13695,99.0,1923.1537,0.56811,0.064,0.57171,-6.42775
1521953.37495,99.0,1522.4358,0.57983,0.06701,0.58369,-6.59193
1521953.61295,99.0,1203.8446,0.59029,0.07144,0.5946,-6.90045
1521953.85195,99.0,952.86591,0.60071,0.07473,0.60534,-7.09127
1521954.08995,99.0,754.27557,0.61215,0.07985,0.61734,-7.43197
1521954.32695,99.0,596.71857,0.62325,0.08348,0.62881,-7.62894
1521954.56495,99.0,471.96338,0.63638,0.08687,0.64229,-7.7731
1521954.80395,99.0,373.20856,0.65011,0.09234,0.65664,-8.08441
1521955.04095,99.0,295.47278,0.66325,0.09515,0.67004,-8.16397
1521955.28095,99.0,233.87738,0.67984,0.10032,0.68721,-8.39427
1521955.51895,99.0,185.05922,0.69372,0.10377,0.70144,-8.50719
1521955.75495,99.0,146.35823,0.7068,0.10957,0.71525,-8.81235
1521955.99095,99.0,115.77804,0.72365,0.11438,0.73264,-8.98158
1521956.22595,99.0,91.6721,0.73939,0.121,0.74922,-9.29397
1521956.47095,99.0,72.51701,0.75458,0.12646,0.76511,-9.51408
1521956.69995,99.0,57.36816,0.7749,0.13318,0.78626,-9.75201
1521956.93695,99.0,45.3629,0.79061,0.14197,0.80325,-10.18038
1521957.16895,99.0,35.93134,0.81215,0.15803,0.82738,-11.01122
1521957.41895,99.0,28.40909,0.83513,0.16601,0.85147,-11.24271
1521957.63395,99.0,22.48202,0.86208,0.17921,0.88051,-11.74333
1521957.89895,99.0,17.79613,0.8986,0.19184,0.91885,-12.05118
1521958.15095,99.0,14.06813,0.94202,0.18986,0.96096,-11.39529
1521958.36695,99.0,11.1448,0.96901,0.1975,0.98893,-11.52014
1521958.63395,99.0,8.81772,1.01346,0.17673,1.02876,-9.89209
1521958.81295,99.0,6.97545,1.06053,0.17721,1.07523,-9.48617
1521959.03095,99.0,5.5173,1.07392,0.17414,1.08795,-9.21056
1521959.29995,99.0,4.36941,1.08652,0.14602,1.09629,-7.65401
1521959.63495,99.0,3.45686,1.11121,0.10919,1.11656,-5.61183
1521960.05395,99.0,2.73547,1.14984,0.08644,1.15309,-4.29894
1521960.57895,99.0,2.16054,1.18347,0.08938,1.18684,-4.31923
1521961.23795,99.0,1.70952,1.19093,0.10855,1.19587,-5.20816
1521962.06695,99.0,1.35352,1.17034,0.12135,1.17661,-5.91996
1521963.10995,99.0,1.07079,1.13351,0.1119,1.13902,-5.6382
1521964.42294,99.0,0.84734,1.10337,0.07183,1.1057,-3.72465
1521966.07894,99.0,0.67072,1.10189,0.02021,1.10208,-1.05081
1521968.16794,99.0,0.53067,1.14088,-0.03338,1.14137,1.67586
1521970.80494,99.0,0.41976,1.21494,-0.04987,1.21596,2.35075
1521974.13594,99.0,0.33183,1.29209,-0.00793,1.29211,0.35156
1521978.34193,99.0,0.26261,1.33124,0.08534,1.33397,-3.66778
1521983.64993,99.0,0.20791,1.30216,0.19669,1.31693,-8.58965
1521990.35392,99.0,0.16452,1.20328,0.27574,1.23447,-12.90703
1521998.83092,99.0,0.13007,1.06973,0.2769,1.10499,-14.51248
1522009.52091,99.0,0.10309,0.96235,0.18961,0.98085,-11.1461
1522023.0349,99.0,0.08153,0.93245,0.04285,0.93344,-2.63091
1522040.13289,99.0,0.06443,0.99379,-0.09182,0.99802,5.27862
1522061.71887,99.0,0.05102,1.1858,-0.19602,1.20189,9.38647
1522088.96085,99.0,0.04042,1.44584,-0.15094,1.45369,5.95999
1522123.45682,99.0,0.03192,1.64696,0.06237,1.64814,-2.1686
1522167.00379,99.0,0.02528,1.68341,0.34222,1.71785,-11.49091
1522222.06875,99.0,0.01999,1.53884,0.54232,1.63161,-19.41369
1536998.38222,100.0,20004.453,0.48249,-0.01245,0.48265,1.4783
1536998.52522,100.0,15829.126,0.49206,0.0034,0.49207,-0.39559
1536998.66722,100.0,12516.703,0.49867,0.01379,0.49887,-1.5835
1536998.80922,100.0,9909.4424,0.50703,0.0233,0.50756,-2.63089
1536998.97322,100.0,7835.48,0.51485,0.03148,0.51581,-3.49838
1536999.17422,100.0,6217.2461,0.52205,0.03855,0.52347,-4.22367
1536999.41222,100.0,4905.291,0.53004,0.0453,0.53197,-4.88476
1536999.65022,100.0,3881.2737,0.53961,0.04932,0.54186,-5.22274
1536999.88822,100.0,3070.9827,0.54958,0.05389,0.55222,-5.59999
1537000.12722,100.0,2430.7778,0.55758,0.05734,0.56052,-5.87169
1537000.36522,100.0,1923.1537,0.56818,0.06159,0.57151,-6.18657
1537000.60322,100.0,1522.4358,0.57736,0.06601,0.58113,-6.52206
1537000.84122,100.0,1203.8446,0.58846,0.07157,0.59279,-6.93439
1537001.08022,100.0,952.86591,0.60063,0.07369,0.60513,-6.99457
1537001.31822,100.0,754.27557,0.61092,0.07954,0.61608,-7.41818
1537001.55522,100.0,596.71857,0.62327,0.08373,0.62887,-7.65148
1537001.79322,100.0,471.96338,0.63695,0.08742,0.64292,-7.81487
1537002.03222,100.0,373.20856,0.64765,0.09154,0.65409,-8.0451
1537002.27022,100.0,295.47278,0.66419,0.09496,0.67095,-8.13619
1537002.50922,100.0,233.87738,0.67709,0.0985,0.68422,-8.27739
1537002.74722,100.0,185.05922,0.69042,0.1036,0.69815,-8.5337
1537002.98322,100.0,146.35823,0.70491,0.10732,0.71303,-8.65691
1537003.21922,100.0,115.77804,0.72069,0.11373,0.72961,-8.96785
1537003.45422,100.0,91.6721,0.73736,0.11945,0.74698,-9.20168
1537003.69922,100.0,72.51701,0.75407,0.12779,0.76482,-9.61846
1537003.92822,100.0,57.36816,0.77045,0.13354,0.78194,-9.83347
1537004.16522,100.0,45.3629,0.78917,0.14327,0.80207,-10.28998
1537004.39722,100.0,35.93134,0.81181,0.15719,0.82689,-10.95854
1537004.64722,100.0,28.40909,0.83445,0.16794,0.85118,-11.37904
1537004.86222,100.0,22.48202,0.86428,0.1816,0.88316,-11.86598
1537005.12722,100.0,17.79613,0.90142,0.19157,0.92155,-11.99812
1537005.37922,100.0,14.06813,0.93529,0.18733,0.95387,-11.32569
1537005.59522,100.0,11.1448,0.97497,0.20237,0.99575,-11.72595
1537005.86222,100.0,8.81772,1.00385,0.18228,1.02026,-10.29151
1537006.04122,100.0,6.97545,1.05376,0.16599,1.06676,-8.95189
1537006.25922,100.0,5.5173,1.08788,0.17362,1.10164,-9.06786
1537006.52822,100.0,4.36941,1.09419,0.16051,1.1059,-8.34566
1537006.86322,100.0,3.45686,1.1004,0.12794,1.10781,-6.63183
1537007.28222,100.0,2.73547,1.12443,0.08666,1.12777,-4.40709
1537007.80722,100.0,2.16054,1.16269,0.06382,1.16444,-3.14164
1537008.46621,100.0,1.70952,1.19828,0.06949,1.20029,-3.31912
1537009.29521,100.0,1.35352,1.21007,0.09617,1.21389,-4.5438
1537010.33821,100.0,1.07079,1.189,0.12369,1.19542,-5.93917
1537011.65221,100.0,0.84734,1.14347,0.12669,1.15047,-6.32212
1537013.30721,100.0,0.67072,1.10111,0.09981,1.10562,-5.17966
1537015.39621,100.0,0.53067,1.07958,0.03579,1.08018,-1.899
1537018.03321,100.0,0.41976,1.10731,-0.03374,1.10782,1.74541
1537021.3642,100.0,0.33183,1.18356,-0.07255,1.18578,3.50775
1537025.5702,100.0,0.26261,1.28072,-0.05079,1.28173,2.27117
1537030.8782,100.0,0.20791,1.35316,0.03953,1.35374,-1.67349
1537037.58219,100.0,0.16452,1.35998,0.17243,1.37087,-7.22573
1537046.05919,100.0,0.13007,1.27907,0.2927,1.31213,-12.88974
1537056.74918,100.0,0.10309,1.1353,0.34389,1.18624,-16.8518
1537070.26317,100.0,0.08153,0.98261,0.2977,1.02671,-16.85509
1537087.36115,100.0,0.06443,0.89021,0.18622,0.90948,-11.81546
1537108.94714,100.0,0.05102,0.89765,-0.01292,0.89774,0.82434
1537136.18912,100.0,0.04042,1.07024,-0.17631,1.08467,9.35468
1537170.68509,100.0,0.03192,1.34868,-0.19904,1.36329,8.39499
1537214.23206,100.0,0.02528,1.59971,-0.04824,1.60043,1.72742
1537269.29701,100.0,0.01999,1.69865,0.21011,1.7116,-7.05132
1552048.61108,101.0,20004.453,0.48283,-0.01186,0.48297,1.40662
1552048.75408,101.0,15829.126,0.49024,0.00299,0.49025,-0.349
1552048.89608,101.0,12516.703,0.5001,0.01361,0.50028,-1.55872
1552049.03808,101.0,9909.4424,0.50702,0.02339,0.50756,-2.6412
1552049.20208,101.0,7835.48,0.51659,0.0312,0.51753,-3.45621
1552049.40308,101.0,6217.2461,0.52442,0.03956,0.52591,-4.31444
1552049.64108,101.0,4905.291,0.5322,0.04432,0.53405,-4.75998
1552049.88008,101.0,3881.2737,0.54055,0.0485,0.54272,-5.12725
1552050.11808,101.0,3070.9827,0.55032,0.0533,0.55289,-5.53189
1552050.35608,101.0,2430.7778,0.55835,0.05787,0.56134,-5.9172
1552050.59408,101.0,1923.1537,0.56731,0.06242,0.57073,-6.27927
1552050.83208,101.0,1522.4358,0.57845,0.06705,0.58232,-6.61199
1552051.07008,101.0,1203.8446,0.58732,0.07061,0.59155,-6.85551
1552051.30908,101.0,952.86591,0.60061,0.07423,0.60517,-7.04541
1552051.54708,101.0,754.27557,0.61272,0.07963,0.61787,-7.40485
1552051.78408,101.0,596.71857,0.62368,0.08237,0.62909,-7.52388
1552052.02208,101.0,471.96338,0.63858,0.087,0.64447,-7.75803
1552052.26108,101.0,373.20856,0.64944,0.09043,0.65571,-7.92672
1552052.49908,101.0,295.47278,0.66324,0.09437,0.66992,-8.09831
1552052.73808,101.0,233.87738,0.67555,0.09809,0.68264,-8.26172
1552052.97608,101.0,185.05922,0.69017,0.10366,0.69791,-8.54137
1552053.21208,101.0,146.35823,0.70684,0.10656,0.71483,-8.57331
1552053.44908,101.0,115.77804,0.72064,0.11239,0.72935,-8.8647
1552053.68308,101.0,91.6721,0.73503,0.11808,0.74446,-9.12631
1552053.92808,101.0,72.51701,0.75465,0.12501,0.76493,-9.40621
1552054.15708,101.0,57.36816,0.77229,0.13568,0.78411,-9.96428
1552054.39408,101.0,45.3629,0.79183,0.14663,0.80529,-10.49103
