Repository: SebaVillagra00/ICM2985-SOH-IPRE

## Data University of Cambridge (EIS Cambridge)
Data publicada en "Identifying degradation patterns of lithium ion batteries from impedance spectroscopy using machine learning" (Zhang, Tang, Zhang, Wang, Stimming & Lee, 2020) https://www.nature.com/articles/s41467-020-15235-7.

Carpeta contiene:
* Paper de Nature Comunications (IF: 16.6).
* Data frames para IOS.
* Data frames para Windows.

Cada Data frame está contenido en un archivo .txt con las siguientes columnas:
* time/s: tiempo en que se mide la muestra.
* cycle number: ciclo de carga de la batería.
* freq/Hz: frecuencia de la señal de input.
* Re(Z)/Ohm: Parte resistiva de la impedancia.
* Im(Z)/Ohm: Parte reactiva de la impedancia.

File: EIS Cambridge/csvEIS/EIS_state_I_25C02.csv (part 9 of 23)
time/s,cycle number,freq/Hz,Re(Z)/Ohm,-Im(Z)/Ohm,|Z|/Ohm,Phase(Z)/deg
1315287.15397,89.0,0.03192,1.96314,0.32439,1.98976,-9.3827
1315330.70194,89.0,0.02528,2.00172,0.36163,2.03412,-10.24062
1315385.7669,89.0,0.01999,2.05341,0.40834,2.09362,-11.24697
1329591.45457,90.0,20004.453,0.29778,-0.02578,0.29889,4.94776
1329591.59757,90.0,15829.126,0.30417,-0.00445,0.3042,0.83736
1329591.73957,90.0,12516.703,0.31315,0.01323,0.31343,-2.41906
1329591.88157,90.0,9909.4424,0.32017,0.02849,0.32143,-5.08471
1329592.04557,90.0,7835.48,0.3299,0.04122,0.33247,-7.12137
1329592.24657,90.0,6217.2461,0.34122,0.05305,0.34532,-8.83632
1329592.48457,90.0,4905.291,0.35053,0.06505,0.35652,-10.51226
1329592.72357,90.0,3881.2737,0.36363,0.07468,0.37122,-11.60567
1329592.96157,90.0,3070.9827,0.37687,0.08535,0.38641,-12.75996
1329593.19957,90.0,2430.7778,0.39136,0.09426,0.40255,-13.54231
1329593.43756,90.0,1923.1537,0.40675,0.10309,0.41961,-14.22216
1329593.67556,90.0,1522.4358,0.42328,0.11143,0.4377,-14.74807
1329593.91356,90.0,1203.8446,0.44054,0.12239,0.45722,-15.52643
1329594.15256,90.0,952.86591,0.45775,0.13088,0.47609,-15.95577
1329594.39056,90.0,754.27557,0.4801,0.13926,0.49989,-16.17538
1329594.62756,90.0,596.71857,0.50108,0.1504,0.52317,-16.70672
1329594.86556,90.0,471.96338,0.52463,0.15943,0.54832,-16.9031
1329595.10456,90.0,373.20856,0.54772,0.16911,0.57323,-17.15825
1329595.34256,90.0,295.47278,0.5731,0.17843,0.60023,-17.29353
1329595.58156,90.0,233.87738,0.60133,0.18793,0.63002,-17.35533
1329595.81956,90.0,185.05922,0.62961,0.1995,0.66046,-17.58177
1329596.05556,90.0,146.35823,0.65933,0.20752,0.69121,-17.47156
1329596.29256,90.0,115.77804,0.69135,0.21784,0.72486,-17.48957
1329596.52656,90.0,91.6721,0.72518,0.228,0.76018,-17.45364
1329596.77156,90.0,72.51701,0.76036,0.23564,0.79604,-17.21835
1329597.00056,90.0,57.36816,0.79777,0.24585,0.83479,-17.12805
1329597.23756,90.0,45.3629,0.83443,0.25501,0.87253,-16.99366
1329597.46956,90.0,35.93134,0.86953,0.26272,0.90835,-16.81136
1329597.72056,90.0,28.40909,0.90847,0.27362,0.94879,-16.76182
1329597.93456,90.0,22.48202,0.94606,0.28556,0.98822,-16.7962
1329598.19956,90.0,17.79613,0.98296,0.30154,1.02817,-17.05449
1329598.45156,90.0,14.06813,1.02858,0.32011,1.07724,-17.28694
1329598.66756,90.0,11.1448,1.07804,0.33827,1.12986,-17.42122
1329598.93456,90.0,8.81772,1.13352,0.36076,1.18954,-17.65442
1329599.11356,90.0,6.97545,1.201,0.38557,1.26138,-17.79854
1329599.33156,90.0,5.5173,1.27175,0.38548,1.32888,-16.86257
1329599.60056,90.0,4.36941,1.34491,0.40197,1.40369,-16.64036
1329599.93556,90.0,3.45686,1.41872,0.38738,1.47066,-15.2724
1329600.35456,90.0,2.73547,1.50215,0.37177,1.54747,-13.90084
1329600.87956,90.0,2.16054,1.56673,0.34976,1.60529,-12.58464
1329601.53856,90.0,1.70952,1.62217,0.31459,1.6524,-10.97532
1329602.36756,90.0,1.35352,1.66997,0.27748,1.69287,-9.4341
1329603.41056,90.0,1.07079,1.7069,0.24408,1.72426,-8.13784
1329604.72456,90.0,0.84734,1.73403,0.2136,1.74714,-7.02242
1329606.37955,90.0,0.67072,1.75581,0.18825,1.76587,-6.11951
1329608.46855,90.0,0.53067,1.77292,0.16632,1.78071,-5.35929
1329611.10555,90.0,0.41976,1.78791,0.15101,1.79427,-4.82775
1329614.43655,90.0,0.33183,1.80046,0.14309,1.80613,-4.54389
1329618.64255,90.0,0.26261,1.80985,0.13973,1.81523,-4.4147
1329623.95054,90.0,0.20791,1.81742,0.13951,1.82277,-4.38967
1329630.65454,90.0,0.16452,1.82617,0.14169,1.83165,-4.43671
1329639.13153,90.0,0.13007,1.83797,0.14887,1.84399,-4.63055
1329649.82152,90.0,0.10309,1.85065,0.162,1.85772,-5.00259
1329663.33551,90.0,0.08153,1.86552,0.1796,1.87414,-5.49922
1329680.4335,90.0,0.06443,1.88522,0.20281,1.8961,-6.14032
1329702.01948,90.0,0.05102,1.91449,0.22815,1.92803,-6.79588
1329729.26246,90.0,0.04042,1.95288,0.26947,1.97139,-7.85627
1329763.75743,90.0,0.03192,1.98942,0.32585,2.01593,-9.30186
1329807.3054,90.0,0.02528,2.01919,0.38249,2.0551,-10.72642
1329862.37036,90.0,0.01999,2.05451,0.42966,2.09896,-11.81202
1344079.68841,91.0,20004.453,0.29572,-0.02656,0.29691,5.1326
1344079.83141,91.0,15829.126,0.30476,-0.00573,0.30481,1.07746
1344079.97341,91.0,12516.703,0.31287,0.01318,0.31315,-2.41305
1344080.11541,91.0,9909.4424,0.31978,0.02815,0.32102,-5.03011
1344080.27941,91.0,7835.48,0.32962,0.04224,0.33231,-7.30284
1344080.48041,91.0,6217.2461,0.34012,0.05343,0.3443,-8.92742
1344080.71841,91.0,4905.291,0.35099,0.06432,0.35683,-10.38394
1344080.95741,91.0,3881.2737,0.36478,0.07446,0.3723,-11.5374
1344081.19541,91.0,3070.9827,0.37803,0.08534,0.38755,-12.72158
1344081.43341,91.0,2430.7778,0.39178,0.09474,0.40307,-13.59413
1344081.67141,91.0,1923.1537,0.40771,0.10411,0.42079,-14.32461
1344081.90941,91.0,1522.4358,0.42288,0.11189,0.43743,-14.82004
1344082.14741,91.0,1203.8446,0.44005,0.1226,0.45681,-15.56763
1344082.38641,91.0,952.86591,0.45996,0.13021,0.47803,-15.80663
1344082.62441,91.0,754.27557,0.47994,0.1403,0.50003,-16.29535
1344082.86141,91.0,596.71857,0.50082,0.14883,0.52247,-16.55081
1344083.09941,91.0,471.96338,0.52325,0.15932,0.54696,-16.9348
1344083.33841,91.0,373.20856,0.5489,0.16776,0.57396,-16.99488
1344083.57641,91.0,295.47278,0.57403,0.17728,0.60078,-17.16231
1344083.81541,91.0,233.87738,0.6006,0.18699,0.62904,-17.29376
1344084.05341,91.0,185.05922,0.629,0.19684,0.65908,-17.37739
1344084.28941,91.0,146.35823,0.65882,0.20841,0.691,-17.55454
1344084.52641,91.0,115.77804,0.69153,0.21853,0.72524,-17.53707
1344084.76041,91.0,91.6721,0.72476,0.22788,0.75974,-17.45441
1344085.00541,91.0,72.51701,0.76096,0.23614,0.79676,-17.24005
1344085.23441,91.0,57.36816,0.79703,0.24555,0.834,-17.12317
1344085.47141,91.0,45.3629,0.8332,0.25428,0.87114,-16.97165
1344085.70341,91.0,35.93134,0.86949,0.26184,0.90806,-16.75906
1344085.95341,91.0,28.40909,0.90558,0.27321,0.9459,-16.78822
1344086.16841,91.0,22.48202,0.9442,0.2862,0.98663,-16.86276
1344086.43341,91.0,17.79613,0.98248,0.30145,1.02768,-17.05709
1344086.68541,91.0,14.06813,1.02834,0.32034,1.07708,-17.30253
1344086.90141,91.0,11.1448,1.07901,0.34068,1.13152,-17.52244
1344087.16841,91.0,8.81772,1.13434,0.36071,1.19031,-17.64045
1344087.34641,91.0,6.97545,1.19854,0.38623,1.25923,-17.86161
1344087.56441,91.0,5.5173,1.27265,0.38766,1.33038,-16.94113
1344087.8344,91.0,4.36941,1.34208,0.40273,1.40121,-16.70344
1344088.1694,91.0,3.45686,1.41967,0.38621,1.47127,-15.21837
1344088.5874,91.0,2.73547,1.50192,0.37437,1.54788,-13.99638
1344089.1134,91.0,2.16054,1.5671,0.3513,1.60599,-12.6352
1344089.7724,91.0,1.70952,1.6228,0.3149,1.65307,-10.98158
1344090.6004,91.0,1.35352,1.6717,0.27918,1.69485,-9.48111
1344091.6434,91.0,1.07079,1.7085,0.24591,1.7261,-8.19052
1344092.9574,91.0,0.84734,1.73498,0.21496,1.74825,-7.06267
1344094.6134,91.0,0.67072,1.75736,0.18868,1.76746,-6.12815
1344096.7024,91.0,0.53067,1.77472,0.16673,1.78253,-5.36693
1344099.3384,91.0,0.41976,1.78984,0.1523,1.79631,-4.86366
1344102.67039,91.0,0.33183,1.80201,0.14361,1.80773,-4.55648
1344106.87539,91.0,0.26261,1.8114,0.14012,1.81681,-4.4232
1344112.18339,91.0,0.20791,1.81872,0.13892,1.82402,-4.36791
1344118.88838,91.0,0.16452,1.8281,0.1414,1.83356,-4.4228
1344127.36437,91.0,0.13007,1.83974,0.14878,1.84575,-4.62331
1344138.05437,91.0,0.10309,1.85232,0.16223,1.85941,-5.00544
1344151.56836,91.0,0.08153,1.86726,0.17959,1.87588,-5.49364
1344168.66634,91.0,0.06443,1.8876,0.20217,1.8984,-6.11337
1344190.25333,91.0,0.05102,1.91741,0.22917,1.93106,-6.81584
1344217.4953,91.0,0.04042,1.95455,0.27236,1.97343,-7.93296
1344251.99128,91.0,0.03192,1.98807,0.32843,2.01502,-9.38053
1344295.53824,91.0,0.02528,2.01601,0.38173,2.05183,-10.72187
1344350.6042,91.0,0.01999,2.05259,0.42682,2.0965,-11.74672
1358557.97087,92.0,20004.453,0.2951,-0.02592,0.29624,5.0206
1358558.11387,92.0,15829.126,0.30285,-0.00593,0.30291,1.12253
1358558.25587,92.0,12516.703,0.31036,0.0126,0.31062,-2.32478
1358558.39787,92.0,9909.4424,0.31861,0.02732,0.31978,-4.90054
1358558.56187,92.0,7835.48,0.32921,0.04197,0.33187,-7.26467
1358558.76287,92.0,6217.2461,0.34135,0.05342,0.3455,-8.89516
1358559.00087,92.0,4905.291,0.35093,0.06409,0.35674,-10.34919
1358559.23987,92.0,3881.2737,0.36351,0.07459,0.37109,-11.59551
1358559.47787,92.0,3070.9827,0.3765,0.08336,0.38562,-12.48472
1358559.71587,92.0,2430.7778,0.39105,0.0942,0.40224,-13.54323
1358559.95387,92.0,1923.1537,0.40557,0.10208,0.41822,-14.1278
1358560.19187,92.0,1522.4358,0.4219,0.11113,0.43629,-14.75644
1358560.42987,92.0,1203.8446,0.43959,0.12252,0.45634,-15.57377
1358560.66887,92.0,952.86591,0.45776,0.13151,0.47627,-16.02918
1358560.90687,92.0,754.27557,0.47859,0.13917,0.49841,-16.21402
1358561.14387,92.0,596.71857,0.49986,0.14849,0.52145,-16.54492
1358561.38187,92.0,471.96338,0.52386,0.15834,0.54727,-16.81765
1358561.62087,92.0,373.20856,0.54685,0.16778,0.57201,-17.05637
1358561.85787,92.0,295.47278,0.57283,0.17819,0.5999,-17.27976
1358562.09787,92.0,233.87738,0.6004,0.18723,0.62892,-17.31969
1358562.33587,92.0,185.05922,0.62921,0.19785,0.65959,-17.4553
1358562.57187,92.0,146.35823,0.65955,0.2079,0.69154,-17.49556
1358562.80787,92.0,115.77804,0.69034,0.21833,0.72404,-17.55013
1358563.04287,92.0,91.6721,0.72283,0.22759,0.75781,-17.47714
1358563.28787,92.0,72.51701,0.75865,0.23587,0.79447,-17.27124
1358563.51687,92.0,57.36816,0.79479,0.24351,0.83125,-17.03409
1358563.75387,92.0,45.3629,0.8308,0.25129,0.86797,-16.82863
1358563.98587,92.0,35.93134,0.86798,0.26205,0.90668,-16.79966
1358564.23587,92.0,28.40909,0.90457,0.27197,0.94457,-16.7342
1358564.45087,92.0,22.48202,0.9411,0.28386,0.98298,-16.78446
1358564.71586,92.0,17.79613,0.98095,0.30128,1.02618,-17.07311
1358564.96786,92.0,14.06813,1.02367,0.31887,1.07219,-17.30147
1358565.18386,92.0,11.1448,1.07131,0.3389,1.12363,-17.55423
1358565.45086,92.0,8.81772,1.1272,0.36049,1.18344,-17.73477
1358565.62986,92.0,6.97545,1.20162,0.37977,1.26021,-17.53892
1358565.84786,92.0,5.5173,1.2604,0.38755,1.31863,-17.09187
1358566.11686,92.0,4.36941,1.34544,0.39719,1.40284,-16.44704
1358566.45186,92.0,3.45686,1.41402,0.3927,1.46753,-15.52088
1358566.87086,92.0,2.73547,1.49278,0.36896,1.5377,-13.88314
1358567.39586,92.0,2.16054,1.56462,0.34732,1.60271,-12.5158
1358568.05486,92.0,1.70952,1.61853,0.31506,1.64891,-11.01536
1358568.88386,92.0,1.35352,1.66468,0.27777,1.68769,-9.4732
1358569.92686,92.0,1.07079,1.7014,0.24414,1.71882,-8.16599
1358571.23986,92.0,0.84734,1.72976,0.21371,1.74291,-7.04306
1358572.89586,92.0,0.67072,1.75106,0.18814,1.76114,-6.13246
1358574.98486,92.0,0.53067,1.76667,0.16722,1.77457,-5.40692
1358577.62185,92.0,0.41976,1.78143,0.15028,1.78776,-4.82209
1358580.95285,92.0,0.33183,1.79494,0.14101,1.80047,-4.49179
1358585.15885,92.0,0.26261,1.80612,0.13777,1.81137,-4.36198
1358590.46684,92.0,0.20791,1.81493,0.13976,1.8203,-4.40353
1358597.17084,92.0,0.16452,1.82217,0.14458,1.8279,-4.53651
1358605.64783,92.0,0.13007,1.83141,0.15118,1.83764,-4.71898
1358616.33782,92.0,0.10309,1.84409,0.16255,1.85124,-5.03746
1358629.85181,92.0,0.08153,1.85952,0.18068,1.86828,-5.54975
1358646.9498,92.0,0.06443,1.87828,0.20515,1.88945,-6.23315
1358668.53578,92.0,0.05102,1.90027,0.22998,1.91414,-6.90071
1358695.77876,92.0,0.04042,1.9368,0.26175,1.95441,-7.69671
1358730.27374,92.0,0.03192,1.98364,0.31032,2.00776,-8.89116
1358773.8217,92.0,0.02528,2.02597,0.37413,2.06022,-10.46278
1358828.88666,92.0,0.01999,2.06293,0.43783,2.10888,-11.98245
1373040.43172,93.0,20004.453,0.29761,-0.02687,0.29882,5.15925
1373040.57472,93.0,15829.126,0.30406,-0.00573,0.30412,1.07899
1373040.71672,93.0,12516.703,0.31035,0.01307,0.31062,-2.41193
1373040.85872,93.0,9909.4424,0.31998,0.0285,0.32125,-5.09057
1373041.02272,93.0,7835.48,0.3288,0.04066,0.3313,-7.04879
1373041.22372,93.0,6217.2461,0.33903,0.05281,0.34312,-8.85348
1373041.46172,93.0,4905.291,0.3508,0.06429,0.35665,-10.38476
1373041.69972,93.0,3881.2737,0.36205,0.07417,0.36957,-11.57758
1373041.93772,93.0,3070.9827,0.37652,0.08354,0.38567,-12.50923
1373042.17672,93.0,2430.7778,0.38966,0.09244,0.40047,-13.34575
1373042.41472,93.0,1923.1537,0.40562,0.10341,0.41859,-14.30311
1373042.65272,93.0,1522.4358,0.4237,0.11045,0.43786,-14.61117
1373042.89072,93.0,1203.8446,0.43996,0.12021,0.45609,-15.28168
1373043.12972,93.0,952.86591,0.46026,0.13092,0.47851,-15.87803
1373043.36772,93.0,754.27557,0.47781,0.13939,0.49773,-16.26347
1373043.60472,93.0,596.71857,0.50084,0.14837,0.52236,-16.50131
1373043.84272,93.0,471.96338,0.52355,0.15874,0.54709,-16.86735
1373044.08172,93.0,373.20856,0.54626,0.16739,0.57133,-17.03622
1373044.31872,93.0,295.47278,0.57305,0.17784,0.60001,-17.24097
1373044.55872,93.0,233.87738,0.59968,0.18678,0.62809,-17.30011
1373044.79672,93.0,185.05922,0.62851,0.1961,0.65839,-17.32814
1373045.03272,93.0,146.35823,0.65841,0.20714,0.69023,-17.46361
1373045.26872,93.0,115.77804,0.69029,0.21599,0.72329,-17.37516
1373045.50372,93.0,91.6721,0.7231,0.22594,0.75758,-17.3518
1373045.74872,93.0,72.51701,0.75735,0.23605,0.79328,-17.31087
1373045.97772,93.0,57.36816,0.7952,0.2435,0.83165,-17.02545
1373046.21472,93.0,45.3629,0.83152,0.25257,0.86903,-16.89579
1373046.44672,93.0,35.93134,0.86793,0.25966,0.90594,-16.6555
1373046.69772,93.0,28.40909,0.90349,0.27276,0.94377,-16.79911
1373046.91172,93.0,22.48202,0.94139,0.28418,0.98335,-16.79783
1373047.17672,93.0,17.79613,0.9821,0.30093,1.02717,-17.03567
1373047.42872,93.0,14.06813,1.02408,0.32024,1.07298,-17.365
1373047.64472,93.0,11.1448,1.07082,0.33964,1.12339,-17.59791
1373047.91172,93.0,8.81772,1.12866,0.36337,1.18571,-17.84593
1373048.09072,93.0,6.97545,1.19587,0.37371,1.2529,-17.354
1373048.30872,93.0,5.5173,1.25783,0.39527,1.31847,-17.44518
1373048.57772,93.0,4.36941,1.3415,0.3908,1.39726,-16.24154
1373048.91272,93.0,3.45686,1.41982,0.39472,1.47367,-15.5363
1373049.33172,93.0,2.73547,1.48884,0.37454,1.53523,-14.12061
1373049.85672,93.0,2.16054,1.56181,0.3457,1.59961,-12.48105
1373050.51572,93.0,1.70952,1.62018,0.31537,1.65058,-11.01485
1373051.34471,93.0,1.35352,1.66518,0.2804,1.68862,-9.5584
1373052.38771,93.0,1.07079,1.70158,0.24371,1.71894,-8.15081
1373053.70071,93.0,0.84734,1.73044,0.21324,1.74353,-7.02508
1373055.35671,93.0,0.67072,1.75352,0.18761,1.76353,-6.10682
1373057.44571,93.0,0.53067,1.77011,0.1692,1.77818,-5.46015
1373060.08271,93.0,0.41976,1.78249,0.15488,1.78921,-4.96592
1373063.41371,93.0,0.33183,1.79255,0.14371,1.7983,-4.58371
1373067.6197,93.0,0.26261,1.80277,0.13686,1.80795,-4.34123
1373072.9277,93.0,0.20791,1.81333,0.13592,1.81842,-4.28649
1373079.63169,93.0,0.16452,1.82351,0.13958,1.82885,-4.37722
1373088.10869,93.0,0.13007,1.83511,0.14697,1.84099,-4.57877
1373098.79868,93.0,0.10309,1.8509,0.15898,1.85772,-4.90937
1373112.31267,93.0,0.08153,1.87199,0.17984,1.88061,-5.48761
1373129.41065,93.0,0.06443,1.89463,0.21097,1.90634,-6.35369
1373150.99664,93.0,0.05102,1.91271,0.24991,1.92897,-7.444
1373178.23962,93.0,0.04042,1.92971,0.28598,1.95079,-8.42982
1373212.73459,93.0,0.03192,1.9585,0.31963,1.98441,-9.26902
1373256.28256,93.0,0.02528,2.00066,0.35951,2.03271,-10.18702
1373311.34751,93.0,0.01999,2.05222,0.40804,2.09239,-11.24544
1387535.98436,94.0,20004.453,0.297,-0.02652,0.29819,5.10251
1387536.12736,94.0,15829.126,0.30555,-0.00489,0.30559,0.91735
1387536.26936,94.0,12516.703,0.31235,0.01154,0.31256,-2.11524
1387536.41136,94.0,9909.4424,0.32152,0.02841,0.32278,-5.05042
1387536.57536,94.0,7835.48,0.32985,0.0409,0.33238,-7.0681
1387536.77636,94.0,6217.2461,0.34061,0.05317,0.34473,-8.87216
1387537.01436,94.0,4905.291,0.35242,0.06377,0.35814,-10.25657
1387537.25236,94.0,3881.2737,0.36493,0.07393,0.37235,-11.45286
1387537.49036,94.0,3070.9827,0.37604,0.08527,0.38559,-12.77679
1387537.72936,94.0,2430.7778,0.38988,0.09454,0.40118,-13.62968
1387537.96736,94.0,1923.1537,0.40474,0.1014,0.41724,-14.0649
1387538.20536,94.0,1522.4358,0.42189,0.11173,0.43644,-14.83272
1387538.44336,94.0,1203.8446,0.43975,0.12156,0.45625,-15.4528
1387538.68236,94.0,952.86591,0.45856,0.12893,0.47634,-15.70406
1387538.92036,94.0,754.27557,0.47869,0.13996,0.49873,-16.2983
1387539.15735,94.0,596.71857,0.49957,0.14817,0.52108,-16.52046
1387539.39535,94.0,471.96338,0.5227,0.15732,0.54586,-16.75024
1387539.63435,94.0,373.20856,0.54714,0.1687,0.57256,-17.13628
1387539.87235,94.0,295.47278,0.57371,0.17783,0.60064,-17.22179
1387540.11135,94.0,233.87738,0.59983,0.1881,0.62863,-17.41091
1387540.34935,94.0,185.05922,0.62685,0.19681,0.65702,-17.43077
1387540.58535,94.0,146.35823,0.65894,0.20772,0.6909,-17.49686
1387540.82135,94.0,115.77804,0.68957,0.21697,0.7229,-17.46562
1387541.05635,94.0,91.6721,0.72445,0.22693,0.75916,-17.39329
1387541.30135,94.0,72.51701,0.76029,0.23592,0.79605,-17.23943
1387541.53035,94.0,57.36816,0.79422,0.24317,0.83061,-17.0229
1387541.76735,94.0,45.3629,0.83252,0.25349,0.87025,-16.93465
1387541.99935,94.0,35.93134,0.86865,0.26252,0.90746,-16.81584
1387542.25035,94.0,28.40909,0.90462,0.27167,0.94454,-16.7158
1387542.46435,94.0,22.48202,0.94278,0.28457,0.98479,-16.79569
1387542.72935,94.0,17.79613,0.98016,0.30121,1.0254,-17.08252
1387542.98135,94.0,14.06813,1.02477,0.32017,1.07362,-17.35028
1387543.19735,94.0,11.1448,1.07511,0.33889,1.12726,-17.49544
1387543.46535,94.0,8.81772,1.12751,0.3607,1.1838,-17.73991
1387543.64335,94.0,6.97545,1.19711,0.38517,1.25754,-17.83547
1387543.86135,94.0,5.5173,1.26482,0.38499,1.32211,-16.92934
1387544.13035,94.0,4.36941,1.34286,0.40309,1.40205,-16.70854
1387544.46535,94.0,3.45686,1.41434,0.39108,1.46741,-15.45655
1387544.88435,94.0,2.73547,1.49735,0.37414,1.54338,-14.02924
1387545.40935,94.0,2.16054,1.56496,0.35143,1.60393,-12.65646
1387546.06835,94.0,1.70952,1.6203,0.31626,1.65088,-11.04447
1387546.89735,94.0,1.35352,1.66958,0.28001,1.6929,-9.52056
1387547.94035,94.0,1.07079,1.70822,0.2465,1.72591,-8.21128
1387549.25435,94.0,0.84734,1.73585,0.21761,1.74944,-7.14553
1387550.90935,94.0,0.67072,1.75714,0.19182,1.76758,-6.23
1387552.99834,94.0,0.53067,1.77312,0.17021,1.78127,-5.48324
1387555.63434,94.0,0.41976,1.78651,0.15368,1.7931,-4.91651
1387558.96534,94.0,0.33183,1.7984,0.14282,1.80407,-4.54062
1387563.17134,94.0,0.26261,1.80898,0.13727,1.81418,-4.33954
1387568.47933,94.0,0.20791,1.81888,0.13575,1.82394,-4.2682
1387575.18433,94.0,0.16452,1.83078,0.1382,1.83599,-4.31676
1387583.66032,94.0,0.13007,1.84597,0.1475,1.85186,-4.56856
1387594.35031,94.0,0.10309,1.86104,0.16605,1.86843,-5.09857
1387607.8643,94.0,0.08153,1.87411,0.19156,1.88387,-5.83628
1387624.96229,94.0,0.06443,1.8873,0.22042,1.90013,-6.66153
1387646.54827,94.0,0.05102,1.90328,0.24325,1.91876,-7.28313
1387673.79125,94.0,0.04042,1.9302,0.27279,1.94938,-8.0441
1387708.28622,94.0,0.03192,1.96588,0.31169,1.99044,-9.00923
1387751.83419,94.0,0.02528,2.00556,0.3545,2.03665,-10.02394
1387806.89915,94.0,0.01999,2.0598,0.39611,2.09754,-10.88543
1402029.1358,95.0,20004.453,0.29758,-0.02643,0.29875,5.07627
1402029.27879,95.0,15829.126,0.30587,-0.00588,0.30593,1.10051
1402029.42079,95.0,12516.703,0.31299,0.01119,0.31319,-2.04755
1402029.56279,95.0,9909.4424,0.32164,0.02823,0.32287,-5.01659
1402029.72679,95.0,7835.48,0.33029,0.04198,0.33295,-7.24346
1402029.92779,95.0,6217.2461,0.34094,0.0529,0.34502,-8.81967
1402030.16579,95.0,4905.291,0.35188,0.06332,0.35754,-10.20068
1402030.40379,95.0,3881.2737,0.3635,0.07553,0.37126,-11.73799
1402030.64179,95.0,3070.9827,0.37697,0.08365,0.38614,-12.5111
1402030.87979,95.0,2430.7778,0.38986,0.09373,0.40097,-13.51886
1402031.11879,95.0,1923.1537,0.40712,0.10359,0.42009,-14.27558
1402031.35679,95.0,1522.4358,0.42215,0.11242,0.43686,-14.91152
1402031.59479,95.0,1203.8446,0.43975,0.12194,0.45635,-15.49812
1402031.83279,95.0,952.86591,0.45875,0.1318,0.47731,-16.02956
1402032.07179,95.0,754.27557,0.47986,0.14078,0.50008,-16.35009
1402032.30879,95.0,596.71857,0.50131,0.14941,0.5231,-16.59603
1402032.54679,95.0,471.96338,0.52276,0.15849,0.54626,-16.86663
1402032.78579,95.0,373.20856,0.54779,0.16744,0.57281,-16.997
1402033.02279,95.0,295.47278,0.57273,0.17826,0.59983,-17.28894
1402033.26279,95.0,233.87738,0.6004,0.18782,0.6291,-17.37129
1402033.50079,95.0,185.05922,0.62721,0.19757,0.65759,-17.48429
1402033.73679,95.0,146.35823,0.65855,0.20636,0.69013,-17.39887
1402033.97279,95.0,115.77804,0.69104,0.21705,0.72433,-17.43744
1402034.20779,95.0,91.6721,0.72398,0.22484,0.75809,-17.25246
1402034.45279,95.0,72.51701,0.75971,0.2362,0.79558,-17.27059
1402034.68179,95.0,57.36816,0.79455,0.24516,0.83151,-17.14796
1402034.91879,95.0,45.3629,0.83147,0.25221,0.86888,-16.87402
1402035.15079,95.0,35.93134,0.8662,0.26023,0.90444,-16.72202
1402035.40079,95.0,28.40909,0.90323,0.27324,0.94366,-16.83152
1402035.61579,95.0,22.48202,0.9411,0.28796,0.98417,-17.01326
1402035.88079,95.0,17.79613,0.98124,0.29994,1.02606,-16.99731
1402036.13279,95.0,14.06813,1.02392,0.3211,1.07309,-17.41125
1402036.34879,95.0,11.1448,1.07509,0.34223,1.12825,-17.65754
1402036.61579,95.0,8.81772,1.13176,0.36334,1.18865,-17.7987
1402036.79479,95.0,6.97545,1.19066,0.38018,1.24989,-17.70835
1402037.01279,95.0,5.5173,1.26974,0.39583,1.33001,-17.31453
1402037.28179,95.0,4.36941,1.33553,0.39653,1.39316,-16.53668
1402037.61679,95.0,3.45686,1.42343,0.39024,1.47595,-15.33125
1402038.03579,95.0,2.73547,1.49605,0.3804,1.54366,-14.26607
1402038.56079,95.0,2.16054,1.56231,0.34934,1.60089,-12.60416
1402039.21979,95.0,1.70952,1.6243,0.31574,1.6547,-11.00046
1402040.04879,95.0,1.35352,1.67125,0.28292,1.69503,-9.60817
1402041.09179,95.0,1.07079,1.70659,0.24834,1.72457,-8.27944
1402042.40478,95.0,0.84734,1.73487,0.21523,1.74817,-7.07197
1402044.06078,95.0,0.67072,1.75784,0.18897,1.76796,-6.13568
1402046.14978,95.0,0.53067,1.77608,0.16895,1.7841,-5.43405
1402048.78578,95.0,0.41976,1.78994,0.15542,1.79667,-4.96246
1402052.11778,95.0,0.33183,1.8004,0.14587,1.8063,-4.63199
1402056.32277,95.0,0.26261,1.80909,0.14018,1.81452,-4.43073
1402061.63177,95.0,0.20791,1.81851,0.13754,1.82371,-4.32537
1402068.33576,95.0,0.16452,1.82921,0.1408,1.83462,-4.40145
1402076.81276,95.0,0.13007,1.84037,0.14921,1.84641,-4.63522
1402087.50275,95.0,0.10309,1.85261,0.16139,1.85962,-4.97861
1402101.01674,95.0,0.08153,1.87094,0.17748,1.87934,-5.4189
1402118.11373,95.0,0.06443,1.89472,0.20297,1.90557,-6.1144
1402139.70071,95.0,0.05102,1.92481,0.23965,1.93967,-7.09722
1402166.94369,95.0,0.04042,1.94981,0.28645,1.97074,-8.35753
1402201.43866,95.0,0.03192,1.97305,0.33257,2.00088,-9.56753
1402244.98663,95.0,0.02528,2.0048,0.37188,2.039,-10.50862
1402300.05159,95.0,0.01999,2.05442,0.41384,2.09569,-11.38921
1416509.10025,96.0,20004.453,0.29802,-0.02668,0.29921,5.11514
1416509.24325,96.0,15829.126,0.30454,-0.00504,0.30458,0.94737
1416509.38525,96.0,12516.703,0.31261,0.01255,0.31286,-2.29902
1416509.52725,96.0,9909.4424,0.32242,0.02696,0.32354,-4.77985
1416509.69125,96.0,7835.48,0.33036,0.04091,0.33288,-7.0588
1416509.89225,96.0,6217.2461,0.34148,0.05253,0.3455,-8.74594
1416510.13025,96.0,4905.291,0.35221,0.06568,0.35828,-10.56349
1416510.36825,96.0,3881.2737,0.36425,0.07406,0.3717,-11.49217
1416510.60625,96.0,3070.9827,0.37691,0.08405,0.38617,-12.57132
1416510.84425,96.0,2430.7778,0.39199,0.09341,0.40296,-13.40292
1416511.08325,96.0,1923.1537,0.4078,0.10334,0.42069,-14.21925
1416511.32025,96.0,1522.4358,0.42345,0.11205,0.43803,-14.82149
1416511.55925,96.0,1203.8446,0.4415,0.12136,0.45788,-15.37009
1416511.79725,96.0,952.86591,0.45934,0.13037,0.47748,-15.84557
1416512.03525,96.0,754.27557,0.47925,0.13975,0.49921,-16.25688
1416512.27325,96.0,596.71857,0.5004,0.1507,0.5226,-16.76038
1416512.51025,96.0,471.96338,0.52324,0.16053,0.54731,-17.05629
1416512.74925,96.0,373.20856,0.54793,0.16813,0.57314,-17.05851
1416512.98725,96.0,295.47278,0.57235,0.17631,0.59889,-17.12161
1416513.22625,96.0,233.87738,0.59921,0.18586,0.62737,-17.23286
1416513.46425,96.0,185.05922,0.6291,0.19635,0.65903,-17.33381
1416513.70025,96.0,146.35823,0.65843,0.20747,0.69034,-17.48932
1416513.93725,96.0,115.77804,0.69186,0.21702,0.7251,-17.41547
1416514.17125,96.0,91.6721,0.72406,0.22712,0.75885,-17.4155
1416514.41725,96.0,72.51701,0.75807,0.23596,0.79395,-17.28959
1416514.64625,96.0,57.36816,0.79406,0.24397,0.8307,-17.0794
1416514.88225,96.0,45.3629,0.82991,0.25223,0.8674,-16.90506
1416515.11525,96.0,35.93134,0.86605,0.26122,0.90459,-16.78425
1416515.36525,96.0,28.40909,0.90216,0.27189,0.94224,-16.77173
1416515.57925,96.0,22.48202,0.9404,0.28478,0.98258,-16.84801
1416515.84425,96.0,17.79613,0.98054,0.30108,1.02572,-17.06942
1416516.09725,96.0,14.06813,1.02267,0.31944,1.0714,-17.34654
1416516.31325,96.0,11.1448,1.07012,0.34172,1.12336,-17.7097
1416516.58025,96.0,8.81772,1.12985,0.36424,1.18711,-17.86814
1416516.75825,96.0,6.97545,1.19164,0.37513,1.24929,-17.4743
1416516.97625,96.0,5.5173,1.26232,0.3975,1.32343,-17.47906
1416517.24525,96.0,4.36941,1.33972,0.3923,1.39597,-16.32115
1416517.58124,96.0,3.45686,1.42217,0.39523,1.47607,-15.53097
1416517.99924,96.0,2.73547,1.49059,0.37861,1.53792,-14.25162
1416518.52424,96.0,2.16054,1.56249,0.34784,1.60074,-12.55032
1416519.18424,96.0,1.70952,1.62353,0.31725,1.65424,-11.0568
1416520.01224,96.0,1.35352,1.66897,0.28264,1.69274,-9.61176
1416521.05524,96.0,1.07079,1.70486,0.24702,1.72267,-8.24432
1416522.36924,96.0,0.84734,1.73444,0.21501,1.74772,-7.06663
1416524.02524,96.0,0.67072,1.75712,0.18977,1.76734,-6.16421
1416526.11324,96.0,0.53067,1.77438,0.17011,1.78252,-5.47625
1416528.75024,96.0,0.41976,1.78719,0.15566,1.79395,-4.97782
1416532.08123,96.0,0.33183,1.79723,0.14471,1.80305,-4.60354
1416536.28723,96.0,0.26261,1.80729,0.13815,1.81256,-4.37119
1416541.59523,96.0,0.20791,1.81747,0.13678,1.82261,-4.30402
1416548.30022,96.0,0.16452,1.82814,0.14086,1.83356,-4.40587
1416556.77621,96.0,0.13007,1.83892,0.14836,1.8449,-4.61254
1416567.46621,96.0,0.10309,1.85354,0.15982,1.86042,-4.92812
1416580.9802,96.0,0.08153,1.87406,0.17896,1.88258,-5.45481
1416598.07818,96.0,0.06443,1.89739,0.20808,1.90877,-6.2585
1416619.66417,96.0,0.05102,1.9193,0.24802,1.93526,-7.36323
1416646.90714,96.0,0.04042,1.93731,0.28849,1.95867,-8.46971
1416681.40312,96.0,0.03192,1.96239,0.32452,1.98904,-9.38987
1416724.95008,96.0,0.02528,2.00239,0.36196,2.03484,-10.24625
1416780.01604,96.0,0.01999,2.0539,0.4095,2.09433,-11.27562
1430937.19318,97.0,20004.453,0.29845,-0.02664,0.29964,5.10104
1430937.33618,97.0,15829.126,0.30518,-0.00532,0.30522,0.99907
1430937.47818,97.0,12516.703,0.31349,0.0131,0.31376,-2.39298
1430937.62018,97.0,9909.4424,0.32186,0.02717,0.323,-4.82496
1430937.78418,97.0,7835.48,0.32948,0.04135,0.33207,-7.15367
1430937.98518,97.0,6217.2461,0.3413,0.0536,0.34549,-8.92531
1430938.22318,97.0,4905.291,0.35167,0.06306,0.35728,-10.16652
1430938.46118,97.0,3881.2737,0.36382,0.0738,0.37123,-11.46669
1430938.69918,97.0,3070.9827,0.37849,0.08334,0.38756,-12.4176
1430938.93818,97.0,2430.7778,0.39141,0.09302,0.40231,-13.36881
1430939.17618,97.0,1923.1537,0.40495,0.10361,0.418,-14.35189
1430939.41418,97.0,1522.4358,0.42097,0.11174,0.43555,-14.86535
1430939.65218,97.0,1203.8446,0.44094,0.12001,0.45698,-15.2257
1430939.89018,97.0,952.86591,0.46071,0.13014,0.47874,-15.7735
1430940.12918,97.0,754.27557,0.47708,0.13969,0.49711,-16.31994
1430940.36618,97.0,596.71857,0.50106,0.15003,0.52304,-16.66927
1430940.60318,97.0,471.96338,0.52253,0.1587,0.5461,-16.89461
1430940.84318,97.0,373.20856,0.54796,0.16582,0.5725,-16.83683
1430941.08018,97.0,295.47278,0.57332,0.17754,0.60018,-17.2062
1430941.31918,97.0,233.87738,0.59895,0.18555,0.62703,-17.21248
1430941.55818,97.0,185.05922,0.62745,0.19638,0.65747,-17.37941
1430941.79418,97.0,146.35823,0.65652,0.20686,0.68834,-17.4885
1430942.03018,97.0,115.77804,0.69,0.21642,0.72315,-17.41435
1430942.26418,97.0,91.6721,0.72239,0.22631,0.75701,-17.39442
1430942.51018,97.0,72.51701,0.75708,0.23485,0.79267,-17.23414
1430942.73918,97.0,57.36816,0.79401,0.24402,0.83066,-17.08387
1430942.97618,97.0,45.3629,0.82964,0.25083,0.86673,-16.82203
1430943.20818,97.0,35.93134,0.86326,0.2601,0.9016,-16.76774
1430943.45818,97.0,28.40909,0.90116,0.27067,0.94093,-16.71812
1430943.67318,97.0,22.48202,0.93955,0.28284,0.9812,-16.75387
1430943.93818,97.0,17.79613,0.97758,0.29963,1.02247,-17.04058
1430944.19018,97.0,14.06813,1.0221,0.31936,1.07083,-17.35182
1430944.40618,97.0,11.1448,1.0736,0.34051,1.1263,-17.5971
1430944.67318,97.0,8.81772,1.1276,0.36076,1.1839,-17.74115
1430944.85118,97.0,6.97545,1.18779,0.38603,1.24894,-18.00398
1430945.06918,97.0,5.5173,1.26837,0.39074,1.3272,-17.1221
1430945.33918,97.0,4.36941,1.33377,0.40185,1.39299,-16.76717
1430945.67418,97.0,3.45686,1.41766,0.38872,1.46999,-15.33346
1430946.09218,97.0,2.73547,1.49664,0.37971,1.54406,-14.23586
1430946.61817,97.0,2.16054,1.56046,0.35339,1.59997,-12.76019
1430947.27717,97.0,1.70952,1.619,0.31654,1.64966,-11.06273
1430948.10517,97.0,1.35352,1.66844,0.28149,1.69202,-9.57659
1430949.14817,97.0,1.07079,1.70492,0.24823,1.7229,-8.28391
1430950.46217,97.0,0.84734,1.73269,0.21625,1.74614,-7.11414
1430952.11817,97.0,0.67072,1.75463,0.1901,1.7649,-6.18347
1430954.20717,97.0,0.53067,1.77303,0.16834,1.781,-5.42358
1430956.84317,97.0,0.41976,1.78832,0.15365,1.79491,-4.91058
1430960.17516,97.0,0.33183,1.7996,0.14598,1.80551,-4.63771
1430964.38016,97.0,0.26261,1.80802,0.14093,1.8135,-4.45693
1430969.68916,97.0,0.20791,1.81622,0.13917,1.82154,-4.38191
1430976.39315,97.0,0.16452,1.82621,0.14151,1.83169,-4.43078
1430984.86915,97.0,0.13007,1.83804,0.14941,1.8441,-4.64719
1430995.55914,97.0,0.10309,1.85042,0.1623,1.85753,-5.0127
1431009.07313,97.0,0.08153,1.86566,0.17927,1.87425,-5.48871
1431026.17011,97.0,0.06443,1.88759,0.20257,1.89842,-6.12536
1431047.7571,97.0,0.05102,1.91899,0.233,1.93308,-6.92275
1431074.99908,97.0,0.04042,1.95274,0.27975,1.97267,-8.15266
1431109.49505,97.0,0.03192,1.98003,0.33342,2.00791,-9.55844
1431153.04301,97.0,0.02528,2.00739,0.38034,2.0431,-10.7287
1431208.10797,97.0,0.01999,2.04943,0.42163,2.09235,-11.62533
1445410.55825,98.0,20004.453,0.29718,-0.02704,0.29841,5.19821
1445410.70025,98.0,15829.126,0.30489,-0.00543,0.30494,1.02111
1445410.84225,98.0,12516.703,0.3131,0.01314,0.31338,-2.4027
1445410.98425,98.0,9909.4424,0.32009,0.02723,0.32125,-4.8631
1445411.14825,98.0,7835.48,0.33088,0.04121,0.33344,-7.09932
1445411.34925,98.0,6217.2461,0.34273,0.05282,0.34677,-8.76204
1445411.58725,98.0,4905.291,0.35231,0.06476,0.35821,-10.41544
1445411.82525,98.0,3881.2737,0.36342,0.07377,0.37084,-11.47456
1445412.06325,98.0,3070.9827,0.37728,0.08338,0.38639,-12.4621
1445412.30125,98.0,2430.7778,0.39217,0.09311,0.40307,-13.35577
1445412.54025,98.0,1923.1537,0.40703,0.10328,0.41993,-14.23758
1445412.77725,98.0,1522.4358,0.42234,0.1123,0.43702,-14.89077
1445413.01625,98.0,1203.8446,0.44047,0.12234,0.45714,-15.52263
1445413.25425,98.0,952.86591,0.45897,0.1299,0.477,-15.80237
1445413.49325,98.0,754.27557,0.47899,0.13967,0.49893,-16.25592
1445413.73025,98.0,596.71857,0.50014,0.14943,0.52198,-16.63521
1445413.96725,98.0,471.96338,0.52403,0.15789,0.5473,-16.76737
1445414.20625,98.0,373.20856,0.54742,0.1672,0.57238,-16.98425
1445414.44425,98.0,295.47278,0.57308,0.17757,0.59996,-17.21542
1445414.68324,98.0,233.87738,0.59948,0.18622,0.62774,-17.25621
1445414.92124,98.0,185.05922,0.62789,0.19615,0.65782,-17.3487
1445415.15824,98.0,146.35823,0.65651,0.20531,0.68787,-17.36583
1445415.39424,98.0,115.77804,0.68904,0.21572,0.72202,-17.38378
1445415.62824,98.0,91.6721,0.7213,0.22505,0.75559,-17.328
1445415.87424,98.0,72.51701,0.7573,0.23398,0.79262,-17.16938
1445416.10324,98.0,57.36816,0.79233,0.24242,0.82859,-17.01179
1445416.34024,98.0,45.3629,0.82903,0.24977,0.86584,-16.7663
1445416.57224,98.0,35.93134,0.86466,0.26004,0.90292,-16.7385
1445416.82224,98.0,28.40909,0.90039,0.26919,0.93977,-16.64501
1445417.03724,98.0,22.48202,0.93767,0.28292,0.97943,-16.78997
1445417.30224,98.0,17.79613,0.97712,0.2983,1.02164,-16.97672
1445417.55424,98.0,14.06813,1.02176,0.31907,1.07042,-17.34246
1445417.77024,98.0,11.1448,1.07171,0.3403,1.12444,-17.61609
1445418.03724,98.0,8.81772,1.12718,0.35937,1.18309,-17.68344
1445418.21524,98.0,6.97545,1.18719,0.38299,1.24744,-17.87978
1445418.43424,98.0,5.5173,1.26538,0.39192,1.32469,-17.20891
1445418.70324,98.0,4.36941,1.33247,0.40153,1.39165,-16.76989
1445419.03824,98.0,3.45686,1.41579,0.38855,1.46814,-15.34627
1445419.45724,98.0,2.73547,1.49266,0.37865,1.53994,-14.23407
1445419.98224,98.0,2.16054,1.55793,0.35125,1.59704,-12.70525
1445420.64124,98.0,1.70952,1.61701,0.31436,1.64728,-11.00165
1445421.46924,98.0,1.35352,1.66621,0.28065,1.68968,-9.56106
1445422.51224,98.0,1.07079,1.70365,0.24781,1.72158,-8.27603
1445423.82624,98.0,0.84734,1.73038,0.2184,1.7441,-7.19355
1445425.48224,98.0,0.67072,1.75131,0.19121,1.76172,-6.23094
1445427.57023,98.0,0.53067,1.76838,0.16903,1.77644,-5.46006
1445430.20723,98.0,0.41976,1.78232,0.15325,1.7889,-4.91427
1445433.53923,98.0,0.33183,1.79395,0.14315,1.79966,-4.56236
1445437.74423,98.0,0.26261,1.8039,0.13675,1.80908,-4.33503
1445443.05222,98.0,0.20791,1.81545,0.13482,1.82045,-4.24699
1445449.75722,98.0,0.16452,1.82924,0.13953,1.83455,-4.36201
1445458.23321,98.0,0.13007,1.84243,0.152,1.84869,-4.71614
1445468.9232,98.0,0.10309,1.85285,0.17093,1.86072,-5.27084
1445482.43719,98.0,0.08153,1.86241,0.19101,1.87218,-5.85596
1445499.53518,98.0,0.06443,1.87613,0.21383,1.88827,-6.50214
1445521.12216,98.0,0.05102,1.89974,0.23712,1.91448,-7.11478
1445548.36414,98.0,0.04042,1.92909,0.2711,1.94804,-7.99953
1445582.86011,98.0,0.03192,1.96159,0.3096,1.98587,-8.96921
1445626.40708,98.0,0.02528,2.00628,0.34796,2.03623,-9.83928
1445681.47204,98.0,0.01999,2.07254,0.3956,2.10996,-10.80633
1459816.61921,99.0,20004.453,0.29738,-0.02683,0.29858,5.15537
1459816.76221,99.0,15829.126,0.30452,-0.00491,0.30456,0.9229
1459816.90421,99.0,12516.703,0.31209,0.01189,0.31231,-2.18256
1459817.04621,99.0,9909.4424,0.32107,0.02735,0.32224,-4.86906
1459817.21021,99.0,7835.48,0.33085,0.04044,0.33331,-6.96948
1459817.41121,99.0,6217.2461,0.33965,0.0536,0.34385,-8.96757
1459817.64921,99.0,4905.291,0.35136,0.06365,0.35708,-10.26855
1459817.88721,99.0,3881.2737,0.36461,0.0745,0.37214,-11.54846
1459818.12621,99.0,3070.9827,0.3772,0.08363,0.38636,-12.50036
1459818.36321,99.0,2430.7778,0.3909,0.0923,0.40165,-13.28606
1459818.60221,99.0,1923.1537,0.40698,0.10169,0.41949,-14.0288
1459818.84021,99.0,1522.4358,0.42369,0.11233,0.43832,-14.84854
1459819.07821,99.0,1203.8446,0.4402,0.12087,0.45649,-15.35383
1459819.31621,99.0,952.86591,0.45782,0.12991,0.4759,-15.84138
1459819.55521,99.0,754.27557,0.47963,0.138,0.49909,-16.05176
1459819.79221,99.0,596.71857,0.49935,0.14879,0.52105,-16.59225
1459820.02921,99.0,471.96338,0.52337,0.1588,0.54693,-16.87896
1459820.26921,99.0,373.20856,0.54513,0.16762,0.57032,-17.09224
1459820.50621,99.0,295.47278,0.57357,0.17555,0.59983,-17.01723
1459820.74621,99.0,233.87738,0.59928,0.18612,0.62751,-17.25357
1459820.98421,99.0,185.05922,0.62669,0.19558,0.6565,-17.33255
1459821.22021,99.0,146.35823,0.6568,0.20571,0.68826,-17.39021
1459821.45621,99.0,115.77804,0.68878,0.2148,0.7215,-17.32046
1459821.69021,99.0,91.6721,0.72198,0.22304,0.75565,-17.16773
1459821.93621,99.0,72.51701,0.75564,0.23361,0.79093,-17.1789
1459822.16521,99.0,57.36816,0.7913,0.24222,0.82754,-17.01932
1459822.40221,99.0,45.3629,0.8289,0.25079,0.866,-16.83343
1459822.63421,99.0,35.93134,0.86272,0.25953,0.90091,-16.74265
1459822.88421,99.0,28.40909,0.89803,0.26964,0.93763,-16.71261
1459823.09921,99.0,22.48202,0.93532,0.28228,0.97699,-16.79373
1459823.36421,99.0,17.79613,0.97405,0.29807,1.01863,-17.01466
1459823.6162,99.0,14.06813,1.01838,0.31595,1.06627,-17.23613
1459823.8322,99.0,11.1448,1.06791,0.33595,1.11951,-17.46256
1459824.0992,99.0,8.81772,1.12142,0.35904,1.1775,-17.75328
1459824.2772,99.0,6.97545,1.19157,0.38443,1.25205,-17.88105
1459824.4952,99.0,5.5173,1.25739,0.38338,1.31454,-16.95667
1459824.7652,99.0,4.36941,1.33688,0.40245,1.39614,-16.75357
1459825.1002,99.0,3.45686,1.4078,0.39158,1.46125,-15.54373
1459825.5192,99.0,2.73547,1.48979,0.37375,1.53595,-14.08345
1459826.0442,99.0,2.16054,1.55808,0.35156,1.59725,-12.71517
1459826.7032,99.0,1.70952,1.61331,0.31602,1.64397,-11.08281
1459827.5312,99.0,1.35352,1.66265,0.27982,1.68603,-9.55322
1459828.5742,99.0,1.07079,1.70086,0.24613,1.71858,-8.23392
1459829.8882,99.0,0.84734,1.72953,0.21717,1.74311,-7.15697
1459831.5442,99.0,0.67072,1.75025,0.19177,1.76072,-6.25294
1459833.6332,99.0,0.53067,1.76582,0.17005,1.77399,-5.50062
1459836.2692,99.0,0.41976,1.7792,0.15405,1.78586,-4.94858
1459839.60119,99.0,0.33183,1.791,0.14283,1.79668,-4.55949
1459843.80619,99.0,0.26261,1.80139,0.1374,1.80663,-4.36171
1459849.11519,99.0,0.20791,1.81124,0.13615,1.81635,-4.29882
1459855.81918,99.0,0.16452,1.82295,0.13849,1.8282,-4.34442
1459864.29517,99.0,0.13007,1.83788,0.14741,1.84378,-4.58582
1459874.98617,99.0,0.10309,1.85401,0.16586,1.86141,-5.11202
1459888.49915,99.0,0.08153,1.86722,0.19153,1.87702,-5.85677
1459905.59714,99.0,0.06443,1.88021,0.22049,1.8931,-6.68829
1459927.18412,99.0,0.05102,1.89611,0.24434,1.91179,-7.34282
1459954.4261,99.0,0.04042,1.92322,0.27352,1.94258,-8.09422
1459988.92208,99.0,0.03192,1.9603,0.31241,1.98504,-9.05512
1460032.46904,99.0,0.02528,2.00079,0.35514,2.03206,-10.06518
1460087.534,99.0,0.01999,2.05495,0.39784,2.0931,-10.95698
1474270.4445,100.0,20004.453,0.29876,-0.0261,0.2999,4.99188
1474270.5875,100.0,15829.126,0.30589,-0.00482,0.30592,0.90331
1474270.7295,100.0,12516.703,0.31358,0.01223,0.31382,-2.23388
1474270.8715,100.0,9909.4424,0.32103,0.02839,0.32228,-5.05373
1474271.0355,100.0,7835.48,0.33108,0.04007,0.33349,-6.90014
1474271.2365,100.0,6217.2461,0.34207,0.05455,0.3464,-9.06078
1474271.4745,100.0,4905.291,0.35186,0.06259,0.35739,-10.08582
1474271.7125,100.0,3881.2737,0.36359,0.07371,0.37098,-11.46088
1474271.9505,100.0,3070.9827,0.37783,0.08302,0.38684,-12.39216
1474272.1885,100.0,2430.7778,0.39095,0.09308,0.40188,-13.39173
1474272.4275,100.0,1923.1537,0.40664,0.10266,0.4194,-14.16798
1474272.6645,100.0,1522.4358,0.42396,0.11226,0.43857,-14.83056
1474272.9035,100.0,1203.8446,0.44002,0.12037,0.45619,-15.29918
1474273.1415,100.0,952.86591,0.46004,0.12872,0.4777,-15.63136
1474273.3805,100.0,754.27557,0.47929,0.13747,0.49861,-16.00434
1474273.6175,100.0,596.71857,0.50139,0.14762,0.52267,-16.40615
1474273.8545,100.0,471.96338,0.52415,0.1571,0.54718,-16.68517
1474274.0935,100.0,373.20856,0.5471,0.16684,0.57198,-16.95879
1474274.3315,100.0,295.47278,0.57243,0.17565,0.59878,-17.05858
1474274.5705,100.0,233.87738,0.59855,0.18636,0.62689,-17.29383
1474274.8085,100.0,185.05922,0.62675,0.19628,0.65676,-17.38909
1474275.0445,100.0,146.35823,0.6567,0.20516,0.688,-17.34934
1474275.2815,100.0,115.77804,0.68909,0.21504,0.72186,-17.33142
1474275.5155,100.0,91.6721,0.72133,0.22473,0.75553,-17.30441
1474275.7615,100.0,72.51701,0.75562,0.2337,0.79093,-17.18603
1474275.9905,100.0,57.36816,0.79226,0.24214,0.82844,-16.99495
1474276.2265,100.0,45.3629,0.82729,0.25079,0.86447,-16.86453
1474276.4595,100.0,35.93134,0.86154,0.25877,0.89957,-16.71809
1474276.7095,100.0,28.40909,0.89866,0.26871,0.93798,-16.64725
1474276.9245,100.0,22.48202,0.93644,0.28273,0.97819,-16.79988
1474277.1895,100.0,17.79613,0.9743,0.29782,1.0188,-16.9969
1474277.4415,100.0,14.06813,1.01791,0.31818,1.06648,-17.35832
1474277.6575,100.0,11.1448,1.0665,0.34041,1.11951,-17.70251
1474277.9245,100.0,8.81772,1.12526,0.36118,1.1818,-17.79554
1474278.1025,100.0,6.97545,1.18381,0.37836,1.2428,-17.72464
1474278.3205,100.0,5.5173,1.25959,0.39769,1.32088,-17.52248
1474278.5905,100.0,4.36941,1.32776,0.39417,1.38504,-16.53453
1474278.9255,100.0,3.45686,1.4158,0.39073,1.46873,-15.42831
1474279.3435,100.0,2.73547,1.48716,0.38031,1.53502,-14.34476
1474279.8695,100.0,2.16054,1.555,0.34932,1.59376,-12.66082
1474280.5285,100.0,1.70952,1.61636,0.3155,1.64686,-11.04483
1474281.3565,100.0,1.35352,1.66329,0.28255,1.68711,-9.6411
1474282.3995,100.0,1.07079,1.69865,0.24727,1.71656,-8.2824
1474283.71349,100.0,0.84734,1.72738,0.2148,1.74068,-7.08828
1474285.36849,100.0,0.67072,1.74971,0.189,1.75989,-6.16494
1474287.45749,100.0,0.53067,1.76756,0.16867,1.77559,-5.45109
1474290.09449,100.0,0.41976,1.78155,0.15523,1.7883,-4.97969
1474293.42549,100.0,0.33183,1.79168,0.14552,1.79758,-4.64329
1474297.63148,100.0,0.26261,1.80048,0.13935,1.80587,-4.42552
1474302.93948,100.0,0.20791,1.81041,0.13767,1.81564,-4.34847
1474309.64447,100.0,0.16452,1.82104,0.14063,1.82646,-4.41592
1474318.12047,100.0,0.13007,1.83254,0.14952,1.83863,-4.66439
1474328.81046,100.0,0.10309,1.84498,0.16113,1.852,-4.9912
1474342.32445,100.0,0.08153,1.8633,0.17802,1.87179,-5.45755
