Repository: SebaVillagra00/ICM2985-SOH-IPRE

## Data University of Cambridge (EIS Cambridge)
Data publicada en "Identifying degradation patterns of lithium ion batteries from impedance spectroscopy using machine learning" (Zhang, Tang, Zhang, Wang, Stimming & Lee, 2020) https://www.nature.com/articles/s41467-020-15235-7.

Carpeta contiene:
* Paper de Nature Comunications (IF: 16.6).
* Data frames para IOS.
* Data frames para Windows.

Cada Data frame está contenido en un archivo .txt con las siguientes columnas:
* time/s: tiempo en que se mide la muestra.
* cycle number: ciclo de carga de la batería.
* freq/Hz: frecuencia de la señal de input.
* Re(Z)/Ohm: Parte resistiva de la impedancia.
* Im(Z)/Ohm: Parte reactiva de la impedancia.

File: EIS Cambridge/csvEIS/EIS_state_VIII_25C06.csv (part 9 of 20)
time/s,cycle number,freq/Hz,Re(Z)/Ohm,-Im(Z)/Ohm,|Z|/Ohm,Phase(Z)/deg
1294868.03509,89.0,0.08153,1.37654,0.32423,1.4142,-13.25381
1294885.13308,89.0,0.06443,1.35905,0.25624,1.38299,-10.67745
1294906.71906,89.0,0.05102,1.40007,0.17594,1.41108,-7.1625
1294933.96204,89.0,0.04042,1.50372,0.12345,1.50878,-4.69336
1294968.45701,89.0,0.03192,1.65519,0.12527,1.65992,-4.32813
1295012.00498,89.0,0.02528,1.81334,0.20463,1.82485,-6.43841
1295067.06994,89.0,0.01999,1.92731,0.34395,1.95776,-10.11847
1309149.06079,90.0,20004.453,0.35849,-0.01728,0.3589,2.75891
1309149.20279,90.0,15829.126,0.3608,-0.00284,0.36081,0.45162
1309149.34479,90.0,12516.703,0.36605,0.01346,0.36629,-2.10624
1309149.48679,90.0,9909.4424,0.37528,0.02831,0.37634,-4.31392
1309149.65179,90.0,7835.48,0.38423,0.03744,0.38605,-5.56488
1309150.03378,90.0,6217.2461,0.39263,0.04972,0.39576,-7.21691
1309150.27178,90.0,4905.291,0.40035,0.05731,0.40443,-8.14636
1309150.50978,90.0,3881.2737,0.41195,0.06709,0.41737,-9.24939
1309150.74778,90.0,3070.9827,0.42349,0.07488,0.43006,-10.02771
1309150.98678,90.0,2430.7778,0.43526,0.08225,0.44297,-10.70051
1309151.22478,90.0,1923.1537,0.44676,0.09089,0.45591,-11.49907
1309151.46278,90.0,1522.4358,0.46145,0.09676,0.47149,-11.84273
1309151.70078,90.0,1203.8446,0.47527,0.10511,0.48675,-12.4703
1309151.93878,90.0,952.86591,0.49335,0.11515,0.50661,-13.13767
1309152.17778,90.0,754.27557,0.50972,0.12165,0.52403,-13.4237
1309152.41478,90.0,596.71857,0.53027,0.12711,0.54529,-13.47966
1309152.65178,90.0,471.96338,0.54664,0.13917,0.56408,-14.28382
1309152.89078,90.0,373.20856,0.56524,0.14595,0.58378,-14.47836
1309153.12878,90.0,295.47278,0.58908,0.14985,0.60784,-14.27174
1309153.36778,90.0,233.87738,0.61311,0.15948,0.63352,-14.58058
1309153.60578,90.0,185.05922,0.63791,0.16723,0.65946,-14.68998
1309153.84178,90.0,146.35823,0.66395,0.18258,0.68859,-15.37579
1309154.07878,90.0,115.77804,0.68987,0.1915,0.71596,-15.51426
1309154.31278,90.0,91.6721,0.71857,0.1963,0.7449,-15.27912
1309154.55878,90.0,72.51701,0.74572,0.21333,0.77564,-15.96445
1309154.78778,90.0,57.36816,0.76192,0.21174,0.7908,-15.53091
1309155.02378,90.0,45.3629,0.78634,0.22712,0.81849,-16.11057
1309155.25678,90.0,35.93134,0.84356,0.23984,0.87699,-15.87149
1309155.50678,90.0,28.40909,0.85719,0.26891,0.89838,-17.4175
1309155.72078,90.0,22.48202,0.9024,0.28881,0.94749,-17.74693
1309155.98578,90.0,17.79613,0.95484,0.29026,0.99798,-16.90847
1309156.23878,90.0,14.06813,0.95245,0.29027,0.9957,-16.94899
1309156.45478,90.0,11.1448,1.0565,0.35341,1.11404,-18.49557
1309156.72178,90.0,8.81772,1.03375,0.35704,1.09367,-19.05403
1309156.89978,90.0,6.97545,1.13498,0.31872,1.17888,-15.68541
1309157.11778,90.0,5.5173,1.28571,0.36771,1.33725,-15.96029
1309157.38778,90.0,4.36941,1.31481,0.45835,1.39241,-19.21873
1309157.72278,90.0,3.45686,1.28723,0.43777,1.35964,-18.78241
1309158.14078,90.0,2.73547,1.29681,0.32098,1.33594,-13.9023
1309158.66578,90.0,2.16054,1.39639,0.17954,1.40788,-7.32652
1309159.32578,90.0,1.70952,1.56314,0.11127,1.5671,-4.07153
1309160.15378,90.0,1.35352,1.71083,0.15962,1.71826,-5.33033
1309161.19678,90.0,1.07079,1.75387,0.29088,1.77783,-9.41681
1309162.51078,90.0,0.84734,1.6586,0.41873,1.71064,-14.16893
1309164.16577,90.0,0.67072,1.49086,0.45325,1.55823,-16.91032
1309166.25477,90.0,0.53067,1.28074,0.34978,1.32764,-15.27535
1309168.89177,90.0,0.41976,1.18016,0.13344,1.18768,-6.45087
1309172.22277,90.0,0.33183,1.24292,-0.08394,1.24575,3.86371
1309176.42876,90.0,0.26261,1.42474,-0.19198,1.43761,7.67437
1309181.73676,90.0,0.20791,1.61983,-0.1464,1.62644,5.1644
1309188.44076,90.0,0.16452,1.73316,0.01452,1.73322,-0.48002
1309196.91775,90.0,0.13007,1.72416,0.19966,1.73568,-6.6055
1309207.60774,90.0,0.10309,1.6256,0.32692,1.65815,-11.37075
1309221.12173,90.0,0.08153,1.5081,0.36894,1.55257,-13.74692
1309238.21972,90.0,0.06443,1.43738,0.35351,1.48021,-13.81696
1309259.8057,90.0,0.05102,1.40411,0.29023,1.43379,-11.67869
1309287.04868,90.0,0.04042,1.43865,0.21715,1.45495,-8.58327
1309321.54365,90.0,0.03192,1.54245,0.16537,1.55129,-6.11937
1309365.09162,90.0,0.02528,1.69546,0.16753,1.70371,-5.64309
1309420.15658,90.0,0.01999,1.85799,0.24311,1.87383,-7.45452
1323500.07303,91.0,20004.453,0.35369,-0.01641,0.35407,2.65561
1323500.21503,91.0,15829.126,0.35786,-0.00265,0.35787,0.42428
1323500.35703,91.0,12516.703,0.36694,0.01609,0.36729,-2.51103
1323500.49903,91.0,9909.4424,0.3739,0.02803,0.37495,-4.2876
1323500.80703,91.0,7835.48,0.37976,0.03801,0.38166,-5.71521
1323501.00803,91.0,6217.2461,0.38822,0.04905,0.3913,-7.2009
1323501.24603,91.0,4905.291,0.3999,0.05611,0.40381,-7.98649
1323501.48503,91.0,3881.2737,0.41203,0.06669,0.41739,-9.19397
1323501.72303,91.0,3070.9827,0.42066,0.07653,0.42756,-10.31039
1323501.96103,91.0,2430.7778,0.43394,0.08265,0.44174,-10.78416
1323502.19903,91.0,1923.1537,0.44712,0.08934,0.45596,-11.29993
1323502.43702,91.0,1522.4358,0.46227,0.09673,0.47228,-11.81813
1323502.67502,91.0,1203.8446,0.47609,0.10411,0.48734,-12.33457
1323502.91302,91.0,952.86591,0.49235,0.11293,0.50513,-12.91888
1323503.15202,91.0,754.27557,0.51047,0.11977,0.52433,-13.20457
1323503.38902,91.0,596.71857,0.52314,0.1302,0.5391,-13.9761
1323503.62602,91.0,471.96338,0.5422,0.13351,0.5584,-13.83367
1323503.86602,91.0,373.20856,0.56512,0.14181,0.58264,-14.0871
1323504.10302,91.0,295.47278,0.58619,0.15507,0.60635,-14.81746
1323504.34202,91.0,233.87738,0.60699,0.16354,0.62864,-15.07938
1323504.58002,91.0,185.05922,0.62914,0.1726,0.65238,-15.34139
1323504.81602,91.0,146.35823,0.65324,0.17663,0.6767,-15.13031
1323505.05302,91.0,115.77804,0.67919,0.1877,0.70465,-15.44854
1323505.28702,91.0,91.6721,0.70592,0.20018,0.73375,-15.83175
1323505.53302,91.0,72.51701,0.73309,0.20294,0.76066,-15.4733
1323505.76202,91.0,57.36816,0.77807,0.21431,0.80705,-15.39966
1323505.99802,91.0,45.3629,0.81012,0.21981,0.83941,-15.18039
1323506.23102,91.0,35.93134,0.81479,0.24179,0.8499,-16.52839
1323506.48102,91.0,28.40909,0.85563,0.23548,0.88745,-15.38774
1323506.69502,91.0,22.48202,0.87951,0.25377,0.91539,-16.09477
1323506.96002,91.0,17.79613,0.90509,0.29602,0.95227,-18.11111
1323507.21302,91.0,14.06813,0.99868,0.32088,1.04896,-17.81233
1323507.42902,91.0,11.1448,0.9848,0.32988,1.03858,-18.51961
1323507.69602,91.0,8.81772,1.11366,0.33049,1.16166,-16.5286
1323507.87402,91.0,6.97545,1.17398,0.42004,1.24686,-19.68673
1323508.09202,91.0,5.5173,1.15837,0.40661,1.22767,-19.3421
1323508.36102,91.0,4.36941,1.22153,0.32597,1.26428,-14.94143
1323508.69702,91.0,3.45686,1.3766,0.26422,1.40172,-10.86493
1323509.11502,91.0,2.73547,1.52901,0.30388,1.55891,-11.24055
1323509.64002,91.0,2.16054,1.57635,0.39301,1.62461,-13.99939
1323510.30002,91.0,1.70952,1.50772,0.43982,1.57056,-16.26264
1323511.12802,91.0,1.35352,1.3893,0.38116,1.44064,-15.34196
1323512.17102,91.0,1.07079,1.31015,0.21965,1.32843,-9.51744
1323513.48502,91.0,0.84734,1.34081,0.0241,1.34102,-1.02968
1323515.14002,91.0,0.67072,1.45983,-0.10591,1.46367,4.14938
1323517.22801,91.0,0.53067,1.6562,-0.1215,1.66065,4.19564
1323519.86501,91.0,0.41976,1.80462,0.01285,1.80467,-0.40798
1323523.19601,91.0,0.33183,1.81615,0.2268,1.83026,-7.11808
1323527.40201,91.0,0.26261,1.67608,0.40153,1.7235,-13.47207
1323532.71,91.0,0.20791,1.4603,0.44439,1.52642,-16.92578
1323539.414,91.0,0.16452,1.28832,0.35134,1.33537,-15.25436
1323547.89099,91.0,0.13007,1.23417,0.19631,1.24968,-9.03769
1323558.58098,91.0,0.10309,1.29431,0.07,1.2962,-3.09554
1323572.09497,91.0,0.08153,1.41415,0.01724,1.41425,-0.69833
1323589.19296,91.0,0.06443,1.53574,0.03645,1.53617,-1.35974
1323610.77894,91.0,0.05102,1.66908,0.1067,1.67249,-3.65771
1323638.02192,91.0,0.04042,1.76763,0.2352,1.78321,-7.57934
1323672.51689,91.0,0.03192,1.80007,0.38361,1.8405,-12.03023
1323716.06486,91.0,0.02528,1.77047,0.49534,1.83845,-15.63048
1323771.12982,91.0,0.01999,1.72583,0.5339,1.80652,-17.19
1337840.47968,92.0,20004.453,0.35672,-0.01694,0.35712,2.71812
1337840.62168,92.0,15829.126,0.3591,-0.00044,0.3591,0.07041
1337840.76368,92.0,12516.703,0.36926,0.01517,0.36957,-2.35207
1337840.90568,92.0,9909.4424,0.37596,0.02539,0.37682,-3.86309
1337841.21368,92.0,7835.48,0.38349,0.03938,0.3855,-5.86381
1337841.41468,92.0,6217.2461,0.39214,0.04902,0.39519,-7.12513
1337841.65268,92.0,4905.291,0.40004,0.05907,0.40437,-8.39981
1337841.89168,92.0,3881.2737,0.41233,0.0671,0.41776,-9.24237
1337842.12968,92.0,3070.9827,0.42399,0.07511,0.4306,-10.04557
1337842.36768,92.0,2430.7778,0.43554,0.08333,0.44344,-10.83143
1337842.60568,92.0,1923.1537,0.44822,0.0893,0.45703,-11.26823
1337842.84368,92.0,1522.4358,0.46023,0.09773,0.4705,-11.98803
1337843.08168,92.0,1203.8446,0.47794,0.10666,0.48969,-12.58055
1337843.31968,92.0,952.86591,0.49372,0.11251,0.50637,-12.8381
1337843.55868,92.0,754.27557,0.50892,0.121,0.52311,-13.37436
1337843.79568,92.0,596.71857,0.52926,0.12833,0.5446,-13.62978
1337844.03368,92.0,471.96338,0.54699,0.13649,0.56376,-14.01034
1337844.27268,92.0,373.20856,0.56551,0.14553,0.58393,-14.43123
1337844.50968,92.0,295.47278,0.58931,0.15024,0.60815,-14.30226
1337844.74968,92.0,233.87738,0.61247,0.15953,0.6329,-14.59978
1337844.98768,92.0,185.05922,0.63612,0.16569,0.65734,-14.59911
1337845.22368,92.0,146.35823,0.66034,0.18057,0.68458,-15.29342
1337845.45968,92.0,115.77804,0.69004,0.18929,0.71554,-15.33997
1337845.69468,92.0,91.6721,0.71808,0.19367,0.74374,-15.09407
1337845.93968,92.0,72.51701,0.74607,0.21233,0.77569,-15.88608
1337846.16868,92.0,57.36816,0.75963,0.21357,0.78908,-15.70302
1337846.40568,92.0,45.3629,0.7869,0.22671,0.8189,-16.07176
1337846.63768,92.0,35.93134,0.8422,0.23804,0.87519,-15.78276
1337846.88768,92.0,28.40909,0.85837,0.26863,0.89942,-17.37759
1337847.10268,92.0,22.48202,0.90354,0.2869,0.948,-17.61634
1337847.36768,92.0,17.79613,0.95451,0.28727,0.9968,-16.74991
1337847.61968,92.0,14.06813,0.94929,0.29231,0.99328,-17.11516
1337847.83568,92.0,11.1448,1.05721,0.3483,1.11311,-18.2345
1337848.10268,92.0,8.81772,1.03341,0.36192,1.09495,-19.30139
1337848.28168,92.0,6.97545,1.12941,0.32109,1.17416,-15.87017
1337848.49968,92.0,5.5173,1.28222,0.35975,1.33173,-15.6725
1337848.76868,92.0,4.36941,1.32024,0.45218,1.39552,-18.90618
1337849.10368,92.0,3.45686,1.29247,0.44051,1.36548,-18.82062
1337849.52268,92.0,2.73547,1.2957,0.32982,1.33702,-14.28147
1337850.04768,92.0,2.16054,1.38489,0.18757,1.39753,-7.7133
1337850.70667,92.0,1.70952,1.54596,0.10812,1.54973,-4.00045
1337851.53567,92.0,1.35352,1.69734,0.14421,1.70346,-4.85646
1337852.57867,92.0,1.07079,1.75387,0.27005,1.77454,-8.75341
1337853.89167,92.0,0.84734,1.67453,0.40261,1.72225,-13.51898
1337855.54767,92.0,0.67072,1.51571,0.45111,1.58141,-16.57427
1337857.63667,92.0,0.53067,1.30363,0.36953,1.35499,-15.82611
1337860.27267,92.0,0.41976,1.18369,0.16518,1.19516,-7.94424
1337863.60466,92.0,0.33183,1.22548,-0.05582,1.22675,2.60799
1337867.81066,92.0,0.26261,1.39213,-0.18117,1.40387,7.41476
1337873.11866,92.0,0.20791,1.58945,-0.15675,1.59716,5.63214
1337879.82265,92.0,0.16452,1.7176,-0.0102,1.71763,0.3404
1337888.29965,92.0,0.13007,1.72707,0.1746,1.73587,-5.7726
1337898.98964,92.0,0.10309,1.64143,0.31168,1.67076,-10.7516
1337912.50363,92.0,0.08153,1.52748,0.36627,1.57078,-13.48421
1337929.60061,92.0,0.06443,1.45378,0.36066,1.49785,-13.93309
1337951.1876,92.0,0.05102,1.41264,0.30632,1.44547,-12.23454
1337978.42958,92.0,0.04042,1.43699,0.23606,1.45625,-9.32894
1338012.92555,92.0,0.03192,1.5307,0.17921,1.54116,-6.67779
1338056.47252,92.0,0.02528,1.67767,0.17098,1.68636,-5.81916
1338111.53847,92.0,0.01999,1.84174,0.23482,1.85665,-7.26604
1352173.95635,93.0,20004.453,0.3561,-0.01657,0.35648,2.66488
1352174.09835,93.0,15829.126,0.36029,-0.00209,0.3603,0.33239
1352174.24035,93.0,12516.703,0.36806,0.01596,0.3684,-2.48298
1352174.38235,93.0,9909.4424,0.37416,0.02885,0.37527,-4.40842
1352174.69135,93.0,7835.48,0.38264,0.03797,0.38452,-5.66709
1352174.89135,93.0,6217.2461,0.3907,0.04835,0.39368,-7.05409
1352175.12935,93.0,4905.291,0.40111,0.0602,0.4056,-8.53512
1352175.36835,93.0,3881.2737,0.40939,0.06615,0.4147,-9.17848
1352175.60635,93.0,3070.9827,0.42116,0.07581,0.42792,-10.20419
1352175.84435,93.0,2430.7778,0.43398,0.08295,0.44184,-10.82049
1352176.08235,93.0,1923.1537,0.4484,0.09104,0.45755,-11.47734
1352176.32035,93.0,1522.4358,0.46076,0.09766,0.47099,-11.96721
1352176.55835,93.0,1203.8446,0.47485,0.10377,0.48606,-12.3268
1352176.79735,93.0,952.86591,0.4902,0.10988,0.50236,-12.63377
1352177.03535,93.0,754.27557,0.50998,0.11911,0.52371,-13.14646
1352177.27235,93.0,596.71857,0.52405,0.12887,0.53966,-13.81545
1352177.51035,93.0,471.96338,0.54287,0.13319,0.55897,-13.78469
1352177.74935,93.0,373.20856,0.56265,0.14136,0.58013,-14.10312
1352177.98635,93.0,295.47278,0.58506,0.1543,0.60507,-14.77389
1352178.22535,93.0,233.87738,0.60766,0.16274,0.62907,-14.99238
1352178.46435,93.0,185.05922,0.63251,0.17218,0.65553,-15.22801
1352178.70035,93.0,146.35823,0.65329,0.17798,0.6771,-15.23931
1352178.93634,93.0,115.77804,0.67812,0.18693,0.70341,-15.41119
1352179.17134,93.0,91.6721,0.70532,0.20065,0.7333,-15.88
1352179.41634,93.0,72.51701,0.73258,0.20121,0.75971,-15.35776
1352179.64534,93.0,57.36816,0.77698,0.21216,0.80542,-15.27248
1352179.88234,93.0,45.3629,0.80734,0.21847,0.83638,-15.1418
1352180.11434,93.0,35.93134,0.8149,0.24208,0.8501,-16.54498
1352180.36434,93.0,28.40909,0.85454,0.23458,0.88615,-15.35049
1352180.57934,93.0,22.48202,0.87498,0.25516,0.91143,-16.25754
1352180.84434,93.0,17.79613,0.90539,0.2979,0.95314,-18.2125
1352181.09634,93.0,14.06813,0.9997,0.31774,1.04898,-17.63195
1352181.31234,93.0,11.1448,0.98376,0.33104,1.03797,-18.59848
1352181.57934,93.0,8.81772,1.11213,0.32858,1.15966,-16.45987
1352181.75734,93.0,6.97545,1.17565,0.41962,1.24829,-19.64271
1352181.97534,93.0,5.5173,1.15586,0.40901,1.22609,-19.48663
1352182.24534,93.0,4.36941,1.21872,0.32776,1.26202,-15.05293
1352182.58034,93.0,3.45686,1.37145,0.2639,1.39661,-10.89183
1352182.99834,93.0,2.73547,1.52708,0.29996,1.55626,-11.11305
1352183.52434,93.0,2.16054,1.57995,0.39072,1.62754,-13.89056
1352184.18334,93.0,1.70952,1.51408,0.44098,1.57699,-16.2382
1352185.01134,93.0,1.35352,1.39224,0.38722,1.44509,-15.54278
1352186.05434,93.0,1.07079,1.30675,0.22788,1.32647,-9.89226
1352187.36834,93.0,0.84734,1.33184,0.02977,1.33217,-1.28062
1352189.02434,93.0,0.67072,1.44892,-0.10552,1.45276,4.16522
1352191.11234,93.0,0.53067,1.64468,-0.13014,1.64982,4.52422
1352193.74933,93.0,0.41976,1.79986,-0.00354,1.79986,0.11278
1352197.08033,93.0,0.33183,1.8236,0.21126,1.83579,-6.60807
1352201.28633,93.0,0.26261,1.69255,0.39407,1.73782,-13.10639
1352206.59432,93.0,0.20791,1.47692,0.44998,1.54394,-16.94455
1352213.29932,93.0,0.16452,1.29687,0.36461,1.34715,-15.70295
1352221.77531,93.0,0.13007,1.23279,0.21051,1.25063,-9.69045
1352232.4653,93.0,0.10309,1.28679,0.0808,1.28933,-3.59308
1352245.97929,93.0,0.08153,1.4035,0.02233,1.40368,-0.9115
1352263.07728,93.0,0.06443,1.52703,0.03699,1.52748,-1.3877
1352284.66326,93.0,0.05102,1.66044,0.10365,1.66368,-3.57179
1352311.90624,93.0,0.04042,1.7618,0.22663,1.77631,-7.32991
1352346.40122,93.0,0.03192,1.80022,0.37536,1.83894,-11.7779
1352389.94918,93.0,0.02528,1.77496,0.49045,1.84147,-15.44646
1352445.01414,93.0,0.01999,1.73213,0.53527,1.81296,-17.17249
1366510.66541,94.0,20004.453,0.35544,-0.01768,0.35588,2.84766
1366510.80741,94.0,15829.126,0.35857,-0.0026,0.35858,0.4155
1366510.94941,94.0,12516.703,0.36585,0.01493,0.36616,-2.3376
1366511.09141,94.0,9909.4424,0.37501,0.0285,0.37609,-4.3468
1366511.39941,94.0,7835.48,0.38273,0.03927,0.38474,-5.85831
1366511.59941,94.0,6217.2461,0.3902,0.04941,0.39332,-7.21698
1366511.83741,94.0,4905.291,0.39938,0.05893,0.4037,-8.39435
1366512.07641,94.0,3881.2737,0.41057,0.067,0.416,-9.26886
1366512.31441,94.0,3070.9827,0.4227,0.07594,0.42947,-10.18495
1366512.55241,94.0,2430.7778,0.43326,0.08191,0.44094,-10.70541
1366512.79041,94.0,1923.1537,0.44782,0.0911,0.45699,-11.4994
1366513.02841,94.0,1522.4358,0.46249,0.09837,0.47283,-12.00837
1366513.26641,94.0,1203.8446,0.47606,0.10416,0.48732,-12.34202
1366513.50441,94.0,952.86591,0.48937,0.11179,0.50198,-12.86793
1366513.74341,94.0,754.27557,0.50923,0.1197,0.52311,-13.22825
1366513.98041,94.0,596.71857,0.52493,0.12872,0.54048,-13.77814
1366514.21741,94.0,471.96338,0.541,0.13466,0.55751,-13.97729
1366514.45741,94.0,373.20856,0.56149,0.142,0.57917,-14.19207
1366514.69441,94.0,295.47278,0.58526,0.15454,0.60532,-14.79133
1366514.93341,94.0,233.87738,0.60678,0.16228,0.62811,-14.97289
1366515.17141,94.0,185.05922,0.63162,0.17414,0.65518,-15.41382
1366515.40841,94.0,146.35823,0.65214,0.17887,0.67623,-15.33832
1366515.64441,94.0,115.77804,0.67803,0.18775,0.70354,-15.47739
1366515.87841,94.0,91.6721,0.70645,0.20088,0.73445,-15.87314
1366516.12441,94.0,72.51701,0.72944,0.20432,0.75752,-15.64745
1366516.35341,94.0,57.36816,0.77435,0.21082,0.80254,-15.22971
1366516.58941,94.0,45.3629,0.8038,0.21593,0.8323,-15.03682
1366516.82241,94.0,35.93134,0.81548,0.24579,0.85172,-16.77309
1366517.07241,94.0,28.40909,0.84739,0.23672,0.87984,-15.60798
1366517.28641,94.0,22.48202,0.87128,0.25941,0.90908,-16.58035
1366517.5514,94.0,17.79613,0.90683,0.30488,0.95671,-18.58264
1366517.8044,94.0,14.06813,0.99838,0.30866,1.045,-17.1795
1366518.0204,94.0,11.1448,0.98343,0.34249,1.04136,-19.20099
1366518.2874,94.0,8.81772,1.09928,0.31821,1.14441,-16.14427
1366518.4654,94.0,6.97545,1.18875,0.40343,1.25534,-18.74586
1366518.6834,94.0,5.5173,1.16791,0.42412,1.24253,-19.95846
1366518.9524,94.0,4.36941,1.20536,0.34911,1.2549,-16.15258
1366519.2874,94.0,3.45686,1.33694,0.26136,1.36225,-11.06141
1366519.7064,94.0,2.73547,1.50592,0.26127,1.52842,-9.84268
1366520.2314,94.0,2.16054,1.59866,0.34525,1.63552,-12.18659
1366520.8914,94.0,1.70952,1.56599,0.42573,1.62283,-15.20886
1366521.7194,94.0,1.35352,1.44589,0.42186,1.50618,-16.2655
1366522.7624,94.0,1.07079,1.32224,0.30159,1.3562,-12.84868
1366524.0764,94.0,0.84734,1.28917,0.105,1.29344,-4.6564
1366525.7314,94.0,0.67072,1.3612,-0.06416,1.36271,2.69874
1366527.8204,94.0,0.53067,1.54547,-0.1551,1.55323,5.73098
1366530.45739,94.0,0.41976,1.73649,-0.08761,1.7387,2.88833
1366533.78839,94.0,0.33183,1.82636,0.10135,1.82917,-3.17618
1366537.99439,94.0,0.26261,1.76285,0.31291,1.79041,-10.0654
1366543.30238,94.0,0.20791,1.57821,0.43328,1.6366,-15.35187
1366550.00638,94.0,0.16452,1.37866,0.41138,1.43873,-16.61458
1366558.48337,94.0,0.13007,1.26434,0.28799,1.29672,-12.83171
1366569.17336,94.0,0.10309,1.26806,0.15019,1.27692,-6.7548
1366582.68735,94.0,0.08153,1.35484,0.06304,1.35631,-2.66393
1366599.78434,94.0,0.06443,1.46807,0.04743,1.46883,-1.85065
1366621.37132,94.0,0.05102,1.60869,0.07752,1.61055,-2.75881
1366648.6133,94.0,0.04042,1.73626,0.17365,1.74492,-5.71138
1366683.10928,94.0,0.03192,1.81497,0.31752,1.84254,-9.92316
1366726.65624,94.0,0.02528,1.8218,0.45726,1.87831,-14.08981
1366781.7212,94.0,0.01999,1.7852,0.53913,1.86483,-16.8044
1380840.23688,95.0,20004.453,0.35916,-0.01733,0.35958,2.76304
1380840.37888,95.0,15829.126,0.36265,0.00061,0.36265,-0.09647
1380840.52088,95.0,12516.703,0.37098,0.01378,0.37123,-2.12697
1380840.66288,95.0,9909.4424,0.37606,0.02591,0.37696,-3.94157
1380840.82788,95.0,7835.48,0.38562,0.037,0.3874,-5.48024
1380841.20988,95.0,6217.2461,0.39248,0.0477,0.39537,-6.92879
1380841.44788,95.0,4905.291,0.40083,0.05815,0.40503,-8.25489
1380841.68588,95.0,3881.2737,0.4118,0.06595,0.41705,-9.0984
1380841.92388,95.0,3070.9827,0.42357,0.07408,0.42999,-9.91985
1380842.16288,95.0,2430.7778,0.43552,0.08296,0.44335,-10.78431
1380842.40088,95.0,1923.1537,0.44718,0.08939,0.45602,-11.30411
1380842.63888,95.0,1522.4358,0.46283,0.09683,0.47285,-11.81607
1380842.87688,95.0,1203.8446,0.4755,0.10624,0.48722,-12.59481
1380843.11488,95.0,952.86591,0.49302,0.11452,0.50614,-13.07672
1380843.35388,95.0,754.27557,0.50684,0.11982,0.52081,-13.30097
1380843.59088,95.0,596.71857,0.53055,0.12893,0.54599,-13.65916
1380843.82888,95.0,471.96338,0.54432,0.1379,0.56152,-14.21673
1380844.06788,95.0,373.20856,0.5624,0.14346,0.58041,-14.30972
1380844.30488,95.0,295.47278,0.58889,0.15236,0.60828,-14.50602
1380844.54488,95.0,233.87738,0.61152,0.16223,0.63267,-14.85774
1380844.78288,95.0,185.05922,0.63656,0.16964,0.65878,-14.92183
1380845.01888,95.0,146.35823,0.65642,0.18316,0.68149,-15.59042
1380845.25488,95.0,115.77804,0.68445,0.1936,0.7113,-15.79404
1380845.48988,95.0,91.6721,0.71409,0.20181,0.74206,-15.78103
1380845.73488,95.0,72.51701,0.73547,0.21271,0.76561,-16.13046
1380845.96388,95.0,57.36816,0.76462,0.20628,0.79196,-15.09819
1380846.20088,95.0,45.3629,0.79003,0.21613,0.81906,-15.30019
1380846.43288,95.0,35.93134,0.83166,0.24945,0.86826,-16.69604
1380846.68288,95.0,28.40909,0.84117,0.25899,0.88013,-17.11293
1380846.89788,95.0,22.48202,0.87894,0.28861,0.92512,-18.17812
1380847.16288,95.0,17.79613,0.9437,0.31044,0.99345,-18.20898
1380847.41488,95.0,14.06813,0.97454,0.28116,1.01429,-16.09307
1380847.63088,95.0,11.1448,1.02444,0.37485,1.09087,-20.09809
1380847.89788,95.0,8.81772,1.04649,0.32384,1.09545,-17.19488
1380848.07588,95.0,6.97545,1.18104,0.32773,1.22566,-15.50888
1380848.29388,95.0,5.5173,1.25911,0.43365,1.3317,-19.00411
1380848.56388,95.0,4.36941,1.2373,0.4483,1.31601,-19.9164
1380848.89888,95.0,3.45686,1.25254,0.35583,1.3021,-15.85891
1380849.31687,95.0,2.73547,1.35617,0.23126,1.37575,-9.67741
1380849.84287,95.0,2.16054,1.52708,0.17417,1.53698,-6.50679
1380850.50187,95.0,1.70952,1.67045,0.22832,1.68598,-7.78299
1380851.32987,95.0,1.35352,1.69788,0.34629,1.73284,-11.52749
1380852.37287,95.0,1.07079,1.59381,0.43733,1.65272,-15.34396
1380853.68687,95.0,0.84734,1.4126,0.41986,1.47367,-16.55333
1380855.34287,95.0,0.67072,1.26724,0.29294,1.30066,-13.0161
1380857.43087,95.0,0.53067,1.21643,0.06738,1.21829,-3.17025
1380860.06787,95.0,0.41976,1.31625,-0.13139,1.32279,5.70046
1380863.39986,95.0,0.33183,1.52176,-0.20379,1.53534,7.62751
1380867.60486,95.0,0.26261,1.71219,-0.11284,1.71591,3.77051
1380872.91386,95.0,0.20791,1.79028,0.08279,1.7922,-2.64783
1380879.61785,95.0,0.16452,1.72736,0.27996,1.7499,-9.20623
1380888.09484,95.0,0.13007,1.57464,0.38524,1.62108,-13.74744
1380898.78484,95.0,0.10309,1.4264,0.37529,1.47494,-14.74057
1380912.29883,95.0,0.08153,1.34713,0.29712,1.37951,-12.43769
1380929.39581,95.0,0.06443,1.35002,0.2226,1.36825,-9.36299
1380950.9828,95.0,0.05102,1.41259,0.14661,1.42018,-5.92528
1380978.22477,95.0,0.04042,1.53156,0.1095,1.53547,-4.08945
1381012.72075,95.0,0.03192,1.68776,0.13398,1.69307,-4.53878
1381056.26871,95.0,0.02528,1.83605,0.23277,1.85075,-7.22542
1381111.33367,95.0,0.01999,1.92859,0.38129,1.96592,-11.18331
1395166.22636,96.0,20004.453,0.35732,-0.01794,0.35777,2.87444
1395166.36836,96.0,15829.126,0.3597,-0.00144,0.3597,0.23009
1395166.51036,96.0,12516.703,0.36591,0.01575,0.36625,-2.46484
1395166.65236,96.0,9909.4424,0.37618,0.02764,0.37719,-4.20173
1395166.96036,96.0,7835.48,0.38349,0.03734,0.3853,-5.56074
1395167.16136,96.0,6217.2461,0.3914,0.04816,0.39435,-7.01508
1395167.39936,96.0,4905.291,0.39935,0.05795,0.40353,-8.25614
1395167.63836,96.0,3881.2737,0.41009,0.06577,0.41533,-9.11093
1395167.87636,96.0,3070.9827,0.42082,0.07549,0.42754,-10.1705
1395168.11436,96.0,2430.7778,0.43298,0.08213,0.4407,-10.74059
1395168.35236,96.0,1923.1537,0.44673,0.0897,0.45565,-11.35316
1395168.59036,96.0,1522.4358,0.45879,0.09666,0.46887,-11.89738
1395168.82836,96.0,1203.8446,0.47712,0.10354,0.48823,-12.24418
1395169.06736,96.0,952.86591,0.49262,0.10909,0.50455,-12.48612
1395169.30536,96.0,754.27557,0.50949,0.12051,0.52355,-13.30791
1395169.54236,96.0,596.71857,0.52359,0.12655,0.53866,-13.5875
1395169.77936,96.0,471.96338,0.54465,0.13223,0.56047,-13.64632
1395170.01936,96.0,373.20856,0.5643,0.14199,0.58189,-14.12356
1395170.25636,96.0,295.47278,0.5831,0.15077,0.60228,-14.497
1395170.49636,96.0,233.87738,0.60459,0.15735,0.62473,-14.58788
1395170.73336,96.0,185.05922,0.62635,0.16776,0.64843,-14.99369
1395170.97035,96.0,146.35823,0.65477,0.17365,0.67741,-14.8536
1395171.20635,96.0,115.77804,0.6805,0.18347,0.7048,-15.08865
1395171.44035,96.0,91.6721,0.70372,0.19131,0.72926,-15.20827
1395171.68635,96.0,72.51701,0.7398,0.19726,0.76565,-14.93027
1395171.91535,96.0,57.36816,0.77212,0.22236,0.8035,-16.0657
1395172.15135,96.0,45.3629,0.80327,0.23266,0.83629,-16.15298
1395172.38435,96.0,35.93134,0.81705,0.22373,0.84713,-15.31396
1395172.63435,96.0,28.40909,0.87119,0.24086,0.90387,-15.45461
1395172.84935,96.0,22.48202,0.89881,0.24906,0.93268,-15.48787
1395173.11335,96.0,17.79613,0.91039,0.2675,0.94888,-16.37461
1395173.36535,96.0,14.06813,0.96655,0.34218,1.02533,-19.49492
1395173.58135,96.0,11.1448,1.00615,0.29864,1.04953,-16.53168
1395173.84835,96.0,8.81772,1.10935,0.38369,1.17383,-19.07893
1395174.02635,96.0,6.97545,1.10139,0.41031,1.17533,-20.43213
1395174.24435,96.0,5.5173,1.15388,0.33975,1.20285,-16.40653
1395174.51435,96.0,4.36941,1.30514,0.29221,1.33745,-12.61992
1395174.84935,96.0,3.45686,1.45028,0.35424,1.49292,-13.72603
1395175.26735,96.0,2.73547,1.47584,0.43636,1.539,-16.47142
1395175.79335,96.0,2.16054,1.41168,0.44093,1.47894,-17.34587
1395176.45235,96.0,1.70952,1.33686,0.33615,1.37847,-14.11439
1395177.28035,96.0,1.35352,1.33317,0.15997,1.34274,-6.84244
1395178.32335,96.0,1.07079,1.43689,-0.00081,1.43689,0.03219
1395179.63735,96.0,0.84734,1.61012,-0.06052,1.61126,2.15249
1395181.29335,96.0,0.67072,1.75257,-0.00455,1.75257,0.14869
1395183.38135,96.0,0.53067,1.82245,0.17398,1.83073,-5.45328
1395186.01834,96.0,0.41976,1.73458,0.37028,1.77366,-12.05014
1395189.35034,96.0,0.33183,1.52121,0.46867,1.59177,-17.12353
1395193.55534,96.0,0.26261,1.29794,0.40786,1.36052,-17.44469
1395198.86433,96.0,0.20791,1.17579,0.2312,1.19831,-11.12425
1395205.56833,96.0,0.16452,1.20247,0.04568,1.20334,-2.17575
1395214.04532,96.0,0.13007,1.3339,-0.05656,1.3351,2.42786
1395224.73531,96.0,0.10309,1.48926,-0.04823,1.49004,1.85507
1395238.2493,96.0,0.08153,1.61271,0.04081,1.61322,-1.44941
1395255.34629,96.0,0.06443,1.67984,0.15627,1.6871,-5.31475
1395276.93327,96.0,0.05102,1.70335,0.29591,1.72886,-9.85535
1395304.17525,96.0,0.04042,1.66976,0.40819,1.71893,-13.73725
1395338.67123,96.0,0.03192,1.6126,0.46027,1.677,-15.92978
1395382.21919,96.0,0.02528,1.58045,0.44688,1.64242,-15.78847
1395437.28415,96.0,0.01999,1.61203,0.39835,1.66052,-13.8803
1409482.71365,97.0,20004.453,0.35663,-0.01797,0.35708,2.88501
1409482.85565,97.0,15829.126,0.35893,-0.00348,0.35894,0.55589
1409482.99765,97.0,12516.703,0.36832,0.01513,0.36864,-2.35235
1409483.13965,97.0,9909.4424,0.37397,0.02748,0.37498,-4.20243
1409483.44765,97.0,7835.48,0.38046,0.03979,0.38254,-5.97027
1409483.64865,97.0,6217.2461,0.38949,0.0488,0.39253,-7.14205
1409483.88665,97.0,4905.291,0.39812,0.05805,0.40233,-8.29615
1409484.12565,97.0,3881.2737,0.41202,0.06865,0.4177,-9.4602
1409484.36365,97.0,3070.9827,0.42249,0.07407,0.42894,-9.94438
1409484.60165,97.0,2430.7778,0.43361,0.08267,0.44142,-10.79492
1409484.83965,97.0,1923.1537,0.44747,0.08825,0.45609,-11.15651
1409485.07765,97.0,1522.4358,0.46247,0.09712,0.47256,-11.86025
1409485.31565,97.0,1203.8446,0.47482,0.10476,0.48624,-12.44225
1409485.55465,97.0,952.86591,0.48997,0.11236,0.50269,-12.9163
1409485.79265,97.0,754.27557,0.50897,0.11863,0.52261,-13.12003
1409486.02965,97.0,596.71857,0.52631,0.12797,0.54165,-13.66629
1409486.26665,97.0,471.96338,0.54044,0.13476,0.55699,-14.00145
1409486.50565,97.0,373.20856,0.56103,0.14362,0.57912,-14.35888
1409486.74365,97.0,295.47278,0.58835,0.15128,0.60749,-14.41958
1409486.98265,97.0,233.87738,0.61009,0.16218,0.63128,-14.88634
1409487.22065,97.0,185.05922,0.63547,0.16896,0.65755,-14.88929
1409487.45665,97.0,146.35823,0.65398,0.18236,0.67893,-15.58105
1409487.69365,97.0,115.77804,0.6826,0.19087,0.70878,-15.62192
1409487.92764,97.0,91.6721,0.71351,0.2012,0.74133,-15.74774
1409488.17364,97.0,72.51701,0.73606,0.21167,0.76589,-16.04357
1409488.40264,97.0,57.36816,0.76287,0.20496,0.78992,-15.03885
1409488.63864,97.0,45.3629,0.7895,0.21399,0.81799,-15.16563
1409488.87164,97.0,35.93134,0.83109,0.24775,0.86723,-16.59974
1409489.12164,97.0,28.40909,0.84068,0.25628,0.87888,-16.95352
1409489.33664,97.0,22.48202,0.87654,0.28576,0.92194,-18.05629
1409489.60064,97.0,17.79613,0.93862,0.30806,0.98788,-18.16997
1409489.85364,97.0,14.06813,0.9734,0.27974,1.0128,-16.03349
1409490.06964,97.0,11.1448,1.0198,0.36917,1.08457,-19.90032
1409490.33664,97.0,8.81772,1.04586,0.3208,1.09396,-17.05245
1409490.51464,97.0,6.97545,1.17777,0.3263,1.22214,-15.4855
1409490.73264,97.0,5.5173,1.24938,0.43101,1.32163,-19.03342
1409491.00264,97.0,4.36941,1.23118,0.43614,1.30615,-19.50643
1409491.33764,97.0,3.45686,1.25046,0.3452,1.29724,-15.43277
1409491.75564,97.0,2.73547,1.35624,0.22566,1.37488,-9.44664
1409492.28064,97.0,2.16054,1.52602,0.17676,1.53623,-6.60734
1409492.93964,97.0,1.70952,1.65814,0.23278,1.6744,-7.99138
1409493.76864,97.0,1.35352,1.6789,0.34676,1.71433,-11.66979
1409494.81164,97.0,1.07079,1.57235,0.42971,1.63002,-15.28527
1409496.12564,97.0,0.84734,1.39754,0.40411,1.4548,-16.1277
1409497.78064,97.0,0.67072,1.2636,0.27912,1.29407,-12.45632
1409499.86964,97.0,0.53067,1.22082,0.05505,1.22206,-2.58198
1409502.50663,97.0,0.41976,1.32957,-0.13435,1.33634,5.77009
1409505.83763,97.0,0.33183,1.53342,-0.19396,1.54564,7.20905
1409510.04363,97.0,0.26261,1.71641,-0.09383,1.71897,3.12893
1409515.35162,97.0,0.20791,1.7818,0.10218,1.78473,-3.28212
1409522.05562,97.0,0.16452,1.71036,0.29151,1.73502,-9.6726
1409530.53261,97.0,0.13007,1.55708,0.38587,1.60418,-13.91858
1409541.2226,97.0,0.10309,1.414,0.36799,1.4611,-14.58742
1409554.73659,97.0,0.08153,1.34302,0.28731,1.37341,-12.07513
1409571.83458,97.0,0.06443,1.35186,0.21211,1.3684,-8.91718
1409593.42056,97.0,0.05102,1.42128,0.13987,1.42814,-5.62054
1409620.66354,97.0,0.04042,1.54397,0.10896,1.54781,-4.03662
1409655.15852,97.0,0.03192,1.69908,0.14079,1.70491,-4.73679
1409698.70648,97.0,0.02528,1.84246,0.24409,1.85856,-7.54656
1409753.77144,97.0,0.01999,1.92822,0.39287,1.96784,-11.51612
1423789.39815,98.0,20004.453,0.35812,-0.01774,0.35856,2.83668
1423789.54015,98.0,15829.126,0.3591,-0.00049,0.3591,0.07775
1423789.68215,98.0,12516.703,0.36891,0.0126,0.36912,-1.95658
1423789.82415,98.0,9909.4424,0.37401,0.02772,0.37504,-4.23936
1423790.13215,98.0,7835.48,0.38134,0.03866,0.3833,-5.78915
1423790.33315,98.0,6217.2461,0.39094,0.04779,0.39385,-6.96885
1423790.57115,98.0,4905.291,0.39853,0.05761,0.40268,-8.22517
1423790.81015,98.0,3881.2737,0.41182,0.06584,0.41705,-9.08363
1423791.04815,98.0,3070.9827,0.4217,0.07403,0.42815,-9.95662
1423791.28615,98.0,2430.7778,0.43323,0.08129,0.44079,-10.62707
1423791.52415,98.0,1923.1537,0.44632,0.08936,0.45518,-11.32134
1423791.76215,98.0,1522.4358,0.46039,0.09821,0.47075,-12.04178
1423792.00015,98.0,1203.8446,0.47702,0.10467,0.48837,-12.37629
1423792.23815,98.0,952.86591,0.49218,0.11097,0.50453,-12.706
1423792.47715,98.0,754.27557,0.50854,0.12163,0.52288,-13.45054
1423792.71415,98.0,596.71857,0.52356,0.1253,0.53835,-13.45893
1423792.95115,98.0,471.96338,0.54471,0.13242,0.56057,-13.66348
1423793.19015,98.0,373.20856,0.56354,0.14138,0.581,-14.08386
1423793.42815,98.0,295.47278,0.58123,0.1522,0.60083,-14.67376
1423793.66715,98.0,233.87738,0.60451,0.1587,0.62499,-14.71003
1423793.90415,98.0,185.05922,0.62791,0.17045,0.65063,-15.18769
1423794.14015,98.0,146.35823,0.65487,0.17115,0.67686,-14.64658
1423794.37715,98.0,115.77804,0.68089,0.18117,0.70458,-14.89999
1423794.61115,98.0,91.6721,0.70381,0.19139,0.72937,-15.2125
1423794.85715,98.0,72.51701,0.73644,0.19579,0.76202,-14.8884
1423795.08615,98.0,57.36816,0.77194,0.22027,0.80275,-15.9257
1423795.32215,98.0,45.3629,0.80435,0.2311,0.83689,-16.03007
1423795.55515,98.0,35.93134,0.81434,0.22415,0.84463,-15.38965
1423795.80515,98.0,28.40909,0.86767,0.23851,0.89986,-15.37031
1423796.01915,98.0,22.48202,0.89486,0.24696,0.92831,-15.42816
1423796.28415,98.0,17.79613,0.90723,0.27048,0.9467,-16.60126
1423796.53715,98.0,14.06813,0.97209,0.33956,1.02969,-19.25506
1423796.75315,98.0,11.1448,0.99985,0.30117,1.04423,-16.76323
1423797.02015,98.0,8.81772,1.11344,0.37651,1.17537,-18.68274
1423797.19815,98.0,6.97545,1.1072,0.41473,1.18233,-20.53474
1423797.41615,98.0,5.5173,1.14856,0.34745,1.19996,-16.83103
1423797.68515,98.0,4.36941,1.29035,0.28934,1.32239,-12.63854
1423798.02115,98.0,3.45686,1.44726,0.33462,1.48544,-13.01857
1423798.43915,98.0,2.73547,1.49041,0.42293,1.54926,-15.84231
1423798.96415,98.0,2.16054,1.43156,0.44568,1.49933,-17.29267
1423799.62315,98.0,1.70952,1.346,0.35888,1.39302,-14.92923
1423800.45214,98.0,1.35352,1.32099,0.18753,1.33424,-8.07994
1423801.49514,98.0,1.07079,1.4041,0.01395,1.40417,-0.56935
1423802.80914,98.0,0.84734,1.57134,-0.07108,1.57294,2.59
1423804.46414,98.0,0.67072,1.72568,-0.03466,1.72603,1.15053
1423806.55314,98.0,0.53067,1.82108,0.13495,1.82607,-4.23819
1423809.19014,98.0,0.41976,1.76099,0.33976,1.79347,-10.92015
1423812.52114,98.0,0.33183,1.56478,0.4631,1.63187,-16.48623
1423816.72713,98.0,0.26261,1.33253,0.4313,1.40059,-17.93536
1423822.03513,98.0,0.20791,1.18754,0.26961,1.21776,-12.79099
1423828.73912,98.0,0.16452,1.18928,0.08178,1.19209,-3.93369
1423837.21612,98.0,0.13007,1.30601,-0.03722,1.30654,1.63264
1423847.90611,98.0,0.10309,1.46008,-0.04773,1.46086,1.87241
1423861.4201,98.0,0.08153,1.59101,0.02617,1.59123,-0.94222
1423878.51808,98.0,0.06443,1.66867,0.13306,1.67397,-4.55916
1423900.10407,98.0,0.05102,1.70948,0.27233,1.73104,-9.05161
1423927.34705,98.0,0.04042,1.69101,0.39349,1.73619,-13.09947
1423961.84202,98.0,0.03192,1.63791,0.46264,1.70199,-15.77287
1424005.38999,98.0,0.02528,1.599,0.46388,1.66493,-16.17779
1424060.45494,98.0,0.01999,1.61716,0.42153,1.67119,-14.60975
1438091.51926,99.0,20004.453,0.36172,-0.01596,0.36207,2.52578
1438091.66126,99.0,15829.126,0.3629,-0.00337,0.36292,0.53161
1438091.80326,99.0,12516.703,0.37193,0.0156,0.37225,-2.40212
1438091.94526,99.0,9909.4424,0.37955,0.02808,0.38059,-4.23183
1438092.11026,99.0,7835.48,0.38592,0.0399,0.38797,-5.90242
1438092.31026,99.0,6217.2461,0.3953,0.04999,0.39845,-7.20752
1438092.76926,99.0,4905.291,0.40425,0.05711,0.40827,-8.04102
1438093.00726,99.0,3881.2737,0.41324,0.06655,0.41857,-9.14798
1438093.24526,99.0,3070.9827,0.42641,0.07436,0.43284,-9.8923
1438093.48326,99.0,2430.7778,0.43766,0.08187,0.44525,-10.59501
1438093.72126,99.0,1923.1537,0.44772,0.08936,0.45655,-11.28707
1438093.95926,99.0,1522.4358,0.46145,0.09722,0.47158,-11.89709
1438094.19726,99.0,1203.8446,0.47864,0.1063,0.4903,-12.52135
1438094.43626,99.0,952.86591,0.49458,0.11224,0.50716,-12.78623
1438094.67426,99.0,754.27557,0.50779,0.11965,0.5217,-13.25914
1438094.91226,99.0,596.71857,0.53042,0.12686,0.54538,-13.45069
1438095.14926,99.0,471.96338,0.54699,0.13687,0.56385,-14.04817
1438095.38826,99.0,373.20856,0.56734,0.14557,0.58572,-14.39104
1438095.62626,99.0,295.47278,0.58676,0.14909,0.60541,-14.2563
1438095.86526,99.0,233.87738,0.61067,0.15623,0.63034,-14.34994
1438096.10326,99.0,185.05922,0.63389,0.1645,0.65488,-14.54755
1438096.33926,99.0,146.35823,0.6627,0.17989,0.68668,-15.18689
1438096.57626,99.0,115.77804,0.68992,0.18544,0.71441,-15.04456
1438096.81026,99.0,91.6721,0.71574,0.19173,0.74098,-14.99572
1438097.05526,99.0,72.51701,0.74551,0.2075,0.77384,-15.55358
1438097.28526,99.0,57.36816,0.75745,0.21619,0.7877,-15.9297
1438097.52126,99.0,45.3629,0.78665,0.23123,0.81993,-16.38024
1438097.75426,99.0,35.93134,0.83866,0.23029,0.86971,-15.3543
1438098.00426,99.0,28.40909,0.86199,0.26751,0.90254,-17.24099
1438098.21826,99.0,22.48202,0.90802,0.28176,0.95073,-17.23895
1438098.48326,99.0,17.79613,0.94882,0.2767,0.98834,-16.25784
1438098.73526,99.0,14.06813,0.93779,0.30143,0.98504,-17.81896
1438098.95126,99.0,11.1448,1.05839,0.3292,1.10841,-17.27768
1438099.21826,99.0,8.81772,1.03612,0.38138,1.10408,-20.20782
1438099.39626,99.0,6.97545,1.10641,0.32826,1.15408,-16.52485
1438099.61526,99.0,5.5173,1.26327,0.32398,1.30416,-14.38419
1438099.88426,99.0,4.36941,1.35078,0.42795,1.41695,-17.57923
1438100.21926,99.0,3.45686,1.32407,0.46123,1.4021,-19.20535
1438100.63826,99.0,2.73547,1.29139,0.37898,1.34585,-16.35512
1438101.16326,99.0,2.16054,1.32861,0.22558,1.34762,-9.63604
1438101.82226,99.0,1.70952,1.46381,0.09474,1.46688,-3.70326
1438102.65126,99.0,1.35352,1.63759,0.07158,1.63916,-2.50298
1438103.69325,99.0,1.07079,1.7589,0.16774,1.76688,-5.4477
1438105.00725,99.0,0.84734,1.75339,0.32886,1.78397,-10.62291
1438106.66325,99.0,0.67072,1.62835,0.44322,1.6876,-15.22652
1438108.75225,99.0,0.53067,1.39536,0.45213,1.46678,-17.95346
1438111.38825,99.0,0.41976,1.19659,0.30065,1.23378,-14.10393
1438114.72025,99.0,0.33183,1.14463,0.06772,1.14663,-3.38564
1438118.92624,99.0,0.26261,1.25481,-0.12642,1.26117,5.75323
1438124.23424,99.0,0.20791,1.45005,-0.18656,1.462,7.33121
1438130.93823,99.0,0.16452,1.62707,-0.10079,1.63019,3.54454
1438139.41523,99.0,0.13007,1.70668,0.06923,1.70809,-2.32293
1438150.10522,99.0,0.10309,1.67818,0.2355,1.69463,-7.98832
1438163.61921,99.0,0.08153,1.58905,0.34064,1.62515,-12.09938
1438180.7162,99.0,0.06443,1.51159,0.37572,1.55758,-13.95837
1438202.30318,99.0,0.05102,1.44302,0.35449,1.48592,-13.80185
1438229.54516,99.0,0.04042,1.43185,0.29863,1.46266,-11.78089
1438264.04113,99.0,0.03192,1.48857,0.2343,1.50689,-8.94496
1438307.5881,99.0,0.02528,1.60919,0.19752,1.62127,-6.99784
1438362.65405,99.0,0.01999,1.77138,0.2204,1.78504,-7.09261
1452386.94778,100.0,20004.453,0.36134,-0.01676,0.36173,2.65583
1452387.08978,100.0,15829.126,0.36422,-0.00419,0.36425,0.65872
1452387.23178,100.0,12516.703,0.37077,0.01508,0.37108,-2.32868
1452387.37378,100.0,9909.4424,0.37839,0.028,0.37942,-4.23165
1452387.53878,100.0,7835.48,0.38484,0.03829,0.38674,-5.68157
1452387.92078,100.0,6217.2461,0.39336,0.04713,0.39618,-6.8324
1452388.15878,100.0,4905.291,0.40359,0.06005,0.40803,-8.46345
1452388.39678,100.0,3881.2737,0.41397,0.06482,0.41901,-8.89899
1452388.63478,100.0,3070.9827,0.42424,0.074,0.43064,-9.89406
1452388.87278,100.0,2430.7778,0.43508,0.0819,0.44272,-10.66033
1452389.11178,100.0,1923.1537,0.44837,0.0898,0.45728,-11.32516
1452389.34878,100.0,1522.4358,0.4647,0.09724,0.47477,-11.81848
1452389.58778,100.0,1203.8446,0.47565,0.10326,0.48672,-12.24799
1452389.82578,100.0,952.86591,0.49347,0.10966,0.50551,-12.52882
1452390.06478,100.0,754.27557,0.51134,0.11957,0.52514,-13.16174
1452390.30178,100.0,596.71857,0.52598,0.12597,0.54085,-13.46827
1452390.53878,100.0,471.96338,0.54611,0.13108,0.56162,-13.49712
1452390.77778,100.0,373.20856,0.56534,0.13961,0.58232,-13.87167
1452391.01578,100.0,295.47278,0.58159,0.15097,0.60086,-14.55153
1452391.25478,100.0,233.87738,0.60433,0.1594,0.62499,-14.77569
1452391.49278,100.0,185.05922,0.62982,0.16943,0.65221,-15.0564
1452391.72978,100.0,146.35823,0.65686,0.17349,0.67938,-14.79518
1452391.96578,100.0,115.77804,0.67986,0.18027,0.70336,-14.85023
1452392.19978,100.0,91.6721,0.70132,0.19217,0.72717,-15.32351
1452392.44578,100.0,72.51701,0.73739,0.19627,0.76306,-14.90469
1452392.67478,100.0,57.36816,0.7745,0.2197,0.80506,-15.83691
1452392.91178,100.0,45.3629,0.80608,0.2309,0.8385,-15.98397
1452393.14378,100.0,35.93134,0.81283,0.2283,0.84428,-15.68858
1452393.39378,100.0,28.40909,0.86878,0.23609,0.90028,-15.2029
1452393.60878,100.0,22.48202,0.8925,0.24572,0.92571,-15.39334
1452393.87278,100.0,17.79613,0.90464,0.27365,0.94513,-16.83002
1452394.12578,100.0,14.06813,0.97772,0.3417,1.03571,-19.26392
1452394.34178,100.0,11.1448,0.99776,0.30311,1.04278,-16.89845
1452394.60878,100.0,8.81772,1.11962,0.37262,1.17999,-18.40797
1452394.78678,100.0,6.97545,1.11618,0.42476,1.19427,-20.83418
1452395.00478,100.0,5.5173,1.14523,0.3558,1.19923,-17.25913
1452395.27478,100.0,4.36941,1.28049,0.28641,1.31213,-12.60792
1452395.60978,100.0,3.45686,1.44633,0.31844,1.48097,-12.41661
1452396.02778,100.0,2.73547,1.50861,0.41192,1.56383,-15.27198
1452396.55378,100.0,2.16054,1.4556,0.45386,1.52472,-17.31775
1452397.21278,100.0,1.70952,1.35681,0.38547,1.4105,-15.85978
1452398.04078,100.0,1.35352,1.30686,0.21862,1.32502,-9.49704
1452399.08378,100.0,1.07079,1.36774,0.02914,1.36805,-1.22043
1452400.39777,100.0,0.84734,1.52668,-0.0841,1.52899,3.15305
1452402.05377,100.0,0.67072,1.69121,-0.0753,1.69289,2.54941
1452404.14177,100.0,0.53067,1.82073,0.07523,1.82228,-2.3659
1452406.77877,100.0,0.41976,1.79833,0.29608,1.82254,-9.34938
1452410.10977,100.0,0.33183,1.62384,0.4554,1.68649,-15.66582
