Repository: SebaVillagra00/ICM2985-SOH-IPRE

## Data University of Cambridge (EIS Cambridge)
Data publicada en "Identifying degradation patterns of lithium ion batteries from impedance spectroscopy using machine learning" (Zhang, Tang, Zhang, Wang, Stimming & Lee, 2020) https://www.nature.com/articles/s41467-020-15235-7.

Carpeta contiene:
* Paper de Nature Comunications (IF: 16.6).
* Data frames para IOS.
* Data frames para Windows.

Cada Data frame está contenido en un archivo .txt con las siguientes columnas:
* time/s: tiempo en que se mide la muestra.
* cycle number: ciclo de carga de la batería.
* freq/Hz: frecuencia de la señal de input.
* Re(Z)/Ohm: Parte resistiva de la impedancia.
* Im(Z)/Ohm: Parte reactiva de la impedancia.

File: EIS Cambridge/csvEIS/EIS_state_V_25C06.csv (part 9 of 20)
time/s,cycle number,freq/Hz,Re(Z)/Ohm,-Im(Z)/Ohm,|Z|/Ohm,Phase(Z)/deg
1293554.5531,89.0,0.03192,1.49334,0.2865,1.52057,-10.86034
1293598.10007,89.0,0.02528,1.52436,0.32785,1.55922,-12.13793
1293653.16503,89.0,0.01999,1.56885,0.372,1.61235,-13.33956
1307735.33487,90.0,20004.453,0.30584,-0.02002,0.3065,3.74529
1307735.47787,90.0,15829.126,0.31238,-0.00071,0.31238,0.13061
1307735.61987,90.0,12516.703,0.3209,0.01485,0.32124,-2.64957
1307735.76187,90.0,9909.4424,0.32796,0.03041,0.32936,-5.29708
1307735.92587,90.0,7835.48,0.33764,0.04069,0.34008,-6.87193
1307736.12687,90.0,6217.2461,0.34671,0.05156,0.35052,-8.45814
1307736.36487,90.0,4905.291,0.35846,0.06246,0.36386,-9.88466
1307736.60287,90.0,3881.2737,0.37082,0.07251,0.37784,-11.06413
1307736.84087,90.0,3070.9827,0.38343,0.0821,0.39212,-12.08533
1307737.07987,90.0,2430.7778,0.39651,0.08941,0.40647,-12.70727
1307737.31787,90.0,1923.1537,0.41151,0.09904,0.42326,-13.53201
1307737.55587,90.0,1522.4358,0.42711,0.10735,0.44039,-14.10845
1307737.79387,90.0,1203.8446,0.44458,0.11594,0.45945,-14.61652
1307738.03287,90.0,952.86591,0.46286,0.12183,0.47862,-14.746
1307738.27087,90.0,754.27557,0.48186,0.1306,0.49924,-15.1648
1307738.50787,90.0,596.71857,0.50209,0.13785,0.52067,-15.35256
1307738.74587,90.0,471.96338,0.52283,0.14669,0.54302,-15.67269
1307738.98487,90.0,373.20856,0.54782,0.15465,0.56923,-15.76418
1307739.22187,90.0,295.47278,0.56972,0.16098,0.59203,-15.77785
1307739.46187,90.0,233.87738,0.59454,0.16956,0.61825,-15.91808
1307739.69987,90.0,185.05922,0.62137,0.17813,0.6464,-15.99614
1307739.93587,90.0,146.35823,0.64715,0.18376,0.67274,-15.85196
1307740.17187,90.0,115.77804,0.67659,0.19154,0.70318,-15.80655
1307740.40687,90.0,91.6721,0.70716,0.19903,0.73464,-15.71923
1307740.65187,90.0,72.51701,0.73822,0.20659,0.76658,-15.63426
1307740.88087,90.0,57.36816,0.76995,0.21204,0.79861,-15.39763
1307741.11787,90.0,45.3629,0.80353,0.21765,0.83249,-15.15583
1307741.34987,90.0,35.93134,0.83534,0.22298,0.86459,-14.94557
1307741.59987,90.0,28.40909,0.86991,0.22921,0.8996,-14.76108
1307741.81487,90.0,22.48202,0.90636,0.23609,0.93661,-14.6001
1307742.07987,90.0,17.79613,0.94738,0.24124,0.97761,-14.28608
1307742.33187,90.0,14.06813,0.98721,0.24306,1.0167,-13.83181
1307742.54787,90.0,11.1448,1.03099,0.24161,1.05893,-13.189
1307742.81487,90.0,8.81772,1.07705,0.23733,1.10289,-12.42679
1307742.99287,90.0,6.97545,1.12125,0.22598,1.1438,-11.39491
1307743.21087,90.0,5.5173,1.15655,0.21014,1.17548,-10.29801
1307743.48087,90.0,4.36941,1.19478,0.1912,1.20998,-9.09186
1307743.81587,90.0,3.45686,1.22062,0.17385,1.23294,-8.10572
1307744.23387,90.0,2.73547,1.24283,0.15295,1.2522,-7.01579
1307744.75987,90.0,2.16054,1.26312,0.1357,1.27039,-6.13182
1307745.41887,90.0,1.70952,1.27814,0.12234,1.28398,-5.46759
1307746.24687,90.0,1.35352,1.28882,0.11122,1.29361,-4.93211
1307747.28987,90.0,1.07079,1.30015,0.10032,1.30401,-4.41204
1307748.60386,90.0,0.84734,1.3098,0.09415,1.31318,-4.11122
1307750.25986,90.0,0.67072,1.31893,0.09114,1.32208,-3.95286
1307752.34886,90.0,0.53067,1.32682,0.0904,1.32989,-3.89763
1307754.98486,90.0,0.41976,1.33374,0.09065,1.33681,-3.88836
1307758.31686,90.0,0.33183,1.34234,0.09214,1.3455,-3.92661
1307762.52185,90.0,0.26261,1.3521,0.09729,1.35559,-4.11556
1307767.82985,90.0,0.20791,1.36132,0.1054,1.36539,-4.42742
1307774.53484,90.0,0.16452,1.37014,0.11513,1.37497,-4.80306
1307783.01084,90.0,0.13007,1.38178,0.12642,1.38755,-5.22742
1307793.70183,90.0,0.10309,1.39585,0.14129,1.40299,-5.77996
1307807.21582,90.0,0.08153,1.41285,0.16266,1.42218,-6.56769
1307824.31281,90.0,0.06443,1.43046,0.19049,1.44309,-7.58542
1307845.89979,90.0,0.05102,1.44421,0.22169,1.46112,-8.72677
1307873.14177,90.0,0.04042,1.46248,0.25122,1.4839,-9.74709
1307907.63774,90.0,0.03192,1.49214,0.28509,1.51913,-10.81647
1307951.18571,90.0,0.02528,1.52906,0.3296,1.56418,-12.1644
1308006.25066,90.0,0.01999,1.56873,0.38217,1.61461,-13.6914
1322086.32972,91.0,20004.453,0.30555,-0.02075,0.30626,3.88458
1322086.47272,91.0,15829.126,0.31277,-0.0013,0.31277,0.23809
1322086.61472,91.0,12516.703,0.32045,0.01566,0.32083,-2.7975
1322086.75672,91.0,9909.4424,0.32813,0.0284,0.32935,-4.94681
1322086.92072,91.0,7835.48,0.33739,0.04136,0.33992,-6.98877
1322087.12171,91.0,6217.2461,0.34842,0.05262,0.35237,-8.58838
1322087.35971,91.0,4905.291,0.35856,0.06285,0.36403,-9.94147
1322087.59771,91.0,3881.2737,0.36981,0.07176,0.37671,-10.98221
1322087.83671,91.0,3070.9827,0.38298,0.08189,0.39163,-12.0698
1322088.07471,91.0,2430.7778,0.39631,0.09004,0.40641,-12.79974
1322088.31271,91.0,1923.1537,0.4114,0.09816,0.42295,-13.41987
1322088.55071,91.0,1522.4358,0.42746,0.10602,0.44041,-13.9298
1322088.78871,91.0,1203.8446,0.44198,0.11465,0.45661,-14.54143
1322089.02671,91.0,952.86591,0.46223,0.12329,0.47839,-14.93414
1322089.26571,91.0,754.27557,0.48157,0.1321,0.49936,-15.33938
1322089.50271,91.0,596.71857,0.50165,0.13852,0.52042,-15.43681
1322089.73971,91.0,471.96338,0.52332,0.14585,0.54326,-15.57345
1322089.97871,91.0,373.20856,0.54578,0.15346,0.56694,-15.70497
1322090.21671,91.0,295.47278,0.56966,0.1614,0.59208,-15.81845
1322090.45571,91.0,233.87738,0.59435,0.16952,0.61805,-15.91927
1322090.69371,91.0,185.05922,0.62037,0.17788,0.64536,-15.99908
1322090.92971,91.0,146.35823,0.64774,0.18558,0.6738,-15.98712
1322091.16671,91.0,115.77804,0.67699,0.19234,0.70379,-15.86044
1322091.40071,91.0,91.6721,0.70676,0.19953,0.73439,-15.76545
1322091.64671,91.0,72.51701,0.73783,0.20534,0.76587,-15.55217
1322091.87571,91.0,57.36816,0.76959,0.21191,0.79823,-15.39496
1322092.11171,91.0,45.3629,0.80186,0.21616,0.83049,-15.08677
1322092.34471,91.0,35.93134,0.83477,0.22327,0.86411,-14.97378
1322092.59471,91.0,28.40909,0.86949,0.22811,0.89891,-14.70006
1322092.80971,91.0,22.48202,0.90635,0.23518,0.93637,-14.54605
1322093.07371,91.0,17.79613,0.94614,0.2409,0.97632,-14.2846
1322093.32671,91.0,14.06813,0.9879,0.24309,1.01737,-13.82404
1322093.54271,91.0,11.1448,1.0329,0.24222,1.06092,-13.19763
1322093.80971,91.0,8.81772,1.07595,0.2361,1.10155,-12.37636
1322093.98771,91.0,6.97545,1.12051,0.22759,1.14339,-11.48117
1322094.20571,91.0,5.5173,1.15678,0.20859,1.17544,-10.22155
1322094.47571,91.0,4.36941,1.19437,0.19386,1.21,-9.21953
1322094.81071,91.0,3.45686,1.22021,0.17318,1.23243,-8.0778
1322095.22871,91.0,2.73547,1.24509,0.15362,1.25453,-7.03363
1322095.75471,91.0,2.16054,1.26317,0.13673,1.27055,-6.17761
1322096.41371,91.0,1.70952,1.27682,0.12327,1.28276,-5.51434
1322097.24171,91.0,1.35352,1.28913,0.11036,1.29384,-4.89321
1322098.28471,91.0,1.07079,1.301,0.10161,1.30497,-4.46597
1322099.59871,91.0,0.84734,1.31046,0.09535,1.31392,-4.16161
1322101.2547,91.0,0.67072,1.31869,0.09193,1.32189,-3.98791
1322103.3427,91.0,0.53067,1.32596,0.08958,1.32898,-3.86477
1322105.9797,91.0,0.41976,1.33527,0.08965,1.33828,-3.84097
1322109.3117,91.0,0.33183,1.34489,0.09287,1.34809,-3.95034
1322113.51669,91.0,0.26261,1.35345,0.09936,1.35709,-4.19852
1322118.82569,91.0,0.20791,1.36104,0.10706,1.36524,-4.49755
1322125.52969,91.0,0.16452,1.36968,0.11579,1.37456,-4.83228
1322134.00668,91.0,0.13007,1.38162,0.12664,1.38741,-5.23699
1322144.69667,91.0,0.10309,1.39516,0.14262,1.40243,-5.8368
1322158.21066,91.0,0.08153,1.4091,0.16312,1.41851,-6.60321
1322175.30765,91.0,0.06443,1.42526,0.1876,1.43755,-7.49841
1322196.89463,91.0,0.05102,1.44437,0.21109,1.45971,-8.31467
1322224.13661,91.0,0.04042,1.47316,0.24316,1.4931,-9.3729
1322258.63258,91.0,0.03192,1.50648,0.2889,1.53393,-10.85576
1322302.17955,91.0,0.02528,1.53588,0.34258,1.57362,-12.57398
1322357.24551,91.0,0.01999,1.56697,0.39432,1.61582,-14.12492
1336426.75237,92.0,20004.453,0.30632,-0.01925,0.30693,3.59583
1336426.89537,92.0,15829.126,0.31192,-0.001,0.31192,0.18409
1336427.03737,92.0,12516.703,0.32013,0.01732,0.3206,-3.09694
1336427.17937,92.0,9909.4424,0.32799,0.02873,0.32925,-5.00677
1336427.34337,92.0,7835.48,0.33843,0.04032,0.34083,-6.79469
1336427.54437,92.0,6217.2461,0.34641,0.05386,0.35057,-8.83728
1336427.78237,92.0,4905.291,0.35882,0.06323,0.36434,-9.99334
1336428.02037,92.0,3881.2737,0.36999,0.07238,0.377,-11.06861
1336428.25937,92.0,3070.9827,0.3817,0.0811,0.39022,-11.99465
1336428.49737,92.0,2430.7778,0.39533,0.08981,0.4054,-12.79908
1336428.73537,92.0,1923.1537,0.41025,0.09878,0.42197,-13.53856
1336428.97337,92.0,1522.4358,0.4269,0.10545,0.43973,-13.87466
1336429.21137,92.0,1203.8446,0.44461,0.1142,0.45905,-14.40467
1336429.45037,92.0,952.86591,0.46227,0.12181,0.47805,-14.76218
1336429.68837,92.0,754.27557,0.48066,0.13101,0.4982,-15.24582
1336429.92537,92.0,596.71857,0.50228,0.13878,0.5211,-15.44589
1336430.16337,92.0,471.96338,0.5229,0.14612,0.54294,-15.61267
1336430.40237,92.0,373.20856,0.5468,0.15353,0.56795,-15.68312
1336430.64037,92.0,295.47278,0.56872,0.16239,0.59145,-15.93601
1336430.87937,92.0,233.87738,0.59423,0.17042,0.61819,-16.00274
1336431.11737,92.0,185.05922,0.62099,0.17679,0.64566,-15.89149
1336431.35337,92.0,146.35823,0.64701,0.18517,0.67299,-15.97069
1336431.58937,92.0,115.77804,0.67596,0.19113,0.70246,-15.78853
1336431.82437,92.0,91.6721,0.70584,0.19849,0.73322,-15.70648
1336432.06937,92.0,72.51701,0.73799,0.20601,0.7662,-15.5969
1336432.29837,92.0,57.36816,0.76866,0.21188,0.79732,-15.41072
1336432.53537,92.0,45.3629,0.80096,0.21731,0.82992,-15.17952
1336432.76737,92.0,35.93134,0.83423,0.22239,0.86336,-14.9268
1336433.01737,92.0,28.40909,0.86968,0.22883,0.89928,-14.74142
1336433.23237,92.0,22.48202,0.9061,0.23621,0.93639,-14.61106
1336433.49737,92.0,17.79613,0.94624,0.23948,0.97607,-14.20283
1336433.74937,92.0,14.06813,0.98757,0.24453,1.01739,-13.90697
1336433.96537,92.0,11.1448,1.03058,0.24518,1.05934,-13.38215
1336434.23237,92.0,8.81772,1.07696,0.23771,1.10288,-12.44712
1336434.41137,92.0,6.97545,1.11948,0.22541,1.14195,-11.38448
1336434.62937,92.0,5.5173,1.15776,0.21225,1.17706,-10.38863
1336434.89837,92.0,4.36941,1.19258,0.1923,1.20799,-9.15999
1336435.23337,92.0,3.45686,1.2218,0.17344,1.23405,-8.07921
1336435.65236,92.0,2.73547,1.24383,0.15516,1.25348,-7.11062
1336436.17736,92.0,2.16054,1.26229,0.13702,1.26971,-6.19499
1336436.83636,92.0,1.70952,1.27751,0.12183,1.28331,-5.44759
1336437.66536,92.0,1.35352,1.29049,0.11011,1.29518,-4.87679
1336438.70736,92.0,1.07079,1.30032,0.10286,1.30438,-4.52309
1336440.02136,92.0,0.84734,1.30962,0.09537,1.31308,-4.16502
1336441.67736,92.0,0.67072,1.31835,0.09151,1.32152,-3.97088
1336443.76636,92.0,0.53067,1.32785,0.08958,1.33087,-3.85934
1336446.40236,92.0,0.41976,1.33587,0.09111,1.33897,-3.90154
1336449.73435,92.0,0.33183,1.34306,0.09396,1.34634,-4.00168
1336453.94035,92.0,0.26261,1.35136,0.09804,1.35491,-4.14944
1336459.24835,92.0,0.20791,1.36152,0.10457,1.36553,-4.39193
1336465.95234,92.0,0.16452,1.37266,0.11501,1.37746,-4.78923
1336474.42933,92.0,0.13007,1.38335,0.12797,1.38925,-5.28523
1336485.11933,92.0,0.10309,1.3946,0.14245,1.40185,-5.83219
1336498.63332,92.0,0.08153,1.40995,0.16005,1.419,-6.47622
1336515.7303,92.0,0.06443,1.42935,0.18439,1.4412,-7.3506
1336537.31729,92.0,0.05102,1.45232,0.21696,1.46843,-8.49663
1336564.55926,92.0,0.04042,1.47196,0.2559,1.49404,-9.86211
1336599.05524,92.0,0.03192,1.49276,0.29399,1.52143,-11.14158
1336642.6022,92.0,0.02528,1.52473,0.33233,1.56053,-12.29581
1336697.66816,92.0,0.01999,1.56953,0.37949,1.61475,-13.59233
1350760.23304,93.0,20004.453,0.30656,-0.0201,0.30722,3.7516
1350760.37604,93.0,15829.126,0.31138,0.00074,0.31138,-0.13681
1350760.51804,93.0,12516.703,0.32056,0.01405,0.32087,-2.50923
1350760.66004,93.0,9909.4424,0.32943,0.02894,0.3307,-5.01979
1350760.82404,93.0,7835.48,0.33608,0.04011,0.33847,-6.80633
1350761.02504,93.0,6217.2461,0.34769,0.05272,0.35166,-8.62258
1350761.26304,93.0,4905.291,0.35887,0.06122,0.36406,-9.68009
1350761.50204,93.0,3881.2737,0.36922,0.07189,0.37615,-11.0176
1350761.74004,93.0,3070.9827,0.38324,0.08174,0.39186,-12.03948
1350761.97804,93.0,2430.7778,0.39706,0.08853,0.40681,-12.56924
1350762.21604,93.0,1923.1537,0.41126,0.09804,0.42278,-13.40857
1350762.45404,93.0,1522.4358,0.42475,0.1055,0.43766,-13.94912
1350762.69204,93.0,1203.8446,0.44269,0.11406,0.45715,-14.44869
1350762.93104,93.0,952.86591,0.46206,0.12242,0.478,-14.83873
1350763.16904,93.0,754.27557,0.48116,0.13102,0.49868,-15.23183
1350763.40604,93.0,596.71857,0.50083,0.13804,0.51951,-15.40944
1350763.64404,93.0,471.96338,0.52459,0.14625,0.54459,-15.57822
1350763.88303,93.0,373.20856,0.54637,0.15435,0.56775,-15.77508
1350764.12003,93.0,295.47278,0.56875,0.16169,0.59129,-15.86962
1350764.35903,93.0,233.87738,0.59364,0.16985,0.61746,-15.96704
1350764.59803,93.0,185.05922,0.61872,0.17628,0.64334,-15.90308
1350764.83403,93.0,146.35823,0.64724,0.18464,0.67306,-15.92229
1350765.07003,93.0,115.77804,0.67611,0.19183,0.7028,-15.83971
1350765.30403,93.0,91.6721,0.70525,0.19844,0.73263,-15.71543
1350765.55003,93.0,72.51701,0.73629,0.2051,0.76432,-15.56574
1350765.77903,93.0,57.36816,0.76736,0.21169,0.79603,-15.42223
1350766.01503,93.0,45.3629,0.80011,0.21613,0.82879,-15.11601
1350766.24803,93.0,35.93134,0.834,0.222,0.86304,-14.90544
1350766.49803,93.0,28.40909,0.86914,0.22913,0.89883,-14.76895
1350766.71203,93.0,22.48202,0.90464,0.23574,0.93485,-14.60605
1350766.97703,93.0,17.79613,0.94467,0.24038,0.97478,-14.27627
1350767.23003,93.0,14.06813,0.98498,0.24426,1.01482,-13.92759
1350767.44603,93.0,11.1448,1.03053,0.24391,1.059,-13.31581
1350767.71303,93.0,8.81772,1.07522,0.23803,1.10125,-12.48284
1350767.89103,93.0,6.97545,1.11879,0.22417,1.14102,-11.33005
1350768.10903,93.0,5.5173,1.15632,0.21222,1.17564,-10.3999
1350768.37903,93.0,4.36941,1.19192,0.19228,1.20733,-9.1638
1350768.71403,93.0,3.45686,1.21947,0.1749,1.23195,-8.16177
1350769.13203,93.0,2.73547,1.2422,0.15482,1.25181,-7.10445
1350769.65703,93.0,2.16054,1.2619,0.1368,1.2693,-6.18693
1350770.31703,93.0,1.70952,1.2779,0.12206,1.28372,-5.45612
1350771.14503,93.0,1.35352,1.28858,0.11124,1.29337,-4.93408
1350772.18803,93.0,1.07079,1.29918,0.10217,1.30319,-4.49653
1350773.50203,93.0,0.84734,1.30877,0.09545,1.31225,-4.17114
1350775.15803,93.0,0.67072,1.31816,0.09129,1.32132,-3.96167
1350777.24602,93.0,0.53067,1.32683,0.09059,1.32992,-3.90597
1350779.88302,93.0,0.41976,1.33408,0.09142,1.3372,-3.92015
1350783.21402,93.0,0.33183,1.3423,0.09363,1.34556,-3.99025
1350787.42002,93.0,0.26261,1.35133,0.09706,1.35482,-4.10844
1350792.72801,93.0,0.20791,1.36157,0.1048,1.3656,-4.40142
1350799.43301,93.0,0.16452,1.37161,0.11544,1.37646,-4.81079
1350807.909,93.0,0.13007,1.38147,0.12761,1.38735,-5.27773
1350818.59899,93.0,0.10309,1.39464,0.14154,1.4018,-5.79509
1350832.11298,93.0,0.08153,1.41207,0.16032,1.42114,-6.47736
1350849.21097,93.0,0.06443,1.43126,0.18712,1.44344,-7.44869
1350870.79695,93.0,0.05102,1.44868,0.22086,1.46542,-8.66829
1350898.03993,93.0,0.04042,1.46526,0.25487,1.48726,-9.86743
1350932.5349,93.0,0.03192,1.49034,0.28824,1.51796,-10.94629
1350976.08287,93.0,0.02528,1.5266,0.32865,1.56158,-12.1494
1351031.14783,93.0,0.01999,1.56973,0.3808,1.61526,-13.63614
1365096.9421,94.0,20004.453,0.30504,-0.02028,0.30572,3.80298
1365097.0851,94.0,15829.126,0.31214,-0.00013,0.31214,0.02433
1365097.2271,94.0,12516.703,0.32037,0.01609,0.32078,-2.87458
1365097.3691,94.0,9909.4424,0.32861,0.02858,0.32985,-4.97077
1365097.5331,94.0,7835.48,0.33712,0.04126,0.33963,-6.97844
1365097.7341,94.0,6217.2461,0.34755,0.05301,0.35157,-8.67191
1365097.9721,94.0,4905.291,0.35807,0.06161,0.36333,-9.76343
1365098.2101,94.0,3881.2737,0.36987,0.07207,0.37683,-11.02521
1365098.4481,94.0,3070.9827,0.38179,0.08237,0.39058,-12.17448
1365098.6861,94.0,2430.7778,0.39659,0.08964,0.4066,-12.73687
1365098.9251,94.0,1923.1537,0.41129,0.09757,0.42271,-13.3448
1365099.1621,94.0,1522.4358,0.42534,0.10545,0.43822,-13.9245
1365099.4011,94.0,1203.8446,0.44337,0.11392,0.45777,-14.41057
1365099.6391,94.0,952.86591,0.46202,0.12235,0.47795,-14.83257
1365099.8771,94.0,754.27557,0.48029,0.12996,0.49756,-15.14106
1365100.1151,94.0,596.71857,0.50166,0.13806,0.52031,-15.387
1365100.3521,94.0,471.96338,0.52394,0.14571,0.54382,-15.54138
1365100.5911,94.0,373.20856,0.54523,0.15216,0.56606,-15.59303
1365100.8291,94.0,295.47278,0.56709,0.16099,0.5895,-15.84887
1365101.0681,94.0,233.87738,0.59393,0.16973,0.6177,-15.94824
1365101.3061,94.0,185.05922,0.62032,0.1764,0.64491,-15.87415
1365101.5421,94.0,146.35823,0.64666,0.18311,0.67208,-15.81016
1365101.7791,94.0,115.77804,0.67482,0.19199,0.7016,-15.88105
1365102.0131,94.0,91.6721,0.70461,0.19873,0.73209,-15.75047
1365102.25809,94.0,72.51701,0.7351,0.20517,0.76319,-15.59457
1365102.48809,94.0,57.36816,0.76724,0.2117,0.79591,-15.42537
1365102.72409,94.0,45.3629,0.79967,0.21595,0.82832,-15.11242
1365102.95709,94.0,35.93134,0.83308,0.22288,0.86237,-14.97787
1365103.20709,94.0,28.40909,0.86712,0.22869,0.89677,-14.77475
1365103.42109,94.0,22.48202,0.90445,0.23462,0.93439,-14.54251
1365103.68609,94.0,17.79613,0.94435,0.24014,0.97441,-14.26742
1365103.93809,94.0,14.06813,0.98721,0.24498,1.01715,-13.93657
1365104.15409,94.0,11.1448,1.03007,0.24351,1.05846,-13.30039
1365104.42109,94.0,8.81772,1.07603,0.2377,1.10197,-12.45662
1365104.59909,94.0,6.97545,1.11548,0.22754,1.13845,-11.52942
1365104.81809,94.0,5.5173,1.15767,0.21212,1.17694,-10.38314
1365105.08709,94.0,4.36941,1.18993,0.19249,1.2054,-9.18876
1365105.42209,94.0,3.45686,1.2204,0.17116,1.23235,-7.98357
1365105.84109,94.0,2.73547,1.24286,0.15555,1.25256,-7.13382
1365106.36609,94.0,2.16054,1.26052,0.1374,1.26799,-6.22093
1365107.02509,94.0,1.70952,1.27611,0.12255,1.28198,-5.48537
1365107.85309,94.0,1.35352,1.2886,0.11068,1.29335,-4.90936
1365108.89609,94.0,1.07079,1.29907,0.1026,1.30311,-4.51561
1365110.21009,94.0,0.84734,1.30748,0.0961,1.311,-4.20374
1365111.86609,94.0,0.67072,1.31606,0.0916,1.31925,-3.98141
1365113.95409,94.0,0.53067,1.32503,0.08936,1.32804,-3.85813
1365116.59108,94.0,0.41976,1.33391,0.09043,1.33697,-3.87845
1365119.92308,94.0,0.33183,1.34151,0.09344,1.34476,-3.98422
1365124.12808,94.0,0.26261,1.35053,0.0979,1.35407,-4.14614
1365129.43607,94.0,0.20791,1.36053,0.10406,1.3645,-4.37381
1365136.14107,94.0,0.16452,1.3724,0.11472,1.37719,-4.7783
1365144.61706,94.0,0.13007,1.3837,0.12958,1.38975,-5.35006
1365155.30705,94.0,0.10309,1.39354,0.14724,1.4013,-6.03156
1365168.82104,94.0,0.08153,1.40514,0.16521,1.41482,-6.70561
1365185.91903,94.0,0.06443,1.42049,0.18762,1.43283,-7.52431
1365207.50601,94.0,0.05102,1.44279,0.21321,1.45846,-8.40611
1365234.74799,94.0,0.04042,1.46632,0.24785,1.48712,-9.59405
1365269.24397,94.0,0.03192,1.49178,0.28548,1.51885,-10.83358
1365312.79093,94.0,0.02528,1.52664,0.32362,1.56056,-11.96838
1365367.85589,94.0,0.01999,1.57748,0.37301,1.62098,-13.30366
1379426.51217,95.0,20004.453,0.30503,-0.0202,0.3057,3.78862
1379426.65517,95.0,15829.126,0.31205,-0.00094,0.31205,0.17316
1379426.79717,95.0,12516.703,0.32158,0.01472,0.32192,-2.62036
1379426.93917,95.0,9909.4424,0.32693,0.02986,0.32829,-5.21861
1379427.10317,95.0,7835.48,0.33759,0.03996,0.33994,-6.75017
1379427.30417,95.0,6217.2461,0.34644,0.05309,0.35048,-8.71287
1379427.54217,95.0,4905.291,0.35827,0.06257,0.36369,-9.90583
1379427.78117,95.0,3881.2737,0.37049,0.07105,0.37724,-10.85581
1379428.01817,95.0,3070.9827,0.38236,0.08078,0.3908,-11.92909
1379428.25717,95.0,2430.7778,0.39625,0.09054,0.40646,-12.87007
1379428.49517,95.0,1923.1537,0.4109,0.09786,0.42239,-13.39599
1379428.73317,95.0,1522.4358,0.42803,0.10551,0.44084,-13.84701
1379428.97117,95.0,1203.8446,0.44317,0.11389,0.45757,-14.41255
1379429.20917,95.0,952.86591,0.46153,0.12156,0.47727,-14.7558
1379429.44817,95.0,754.27557,0.4801,0.1301,0.49741,-15.16254
1379429.68517,95.0,596.71857,0.50152,0.13734,0.51999,-15.31435
1379429.92217,95.0,471.96338,0.52142,0.14489,0.54118,-15.52983
1379430.16117,95.0,373.20856,0.54534,0.15287,0.56636,-15.65938
1379430.39917,95.0,295.47278,0.56841,0.16154,0.59092,-15.86492
1379430.63817,95.0,233.87738,0.59123,0.16987,0.61515,-16.03077
1379430.87617,95.0,185.05922,0.61926,0.17728,0.64414,-15.97501
1379431.11217,95.0,146.35823,0.6472,0.18394,0.67283,-15.8659
1379431.34917,95.0,115.77804,0.67616,0.19104,0.70263,-15.77684
1379431.58317,95.0,91.6721,0.70441,0.19797,0.7317,-15.69792
1379431.82917,95.0,72.51701,0.7348,0.20504,0.76287,-15.59135
1379432.05817,95.0,57.36816,0.76666,0.20982,0.79485,-15.3061
1379432.29417,95.0,45.3629,0.80023,0.21591,0.82885,-15.09906
1379432.52717,95.0,35.93134,0.83322,0.22226,0.86236,-14.93538
1379432.77717,95.0,28.40909,0.86645,0.22722,0.89575,-14.69477
1379432.99117,95.0,22.48202,0.903,0.23418,0.93287,-14.53834
1379433.25617,95.0,17.79613,0.94318,0.23936,0.97308,-14.24022
1379433.50917,95.0,14.06813,0.98523,0.2421,1.01454,-13.80595
1379433.72517,95.0,11.1448,1.0284,0.24293,1.05671,-13.29098
1379433.99216,95.0,8.81772,1.073,0.23696,1.09886,-12.45331
1379434.17016,95.0,6.97545,1.11545,0.22838,1.13859,-11.57115
1379434.38816,95.0,5.5173,1.15564,0.2093,1.17444,-10.26579
1379434.65716,95.0,4.36941,1.18973,0.19326,1.20533,-9.22647
1379434.99216,95.0,3.45686,1.21658,0.17133,1.22859,-8.01603
1379435.41116,95.0,2.73547,1.24171,0.15449,1.25128,-7.09222
1379435.93616,95.0,2.16054,1.2593,0.13751,1.26679,-6.23159
1379436.59516,95.0,1.70952,1.27369,0.12236,1.27956,-5.48747
1379437.42416,95.0,1.35352,1.28664,0.11026,1.29135,-4.89798
1379438.46616,95.0,1.07079,1.29721,0.10127,1.30115,-4.46402
1379439.78016,95.0,0.84734,1.30645,0.09579,1.30995,-4.19338
1379441.43616,95.0,0.67072,1.31471,0.0922,1.31794,-4.01167
1379443.52516,95.0,0.53067,1.32274,0.08891,1.32573,-3.84555
1379446.16116,95.0,0.41976,1.33207,0.08995,1.3351,-3.86303
1379449.49315,95.0,0.33183,1.34085,0.0937,1.34412,-3.99718
1379453.69915,95.0,0.26261,1.34898,0.09939,1.35264,-4.2139
1379459.00715,95.0,0.20791,1.35672,0.10621,1.36087,-4.47638
1379465.71114,95.0,0.16452,1.36687,0.11451,1.37166,-4.78892
1379474.18813,95.0,0.13007,1.37897,0.12664,1.38478,-5.24727
1379484.87813,95.0,0.10309,1.39188,0.14348,1.39925,-5.88536
1379498.39212,95.0,0.08153,1.4047,0.16304,1.41413,-6.62036
1379515.4891,95.0,0.06443,1.42091,0.18625,1.43307,-7.46763
1379537.07609,95.0,0.05102,1.44311,0.21003,1.45831,-8.2807
1379564.31806,95.0,0.04042,1.47172,0.24623,1.49218,-9.49793
1379598.81404,95.0,0.03192,1.50082,0.29404,1.52935,-11.08483
1379642.362,95.0,0.02528,1.52622,0.34314,1.56431,-12.67126
1379697.42696,95.0,0.01999,1.559,0.3893,1.60688,-14.02078
1393752.50125,96.0,20004.453,0.30664,-0.01921,0.30724,3.58392
1393752.64425,96.0,15829.126,0.31198,0.0,0.31198,-0.00026
1393752.78625,96.0,12516.703,0.31947,0.01423,0.31979,-2.54951
1393752.92825,96.0,9909.4424,0.32834,0.02841,0.32957,-4.94556
1393753.09225,96.0,7835.48,0.33788,0.04142,0.34041,-6.9891
1393753.29325,96.0,6217.2461,0.34709,0.05158,0.3509,-8.45212
1393753.53125,96.0,4905.291,0.35887,0.06315,0.36439,-9.98041
1393753.76925,96.0,3881.2737,0.37114,0.0724,0.37813,-11.03791
1393754.00725,96.0,3070.9827,0.38373,0.08087,0.39216,-11.90004
1393754.24625,96.0,2430.7778,0.39588,0.08982,0.40595,-12.78348
1393754.48425,96.0,1923.1537,0.41083,0.09877,0.42254,-13.51863
1393754.72225,96.0,1522.4358,0.42804,0.10546,0.44084,-13.84133
1393754.96025,96.0,1203.8446,0.44176,0.11321,0.45604,-14.37343
1393755.19925,96.0,952.86591,0.46153,0.12326,0.4777,-14.95253
1393755.43725,96.0,754.27557,0.47966,0.13001,0.49697,-15.16502
1393755.67425,96.0,596.71857,0.50084,0.13779,0.51945,-15.38241
1393755.91224,96.0,471.96338,0.52257,0.14732,0.54294,-15.74373
1393756.15124,96.0,373.20856,0.54562,0.15306,0.56669,-15.67
1393756.38824,96.0,295.47278,0.56826,0.16181,0.59084,-15.89454
1393756.62724,96.0,233.87738,0.59338,0.16924,0.61704,-15.91916
1393756.86624,96.0,185.05922,0.61936,0.17708,0.64418,-15.95555
1393757.10224,96.0,146.35823,0.64647,0.18291,0.67185,-15.79792
1393757.33824,96.0,115.77804,0.67438,0.19157,0.70106,-15.85792
1393757.57224,96.0,91.6721,0.70434,0.19947,0.73204,-15.8125
1393757.81824,96.0,72.51701,0.7365,0.20465,0.7644,-15.52881
1393758.04724,96.0,57.36816,0.76732,0.2103,0.79562,-15.32639
1393758.28324,96.0,45.3629,0.7996,0.21533,0.82808,-15.0724
1393758.51624,96.0,35.93134,0.83274,0.22301,0.86209,-14.99223
1393758.76624,96.0,28.40909,0.86792,0.22678,0.89705,-14.64364
1393758.98124,96.0,22.48202,0.90331,0.23504,0.93339,-14.58503
1393759.24524,96.0,17.79613,0.94312,0.24125,0.97349,-14.34839
1393759.49824,96.0,14.06813,0.98541,0.24346,1.01504,-13.87796
1393759.71424,96.0,11.1448,1.02814,0.24283,1.05643,-13.28865
1393759.98124,96.0,8.81772,1.07395,0.23927,1.10028,-12.55986
1393760.15924,96.0,6.97545,1.11947,0.22587,1.14203,-11.40733
1393760.37724,96.0,5.5173,1.15496,0.21083,1.17404,-10.34491
1393760.64724,96.0,4.36941,1.19272,0.19372,1.20835,-9.22538
1393760.98224,96.0,3.45686,1.21861,0.17532,1.23116,-8.18709
1393761.40124,96.0,2.73547,1.24293,0.15471,1.25252,-7.09512
1393761.92624,96.0,2.16054,1.26294,0.13854,1.27052,-6.26017
1393762.58524,96.0,1.70952,1.27686,0.12367,1.28284,-5.53229
1393763.41324,96.0,1.35352,1.28861,0.11141,1.29342,-4.94113
1393764.45624,96.0,1.07079,1.29975,0.10157,1.30372,-4.46836
1393765.77024,96.0,0.84734,1.31029,0.0957,1.31378,-4.1771
1393767.42624,96.0,0.67072,1.31885,0.09215,1.32206,-3.99687
1393769.51423,96.0,0.53067,1.32647,0.0903,1.32954,-3.89455
1393772.15123,96.0,0.41976,1.33403,0.09028,1.33708,-3.87137
1393775.48223,96.0,0.33183,1.34404,0.09251,1.34722,-3.93761
1393779.68823,96.0,0.26261,1.35385,0.0982,1.35741,-4.14864
1393784.99622,96.0,0.20791,1.36269,0.10736,1.36691,-4.50495
1393791.70122,96.0,0.16452,1.37113,0.11713,1.37613,-4.88277
1393800.17721,96.0,0.13007,1.38082,0.12858,1.38679,-5.31988
1393810.8672,96.0,0.10309,1.39436,0.14289,1.40166,-5.85106
1393824.38119,96.0,0.08153,1.40987,0.16248,1.4192,-6.57406
1393841.47918,96.0,0.06443,1.42683,0.18765,1.43911,-7.49214
1393863.06516,96.0,0.05102,1.44302,0.21358,1.45874,-8.41928
1393890.30814,96.0,0.04042,1.46851,0.24245,1.48839,-9.37511
1393924.80411,96.0,0.03192,1.50424,0.28221,1.53048,-10.62586
1393968.35108,96.0,0.02528,1.54202,0.33597,1.57819,-12.2913
1394023.41604,96.0,0.01999,1.5761,0.39686,1.6253,-14.13329
1408068.98854,97.0,20004.453,0.30671,-0.0197,0.30735,3.67475
1408069.13154,97.0,15829.126,0.31409,-0.00132,0.3141,0.24132
1408069.27354,97.0,12516.703,0.32045,0.01398,0.32075,-2.49739
1408069.41554,97.0,9909.4424,0.32836,0.02971,0.3297,-5.16936
1408069.57954,97.0,7835.48,0.33832,0.04043,0.34073,-6.81376
1408069.78054,97.0,6217.2461,0.34817,0.05358,0.35227,-8.74924
1408070.01854,97.0,4905.291,0.35754,0.06264,0.36299,-9.93662
1408070.25754,97.0,3881.2737,0.37081,0.07225,0.37779,-11.02592
1408070.49554,97.0,3070.9827,0.38196,0.08013,0.39027,-11.84843
1408070.73354,97.0,2430.7778,0.39701,0.08888,0.40684,-12.61829
1408070.97154,97.0,1923.1537,0.4107,0.09688,0.42198,-13.27273
1408071.20954,97.0,1522.4358,0.42822,0.10581,0.4411,-13.87897
1408071.44754,97.0,1203.8446,0.44314,0.11443,0.45767,-14.47869
1408071.68654,97.0,952.86591,0.46196,0.12152,0.47767,-14.73818
1408071.92454,97.0,754.27557,0.48036,0.12978,0.49758,-15.11878
1408072.16154,97.0,596.71857,0.50298,0.13821,0.52162,-15.36423
1408072.39954,97.0,471.96338,0.52295,0.14664,0.54312,-15.66413
1408072.63853,97.0,373.20856,0.54394,0.15466,0.5655,-15.87199
1408072.87553,97.0,295.47278,0.56879,0.16249,0.59154,-15.94381
1408073.11553,97.0,233.87738,0.59473,0.16985,0.61851,-15.93909
1408073.35353,97.0,185.05922,0.61954,0.1768,0.64428,-15.92753
1408073.58953,97.0,146.35823,0.64758,0.18393,0.67319,-15.85565
1408073.82553,97.0,115.77804,0.67611,0.19066,0.70248,-15.74788
1408074.05953,97.0,91.6721,0.70655,0.19946,0.73416,-15.76447
1408074.30553,97.0,72.51701,0.73548,0.2051,0.76354,-15.58183
1408074.53453,97.0,57.36816,0.7678,0.2117,0.79645,-15.41513
1408074.77053,97.0,45.3629,0.80053,0.21695,0.82941,-15.16339
1408075.00353,97.0,35.93134,0.83369,0.22253,0.86287,-14.94531
1408075.25353,97.0,28.40909,0.86843,0.22994,0.89836,-14.83014
1408075.46753,97.0,22.48202,0.90308,0.23618,0.93345,-14.65639
1408075.73253,97.0,17.79613,0.94453,0.24037,0.97464,-14.27782
1408075.98553,97.0,14.06813,0.9857,0.2445,1.01557,-13.9307
1408076.20153,97.0,11.1448,1.02924,0.24583,1.05819,-13.43293
1408076.46853,97.0,8.81772,1.07516,0.24018,1.10166,-12.5925
1408076.64653,97.0,6.97545,1.11884,0.22456,1.14115,-11.34911
1408076.86453,97.0,5.5173,1.15782,0.21458,1.17753,-10.49961
1408077.13453,97.0,4.36941,1.19293,0.19396,1.20859,-9.2348
1408077.46953,97.0,3.45686,1.22227,0.17591,1.23487,-8.18985
1408077.88753,97.0,2.73547,1.24432,0.15714,1.2542,-7.19778
1408078.41253,97.0,2.16054,1.26409,0.1379,1.27159,-6.22574
1408079.07253,97.0,1.70952,1.27987,0.12333,1.2858,-5.50412
1408079.90053,97.0,1.35352,1.29233,0.11209,1.29718,-4.95733
1408080.94353,97.0,1.07079,1.30183,0.10343,1.30593,-4.54245
1408082.25753,97.0,0.84734,1.31147,0.09586,1.31497,-4.18038
1408083.91253,97.0,0.67072,1.32093,0.09228,1.32415,-3.99598
1408086.00152,97.0,0.53067,1.32948,0.09066,1.33257,-3.90112
1408088.63852,97.0,0.41976,1.33723,0.0919,1.34038,-3.93124
1408091.96952,97.0,0.33183,1.34475,0.09368,1.34801,-3.98495
1408096.17552,97.0,0.26261,1.35389,0.09754,1.3574,-4.12066
1408101.48351,97.0,0.20791,1.36455,0.10516,1.3686,-4.40663
1408108.18751,97.0,0.16452,1.37464,0.11563,1.37949,-4.80825
1408116.6635,97.0,0.13007,1.38476,0.12826,1.39069,-5.29184
1408127.35449,97.0,0.10309,1.39707,0.14222,1.40429,-5.81259
1408140.86848,97.0,0.08153,1.41414,0.16068,1.42324,-6.48235
1408157.96547,97.0,0.06443,1.43388,0.18615,1.44591,-7.39698
1408179.55245,97.0,0.05102,1.45299,0.22051,1.46962,-8.62963
1408206.79443,97.0,0.04042,1.47017,0.25622,1.49233,-9.88618
1408241.2904,97.0,0.03192,1.49365,0.29106,1.52174,-11.02675
1408284.83737,97.0,0.02528,1.52926,0.33023,1.56451,-12.18524
1408339.90333,97.0,0.01999,1.57326,0.38102,1.61875,-13.61393
1422375.67504,98.0,20004.453,0.3065,-0.02099,0.30722,3.91722
1422375.81804,98.0,15829.126,0.31323,-0.00101,0.31323,0.18413
1422375.96004,98.0,12516.703,0.31997,0.01399,0.32027,-2.50325
1422376.10204,98.0,9909.4424,0.32781,0.03002,0.32918,-5.232
1422376.26604,98.0,7835.48,0.33886,0.04234,0.34149,-7.12229
1422376.46704,98.0,6217.2461,0.34664,0.05118,0.3504,-8.39862
1422376.70504,98.0,4905.291,0.35986,0.06284,0.36531,-9.90504
1422376.94404,98.0,3881.2737,0.36936,0.07104,0.37613,-10.88714
1422377.18104,98.0,3070.9827,0.38269,0.07996,0.39096,-11.80184
1422377.42004,98.0,2430.7778,0.39686,0.08986,0.40691,-12.75849
1422377.65804,98.0,1923.1537,0.41141,0.09736,0.42277,-13.31469
1422377.89604,98.0,1522.4358,0.4264,0.10724,0.43967,-14.11704
1422378.13404,98.0,1203.8446,0.4432,0.11463,0.45779,-14.50067
1422378.37204,98.0,952.86591,0.46136,0.12191,0.4772,-14.80101
1422378.61104,98.0,754.27557,0.48079,0.13115,0.49836,-15.25762
1422378.84804,98.0,596.71857,0.49975,0.13714,0.51823,-15.34489
1422379.08504,98.0,471.96338,0.52191,0.14591,0.54192,-15.61936
1422379.32404,98.0,373.20856,0.54514,0.15325,0.56627,-15.70142
1422379.56204,98.0,295.47278,0.57017,0.16211,0.59277,-15.87169
1422379.80104,98.0,233.87738,0.59529,0.16913,0.61885,-15.86074
1422380.03904,98.0,185.05922,0.6183,0.17611,0.64289,-15.89824
1422380.27604,98.0,146.35823,0.64572,0.18403,0.67144,-15.90791
1422380.51204,98.0,115.77804,0.67612,0.19238,0.70296,-15.88325
1422380.74604,98.0,91.6721,0.70485,0.19849,0.73226,-15.72791
1422380.99204,98.0,72.51701,0.73608,0.20423,0.76389,-15.50706
1422381.22104,98.0,57.36816,0.76795,0.2111,0.79644,-15.36999
1422381.45804,98.0,45.3629,0.79943,0.21685,0.82832,-15.1766
1422381.69004,98.0,35.93134,0.83294,0.22359,0.86243,-15.02565
1422381.94004,98.0,28.40909,0.86768,0.22916,0.89743,-14.7946
1422382.15504,98.0,22.48202,0.90415,0.23588,0.93442,-14.6215
1422382.42004,98.0,17.79613,0.94309,0.24011,0.97318,-14.28395
1422382.67204,98.0,14.06813,0.98482,0.24527,1.0149,-13.98483
1422382.88804,98.0,11.1448,1.02979,0.24288,1.05805,-13.27106
1422383.15504,98.0,8.81772,1.07398,0.23891,1.10023,-12.54156
1422383.33304,98.0,6.97545,1.11699,0.22862,1.14014,-11.56719
1422383.55204,98.0,5.5173,1.15747,0.2117,1.17668,-10.36472
1422383.82104,98.0,4.36941,1.19062,0.19553,1.20657,-9.32621
1422384.15604,98.0,3.45686,1.22127,0.17482,1.23372,-8.14615
1422384.57404,98.0,2.73547,1.24476,0.15711,1.25463,-7.19377
1422385.10003,98.0,2.16054,1.26271,0.13916,1.27036,-6.28905
1422385.75903,98.0,1.70952,1.27717,0.12327,1.28311,-5.51283
1422386.58703,98.0,1.35352,1.29006,0.11133,1.29485,-4.93224
1422387.63003,98.0,1.07079,1.30076,0.10258,1.3048,-4.50923
1422388.94403,98.0,0.84734,1.31072,0.09699,1.3143,-4.23189
1422390.60003,98.0,0.67072,1.31947,0.09249,1.32271,-4.00954
1422392.68803,98.0,0.53067,1.32813,0.08943,1.33114,-3.85217
1422395.32503,98.0,0.41976,1.337,0.09046,1.34005,-3.87063
1422398.65602,98.0,0.33183,1.34574,0.09443,1.34905,-4.01366
1422402.86202,98.0,0.26261,1.35274,0.09967,1.35641,-4.21396
1422408.17002,98.0,0.20791,1.3616,0.10604,1.36573,-4.4531
1422414.87501,98.0,0.16452,1.37224,0.11458,1.37701,-4.773
1422423.35101,98.0,0.13007,1.38413,0.12729,1.38997,-5.2542
1422434.041,98.0,0.10309,1.39628,0.14405,1.40369,-5.89021
1422447.55499,98.0,0.08153,1.4093,0.16292,1.41868,-6.59452
1422464.65297,98.0,0.06443,1.42599,0.18545,1.438,-7.40953
1422486.23896,98.0,0.05102,1.45055,0.21136,1.46587,-8.2903
1422513.48194,98.0,0.04042,1.47782,0.24996,1.49881,-9.60004
1422547.97691,98.0,0.03192,1.50317,0.29714,1.53226,-11.18179
1422591.52487,98.0,0.02528,1.52802,0.34241,1.56591,-12.63066
1422646.58983,98.0,0.01999,1.56433,0.38603,1.61125,-13.86191
1436677.79675,99.0,20004.453,0.30725,-0.02048,0.30794,3.81433
1436677.93975,99.0,15829.126,0.31409,-0.00158,0.3141,0.28802
1436678.08175,99.0,12516.703,0.31991,0.0148,0.32025,-2.64832
1436678.22375,99.0,9909.4424,0.32791,0.02784,0.32909,-4.85323
1436678.38775,99.0,7835.48,0.3377,0.04097,0.34018,-6.91671
1436678.58875,99.0,6217.2461,0.3479,0.05261,0.35185,-8.59963
1436678.82675,99.0,4905.291,0.35893,0.06227,0.36429,-9.84202
1436679.06575,99.0,3881.2737,0.37019,0.07202,0.37713,-11.00915
1436679.30375,99.0,3070.9827,0.38292,0.07994,0.39117,-11.79248
1436679.54175,99.0,2430.7778,0.39702,0.08813,0.40668,-12.51517
1436679.77975,99.0,1923.1537,0.41099,0.09729,0.42235,-13.31825
1436680.01775,99.0,1522.4358,0.42849,0.10731,0.44173,-14.0595
1436680.25575,99.0,1203.8446,0.44493,0.11425,0.45937,-14.40143
1436680.49475,99.0,952.86591,0.46214,0.12233,0.47806,-14.82575
1436680.73275,99.0,754.27557,0.48101,0.13047,0.49839,-15.17585
1436680.96975,99.0,596.71857,0.50054,0.13776,0.51915,-15.38767
1436681.20675,99.0,471.96338,0.52321,0.1457,0.54312,-15.56155
1436681.44675,99.0,373.20856,0.54592,0.15411,0.56726,-15.76426
1436681.68375,99.0,295.47278,0.56824,0.16109,0.59063,-15.8273
1436681.92375,99.0,233.87738,0.59311,0.16889,0.61669,-15.89417
1436682.16175,99.0,185.05922,0.61992,0.17679,0.64463,-15.91713
1436682.39775,99.0,146.35823,0.64712,0.18455,0.67293,-15.91738
1436682.63375,99.0,115.77804,0.67527,0.19171,0.70195,-15.84913
1436682.86775,99.0,91.6721,0.70547,0.19875,0.73293,-15.73375
1436683.11375,99.0,72.51701,0.736,0.20422,0.76381,-15.50821
1436683.34275,99.0,57.36816,0.76732,0.21233,0.79615,-15.46773
1436683.57975,99.0,45.3629,0.8,0.21584,0.8286,-15.09924
1436683.81175,99.0,35.93134,0.83182,0.22291,0.86117,-15.00177
1436684.06175,99.0,28.40909,0.86627,0.22866,0.89594,-14.78618
1436684.27575,99.0,22.48202,0.90287,0.23459,0.93285,-14.56527
1436684.54075,99.0,17.79613,0.94309,0.24105,0.97341,-14.33785
1436684.79375,99.0,14.06813,0.98589,0.24548,1.01599,-13.98171
1436685.00975,99.0,11.1448,1.02929,0.24594,1.05827,-13.43847
1436685.27675,99.0,8.81772,1.07597,0.24176,1.10279,-12.66363
1436685.45475,99.0,6.97545,1.11762,0.22746,1.14054,-11.504
1436685.67275,99.0,5.5173,1.15744,0.21463,1.17717,-10.50531
1436685.94275,99.0,4.36941,1.19285,0.19427,1.20856,-9.25019
1436686.27775,99.0,3.45686,1.22225,0.17689,1.23499,-8.2351
1436686.69575,99.0,2.73547,1.24374,0.15699,1.25361,-7.19422
1436687.22075,99.0,2.16054,1.26459,0.13852,1.27216,-6.25089
1436687.88075,99.0,1.70952,1.27978,0.12394,1.28576,-5.53141
1436688.70874,99.0,1.35352,1.29226,0.11259,1.29715,-4.97945
1436689.75174,99.0,1.07079,1.30217,0.1036,1.30629,-4.54893
1436691.06574,99.0,0.84734,1.31267,0.09636,1.3162,-4.19856
1436692.72074,99.0,0.67072,1.32139,0.09169,1.32457,-3.96932
1436694.80974,99.0,0.53067,1.33082,0.09109,1.33393,-3.91568
1436697.44674,99.0,0.41976,1.33818,0.0923,1.34136,-3.94549
1436700.77774,99.0,0.33183,1.34569,0.09425,1.34898,-4.00657
1436704.98373,99.0,0.26261,1.35483,0.09755,1.35834,-4.11832
1436710.29173,99.0,0.20791,1.36537,0.10513,1.36941,-4.40308
1436716.99672,99.0,0.16452,1.37548,0.11554,1.38032,-4.80143
1436725.47272,99.0,0.13007,1.38589,0.12849,1.39183,-5.29705
1436736.16271,99.0,0.10309,1.39795,0.14244,1.40519,-5.81786
1436749.6767,99.0,0.08153,1.41487,0.16056,1.42395,-6.47409
1436766.77468,99.0,0.06443,1.43465,0.18657,1.44673,-7.40948
1436788.36067,99.0,0.05102,1.4542,0.2207,1.47085,-8.62982
1436815.60365,99.0,0.04042,1.47128,0.25675,1.49351,-9.89873
1436850.09862,99.0,0.03192,1.49463,0.29177,1.52284,-11.04585
1436893.64659,99.0,0.02528,1.52929,0.33062,1.56462,-12.19908
1436948.71154,99.0,0.01999,1.57352,0.38116,1.61903,-13.61667
1450973.22207,100.0,20004.453,0.30523,-0.01898,0.30582,3.5589
1450973.36507,100.0,15829.126,0.31257,-0.00043,0.31257,0.07917
1450973.50707,100.0,12516.703,0.31943,0.01478,0.31977,-2.64828
1450973.64907,100.0,9909.4424,0.32928,0.02776,0.33045,-4.81961
1450973.81307,100.0,7835.48,0.33776,0.04099,0.34024,-6.91887
1450974.01407,100.0,6217.2461,0.34681,0.05281,0.3508,-8.65738
1450974.25207,100.0,4905.291,0.35881,0.06256,0.36423,-9.89042
1450974.49107,100.0,3881.2737,0.36965,0.07245,0.37668,-11.08937
1450974.72807,100.0,3070.9827,0.3829,0.08063,0.3913,-11.8912
1450974.96707,100.0,2430.7778,0.39801,0.08858,0.40774,-12.5466
1450975.20507,100.0,1923.1537,0.41113,0.09783,0.42261,-13.38451
1450975.44207,100.0,1522.4358,0.42698,0.10457,0.4396,-13.76069
1450975.68107,100.0,1203.8446,0.4437,0.11519,0.45841,-14.5537
1450975.91907,100.0,952.86591,0.4606,0.1218,0.47643,-14.8123
1450976.15807,100.0,754.27557,0.4798,0.12952,0.49698,-15.10656
1450976.39507,100.0,596.71857,0.49951,0.13752,0.5181,-15.3926
1450976.63207,100.0,471.96338,0.52278,0.14627,0.54286,-15.63164
1450976.87107,100.0,373.20856,0.54449,0.15228,0.56538,-15.62448
1450977.10907,100.0,295.47278,0.56809,0.1595,0.59005,-15.68314
1450977.34807,100.0,233.87738,0.59225,0.16808,0.61564,-15.84391
1450977.58607,100.0,185.05922,0.6196,0.17537,0.64394,-15.80334
1450977.82207,100.0,146.35823,0.64534,0.18455,0.67121,-15.95926
1450978.05907,100.0,115.77804,0.67557,0.19161,0.70221,-15.83491
1450978.29307,100.0,91.6721,0.70412,0.19732,0.73124,-15.65472
1450978.53907,100.0,72.51701,0.73497,0.20352,0.76263,-15.47804
1450978.76807,100.0,57.36816,0.76574,0.21122,0.79434,-15.42098
1450979.00407,100.0,45.3629,0.7979,0.21689,0.82685,-15.20698
1450979.23707,100.0,35.93134,0.83315,0.22226,0.86228,-14.93698
1450979.48707,100.0,28.40909,0.8666,0.22876,0.89628,-14.78715
1450979.70107,100.0,22.48202,0.90184,0.23405,0.93172,-14.54848
1450979.96607,100.0,17.79613,0.94155,0.24035,0.97174,-14.32021
1450980.21907,100.0,14.06813,0.9834,0.24407,1.01324,-13.93869
1450980.43507,100.0,11.1448,1.02736,0.24357,1.05584,-13.33781
1450980.70207,100.0,8.81772,1.07255,0.23911,1.09888,-12.5677
1450980.88007,100.0,6.97545,1.11779,0.22789,1.14079,-11.5231
1450981.09807,100.0,5.5173,1.15543,0.21165,1.17465,-10.38045
1450981.36707,100.0,4.36941,1.19115,0.19522,1.20704,-9.30749
1450981.70307,100.0,3.45686,1.21909,0.17619,1.23175,-8.22362
1450982.12107,100.0,2.73547,1.24336,0.15627,1.25315,-7.16377
1450982.64607,100.0,2.16054,1.26274,0.13852,1.27032,-6.26039
1450983.30607,100.0,1.70952,1.27693,0.12438,1.28297,-5.56334
1450984.13407,100.0,1.35352,1.28879,0.11116,1.29357,-4.92984
1450985.17706,100.0,1.07079,1.30036,0.10243,1.30439,-4.504
1450986.49106,100.0,0.84734,1.31003,0.09649,1.31358,-4.21252
1450988.14606,100.0,0.67072,1.31938,0.09241,1.32262,-4.00663
1450990.23506,100.0,0.53067,1.3268,0.0906,1.32989,-3.90629
1450992.87206,100.0,0.41976,1.33537,0.09041,1.33842,-3.8732
1450996.20306,100.0,0.33183,1.34529,0.09284,1.34849,-3.94768
1451000.40905,100.0,0.26261,1.3546,0.09913,1.35822,-4.18547
1451005.71705,100.0,0.20791,1.36297,0.10751,1.36721,-4.51015
1451012.42104,100.0,0.16452,1.37104,0.11735,1.37605,-4.89218
1451020.89804,100.0,0.13007,1.38182,0.12776,1.38771,-5.28227
1451031.58803,100.0,0.10309,1.39601,0.14298,1.40331,-5.84797
