Repository: SebaVillagra00/ICM2985-SOH-IPRE

## Data University of Cambridge (EIS Cambridge)
Data publicada en "Identifying degradation patterns of lithium ion batteries from impedance spectroscopy using machine learning" (Zhang, Tang, Zhang, Wang, Stimming & Lee, 2020) https://www.nature.com/articles/s41467-020-15235-7.

Carpeta contiene:
* Paper de Nature Comunications (IF: 16.6).
* Data frames para IOS.
* Data frames para Windows.

Cada Data frame está contenido en un archivo .txt con las siguientes columnas:
* time/s: tiempo en que se mide la muestra.
* cycle number: ciclo de carga de la batería.
* freq/Hz: frecuencia de la señal de input.
* Re(Z)/Ohm: Parte resistiva de la impedancia.
* Im(Z)/Ohm: Parte reactiva de la impedancia.

File: EIS Cambridge/csvEIS/EIS_state_II_35C02.csv (part 10 of 29)
time/s,cycle number,freq/Hz,Re(Z)/Ohm,-Im(Z)/Ohm,|Z|/Ohm,Phase(Z)/deg
1552054.62608,101.0,35.93134,0.80942,0.15516,0.82416,-10.85158
1552054.87708,101.0,28.40909,0.83859,0.16511,0.85469,-11.13825
1552055.09108,101.0,22.48202,0.86707,0.17515,0.88459,-11.42045
1552055.35608,101.0,17.79613,0.89469,0.18572,0.91377,-11.72697
1552055.60808,101.0,14.06813,0.93788,0.20083,0.95914,-12.08623
1552055.82408,101.0,11.1448,0.96772,0.18755,0.98573,-10.968
1552056.09208,101.0,8.81772,1.02039,0.19172,1.03824,-10.64109
1552056.27008,101.0,6.97545,1.04034,0.18741,1.05709,-10.21179
1552056.48808,101.0,5.5173,1.06442,0.15763,1.07602,-8.4235
1552056.75707,101.0,4.36941,1.10364,0.1273,1.11095,-6.57967
1552057.09207,101.0,3.45686,1.14462,0.12057,1.15095,-6.01304
1552057.51107,101.0,2.73547,1.16117,0.12921,1.16834,-6.34938
1552058.03607,101.0,2.16054,1.14907,0.13065,1.15647,-6.48679
1552058.69507,101.0,1.70952,1.12651,0.10974,1.13184,-5.56372
1552059.52407,101.0,1.35352,1.11596,0.06719,1.11798,-3.44532
1552060.56707,101.0,1.07079,1.13192,0.0195,1.13209,-0.98691
1552061.88107,101.0,0.84734,1.1779,-0.0109,1.17795,0.53018
1552063.53607,101.0,0.67072,1.22842,-0.00848,1.22845,0.39542
1552065.62507,101.0,0.53067,1.27536,0.03938,1.27596,-1.76858
1552068.26207,101.0,0.41976,1.27849,0.1177,1.2839,-5.26006
1552071.59306,101.0,0.33183,1.22341,0.18726,1.23766,-8.70229
1552075.79906,101.0,0.26261,1.12863,0.21037,1.14806,-10.55847
1552081.10706,101.0,0.20791,1.03394,0.16353,1.04679,-8.98735
1552087.81205,101.0,0.16452,0.98851,0.05972,0.99031,-3.45712
1552096.28804,101.0,0.13007,1.02616,-0.06004,1.02791,3.34826
1552106.97804,101.0,0.10309,1.14839,-0.13629,1.15644,6.76823
1552120.49203,101.0,0.08153,1.3219,-0.12429,1.32773,5.37123
1552137.59001,101.0,0.06443,1.4752,-0.02074,1.47535,0.80557
1552159.176,101.0,0.05102,1.57779,0.21327,1.59214,-7.69794
1552186.41897,101.0,0.04042,1.51691,0.47396,1.58923,-17.35146
1552220.91395,101.0,0.03192,1.30594,0.62557,1.44804,-25.59532
1552264.46091,101.0,0.02528,1.06998,0.59375,1.22368,-29.02668
1552319.52587,101.0,0.01999,0.95513,0.39147,1.03224,-22.28673
1567086.86256,102.0,20004.453,0.47989,-0.01,0.47999,1.19325
1567087.00556,102.0,15829.126,0.48834,0.00214,0.48835,-0.25115
1567087.14756,102.0,12516.703,0.49537,0.01468,0.49559,-1.69746
1567087.28956,102.0,9909.4424,0.50256,0.02457,0.50316,-2.79923
1567087.45356,102.0,7835.48,0.51071,0.03162,0.51168,-3.54247
1567087.65456,102.0,6217.2461,0.5204,0.03839,0.52181,-4.21884
1567087.89256,102.0,4905.291,0.52821,0.04427,0.53006,-4.79079
1567088.13156,102.0,3881.2737,0.53738,0.04895,0.5396,-5.20495
1567088.36956,102.0,3070.9827,0.54533,0.05476,0.54808,-5.73447
1567088.60756,102.0,2430.7778,0.55592,0.05725,0.55886,-5.87931
1567088.84556,102.0,1923.1537,0.56505,0.06387,0.56865,-6.44921
1567089.08356,102.0,1522.4358,0.5751,0.06698,0.57899,-6.64273
1567089.32155,102.0,1203.8446,0.58558,0.07235,0.59003,-7.04294
1567089.56055,102.0,952.86591,0.59463,0.07561,0.59941,-7.2462
1567089.79855,102.0,754.27557,0.6082,0.07981,0.61341,-7.47627
1567090.03555,102.0,596.71857,0.62231,0.08283,0.62779,-7.58121
1567090.27355,102.0,471.96338,0.63385,0.08737,0.63984,-7.84828
1567090.51255,102.0,373.20856,0.64837,0.09081,0.6547,-7.97246
1567090.75055,102.0,295.47278,0.66235,0.09434,0.66903,-8.10589
1567090.98955,102.0,233.87738,0.67646,0.10008,0.68383,-8.41606
1567091.22755,102.0,185.05922,0.68957,0.10357,0.69731,-8.54148
1567091.46355,102.0,146.35823,0.70475,0.10946,0.7132,-8.8285
1567091.69955,102.0,115.77804,0.72058,0.11447,0.72961,-9.02656
1567091.93455,102.0,91.6721,0.73548,0.12124,0.74541,-9.36078
1567092.17955,102.0,72.51701,0.75081,0.1277,0.7616,-9.65241
1567092.40855,102.0,57.36816,0.76771,0.13252,0.77906,-9.79357
1567092.64555,102.0,45.3629,0.7873,0.14365,0.8003,-10.34047
1567092.87755,102.0,35.93134,0.81067,0.15821,0.82596,-11.04324
1567093.12855,102.0,28.40909,0.83197,0.16952,0.84907,-11.51647
1567093.34255,102.0,22.48202,0.8611,0.18301,0.88033,-11.99883
1567093.60755,102.0,17.79613,0.89912,0.1932,0.91965,-12.12678
1567093.85955,102.0,14.06813,0.93608,0.18672,0.95452,-11.28075
1567094.07555,102.0,11.1448,0.97178,0.20232,0.99262,-11.76088
1567094.34355,102.0,8.81772,1.00585,0.18094,1.02199,-10.19775
1567094.52155,102.0,6.97545,1.05484,0.1699,1.06843,-9.14993
1567094.73955,102.0,5.5173,1.08142,0.17569,1.0956,-9.22756
1567095.00855,102.0,4.36941,1.0911,0.15766,1.10243,-8.22228
1567095.34355,102.0,3.45686,1.10284,0.12262,1.10963,-6.34456
1567095.76255,102.0,2.73547,1.13351,0.08615,1.13678,-4.34631
1567096.28755,102.0,2.16054,1.1715,0.07168,1.17369,-3.50157
1567096.94655,102.0,1.70952,1.20052,0.08335,1.20341,-3.97135
1567097.77555,102.0,1.35352,1.20031,0.10862,1.20521,-5.17067
1567098.81855,102.0,1.07079,1.17168,0.12519,1.17835,-6.0986
1567100.13255,102.0,0.84734,1.12729,0.11417,1.13305,-5.78334
1567101.78755,102.0,0.67072,1.09535,0.07658,1.09803,-3.99914
1567103.87654,102.0,0.53067,1.09275,0.01042,1.0928,-0.54614
1567106.51354,102.0,0.41976,1.13908,-0.04761,1.14008,2.39358
1567109.84454,102.0,0.33183,1.22313,-0.06393,1.2248,2.99216
1567114.05054,102.0,0.26261,1.31,-0.0158,1.3101,0.69095
1567119.35853,102.0,0.20791,1.35557,0.0895,1.35852,-3.77744
1567126.06353,102.0,0.16452,1.32678,0.2157,1.3442,-9.2341
1567134.53952,102.0,0.13007,1.21993,0.30655,1.25786,-14.10529
1567145.22951,102.0,0.10309,1.0734,0.31668,1.11914,-16.43766
1567158.7435,102.0,0.08153,0.94632,0.23146,0.97422,-13.74436
1567175.84149,102.0,0.06443,0.89491,0.09502,0.89994,-6.06073
1567197.42747,102.0,0.05102,0.96702,-0.09242,0.97142,5.45913
1567224.67045,102.0,0.04042,1.18784,-0.20004,1.20457,9.55929
1567259.16542,102.0,0.03192,1.46488,-0.1444,1.47198,5.62959
1567302.71239,102.0,0.02528,1.65718,0.0639,1.65841,-2.20807
1567357.77735,102.0,0.01999,1.67529,0.32522,1.70657,-10.98596
1582087.68569,103.0,20004.453,0.47569,-0.01185,0.47584,1.42746
1582087.82869,103.0,15829.126,0.48477,0.00418,0.48479,-0.4935
1582087.97069,103.0,12516.703,0.49148,0.01459,0.4917,-1.70053
1582088.11269,103.0,9909.4424,0.50007,0.02386,0.50064,-2.73156
1582088.27669,103.0,7835.48,0.50946,0.03287,0.51052,-3.69122
1582088.47769,103.0,6217.2461,0.51739,0.03796,0.51878,-4.19603
1582088.71569,103.0,4905.291,0.5256,0.04448,0.52748,-4.83688
1582088.95469,103.0,3881.2737,0.53254,0.04979,0.53486,-5.34111
1582089.19268,103.0,3070.9827,0.54335,0.05382,0.54601,-5.65646
1582089.43068,103.0,2430.7778,0.55128,0.05703,0.55422,-5.90671
1582089.66868,103.0,1923.1537,0.5606,0.0622,0.56404,-6.33089
1582089.90668,103.0,1522.4358,0.57266,0.06674,0.57653,-6.64778
1582090.14468,103.0,1203.8446,0.58305,0.07139,0.58741,-6.98069
1582090.38368,103.0,952.86591,0.59377,0.07474,0.59845,-7.17437
1582090.62168,103.0,754.27557,0.60532,0.08061,0.61066,-7.58514
1582090.85968,103.0,596.71857,0.61878,0.0825,0.62426,-7.59419
1582091.09668,103.0,471.96338,0.63075,0.08714,0.63674,-7.86543
1582091.33568,103.0,373.20856,0.64524,0.09078,0.6516,-8.00824
1582091.57368,103.0,295.47278,0.65771,0.09505,0.66454,-8.22343
1582091.81268,103.0,233.87738,0.67204,0.09857,0.67923,-8.34428
1582092.05068,103.0,185.05922,0.68636,0.10543,0.69441,-8.73286
1582092.28668,103.0,146.35823,0.70255,0.10993,0.7111,-8.89341
1582092.52368,103.0,115.77804,0.71547,0.11317,0.72437,-8.98864
1582092.75768,103.0,91.6721,0.72998,0.11826,0.73949,-9.20207
1582093.00268,103.0,72.51701,0.74885,0.1268,0.7595,-9.61023
1582093.23168,103.0,57.36816,0.76796,0.13624,0.77995,-10.05965
1582093.46868,103.0,45.3629,0.78825,0.14581,0.80163,-10.48018
1582093.70068,103.0,35.93134,0.80476,0.15517,0.81958,-10.91334
1582093.95168,103.0,28.40909,0.83283,0.16625,0.84926,-11.28914
1582094.16568,103.0,22.48202,0.86117,0.17774,0.87932,-11.66143
1582094.43068,103.0,17.79613,0.89134,0.18724,0.9108,-11.8633
1582094.68268,103.0,14.06813,0.93563,0.20112,0.95701,-12.13142
1582094.89868,103.0,11.1448,0.96625,0.19123,0.98499,-11.19499
1582095.16668,103.0,8.81772,1.01851,0.19424,1.03687,-10.79737
1582095.34468,103.0,6.97545,1.03969,0.19091,1.05707,-10.405
1582095.56268,103.0,5.5173,1.0628,0.16216,1.0751,-8.67534
1582095.83168,103.0,4.36941,1.10051,0.12904,1.10805,-6.6876
1582096.16668,103.0,3.45686,1.1452,0.12088,1.15156,-6.02529
1582096.58568,103.0,2.73547,1.16324,0.12924,1.1704,-6.3397
1582097.11068,103.0,2.16054,1.15299,0.1328,1.16061,-6.57053
1582097.76968,103.0,1.70952,1.13099,0.11511,1.13683,-5.81159
1582098.59868,103.0,1.35352,1.11659,0.07355,1.11901,-3.76854
1582099.64168,103.0,1.07079,1.1288,0.02392,1.12905,-1.21373
1582100.95568,103.0,0.84734,1.17162,-0.01073,1.17167,0.52485
1582102.61067,103.0,0.67072,1.22441,-0.0133,1.22449,0.62232
1582104.69967,103.0,0.53067,1.27635,0.03078,1.27672,-1.38147
1582107.33667,103.0,0.41976,1.28827,0.10739,1.29274,-4.76522
1582110.66767,103.0,0.33183,1.2404,0.18339,1.25389,-8.41004
1582114.87366,103.0,0.26261,1.14671,0.21592,1.16686,-10.6635
1582120.18166,103.0,0.20791,1.04659,0.17998,1.06195,-9.75755
1582126.88666,103.0,0.16452,0.98968,0.08232,0.9931,-4.75509
1582135.36265,103.0,0.13007,1.01383,-0.03857,1.01457,2.17869
1582146.05264,103.0,0.10309,1.12219,-0.12753,1.12941,6.48371
1582159.56663,103.0,0.08153,1.29288,-0.13577,1.29999,5.9948
1582176.66462,103.0,0.06443,1.45899,-0.04889,1.45981,1.91924
1582198.2506,103.0,0.05102,1.58064,0.16985,1.58974,-6.13345
1582225.49358,103.0,0.04042,1.53981,0.43202,1.59927,-15.67242
1582259.98855,103.0,0.03192,1.35064,0.60255,1.47895,-24.04253
1582303.53552,103.0,0.02528,1.12282,0.58971,1.26826,-27.70863
1582358.60048,103.0,0.01999,0.99408,0.41151,1.07589,-22.48792
1597070.75344,104.0,20004.453,0.47393,-0.01203,0.47408,1.4536
1597070.89644,104.0,15829.126,0.48307,0.00393,0.48309,-0.4665
1597071.03844,104.0,12516.703,0.48964,0.01385,0.48983,-1.62082
1597071.18044,104.0,9909.4424,0.49729,0.02391,0.49786,-2.75295
1597071.34444,104.0,7835.48,0.50586,0.03135,0.50683,-3.54672
1597071.54544,104.0,6217.2461,0.51372,0.03894,0.51519,-4.33478
1597071.78344,104.0,4905.291,0.52394,0.04406,0.52579,-4.80696
1597072.02244,104.0,3881.2737,0.53047,0.05034,0.53286,-5.42097
1597072.26044,104.0,3070.9827,0.54089,0.0542,0.5436,-5.72228
1597072.49844,104.0,2430.7778,0.55011,0.05976,0.55335,-6.19998
1597072.73644,104.0,1923.1537,0.55964,0.06275,0.56315,-6.39752
1597072.97444,104.0,1522.4358,0.56896,0.06805,0.57302,-6.82003
1597073.21244,104.0,1203.8446,0.58036,0.07196,0.5848,-7.06772
1597073.45144,104.0,952.86591,0.59204,0.07672,0.59699,-7.38397
1597073.68944,104.0,754.27557,0.60471,0.07921,0.60988,-7.4627
1597073.92644,104.0,596.71857,0.61549,0.08411,0.62121,-7.78151
1597074.16444,104.0,471.96338,0.62844,0.08803,0.63457,-7.97428
1597074.40344,104.0,373.20856,0.64133,0.09127,0.6478,-8.09952
1597074.64144,104.0,295.47278,0.65572,0.09652,0.66279,-8.37325
1597074.88044,104.0,233.87738,0.66945,0.09911,0.67675,-8.42138
1597075.11844,104.0,185.05922,0.68457,0.10375,0.69239,-8.61763
1597075.35444,104.0,146.35823,0.69704,0.10811,0.70538,-8.81589
1597075.59144,104.0,115.77804,0.71313,0.1132,0.72206,-9.0194
1597075.82544,104.0,91.6721,0.72861,0.11976,0.73839,-9.3339
1597076.07044,104.0,72.51701,0.74685,0.12754,0.75766,-9.69081
1597076.29944,104.0,57.36816,0.76548,0.13701,0.77765,-10.14787
1597076.53644,104.0,45.3629,0.78664,0.14598,0.80007,-10.51281
1597076.76844,104.0,35.93134,0.80363,0.1559,0.81861,-10.97904
1597077.01944,104.0,28.40909,0.83031,0.16576,0.8467,-11.29001
1597077.23344,104.0,22.48202,0.85726,0.17515,0.87497,-11.5473
1597077.49844,104.0,17.79613,0.88645,0.18869,0.90631,-12.01686
1597077.75044,104.0,14.06813,0.93354,0.20005,0.95474,-12.09531
1597077.96643,104.0,11.1448,0.96082,0.19129,0.97968,-11.25972
1597078.23443,104.0,8.81772,1.01524,0.18991,1.03285,-10.59502
1597078.41243,104.0,6.97545,1.0422,0.19166,1.05968,-10.42045
1597078.63043,104.0,5.5173,1.05951,0.1661,1.07245,-8.90972
1597078.89943,104.0,4.36941,1.09184,0.13155,1.09973,-6.87013
1597079.23443,104.0,3.45686,1.13537,0.11451,1.14113,-5.75943
1597079.65343,104.0,2.73547,1.16263,0.11992,1.16879,-5.88891
1597080.17843,104.0,2.16054,1.16099,0.12877,1.16811,-6.32895
1597080.83743,104.0,1.70952,1.13985,0.12182,1.14634,-6.10037
1597081.66643,104.0,1.35352,1.11775,0.09045,1.1214,-4.62662
1597082.70943,104.0,1.07079,1.11514,0.04121,1.11591,-2.11617
1597084.02343,104.0,0.84734,1.14586,-0.00336,1.14587,0.16795
1597085.67843,104.0,0.67072,1.19475,-0.02192,1.19495,1.05114
1597087.76743,104.0,0.53067,1.25807,0.00172,1.25807,-0.07813
1597090.40443,104.0,0.41976,1.29284,0.06935,1.29469,-3.07065
1597093.73542,104.0,0.33183,1.27282,0.15592,1.28233,-6.98392
1597097.94142,104.0,0.26261,1.19593,0.21649,1.21537,-10.2607
1597103.24942,104.0,0.20791,1.08842,0.21654,1.10975,-11.25184
1597109.95441,104.0,0.16452,1.00205,0.14406,1.01235,-8.1809
1597118.4304,104.0,0.13007,0.98264,0.02481,0.98295,-1.44656
1597129.1204,104.0,0.10309,1.0519,-0.0917,1.05589,4.98195
1597142.63438,104.0,0.08153,1.20405,-0.15135,1.21352,7.16436
1597159.73237,104.0,0.06443,1.38115,-0.11723,1.38612,4.8517
1597181.31835,104.0,0.05102,1.55833,0.05729,1.55938,-2.10538
1597208.56133,104.0,0.04042,1.59523,0.31823,1.62666,-11.28187
1597243.05631,104.0,0.03192,1.46835,0.5455,1.56641,-20.38008
1597286.60327,104.0,0.02528,1.25016,0.61163,1.39176,-26.06963
1597341.66823,104.0,0.01999,1.07107,0.5014,1.18262,-25.08553
1612039.71642,105.0,20004.453,0.47602,-0.01115,0.47615,1.34228
1612039.85942,105.0,15829.126,0.48367,0.0028,0.48368,-0.33147
1612040.00142,105.0,12516.703,0.4937,0.01356,0.49388,-1.57275
1612040.14341,105.0,9909.4424,0.50068,0.02374,0.50125,-2.71493
1612040.30741,105.0,7835.48,0.5085,0.03282,0.50956,-3.69285
1612040.50841,105.0,6217.2461,0.51673,0.0379,0.51812,-4.1947
1612040.74641,105.0,4905.291,0.52519,0.04292,0.52694,-4.67184
1612040.98541,105.0,3881.2737,0.53462,0.04939,0.5369,-5.27831
1612041.22341,105.0,3070.9827,0.54369,0.05308,0.54628,-5.57619
1612041.46141,105.0,2430.7778,0.55225,0.05751,0.55524,-5.94473
1612041.69941,105.0,1923.1537,0.5627,0.0625,0.56616,-6.33758
1612041.93741,105.0,1522.4358,0.5722,0.06604,0.57599,-6.58325
1612042.17541,105.0,1203.8446,0.58278,0.07011,0.58698,-6.85984
1612042.41441,105.0,952.86591,0.59404,0.07445,0.59869,-7.14342
1612042.65241,105.0,754.27557,0.60512,0.07898,0.61026,-7.43631
1612042.88941,105.0,596.71857,0.61926,0.08374,0.62489,-7.70161
1612043.12741,105.0,471.96338,0.63208,0.08818,0.6382,-7.94209
1612043.36641,105.0,373.20856,0.6437,0.09097,0.6501,-8.04437
1612043.60441,105.0,295.47278,0.65745,0.09637,0.66447,-8.33927
1612043.84341,105.0,233.87738,0.67249,0.09916,0.67976,-8.38821
1612044.08141,105.0,185.05922,0.68642,0.10428,0.6943,-8.63789
1612044.31741,105.0,146.35823,0.70078,0.10671,0.70885,-8.658
1612044.55441,105.0,115.77804,0.71521,0.1134,0.72414,-9.0092
1612044.78841,105.0,91.6721,0.73072,0.12055,0.74059,-9.36808
1612045.03341,105.0,72.51701,0.74645,0.12626,0.75706,-9.60051
1612045.26241,105.0,57.36816,0.76657,0.13402,0.7782,-9.91705
1612045.49941,105.0,45.3629,0.78606,0.14285,0.79894,-10.30011
1612045.73141,105.0,35.93134,0.80146,0.15639,0.81658,-11.04111
1612045.98241,105.0,28.40909,0.83102,0.16549,0.84733,-11.26257
1612046.19641,105.0,22.48202,0.85701,0.1755,0.87479,-11.57287
1612046.46141,105.0,17.79613,0.88728,0.18884,0.90716,-12.01527
1612046.71341,105.0,14.06813,0.93468,0.19779,0.95537,-11.9484
1612046.92941,105.0,11.1448,0.9623,0.19241,0.98134,-11.30734
1612047.19741,105.0,8.81772,1.0143,0.18527,1.03108,-10.35123
1612047.37541,105.0,6.97545,1.04507,0.19026,1.06225,-10.31788
1612047.59341,105.0,5.5173,1.06029,0.16711,1.07338,-8.9565
1612047.86241,105.0,4.36941,1.08763,0.1328,1.09571,-6.96148
1612048.19741,105.0,3.45686,1.12945,0.10991,1.13478,-5.55833
1612048.61641,105.0,2.73547,1.16261,0.11081,1.16788,-5.4446
1612049.14141,105.0,2.16054,1.16906,0.124,1.17562,-6.05474
1612049.79941,105.0,1.70952,1.14886,0.12503,1.15564,-6.2108
1612050.62841,105.0,1.35352,1.1217,0.10229,1.12635,-5.21033
1612051.67141,105.0,1.07079,1.10865,0.05698,1.11012,-2.94219
1612052.98541,105.0,0.84734,1.12665,0.00685,1.12667,-0.34812
1612054.6404,105.0,0.67072,1.16997,-0.02541,1.17024,1.244
1612056.7294,105.0,0.53067,1.23687,-0.01837,1.237,0.8508
1612059.3664,105.0,0.41976,1.28887,0.03885,1.28946,-1.72668
1612062.6974,105.0,0.33183,1.2933,0.12767,1.29959,-5.63777
1612066.90339,105.0,0.26261,1.23261,0.20803,1.25004,-9.57965
1612072.21139,105.0,0.20791,1.12816,0.23703,1.15279,-11.86567
1612078.91638,105.0,0.16452,1.01978,0.19072,1.03746,-10.59329
1612087.39238,105.0,0.13007,0.96781,0.07968,0.97109,-4.70629
1612098.08237,105.0,0.10309,1.00299,-0.05095,1.00428,2.90817
1612111.59636,105.0,0.08153,1.13074,-0.14484,1.13998,7.29924
1612128.69435,105.0,0.06443,1.3054,-0.15507,1.31458,6.77459
1612150.28033,105.0,0.05102,1.5201,-0.0301,1.52039,1.13443
1612177.52331,105.0,0.04042,1.6236,0.22138,1.63862,-7.76433
1612212.01828,105.0,0.03192,1.55597,0.48716,1.63045,-17.38476
1612255.56525,105.0,0.02528,1.35138,0.6261,1.48937,-24.85842
1612310.63021,105.0,0.01999,1.13781,0.56775,1.2716,-26.51863
1627038.23235,106.0,20004.453,0.47776,-0.01161,0.4779,1.39217
1627038.37535,106.0,15829.126,0.48446,0.00127,0.48446,-0.15013
1627038.51735,106.0,12516.703,0.49275,0.01455,0.49296,-1.69111
1627038.65935,106.0,9909.4424,0.50183,0.02555,0.50248,-2.91415
1627038.82335,106.0,7835.48,0.50793,0.03085,0.50886,-3.47577
1627039.02435,106.0,6217.2461,0.51596,0.03865,0.51741,-4.28383
1627039.26235,106.0,4905.291,0.52482,0.04269,0.52655,-4.6508
1627039.50035,106.0,3881.2737,0.53519,0.04983,0.5375,-5.31966
1627039.73935,106.0,3070.9827,0.54269,0.05453,0.54542,-5.73805
1627039.97735,106.0,2430.7778,0.55157,0.05864,0.55468,-6.06823
1627040.21535,106.0,1923.1537,0.56314,0.06316,0.56667,-6.39929
1627040.45335,106.0,1522.4358,0.57321,0.06564,0.57695,-6.53317
1627040.69135,106.0,1203.8446,0.58264,0.07186,0.58705,-7.03143
1627040.92935,106.0,952.86591,0.59371,0.07381,0.59828,-7.0864
1627041.16835,106.0,754.27557,0.60569,0.07828,0.61073,-7.36442
1627041.40535,106.0,596.71857,0.61693,0.08146,0.62229,-7.52183
1627041.64335,106.0,471.96338,0.62899,0.08643,0.6349,-7.82443
1627041.88234,106.0,373.20856,0.64238,0.09107,0.6488,-8.0691
1627042.11934,106.0,295.47278,0.65796,0.09449,0.66471,-8.17197
1627042.35934,106.0,233.87738,0.67238,0.1,0.67977,-8.45954
1627042.59734,106.0,185.05922,0.68567,0.10289,0.69335,-8.53356
1627042.83334,106.0,146.35823,0.70052,0.1082,0.70883,-8.78056
1627043.06934,106.0,115.77804,0.7176,0.11409,0.72661,-9.03398
1627043.30434,106.0,91.6721,0.73189,0.11971,0.74162,-9.28958
1627043.54934,106.0,72.51701,0.7483,0.12842,0.75924,-9.73798
1627043.77834,106.0,57.36816,0.76321,0.13437,0.77495,-9.98499
1627044.01534,106.0,45.3629,0.7807,0.14386,0.79384,-10.44115
1627044.24734,106.0,35.93134,0.80739,0.158,0.82271,-11.07217
1627044.49734,106.0,28.40909,0.82849,0.1706,0.84587,-11.63559
1627044.71234,106.0,22.48202,0.85943,0.184,0.8789,-12.08438
1627044.97734,106.0,17.79613,0.89715,0.19064,0.91718,-11.99639
1627045.22934,106.0,14.06813,0.92718,0.18918,0.94629,-11.53248
1627045.44534,106.0,11.1448,0.97272,0.20198,0.99347,-11.73029
1627045.71234,106.0,8.81772,0.99798,0.18706,1.01536,-10.61642
1627045.89134,106.0,6.97545,1.0449,0.16667,1.05811,-9.063
1627046.10934,106.0,5.5173,1.08686,0.16829,1.09982,-8.80189
1627046.37834,106.0,4.36941,1.09711,0.1661,1.10961,-8.60885
1627046.71334,106.0,3.45686,1.09876,0.13847,1.10745,-7.18299
1627047.13234,106.0,2.73547,1.11319,0.09771,1.11747,-5.01605
1627047.65734,106.0,2.16054,1.14582,0.06381,1.1476,-3.18763
1627048.31634,106.0,1.70952,1.18676,0.0563,1.18809,-2.71628
1627049.14534,106.0,1.35352,1.21291,0.0767,1.21534,-3.61857
1627050.18834,106.0,1.07079,1.20976,0.11141,1.21488,-5.26153
1627051.50134,106.0,0.84734,1.17158,0.13397,1.17921,-6.52348
1627053.15734,106.0,0.67072,1.12468,0.12892,1.13205,-6.53921
1627055.24633,106.0,0.53067,1.07736,0.08053,1.08036,-4.27463
1627057.88333,106.0,0.41976,1.07258,0.00621,1.07259,-0.33178
1627061.21433,106.0,0.33183,1.12359,-0.06088,1.12524,3.10162
1627065.42033,106.0,0.26261,1.21786,-0.08224,1.22063,3.86338
1627070.72832,106.0,0.20791,1.32025,-0.03235,1.32064,1.40383
1627077.43232,106.0,0.16452,1.37862,0.08447,1.38121,-3.50637
1627085.90931,106.0,0.13007,1.35601,0.22924,1.37525,-9.59553
1627096.5993,106.0,0.10309,1.24532,0.34309,1.29172,-15.40327
1627110.11329,106.0,0.08153,1.08148,0.37365,1.14421,-19.05983
1627127.21028,106.0,0.06443,0.94036,0.32242,0.9941,-18.92529
1627148.79726,106.0,0.05102,0.85292,0.1467,0.86545,-9.7591
1627176.03924,106.0,0.04042,0.93003,-0.06246,0.93213,3.84221
1627210.53521,106.0,0.03192,1.159,-0.19008,1.17448,9.31403
1627254.08218,106.0,0.02528,1.43826,-0.1516,1.44622,6.01696
1627309.14714,106.0,0.01999,1.63557,0.04395,1.63616,-1.53914
1642035.64088,107.0,20004.453,0.47661,-0.01176,0.47675,1.41379
1642035.78388,107.0,15829.126,0.48608,0.00305,0.48609,-0.3594
1642035.92588,107.0,12516.703,0.49072,0.01578,0.49097,-1.84235
1642036.06788,107.0,9909.4424,0.50144,0.02244,0.50194,-2.56257
1642036.23188,107.0,7835.48,0.50849,0.03245,0.50952,-3.65131
1642036.43288,107.0,6217.2461,0.51677,0.03953,0.51828,-4.37373
1642036.67088,107.0,4905.291,0.52662,0.04428,0.52847,-4.8059
1642036.90988,107.0,3881.2737,0.53413,0.04828,0.5363,-5.16519
1642037.14788,107.0,3070.9827,0.54404,0.05258,0.54657,-5.51994
1642037.38588,107.0,2430.7778,0.55304,0.05771,0.55604,-5.95679
1642037.62388,107.0,1923.1537,0.56221,0.06259,0.56568,-6.35253
1642037.86188,107.0,1522.4358,0.5724,0.06641,0.57624,-6.61739
1642038.09988,107.0,1203.8446,0.58373,0.07061,0.58799,-6.89671
1642038.33888,107.0,952.86591,0.59344,0.07476,0.59813,-7.18007
1642038.57688,107.0,754.27557,0.60538,0.0796,0.61059,-7.49107
1642038.81388,107.0,596.71857,0.61842,0.08324,0.624,-7.66594
1642039.05188,107.0,471.96338,0.62937,0.08727,0.63539,-7.89407
1642039.29088,107.0,373.20856,0.64285,0.09206,0.6494,-8.14948
1642039.52888,107.0,295.47278,0.65713,0.09422,0.66385,-8.15964
1642039.76788,107.0,233.87738,0.67136,0.09826,0.67851,-8.32698
1642040.00588,107.0,185.05922,0.68595,0.10391,0.69378,-8.61355
1642040.24188,107.0,146.35823,0.69955,0.10744,0.70776,-8.73152
1642040.47788,107.0,115.77804,0.71475,0.11253,0.72355,-8.9473
1642040.71288,107.0,91.6721,0.73113,0.11923,0.74079,-9.26194
1642040.95788,107.0,72.51701,0.74514,0.1267,0.75583,-9.65009
1642041.18688,107.0,57.36816,0.76573,0.13359,0.77729,-9.89612
1642041.42388,107.0,45.3629,0.78531,0.14101,0.79787,-10.17946
1642041.65588,107.0,35.93134,0.8043,0.15847,0.81976,-11.1459
1642041.90688,107.0,28.40909,0.8272,0.16522,0.84354,-11.29526
1642042.12088,107.0,22.48202,0.85471,0.17834,0.87312,-11.7859
1642042.38588,107.0,17.79613,0.88877,0.19252,0.90938,-12.22216
1642042.63788,107.0,14.06813,0.93446,0.19304,0.95419,-11.67205
1642042.85388,107.0,11.1448,0.96182,0.19702,0.98179,-11.57622
1642043.12188,107.0,8.81772,1.0097,0.18123,1.02584,-10.17551
1642043.29988,107.0,6.97545,1.05241,0.18517,1.06858,-9.97918
1642043.51788,107.0,5.5173,1.06572,0.17618,1.08019,-9.38677
1642043.78688,107.0,4.36941,1.08173,0.14279,1.09112,-7.51944
1642044.12188,107.0,3.45686,1.11386,0.10913,1.11919,-5.59574
1642044.54087,107.0,2.73547,1.15539,0.09312,1.15914,-4.60807
1642045.06587,107.0,2.16054,1.18083,0.10297,1.18531,-4.98378
1642045.72487,107.0,1.70952,1.1785,0.12069,1.18466,-5.84704
1642046.55387,107.0,1.35352,1.1513,0.123,1.15785,-6.098
1642047.59687,107.0,1.07079,1.11622,0.09882,1.12058,-5.05922
1642048.91087,107.0,0.84734,1.10019,0.04956,1.10131,-2.57918
1642050.56587,107.0,0.67072,1.11377,-0.00068,1.11377,0.03485
1642052.65487,107.0,0.53067,1.16852,-0.04136,1.16926,2.02694
1642055.29187,107.0,0.41976,1.24554,-0.0331,1.24598,1.52234
1642058.62286,107.0,0.33183,1.30818,0.03138,1.30855,-1.37393
1642062.82886,107.0,0.26261,1.31593,0.13334,1.32267,-5.78593
1642068.13686,107.0,0.20791,1.25474,0.23017,1.27568,-10.39472
1642074.84185,107.0,0.16452,1.13795,0.27189,1.16998,-13.43756
1642083.31784,107.0,0.13007,1.01591,0.2309,1.04182,-12.80477
1642094.00784,107.0,0.10309,0.94552,0.11525,0.95252,-6.94963
1642107.52183,107.0,0.08153,0.96704,-0.03336,0.96761,1.97595
1642124.61981,107.0,0.06443,1.07334,-0.14495,1.08309,7.69118
1642146.2058,107.0,0.05102,1.30007,-0.18674,1.31341,8.17379
1642173.44778,107.0,0.04042,1.53648,-0.06066,1.53768,2.26083
1642207.94375,107.0,0.03192,1.66505,0.19858,1.67685,-6.80132
1642251.49071,107.0,0.02528,1.61448,0.46276,1.67949,-15.99376
1642306.55567,107.0,0.01999,1.42069,0.59556,1.54048,-22.74377
1657025.03803,108.0,20004.453,0.47436,-0.0109,0.47448,1.31614
1657025.18103,108.0,15829.126,0.48321,0.00353,0.48322,-0.41874
1657025.32303,108.0,12516.703,0.49122,0.01448,0.49143,-1.68882
1657025.46503,108.0,9909.4424,0.49963,0.02324,0.50017,-2.66295
1657025.62903,108.0,7835.48,0.50624,0.03198,0.50725,-3.61515
1657025.83003,108.0,6217.2461,0.51386,0.03911,0.51534,-4.35231
1657026.06803,108.0,4905.291,0.52277,0.04348,0.52458,-4.75411
1657026.30703,108.0,3881.2737,0.53069,0.04744,0.53281,-5.10785
1657026.54503,108.0,3070.9827,0.5418,0.05476,0.54456,-5.7712
1657026.78303,108.0,2430.7778,0.55198,0.05856,0.55507,-6.05594
1657027.02103,108.0,1923.1537,0.55953,0.06317,0.56308,-6.44172
1657027.25903,108.0,1522.4358,0.57115,0.06724,0.5751,-6.71479
1657027.49703,108.0,1203.8446,0.58183,0.07164,0.58622,-7.0197
1657027.73603,108.0,952.86591,0.59172,0.07582,0.59656,-7.30136
1657027.97403,108.0,754.27557,0.60338,0.07931,0.60857,-7.48854
1657028.21102,108.0,596.71857,0.61554,0.08262,0.62106,-7.64448
1657028.44902,108.0,471.96338,0.62857,0.08697,0.63456,-7.87769
1657028.68802,108.0,373.20856,0.64183,0.09169,0.64835,-8.1298
1657028.92602,108.0,295.47278,0.65512,0.09533,0.66202,-8.27919
1657029.16502,108.0,233.87738,0.66994,0.09944,0.67728,-8.44275
1657029.40302,108.0,185.05922,0.68301,0.10299,0.69073,-8.57505
1657029.63902,108.0,146.35823,0.69938,0.10764,0.70762,-8.74981
1657029.87602,108.0,115.77804,0.71446,0.11214,0.7232,-8.92023
1657030.11002,108.0,91.6721,0.7297,0.1181,0.7392,-9.19354
1657030.35502,108.0,72.51701,0.74547,0.12551,0.75596,-9.55702
1657030.58402,108.0,57.36816,0.76375,0.13581,0.77573,-10.08295
1657030.82102,108.0,45.3629,0.78523,0.14751,0.79897,-10.63909
1657031.05302,108.0,35.93134,0.80501,0.15355,0.81952,-10.79871
1657031.30402,108.0,28.40909,0.83145,0.16635,0.84793,-11.31392
1657031.51802,108.0,22.48202,0.85892,0.17734,0.87704,-11.66554
1657031.78302,108.0,17.79613,0.88763,0.18586,0.90688,-11.8264
1657032.03502,108.0,14.06813,0.92648,0.20329,0.94852,-12.3757
1657032.25102,108.0,11.1448,0.96457,0.18955,0.98301,-11.11763
1657032.51902,108.0,8.81772,1.0122,0.19846,1.03148,-11.09337
1657032.69702,108.0,6.97545,1.03307,0.19019,1.05043,-10.43136
1657032.91502,108.0,5.5173,1.06224,0.15903,1.07408,-8.51471
1657033.18402,108.0,4.36941,1.10763,0.13292,1.11557,-6.8432
1657033.51902,108.0,3.45686,1.1439,0.13144,1.15143,-6.5547
1657033.93802,108.0,2.73547,1.15174,0.13844,1.16003,-6.8543
1657034.46302,108.0,2.16054,1.1371,0.1299,1.1445,-6.51702
1657035.12202,108.0,1.70952,1.1206,0.09951,1.125,-5.07456
1657035.95102,108.0,1.35352,1.12142,0.05383,1.12272,-2.74842
1657036.99402,108.0,1.07079,1.15123,0.01242,1.15129,-0.6179
1657038.30802,108.0,0.84734,1.20131,-0.00337,1.20132,0.16055
1657039.96302,108.0,0.67072,1.24815,0.01602,1.24826,-0.73513
1657042.05201,108.0,0.53067,1.27635,0.0757,1.27859,-3.394
1657044.68901,108.0,0.41976,1.2532,0.14796,1.26191,-6.7336
1657048.02001,108.0,0.33183,1.17851,0.19415,1.1944,-9.35482
1657052.22601,108.0,0.26261,1.08392,0.18172,1.09905,-9.51692
1657057.534,108.0,0.20791,1.01426,0.10563,1.01974,-5.94562
1657064.239,108.0,0.16452,1.01288,-0.00514,1.01289,0.29095
1657072.71499,108.0,0.13007,1.09258,-0.1008,1.09722,5.27121
1657083.40498,108.0,0.10309,1.23526,-0.13152,1.24224,6.07739
1657096.91897,108.0,0.08153,1.39951,-0.06207,1.40089,2.53964
1657114.01696,108.0,0.06443,1.51783,0.08586,1.52026,-3.23748
1657135.60294,108.0,0.05102,1.53487,0.33394,1.57078,-12.27466
1657162.84592,108.0,0.04042,1.39034,0.53823,1.49089,-21.16228
1657197.34089,108.0,0.03192,1.15785,0.59084,1.29989,-27.03471
1657240.88786,108.0,0.02528,0.97923,0.46949,1.08596,-25.61511
1657295.95282,108.0,0.01999,0.95131,0.24502,0.98236,-14.44325
1671975.70843,109.0,20004.453,0.47248,-0.0113,0.47262,1.36956
1671975.85143,109.0,15829.126,0.48102,0.0035,0.48103,-0.41683
1671975.99343,109.0,12516.703,0.48966,0.01486,0.48989,-1.7378
1671976.13543,109.0,9909.4424,0.49724,0.02449,0.49785,-2.81956
1671976.29943,109.0,7835.48,0.50573,0.03288,0.50679,-3.72023
1671976.50043,109.0,6217.2461,0.51312,0.03937,0.51462,-4.38771
1671976.73843,109.0,4905.291,0.52184,0.04393,0.52369,-4.81164
1671976.97743,109.0,3881.2737,0.52997,0.05152,0.53246,-5.55261
1671977.21543,109.0,3070.9827,0.5414,0.05251,0.54394,-5.53976
1671977.45343,109.0,2430.7778,0.54864,0.05966,0.55188,-6.20558
1671977.69143,109.0,1923.1537,0.55855,0.06245,0.56203,-6.37972
1671977.92943,109.0,1522.4358,0.56847,0.06794,0.57251,-6.81492
1671978.16743,109.0,1203.8446,0.57961,0.06995,0.58381,-6.88133
1671978.40643,109.0,952.86591,0.58878,0.07553,0.5936,-7.31001
1671978.64443,109.0,754.27557,0.60268,0.0785,0.60778,-7.42135
1671978.88143,109.0,596.71857,0.61551,0.08146,0.62087,-7.539
1671979.11943,109.0,471.96338,0.62702,0.08692,0.63301,-7.89228
1671979.35843,109.0,373.20856,0.64121,0.09112,0.64766,-8.08831
1671979.59643,109.0,295.47278,0.65361,0.09483,0.66046,-8.25486
1671979.83543,109.0,233.87738,0.66726,0.099,0.67457,-8.43957
1671980.07342,109.0,185.05922,0.68224,0.10301,0.68997,-8.586
1671980.30942,109.0,146.35823,0.69795,0.10776,0.70622,-8.77699
1671980.54642,109.0,115.77804,0.71245,0.11276,0.72132,-8.99393
1671980.78042,109.0,91.6721,0.7283,0.11873,0.73791,-9.259
1671981.02542,109.0,72.51701,0.74427,0.1243,0.75458,-9.48139
1671981.25442,109.0,57.36816,0.76497,0.13826,0.77737,-10.24475
1671981.49142,109.0,45.3629,0.78445,0.1463,0.79797,-10.5645
1671981.72342,109.0,35.93134,0.80109,0.15473,0.8159,-10.93233
1671981.97442,109.0,28.40909,0.8311,0.16643,0.8476,-11.32411
1671982.18842,109.0,22.48202,0.85815,0.17686,0.87619,-11.64551
1671982.45342,109.0,17.79613,0.88632,0.18725,0.90588,-11.92912
1671982.70542,109.0,14.06813,0.92787,0.20318,0.94986,-12.35154
1671982.92142,109.0,11.1448,0.96277,0.19082,0.9815,-11.21066
1671983.18942,109.0,8.81772,1.01329,0.19613,1.0321,-10.95469
1671983.36742,109.0,6.97545,1.03668,0.193,1.05449,-10.54608
1671983.58542,109.0,5.5173,1.0605,0.16268,1.07291,-8.72099
1671983.85442,109.0,4.36941,1.101,0.13228,1.10892,-6.85085
1671984.18942,109.0,3.45686,1.14439,0.12585,1.15129,-6.27543
1671984.60842,109.0,2.73547,1.15884,0.1344,1.1666,-6.61548
1671985.13342,109.0,2.16054,1.14784,0.1344,1.15568,-6.67818
1671985.79242,109.0,1.70952,1.12517,0.11197,1.13072,-5.68317
1671986.62142,109.0,1.35352,1.11641,0.06838,1.1185,-3.50506
1671987.66442,109.0,1.07079,1.13412,0.0194,1.13428,-0.97982
1671988.97842,109.0,0.84734,1.18096,-0.00968,1.181,0.46947
1671990.63342,109.0,0.67072,1.23322,-0.00515,1.23323,0.23945
1671992.72242,109.0,0.53067,1.27938,0.04464,1.28016,-1.99814
1671995.35941,109.0,0.41976,1.2787,0.12318,1.28462,-5.50229
1671998.69041,109.0,0.33183,1.2203,0.19067,1.23511,-8.88065
1672002.89641,109.0,0.26261,1.12338,0.2086,1.14258,-10.51963
1672008.2044,109.0,0.20791,1.03084,0.15741,1.04279,-8.68214
1672014.9094,109.0,0.16452,0.99227,0.0524,0.99365,-3.02269
1672023.38539,109.0,0.13007,1.03546,-0.06342,1.0374,3.50506
1672034.07538,109.0,0.10309,1.15838,-0.13502,1.16623,6.64822
1672047.58937,109.0,0.08153,1.3315,-0.11732,1.33666,5.03534
1672064.68736,109.0,0.06443,1.48659,-0.00544,1.4866,0.20971
1672086.27334,109.0,0.05102,1.57226,0.22692,1.58855,-8.21255
1672113.51632,109.0,0.04042,1.49477,0.47042,1.56704,-17.46947
1672148.01129,109.0,0.03192,1.28958,0.60534,1.42459,-25.14563
1672191.55826,109.0,0.02528,1.0754,0.55203,1.20882,-27.17265
1672246.62322,109.0,0.01999,0.97577,0.36166,1.04064,-20.33663
1686913.05285,110.0,20004.453,0.47093,-0.00992,0.47104,1.20682
1686913.19585,110.0,15829.126,0.48025,0.00246,0.48026,-0.29354
1686913.33785,110.0,12516.703,0.48775,0.01535,0.48799,-1.80236
1686913.47985,110.0,9909.4424,0.49544,0.02458,0.49605,-2.84053
1686913.64385,110.0,7835.48,0.50517,0.03174,0.50617,-3.59504
1686913.84485,110.0,6217.2461,0.51316,0.03974,0.5147,-4.4281
1686914.08285,110.0,4905.291,0.52078,0.04469,0.52269,-4.90506
1686914.32185,110.0,3881.2737,0.53005,0.04919,0.53233,-5.30223
1686914.55985,110.0,3070.9827,0.53969,0.05493,0.54248,-5.81173
1686914.79785,110.0,2430.7778,0.54752,0.05874,0.55066,-6.124
1686915.03585,110.0,1923.1537,0.5566,0.06387,0.56025,-6.54573
1686915.27385,110.0,1522.4358,0.56751,0.06704,0.57146,-6.73688
1686915.51185,110.0,1203.8446,0.57806,0.07052,0.58235,-6.95507
1686915.75085,110.0,952.86591,0.58923,0.07544,0.59404,-7.29637
1686915.98885,110.0,754.27557,0.60048,0.07847,0.60558,-7.44489
1686916.22585,110.0,596.71857,0.61409,0.0845,0.61987,-7.83468
1686916.46385,110.0,471.96338,0.62528,0.08672,0.63126,-7.8962
1686916.70285,110.0,373.20856,0.64064,0.09155,0.64714,-8.13244
1686916.94085,110.0,295.47278,0.65297,0.09537,0.65989,-8.3096
1686917.17985,110.0,233.87738,0.66769,0.10054,0.67522,-8.56323
1686917.41784,110.0,185.05922,0.68204,0.10426,0.68996,-8.69134
1686917.65384,110.0,146.35823,0.69468,0.10831,0.70307,-8.86188
1686917.88984,110.0,115.77804,0.71286,0.11417,0.72194,-9.0992
1686918.12484,110.0,91.6721,0.72565,0.12108,0.73568,-9.47329
1686918.36984,110.0,72.51701,0.74378,0.12837,0.75478,-9.79244
1686918.59884,110.0,57.36816,0.76203,0.13335,0.77361,-9.92553
1686918.83584,110.0,45.3629,0.78007,0.14379,0.79321,-10.4438
1686919.06784,110.0,35.93134,0.79996,0.159,0.81561,-11.24191
1686919.31784,110.0,28.40909,0.82472,0.16721,0.8415,-11.4614
1686919.53284,110.0,22.48202,0.85165,0.18027,0.87052,-11.95168
1686919.79784,110.0,17.79613,0.88648,0.19498,0.90767,-12.40462
1686920.04984,110.0,14.06813,0.93073,0.19425,0.95079,-11.78897
1686920.26584,110.0,11.1448,0.95971,0.20106,0.98054,-11.83241
1686920.53284,110.0,8.81772,1.00681,0.18261,1.02323,-10.28045
1686920.71184,110.0,6.97545,1.05213,0.18462,1.0682,-9.95275
1686920.92984,110.0,5.5173,1.06604,0.17954,1.08105,-9.55971
1686921.19884,110.0,4.36941,1.08062,0.14987,1.09097,-7.8959
1686921.53384,110.0,3.45686,1.11095,0.11277,1.11666,-5.79619
1686921.95284,110.0,2.73547,1.15219,0.09318,1.15595,-4.62374
1686922.47784,110.0,2.16054,1.18181,0.09808,1.18587,-4.74411
1686923.13684,110.0,1.70952,1.18619,0.11597,1.19185,-5.58395
1686923.96584,110.0,1.35352,1.16288,0.12554,1.16964,-6.16179
1686925.00884,110.0,1.07079,1.12643,0.10863,1.13166,-5.50821
1686926.32184,110.0,0.84734,1.10293,0.0645,1.10481,-3.34687
1686927.97784,110.0,0.67072,1.10726,0.01295,1.10734,-0.67012
1686930.06684,110.0,0.53067,1.15274,-0.03589,1.1533,1.78325
1686932.70383,110.0,0.41976,1.22754,-0.04404,1.22832,2.05451
1686936.03483,110.0,0.33183,1.30115,0.00572,1.30116,-0.25188
1686940.24083,110.0,0.26261,1.32812,0.10267,1.33208,-4.42048
1686945.54882,110.0,0.20791,1.28693,0.2081,1.30365,-9.18518
1686952.25282,110.0,0.16452,1.18151,0.27327,1.2127,-13.02301
1686960.72981,110.0,0.13007,1.05304,0.25916,1.08446,-13.82595
1686971.4198,110.0,0.10309,0.9575,0.16427,0.97149,-9.73525
1686984.93379,110.0,0.08153,0.94294,0.0179,0.94311,-1.08779
1687002.03178,110.0,0.06443,1.0201,-0.10994,1.026,6.15118
1687023.61776,110.0,0.05102,1.22303,-0.18873,1.23751,8.77228
1687050.86074,110.0,0.04042,1.47122,-0.10785,1.47517,4.19268
1687085.35571,110.0,0.03192,1.63866,0.11291,1.64254,-3.94176
1687128.90268,110.0,0.02528,1.63687,0.37033,1.67824,-12.74814
1687183.96764,110.0,0.01999,1.48639,0.54746,1.584,-20.21946
1701832.65149,111.0,20004.453,0.47001,-0.01165,0.47015,1.41937
1701832.79449,111.0,15829.126,0.4786,0.004,0.47862,-0.4788
1701832.93649,111.0,12516.703,0.48795,0.01369,0.48814,-1.60724
1701833.07849,111.0,9909.4424,0.49547,0.02213,0.49596,-2.55714
1701833.24249,111.0,7835.48,0.5032,0.03198,0.50421,-3.63627
1701833.44349,111.0,6217.2461,0.51032,0.0382,0.51175,-4.2812
1701833.68149,111.0,4905.291,0.51872,0.04612,0.52076,-5.08136
1701833.92049,111.0,3881.2737,0.52688,0.04954,0.52921,-5.37185
1701834.15849,111.0,3070.9827,0.53623,0.05425,0.53897,-5.77713
1701834.39649,111.0,2430.7778,0.54692,0.05968,0.55017,-6.22699
1701834.63449,111.0,1923.1537,0.55657,0.06366,0.5602,-6.52481
1701834.87249,111.0,1522.4358,0.56734,0.06694,0.57128,-6.72927
1701835.11049,111.0,1203.8446,0.57826,0.07162,0.58267,-7.06074
1701835.34949,111.0,952.86591,0.58925,0.07617,0.59415,-7.36589
1701835.58749,111.0,754.27557,0.60052,0.07911,0.60571,-7.50512
1701835.82449,111.0,596.71857,0.61303,0.08305,0.61863,-7.71533
1701836.06249,111.0,471.96338,0.62574,0.08888,0.63202,-8.08445
1701836.30149,111.0,373.20856,0.63839,0.09116,0.64486,-8.12672
1701836.53949,111.0,295.47278,0.65165,0.09569,0.65864,-8.35374
1701836.77849,111.0,233.87738,0.66635,0.09962,0.67375,-8.50258
1701837.01649,111.0,185.05922,0.68172,0.10262,0.6894,-8.56052
1701837.25249,111.0,146.35823,0.69567,0.10926,0.70419,-8.92572
1701837.48849,111.0,115.77804,0.71138,0.11435,0.72051,-9.13182
1701837.72349,111.0,91.6721,0.72553,0.12016,0.73541,-9.40352
1701837.96849,111.0,72.51701,0.74368,0.12929,0.75483,-9.86221
1701838.19749,111.0,57.36816,0.76137,0.13378,0.77303,-9.96541
1701838.43449,111.0,45.3629,0.78109,0.14235,0.79396,-10.32846
1701838.66649,111.0,35.93134,0.80141,0.15844,0.81692,-11.18318
1701838.91749,111.0,28.40909,0.82238,0.16887,0.83954,-11.60373
1701839.13148,111.0,22.48202,0.84994,0.18292,0.8694,-12.14585
1701839.39648,111.0,17.79613,0.88753,0.19652,0.90902,-12.48531
1701839.64848,111.0,14.06813,0.92935,0.19358,0.9493,-11.76628
1701839.86448,111.0,11.1448,0.95772,0.20513,0.97944,-12.08957
1701840.13248,111.0,8.81772,1.00246,0.1843,1.01926,-10.41755
1701840.31048,111.0,6.97545,1.05255,0.18169,1.06811,-9.79365
1701840.52848,111.0,5.5173,1.07101,0.18238,1.08642,-9.66402
1701840.79748,111.0,4.36941,1.08248,0.15691,1.09379,-8.24781
1701841.13248,111.0,3.45686,1.10521,0.11684,1.11137,-6.03471
1701841.55148,111.0,2.73547,1.14394,0.08841,1.14735,-4.41949
1701842.07648,111.0,2.16054,1.1823,0.08631,1.18544,-4.17508
1701842.73548,111.0,1.70952,1.19841,0.10574,1.20307,-5.04226
1701843.56448,111.0,1.35352,1.18209,0.12595,1.18878,-6.08166
1701844.60748,111.0,1.07079,1.14384,0.12443,1.15059,-6.20814
1701845.92048,111.0,0.84734,1.10598,0.09044,1.10967,-4.67509
1701847.57648,111.0,0.67072,1.09353,0.03803,1.09419,-1.9917
1701849.66548,111.0,0.53067,1.12319,-0.02602,1.12349,1.32719
1701852.30247,111.0,0.41976,1.19327,-0.05859,1.19471,2.8108
1701855.63347,111.0,0.33183,1.27957,-0.03279,1.27999,1.4681
1701859.83947,111.0,0.26261,1.33702,0.05223,1.33804,-2.23702
1701865.14746,111.0,0.20791,1.33023,0.16842,1.34085,-7.21599
1701871.85146,111.0,0.16452,1.24698,0.26721,1.27529,-12.09495
1701880.32845,111.0,0.13007,1.11403,0.29843,1.15331,-14.99657
1701891.01844,111.0,0.10309,0.98682,0.23858,1.01525,-13.59122
1701904.53243,111.0,0.08153,0.92056,0.10514,0.92654,-6.51571
1701921.63042,111.0,0.06443,0.94569,-0.03755,0.94643,2.27394
1701943.2164,111.0,0.05102,1.10979,-0.17453,1.12343,8.9376
1701970.45838,111.0,0.04042,1.36643,-0.16913,1.37686,7.05599
1702004.95436,111.0,0.03192,1.59075,-0.00314,1.59076,0.11306
1702048.50132,111.0,0.02528,1.66502,0.25232,1.68403,-8.61721
1702103.56628,111.0,0.01999,1.57802,0.47874,1.64904,-16.87686
1716745.07214,112.0,20004.453,0.46929,-0.01101,0.46942,1.34387
1716745.21514,112.0,15829.126,0.47799,0.00459,0.47801,-0.54967
1716745.35714,112.0,12516.703,0.48654,0.01581,0.4868,-1.86143
1716745.49914,112.0,9909.4424,0.49299,0.0245,0.4936,-2.84505
1716745.66314,112.0,7835.48,0.502,0.03186,0.50301,-3.63181
1716745.86414,112.0,6217.2461,0.50973,0.03866,0.51119,-4.33718
1716746.10214,112.0,4905.291,0.51817,0.04485,0.52011,-4.94659
1716746.34114,112.0,3881.2737,0.5273,0.04862,0.52954,-5.26758
1716746.57914,112.0,3070.9827,0.53755,0.05513,0.54037,-5.85579
1716746.81714,112.0,2430.7778,0.54567,0.05886,0.54883,-6.15688
1716747.05514,112.0,1923.1537,0.5556,0.06349,0.55922,-6.51911
1716747.29314,112.0,1522.4358,0.56669,0.06737,0.57068,-6.78009
1716747.53114,112.0,1203.8446,0.57647,0.07141,0.58087,-7.06153
1716747.77014,112.0,952.86591,0.588,0.07525,0.5928,-7.2929
1716748.00814,112.0,754.27557,0.59898,0.08045,0.60436,-7.64957
1716748.24514,112.0,596.71857,0.61187,0.08333,0.61752,-7.75571
1716748.48314,112.0,471.96338,0.62529,0.08765,0.6314,-7.97918
