Repository: SebaVillagra00/ICM2985-SOH-IPRE

## Data University of Cambridge (EIS Cambridge)
Data publicada en "Identifying degradation patterns of lithium ion batteries from impedance spectroscopy using machine learning" (Zhang, Tang, Zhang, Wang, Stimming & Lee, 2020) https://www.nature.com/articles/s41467-020-15235-7.

Carpeta contiene:
* Paper de Nature Comunications (IF: 16.6).
* Data frames para IOS.
* Data frames para Windows.

Cada Data frame está contenido en un archivo .txt con las siguientes columnas:
* time/s: tiempo en que se mide la muestra.
* cycle number: ciclo de carga de la batería.
* freq/Hz: frecuencia de la señal de input.
* Re(Z)/Ohm: Parte resistiva de la impedancia.
* Im(Z)/Ohm: Parte reactiva de la impedancia.

File: EIS Cambridge/csvEIS/EIS_state_V_25C06.csv (part 10 of 20)
time/s,cycle number,freq/Hz,Re(Z)/Ohm,-Im(Z)/Ohm,|Z|/Ohm,Phase(Z)/deg
1451045.10202,100.0,0.08153,1.41046,0.16325,1.41988,-6.60216
1451062.2,100.0,0.06443,1.42703,0.18815,1.43938,-7.51118
1451083.78599,100.0,0.05102,1.44453,0.21262,1.46009,-8.37327
1451111.02797,100.0,0.04042,1.47213,0.24279,1.49201,-9.36517
1451145.52394,100.0,0.03192,1.50782,0.28604,1.53471,-10.74159
1451189.07191,100.0,0.02528,1.54167,0.34099,1.57893,-12.4722
1451244.13686,100.0,0.01999,1.57237,0.39793,1.62194,-14.20194
1465264.104,101.0,20004.453,0.30718,-0.02045,0.30786,3.80833
1465264.247,101.0,15829.126,0.31381,-0.00154,0.31382,0.28084
1465264.389,101.0,12516.703,0.32389,0.01508,0.32424,-2.66608
1465264.531,101.0,9909.4424,0.32853,0.02918,0.32982,-5.07583
1465264.695,101.0,7835.48,0.33731,0.04052,0.33973,-6.84963
1465264.896,101.0,6217.2461,0.34928,0.05133,0.35303,-8.35982
1465265.134,101.0,4905.291,0.3597,0.06199,0.36501,-9.77738
1465265.372,101.0,3881.2737,0.37005,0.07145,0.37688,-10.9279
1465265.61,101.0,3070.9827,0.38372,0.08147,0.39227,-11.98626
1465265.849,101.0,2430.7778,0.39716,0.08873,0.40695,-12.59356
1465266.087,101.0,1923.1537,0.41032,0.09785,0.42182,-13.41269
1465266.325,101.0,1522.4358,0.4276,0.10562,0.44045,-13.8748
1465266.563,101.0,1203.8446,0.44415,0.11461,0.4587,-14.46943
1465266.801,101.0,952.86591,0.46083,0.12077,0.4764,-14.68543
1465267.04,101.0,754.27557,0.48003,0.13105,0.4976,-15.27011
1465267.277,101.0,596.71857,0.50083,0.13776,0.51943,-15.3798
1465267.515,101.0,471.96338,0.52286,0.14419,0.54238,-15.41751
1465267.754,101.0,373.20856,0.54499,0.15154,0.56567,-15.5396
1465267.991,101.0,295.47278,0.56839,0.16015,0.59052,-15.73546
1465268.231,101.0,233.87738,0.59282,0.16836,0.61626,-15.85435
1465268.469,101.0,185.05922,0.61881,0.17628,0.64343,-15.90063
1465268.705,101.0,146.35823,0.64525,0.18277,0.67064,-15.8148
1465268.941,101.0,115.77804,0.67461,0.18945,0.70071,-15.68631
1465269.176,101.0,91.6721,0.70336,0.19737,0.73053,-15.67481
1465269.421,101.0,72.51701,0.73313,0.20324,0.76078,-15.49481
1465269.65,101.0,57.36816,0.76545,0.20974,0.79366,-15.32385
1465269.887,101.0,45.3629,0.79805,0.2147,0.82643,-15.05792
1465270.119,101.0,35.93134,0.83089,0.22067,0.85969,-14.87341
1465270.369,101.0,28.40909,0.86391,0.22825,0.89355,-14.79951
1465270.584,101.0,22.48202,0.90249,0.23391,0.93231,-14.53021
1465270.849,101.0,17.79613,0.9407,0.23983,0.97079,-14.30296
1465271.101,101.0,14.06813,0.98315,0.24421,1.01303,-13.94953
1465271.31699,101.0,11.1448,1.0263,0.24359,1.05481,-13.35189
1465271.58399,101.0,8.81772,1.07099,0.23954,1.09745,-12.60739
1465271.76199,101.0,6.97545,1.11765,0.22674,1.14042,-11.46828
1465271.97999,101.0,5.5173,1.15107,0.21201,1.17043,-10.4363
1465272.24999,101.0,4.36941,1.19154,0.19315,1.20709,-9.20775
1465272.58499,101.0,3.45686,1.2187,0.17692,1.23148,-8.25996
1465273.00299,101.0,2.73547,1.2409,0.15513,1.25056,-7.12566
1465273.52899,101.0,2.16054,1.26186,0.13779,1.26936,-6.2319
1465274.18799,101.0,1.70952,1.27616,0.12403,1.28218,-5.55104
1465275.01599,101.0,1.35352,1.28791,0.11271,1.29284,-5.00125
1465276.05899,101.0,1.07079,1.29837,0.10211,1.30238,-4.49681
1465277.37299,101.0,0.84734,1.30891,0.09586,1.31242,-4.18851
1465279.02899,101.0,0.67072,1.31757,0.0919,1.32077,-3.98995
1465281.11699,101.0,0.53067,1.32519,0.09069,1.32829,-3.91511
1465283.75399,101.0,0.41976,1.33314,0.09058,1.33621,-3.88715
1465287.08598,101.0,0.33183,1.34235,0.0926,1.34554,-3.94622
1465291.29098,101.0,0.26261,1.3527,0.09797,1.35624,-4.14243
1465296.59898,101.0,0.20791,1.36204,0.10705,1.36624,-4.4938
1465303.30397,101.0,0.16452,1.37058,0.11789,1.37564,-4.91615
1465311.77996,101.0,0.13007,1.38,0.12967,1.38608,-5.368
1465322.46996,101.0,0.10309,1.39235,0.14336,1.39971,-5.87868
1465335.98394,101.0,0.08153,1.40856,0.1625,1.4179,-6.58071
1465353.08193,101.0,0.06443,1.426,0.18723,1.43823,-7.47997
1465374.66891,101.0,0.05102,1.44266,0.21515,1.45861,-8.48209
1465401.91089,101.0,0.04042,1.46602,0.24394,1.48618,-9.44728
1465436.40687,101.0,0.03192,1.50147,0.28063,1.52747,-10.5866
1465479.95383,101.0,0.02528,1.54264,0.33253,1.57807,-12.16447
1465535.01979,101.0,0.01999,1.58098,0.39533,1.62966,-14.03931
1479548.59914,102.0,20004.453,0.30702,-0.01955,0.30764,3.64324
1479548.74214,102.0,15829.126,0.31146,-0.00169,0.31147,0.3116
1479548.88414,102.0,12516.703,0.31945,0.01517,0.31981,-2.71971
1479549.02614,102.0,9909.4424,0.32933,0.02853,0.33056,-4.95127
1479549.19014,102.0,7835.48,0.33927,0.04118,0.34176,-6.9212
1479549.39114,102.0,6217.2461,0.34831,0.05211,0.35218,-8.50867
1479549.62914,102.0,4905.291,0.35875,0.06164,0.364,-9.74894
1479549.86714,102.0,3881.2737,0.37148,0.07145,0.37829,-10.88703
1479550.10514,102.0,3070.9827,0.38306,0.0813,0.39159,-11.98233
1479550.34314,102.0,2430.7778,0.39715,0.09015,0.40725,-12.78913
1479550.58214,102.0,1923.1537,0.41233,0.09684,0.42355,-13.21647
1479550.82013,102.0,1522.4358,0.42691,0.10665,0.44003,-14.02637
1479551.05813,102.0,1203.8446,0.44418,0.1149,0.4588,-14.50327
1479551.29613,102.0,952.86591,0.4607,0.1215,0.47645,-14.77467
1479551.53513,102.0,754.27557,0.47973,0.12969,0.49695,-15.12723
1479551.77213,102.0,596.71857,0.50108,0.1372,0.51952,-15.31255
1479552.00913,102.0,471.96338,0.52138,0.14491,0.54114,-15.53278
1479552.24813,102.0,373.20856,0.54609,0.15133,0.56667,-15.48931
1479552.48613,102.0,295.47278,0.56887,0.16022,0.591,-15.72971
1479552.72513,102.0,233.87738,0.59315,0.16733,0.6163,-15.75401
1479552.96313,102.0,185.05922,0.61847,0.17494,0.64273,-15.79381
1479553.20013,102.0,146.35823,0.64605,0.18237,0.6713,-15.76326
1479553.43613,102.0,115.77804,0.67282,0.19057,0.69928,-15.81427
1479553.67013,102.0,91.6721,0.70388,0.19769,0.73112,-15.68792
1479553.91613,102.0,72.51701,0.73409,0.20443,0.76202,-15.56156
1479554.14513,102.0,57.36816,0.76675,0.20969,0.79491,-15.295
1479554.38113,102.0,45.3629,0.79764,0.2149,0.82608,-15.07874
1479554.61413,102.0,35.93134,0.83029,0.22225,0.85952,-14.98527
1479554.86413,102.0,28.40909,0.86535,0.22814,0.89492,-14.76924
1479555.07913,102.0,22.48202,0.90232,0.23374,0.9321,-14.523
1479555.34413,102.0,17.79613,0.94022,0.24,0.97037,-14.31967
1479555.59613,102.0,14.06813,0.98286,0.24319,1.0125,-13.89785
1479555.81213,102.0,11.1448,1.02598,0.24346,1.05447,-13.34889
1479556.07913,102.0,8.81772,1.07146,0.23965,1.09793,-12.60761
1479556.25713,102.0,6.97545,1.11562,0.22792,1.13866,-11.54645
1479556.47513,102.0,5.5173,1.15233,0.21197,1.17166,-10.42291
1479556.74513,102.0,4.36941,1.19101,0.19561,1.20696,-9.32673
1479557.08013,102.0,3.45686,1.21813,0.17676,1.23089,-8.2564
1479557.49813,102.0,2.73547,1.24215,0.15632,1.25194,-7.173
1479558.02413,102.0,2.16054,1.26148,0.13874,1.26908,-6.27612
1479558.68313,102.0,1.70952,1.27646,0.12382,1.28245,-5.54035
1479559.51113,102.0,1.35352,1.28795,0.11235,1.29284,-4.98536
1479560.55413,102.0,1.07079,1.29926,0.1023,1.30328,-4.50216
1479561.86813,102.0,0.84734,1.30932,0.09608,1.31284,-4.19693
1479563.52413,102.0,0.67072,1.31793,0.09219,1.32115,-4.00116
1479565.61312,102.0,0.53067,1.32547,0.09069,1.32857,-3.91414
1479568.24912,102.0,0.41976,1.33375,0.09037,1.3368,-3.87614
1479571.58112,102.0,0.33183,1.34371,0.09302,1.34692,-3.96008
1479575.78612,102.0,0.26261,1.3531,0.09928,1.35674,-4.19622
1479581.09511,102.0,0.20791,1.36122,0.10741,1.36545,-4.5118
1479587.79911,102.0,0.16452,1.36981,0.11705,1.3748,-4.88412
1479596.2751,102.0,0.13007,1.38076,0.12803,1.38668,-5.29762
1479606.96609,102.0,0.10309,1.39397,0.14287,1.40127,-5.85182
1479620.47908,102.0,0.08153,1.40924,0.16326,1.41866,-6.60826
1479637.57707,102.0,0.06443,1.42567,0.18868,1.4381,-7.5391
1479659.16405,102.0,0.05102,1.44277,0.21342,1.45847,-8.41449
1479686.40603,102.0,0.04042,1.47038,0.24252,1.49025,-9.36601
1479720.902,102.0,0.03192,1.50634,0.28531,1.53312,-10.72507
1479764.44997,102.0,0.02528,1.54164,0.34024,1.57874,-12.44575
1479819.51493,102.0,0.01999,1.57323,0.39825,1.62285,-14.20558
1493827.54748,103.0,20004.453,0.30764,-0.02016,0.3083,3.74938
1493827.68948,103.0,15829.126,0.31354,-0.00119,0.31354,0.21825
1493827.83248,103.0,12516.703,0.32088,0.01547,0.32125,-2.76001
1493827.97448,103.0,9909.4424,0.33011,0.02915,0.33139,-5.04658
1493828.13848,103.0,7835.48,0.33851,0.04093,0.34097,-6.89408
1493828.33948,103.0,6217.2461,0.35022,0.05221,0.35409,-8.47875
1493828.57748,103.0,4905.291,0.35836,0.06281,0.36382,-9.94164
1493828.81548,103.0,3881.2737,0.37074,0.07121,0.37752,-10.87258
1493829.05348,103.0,3070.9827,0.38268,0.08145,0.39126,-12.01616
1493829.29148,103.0,2430.7778,0.39753,0.09011,0.40761,-12.77173
1493829.53048,103.0,1923.1537,0.41104,0.09808,0.42258,-13.42062
1493829.76848,103.0,1522.4358,0.42852,0.10567,0.44136,-13.85291
1493830.00648,103.0,1203.8446,0.44227,0.11489,0.45695,-14.56161
1493830.24448,103.0,952.86591,0.46375,0.12188,0.4795,-14.72456
1493830.48348,103.0,754.27557,0.48054,0.12877,0.4975,-15.00086
1493830.72048,103.0,596.71857,0.50101,0.13733,0.51949,-15.32847
1493830.95748,103.0,471.96338,0.52206,0.14602,0.54209,-15.62652
1493831.19748,103.0,373.20856,0.54569,0.15374,0.56693,-15.73452
1493831.43448,103.0,295.47278,0.56858,0.1611,0.59096,-15.8193
1493831.67448,103.0,233.87738,0.59299,0.16946,0.61673,-15.94866
1493831.91248,103.0,185.05922,0.62083,0.17636,0.64539,-15.85816
1493832.14848,103.0,146.35823,0.64564,0.18321,0.67113,-15.84221
1493832.38448,103.0,115.77804,0.67484,0.19157,0.7015,-15.84788
1493832.61948,103.0,91.6721,0.70416,0.19765,0.73137,-15.67862
1493832.86448,103.0,72.51701,0.736,0.2037,0.76367,-15.47025
1493833.09348,103.0,57.36816,0.76556,0.21036,0.79393,-15.36488
1493833.33048,103.0,45.3629,0.79892,0.21619,0.82765,-15.1416
1493833.56248,103.0,35.93134,0.83096,0.22185,0.86006,-14.94805
1493833.81248,103.0,28.40909,0.86632,0.22848,0.89594,-14.77474
1493834.02748,103.0,22.48202,0.90143,0.23367,0.93122,-14.53242
1493834.29248,103.0,17.79613,0.94163,0.24121,0.97203,-14.36807
1493834.54448,103.0,14.06813,0.98344,0.245,1.0135,-13.98891
1493834.76048,103.0,11.1448,1.02682,0.2441,1.05543,-13.3725
1493835.02747,103.0,8.81772,1.07205,0.24133,1.09888,-12.68633
1493835.20547,103.0,6.97545,1.12141,0.22891,1.14454,-11.5371
1493835.42347,103.0,5.5173,1.15444,0.21321,1.17396,-10.46379
1493835.69347,103.0,4.36941,1.19288,0.19584,1.20885,-9.32324
1493836.02847,103.0,3.45686,1.2196,0.17657,1.23231,-8.23784
1493836.44647,103.0,2.73547,1.2455,0.15646,1.25529,-7.16014
1493836.97247,103.0,2.16054,1.26531,0.13935,1.27296,-6.28472
1493837.63147,103.0,1.70952,1.27975,0.12531,1.28588,-5.59245
1493838.45947,103.0,1.35352,1.29157,0.11301,1.29651,-5.00063
1493839.50147,103.0,1.07079,1.30244,0.10298,1.3065,-4.52065
1493840.81547,103.0,0.84734,1.31317,0.0967,1.31673,-4.21166
1493842.47147,103.0,0.67072,1.32185,0.09359,1.32516,-4.04999
1493844.55947,103.0,0.53067,1.32939,0.0918,1.33255,-3.95034
1493847.19647,103.0,0.41976,1.33717,0.09078,1.34025,-3.88378
1493850.52746,103.0,0.33183,1.34596,0.09322,1.34918,-3.96212
1493854.73346,103.0,0.26261,1.35576,0.09829,1.35931,-4.14673
1493860.04146,103.0,0.20791,1.3647,0.10642,1.36885,-4.45911
1493866.74645,103.0,0.16452,1.37434,0.11571,1.3792,-4.81253
1493875.22244,103.0,0.13007,1.38599,0.12673,1.39177,-5.2242
1493885.91244,103.0,0.10309,1.40087,0.1424,1.40809,-5.8043
1493899.42643,103.0,0.08153,1.417,0.16507,1.42659,-6.64446
1493916.52441,103.0,0.06443,1.43308,0.19324,1.44605,-7.67965
1493938.1104,103.0,0.05102,1.44625,0.22135,1.46309,-8.70167
1493965.35337,103.0,0.04042,1.46689,0.25009,1.48805,-9.67538
1493999.84835,103.0,0.03192,1.49794,0.28581,1.52497,-10.80233
1494043.39631,103.0,0.02528,1.53362,0.33179,1.5691,-12.2075
1494098.46127,103.0,0.01999,1.57119,0.38242,1.61706,-13.67955
1508101.66543,104.0,20004.453,0.30797,-0.02085,0.30868,3.87315
1508101.80843,104.0,15829.126,0.31292,-0.00018,0.31292,0.03312
1508101.95043,104.0,12516.703,0.32051,0.0147,0.32085,-2.62519
1508102.09243,104.0,9909.4424,0.32977,0.02975,0.33111,-5.15541
1508102.25643,104.0,7835.48,0.33907,0.0407,0.34151,-6.84521
1508102.45743,104.0,6217.2461,0.34874,0.05101,0.35246,-8.32174
1508102.69543,104.0,4905.291,0.35981,0.06197,0.36511,-9.77206
1508102.93443,104.0,3881.2737,0.36984,0.07133,0.37666,-10.91612
1508103.17243,104.0,3070.9827,0.38313,0.08029,0.39145,-11.83513
1508103.40943,104.0,2430.7778,0.39681,0.08918,0.4067,-12.66649
1508103.64843,104.0,1923.1537,0.41283,0.0969,0.42405,-13.20986
1508103.88643,104.0,1522.4358,0.42625,0.10515,0.43903,-13.858
1508104.12443,104.0,1203.8446,0.44487,0.11413,0.45927,-14.38851
1508104.36343,104.0,952.86591,0.46104,0.12113,0.47669,-14.7211
1508104.60143,104.0,754.27557,0.48034,0.12951,0.49749,-15.08885
1508104.83843,104.0,596.71857,0.50099,0.13759,0.51954,-15.35682
1508105.07643,104.0,471.96338,0.52212,0.14644,0.54226,-15.6677
1508105.31543,104.0,373.20856,0.54442,0.15238,0.56535,-15.63657
1508105.55243,104.0,295.47278,0.56801,0.15962,0.59001,-15.69583
1508105.79243,104.0,233.87738,0.59242,0.16834,0.61587,-15.86299
1508106.03043,104.0,185.05922,0.61872,0.17484,0.64295,-15.77914
1508106.26643,104.0,146.35823,0.64616,0.18386,0.67181,-15.88341
1508106.50243,104.0,115.77804,0.67463,0.19059,0.70104,-15.77531
1508106.73743,104.0,91.6721,0.70426,0.19795,0.73155,-15.69968
1508106.98243,104.0,72.51701,0.73404,0.20314,0.76163,-15.46898
1508107.21143,104.0,57.36816,0.76603,0.20931,0.79411,-15.2822
1508107.44743,104.0,45.3629,0.79869,0.2157,0.82731,-15.11329
1508107.68043,104.0,35.93134,0.83163,0.22159,0.86064,-14.91978
1508107.93043,104.0,28.40909,0.86581,0.22835,0.89541,-14.77474
1508108.14543,104.0,22.48202,0.90193,0.2359,0.93226,-14.65741
1508108.40943,104.0,17.79613,0.94089,0.24031,0.97109,-14.3272
1508108.66243,104.0,14.06813,0.98285,0.24578,1.01312,-14.04015
1508108.87843,104.0,11.1448,1.02705,0.24506,1.05588,-13.42006
1508109.14543,104.0,8.81772,1.07335,0.24019,1.0999,-12.61355
1508109.32343,104.0,6.97545,1.1131,0.23125,1.13686,-11.73643
1508109.54143,104.0,5.5173,1.15614,0.21505,1.17597,-10.5372
1508109.81143,104.0,4.36941,1.19024,0.1978,1.20656,-9.43563
1508110.14643,104.0,3.45686,1.21994,0.1767,1.23267,-8.2415
1508110.56442,104.0,2.73547,1.24523,0.15774,1.25518,-7.21976
1508111.09042,104.0,2.16054,1.26246,0.14026,1.27023,-6.3395
1508111.74942,104.0,1.70952,1.2775,0.12393,1.28349,-5.54105
1508112.57742,104.0,1.35352,1.29134,0.112,1.29619,-4.95716
1508113.62042,104.0,1.07079,1.30229,0.10333,1.30638,-4.53656
1508114.93442,104.0,0.84734,1.31077,0.09765,1.3144,-4.26075
1508116.59042,104.0,0.67072,1.31979,0.09238,1.32301,-4.00396
1508118.67842,104.0,0.53067,1.32861,0.0902,1.33167,-3.88369
1508121.31542,104.0,0.41976,1.33757,0.09137,1.34069,-3.90778
1508124.64641,104.0,0.33183,1.34591,0.09493,1.34925,-4.03436
1508128.85241,104.0,0.26261,1.35359,0.10041,1.35731,-4.24256
1508134.16041,104.0,0.20791,1.36194,0.1062,1.36608,-4.4589
1508140.8654,104.0,0.16452,1.37345,0.11496,1.37825,-4.7846
1508149.34139,104.0,0.13007,1.38524,0.12809,1.39115,-5.28299
1508160.03139,104.0,0.10309,1.39728,0.1446,1.40474,-5.90812
1508173.54538,104.0,0.08153,1.4103,0.1628,1.41966,-6.58474
1508190.64336,104.0,0.06443,1.42812,0.18572,1.44014,-7.40965
1508212.22935,104.0,0.05102,1.45362,0.21236,1.46905,-8.31173
1508239.47232,104.0,0.04042,1.4799,0.25223,1.50124,-9.6724
1508273.9673,104.0,0.03192,1.50374,0.29825,1.53303,-11.21857
1508317.51526,104.0,0.02528,1.52864,0.3419,1.56641,-12.60743
1508372.58022,104.0,0.01999,1.5674,0.3852,1.61404,-13.80721
1522357.74161,105.0,20004.453,0.30594,-0.02124,0.30667,3.97158
1522357.88361,105.0,15829.126,0.31308,-0.0004,0.31308,0.07313
1522358.02661,105.0,12516.703,0.3213,0.01586,0.32169,-2.82671
1522358.16861,105.0,9909.4424,0.33032,0.02802,0.33151,-4.84904
1522358.33261,105.0,7835.48,0.33921,0.04119,0.3417,-6.92374
1522358.53361,105.0,6217.2461,0.34874,0.05133,0.3525,-8.37261
1522358.77161,105.0,4905.291,0.36027,0.06072,0.36535,-9.56592
1522359.00961,105.0,3881.2737,0.37058,0.07123,0.37737,-10.88035
1522359.24861,105.0,3070.9827,0.38205,0.08012,0.39036,-11.84432
1522359.48561,105.0,2430.7778,0.39597,0.09011,0.4061,-12.81957
1522359.72361,105.0,1923.1537,0.41118,0.09756,0.42259,-13.34786
1522359.96161,105.0,1522.4358,0.42763,0.10441,0.44019,-13.72069
1522360.19961,105.0,1203.8446,0.44258,0.11266,0.45669,-14.2818
1522360.43861,105.0,952.86591,0.46209,0.12153,0.4778,-14.73509
1522360.67661,105.0,754.27557,0.48047,0.12838,0.49733,-14.95974
1522360.91361,105.0,596.71857,0.50093,0.1367,0.51925,-15.26413
1522361.15061,105.0,471.96338,0.52219,0.14427,0.54175,-15.44425
1522361.39061,105.0,373.20856,0.54339,0.15283,0.56447,-15.7091
1522361.62761,105.0,295.47278,0.56814,0.16059,0.5904,-15.7838
1522361.86661,105.0,233.87738,0.59103,0.16799,0.61444,-15.86738
1522362.10461,105.0,185.05922,0.61914,0.17504,0.64341,-15.78596
1522362.3406,105.0,146.35823,0.64692,0.18472,0.67278,-15.93583
1522362.5776,105.0,115.77804,0.67257,0.1886,0.69851,-15.66428
1522362.8116,105.0,91.6721,0.70417,0.19704,0.73122,-15.6329
1522363.0576,105.0,72.51701,0.73533,0.20437,0.7632,-15.53201
1522363.2866,105.0,57.36816,0.76654,0.20876,0.79446,-15.23419
1522363.5226,105.0,45.3629,0.79616,0.21424,0.82449,-15.0613
1522363.7556,105.0,35.93134,0.82892,0.22122,0.85793,-14.94298
1522364.0056,105.0,28.40909,0.86429,0.22873,0.89405,-14.82295
1522364.2196,105.0,22.48202,0.90127,0.23397,0.93115,-14.55263
1522364.4846,105.0,17.79613,0.93919,0.24007,0.96939,-14.33886
1522364.7376,105.0,14.06813,0.98139,0.24369,1.01119,-13.94529
1522364.9536,105.0,11.1448,1.02595,0.24439,1.05466,-13.39852
1522365.2206,105.0,8.81772,1.07063,0.23963,1.09711,-12.61591
1522365.3986,105.0,6.97545,1.11652,0.23093,1.14016,-11.68547
1522365.6166,105.0,5.5173,1.15417,0.21269,1.17361,-10.44145
1522365.8856,105.0,4.36941,1.19054,0.19738,1.20679,-9.41368
1522366.2216,105.0,3.45686,1.21706,0.17648,1.22979,-8.25047
1522366.6396,105.0,2.73547,1.24341,0.15612,1.25317,-7.15664
1522367.1646,105.0,2.16054,1.26213,0.13979,1.26985,-6.3201
1522367.8246,105.0,1.70952,1.27618,0.12505,1.28229,-5.59647
1522368.6526,105.0,1.35352,1.28833,0.11231,1.29321,-4.98209
1522369.6956,105.0,1.07079,1.29985,0.10276,1.30391,-4.52004
1522371.0096,105.0,0.84734,1.30973,0.09736,1.31334,-4.25147
1522372.6646,105.0,0.67072,1.31862,0.0934,1.32192,-4.05162
1522374.7536,105.0,0.53067,1.3257,0.09102,1.32882,-3.92754
1522377.39059,105.0,0.41976,1.3347,0.09084,1.33778,-3.89362
1522380.72159,105.0,0.33183,1.34437,0.09322,1.3476,-3.96655
1522384.92759,105.0,0.26261,1.35304,0.09889,1.35665,-4.18018
1522390.23558,105.0,0.20791,1.36133,0.10597,1.36545,-4.45106
1522396.94058,105.0,0.16452,1.37165,0.11458,1.37643,-4.77528
1522405.41657,105.0,0.13007,1.38489,0.12665,1.39067,-5.22507
1522416.10656,105.0,0.10309,1.39955,0.14451,1.40699,-5.89502
1522429.62055,105.0,0.08153,1.41292,0.16777,1.42285,-6.77177
1522446.71854,105.0,0.06443,1.42663,0.19438,1.43981,-7.75891
1522468.30452,105.0,0.05102,1.44186,0.21832,1.45829,-8.61004
1522495.5475,105.0,0.04042,1.46653,0.24758,1.48728,-9.58219
1522530.04348,105.0,0.03192,1.49794,0.28687,1.52516,-10.84125
1522573.59044,105.0,0.02528,1.52996,0.33248,1.56567,-12.26047
1522628.6554,105.0,0.01999,1.56811,0.37858,1.61316,-13.57301
1536616.71618,106.0,20004.453,0.30549,-0.01911,0.30609,3.58
1536616.85918,106.0,15829.126,0.31405,-0.0026,0.31406,0.47366
1536617.00118,106.0,12516.703,0.3203,0.01594,0.3207,-2.84854
1536617.14318,106.0,9909.4424,0.32857,0.029,0.32984,-5.04376
1536617.30718,106.0,7835.48,0.33977,0.03942,0.34205,-6.61863
1536617.50818,106.0,6217.2461,0.34713,0.05141,0.35091,-8.42419
1536617.74618,106.0,4905.291,0.35829,0.06184,0.36359,-9.7922
1536617.98518,106.0,3881.2737,0.37031,0.07164,0.37717,-10.94894
1536618.22318,106.0,3070.9827,0.3842,0.08119,0.39268,-11.93204
1536618.46118,106.0,2430.7778,0.39747,0.08953,0.40743,-12.69374
1536618.69918,106.0,1923.1537,0.41186,0.09749,0.42324,-13.31757
1536618.93718,106.0,1522.4358,0.42738,0.10494,0.44008,-13.79542
1536619.17518,106.0,1203.8446,0.44461,0.11412,0.45902,-14.39512
1536619.41318,106.0,952.86591,0.4604,0.12187,0.47626,-14.82577
1536619.65218,106.0,754.27557,0.48087,0.12969,0.49805,-15.09352
1536619.88918,106.0,596.71857,0.50061,0.13693,0.519,-15.29744
1536620.12618,106.0,471.96338,0.52135,0.14456,0.54102,-15.49719
1536620.36618,106.0,373.20856,0.54477,0.1521,0.5656,-15.59935
1536620.60318,106.0,295.47278,0.56727,0.16124,0.58974,-15.86747
1536620.84218,106.0,233.87738,0.5917,0.16776,0.61502,-15.82921
1536621.08018,106.0,185.05922,0.61826,0.17566,0.64273,-15.86119
1536621.31718,106.0,146.35823,0.64587,0.18207,0.67104,-15.74329
1536621.55318,106.0,115.77804,0.67353,0.19024,0.69988,-15.77253
1536621.78718,106.0,91.6721,0.70251,0.19641,0.72945,-15.61974
1536622.03318,106.0,72.51701,0.73281,0.20378,0.76062,-15.54038
1536622.26218,106.0,57.36816,0.76623,0.2086,0.79412,-15.22897
1536622.49818,106.0,45.3629,0.79667,0.21539,0.82527,-15.12891
1536622.73118,106.0,35.93134,0.83014,0.22103,0.85907,-14.90947
1536622.98118,106.0,28.40909,0.86419,0.22813,0.89379,-14.7875
1536623.19618,106.0,22.48202,0.9009,0.2323,0.93037,-14.45881
1536623.46018,106.0,17.79613,0.93926,0.24156,0.96983,-14.42301
1536623.71318,106.0,14.06813,0.97949,0.24562,1.00981,-14.07742
1536623.92918,106.0,11.1448,1.02546,0.2439,1.05407,-13.37897
1536624.19618,106.0,8.81772,1.06891,0.24005,1.09553,-12.65738
1536624.37418,106.0,6.97545,1.11612,0.22834,1.13924,-11.5623
1536624.59218,106.0,5.5173,1.15171,0.21289,1.17122,-10.47278
1536624.86217,106.0,4.36941,1.1916,0.19643,1.20768,-9.36076
1536625.19717,106.0,3.45686,1.21824,0.17713,1.23105,-8.27251
1536625.61517,106.0,2.73547,1.24195,0.15651,1.25177,-7.18246
1536626.14017,106.0,2.16054,1.26205,0.13958,1.26975,-6.31101
1536626.80017,106.0,1.70952,1.27726,0.12539,1.2834,-5.60676
1536627.62817,106.0,1.35352,1.28826,0.11252,1.29317,-4.99182
1536628.67117,106.0,1.07079,1.29926,0.10277,1.30331,-4.52243
1536629.98517,106.0,0.84734,1.31009,0.09651,1.31364,-4.2132
1536631.64117,106.0,0.67072,1.31901,0.0928,1.32227,-4.02435
1536633.72917,106.0,0.53067,1.32657,0.09188,1.32975,-3.96201
1536636.36617,106.0,0.41976,1.33421,0.09129,1.33733,-3.91433
1536639.69816,106.0,0.33183,1.34313,0.09324,1.34637,-3.97105
1536643.90316,106.0,0.26261,1.35316,0.09829,1.35672,-4.15459
1536649.21216,106.0,0.20791,1.36211,0.10605,1.36623,-4.45211
1536655.91615,106.0,0.16452,1.37127,0.11593,1.37617,-4.83243
1536664.39314,106.0,0.13007,1.38274,0.1267,1.38853,-5.23519
1536675.08314,106.0,0.10309,1.39751,0.14214,1.40472,-5.80759
1536688.59613,106.0,0.08153,1.41467,0.16414,1.42416,-6.61828
1536705.69411,106.0,0.06443,1.43161,0.19235,1.44447,-7.65252
1536727.2811,106.0,0.05102,1.44527,0.22305,1.46238,-8.77343
1536754.52307,106.0,0.04042,1.46435,0.25177,1.48584,-9.75557
1536789.01905,106.0,0.03192,1.49394,0.28643,1.52115,-10.85354
1536832.56601,106.0,0.02528,1.5308,0.33119,1.56622,-12.20796
1536887.63197,106.0,0.01999,1.56998,0.38355,1.61615,-13.72859
1550876.79415,107.0,20004.453,0.30808,-0.02097,0.30879,3.89364
1550876.93715,107.0,15829.126,0.31385,-0.00191,0.31386,0.34791
1550877.07915,107.0,12516.703,0.32112,0.01436,0.32144,-2.56041
1550877.22115,107.0,9909.4424,0.33093,0.0283,0.33214,-4.88767
1550877.38515,107.0,7835.48,0.3402,0.03983,0.34252,-6.67753
1550877.58615,107.0,6217.2461,0.3489,0.05157,0.35269,-8.40837
1550877.82415,107.0,4905.291,0.36,0.06234,0.36536,-9.824
1550878.06215,107.0,3881.2737,0.37139,0.07136,0.37818,-10.87609
1550878.30115,107.0,3070.9827,0.38678,0.08079,0.39513,-11.79773
1550878.53915,107.0,2430.7778,0.39792,0.08937,0.40784,-12.65765
1550878.77715,107.0,1923.1537,0.41224,0.09757,0.42363,-13.3161
1550879.01515,107.0,1522.4358,0.42735,0.10563,0.44021,-13.88398
1550879.25315,107.0,1203.8446,0.44397,0.11492,0.4586,-14.51292
1550879.49115,107.0,952.86591,0.46274,0.12168,0.47847,-14.73268
1550879.73015,107.0,754.27557,0.48041,0.12849,0.4973,-14.97382
1550879.96715,107.0,596.71857,0.50183,0.13772,0.52038,-15.3459
1550880.20515,107.0,471.96338,0.52186,0.1447,0.54155,-15.49702
1550880.44415,107.0,373.20856,0.54569,0.15084,0.56616,-15.45215
1550880.68115,107.0,295.47278,0.56799,0.15982,0.59005,-15.71493
1550880.92115,107.0,233.87738,0.59208,0.16716,0.61523,-15.7657
1550881.15915,107.0,185.05922,0.61963,0.17461,0.64376,-15.7379
1550881.39515,107.0,146.35823,0.64664,0.18215,0.67181,-15.73159
1550881.63115,107.0,115.77804,0.67444,0.18968,0.70061,-15.70783
1550881.86615,107.0,91.6721,0.70245,0.19516,0.72905,-15.52684
1550882.11115,107.0,72.51701,0.73411,0.20389,0.7619,-15.52193
1550882.34015,107.0,57.36816,0.76517,0.21094,0.79371,-15.41265
1550882.57715,107.0,45.3629,0.797,0.21394,0.82521,-15.02598
1550882.80915,107.0,35.93134,0.82938,0.21895,0.8578,-14.78835
1550883.05915,107.0,28.40909,0.86426,0.22634,0.8934,-14.67556
1550883.27415,107.0,22.48202,0.90015,0.23536,0.93041,-14.65297
1550883.53915,107.0,17.79613,0.93934,0.23912,0.9693,-14.28177
1550883.79115,107.0,14.06813,0.98069,0.24399,1.01059,-13.97113
1550884.00715,107.0,11.1448,1.02397,0.24665,1.05325,-13.54299
1550884.27415,107.0,8.81772,1.0713,0.24075,1.09801,-12.66566
1550884.45215,107.0,6.97545,1.11385,0.22768,1.13689,-11.55267
1550884.67115,107.0,5.5173,1.15456,0.21675,1.17473,-10.63284
1550884.94015,107.0,4.36941,1.18884,0.19439,1.20462,-9.2864
1550885.27515,107.0,3.45686,1.21903,0.17627,1.23171,-8.22793
1550885.69415,107.0,2.73547,1.24149,0.15787,1.25149,-7.24693
1550886.21914,107.0,2.16054,1.26113,0.13932,1.26881,-6.30408
1550886.87814,107.0,1.70952,1.27718,0.12431,1.28321,-5.55917
1550887.70614,107.0,1.35352,1.28998,0.11241,1.29487,-4.98027
1550888.74914,107.0,1.07079,1.3,0.10361,1.30412,-4.55689
1550890.06314,107.0,0.84734,1.30841,0.0967,1.31197,-4.22666
1550891.71914,107.0,0.67072,1.31829,0.09183,1.32148,-3.98453
1550893.80714,107.0,0.53067,1.32787,0.09059,1.33095,-3.90298
1550896.44414,107.0,0.41976,1.3356,0.09223,1.33878,-3.95042
1550899.77513,107.0,0.33183,1.34258,0.09472,1.34592,-4.03555
1550903.98113,107.0,0.26261,1.3517,0.09818,1.35526,-4.15423
1550909.28913,107.0,0.20791,1.36206,0.10515,1.36611,-4.41456
1550915.99412,107.0,0.16452,1.37235,0.1156,1.37721,-4.8148
1550924.47012,107.0,0.13007,1.38295,0.12921,1.38897,-5.33763
1550935.16011,107.0,0.10309,1.39467,0.14313,1.40199,-5.85947
1550948.6741,107.0,0.08153,1.4109,0.16097,1.42005,-6.50872
1550965.77208,107.0,0.06443,1.43067,0.18601,1.44271,-7.40779
1550987.35907,107.0,0.05102,1.45219,0.22002,1.46877,-8.61525
1551014.60105,107.0,0.04042,1.47018,0.25757,1.49257,-9.93709
1551049.09702,107.0,0.03192,1.49226,0.29468,1.52108,-11.17054
1551092.64398,107.0,0.02528,1.52567,0.33256,1.56149,-12.29696
1551147.70994,107.0,0.01999,1.57024,0.38146,1.61591,-13.65427
1565123.13554,108.0,20004.453,0.30929,-0.02087,0.30999,3.86114
1565123.27754,108.0,15829.126,0.31425,-0.00075,0.31425,0.13617
1565123.41954,108.0,12516.703,0.32229,0.01564,0.32267,-2.77877
1565123.56154,108.0,9909.4424,0.33134,0.02851,0.33257,-4.9174
1565123.72554,108.0,7835.48,0.34008,0.03982,0.34241,-6.67751
1565123.92654,108.0,6217.2461,0.35033,0.05246,0.35423,-8.51637
1565124.16454,108.0,4905.291,0.35967,0.0614,0.36488,-9.68734
1565124.40354,108.0,3881.2737,0.37193,0.07086,0.37862,-10.78654
1565124.64154,108.0,3070.9827,0.38453,0.07942,0.39265,-11.67017
1565124.87954,108.0,2430.7778,0.39934,0.08773,0.40886,-12.38989
1565125.11754,108.0,1923.1537,0.41336,0.09786,0.42479,-13.31943
1565125.35554,108.0,1522.4358,0.42884,0.10602,0.44175,-13.88693
1565125.59354,108.0,1203.8446,0.44531,0.11324,0.45949,-14.26732
1565125.83254,108.0,952.86591,0.46332,0.12105,0.47887,-14.64278
1565126.07054,108.0,754.27557,0.4809,0.12849,0.49777,-14.95933
1565126.30754,108.0,596.71857,0.50132,0.13645,0.51956,-15.2257
1565126.54554,108.0,471.96338,0.52439,0.14306,0.54355,-15.25928
1565126.78454,108.0,373.20856,0.54655,0.15041,0.56687,-15.38698
1565127.02254,108.0,295.47278,0.56927,0.16053,0.59147,-15.74764
1565127.26154,108.0,233.87738,0.59592,0.16744,0.619,-15.69405
1565127.49954,108.0,185.05922,0.61945,0.17459,0.64358,-15.7401
1565127.73554,108.0,146.35823,0.64568,0.18226,0.67091,-15.76298
1565127.97254,108.0,115.77804,0.67416,0.18951,0.70029,-15.70118
1565128.20654,108.0,91.6721,0.70332,0.19592,0.7301,-15.5661
1565128.45154,108.0,72.51701,0.73319,0.20234,0.7606,-15.42772
1565128.68054,108.0,57.36816,0.76367,0.20844,0.79161,-15.26678
1565128.91754,108.0,45.3629,0.79874,0.21464,0.82707,-15.04146
1565129.14954,108.0,35.93134,0.82981,0.22042,0.85858,-14.87565
1565129.39954,108.0,28.40909,0.86342,0.22636,0.8926,-14.69072
1565129.61454,108.0,22.48202,0.90017,0.23253,0.92972,-14.48417
1565129.87954,108.0,17.79613,0.93882,0.23974,0.96895,-14.32511
1565130.13154,108.0,14.06813,0.98083,0.244,1.01072,-13.96989
1565130.34754,108.0,11.1448,1.02669,0.24482,1.05548,-13.41211
1565130.61454,108.0,8.81772,1.07048,0.23873,1.09678,-12.57192
1565130.79254,108.0,6.97545,1.11442,0.2326,1.13843,-11.78942
1565131.01154,108.0,5.5173,1.15456,0.21202,1.17387,-10.40587
1565131.28054,108.0,4.36941,1.18997,0.19803,1.20634,-9.44838
1565131.61554,108.0,3.45686,1.21791,0.17452,1.23035,-8.15462
1565132.03454,108.0,2.73547,1.24419,0.15714,1.25407,-7.19827
1565132.55954,108.0,2.16054,1.26302,0.14099,1.27086,-6.36948
1565133.21854,108.0,1.70952,1.2771,0.12476,1.28318,-5.57954
1565134.04753,108.0,1.35352,1.2895,0.11252,1.2944,-4.98686
1565135.08953,108.0,1.07079,1.30134,0.10309,1.30542,-4.52938
1565136.40353,108.0,0.84734,1.30997,0.09707,1.31356,-4.23772
1565138.05953,108.0,0.67072,1.31897,0.09322,1.32226,-4.04268
1565140.14853,108.0,0.53067,1.32704,0.09046,1.33012,-3.89976
1565142.78453,108.0,0.41976,1.33648,0.09071,1.33956,-3.88294
1565146.11653,108.0,0.33183,1.34548,0.09449,1.3488,-4.01728
1565150.32152,108.0,0.26261,1.35328,0.10015,1.35699,-4.23255
1565155.63052,108.0,0.20791,1.36122,0.10723,1.36544,-4.50414
1565162.33451,108.0,0.16452,1.37115,0.11542,1.376,-4.81151
1565170.81051,108.0,0.13007,1.38361,0.12739,1.38946,-5.26039
1565181.5015,108.0,0.10309,1.3966,0.14428,1.40404,-5.8983
1565195.01549,108.0,0.08153,1.40991,0.16425,1.41944,-6.64488
1565212.11247,108.0,0.06443,1.42625,0.18763,1.43853,-7.49465
1565233.69946,108.0,0.05102,1.44844,0.21146,1.4638,-8.30613
1565260.94144,108.0,0.04042,1.47856,0.24736,1.4991,-9.49748
1565295.43741,108.0,0.03192,1.5086,0.29575,1.53732,-11.0919
1565338.98438,108.0,0.02528,1.5343,0.34605,1.57284,-12.70983
1565394.05033,108.0,0.01999,1.56668,0.3927,1.61515,-14.07157
1579356.71155,109.0,20004.453,0.3089,-0.02056,0.30958,3.80728
1579356.85455,109.0,15829.126,0.31538,-0.00245,0.31539,0.44439
1579356.99655,109.0,12516.703,0.32194,0.0151,0.32229,-2.6857
1579357.13855,109.0,9909.4424,0.33006,0.02833,0.33127,-4.90626
1579357.30255,109.0,7835.48,0.33986,0.03978,0.34218,-6.67666
1579357.50355,109.0,6217.2461,0.35035,0.0509,0.35403,-8.26661
1579357.74155,109.0,4905.291,0.36119,0.06284,0.36662,-9.86973
1579357.97955,109.0,3881.2737,0.37231,0.07169,0.37915,-10.89992
1579358.21755,109.0,3070.9827,0.38642,0.08011,0.39464,-11.71268
1579358.45655,109.0,2430.7778,0.39793,0.08779,0.4075,-12.44134
1579358.69455,109.0,1923.1537,0.41273,0.09723,0.42403,-13.25574
1579358.93255,109.0,1522.4358,0.42869,0.1058,0.44155,-13.86354
1579359.17055,109.0,1203.8446,0.44524,0.11307,0.45937,-14.24953
1579359.40955,109.0,952.86591,0.4633,0.12129,0.47892,-14.67075
1579359.64755,109.0,754.27557,0.48162,0.12864,0.49851,-14.95485
1579359.88455,109.0,596.71857,0.50085,0.13705,0.51926,-15.30313
1579360.12255,109.0,471.96338,0.52332,0.14549,0.54317,-15.53688
1579360.36155,109.0,373.20856,0.5455,0.15256,0.56644,-15.62477
1579360.59855,109.0,295.47278,0.56844,0.15926,0.59033,-15.65146
1579360.83855,109.0,233.87738,0.59376,0.16712,0.61683,-15.71936
1579361.07655,109.0,185.05922,0.6194,0.17504,0.64366,-15.77985
1579361.31255,109.0,146.35823,0.64723,0.18196,0.67232,-15.70213
1579361.54855,109.0,115.77804,0.67547,0.18755,0.70102,-15.51811
1579361.78255,109.0,91.6721,0.70307,0.19666,0.73006,-15.62714
1579362.02855,109.0,72.51701,0.73482,0.20257,0.76223,-15.41194
1579362.25755,109.0,57.36816,0.76502,0.20879,0.793,-15.26552
1579362.49355,109.0,45.3629,0.79626,0.21439,0.82461,-15.06912
1579362.72655,109.0,35.93134,0.83003,0.22173,0.85913,-14.95656
1579362.97655,109.0,28.40909,0.8641,0.22612,0.89319,-14.66479
1579363.19055,109.0,22.48202,0.90061,0.23407,0.93053,-14.56918
1579363.45555,109.0,17.79613,0.94002,0.24059,0.97032,-14.35651
1579363.70855,109.0,14.06813,0.98125,0.24399,1.01113,-13.9637
1579363.92455,109.0,11.1448,1.02477,0.24362,1.05333,-13.37284
1579364.19155,109.0,8.81772,1.07074,0.24076,1.09748,-12.67235
1579364.36955,109.0,6.97545,1.11507,0.22905,1.13835,-11.60807
1579364.58655,109.0,5.5173,1.152,0.21467,1.17183,-10.5557
1579364.85655,109.0,4.36941,1.19177,0.19551,1.2077,-9.31623
1579365.19155,109.0,3.45686,1.22069,0.17947,1.23381,-8.36391
1579365.60954,109.0,2.73547,1.24305,0.15785,1.25303,-7.23712
1579366.13554,109.0,2.16054,1.26403,0.14017,1.27178,-6.32779
1579366.79454,109.0,1.70952,1.27924,0.12585,1.28542,-5.61854
1579367.62254,109.0,1.35352,1.29128,0.11349,1.29625,-5.02265
1579368.66554,109.0,1.07079,1.30091,0.10344,1.30502,-4.54617
1579369.97954,109.0,0.84734,1.31173,0.09656,1.31528,-4.21015
1579371.63554,109.0,0.67072,1.32071,0.09291,1.32397,-4.02386
1579373.72354,109.0,0.53067,1.32898,0.09168,1.33214,-3.9462
1579376.36054,109.0,0.41976,1.33751,0.09145,1.34064,-3.91145
1579379.69253,109.0,0.33183,1.34673,0.09294,1.34993,-3.9479
1579383.89753,109.0,0.26261,1.35682,0.09882,1.36041,-4.16571
1579389.20553,109.0,0.20791,1.36604,0.10748,1.37026,-4.49885
1579395.91052,109.0,0.16452,1.37437,0.11828,1.37945,-4.91889
1579404.38651,109.0,0.13007,1.38428,0.12974,1.39034,-5.35423
1579415.07751,109.0,0.10309,1.39656,0.1439,1.40395,-5.88286
1579428.5905,109.0,0.08153,1.41264,0.16316,1.42203,-6.58857
1579445.68848,109.0,0.06443,1.42988,0.18818,1.44221,-7.49726
1579467.27547,109.0,0.05102,1.44686,0.21577,1.46286,-8.48204
1579494.51745,109.0,0.04042,1.47056,0.24458,1.49076,-9.44299
1579529.01342,109.0,0.03192,1.50591,0.28242,1.53216,-10.62193
1579572.56038,109.0,0.02528,1.54619,0.3348,1.58203,-12.21765
1579627.62634,109.0,0.01999,1.58371,0.39762,1.63286,-14.09387
1593585.60237,110.0,20004.453,0.30802,-0.01993,0.30866,3.70141
1593585.74537,110.0,15829.126,0.31459,-0.00245,0.3146,0.4456
1593585.88737,110.0,12516.703,0.32276,0.0141,0.32306,-2.50068
1593586.02937,110.0,9909.4424,0.32931,0.02739,0.33045,-4.75387
1593586.19337,110.0,7835.48,0.33978,0.04119,0.34226,-6.9116
1593586.39437,110.0,6217.2461,0.34922,0.05264,0.35316,-8.57239
1593586.63237,110.0,4905.291,0.35971,0.06113,0.36486,-9.64418
1593586.87137,110.0,3881.2737,0.37316,0.07231,0.3801,-10.96605
1593587.10937,110.0,3070.9827,0.38443,0.08029,0.39273,-11.79664
1593587.34737,110.0,2430.7778,0.39744,0.08976,0.40745,-12.7268
1593587.58537,110.0,1923.1537,0.41392,0.0972,0.42518,-13.21557
1593587.82337,110.0,1522.4358,0.42788,0.10579,0.44076,-13.88699
1593588.06137,110.0,1203.8446,0.44465,0.11409,0.45905,-14.39032
1593588.30037,110.0,952.86591,0.46333,0.12182,0.47907,-14.73089
1593588.53837,110.0,754.27557,0.48181,0.12847,0.49864,-14.93052
1593588.77537,110.0,596.71857,0.50237,0.13629,0.52053,-15.17845
1593589.01336,110.0,471.96338,0.52301,0.14646,0.54313,-15.64376
1593589.25236,110.0,373.20856,0.54625,0.15143,0.56685,-15.49413
1593589.48936,110.0,295.47278,0.5684,0.16048,0.59062,-15.76592
1593589.72936,110.0,233.87738,0.59353,0.16721,0.61663,-15.73408
1593589.96736,110.0,185.05922,0.61889,0.17367,0.64279,-15.67539
1593590.20336,110.0,146.35823,0.64664,0.18288,0.672,-15.79181
1593590.43936,110.0,115.77804,0.67493,0.19056,0.70132,-15.76626
1593590.67436,110.0,91.6721,0.70534,0.19553,0.73194,-15.49445
1593590.91936,110.0,72.51701,0.73497,0.20266,0.7624,-15.41535
1593591.14836,110.0,57.36816,0.76705,0.20906,0.79503,-15.24568
1593591.38536,110.0,45.3629,0.79722,0.21433,0.82553,-15.04795
1593591.61736,110.0,35.93134,0.82973,0.22184,0.85887,-14.96853
1593591.86736,110.0,28.40909,0.86465,0.22763,0.89412,-14.74916
1593592.08236,110.0,22.48202,0.90169,0.23483,0.93176,-14.5974
1593592.34736,110.0,17.79613,0.94001,0.24106,0.97043,-14.38317
1593592.59936,110.0,14.06813,0.98052,0.24689,1.01113,-14.13298
1593592.81536,110.0,11.1448,1.02401,0.24601,1.05314,-13.50878
1593593.08236,110.0,8.81772,1.07164,0.24234,1.09871,-12.74269
1593593.26036,110.0,6.97545,1.11445,0.22939,1.13781,-11.63107
1593593.47836,110.0,5.5173,1.1542,0.21757,1.17453,-10.67533
1593593.74836,110.0,4.36941,1.1914,0.19661,1.20752,-9.37061
1593594.08336,110.0,3.45686,1.22114,0.17924,1.23423,-8.35008
1593594.50236,110.0,2.73547,1.2435,0.15952,1.25369,-7.31021
1593595.02736,110.0,2.16054,1.26377,0.14051,1.27156,-6.34445
1593595.68636,110.0,1.70952,1.28058,0.1257,1.28674,-5.60599
1593596.51436,110.0,1.35352,1.29293,0.11447,1.29799,-5.0594
1593597.55736,110.0,1.07079,1.30304,0.10446,1.30722,-4.5834
1593598.87136,110.0,0.84734,1.31229,0.09661,1.31584,-4.21029
1593600.52736,110.0,0.67072,1.32213,0.09273,1.32538,-4.01205
1593602.61535,110.0,0.53067,1.33122,0.09181,1.33438,-3.94547
1593605.25235,110.0,0.41976,1.33817,0.09322,1.34141,-3.98473
1593608.58335,110.0,0.33183,1.34601,0.09421,1.3493,-4.00391
1593612.78935,110.0,0.26261,1.35545,0.09867,1.35904,-4.16343
1593618.09734,110.0,0.20791,1.36561,0.10581,1.36971,-4.43033
1593624.80234,110.0,0.16452,1.37584,0.11647,1.38076,-4.83866
1593633.27833,110.0,0.13007,1.38607,0.12916,1.39208,-5.32377
1593643.96832,110.0,0.10309,1.39867,0.14277,1.40594,-5.8281
1593657.48231,110.0,0.08153,1.41627,0.16177,1.42548,-6.51632
1593674.5803,110.0,0.06443,1.4362,0.18822,1.44848,-7.46642
1593696.16628,110.0,0.05102,1.45451,0.22256,1.47144,-8.69956
1593723.40926,110.0,0.04042,1.47153,0.25734,1.49386,-9.91938
1593757.90523,110.0,0.03192,1.49565,0.29211,1.52391,-11.05121
1593801.4522,110.0,0.02528,1.53183,0.33165,1.56732,-12.21623
1593856.51716,110.0,0.01999,1.57584,0.3832,1.62177,-13.66744
1607806.41179,111.0,20004.453,0.30807,-0.01953,0.30869,3.62778
1607806.55479,111.0,15829.126,0.3146,-0.00179,0.3146,0.32631
1607806.69679,111.0,12516.703,0.32201,0.01435,0.32233,-2.55132
1607806.83879,111.0,9909.4424,0.33029,0.02921,0.33158,-5.05437
1607807.00279,111.0,7835.48,0.34062,0.04077,0.34305,-6.82631
1607807.20379,111.0,6217.2461,0.35003,0.05157,0.35381,-8.38146
1607807.44179,111.0,4905.291,0.36086,0.06291,0.3663,-9.88924
1607807.67979,111.0,3881.2737,0.37123,0.07243,0.37823,-11.04062
1607807.91779,111.0,3070.9827,0.38495,0.0807,0.39331,-11.84037
1607808.15579,111.0,2430.7778,0.39838,0.08786,0.40795,-12.43745
1607808.39479,111.0,1923.1537,0.41216,0.09718,0.42346,-13.26687
1607808.63179,111.0,1522.4358,0.42747,0.10462,0.44009,-13.7526
1607808.87079,111.0,1203.8446,0.44531,0.11306,0.45944,-14.24581
1607809.10879,111.0,952.86591,0.46196,0.12135,0.47763,-14.71783
1607809.34779,111.0,754.27557,0.48075,0.12889,0.49773,-15.00854
1607809.58479,111.0,596.71857,0.50173,0.13592,0.51981,-15.15728
1607809.82179,111.0,471.96338,0.52283,0.14488,0.54253,-15.48886
1607810.06079,111.0,373.20856,0.54505,0.15395,0.56637,-15.77205
1607810.29879,111.0,295.47278,0.5682,0.16044,0.59042,-15.76802
1607810.53779,111.0,233.87738,0.5929,0.16692,0.61595,-15.72335
1607810.77579,111.0,185.05922,0.61952,0.17491,0.64374,-15.76611
1607811.01179,111.0,146.35823,0.64451,0.18123,0.66951,-15.70547
1607811.24879,111.0,115.77804,0.67407,0.18861,0.69996,-15.63222
1607811.48279,111.0,91.6721,0.70535,0.19749,0.73248,-15.64159
1607811.72779,111.0,72.51701,0.73444,0.20376,0.76218,-15.50597
1607811.95779,111.0,57.36816,0.7655,0.20905,0.79353,-15.27441
1607812.19379,111.0,45.3629,0.79642,0.21471,0.82486,-15.08765
1607812.42579,111.0,35.93134,0.82903,0.22087,0.85795,-14.91824
1607812.67679,111.0,28.40909,0.86283,0.22721,0.89224,-14.75263
1607812.89079,111.0,22.48202,0.90067,0.23342,0.93043,-14.52954
1607813.15579,111.0,17.79613,0.93917,0.24148,0.96972,-14.41978
1607813.40779,111.0,14.06813,0.97892,0.24434,1.00895,-14.01468
1607813.62379,111.0,11.1448,1.02572,0.24611,1.05483,-13.49223
1607813.89079,111.0,8.81772,1.07146,0.24044,1.09811,-12.64762
1607814.06979,111.0,6.97545,1.11118,0.23076,1.13489,-11.73207
1607814.28779,111.0,5.5173,1.15387,0.21585,1.17388,-10.59585
1607814.55679,111.0,4.36941,1.18826,0.19711,1.20449,-9.4184
1607814.89179,111.0,3.45686,1.22066,0.17669,1.23338,-8.23621
1607815.31079,111.0,2.73547,1.24477,0.15896,1.25487,-7.27735
1607815.83579,111.0,2.16054,1.26263,0.14134,1.27051,-6.38716
