Repository: SebaVillagra00/ICM2985-SOH-IPRE

## Data University of Cambridge (EIS Cambridge)
Data publicada en "Identifying degradation patterns of lithium ion batteries from impedance spectroscopy using machine learning" (Zhang, Tang, Zhang, Wang, Stimming & Lee, 2020) https://www.nature.com/articles/s41467-020-15235-7.

Carpeta contiene:
* Paper de Nature Comunications (IF: 16.6).
* Data frames para IOS.
* Data frames para Windows.

Cada Data frame está contenido en un archivo .txt con las siguientes columnas:
* time/s: tiempo en que se mide la muestra.
* cycle number: ciclo de carga de la batería.
* freq/Hz: frecuencia de la señal de input.
* Re(Z)/Ohm: Parte resistiva de la impedancia.
* Im(Z)/Ohm: Parte reactiva de la impedancia.

File: EIS Cambridge/csvEIS/EIS_state_III_45C01.csv (part 11 of 27)
time/s,cycle number,freq/Hz,Re(Z)/Ohm,-Im(Z)/Ohm,|Z|/Ohm,Phase(Z)/deg
1827105.18185,112.0,3.45686,1.05328,0.03748,1.05395,-2.03816
1827105.60085,112.0,2.73547,1.05831,0.03278,1.05882,-1.77405
1827106.12585,112.0,2.16054,1.06737,0.03285,1.06787,-1.76257
1827106.78485,112.0,1.70952,1.07104,0.0375,1.0717,-2.0054
1827107.61385,112.0,1.35352,1.07062,0.04215,1.07145,-2.25448
1827108.65685,112.0,1.07079,1.06608,0.04523,1.06704,-2.42966
1827109.97085,112.0,0.84734,1.06152,0.04248,1.06237,-2.29153
1827111.62585,112.0,0.67072,1.06082,0.03604,1.06143,-1.94601
1827113.71485,112.0,0.53067,1.06795,0.02678,1.06829,-1.43642
1827116.35184,112.0,0.41976,1.08625,0.02154,1.08647,-1.13592
1827119.68284,112.0,0.33183,1.1139,0.02935,1.11428,-1.50924
1827123.88884,112.0,0.26261,1.13971,0.05608,1.14108,-2.81721
1827129.19683,112.0,0.20791,1.15143,0.10043,1.1558,-4.98469
1827135.90083,112.0,0.16452,1.13557,0.14938,1.14536,-7.49418
1827144.37782,112.0,0.13007,1.09174,0.17974,1.10644,-9.34882
1827155.06781,112.0,0.10309,1.03569,0.17374,1.05016,-9.52305
1827168.5818,112.0,0.08153,0.99812,0.12075,1.0054,-6.8982
1827185.67879,112.0,0.06443,1.00342,0.04552,1.00445,-2.59732
1827207.26577,112.0,0.05102,1.09544,-0.05468,1.0968,2.85775
1827234.50775,112.0,0.04042,1.29077,-0.09676,1.29439,4.2871
1827269.00273,112.0,0.03192,1.54721,-9e-05,1.54721,0.00326
1827312.54969,112.0,0.02528,1.75809,0.27978,1.78021,-9.04215
1827367.61465,112.0,0.01999,1.78671,0.71788,1.92554,-21.88964
1842856.00709,113.0,20004.453,0.67958,-0.02378,0.68,2.00422
1842856.15009,113.0,15829.126,0.68528,-0.00638,0.68531,0.53381
1842856.29209,113.0,12516.703,0.6924,0.00425,0.69241,-0.35206
1842856.43408,113.0,9909.4424,0.70085,0.01145,0.70094,-0.93636
1842856.59808,113.0,7835.48,0.7061,0.01871,0.70635,-1.51824
1842856.79908,113.0,6217.2461,0.71347,0.02527,0.71391,-2.0285
1842857.03708,113.0,4905.291,0.71963,0.03139,0.72031,-2.49747
1842857.27508,113.0,3881.2737,0.72799,0.03601,0.72888,-2.8315
1842857.51408,113.0,3070.9827,0.73413,0.03787,0.73511,-2.9533
1842857.75208,113.0,2430.7778,0.74107,0.04157,0.74224,-3.21037
1842857.99008,113.0,1923.1537,0.74885,0.04395,0.75014,-3.35911
1842858.22808,113.0,1522.4358,0.75581,0.04689,0.75726,-3.55007
1842858.46608,113.0,1203.8446,0.76086,0.0506,0.76254,-3.80483
1842858.70508,113.0,952.86591,0.77016,0.05085,0.77183,-3.77713
1842858.94308,113.0,754.27557,0.77674,0.05431,0.77864,-3.9998
1842859.18008,113.0,596.71857,0.78469,0.05794,0.78683,-4.22321
1842859.41808,113.0,471.96338,0.79278,0.05803,0.7949,-4.18629
1842859.65708,113.0,373.20856,0.80267,0.06374,0.8052,-4.54046
1842859.89508,113.0,295.47278,0.81006,0.06482,0.81265,-4.57516
1842860.13408,113.0,233.87738,0.8189,0.07119,0.82199,-4.96826
1842860.37208,113.0,185.05922,0.83096,0.07389,0.83424,-5.0817
1842860.60808,113.0,146.35823,0.84062,0.0797,0.84439,-5.41628
1842860.84408,113.0,115.77804,0.85307,0.08532,0.85732,-5.7115
1842861.07908,113.0,91.6721,0.86804,0.09129,0.87283,-6.00349
1842861.32408,113.0,72.51701,0.8813,0.09815,0.88675,-6.35489
1842861.55308,113.0,57.36816,0.89756,0.10333,0.90349,-6.56738
1842861.79008,113.0,45.3629,0.91904,0.10689,0.92523,-6.63395
1842862.02208,113.0,35.93134,0.9411,0.10968,0.94746,-6.64741
1842862.27208,113.0,28.40909,0.9618,0.10569,0.96759,-6.27086
1842862.48708,113.0,22.48202,0.98199,0.10178,0.98725,-5.91732
1842862.75208,113.0,17.79613,1.00059,0.09397,1.00499,-5.36509
1842863.00408,113.0,14.06813,1.01594,0.0839,1.0194,-4.72079
1842863.22008,113.0,11.1448,1.02702,0.07563,1.0298,-4.21146
1842863.48708,113.0,8.81772,1.03812,0.06421,1.04011,-3.53952
1842863.66608,113.0,6.97545,1.04641,0.05784,1.04801,-3.16371
1842863.88408,113.0,5.5173,1.05075,0.0525,1.05207,-2.8606
1842864.15308,113.0,4.36941,1.0546,0.04588,1.0556,-2.49086
1842864.48808,113.0,3.45686,1.05747,0.03846,1.05817,-2.08306
1842864.90708,113.0,2.73547,1.06238,0.03322,1.0629,-1.79105
1842865.43208,113.0,2.16054,1.0714,0.03186,1.07187,-1.70341
1842866.09108,113.0,1.70952,1.07564,0.03716,1.07628,-1.97843
1842866.92008,113.0,1.35352,1.07497,0.04316,1.07584,-2.29935
1842867.96308,113.0,1.07079,1.07008,0.04552,1.07105,-2.43567
1842869.27607,113.0,0.84734,1.06553,0.04311,1.0664,-2.31701
1842870.93207,113.0,0.67072,1.0644,0.03656,1.06503,-1.96716
1842873.02107,113.0,0.53067,1.07183,0.02748,1.07218,-1.46865
1842875.65807,113.0,0.41976,1.08958,0.02122,1.08978,-1.11555
1842878.98907,113.0,0.33183,1.11642,0.02862,1.11678,-1.4684
1842883.19506,113.0,0.26261,1.14313,0.05496,1.14446,-2.75261
1842888.50306,113.0,0.20791,1.15632,0.09935,1.16058,-4.91066
1842895.20705,113.0,0.16452,1.14135,0.14849,1.15097,-7.41266
1842903.68405,113.0,0.13007,1.0988,0.18114,1.11363,-9.36099
1842914.37404,113.0,0.10309,1.04227,0.17663,1.05713,-9.61809
1842927.88803,113.0,0.08153,1.00165,0.12546,1.00948,-7.13946
1842944.98502,113.0,0.06443,1.00405,0.05023,1.0053,-2.86399
1842966.571,113.0,0.05102,1.0939,-0.05262,1.09516,2.75407
1842993.81398,113.0,0.04042,1.28842,-0.09884,1.2922,4.38682
1843028.30895,113.0,0.03192,1.54509,-0.00992,1.54512,0.3677
1843071.85592,113.0,0.02528,1.76407,0.26706,1.78417,-8.60851
1843126.92088,113.0,0.01999,1.80279,0.70305,1.93502,-21.30482
1858596.31014,114.0,20004.453,0.67621,-0.0222,0.67658,1.88011
1858596.45314,114.0,15829.126,0.68391,-0.00835,0.68397,0.69953
1858596.59514,114.0,12516.703,0.69096,0.00382,0.69097,-0.3168
1858596.73714,114.0,9909.4424,0.69747,0.01289,0.69759,-1.05856
1858596.90114,114.0,7835.48,0.70334,0.02015,0.70363,-1.64142
1858597.10214,114.0,6217.2461,0.71046,0.0255,0.71092,-2.05542
1858597.34014,114.0,4905.291,0.71766,0.03103,0.71833,-2.47545
1858597.57814,114.0,3881.2737,0.72409,0.03575,0.72497,-2.82643
1858597.81714,114.0,3070.9827,0.73079,0.03854,0.73181,-3.019
1858598.05514,114.0,2430.7778,0.73756,0.03999,0.73865,-3.10368
1858598.29314,114.0,1923.1537,0.74472,0.04458,0.74606,-3.42604
1858598.53114,114.0,1522.4358,0.75197,0.04652,0.75341,-3.53968
1858598.76914,114.0,1203.8446,0.75957,0.04916,0.76116,-3.70341
1858599.00814,114.0,952.86591,0.76718,0.05183,0.76893,-3.86514
1858599.24614,114.0,754.27557,0.77427,0.05585,0.77628,-4.12591
1858599.48314,114.0,596.71857,0.78437,0.05678,0.78642,-4.14037
1858599.72114,114.0,471.96338,0.79105,0.06051,0.79336,-4.37391
1858599.96014,114.0,373.20856,0.79862,0.06247,0.80106,-4.47258
1858600.19714,114.0,295.47278,0.80974,0.06587,0.81241,-4.6507
1858600.43714,114.0,233.87738,0.818,0.0706,0.82104,-4.93314
1858600.67514,114.0,185.05922,0.82837,0.07476,0.83174,-5.15702
1858600.91114,114.0,146.35823,0.83847,0.08058,0.84233,-5.4897
1858601.14714,114.0,115.77804,0.85121,0.08626,0.85557,-5.78638
1858601.38213,114.0,91.6721,0.86443,0.09242,0.86936,-6.10275
1858601.62713,114.0,72.51701,0.87827,0.09743,0.88366,-6.33016
1858601.85613,114.0,57.36816,0.8962,0.10307,0.90211,-6.56073
1858602.09313,114.0,45.3629,0.91654,0.10803,0.92288,-6.72221
1858602.32513,114.0,35.93134,0.93946,0.10878,0.94574,-6.60484
1858602.57513,114.0,28.40909,0.95982,0.10866,0.96595,-6.4586
1858602.79013,114.0,22.48202,0.98042,0.10346,0.98586,-6.02376
1858603.05513,114.0,17.79613,0.99861,0.09402,1.00302,-5.37837
1858603.30713,114.0,14.06813,1.01384,0.08426,1.01734,-4.7509
1858603.52313,114.0,11.1448,1.02708,0.07657,1.02993,-4.26365
1858603.79013,114.0,8.81772,1.03459,0.06581,1.03669,-3.63992
1858603.96913,114.0,6.97545,1.0442,0.05566,1.04568,-3.05131
1858604.18713,114.0,5.5173,1.05048,0.05156,1.05174,-2.80981
1858604.45613,114.0,4.36941,1.05371,0.04798,1.0548,-2.60731
1858604.79113,114.0,3.45686,1.05434,0.03999,1.0551,-2.17217
1858605.21013,114.0,2.73547,1.05825,0.03441,1.05881,-1.86251
1858605.73513,114.0,2.16054,1.06558,0.03058,1.06602,-1.64378
1858606.39413,114.0,1.70952,1.07373,0.03105,1.07418,-1.6564
1858607.22313,114.0,1.35352,1.07864,0.03708,1.07928,-1.9691
1858608.26613,114.0,1.07079,1.0784,0.04526,1.07935,-2.40312
1858609.57913,114.0,0.84734,1.07255,0.0505,1.07373,-2.69592
1858611.23513,114.0,0.67072,1.06614,0.05016,1.06732,-2.69382
1858613.32413,114.0,0.53067,1.06193,0.04246,1.06278,-2.28968
1858615.96112,114.0,0.41976,1.06852,0.02989,1.06893,-1.6021
1858619.29212,114.0,0.33183,1.08845,0.02088,1.08865,-1.09893
1858623.49812,114.0,0.26261,1.12112,0.0252,1.1214,-1.28747
1858628.80611,114.0,0.20791,1.15805,0.05264,1.15925,-2.6025
1858635.51011,114.0,0.16452,1.18057,0.10545,1.18527,-5.104
1858643.9871,114.0,0.13007,1.17069,0.17091,1.1831,-8.30588
1858654.67709,114.0,0.10309,1.12105,0.22247,1.14291,-11.22454
1858668.19108,114.0,0.08153,1.04663,0.23184,1.07199,-12.48987
1858685.28807,114.0,0.06443,0.98301,0.19584,1.00233,-11.2672
1858706.87405,114.0,0.05102,0.96143,0.07965,0.96472,-4.73575
1858734.11703,114.0,0.04042,1.04806,-0.06761,1.05023,3.69129
1858768.61201,114.0,0.03192,1.27509,-0.1668,1.28595,7.4526
1858812.15897,114.0,0.02528,1.61088,-0.10913,1.61457,3.87551
1858867.22393,114.0,0.01999,1.94731,0.19178,1.95673,-5.62456
1874339.46359,115.0,20004.453,0.65827,-0.0221,0.65864,1.92283
1874339.60659,115.0,15829.126,0.66601,-0.0087,0.66606,0.74818
1874339.74859,115.0,12516.703,0.67323,0.00221,0.67323,-0.18794
1874339.89059,115.0,9909.4424,0.67959,0.01191,0.6797,-1.00373
1874340.05459,115.0,7835.48,0.68667,0.01893,0.68693,-1.57896
1874340.25559,115.0,6217.2461,0.69341,0.02603,0.69389,-2.15023
1874340.49359,115.0,4905.291,0.70058,0.02958,0.70121,-2.41809
1874340.73159,115.0,3881.2737,0.70653,0.03483,0.70739,-2.82202
1874340.97059,115.0,3070.9827,0.7139,0.03869,0.71495,-3.10224
1874341.20859,115.0,2430.7778,0.72077,0.04201,0.72199,-3.33606
1874341.44659,115.0,1923.1537,0.72726,0.04392,0.72859,-3.45632
1874341.68459,115.0,1522.4358,0.73533,0.04615,0.73677,-3.59101
1874341.92259,115.0,1203.8446,0.74168,0.04996,0.74336,-3.85389
1874342.16159,115.0,952.86591,0.74842,0.05177,0.75021,-3.95714
1874342.39959,115.0,754.27557,0.75645,0.05435,0.7584,-4.1093
1874342.63659,115.0,596.71857,0.76591,0.05692,0.76802,-4.25036
1874342.87459,115.0,471.96338,0.77305,0.0596,0.77534,-4.40864
1874343.11359,115.0,373.20856,0.78062,0.06158,0.78305,-4.51084
1874343.35159,115.0,295.47278,0.79123,0.06418,0.79383,-4.63703
1874343.59058,115.0,233.87738,0.80142,0.07001,0.80447,-4.99229
1874343.82858,115.0,185.05922,0.80916,0.07363,0.81251,-5.19919
1874344.06458,115.0,146.35823,0.82096,0.07978,0.82483,-5.55077
1874344.30058,115.0,115.77804,0.83259,0.08511,0.83693,-5.83652
1874344.53558,115.0,91.6721,0.84514,0.09219,0.85015,-6.22545
1874344.78058,115.0,72.51701,0.86088,0.09726,0.86636,-6.44548
1874345.00958,115.0,57.36816,0.87881,0.10379,0.88492,-6.73559
1874345.24658,115.0,45.3629,0.8986,0.10825,0.90509,-6.86888
1874345.47858,115.0,35.93134,0.92056,0.10766,0.92683,-6.67066
1874345.72958,115.0,28.40909,0.94287,0.10772,0.94901,-6.51739
1874345.94358,115.0,22.48202,0.96179,0.102,0.96718,-6.05396
1874346.20858,115.0,17.79613,0.98027,0.09305,0.98467,-5.42217
1874346.46058,115.0,14.06813,0.99533,0.08383,0.99886,-4.8145
1874346.67658,115.0,11.1448,1.00963,0.07358,1.01231,-4.16836
1874346.94458,115.0,8.81772,1.01606,0.06576,1.01818,-3.70303
1874347.12258,115.0,6.97545,1.02361,0.05498,1.02509,-3.07453
1874347.34058,115.0,5.5173,1.03232,0.04917,1.03349,-2.72695
1874347.60958,115.0,4.36941,1.03658,0.04813,1.0377,-2.65824
1874347.94458,115.0,3.45686,1.03641,0.04253,1.03728,-2.34974
1874348.36358,115.0,2.73547,1.03783,0.03757,1.03851,-2.07322
1874348.88858,115.0,2.16054,1.04185,0.03039,1.04229,-1.67094
1874349.54758,115.0,1.70952,1.05024,0.02771,1.05061,-1.51123
1874350.37658,115.0,1.35352,1.05901,0.02973,1.05943,-1.608
1874351.41958,115.0,1.07079,1.0645,0.03804,1.06518,-2.04655
1874352.73358,115.0,0.84734,1.06481,0.04879,1.06593,-2.62343
1874354.38858,115.0,0.67072,1.05944,0.05788,1.06102,-3.12686
1874356.47757,115.0,0.53067,1.04903,0.05851,1.05066,-3.19218
1874359.11457,115.0,0.41976,1.04204,0.05052,1.04326,-2.77539
1874362.44557,115.0,0.33183,1.04606,0.03492,1.04665,-1.91168
1874366.65157,115.0,0.26261,1.06702,0.02062,1.06722,-1.10691
1874371.95956,115.0,0.20791,1.10697,0.01982,1.10715,-1.02577
1874378.66356,115.0,0.16452,1.15634,0.0468,1.15728,-2.31761
1874387.14055,115.0,0.13007,1.19234,0.10729,1.19716,-5.14186
1874397.83054,115.0,0.10309,1.1926,0.19169,1.20791,-9.13119
1874411.34453,115.0,0.08153,1.14121,0.27066,1.17287,-13.34213
1874428.44152,115.0,0.06443,1.05765,0.31187,1.10267,-16.42905
1874450.0285,115.0,0.05102,0.94907,0.26896,0.98645,-15.82242
1874477.27048,115.0,0.04042,0.8899,0.12916,0.89923,-8.2582
1874511.76545,115.0,0.03192,0.95624,-0.07399,0.95909,4.42467
1874555.31242,115.0,0.02528,1.20725,-0.2503,1.23292,11.71326
1874610.37738,115.0,0.01999,1.64039,-0.26455,1.66159,9.16142
1890061.37567,116.0,20004.453,0.68485,-0.02204,0.68521,1.84294
1890061.51867,116.0,15829.126,0.69195,-0.00795,0.692,0.65791
1890061.66067,116.0,12516.703,0.6981,0.0033,0.69811,-0.27115
1890061.80267,116.0,9909.4424,0.70586,0.01245,0.70597,-1.01053
1890061.96667,116.0,7835.48,0.71371,0.02075,0.71401,-1.66567
1890062.16767,116.0,6217.2461,0.72008,0.02507,0.72052,-1.99391
1890062.40567,116.0,4905.291,0.72643,0.0302,0.72705,-2.38075
1890062.64467,116.0,3881.2737,0.73373,0.03411,0.73452,-2.66134
1890062.88267,116.0,3070.9827,0.73982,0.03868,0.74083,-2.99287
1890063.12067,116.0,2430.7778,0.74612,0.0419,0.7473,-3.21448
1890063.35867,116.0,1923.1537,0.7551,0.04435,0.7564,-3.36103
1890063.59667,116.0,1522.4358,0.76196,0.04771,0.76345,-3.58256
1890063.83467,116.0,1203.8446,0.76884,0.04988,0.77045,-3.71215
1890064.07367,116.0,952.86591,0.77691,0.05084,0.77857,-3.7439
1890064.31167,116.0,754.27557,0.78285,0.05364,0.78469,-3.91979
1890064.54867,116.0,596.71857,0.7919,0.05643,0.79391,-4.07579
1890064.78667,116.0,471.96338,0.79884,0.05872,0.801,-4.20414
1890065.02567,116.0,373.20856,0.8084,0.06303,0.81086,-4.45821
1890065.26366,116.0,295.47278,0.81691,0.06624,0.81959,-4.63556
1890065.50266,116.0,233.87738,0.82596,0.06944,0.82887,-4.8057
1890065.74066,116.0,185.05922,0.83607,0.07436,0.83937,-5.08225
1890065.97666,116.0,146.35823,0.84627,0.08051,0.85009,-5.43443
1890066.21366,116.0,115.77804,0.85764,0.08552,0.86189,-5.69424
1890066.44766,116.0,91.6721,0.8725,0.09214,0.87735,-6.02806
1890066.69266,116.0,72.51701,0.8883,0.09741,0.89363,-6.25811
1890066.92166,116.0,57.36816,0.90472,0.10423,0.9107,-6.57199
1890067.15866,116.0,45.3629,0.92569,0.10691,0.93184,-6.58806
1890067.39066,116.0,35.93134,0.94634,0.10751,0.95243,-6.48161
1890067.64166,116.0,28.40909,0.9689,0.10658,0.97475,-6.27751
1890067.85566,116.0,22.48202,0.98963,0.10196,0.99487,-5.88208
1890068.12066,116.0,17.79613,1.00636,0.09296,1.01064,-5.27738
1890068.37266,116.0,14.06813,1.022,0.08516,1.02554,-4.76354
1890068.58866,116.0,11.1448,1.03614,0.07385,1.03877,-4.07676
1890068.85666,116.0,8.81772,1.04226,0.06718,1.04442,-3.68778
1890069.03466,116.0,6.97545,1.04902,0.0567,1.05055,-3.09362
1890069.25266,116.0,5.5173,1.05737,0.04861,1.05849,-2.63204
1890069.52166,116.0,4.36941,1.06596,0.04488,1.0669,-2.41072
1890069.85666,116.0,3.45686,1.06728,0.04435,1.06821,-2.37969
1890070.27566,116.0,2.73547,1.06618,0.04162,1.06699,-2.23575
1890070.80066,116.0,2.16054,1.06658,0.03507,1.06716,-1.88308
1890071.45966,116.0,1.70952,1.07176,0.02861,1.07214,-1.52917
1890072.28866,116.0,1.35352,1.07889,0.02605,1.0792,-1.38301
1890073.33166,116.0,1.07079,1.08931,0.02811,1.08967,-1.47799
1890074.64466,116.0,0.84734,1.09773,0.03737,1.09837,-1.95001
1890076.30066,116.0,0.67072,1.10169,0.05142,1.10289,-2.67249
1890078.38965,116.0,0.53067,1.09387,0.06577,1.09585,-3.44068
1890081.02665,116.0,0.41976,1.08046,0.07168,1.08283,-3.79562
1890084.35765,116.0,0.33183,1.06772,0.06476,1.06968,-3.47103
1890088.56365,116.0,0.26261,1.06541,0.04615,1.06641,-2.48053
1890093.87164,116.0,0.20791,1.08492,0.02438,1.08519,-1.28729
1890100.57564,116.0,0.16452,1.12873,0.01215,1.12879,-0.61652
1890109.05263,116.0,0.13007,1.19193,0.0296,1.1923,-1.42259
1890119.74262,116.0,0.10309,1.2528,0.09262,1.25622,-4.22811
1890133.25661,116.0,0.08153,1.27914,0.19779,1.29435,-8.79005
1890150.3536,116.0,0.06443,1.25557,0.30895,1.29302,-13.82372
1890171.94058,116.0,0.05102,1.14263,0.39703,1.20964,-19.16089
1890199.18256,116.0,0.04042,0.98455,0.38898,1.0586,-21.55845
1890233.67753,116.0,0.03192,0.85082,0.24677,0.88588,-16.17446
1890277.2245,116.0,0.02528,0.84828,-0.01876,0.84849,1.26665
1890332.28946,116.0,0.01999,1.07414,-0.32531,1.12232,16.84951
1905794.56333,117.0,20004.453,0.676,-0.02271,0.67638,1.92417
1905794.70533,117.0,15829.126,0.6818,-0.00728,0.68184,0.61142
1905794.84833,117.0,12516.703,0.69098,0.00279,0.69098,-0.23133
1905794.99033,117.0,9909.4424,0.69609,0.01377,0.69622,-1.13325
1905795.15433,117.0,7835.48,0.70325,0.01978,0.70352,-1.61099
1905795.35533,117.0,6217.2461,0.71202,0.0276,0.71256,-2.22018
1905795.59333,117.0,4905.291,0.71725,0.03085,0.71791,-2.463
1905795.83133,117.0,3881.2737,0.72489,0.03393,0.72569,-2.67975
1905796.07033,117.0,3070.9827,0.73074,0.03776,0.73171,-2.95779
1905796.30833,117.0,2430.7778,0.73723,0.0409,0.73836,-3.17538
1905796.54633,117.0,1923.1537,0.74512,0.04435,0.74644,-3.40652
1905796.78433,117.0,1522.4358,0.75239,0.04511,0.75375,-3.43071
1905797.02233,117.0,1203.8446,0.75895,0.04765,0.76045,-3.5927
1905797.26133,117.0,952.86591,0.76714,0.05166,0.76888,-3.8524
1905797.49933,117.0,754.27557,0.77465,0.05465,0.77658,-4.03522
1905797.73633,117.0,596.71857,0.78195,0.05688,0.78402,-4.16021
1905797.97433,117.0,471.96338,0.7897,0.05927,0.79192,-4.2924
1905798.21333,117.0,373.20856,0.79891,0.06135,0.80126,-4.39159
1905798.45133,117.0,295.47278,0.80636,0.06528,0.809,-4.62806
1905798.69033,117.0,233.87738,0.81748,0.07021,0.82049,-4.90903
1905798.92833,117.0,185.05922,0.82707,0.07447,0.83042,-5.14524
1905799.16433,117.0,146.35823,0.83806,0.07966,0.84184,-5.42954
1905799.40033,117.0,115.77804,0.84919,0.08509,0.85344,-5.72183
1905799.63533,117.0,91.6721,0.86317,0.09148,0.868,-6.05
1905799.88033,117.0,72.51701,0.87758,0.09779,0.88301,-6.35862
1905800.10933,117.0,57.36816,0.89595,0.1045,0.90202,-6.65237
1905800.34633,117.0,45.3629,0.91776,0.10734,0.92402,-6.6707
1905800.57833,117.0,35.93134,0.93531,0.10892,0.94163,-6.64222
1905800.82933,117.0,28.40909,0.9575,0.10742,0.96351,-6.40128
1905801.04333,117.0,22.48202,0.97884,0.10197,0.98413,-5.94724
1905801.30833,117.0,17.79613,0.99687,0.09387,1.00128,-5.37958
1905801.56033,117.0,14.06813,1.01419,0.0871,1.01792,-4.90872
1905801.77633,117.0,11.1448,1.02349,0.07436,1.02619,-4.15525
1905802.04333,117.0,8.81772,1.03616,0.06533,1.03822,-3.60764
1905802.22233,117.0,6.97545,1.04234,0.05959,1.04404,-3.27198
1905802.44033,117.0,5.5173,1.04619,0.05194,1.04748,-2.84233
1905802.70933,117.0,4.36941,1.05041,0.04336,1.0513,-2.36362
1905803.04432,117.0,3.45686,1.05959,0.03772,1.06026,-2.03883
1905803.46332,117.0,2.73547,1.06482,0.03723,1.06547,-2.00232
1905803.98832,117.0,2.16054,1.06622,0.03939,1.06694,-2.11581
1905804.64732,117.0,1.70952,1.0642,0.04086,1.06498,-2.19865
1905805.47632,117.0,1.35352,1.06153,0.03904,1.06225,-2.1062
1905806.51932,117.0,1.07079,1.0613,0.03354,1.06183,-1.80986
1905807.83232,117.0,0.84734,1.06731,0.02568,1.06762,-1.37809
1905809.48832,117.0,0.67072,1.07907,0.02324,1.07932,-1.23403
1905811.57732,117.0,0.53067,1.09709,0.02753,1.09743,-1.43756
1905814.21432,117.0,0.41976,1.11457,0.04498,1.11548,-2.31078
1905817.54531,117.0,0.33183,1.12146,0.07415,1.12391,-3.78266
1905821.75131,117.0,0.26261,1.11025,0.10542,1.11524,-5.42424
1905827.05931,117.0,0.20791,1.08354,0.12401,1.09061,-6.52898
1905833.7633,117.0,0.16452,1.05131,0.11795,1.05791,-6.40155
1905842.24029,117.0,0.13007,1.03249,0.08391,1.03589,-4.6464
1905852.93029,117.0,0.10309,1.04829,0.03177,1.04877,-1.73612
1905866.44428,117.0,0.08153,1.1174,-0.01695,1.11753,0.8689
1905883.54126,117.0,0.06443,1.22622,-0.02667,1.22651,1.24586
1905905.12725,117.0,0.05102,1.38086,0.04386,1.38155,-1.81929
1905932.37022,117.0,0.04042,1.5013,0.23136,1.51903,-8.76065
1905966.8652,117.0,0.03192,1.49852,0.49785,1.57906,-18.37798
1906010.41216,117.0,0.02528,1.31377,0.74829,1.51193,-29.6648
1906065.47712,117.0,0.01999,0.95777,0.84481,1.27712,-41.41403
1921508.10342,118.0,20004.453,0.66459,-0.02216,0.66495,1.90953
1921508.24642,118.0,15829.126,0.67153,-0.00758,0.67157,0.6463
1921508.38842,118.0,12516.703,0.67878,0.00421,0.67879,-0.35544
1921508.53042,118.0,9909.4424,0.68607,0.01282,0.68619,-1.07035
1921508.69442,118.0,7835.48,0.6933,0.01961,0.69358,-1.61996
1921508.89542,118.0,6217.2461,0.69828,0.02607,0.69876,-2.13826
1921509.13342,118.0,4905.291,0.7063,0.03226,0.70703,-2.61546
1921509.37242,118.0,3881.2737,0.71343,0.03459,0.71427,-2.77605
1921509.61042,118.0,3070.9827,0.71962,0.03897,0.72067,-3.09989
1921509.84842,118.0,2430.7778,0.72802,0.04134,0.7292,-3.25008
1921510.08642,118.0,1923.1537,0.73439,0.04415,0.73571,-3.4403
1921510.32442,118.0,1522.4358,0.74142,0.04694,0.74291,-3.62254
1921510.56242,118.0,1203.8446,0.74916,0.04941,0.75079,-3.7737
1921510.80142,118.0,952.86591,0.75625,0.05216,0.75805,-3.94563
1921511.03942,118.0,754.27557,0.76296,0.05446,0.7649,-4.08277
1921511.27642,118.0,596.71857,0.77162,0.05826,0.77382,-4.31799
1921511.51442,118.0,471.96338,0.78114,0.05943,0.78339,-4.35083
1921511.75342,118.0,373.20856,0.78775,0.0619,0.79018,-4.49312
1921511.99142,118.0,295.47278,0.79616,0.06681,0.79895,-4.79649
1921512.23042,118.0,233.87738,0.80657,0.07061,0.80965,-5.00337
1921512.46842,118.0,185.05922,0.81684,0.07585,0.82036,-5.30543
1921512.70442,118.0,146.35823,0.82703,0.07993,0.83089,-5.52017
1921512.94042,118.0,115.77804,0.83787,0.08411,0.84208,-5.7328
1921513.17542,118.0,91.6721,0.8527,0.0924,0.8577,-6.18476
1921513.42042,118.0,72.51701,0.86789,0.0985,0.87346,-6.4752
1921513.64942,118.0,57.36816,0.8849,0.10375,0.89097,-6.68711
1921513.88642,118.0,45.3629,0.90515,0.10829,0.9116,-6.82261
1921514.11842,118.0,35.93134,0.92657,0.1092,0.93298,-6.72174
1921514.36842,118.0,28.40909,0.94858,0.10729,0.95463,-6.4528
1921514.58342,118.0,22.48202,0.9681,0.1022,0.97348,-6.02616
1921514.84842,118.0,17.79613,0.98715,0.09521,0.99173,-5.50937
1921515.10042,118.0,14.06813,1.00504,0.08471,1.0086,-4.81776
1921515.31642,118.0,11.1448,1.01461,0.0758,1.01743,-4.27269
1921515.58342,118.0,8.81772,1.02617,0.06579,1.02828,-3.66827
1921515.76242,118.0,6.97545,1.03549,0.06093,1.03728,-3.3673
1921515.98042,118.0,5.5173,1.03745,0.05295,1.0388,-2.92189
1921516.24942,118.0,4.36941,1.04269,0.04557,1.04368,-2.50235
1921516.58442,118.0,3.45686,1.04783,0.0377,1.04851,-2.06035
1921517.00342,118.0,2.73547,1.05503,0.03508,1.05561,-1.90426
1921517.52842,118.0,2.16054,1.06045,0.03906,1.06117,-2.10925
1921518.18742,118.0,1.70952,1.05933,0.04152,1.06014,-2.24459
1921519.01641,118.0,1.35352,1.0557,0.04224,1.05654,-2.29118
1921520.05941,118.0,1.07079,1.05312,0.03764,1.0538,-2.04697
1921521.37241,118.0,0.84734,1.05496,0.03117,1.05542,-1.69211
1921523.02841,118.0,0.67072,1.06284,0.02513,1.06314,-1.35459
1921525.11741,118.0,0.53067,1.07887,0.02271,1.07911,-1.20609
1921527.75441,118.0,0.41976,1.10064,0.03292,1.10113,-1.71323
1921531.08541,118.0,0.33183,1.11847,0.05834,1.11999,-2.98606
1921535.2914,118.0,0.26261,1.1201,0.09456,1.12409,-4.82555
1921540.5994,118.0,0.20791,1.10128,0.12812,1.10871,-6.6356
1921547.30339,118.0,0.16452,1.06503,0.14232,1.0745,-7.61134
1921555.78039,118.0,0.13007,1.02877,0.12545,1.03639,-6.9522
1921566.47038,118.0,0.10309,1.01362,0.07678,1.01653,-4.33156
1921579.98437,118.0,0.08153,1.0478,0.01071,1.04785,-0.5858
1921597.08135,118.0,0.06443,1.13489,-0.03801,1.13552,1.91817
1921618.66734,118.0,0.05102,1.2992,-0.03162,1.29959,1.39439
1921645.91032,118.0,0.04042,1.48069,0.09536,1.48375,-3.68504
1921680.40529,118.0,0.03192,1.58675,0.35043,1.62499,-12.45372
1921723.95226,118.0,0.02528,1.52171,0.67351,1.66409,-23.87428
1921779.01721,118.0,0.01999,1.22954,0.93899,1.54708,-37.36879
1937198.60938,119.0,20004.453,0.67878,-0.02221,0.67914,1.87392
1937198.75238,119.0,15829.126,0.68678,-0.00679,0.68681,0.56617
1937198.89438,119.0,12516.703,0.69236,0.00513,0.69238,-0.42464
1937199.03638,119.0,9909.4424,0.69986,0.01348,0.69999,-1.10324
1937199.20038,119.0,7835.48,0.70603,0.01984,0.70631,-1.60955
1937199.40138,119.0,6217.2461,0.71391,0.02587,0.71438,-2.07515
1937199.63938,119.0,4905.291,0.72003,0.0303,0.72067,-2.40945
1937199.87838,119.0,3881.2737,0.72783,0.03448,0.72865,-2.71257
1937200.11638,119.0,3070.9827,0.73467,0.03925,0.73572,-3.05842
1937200.35438,119.0,2430.7778,0.74102,0.04022,0.74211,-3.10643
1937200.59238,119.0,1923.1537,0.74892,0.0434,0.75018,-3.31672
1937200.83038,119.0,1522.4358,0.75461,0.04592,0.75601,-3.48211
1937201.06838,119.0,1203.8446,0.7622,0.04886,0.76376,-3.66804
1937201.30738,119.0,952.86591,0.76923,0.05325,0.77107,-3.95982
1937201.54538,119.0,754.27557,0.77753,0.05468,0.77945,-4.02305
1937201.78238,119.0,596.71857,0.78512,0.05605,0.78712,-4.08373
1937202.02038,119.0,471.96338,0.79369,0.06041,0.79599,-4.35244
1937202.25938,119.0,373.20856,0.8034,0.06343,0.8059,-4.51444
1937202.49738,119.0,295.47278,0.81076,0.06719,0.81354,-4.73722
1937202.73638,119.0,233.87738,0.81898,0.07038,0.822,-4.91144
1937202.97438,119.0,185.05922,0.83087,0.07623,0.83436,-5.24233
1937203.21038,119.0,146.35823,0.84073,0.07964,0.8445,-5.4115
1937203.44638,119.0,115.77804,0.85239,0.08678,0.8568,-5.81315
1937203.68138,119.0,91.6721,0.86778,0.09318,0.87277,-6.12888
1937203.92638,119.0,72.51701,0.88167,0.09795,0.8871,-6.33959
1937204.15538,119.0,57.36816,0.89976,0.10517,0.90589,-6.66694
1937204.39238,119.0,45.3629,0.91974,0.10806,0.92607,-6.70064
1937204.62438,119.0,35.93134,0.94042,0.10996,0.94683,-6.66902
1937204.87538,119.0,28.40909,0.96332,0.10731,0.96928,-6.35614
1937205.08938,119.0,22.48202,0.98217,0.1025,0.9875,-5.95775
1937205.35438,119.0,17.79613,1.00161,0.09542,1.00614,-5.44189
1937205.60638,119.0,14.06813,1.01797,0.08686,1.02167,-4.87678
1937205.82238,119.0,11.1448,1.02809,0.07583,1.03088,-4.21827
1937206.08938,119.0,8.81772,1.04197,0.06624,1.04408,-3.63766
1937206.26738,119.0,6.97545,1.0504,0.0596,1.05209,-3.24776
1937206.48538,119.0,5.5173,1.05366,0.05152,1.05492,-2.79953
1937206.75438,119.0,4.36941,1.0569,0.04419,1.05782,-2.3941
1937207.08938,119.0,3.45686,1.06391,0.03761,1.06457,-2.0247
1937207.50838,119.0,2.73547,1.07145,0.03654,1.07207,-1.95329
1937208.03338,119.0,2.16054,1.07379,0.04004,1.07454,-2.13522
1937208.69238,119.0,1.70952,1.07217,0.04156,1.07297,-2.21973
1937209.52138,119.0,1.35352,1.06798,0.04043,1.06874,-2.16822
1937210.56437,119.0,1.07079,1.06776,0.03542,1.06834,-1.89974
1937211.87837,119.0,0.84734,1.07166,0.02808,1.07202,-1.50121
1937213.53337,119.0,0.67072,1.08208,0.02418,1.08235,-1.28019
1937215.62237,119.0,0.53067,1.10013,0.02532,1.10042,-1.31835
1937218.25937,119.0,0.41976,1.11947,0.03989,1.12018,-2.04096
1937221.59037,119.0,0.33183,1.13031,0.06878,1.1324,-3.48243
1937225.79636,119.0,0.26261,1.12444,0.10224,1.12908,-5.19552
1937231.10436,119.0,0.20791,1.10033,0.1272,1.10766,-6.59429
1937237.80835,119.0,0.16452,1.06517,0.12939,1.073,-6.92616
1937246.28535,119.0,0.13007,1.03833,0.10092,1.04322,-5.55161
1937256.97534,119.0,0.10309,1.04165,0.04817,1.04277,-2.64779
1937270.48933,119.0,0.08153,1.09776,-0.00899,1.0978,0.46939
1937287.58632,119.0,0.06443,1.2012,-0.03509,1.20171,1.67328
1937309.1733,119.0,0.05102,1.36216,0.0116,1.36221,-0.48775
1937336.41528,119.0,0.04042,1.50939,0.17514,1.51951,-6.61852
1937370.91025,119.0,0.03192,1.55294,0.44291,1.61487,-15.91862
1937414.45722,119.0,0.02528,1.41395,0.72886,1.59075,-27.26989
1937469.52217,119.0,0.01999,1.07564,0.89874,1.40169,-39.88005
1952885.79015,120.0,20004.453,0.68871,-0.02245,0.68907,1.86704
1952885.93315,120.0,15829.126,0.69406,-0.00804,0.69411,0.66355
1952886.07515,120.0,12516.703,0.70197,0.0025,0.70197,-0.20382
1952886.21715,120.0,9909.4424,0.70945,0.01258,0.70956,-1.01569
1952886.38115,120.0,7835.48,0.71567,0.01974,0.71594,-1.58007
1952886.58215,120.0,6217.2461,0.72209,0.02458,0.72251,-1.94968
1952886.81915,120.0,4905.291,0.72882,0.03097,0.72948,-2.43314
1952887.05815,120.0,3881.2737,0.73524,0.03555,0.7361,-2.76782
1952887.29615,120.0,3070.9827,0.74281,0.03834,0.74379,-2.95435
1952887.53415,120.0,2430.7778,0.74938,0.04127,0.75052,-3.15249
1952887.77215,120.0,1923.1537,0.75618,0.04414,0.75747,-3.34041
1952888.01015,120.0,1522.4358,0.76391,0.04728,0.76537,-3.54186
1952888.24815,120.0,1203.8446,0.7705,0.04913,0.77206,-3.64817
1952888.48715,120.0,952.86591,0.77796,0.05173,0.77968,-3.8044
1952888.72515,120.0,754.27557,0.78545,0.05427,0.78732,-3.95238
1952888.96215,120.0,596.71857,0.79392,0.05755,0.796,-4.14572
1952889.20015,120.0,471.96338,0.80268,0.05887,0.80484,-4.19443
1952889.43915,120.0,373.20856,0.81012,0.06339,0.8126,-4.47405
1952889.67715,120.0,295.47278,0.82022,0.06565,0.82284,-4.57601
1952889.91615,120.0,233.87738,0.82923,0.07065,0.83223,-4.87008
1952890.15415,120.0,185.05922,0.83831,0.07436,0.8416,-5.06897
1952890.39015,120.0,146.35823,0.84951,0.08079,0.85334,-5.43279
1952890.62615,120.0,115.77804,0.86129,0.08481,0.86545,-5.62365
1952890.86115,120.0,91.6721,0.875,0.09222,0.87984,-6.01647
1952891.10615,120.0,72.51701,0.89041,0.09742,0.89573,-6.24393
1952891.33515,120.0,57.36816,0.90711,0.10209,0.91284,-6.4214
1952891.57215,120.0,45.3629,0.92731,0.10833,0.93361,-6.66326
1952891.80414,120.0,35.93134,0.94826,0.10864,0.95447,-6.53554
1952892.05514,120.0,28.40909,0.96927,0.10928,0.97541,-6.43267
1952892.26914,120.0,22.48202,0.99176,0.103,0.9971,-5.92917
1952892.53414,120.0,17.79613,1.01064,0.09576,1.01517,-5.41243
1952892.78614,120.0,14.06813,1.02582,0.08614,1.02943,-4.80017
1952893.00214,120.0,11.1448,1.03704,0.07806,1.03998,-4.30458
1952893.27014,120.0,8.81772,1.04745,0.06609,1.04954,-3.61014
1952893.44814,120.0,6.97545,1.05767,0.05585,1.05915,-3.02252
1952893.66614,120.0,5.5173,1.06294,0.054,1.06431,-2.90842
1952893.93514,120.0,4.36941,1.0644,0.04819,1.06549,-2.59233
1952894.27014,120.0,3.45686,1.06639,0.03925,1.06711,-2.10771
1952894.68914,120.0,2.73547,1.07255,0.03432,1.0731,-1.83298
1952895.21414,120.0,2.16054,1.07977,0.03133,1.08022,-1.66193
1952895.87314,120.0,1.70952,1.08712,0.03354,1.08763,-1.7672
1952896.70214,120.0,1.35352,1.08947,0.04137,1.09025,-2.17438
1952897.74514,120.0,1.07079,1.08598,0.04714,1.087,-2.4858
1952899.05914,120.0,0.84734,1.07986,0.04773,1.08091,-2.53069
1952900.71414,120.0,0.67072,1.07531,0.04434,1.07622,-2.36136
1952902.80314,120.0,0.53067,1.07693,0.03422,1.07747,-1.82023
1952905.44013,120.0,0.41976,1.09001,0.02407,1.09027,-1.26507
1952908.77113,120.0,0.33183,1.11556,0.02206,1.11578,-1.13288
1952912.97713,120.0,0.26261,1.14709,0.03872,1.14775,-1.93322
1952918.28512,120.0,0.20791,1.17421,0.07729,1.17675,-3.76576
1952924.98912,120.0,0.16452,1.17655,0.13231,1.18397,-6.41622
1952933.46611,120.0,0.13007,1.14574,0.18458,1.16051,-9.15182
1952944.1561,120.0,0.10309,1.08648,0.20721,1.10607,-10.79777
1952957.67009,120.0,0.08153,1.02365,0.18173,1.03965,-10.06696
1952974.76708,120.0,0.06443,0.99102,0.11818,0.99804,-6.80033
1952996.35406,120.0,0.05102,1.02665,-0.00097,1.02666,0.05437
1953023.59604,120.0,0.04042,1.17859,-0.10798,1.18352,5.23459
1953058.09102,120.0,0.03192,1.43854,-0.11564,1.44318,4.59612
1953101.63798,120.0,0.02528,1.73972,0.06472,1.74092,-2.13041
1953156.70294,120.0,0.01999,1.94125,0.46487,1.99613,-13.46688
1968576.66807,121.0,20004.453,0.70726,-0.02193,0.7076,1.77577
1968576.81107,121.0,15829.126,0.7128,-0.00775,0.71284,0.62288
1968576.95307,121.0,12516.703,0.72091,0.00265,0.72092,-0.21048
1968577.09507,121.0,9909.4424,0.72685,0.01237,0.72696,-0.97529
1968577.25907,121.0,7835.48,0.73408,0.01924,0.73433,-1.50169
1968577.46007,121.0,6217.2461,0.74218,0.0252,0.74261,-1.94459
1968577.69807,121.0,4905.291,0.74813,0.03227,0.74882,-2.46967
1968577.93607,121.0,3881.2737,0.75434,0.03571,0.75519,-2.71028
1968578.17407,121.0,3070.9827,0.76248,0.03909,0.76348,-2.9351
1968578.41307,121.0,2430.7778,0.76966,0.04079,0.77074,-3.03373
1968578.65107,121.0,1923.1537,0.77569,0.04551,0.77703,-3.35734
1968578.88907,121.0,1522.4358,0.78308,0.04557,0.78441,-3.33066
1968579.12707,121.0,1203.8446,0.79038,0.04729,0.7918,-3.42403
1968579.36607,121.0,952.86591,0.79585,0.0516,0.79752,-3.70967
1968579.60407,121.0,754.27557,0.80596,0.05367,0.80774,-3.8095
1968579.84107,121.0,596.71857,0.81312,0.0566,0.81509,-3.98205
1968580.07907,121.0,471.96338,0.82116,0.05923,0.82329,-4.12587
1968580.31807,121.0,373.20856,0.82874,0.06384,0.83119,-4.40527
1968580.55507,121.0,295.47278,0.83845,0.06663,0.8411,-4.54362
1968580.79507,121.0,233.87738,0.8478,0.07063,0.85074,-4.76232
1968581.03307,121.0,185.05922,0.85936,0.07353,0.8625,-4.89042
1968581.26907,121.0,146.35823,0.86863,0.07997,0.8723,-5.2603
1968581.50507,121.0,115.77804,0.88051,0.08557,0.88465,-5.55068
1968581.74007,121.0,91.6721,0.89294,0.09229,0.8977,-5.90079
1968581.98507,121.0,72.51701,0.90897,0.09717,0.91415,-6.1015
1968582.21407,121.0,57.36816,0.92757,0.10419,0.93341,-6.40863
1968582.45107,121.0,45.3629,0.94585,0.11015,0.95225,-6.64236
1968582.68307,121.0,35.93134,0.9692,0.10957,0.97538,-6.4499
1968582.93307,121.0,28.40909,0.98955,0.10851,0.99548,-6.25809
1968583.14807,121.0,22.48202,1.0106,0.10253,1.01579,-5.79308
1968583.41307,121.0,17.79613,1.02913,0.09433,1.03345,-5.2373
1968583.66507,121.0,14.06813,1.04396,0.08723,1.0476,-4.77618
1968583.88107,121.0,11.1448,1.05649,0.07447,1.05911,-4.03203
1968584.14807,121.0,8.81772,1.06773,0.06849,1.06992,-3.67009
1968584.32607,121.0,6.97545,1.07348,0.05902,1.0751,-3.14701
1968584.54507,121.0,5.5173,1.07933,0.05038,1.08051,-2.67258
1968584.81407,121.0,4.36941,1.08667,0.04318,1.08753,-2.27548
1968585.14907,121.0,3.45686,1.09342,0.04103,1.09419,-2.14902
1968585.56807,121.0,2.73547,1.09534,0.04212,1.09615,-2.20199
1968586.09307,121.0,2.16054,1.09344,0.0407,1.09419,-2.13153
1968586.75207,121.0,1.70952,1.09323,0.0365,1.09384,-1.91234
1968587.58107,121.0,1.35352,1.09451,0.03057,1.09494,-1.59969
1968588.62306,121.0,1.07079,1.10223,0.02565,1.10253,-1.33288
1968589.93706,121.0,0.84734,1.11298,0.02434,1.11325,-1.25269
1968591.59306,121.0,0.67072,1.12643,0.03096,1.12686,-1.57421
1968593.68206,121.0,0.53067,1.13784,0.04819,1.13886,-2.42498
1968596.31906,121.0,0.41976,1.13736,0.07109,1.13958,-3.57659
1968599.65006,121.0,0.33183,1.12229,0.09056,1.12594,-4.61322
1968603.85605,121.0,0.26261,1.10078,0.0956,1.10493,-4.96369
1968609.16405,121.0,0.20791,1.0826,0.08181,1.08568,-4.32145
1968615.86804,121.0,0.16452,1.08226,0.05074,1.08345,-2.68428
1968624.34504,121.0,0.13007,1.11393,0.01498,1.11403,-0.7704
1968635.03503,121.0,0.10309,1.18335,-0.00222,1.18336,0.10758
1968648.54802,121.0,0.08153,1.2827,0.02756,1.283,-1.23102
1968665.646,121.0,0.06443,1.37347,0.11071,1.37792,-4.60832
1968687.23199,121.0,0.05102,1.41864,0.27898,1.44581,-11.12553
1968714.47497,121.0,0.04042,1.35212,0.46712,1.43053,-19.05872
1968748.96994,121.0,0.03192,1.16277,0.59087,1.30428,-26.93777
1968792.51691,121.0,0.02528,0.90102,0.55448,1.05796,-31.60753
1968847.58186,121.0,0.01999,0.68021,0.29699,0.74222,-23.58688
1984277.82322,122.0,20004.453,0.67212,-0.02197,0.67248,1.87226
1984277.96622,122.0,15829.126,0.6801,-0.00709,0.68014,0.5972
1984278.10822,122.0,12516.703,0.6876,0.0038,0.68761,-0.31704
1984278.25022,122.0,9909.4424,0.69394,0.01303,0.69406,-1.07608
1984278.41422,122.0,7835.48,0.70059,0.02108,0.70091,-1.72319
1984278.61522,122.0,6217.2461,0.70831,0.02777,0.70886,-2.24521
1984278.85322,122.0,4905.291,0.71502,0.03087,0.71569,-2.47227
1984279.09222,122.0,3881.2737,0.72154,0.0342,0.72235,-2.71383
1984279.33022,122.0,3070.9827,0.7296,0.03748,0.73056,-2.94053
1984279.56822,122.0,2430.7778,0.73591,0.04019,0.737,-3.12592
1984279.80622,122.0,1923.1537,0.74266,0.04393,0.74396,-3.38536
1984280.04422,122.0,1522.4358,0.74961,0.04611,0.75103,-3.52015
1984280.28222,122.0,1203.8446,0.758,0.04879,0.75957,-3.68305
1984280.52122,122.0,952.86591,0.76446,0.05076,0.76615,-3.79863
1984280.75922,122.0,754.27557,0.77248,0.05477,0.77442,-4.05579
1984280.99622,122.0,596.71857,0.77948,0.05783,0.78163,-4.24265
1984281.23422,122.0,471.96338,0.78794,0.05872,0.79012,-4.26209
1984281.47322,122.0,373.20856,0.79583,0.06275,0.7983,-4.5084
1984281.71122,122.0,295.47278,0.80574,0.06526,0.80838,-4.63046
1984281.95022,122.0,233.87738,0.81507,0.07045,0.81811,-4.94036
1984282.18822,122.0,185.05922,0.82461,0.0738,0.8279,-5.11401
1984282.42422,122.0,146.35823,0.8353,0.08024,0.83915,-5.48738
1984282.66022,122.0,115.77804,0.8465,0.08485,0.85074,-5.72371
1984282.89522,122.0,91.6721,0.86054,0.09213,0.86546,-6.11098
1984283.14022,122.0,72.51701,0.87482,0.09824,0.88032,-6.40726
1984283.36921,122.0,57.36816,0.8936,0.10433,0.89967,-6.65928
1984283.60621,122.0,45.3629,0.91387,0.10876,0.92032,-6.7868
1984283.83821,122.0,35.93134,0.93432,0.1091,0.94067,-6.66026
1984284.08921,122.0,28.40909,0.95713,0.10718,0.96311,-6.38928
1984284.30321,122.0,22.48202,0.97781,0.10193,0.98311,-5.95148
1984284.56821,122.0,17.79613,0.99662,0.096,1.00124,-5.50221
1984284.82021,122.0,14.06813,1.01231,0.08562,1.01593,-4.83434
1984285.03621,122.0,11.1448,1.02396,0.07693,1.02685,-4.29661
1984285.30321,122.0,8.81772,1.03508,0.06593,1.03718,-3.64469
1984285.48221,122.0,6.97545,1.04421,0.05886,1.04587,-3.22642
1984285.70021,122.0,5.5173,1.0466,0.05272,1.04793,-2.88374
1984285.96921,122.0,4.36941,1.04984,0.04426,1.05077,-2.41421
1984286.30421,122.0,3.45686,1.05556,0.03783,1.05623,-2.05273
1984286.72321,122.0,2.73547,1.06575,0.03575,1.06635,-1.92122
1984287.24821,122.0,2.16054,1.06797,0.03931,1.0687,-2.10795
1984287.90721,122.0,1.70952,1.06762,0.04302,1.06849,-2.30729
1984288.73621,122.0,1.35352,1.06473,0.04178,1.06555,-2.24688
1984289.77921,122.0,1.07079,1.06174,0.03784,1.06242,-2.04121
1984291.09221,122.0,0.84734,1.06373,0.03017,1.06416,-1.62451
1984292.74821,122.0,0.67072,1.07181,0.02502,1.0721,-1.3374
1984294.83721,122.0,0.53067,1.08828,0.02331,1.08853,-1.22729
1984297.4742,122.0,0.41976,1.11014,0.03343,1.11064,-1.72506
1984300.8052,122.0,0.33183,1.12634,0.05925,1.1279,-3.01127
1984305.0112,122.0,0.26261,1.12779,0.09567,1.13184,-4.849
1984310.31919,122.0,0.20791,1.10808,0.12818,1.11547,-6.59853
1984317.02319,122.0,0.16452,1.07149,0.1412,1.08075,-7.50738
1984325.50018,122.0,0.13007,1.03592,0.12254,1.04315,-6.74612
1984336.19017,122.0,0.10309,1.02309,0.0734,1.02572,-4.10347
1984349.70416,122.0,0.08153,1.06,0.00795,1.06003,-0.42993
1984366.80115,122.0,0.06443,1.14921,-0.03752,1.14982,1.87006
1984388.38813,122.0,0.05102,1.31394,-0.02748,1.31423,1.19808
1984415.63011,122.0,0.04042,1.49175,0.10477,1.49543,-4.01739
1984450.12509,122.0,0.03192,1.58899,0.36553,1.63049,-12.95478
1984493.67205,122.0,0.02528,1.50984,0.68464,1.65781,-24.39194
1984548.73701,122.0,0.01999,1.21195,0.9356,1.53107,-37.66751
1999948.33857,123.0,20004.453,0.66126,-0.02105,0.66159,1.82301
1999948.48157,123.0,15829.126,0.67037,-0.00859,0.67043,0.73439
1999948.62357,123.0,12516.703,0.67673,0.00453,0.67674,-0.38357
1999948.76557,123.0,9909.4424,0.68367,0.0125,0.68378,-1.04757
1999948.92957,123.0,7835.48,0.69144,0.01851,0.69168,-1.53348
1999949.13057,123.0,6217.2461,0.69811,0.02561,0.69858,-2.10067
1999949.36857,123.0,4905.291,0.70607,0.03009,0.70671,-2.44039
1999949.60757,123.0,3881.2737,0.71154,0.03427,0.71237,-2.75722
1999949.84557,123.0,3070.9827,0.71997,0.03766,0.72096,-2.99439
1999950.08357,123.0,2430.7778,0.72623,0.04225,0.72746,-3.32939
1999950.32157,123.0,1923.1537,0.73279,0.04333,0.73407,-3.3837
1999950.55957,123.0,1522.4358,0.73935,0.04749,0.74087,-3.67515
1999950.79757,123.0,1203.8446,0.74801,0.04947,0.74964,-3.78362
1999951.03657,123.0,952.86591,0.7552,0.05137,0.75694,-3.89155
1999951.27457,123.0,754.27557,0.76284,0.05373,0.76473,-4.02885
1999951.51157,123.0,596.71857,0.77041,0.05733,0.77254,-4.25601
1999951.74957,123.0,471.96338,0.77821,0.06025,0.78054,-4.42713
1999951.98857,123.0,373.20856,0.78679,0.06292,0.7893,-4.57198
1999952.22657,123.0,295.47278,0.79548,0.06708,0.79831,-4.81985
1999952.46557,123.0,233.87738,0.80508,0.07116,0.80822,-5.05096
1999952.70357,123.0,185.05922,0.81554,0.07552,0.81903,-5.29087
1999952.93957,123.0,146.35823,0.82745,0.08107,0.83141,-5.59542
1999953.17657,123.0,115.77804,0.8375,0.08637,0.84194,-5.88809
1999953.41057,123.0,91.6721,0.85096,0.09237,0.85596,-6.19496
1999953.65557,123.0,72.51701,0.86732,0.09805,0.87284,-6.45007
1999953.88457,123.0,57.36816,0.88427,0.10425,0.8904,-6.72364
1999954.12157,123.0,45.3629,0.90315,0.10816,0.9096,-6.82947
1999954.35357,123.0,35.93134,0.9252,0.1098,0.93169,-6.76799
