Repository: SebaVillagra00/ICM2985-SOH-IPRE

## Data University of Cambridge (EIS Cambridge)
Data publicada en "Identifying degradation patterns of lithium ion batteries from impedance spectroscopy using machine learning" (Zhang, Tang, Zhang, Wang, Stimming & Lee, 2020) https://www.nature.com/articles/s41467-020-15235-7.

Carpeta contiene:
* Paper de Nature Comunications (IF: 16.6).
* Data frames para IOS.
* Data frames para Windows.

Cada Data frame está contenido en un archivo .txt con las siguientes columnas:
* time/s: tiempo en que se mide la muestra.
* cycle number: ciclo de carga de la batería.
* freq/Hz: frecuencia de la señal de input.
* Re(Z)/Ohm: Parte resistiva de la impedancia.
* Im(Z)/Ohm: Parte reactiva de la impedancia.

File: EIS Cambridge/csvEIS/EIS_state_I_25C02.csv (part 11 of 23)
time/s,cycle number,freq/Hz,Re(Z)/Ohm,-Im(Z)/Ohm,|Z|/Ohm,Phase(Z)/deg
1633077.90041,111.0,2.16054,1.55795,0.35743,1.59842,-12.92128
1633078.55941,111.0,1.70952,1.61397,0.32576,1.64652,-11.4111
1633079.38741,111.0,1.35352,1.66274,0.28726,1.68737,-9.80197
1633080.43041,111.0,1.07079,1.70281,0.25215,1.72138,-8.42309
1633081.7444,111.0,0.84734,1.73271,0.22114,1.74677,-7.27302
1633083.4004,111.0,0.67072,1.75532,0.19549,1.76617,-6.35475
1633085.4884,111.0,0.53067,1.77154,0.17479,1.78014,-5.63483
1633088.1254,111.0,0.41976,1.78504,0.15815,1.79203,-5.0632
1633091.4574,111.0,0.33183,1.79669,0.14589,1.8026,-4.6422
1633095.66239,111.0,0.26261,1.80771,0.14005,1.81313,-4.42999
1633100.97039,111.0,0.20791,1.81756,0.13879,1.82285,-4.3667
1633107.67538,111.0,0.16452,1.82829,0.14195,1.83379,-4.43953
1633116.15138,111.0,0.13007,1.84206,0.1487,1.84805,-4.61529
1633126.84237,111.0,0.10309,1.85984,0.16398,1.86705,-5.03867
1633140.35536,111.0,0.08153,1.87813,0.18932,1.88765,-5.7562
1633157.45335,111.0,0.06443,1.89579,0.22172,1.90871,-6.6706
1633179.04033,111.0,0.05102,1.90893,0.25247,1.92555,-7.53422
1633206.28231,111.0,0.04042,1.93178,0.281,1.95211,-8.27621
1633240.77828,111.0,0.03192,1.9675,0.31689,1.99285,-9.14948
1633284.32525,111.0,0.02528,2.0099,0.36086,2.04204,-10.17844
1633339.3902,111.0,0.01999,2.05904,0.40801,2.09908,-11.20815
1647496.89174,112.0,20004.453,0.29965,-0.02637,0.30081,5.02875
1647497.03374,112.0,15829.126,0.30569,-0.00521,0.30573,0.9766
1647497.17674,112.0,12516.703,0.31227,0.01135,0.31248,-2.08135
1647497.31874,112.0,9909.4424,0.3221,0.02705,0.32323,-4.8
1647497.48274,112.0,7835.48,0.33234,0.03993,0.33473,-6.85064
1647497.68374,112.0,6217.2461,0.34114,0.05234,0.34513,-8.72276
1647497.92174,112.0,4905.291,0.35303,0.06352,0.3587,-10.20044
1647498.15974,112.0,3881.2737,0.36487,0.07366,0.37224,-11.41393
1647498.39774,112.0,3070.9827,0.37935,0.08311,0.38835,-12.35807
1647498.63574,112.0,2430.7778,0.39357,0.09269,0.40433,-13.25195
1647498.87474,112.0,1923.1537,0.407,0.10214,0.41962,-14.08777
1647499.11274,112.0,1522.4358,0.42383,0.11166,0.4383,-14.75997
1647499.35074,112.0,1203.8446,0.44075,0.11972,0.45672,-15.19601
1647499.58874,112.0,952.86591,0.46006,0.12783,0.47749,-15.52772
1647499.82774,112.0,754.27557,0.4798,0.13877,0.49947,-16.13075
1647500.06474,112.0,596.71857,0.50034,0.14743,0.52161,-16.41765
1647500.30274,112.0,471.96338,0.52388,0.15692,0.54688,-16.67432
1647500.54174,112.0,373.20856,0.54719,0.16507,0.57155,-16.78642
1647500.77874,112.0,295.47278,0.57265,0.17461,0.59868,-16.95769
1647501.01874,112.0,233.87738,0.59772,0.18382,0.62535,-17.09456
1647501.25674,112.0,185.05922,0.62696,0.19389,0.65625,-17.18444
1647501.49274,112.0,146.35823,0.65733,0.20436,0.68837,-17.27033
1647501.72874,112.0,115.77804,0.68754,0.21168,0.71938,-17.11263
1647501.96274,112.0,91.6721,0.72081,0.22067,0.75383,-17.0214
1647502.20874,112.0,72.51701,0.75384,0.23064,0.78833,-17.0114
1647502.43774,112.0,57.36816,0.78889,0.23897,0.82429,-16.85228
1647502.67374,112.0,45.3629,0.82426,0.24824,0.86083,-16.76045
1647502.90674,112.0,35.93134,0.85882,0.25541,0.896,-16.56205
1647503.15674,112.0,28.40909,0.89441,0.26546,0.93297,-16.53078
1647503.37174,112.0,22.48202,0.93152,0.28016,0.97273,-16.73885
1647503.63574,112.0,17.79613,0.96722,0.29521,1.01127,-16.97312
1647503.88874,112.0,14.06813,1.01168,0.31586,1.05985,-17.33928
1647504.10474,112.0,11.1448,1.05944,0.33986,1.11262,-17.7857
1647504.37174,112.0,8.81772,1.11633,0.36015,1.17299,-17.88086
1647504.54974,112.0,6.97545,1.17765,0.38724,1.23968,-18.202
1647504.76774,112.0,5.5173,1.25604,0.39424,1.31646,-17.42566
1647505.03774,112.0,4.36941,1.32264,0.40678,1.38378,-17.09515
1647505.37274,112.0,3.45686,1.4069,0.39424,1.46109,-15.65371
1647505.79074,112.0,2.73547,1.48843,0.3854,1.53752,-14.51677
1647506.31574,112.0,2.16054,1.55493,0.36018,1.5961,-13.04169
1647506.97574,112.0,1.70952,1.61505,0.32368,1.64716,-11.3328
1647507.80374,112.0,1.35352,1.6661,0.28828,1.69086,-9.81655
1647508.84674,112.0,1.07079,1.70414,0.25377,1.72293,-8.46983
1647510.16073,112.0,0.84734,1.73218,0.22144,1.74628,-7.28525
1647511.81573,112.0,0.67072,1.75468,0.19452,1.76543,-6.32574
1647513.90473,112.0,0.53067,1.77399,0.17192,1.7823,-5.53529
1647516.54173,112.0,0.41976,1.78869,0.15709,1.79557,-5.01909
1647519.87273,112.0,0.33183,1.80077,0.14806,1.80685,-4.70018
1647524.07872,112.0,0.26261,1.80954,0.14347,1.81522,-4.53327
1647529.38672,112.0,0.20791,1.81809,0.14166,1.8236,-4.45525
1647536.09171,112.0,0.16452,1.82817,0.14354,1.8338,-4.48925
1647544.56771,112.0,0.13007,1.84038,0.15162,1.84662,-4.7098
1647555.2577,112.0,0.10309,1.85303,0.16495,1.86035,-5.08686
1647568.77169,112.0,0.08153,1.86841,0.18199,1.87726,-5.5634
1647585.86968,112.0,0.06443,1.88993,0.20536,1.90106,-6.20148
1647607.45566,112.0,0.05102,1.9219,0.23513,1.93623,-6.97495
1647634.69864,112.0,0.04042,1.95638,0.28138,1.97651,-8.1846
1647669.19361,112.0,0.03192,1.98563,0.33537,2.01375,-9.58672
1647712.74158,112.0,0.02528,2.01391,0.38383,2.05016,-10.79055
1647767.80653,112.0,0.01999,2.05616,0.42573,2.09977,-11.69801
1661909.4263,113.0,20004.453,0.29966,-0.02761,0.30093,5.26477
1661909.5693,113.0,15829.126,0.30444,-0.00726,0.30453,1.36677
1661909.7113,113.0,12516.703,0.31427,0.01236,0.31452,-2.25299
1661909.8533,113.0,9909.4424,0.32277,0.02736,0.32393,-4.84584
1661910.0173,113.0,7835.48,0.33147,0.0407,0.33396,-7.00017
1661910.2183,113.0,6217.2461,0.34384,0.05196,0.34775,-8.59364
1661910.4563,113.0,4905.291,0.35297,0.06379,0.35869,-10.24366
1661910.6943,113.0,3881.2737,0.36503,0.07428,0.37251,-11.50189
1661910.9323,113.0,3070.9827,0.37888,0.08437,0.38816,-12.55368
1661911.1703,113.0,2430.7778,0.39269,0.09305,0.40356,-13.3306
1661911.4093,113.0,1923.1537,0.40834,0.10092,0.42063,-13.88221
1661911.6463,113.0,1522.4358,0.42365,0.11114,0.43799,-14.70021
1661911.8853,113.0,1203.8446,0.44234,0.11918,0.45812,-15.07953
1661912.1233,113.0,952.86591,0.45901,0.12914,0.47683,-15.71406
1661912.3623,113.0,754.27557,0.47904,0.13718,0.49829,-15.9794
1661912.5993,113.0,596.71857,0.49919,0.14899,0.52095,-16.61862
1661912.8363,113.0,471.96338,0.52294,0.15652,0.54586,-16.66238
1661913.07529,113.0,373.20856,0.54529,0.16455,0.56957,-16.79175
1661913.31329,113.0,295.47278,0.57399,0.17453,0.59994,-16.91301
1661913.55229,113.0,233.87738,0.59946,0.18432,0.62716,-17.09127
1661913.79029,113.0,185.05922,0.62617,0.19402,0.65554,-17.21617
1661914.02629,113.0,146.35823,0.65513,0.20331,0.68595,-17.24114
1661914.26329,113.0,115.77804,0.68823,0.21277,0.72037,-17.17941
1661914.49729,113.0,91.6721,0.72086,0.22127,0.75405,-17.06392
1661914.74329,113.0,72.51701,0.75525,0.23076,0.78972,-16.98979
1661914.97229,113.0,57.36816,0.7888,0.23889,0.82418,-16.84902
1661915.20829,113.0,45.3629,0.82556,0.24765,0.8619,-16.69824
1661915.44129,113.0,35.93134,0.86042,0.25605,0.89771,-16.57233
1661915.69129,113.0,28.40909,0.89469,0.26674,0.93361,-16.60122
1661915.90529,113.0,22.48202,0.93069,0.27984,0.97185,-16.73482
1661916.17029,113.0,17.79613,0.96799,0.29629,1.01232,-17.01863
1661916.42329,113.0,14.06813,1.01161,0.31639,1.05993,-17.36779
1661916.63929,113.0,11.1448,1.0606,0.33753,1.11301,-17.65367
1661916.90629,113.0,8.81772,1.11493,0.36071,1.17183,-17.92758
1661917.08429,113.0,6.97545,1.17943,0.38928,1.24201,-18.26571
1661917.30229,113.0,5.5173,1.25462,0.39236,1.31455,-17.3662
1661917.57229,113.0,4.36941,1.32577,0.4084,1.38725,-17.12141
1661917.90729,113.0,3.45686,1.4062,0.3962,1.46095,-15.73549
1661918.32529,113.0,2.73547,1.49032,0.38559,1.5394,-14.50607
1661918.85129,113.0,2.16054,1.55708,0.36131,1.59845,-13.0639
1661919.51029,113.0,1.70952,1.61734,0.32524,1.64972,-11.37036
1661920.33829,113.0,1.35352,1.66799,0.28894,1.69283,-9.82761
1661921.38129,113.0,1.07079,1.70682,0.25471,1.72572,-8.48753
1661922.69529,113.0,0.84734,1.73534,0.22227,1.74952,-7.29896
1661924.35129,113.0,0.67072,1.75821,0.19575,1.76907,-6.3528
1661926.43928,113.0,0.53067,1.77633,0.17317,1.78475,-5.56816
1661929.07628,113.0,0.41976,1.79191,0.1571,1.79878,-5.01048
1661932.40728,113.0,0.33183,1.80466,0.14829,1.81074,-4.69759
1661936.61328,113.0,0.26261,1.81346,0.14411,1.81917,-4.54344
1661941.92127,113.0,0.20791,1.82152,0.14261,1.82709,-4.47658
1661948.62627,113.0,0.16452,1.83173,0.14457,1.83743,-4.51286
1661957.10226,113.0,0.13007,1.84372,0.15204,1.84998,-4.71416
1661967.79225,113.0,0.10309,1.8569,0.16547,1.86425,-5.09221
1661981.30624,113.0,0.08153,1.87162,0.1831,1.88055,-5.5875
1661998.40423,113.0,0.06443,1.89263,0.20633,1.90384,-6.22175
1662019.99021,113.0,0.05102,1.92346,0.23416,1.93766,-6.94109
1662047.23319,113.0,0.04042,1.95983,0.27781,1.97942,-8.06793
1662081.72916,113.0,0.03192,1.99258,0.33345,2.02029,-9.50015
1662125.27613,113.0,0.02528,2.02084,0.38607,2.05739,-10.81564
1662180.34109,113.0,0.01999,2.06057,0.42958,2.10487,-11.77618
1676298.13748,114.0,20004.453,0.29762,-0.02681,0.29882,5.14664
1676298.28048,114.0,15829.126,0.30497,-0.00576,0.30502,1.08126
1676298.42248,114.0,12516.703,0.31306,0.01133,0.31326,-2.07341
1676298.56448,114.0,9909.4424,0.32239,0.02822,0.32363,-5.00266
1676298.72848,114.0,7835.48,0.33044,0.04063,0.33293,-7.00935
1676298.92948,114.0,6217.2461,0.34138,0.0513,0.34521,-8.54664
1676299.16748,114.0,4905.291,0.35162,0.06224,0.35708,-10.03831
1676299.40648,114.0,3881.2737,0.36558,0.07361,0.37291,-11.3848
1676299.64448,114.0,3070.9827,0.37843,0.08381,0.3876,-12.48841
1676299.88248,114.0,2430.7778,0.39244,0.09399,0.40353,-13.46839
1676300.12048,114.0,1923.1537,0.40683,0.10083,0.41914,-13.91991
1676300.35848,114.0,1522.4358,0.42291,0.11089,0.4372,-14.69305
1676300.59648,114.0,1203.8446,0.44179,0.11905,0.45755,-15.08167
1676300.83548,114.0,952.86591,0.45896,0.12995,0.477,-15.80854
1676301.07348,114.0,754.27557,0.47903,0.13731,0.49832,-15.99489
1676301.31048,114.0,596.71857,0.49998,0.14801,0.52143,-16.49056
1676301.54848,114.0,471.96338,0.52211,0.15718,0.54526,-16.7539
1676301.78748,114.0,373.20856,0.54657,0.16593,0.57121,-16.88763
1676302.02548,114.0,295.47278,0.57298,0.1769,0.59967,-17.15776
1676302.26448,114.0,233.87738,0.59909,0.18457,0.62688,-17.12349
1676302.50248,114.0,185.05922,0.62716,0.19341,0.6563,-17.1395
1676302.73848,114.0,146.35823,0.65628,0.20321,0.68702,-17.20433
1676302.97548,114.0,115.77804,0.68824,0.21303,0.72046,-17.1985
1676303.20948,114.0,91.6721,0.72042,0.22216,0.7539,-17.13847
1676303.45448,114.0,72.51701,0.75425,0.2304,0.78866,-16.98644
1676303.68348,114.0,57.36816,0.78926,0.23887,0.82462,-16.8382
1676303.92048,114.0,45.3629,0.82467,0.24727,0.86095,-16.69088
1676304.15248,114.0,35.93134,0.86034,0.25727,0.89799,-16.64864
1676304.40248,114.0,28.40909,0.895,0.26644,0.93382,-16.57812
1676304.61748,114.0,22.48202,0.93102,0.2803,0.9723,-16.75562
1676304.88248,114.0,17.79613,0.96829,0.29506,1.01224,-16.94708
1676305.13448,114.0,14.06813,1.01242,0.31577,1.06052,-17.32258
1676305.35048,114.0,11.1448,1.0617,0.33976,1.11474,-17.7456
1676305.61748,114.0,8.81772,1.11618,0.36125,1.17318,-17.93406
1676305.79648,114.0,6.97545,1.17718,0.38812,1.23952,-18.24752
1676306.01448,114.0,5.5173,1.25768,0.3955,1.3184,-17.45664
1676306.28348,114.0,4.36941,1.32418,0.40852,1.38577,-17.14541
1676306.61848,114.0,3.45686,1.40909,0.39611,1.46371,-15.70113
1676307.03748,114.0,2.73547,1.49089,0.38882,1.54076,-14.61714
1676307.56248,114.0,2.16054,1.55736,0.36286,1.59908,-13.11557
1676308.22148,114.0,1.70952,1.61951,0.32541,1.65188,-11.36118
1676309.05048,114.0,1.35352,1.6703,0.29072,1.69542,-9.8736
1676310.09348,114.0,1.07079,1.70788,0.25638,1.72702,-8.5373
1676311.40647,114.0,0.84734,1.73693,0.22304,1.75119,-7.31725
1676313.06247,114.0,0.67072,1.76073,0.196,1.77161,-6.3519
1676315.15147,114.0,0.53067,1.77916,0.17364,1.78761,-5.57437
1676317.78847,114.0,0.41976,1.79467,0.15854,1.80166,-5.04851
1676321.11947,114.0,0.33183,1.80622,0.14927,1.81238,-4.72442
1676325.32546,114.0,0.26261,1.81541,0.14408,1.82112,-4.53783
1676330.63346,114.0,0.20791,1.8243,0.14192,1.82981,-4.4482
1676337.33745,114.0,0.16452,1.83472,0.14422,1.84038,-4.49449
1676345.81445,114.0,0.13007,1.8469,0.15224,1.85316,-4.71239
1676356.50444,114.0,0.10309,1.85952,0.16565,1.86688,-5.09053
1676370.01843,114.0,0.08153,1.87497,0.18262,1.88384,-5.56313
1676387.11642,114.0,0.06443,1.8965,0.20597,1.90766,-6.1982
1676408.7024,114.0,0.05102,1.92872,0.23619,1.94313,-6.98161
1676435.94538,114.0,0.04042,1.96209,0.28256,1.98233,-8.1948
1676470.44035,114.0,0.03192,1.9905,0.33616,2.01869,-9.58564
1676513.98832,114.0,0.02528,2.01912,0.38325,2.05517,-10.74744
1676569.05327,114.0,0.01999,2.06239,0.42474,2.10567,-11.63712
1690689.67307,115.0,20004.453,0.29801,-0.02747,0.29927,5.2664
1690689.81607,115.0,15829.126,0.3059,-0.00602,0.30596,1.12736
1690689.95807,115.0,12516.703,0.31174,0.01131,0.31195,-2.077
1690690.10007,115.0,9909.4424,0.32099,0.02699,0.32213,-4.80555
1690690.26407,115.0,7835.48,0.33139,0.03928,0.33371,-6.75977
1690690.46507,115.0,6217.2461,0.3403,0.05199,0.34425,-8.68674
1690690.70307,115.0,4905.291,0.35186,0.06394,0.35762,-10.29998
1690690.94107,115.0,3881.2737,0.36477,0.07333,0.37206,-11.36733
1690691.17907,115.0,3070.9827,0.37547,0.08231,0.38439,-12.36464
1690691.41807,115.0,2430.7778,0.39043,0.09166,0.40105,-13.21175
1690691.65607,115.0,1923.1537,0.40543,0.10094,0.4178,-13.98009
1690691.89407,115.0,1522.4358,0.42239,0.11065,0.43664,-14.68014
1690692.13207,115.0,1203.8446,0.43976,0.11947,0.4557,-15.199
1690692.37107,115.0,952.86591,0.45892,0.12774,0.47637,-15.55447
1690692.60907,115.0,754.27557,0.47902,0.13712,0.49826,-15.97363
1690692.84607,115.0,596.71857,0.49935,0.14664,0.52044,-16.36539
1690693.08307,115.0,471.96338,0.52327,0.15602,0.54604,-16.60277
1690693.32206,115.0,373.20856,0.54777,0.16582,0.57232,-16.84207
1690693.55906,115.0,295.47278,0.57131,0.17458,0.59739,-16.99215
1690693.79906,115.0,233.87738,0.59733,0.1842,0.62509,-17.1381
1690694.03706,115.0,185.05922,0.62668,0.19315,0.65577,-17.12953
1690694.27306,115.0,146.35823,0.65629,0.20379,0.6872,-17.25056
1690694.50906,115.0,115.77804,0.68677,0.21201,0.71875,-17.15614
1690694.74406,115.0,91.6721,0.71935,0.22022,0.75231,-17.02161
1690694.98906,115.0,72.51701,0.75334,0.23047,0.7878,-17.01061
1690695.21806,115.0,57.36816,0.78875,0.23859,0.82405,-16.83
1690695.45506,115.0,45.3629,0.82381,0.24651,0.8599,-16.65913
1690695.68706,115.0,35.93134,0.85826,0.25637,0.89573,-16.63123
1690695.93706,115.0,28.40909,0.89317,0.26484,0.93161,-16.51575
1690696.15206,115.0,22.48202,0.92925,0.27964,0.97042,-16.74818
1690696.41706,115.0,17.79613,0.96631,0.29689,1.0109,-17.07916
1690696.66906,115.0,14.06813,1.00941,0.31607,1.05774,-17.38645
1690696.88506,115.0,11.1448,1.05748,0.33706,1.10989,-17.67893
1690697.15206,115.0,8.81772,1.11154,0.3619,1.16897,-18.03456
1690697.33006,115.0,6.97545,1.18499,0.38561,1.24615,-18.02559
1690697.54806,115.0,5.5173,1.24686,0.38979,1.30637,-17.36025
1690697.81806,115.0,4.36941,1.33153,0.40844,1.39276,-17.05316
1690698.15306,115.0,3.45686,1.40163,0.40134,1.45795,-15.97836
1690698.57206,115.0,2.73547,1.48698,0.38186,1.53523,-14.40245
1690699.09706,115.0,2.16054,1.56034,0.36119,1.6016,-13.03326
1690699.75606,115.0,1.70952,1.61688,0.32879,1.64997,-11.49427
1690700.58406,115.0,1.35352,1.66642,0.29029,1.69151,-9.88177
1690701.62706,115.0,1.07079,1.70636,0.25515,1.72533,-8.50441
1690702.94106,115.0,0.84734,1.73596,0.22338,1.75027,-7.33254
1690704.59706,115.0,0.67072,1.75869,0.19655,1.76964,-6.37678
1690706.68605,115.0,0.53067,1.77532,0.17333,1.78377,-5.57631
1690709.32205,115.0,0.41976,1.79091,0.15678,1.79776,-5.00314
1690712.65305,115.0,0.33183,1.8047,0.14642,1.81063,-4.63832
1690716.85905,115.0,0.26261,1.81614,0.14281,1.82174,-4.49626
1690722.16704,115.0,0.20791,1.82454,0.14422,1.83023,-4.51967
1690728.87204,115.0,0.16452,1.83212,0.14707,1.83801,-4.58951
1690737.34803,115.0,0.13007,1.84306,0.1538,1.84947,-4.77007
1690748.03902,115.0,0.10309,1.85665,0.16586,1.86404,-5.10485
1690761.55301,115.0,0.08153,1.87203,0.18478,1.88113,-5.63702
1690778.65,115.0,0.06443,1.89102,0.20914,1.90255,-6.31101
1690800.23698,115.0,0.05102,1.9161,0.23369,1.9303,-6.95342
1690827.47996,115.0,0.04042,1.95447,0.26829,1.9728,-7.81607
1690861.97493,115.0,0.03192,1.99934,0.32087,2.02492,-9.11759
1690905.5229,115.0,0.02528,2.03758,0.3832,2.0733,-10.6511
1690960.58786,115.0,0.01999,2.07307,0.44158,2.11958,-12.02464
1705088.99064,116.0,20004.453,0.29919,-0.02752,0.30046,5.25439
1705089.13364,116.0,15829.126,0.30538,-0.00643,0.30545,1.20661
1705089.27564,116.0,12516.703,0.31271,0.01055,0.31289,-1.93185
1705089.41764,116.0,9909.4424,0.32199,0.02739,0.32315,-4.86298
1705089.58164,116.0,7835.48,0.33175,0.04072,0.33424,-6.99702
1705089.78264,116.0,6217.2461,0.3432,0.05173,0.34707,-8.57232
1705090.02064,116.0,4905.291,0.35284,0.0626,0.35835,-10.06049
1705090.25864,116.0,3881.2737,0.36464,0.07196,0.37168,-11.16325
1705090.49664,116.0,3070.9827,0.37598,0.08303,0.38504,-12.45372
1705090.73464,116.0,2430.7778,0.39172,0.09195,0.40236,-13.20962
1705090.97364,116.0,1923.1537,0.40801,0.10101,0.42032,-13.90538
1705091.21164,116.0,1522.4358,0.42237,0.1106,0.43661,-14.67351
1705091.44964,116.0,1203.8446,0.44065,0.11977,0.45664,-15.20613
1705091.68764,116.0,952.86591,0.4586,0.12814,0.47616,-15.61133
1705091.92664,116.0,754.27557,0.47815,0.13773,0.49759,-16.06889
1705092.16364,116.0,596.71857,0.49905,0.1464,0.52008,-16.34933
1705092.40064,116.0,471.96338,0.52222,0.15605,0.54504,-16.63758
1705092.64064,116.0,373.20856,0.54653,0.16476,0.57083,-16.77673
1705092.87764,116.0,295.47278,0.57153,0.17622,0.59808,-17.13629
1705093.11664,116.0,233.87738,0.59828,0.18408,0.62596,-17.10214
1705093.35564,116.0,185.05922,0.62539,0.19366,0.65469,-17.20604
1705093.59164,116.0,146.35823,0.65596,0.20258,0.68653,-17.16231
1705093.82764,116.0,115.77804,0.68572,0.21111,0.71748,-17.11179
1705094.06264,116.0,91.6721,0.71932,0.22066,0.7524,-17.0544
1705094.30764,116.0,72.51701,0.75338,0.22858,0.78729,-16.87809
1705094.53664,116.0,57.36816,0.78709,0.23871,0.82249,-16.87129
1705094.77364,116.0,45.3629,0.82097,0.24547,0.85688,-16.64668
1705095.00563,116.0,35.93134,0.85547,0.25436,0.89248,-16.55884
1705095.25563,116.0,28.40909,0.89086,0.26472,0.92936,-16.54913
1705095.47063,116.0,22.48202,0.92756,0.27935,0.96872,-16.76077
1705095.73563,116.0,17.79613,0.9658,0.29581,1.01008,-17.02904
1705095.98763,116.0,14.06813,1.00808,0.31688,1.05671,-17.44991
1705096.20363,116.0,11.1448,1.05557,0.33969,1.10888,-17.83838
1705096.47063,116.0,8.81772,1.11289,0.36245,1.17043,-18.03962
1705096.64863,116.0,6.97545,1.17088,0.38081,1.23125,-18.01612
1705096.86763,116.0,5.5173,1.25131,0.40008,1.31371,-17.73073
1705097.13663,116.0,4.36941,1.31931,0.40262,1.37938,-16.971
1705097.47163,116.0,3.45686,1.40803,0.39797,1.46319,-15.78261
1705097.89063,116.0,2.73547,1.48272,0.38903,1.53291,-14.70177
1705098.41563,116.0,2.16054,1.55134,0.3584,1.5922,-13.00848
1705099.07463,116.0,1.70952,1.61566,0.32371,1.64777,-11.32953
1705099.90263,116.0,1.35352,1.66459,0.29007,1.68968,-9.88516
1705100.94563,116.0,1.07079,1.70153,0.25486,1.72051,-8.51849
1705102.25963,116.0,0.84734,1.73155,0.22154,1.74566,-7.29106
1705103.91563,116.0,0.67072,1.75431,0.19492,1.76511,-6.34012
1705106.00363,116.0,0.53067,1.77386,0.17336,1.78231,-5.58166
1705108.64062,116.0,0.41976,1.78814,0.15895,1.79519,-5.07971
1705111.97262,116.0,0.33183,1.79881,0.14923,1.80499,-4.74251
1705116.17762,116.0,0.26261,1.80769,0.14281,1.81333,-4.51717
1705121.48561,116.0,0.20791,1.81754,0.14041,1.82296,-4.4174
1705128.19061,116.0,0.16452,1.82878,0.14351,1.83441,-4.48707
1705136.6666,116.0,0.13007,1.84022,0.15227,1.84651,-4.73004
1705147.35759,116.0,0.10309,1.85262,0.16458,1.85991,-5.07654
1705160.87058,116.0,0.08153,1.87079,0.18067,1.87949,-5.51631
1705177.96857,116.0,0.06443,1.89508,0.20626,1.90628,-6.21164
1705199.55555,116.0,0.05102,1.92495,0.24272,1.9402,-7.18649
1705226.79753,116.0,0.04042,1.95102,0.29005,1.97246,-8.4559
1705261.29351,116.0,0.03192,1.97419,0.33607,2.00259,-9.661
1705304.84047,116.0,0.02528,2.00647,0.3756,2.04132,-10.60284
1705359.90643,116.0,0.01999,2.05708,0.41765,2.09905,-11.47674
1719475.63643,117.0,20004.453,0.30032,-0.02589,0.30143,4.92694
1719475.77943,117.0,15829.126,0.30597,-0.00538,0.30601,1.00793
1719475.92143,117.0,12516.703,0.31384,0.01197,0.31406,-2.18441
1719476.06343,117.0,9909.4424,0.32352,0.02575,0.32454,-4.55064
1719476.22743,117.0,7835.48,0.33236,0.03945,0.33469,-6.76853
1719476.42843,117.0,6217.2461,0.34275,0.05188,0.34665,-8.60643
1719476.66643,117.0,4905.291,0.35385,0.06303,0.35942,-10.09981
1719476.90543,117.0,3881.2737,0.36564,0.07213,0.37268,-11.16006
1719477.14343,117.0,3070.9827,0.37786,0.08257,0.38678,-12.32694
1719477.38143,117.0,2430.7778,0.39102,0.092,0.4017,-13.23988
1719477.61943,117.0,1923.1537,0.40552,0.10216,0.41819,-14.14024
1719477.85743,117.0,1522.4358,0.42115,0.11017,0.43532,-14.65931
1719478.09543,117.0,1203.8446,0.44053,0.11844,0.45618,-15.04789
1719478.33443,117.0,952.86591,0.45841,0.12851,0.47608,-15.66081
1719478.57243,117.0,754.27557,0.47953,0.1375,0.49885,-15.99942
1719478.80943,117.0,596.71857,0.49965,0.14659,0.52071,-16.35062
1719479.04743,117.0,471.96338,0.52266,0.15485,0.54512,-16.50304
1719479.28643,117.0,373.20856,0.5454,0.1642,0.56958,-16.75512
1719479.52343,117.0,295.47278,0.57148,0.17289,0.59705,-16.83194
1719479.76343,117.0,233.87738,0.59895,0.18269,0.62619,-16.963
1719480.00143,117.0,185.05922,0.62604,0.19184,0.65477,-17.03728
1719480.23743,117.0,146.35823,0.65438,0.20154,0.68471,-17.11845
1719480.47343,117.0,115.77804,0.68558,0.20944,0.71686,-16.98745
1719480.70743,117.0,91.6721,0.71871,0.21985,0.75158,-17.00906
1719480.95343,117.0,72.51701,0.75027,0.227,0.78386,-16.83375
1719481.18243,117.0,57.36816,0.78649,0.23706,0.82144,-16.77335
1719481.41943,117.0,45.3629,0.82056,0.24421,0.85613,-16.57397
1719481.65142,117.0,35.93134,0.85441,0.25199,0.8908,-16.43202
1719481.90142,117.0,28.40909,0.89071,0.26518,0.92934,-16.57906
1719482.11642,117.0,22.48202,0.92582,0.27943,0.96707,-16.79485
1719482.38142,117.0,17.79613,0.9633,0.29407,1.00719,-16.97585
1719482.63342,117.0,14.06813,1.00412,0.31419,1.05213,-17.37494
1719482.84942,117.0,11.1448,1.05255,0.33856,1.10566,-17.83055
1719483.11642,117.0,8.81772,1.10894,0.36227,1.16661,-18.09132
1719483.29442,117.0,6.97545,1.17178,0.37502,1.23033,-17.74716
1719483.51242,117.0,5.5173,1.24196,0.40021,1.30485,-17.86101
1719483.78242,117.0,4.36941,1.31904,0.39716,1.37753,-16.75711
1719484.11742,117.0,3.45686,1.40441,0.40063,1.46043,-15.92157
1719484.53642,117.0,2.73547,1.47456,0.38583,1.52421,-14.66298
1719485.06142,117.0,2.16054,1.54933,0.35474,1.58942,-12.89642
1719485.72042,117.0,1.70952,1.61239,0.32436,1.64469,-11.37418
1719486.54842,117.0,1.35352,1.65944,0.28956,1.68451,-9.89813
1719487.59142,117.0,1.07079,1.69558,0.25451,1.71457,-8.53642
1719488.90542,117.0,0.84734,1.72498,0.22213,1.73922,-7.33764
1719490.56142,117.0,0.67072,1.74803,0.19494,1.75886,-6.3635
1719492.64942,117.0,0.53067,1.76578,0.17315,1.77425,-5.60037
1719495.28641,117.0,0.41976,1.77968,0.15696,1.78658,-5.04028
1719498.61741,117.0,0.33183,1.79165,0.14487,1.7975,-4.62288
1719502.82341,117.0,0.26261,1.80465,0.1385,1.80996,-4.3887
1719508.1314,117.0,0.20791,1.8171,0.13923,1.82243,-4.38148
1719514.8364,117.0,0.16452,1.82815,0.14683,1.83404,-4.59195
1719523.31239,117.0,0.13007,1.83651,0.15869,1.84335,-4.93871
1719534.00238,117.0,0.10309,1.84578,0.17149,1.85373,-5.30792
1719547.51637,117.0,0.08153,1.85982,0.18694,1.86919,-5.73971
1719564.61436,117.0,0.06443,1.87986,0.20984,1.89153,-6.36939
1719586.20034,117.0,0.05102,1.90312,0.23906,1.91808,-7.1598
1719613.44332,117.0,0.04042,1.93091,0.27063,1.94979,-7.97854
1719647.9393,117.0,0.03192,1.97286,0.30628,1.9965,-8.82447
1719691.48626,117.0,0.02528,2.02999,0.35438,2.06069,-9.90257
1719746.55122,117.0,0.01999,2.09186,0.42276,2.13416,-11.42542
1733860.98982,118.0,20004.453,0.29878,-0.0277,0.30006,5.29685
1733861.13282,118.0,15829.126,0.30543,-0.00638,0.30549,1.1975
1733861.27482,118.0,12516.703,0.3141,0.01098,0.3143,-2.00283
1733861.41682,118.0,9909.4424,0.32136,0.02678,0.32248,-4.76288
1733861.58082,118.0,7835.48,0.33066,0.03965,0.33303,-6.83839
1733861.78182,118.0,6217.2461,0.34357,0.04983,0.34716,-8.25256
1733862.01982,118.0,4905.291,0.35439,0.06299,0.35995,-10.07829
1733862.25782,118.0,3881.2737,0.36515,0.07344,0.37246,-11.37113
1733862.49582,118.0,3070.9827,0.37777,0.08415,0.38703,-12.55819
1733862.73382,118.0,2430.7778,0.3907,0.09216,0.40142,-13.27198
1733862.97182,118.0,1923.1537,0.4066,0.09981,0.41867,-13.79206
1733863.20982,118.0,1522.4358,0.42128,0.10979,0.43535,-14.60687
1733863.44782,118.0,1203.8446,0.43902,0.11843,0.45472,-15.09669
1733863.68582,118.0,952.86591,0.45904,0.12955,0.47697,-15.7602
1733863.92482,118.0,754.27557,0.47817,0.13663,0.4973,-15.94622
1733864.16182,118.0,596.71857,0.49911,0.14615,0.52007,-16.32093
1733864.39882,118.0,471.96338,0.52109,0.15631,0.54402,-16.69723
1733864.63882,118.0,373.20856,0.5462,0.16452,0.57044,-16.76227
1733864.87582,118.0,295.47278,0.57163,0.17406,0.59755,-16.93572
1733865.11482,118.0,233.87738,0.59701,0.18273,0.62435,-17.01828
1733865.35282,118.0,185.05922,0.62539,0.19285,0.65445,-17.13769
1733865.58982,118.0,146.35823,0.65491,0.20076,0.68499,-17.04249
1733865.82582,118.0,115.77804,0.68614,0.21191,0.71812,-17.16287
1733866.05982,118.0,91.6721,0.71891,0.22024,0.75188,-17.0325
1733866.30582,118.0,72.51701,0.75264,0.22883,0.78666,-16.91112
1733866.53482,118.0,57.36816,0.78604,0.23659,0.82088,-16.75097
1733866.77082,118.0,45.3629,0.82051,0.24404,0.85603,-16.56355
1733867.00382,118.0,35.93134,0.85383,0.25284,0.89048,-16.49534
1733867.25382,118.0,28.40909,0.88887,0.26302,0.92697,-16.4836
1733867.46882,118.0,22.48202,0.92571,0.27799,0.96654,-16.71514
1733867.73282,118.0,17.79613,0.96266,0.29403,1.00657,-16.9843
1733867.98582,118.0,14.06813,1.00459,0.31602,1.05312,-17.46243
1733868.20182,118.0,11.1448,1.05523,0.33667,1.10764,-17.69526
1733868.46882,118.0,8.81772,1.10912,0.35884,1.16572,-17.92837
1733868.64682,118.0,6.97545,1.17011,0.3872,1.23251,-18.30987
1733868.86482,118.0,5.5173,1.24936,0.3917,1.30933,-17.40726
1733869.13482,118.0,4.36941,1.31679,0.40733,1.37835,-17.18874
1733869.46981,118.0,3.45686,1.39988,0.39484,1.4545,-15.75144
1733869.88781,118.0,2.73547,1.48255,0.38526,1.53179,-14.567
1733870.41381,118.0,2.16054,1.54811,0.36025,1.58947,-13.09971
1733871.07281,118.0,1.70952,1.60959,0.32282,1.64164,-11.34083
1733871.90081,118.0,1.35352,1.66136,0.28785,1.68612,-9.82966
1733872.94381,118.0,1.07079,1.69985,0.25389,1.71871,-8.49475
1733874.25781,118.0,0.84734,1.7278,0.2234,1.74219,-7.36716
1733875.91381,118.0,0.67072,1.74992,0.19658,1.76092,-6.40963
1733878.00181,118.0,0.53067,1.767,0.17399,1.77554,-5.62343
1733880.63881,118.0,0.41976,1.7819,0.15754,1.78885,-5.05235
1733883.9698,118.0,0.33183,1.79337,0.14653,1.79935,-4.67118
1733888.1758,118.0,0.26261,1.80384,0.1398,1.80925,-4.43171
1733893.4838,118.0,0.20791,1.81506,0.13781,1.82028,-4.34203
1733900.18879,118.0,0.16452,1.82908,0.14163,1.83455,-4.42774
1733908.66478,118.0,0.13007,1.84339,0.15406,1.84982,-4.7772
1733919.35478,118.0,0.10309,1.85511,0.17313,1.86317,-5.33169
1733932.86877,118.0,0.08153,1.86578,0.19465,1.87591,-5.95598
1733949.96675,118.0,0.06443,1.87956,0.21886,1.89226,-6.64172
1733971.55274,118.0,0.05102,1.90205,0.24113,1.91727,-7.22494
1733998.79571,118.0,0.04042,1.93158,0.27499,1.95105,-8.10239
1734033.29069,118.0,0.03192,1.96502,0.31462,1.99005,-9.09644
1734076.83865,118.0,0.02528,2.00732,0.35444,2.03837,-10.01379
1734131.90361,118.0,0.01999,2.06978,0.39995,2.10807,-10.93677
1748237.45583,119.0,20004.453,0.29902,-0.02783,0.30031,5.31744
1748237.59883,119.0,15829.126,0.30655,-0.00573,0.3066,1.07033
1748237.74083,119.0,12516.703,0.31341,0.01099,0.3136,-2.00856
1748237.88283,119.0,9909.4424,0.32164,0.02637,0.32271,-4.6864
1748238.04683,119.0,7835.48,0.33032,0.0404,0.33278,-6.97232
1748238.24783,119.0,6217.2461,0.34035,0.05044,0.34407,-8.43057
1748238.48583,119.0,4905.291,0.35305,0.06364,0.35874,-10.21851
1748238.72383,119.0,3881.2737,0.36416,0.07339,0.37148,-11.39474
1748238.96182,119.0,3070.9827,0.37738,0.08111,0.386,-12.13064
1748239.20082,119.0,2430.7778,0.39122,0.09172,0.40182,-13.19422
1748239.43882,119.0,1923.1537,0.40702,0.10019,0.41917,-13.82816
1748239.67682,119.0,1522.4358,0.42299,0.10955,0.43695,-14.52035
1748239.91482,119.0,1203.8446,0.43893,0.11941,0.45489,-15.21814
1748240.15382,119.0,952.86591,0.45848,0.12836,0.47611,-15.64047
1748240.39182,119.0,754.27557,0.47848,0.13667,0.49762,-15.94061
1748240.62882,119.0,596.71857,0.49992,0.1472,0.52114,-16.40666
1748240.86682,119.0,471.96338,0.52003,0.15587,0.54288,-16.68477
1748241.10582,119.0,373.20856,0.54597,0.16458,0.57024,-16.77521
1748241.34282,119.0,295.47278,0.57034,0.1739,0.59627,-16.95651
1748241.58282,119.0,233.87738,0.59537,0.18268,0.62277,-17.05779
1748241.82082,119.0,185.05922,0.62347,0.19185,0.65232,-17.1038
1748242.05682,119.0,146.35823,0.65387,0.20241,0.68449,-17.20044
1748242.29282,119.0,115.77804,0.68467,0.21199,0.71674,-17.20359
1748242.52782,119.0,91.6721,0.71768,0.21941,0.75047,-16.99968
1748242.77282,119.0,72.51701,0.75256,0.22798,0.78634,-16.85347
1748243.00182,119.0,57.36816,0.78666,0.2353,0.82109,-16.65238
1748243.23882,119.0,45.3629,0.82055,0.24398,0.85605,-16.55955
1748243.47082,119.0,35.93134,0.85401,0.25292,0.89067,-16.49683
1748243.72082,119.0,28.40909,0.88812,0.26515,0.92686,-16.62321
1748243.93582,119.0,22.48202,0.92581,0.27759,0.96653,-16.69067
1748244.19982,119.0,17.79613,0.96162,0.29384,1.00551,-16.99143
1748244.45282,119.0,14.06813,1.00531,0.31293,1.05289,-17.28991
1748244.66882,119.0,11.1448,1.05313,0.33509,1.10515,-17.65014
1748244.93582,119.0,8.81772,1.10686,0.35851,1.16347,-17.9471
1748245.11382,119.0,6.97545,1.17246,0.38694,1.23466,-18.26394
1748245.33182,119.0,5.5173,1.24661,0.38753,1.30545,-17.26887
1748245.60182,119.0,4.36941,1.3206,0.40993,1.38276,-17.24489
1748245.93682,119.0,3.45686,1.39622,0.39662,1.45146,-15.85814
1748246.35482,119.0,2.73547,1.48171,0.38305,1.53042,-14.49463
1748246.88082,119.0,2.16054,1.55002,0.36124,1.59156,-13.11904
1748247.53982,119.0,1.70952,1.60874,0.32439,1.64112,-11.40044
1748248.36782,119.0,1.35352,1.6603,0.28823,1.68513,-9.8483
1748249.41082,119.0,1.07079,1.70011,0.25406,1.71899,-8.49913
1748250.72482,119.0,0.84734,1.72898,0.22441,1.74348,-7.39524
1748252.38081,119.0,0.67072,1.75054,0.19726,1.76162,-6.42931
1748254.46881,119.0,0.53067,1.76687,0.17436,1.77545,-5.63589
1748257.10581,119.0,0.41976,1.7813,0.15756,1.78826,-5.05466
1748260.43681,119.0,0.33183,1.79341,0.14636,1.79937,-4.66549
1748264.6428,119.0,0.26261,1.80395,0.14065,1.80942,-4.45816
1748269.9508,119.0,0.20791,1.81458,0.13834,1.81985,-4.35982
1748276.6558,119.0,0.16452,1.8269,0.14134,1.83236,-4.42391
1748285.13179,119.0,0.13007,1.84221,0.15163,1.84844,-4.70526
1748295.82078,119.0,0.10309,1.85707,0.17084,1.86491,-5.25604
1748309.33477,119.0,0.08153,1.86845,0.19491,1.87859,-5.9555
1748326.43276,119.0,0.06443,1.88191,0.22233,1.895,-6.73762
1748348.01874,119.0,0.05102,1.90027,0.24418,1.91589,-7.32214
1748375.26172,119.0,0.04042,1.92975,0.27534,1.9493,-8.12032
1748409.75669,119.0,0.03192,1.96493,0.31609,1.99019,-9.13863
1748453.30466,119.0,0.02528,2.00512,0.3582,2.03687,-10.12871
1748508.36962,119.0,0.01999,2.06321,0.4008,2.10178,-10.99326
1762618.21242,120.0,20004.453,0.29891,-0.02633,0.30007,5.03327
1762618.35542,120.0,15829.126,0.30507,-0.00753,0.30517,1.41405
1762618.49742,120.0,12516.703,0.31412,0.0116,0.31433,-2.11539
1762618.63942,120.0,9909.4424,0.32091,0.0274,0.32208,-4.88069
1762618.80342,120.0,7835.48,0.33109,0.04016,0.33351,-6.91561
1762619.00442,120.0,6217.2461,0.34129,0.05211,0.34525,-8.68047
1762619.24242,120.0,4905.291,0.35218,0.0623,0.35765,-10.03114
1762619.48142,120.0,3881.2737,0.3653,0.07332,0.37258,-11.34919
1762619.71942,120.0,3070.9827,0.37624,0.08348,0.38539,-12.50953
1762619.95742,120.0,2430.7778,0.39112,0.09129,0.40163,-13.13861
1762620.19542,120.0,1923.1537,0.40552,0.10141,0.41801,-14.03971
1762620.43242,120.0,1522.4358,0.42166,0.11008,0.43579,-14.63145
1762620.67142,120.0,1203.8446,0.43995,0.11969,0.45594,-15.21879
1762620.90942,120.0,952.86591,0.45775,0.12821,0.47537,-15.64706
1762621.14842,120.0,754.27557,0.47812,0.13799,0.49763,-16.09826
1762621.38542,120.0,596.71857,0.49976,0.14673,0.52085,-16.36226
1762621.62242,120.0,471.96338,0.52347,0.15578,0.54616,-16.5721
1762621.86142,120.0,373.20856,0.54646,0.1651,0.57085,-16.8108
1762622.09942,120.0,295.47278,0.57036,0.17342,0.59614,-16.91248
1762622.33842,120.0,233.87738,0.59673,0.18338,0.62427,-17.08231
1762622.57642,120.0,185.05922,0.62465,0.19287,0.65375,-17.15836
1762622.81242,120.0,146.35823,0.65426,0.20126,0.68451,-17.0988
1762623.04942,120.0,115.77804,0.68536,0.21132,0.7172,-17.13643
1762623.28342,120.0,91.6721,0.71841,0.21993,0.75132,-17.02112
1762623.52942,120.0,72.51701,0.75252,0.22902,0.78659,-16.92692
1762623.75842,120.0,57.36816,0.78672,0.23793,0.82191,-16.82692
1762623.99442,120.0,45.3629,0.82058,0.24612,0.85669,-16.69607
1762624.22742,120.0,35.93134,0.85509,0.25477,0.89224,-16.59096
1762624.47742,120.0,28.40909,0.88986,0.26425,0.92827,-16.53928
1762624.69142,120.0,22.48202,0.92433,0.27704,0.96495,-16.68457
1762624.95642,120.0,17.79613,0.96285,0.29538,1.00714,-17.05485
1762625.20842,120.0,14.06813,1.00316,0.31648,1.05189,-17.50969
1762625.42442,120.0,11.1448,1.0501,0.33738,1.10297,-17.81132
1762625.69242,120.0,8.81772,1.10621,0.3643,1.16465,-18.2278
1762625.87042,120.0,6.97545,1.17777,0.379,1.23724,-17.83776
1762626.08842,120.0,5.5173,1.23749,0.39726,1.29969,-17.79753
1762626.35742,120.0,4.36941,1.32654,0.40048,1.38567,-16.799
1762626.69242,120.0,3.45686,1.40096,0.40736,1.45898,-16.2129
1762627.11142,120.0,2.73547,1.47816,0.38448,1.52735,-14.57983
1762627.63642,120.0,2.16054,1.55437,0.35888,1.59526,-13.00086
1762628.29542,120.0,1.70952,1.61433,0.32895,1.6475,-11.51752
1762629.12442,120.0,1.35352,1.66174,0.29134,1.68708,-9.94418
1762630.16742,120.0,1.07079,1.70149,0.25451,1.72042,-8.50734
1762631.48141,120.0,0.84734,1.7336,0.2228,1.74786,-7.3234
1762633.13641,120.0,0.67072,1.75645,0.19679,1.76744,-6.39282
1762635.22541,120.0,0.53067,1.7736,0.17677,1.78238,-5.69189
1762637.86241,120.0,0.41976,1.78609,0.16038,1.79328,-5.13107
1762641.19341,120.0,0.33183,1.79772,0.14834,1.80383,-4.71702
1762645.3994,120.0,0.26261,1.809,0.14142,1.81452,-4.46998
1762650.7074,120.0,0.20791,1.81925,0.14054,1.82467,-4.4173
1762657.41139,120.0,0.16452,1.82966,0.14373,1.8353,-4.49176
1762665.88839,120.0,0.13007,1.84191,0.1505,1.84804,-4.67125
1762676.57838,120.0,0.10309,1.8583,0.1636,1.86549,-5.03107
1762690.09237,120.0,0.08153,1.87927,0.18648,1.8885,-5.66691
1762707.19036,120.0,0.06443,1.89947,0.21849,1.912,-6.56185
1762728.77634,120.0,0.05102,1.91485,0.25453,1.93169,-7.57159
1762756.01932,120.0,0.04042,1.9342,0.28647,1.9553,-8.42467
1762790.51429,120.0,0.03192,1.96685,0.32078,1.99284,-9.26313
1762834.06226,120.0,0.02528,2.01092,0.36289,2.0434,-10.22935
1762889.12721,120.0,0.01999,2.06051,0.41265,2.10143,-11.32446
1776993.73563,121.0,20004.453,0.29902,-0.02717,0.30025,5.19117
1776993.87863,121.0,15829.126,0.30576,-0.0074,0.30585,1.38617
1776994.02063,121.0,12516.703,0.31374,0.01099,0.31393,-2.00573
1776994.16263,121.0,9909.4424,0.32035,0.02659,0.32145,-4.74508
1776994.32663,121.0,7835.48,0.33124,0.03994,0.33364,-6.87543
1776994.52763,121.0,6217.2461,0.34243,0.05245,0.34643,-8.70897
1776994.76563,121.0,4905.291,0.35422,0.06106,0.35944,-9.78034
1776995.00463,121.0,3881.2737,0.36429,0.07173,0.37128,-11.1389
1776995.24263,121.0,3070.9827,0.37669,0.08202,0.38551,-12.28364
1776995.48063,121.0,2430.7778,0.39075,0.09208,0.40146,-13.25961
1776995.71863,121.0,1923.1537,0.4055,0.1006,0.41779,-13.93259
1776995.95663,121.0,1522.4358,0.42253,0.10815,0.43615,-14.35725
1776996.19463,121.0,1203.8446,0.43816,0.12017,0.45434,-15.33725
1776996.43363,121.0,952.86591,0.45781,0.12922,0.4757,-15.76222
1776996.67163,121.0,754.27557,0.47776,0.13726,0.49709,-16.02929
1776996.90863,121.0,596.71857,0.49947,0.1462,0.52043,-16.31529
1776997.14563,121.0,471.96338,0.52221,0.15545,0.54486,-16.5769
1776997.38563,121.0,373.20856,0.54598,0.1651,0.5704,-16.82483
1776997.62263,121.0,295.47278,0.57015,0.17394,0.5961,-16.96609
1776997.86163,121.0,233.87738,0.59642,0.18253,0.62372,-17.01596
1776998.09963,121.0,185.05922,0.62422,0.19162,0.65297,-17.06534
1776998.33563,121.0,146.35823,0.65515,0.20123,0.68536,-17.07476
1776998.57263,121.0,115.77804,0.68446,0.21073,0.71616,-17.11224
1776998.80663,121.0,91.6721,0.7184,0.21966,0.75123,-17.00164
1776999.05263,121.0,72.51701,0.75109,0.22864,0.78512,-16.93066
1776999.28163,121.0,57.36816,0.78552,0.2374,0.82061,-16.81563
1776999.51763,121.0,45.3629,0.81974,0.24477,0.8555,-16.62521
1776999.75063,121.0,35.93134,0.85269,0.25271,0.88935,-16.50848
1777000.00063,121.0,28.40909,0.88868,0.26358,0.92695,-16.52022
1777000.21463,121.0,22.48202,0.92426,0.27651,0.96473,-16.65586
1777000.47963,121.0,17.79613,0.96055,0.29462,1.00471,-17.05163
1777000.73262,121.0,14.06813,1.00299,0.31253,1.05055,-17.30684
1777000.94862,121.0,11.1448,1.05167,0.33599,1.10403,-17.71763
1777001.21562,121.0,8.81772,1.10498,0.36039,1.16227,-18.06383
1777001.39362,121.0,6.97545,1.17649,0.38585,1.23815,-18.15754
1777001.61162,121.0,5.5173,1.24046,0.38903,1.30004,-17.41244
1777001.88162,121.0,4.36941,1.32306,0.40921,1.3849,-17.18618
1777002.21662,121.0,3.45686,1.39485,0.4008,1.4513,-16.03168
1777002.63462,121.0,2.73547,1.48054,0.38314,1.52931,-14.50898
1777003.15962,121.0,2.16054,1.55234,0.36206,1.594,-13.12877
1777003.81962,121.0,1.70952,1.60936,0.32803,1.64245,-11.52063
1777004.64762,121.0,1.35352,1.65919,0.28969,1.68429,-9.90385
1777005.69062,121.0,1.07079,1.69971,0.25551,1.71881,-8.54908
1777007.00462,121.0,0.84734,1.72852,0.22373,1.74294,-7.37496
1777008.66062,121.0,0.67072,1.75125,0.19634,1.76222,-6.39692
1777010.74862,121.0,0.53067,1.76871,0.17357,1.77721,-5.60478
1777013.38562,121.0,0.41976,1.7843,0.15686,1.79118,-5.02393
1777016.71761,121.0,0.33183,1.79766,0.14706,1.80367,-4.67677
1777020.92261,121.0,0.26261,1.80905,0.14346,1.81473,-4.5341
1777026.23061,121.0,0.20791,1.81693,0.14395,1.82262,-4.52996
1777032.9356,121.0,0.16452,1.82557,0.1469,1.83147,-4.60042
1777041.41159,121.0,0.13007,1.83654,0.15372,1.84296,-4.78443
1777052.10159,121.0,0.10309,1.85035,0.16592,1.85777,-5.1241
1777065.61557,121.0,0.08153,1.8652,0.18541,1.87439,-5.67668
1777082.71356,121.0,0.06443,1.88435,0.20946,1.89595,-6.34284
1777104.29954,121.0,0.05102,1.9107,0.23357,1.92492,-6.96932
1777131.54252,121.0,0.04042,1.95001,0.2704,1.96867,-7.89461
1777166.0375,121.0,0.03192,1.99212,0.32464,2.0184,-9.2556
1777209.58546,121.0,0.02528,2.02721,0.38584,2.0636,-10.77637
1777264.65042,121.0,0.01999,2.06158,0.43986,2.10798,-12.04414
1791373.06663,122.0,20004.453,0.29955,-0.02793,0.30085,5.32599
1791373.20963,122.0,15829.126,0.30543,-0.0058,0.30548,1.08823
1791373.35163,122.0,12516.703,0.31417,0.01067,0.31435,-1.94568
1791373.49363,122.0,9909.4424,0.32257,0.02516,0.32355,-4.46023
1791373.65763,122.0,7835.48,0.33005,0.03986,0.33245,-6.88575
1791373.85863,122.0,6217.2461,0.34131,0.05283,0.34537,-8.7996
1791374.09663,122.0,4905.291,0.35252,0.06214,0.35796,-9.99708
1791374.33563,122.0,3881.2737,0.36567,0.07182,0.37265,-11.11196
1791374.57363,122.0,3070.9827,0.37742,0.08126,0.38607,-12.15021
1791374.81163,122.0,2430.7778,0.39052,0.09143,0.40108,-13.17661
1791375.04963,122.0,1923.1537,0.40577,0.10022,0.41796,-13.87365
1791375.28763,122.0,1522.4358,0.42323,0.1092,0.43709,-14.4673
1791375.52563,122.0,1203.8446,0.43867,0.11881,0.45447,-15.1551
1791375.76463,122.0,952.86591,0.45671,0.12718,0.47408,-15.56108
1791376.00263,122.0,754.27557,0.47886,0.13676,0.498,-15.939
1791376.23963,122.0,596.71857,0.49871,0.14632,0.51973,-16.35196
1791376.47763,122.0,471.96338,0.52077,0.15471,0.54327,-16.54507
1791376.71663,122.0,373.20856,0.54516,0.16289,0.56898,-16.63586
1791376.95363,122.0,295.47278,0.57043,0.17277,0.59602,-16.85036
1791377.19363,122.0,233.87738,0.59689,0.18151,0.62387,-16.91398
1791377.43163,122.0,185.05922,0.62551,0.19209,0.65434,-17.07122
1791377.66763,122.0,146.35823,0.65266,0.20118,0.68297,-17.13161
1791377.90363,122.0,115.77804,0.68445,0.21037,0.71604,-17.08486
1791378.13863,122.0,91.6721,0.71634,0.21845,0.74891,-16.95888
