Repository: SebaVillagra00/ICM2985-SOH-IPRE

## Data University of Cambridge (EIS Cambridge)
Data publicada en "Identifying degradation patterns of lithium ion batteries from impedance spectroscopy using machine learning" (Zhang, Tang, Zhang, Wang, Stimming & Lee, 2020) https://www.nature.com/articles/s41467-020-15235-7.

Carpeta contiene:
* Paper de Nature Comunications (IF: 16.6).
* Data frames para IOS.
* Data frames para Windows.

Cada Data frame está contenido en un archivo .txt con las siguientes columnas:
* time/s: tiempo en que se mide la muestra.
* cycle number: ciclo de carga de la batería.
* freq/Hz: frecuencia de la señal de input.
* Re(Z)/Ohm: Parte resistiva de la impedancia.
* Im(Z)/Ohm: Parte reactiva de la impedancia.

File: EIS Cambridge/csvEIS/EIS_state_VIII_25C06.csv (part 11 of 20)
time/s,cycle number,freq/Hz,Re(Z)/Ohm,-Im(Z)/Ohm,|Z|/Ohm,Phase(Z)/deg
1609228.0151,111.0,6.97545,1.0775,0.36532,1.13774,-18.7288
1609228.2331,111.0,5.5173,1.17939,0.29579,1.21592,-14.07917
1609228.5031,111.0,4.36941,1.348,0.31951,1.38535,-13.33439
1609228.8381,111.0,3.45686,1.41212,0.41463,1.47174,-16.36338
1609229.2561,111.0,2.73547,1.36719,0.44456,1.43765,-18.01279
1609229.7821,111.0,2.16054,1.30101,0.36124,1.35023,-15.51776
1609230.4411,111.0,1.70952,1.29911,0.19617,1.31384,-8.58704
1609231.2691,111.0,1.35352,1.40179,0.03765,1.40229,-1.53841
1609232.3121,111.0,1.07079,1.57423,-0.02429,1.57442,0.88393
1609233.6261,111.0,0.84734,1.73116,0.04853,1.73184,-1.60568
1609235.28209,111.0,0.67072,1.78687,0.19461,1.79743,-6.21557
1609237.37009,111.0,0.53067,1.69781,0.38714,1.74139,-12.84519
1609240.00709,111.0,0.41976,1.47553,0.47986,1.5516,-18.01495
1609243.33909,111.0,0.33183,1.24041,0.40722,1.30555,-18.17476
1609247.54408,111.0,0.26261,1.11539,0.20964,1.13492,-10.64491
1609252.85308,111.0,0.20791,1.14939,-0.00126,1.14939,0.06259
1609259.55708,111.0,0.16452,1.30335,-0.1163,1.30853,5.09907
1609268.03307,111.0,0.13007,1.48198,-0.09911,1.48529,3.82607
1609278.72406,111.0,0.10309,1.60458,0.01495,1.60465,-0.53383
1609292.23705,111.0,0.08153,1.65059,0.16247,1.65857,-5.62166
1609309.33504,111.0,0.06443,1.64012,0.2812,1.66405,-9.72883
1609330.92202,111.0,0.05102,1.58708,0.37607,1.63102,-13.33067
1609358.164,111.0,0.04042,1.52617,0.41043,1.5804,-15.05229
1609392.65997,111.0,0.03192,1.49562,0.38884,1.54534,-14.57351
1609436.20694,111.0,0.02528,1.52416,0.33734,1.56104,-12.48007
1609491.2719,111.0,0.01999,1.62153,0.29282,1.64776,-10.23638
1623434.84954,112.0,20004.453,0.36348,-0.01684,0.36387,2.65181
1623434.99154,112.0,15829.126,0.36337,-0.00356,0.36339,0.5613
1623435.13354,112.0,12516.703,0.37408,0.01357,0.37432,-2.07743
1623435.27554,112.0,9909.4424,0.37725,0.0237,0.378,-3.59547
1623435.44054,112.0,7835.48,0.38772,0.036,0.38938,-5.30523
1623435.64054,112.0,6217.2461,0.3923,0.04696,0.3951,-6.82602
1623436.09954,112.0,4905.291,0.40349,0.05729,0.40754,-8.0809
1623436.33754,112.0,3881.2737,0.41431,0.06442,0.41929,-8.83779
1623436.57554,112.0,3070.9827,0.42549,0.07274,0.43166,-9.70178
1623436.81354,112.0,2430.7778,0.43618,0.08009,0.44347,-10.4051
1623437.05154,112.0,1923.1537,0.44828,0.08882,0.45699,-11.20697
1623437.28954,112.0,1522.4358,0.46236,0.09631,0.47229,-11.7662
1623437.52854,112.0,1203.8446,0.47788,0.10443,0.48915,-12.32667
1623437.76654,112.0,952.86591,0.4954,0.10955,0.50736,-12.46909
1623438.00454,112.0,754.27557,0.50934,0.11972,0.52322,-13.2268
1623438.24254,112.0,596.71857,0.52502,0.12332,0.53931,-13.21795
1623438.47954,112.0,471.96338,0.54695,0.13233,0.56273,-13.60119
1623438.71854,112.0,373.20856,0.56489,0.14092,0.5822,-14.00715
1623438.95654,112.0,295.47278,0.58192,0.14656,0.60009,-14.13631
1623439.19554,112.0,233.87738,0.60335,0.1536,0.6226,-14.28321
1623439.43354,112.0,185.05922,0.62658,0.16291,0.64741,-14.57389
1623439.66954,112.0,146.35823,0.65768,0.17091,0.67953,-14.56747
1623439.90654,112.0,115.77804,0.68186,0.17768,0.70463,-14.60543
1623440.14054,112.0,91.6721,0.70291,0.18483,0.7268,-14.73227
1623440.38554,112.0,72.51701,0.7389,0.19614,0.76448,-14.86619
1623440.61554,112.0,57.36816,0.75909,0.21992,0.7903,-16.15744
1623440.85154,112.0,45.3629,0.79025,0.23131,0.82341,-16.31531
1623441.08454,112.0,35.93134,0.81885,0.21728,0.84719,-14.86063
1623441.33454,112.0,28.40909,0.86579,0.24707,0.90035,-15.92716
1623441.54854,112.0,22.48202,0.89957,0.25484,0.93497,-15.81685
1623441.81354,112.0,17.79613,0.91973,0.25777,0.95517,-15.65626
1623442.06554,112.0,14.06813,0.93759,0.32608,0.99268,-19.17684
1623442.28154,112.0,11.1448,1.02427,0.29021,1.06459,-15.81937
1623442.54954,112.0,8.81772,1.07002,0.39305,1.13993,-20.16969
1623442.72754,112.0,6.97545,1.07542,0.36264,1.13492,-18.63459
1623442.94554,112.0,5.5173,1.17942,0.2919,1.21501,-13.90127
1623443.21454,112.0,4.36941,1.34263,0.31679,1.3795,-13.27607
1623443.55054,112.0,3.45686,1.40733,0.40986,1.46579,-16.23714
1623443.96853,112.0,2.73547,1.36428,0.43949,1.43332,-17.85592
1623444.49353,112.0,2.16054,1.29907,0.35942,1.34787,-15.46565
1623445.15353,112.0,1.70952,1.29546,0.19563,1.31015,-8.58735
1623445.98153,112.0,1.35352,1.39407,0.03837,1.3946,-1.57639
1623447.02453,112.0,1.07079,1.56416,-0.02494,1.56436,0.91342
1623448.33853,112.0,0.84734,1.72145,0.04532,1.72205,-1.50812
1623449.99353,112.0,0.67072,1.77806,0.19381,1.78859,-6.22064
1623452.08253,112.0,0.53067,1.68608,0.38688,1.7299,-12.92295
1623454.71953,112.0,0.41976,1.46813,0.47595,1.54335,-17.96225
1623458.05052,112.0,0.33183,1.23366,0.40129,1.29729,-18.01904
1623462.25652,112.0,0.26261,1.1119,0.20411,1.13048,-10.40203
1623467.56452,112.0,0.20791,1.14778,-0.00336,1.14779,0.16779
1623474.26851,112.0,0.16452,1.3012,-0.11662,1.30641,5.12151
1623482.7455,112.0,0.13007,1.47922,-0.09844,1.48249,3.80732
1623493.4355,112.0,0.10309,1.60153,0.01606,1.60161,-0.57467
1623506.94949,112.0,0.08153,1.64724,0.16292,1.65528,-5.64834
1623524.04747,112.0,0.06443,1.63686,0.28237,1.66104,-9.78776
1623545.63346,112.0,0.05102,1.58484,0.37713,1.62909,-13.38535
1623572.87643,112.0,0.04042,1.52441,0.41258,1.57925,-15.14409
1623607.37141,112.0,0.03192,1.49203,0.39103,1.54242,-14.68577
1623650.91937,112.0,0.02528,1.51873,0.33857,1.55601,-12.56741
1623705.98433,112.0,0.01999,1.61556,0.29378,1.64206,-10.3064
1637655.66017,113.0,20004.453,0.36283,-0.01802,0.36328,2.84259
1637655.80217,113.0,15829.126,0.3634,-0.00231,0.36341,0.36377
1637655.94417,113.0,12516.703,0.37335,0.01383,0.3736,-2.12189
1637656.08617,113.0,9909.4424,0.37848,0.02517,0.37931,-3.80539
1637656.25117,113.0,7835.48,0.38551,0.03688,0.38727,-5.46499
1637656.63317,113.0,6217.2461,0.39113,0.04771,0.39403,-6.95496
1637656.87117,113.0,4905.291,0.4025,0.05714,0.40654,-8.08037
1637657.10917,113.0,3881.2737,0.41312,0.06708,0.41854,-9.22314
1637657.34717,113.0,3070.9827,0.42532,0.07298,0.43153,-9.73645
1637657.58517,113.0,2430.7778,0.43605,0.08169,0.44364,-10.61028
1637657.82417,113.0,1923.1537,0.44803,0.08738,0.45647,-11.03546
1637658.06217,113.0,1522.4358,0.46324,0.09635,0.47315,-11.74939
1637658.30017,113.0,1203.8446,0.47672,0.10238,0.48759,-12.12116
1637658.53817,113.0,952.86591,0.49302,0.10848,0.50481,-12.409
1637658.77717,113.0,754.27557,0.50921,0.11845,0.52281,-13.09444
1637659.01417,113.0,596.71857,0.5248,0.12289,0.53899,-13.17892
1637659.25217,113.0,471.96338,0.54362,0.13112,0.5592,-13.56057
1637659.49117,113.0,373.20856,0.56398,0.13898,0.58086,-13.84296
1637659.72817,113.0,295.47278,0.57963,0.14346,0.59712,-13.90167
1637659.96817,113.0,233.87738,0.60263,0.1531,0.62178,-14.25433
1637660.20617,113.0,185.05922,0.62536,0.16254,0.64614,-14.5696
1637660.44217,113.0,146.35823,0.65646,0.16955,0.678,-14.48151
1637660.67817,113.0,115.77804,0.67899,0.17731,0.70176,-14.6351
1637660.91217,113.0,91.6721,0.70098,0.18375,0.72466,-14.68854
1637661.15816,113.0,72.51701,0.73775,0.19405,0.76284,-14.73654
1637661.38716,113.0,57.36816,0.75838,0.21918,0.78942,-16.12004
1637661.62416,113.0,45.3629,0.79003,0.23111,0.82314,-16.30581
1637661.85616,113.0,35.93134,0.81462,0.21536,0.84261,-14.80809
1637662.10616,113.0,28.40909,0.86479,0.24642,0.89922,-15.90462
1637662.32116,113.0,22.48202,0.89692,0.25226,0.93172,-15.70867
1637662.58516,113.0,17.79613,0.91572,0.25674,0.95103,-15.66212
1637662.83816,113.0,14.06813,0.93812,0.32808,0.99383,-19.27558
1637663.05416,113.0,11.1448,1.0203,0.29015,1.06076,-15.87473
1637663.32116,113.0,8.81772,1.07527,0.39157,1.14434,-20.00943
1637663.49916,113.0,6.97545,1.07516,0.36998,1.13703,-18.98913
1637663.71716,113.0,5.5173,1.16913,0.29711,1.20629,-14.25863
1637663.98716,113.0,4.36941,1.33537,0.30792,1.37042,-12.98479
1637664.32216,113.0,3.45686,1.41388,0.40016,1.46941,-15.80259
1637664.74016,113.0,2.73547,1.37737,0.4415,1.4464,-17.77273
1637665.26516,113.0,2.16054,1.30775,0.37222,1.35969,-15.88766
1637665.92516,113.0,1.70952,1.28997,0.21494,1.30775,-9.45975
1637666.75316,113.0,1.35352,1.3754,0.04929,1.37628,-2.05251
1637667.79616,113.0,1.07079,1.54067,-0.03019,1.54096,1.12262
1637669.11016,113.0,0.84734,1.70551,0.02285,1.70566,-0.76765
1637670.76516,113.0,0.67072,1.77817,0.15918,1.78528,-5.11541
1637672.85416,113.0,0.53067,1.71156,0.35879,1.74876,-11.83937
1637675.49115,113.0,0.41976,1.50529,0.47138,1.57737,-17.38772
1637678.82215,113.0,0.33183,1.26872,0.42352,1.33754,-18.45976
1637683.02815,113.0,0.26261,1.12401,0.24022,1.14939,-12.06372
1637688.33614,113.0,0.20791,1.13574,0.03075,1.13616,-1.55102
1637695.04014,113.0,0.16452,1.2748,-0.09863,1.27861,4.424
1637703.51713,113.0,0.13007,1.45062,-0.09974,1.45404,3.9332
1637714.20712,113.0,0.10309,1.58284,-0.0003,1.58284,0.0107
1637727.72111,113.0,0.08153,1.64339,0.14195,1.64951,-4.93672
1637744.8191,113.0,0.06443,1.64559,0.26289,1.66646,-9.07637
1637766.40508,113.0,0.05102,1.60362,0.36956,1.64565,-12.97734
1637793.64806,113.0,0.04042,1.54276,0.41925,1.59871,-15.20302
1637828.14304,113.0,0.03192,1.50302,0.40874,1.55761,-15.21333
1637871.691,113.0,0.02528,1.51773,0.35939,1.5597,-13.32188
1637926.75596,113.0,0.01999,1.60374,0.31046,1.63351,-10.95612
1651858.38242,114.0,20004.453,0.36787,-0.01721,0.36827,2.67791
1651858.52442,114.0,15829.126,0.37024,-0.00461,0.37027,0.71319
1651858.66642,114.0,12516.703,0.37883,0.01415,0.3791,-2.13954
1651858.80842,114.0,9909.4424,0.38385,0.02411,0.38461,-3.59411
1651858.97342,114.0,7835.48,0.39107,0.0358,0.39271,-5.22982
1651859.17342,114.0,6217.2461,0.39598,0.04903,0.399,-7.05862
1651859.63242,114.0,4905.291,0.40749,0.0576,0.41154,-8.04597
1651859.87042,114.0,3881.2737,0.41546,0.06495,0.42051,-8.88492
1651860.10842,114.0,3070.9827,0.42652,0.07384,0.43287,-9.82189
1651860.34642,114.0,2430.7778,0.43876,0.08016,0.44603,-10.35391
1651860.58442,114.0,1923.1537,0.45157,0.08631,0.45975,-10.8208
1651860.82242,114.0,1522.4358,0.46489,0.09457,0.47441,-11.49789
1651861.06042,114.0,1203.8446,0.4777,0.10247,0.48857,-12.10697
1651861.29942,114.0,952.86591,0.49197,0.10982,0.50408,-12.58366
1651861.53742,114.0,754.27557,0.51072,0.11558,0.52363,-12.75218
1651861.77542,114.0,596.71857,0.52557,0.12395,0.53999,-13.26957
1651862.01242,114.0,471.96338,0.54378,0.13054,0.55923,-13.49871
1651862.25142,114.0,373.20856,0.56353,0.13839,0.58028,-13.79734
1651862.48942,114.0,295.47278,0.58675,0.14966,0.60553,-14.30904
1651862.72842,114.0,233.87738,0.60595,0.15895,0.62645,-14.69793
1651862.96642,114.0,185.05922,0.63106,0.16872,0.65323,-14.96855
1651863.20242,114.0,146.35823,0.65002,0.17614,0.67347,-15.16175
1651863.43942,114.0,115.77804,0.67493,0.18666,0.70027,-15.45943
1651863.67342,114.0,91.6721,0.70453,0.19793,0.7318,-15.69221
1651863.91842,114.0,72.51701,0.72479,0.2045,0.75309,-15.75646
1651864.14742,114.0,57.36816,0.76392,0.20004,0.78968,-14.67434
1651864.38442,114.0,45.3629,0.78983,0.20632,0.81633,-14.63947
1651864.61642,114.0,35.93134,0.81317,0.2457,0.84948,-16.8121
1651864.86642,114.0,28.40909,0.83012,0.24138,0.8645,-16.21361
1651865.08142,114.0,22.48202,0.85783,0.26912,0.89906,-17.41778
1651865.34642,114.0,17.79613,0.91501,0.30998,0.96609,-18.71513
1651865.59842,114.0,14.06813,0.98413,0.28312,1.02405,-16.04997
1651865.81442,114.0,11.1448,0.98798,0.35844,1.05099,-19.94057
1651866.08142,114.0,8.81772,1.06292,0.29931,1.10426,-15.72668
1651866.25942,114.0,6.97545,1.19399,0.34975,1.24417,-16.3266
1651866.47742,114.0,5.5173,1.19705,0.43538,1.27377,-19.98697
1651866.74742,114.0,4.36941,1.18259,0.38582,1.24393,-18.06874
1651867.08242,114.0,3.45686,1.24858,0.26909,1.27725,-12.16212
1651867.50142,114.0,2.73547,1.40862,0.18891,1.42123,-7.6382
1651868.02641,114.0,2.16054,1.56793,0.22092,1.58341,-8.02018
1651868.68541,114.0,1.70952,1.62404,0.3312,1.65747,-11.52657
1651869.51341,114.0,1.35352,1.54701,0.42545,1.60445,-15.37706
1651870.55641,114.0,1.07079,1.38189,0.4181,1.44375,-16.83357
1651871.87041,114.0,0.84734,1.23195,0.27973,1.2633,-12.79264
1651873.52641,114.0,0.67072,1.1861,0.08525,1.18916,-4.11096
1651875.61541,114.0,0.53067,1.28149,-0.1218,1.28727,5.42955
1651878.25141,114.0,0.41976,1.48784,-0.20695,1.50217,7.91876
1651881.5834,114.0,0.33183,1.69706,-0.12002,1.7013,4.04526
1651885.7884,114.0,0.26261,1.78837,0.09184,1.79073,-2.93971
1651891.0974,114.0,0.20791,1.71686,0.30956,1.74454,-10.22097
1651897.80139,114.0,0.16452,1.53536,0.42551,1.59323,-15.49026
1651906.27839,114.0,0.13007,1.35387,0.40386,1.41282,-16.60972
1651916.96838,114.0,0.10309,1.25963,0.29412,1.29351,-13.14313
1651930.48237,114.0,0.08153,1.26863,0.17815,1.28107,-7.99346
1651947.57935,114.0,0.06443,1.34378,0.11405,1.34861,-4.8512
1651969.16634,114.0,0.05102,1.46336,0.08192,1.46565,-3.20404
1651996.40832,114.0,0.04042,1.60891,0.10977,1.61266,-3.9032
1652030.90429,114.0,0.03192,1.74852,0.2044,1.76043,-6.66743
1652074.45225,114.0,0.02528,1.83795,0.34912,1.87082,-10.75514
1652129.51721,114.0,0.01999,1.85698,0.49099,1.92079,-14.81034
1666068.60426,115.0,20004.453,0.37124,-0.01717,0.37164,2.64849
1666068.74626,115.0,15829.126,0.36993,-0.00351,0.36995,0.54337
1666068.88826,115.0,12516.703,0.38011,0.01635,0.38047,-2.46317
1666069.03026,115.0,9909.4424,0.38569,0.0244,0.38646,-3.62029
1666069.19526,115.0,7835.48,0.39286,0.03541,0.39445,-5.15078
1666069.39526,115.0,6217.2461,0.397,0.0476,0.39984,-6.83682
1666069.63426,115.0,4905.291,0.40971,0.05614,0.41354,-7.80192
1666070.09226,115.0,3881.2737,0.41559,0.0659,0.42078,-9.01025
1666070.33026,115.0,3070.9827,0.42815,0.07263,0.43427,-9.62816
1666070.56826,115.0,2430.7778,0.43699,0.08108,0.44445,-10.51073
1666070.80726,115.0,1923.1537,0.45207,0.08856,0.46066,-11.08345
1666071.04426,115.0,1522.4358,0.46356,0.09604,0.4734,-11.70439
1666071.28326,115.0,1203.8446,0.4804,0.10168,0.49104,-11.95037
1666071.52126,115.0,952.86591,0.4961,0.10903,0.50794,-12.39564
1666071.76026,115.0,754.27557,0.50981,0.1191,0.52353,-13.14964
1666071.99726,115.0,596.71857,0.52908,0.12411,0.54344,-13.20153
1666072.23426,115.0,471.96338,0.54924,0.13115,0.56468,-13.4295
1666072.47326,115.0,373.20856,0.56782,0.14057,0.58496,-13.90489
1666072.71126,115.0,295.47278,0.58338,0.14474,0.60107,-13.93394
1666072.95026,115.0,233.87738,0.6052,0.15089,0.62373,-13.99942
1666073.18826,115.0,185.05922,0.62668,0.1595,0.64666,-14.27937
1666073.42526,115.0,146.35823,0.65786,0.17093,0.6797,-14.56514
1666073.66126,115.0,115.77804,0.68451,0.17705,0.70703,-14.50185
1666073.89526,115.0,91.6721,0.70699,0.18345,0.73041,-14.5464
1666074.14126,115.0,72.51701,0.7407,0.19605,0.7662,-14.82495
1666074.37026,115.0,57.36816,0.75312,0.21775,0.78397,-16.12616
1666074.60626,115.0,45.3629,0.78518,0.23178,0.81868,-16.44609
1666074.83926,115.0,35.93134,0.82474,0.21776,0.853,-14.79078
1666075.08926,115.0,28.40909,0.86468,0.25298,0.90093,-16.30773
1666075.30426,115.0,22.48202,0.90284,0.25925,0.93932,-16.02125
1666075.56926,115.0,17.79613,0.926,0.25736,0.9611,-15.53205
1666075.82126,115.0,14.06813,0.93004,0.32106,0.9839,-19.04514
1666076.03726,115.0,11.1448,1.03484,0.2947,1.07598,-15.8957
1666076.30426,115.0,8.81772,1.05598,0.39483,1.12738,-20.50057
1666076.48226,115.0,6.97545,1.07484,0.34891,1.13005,-17.98432
1666076.70026,115.0,5.5173,1.20033,0.28618,1.23397,-13.40994
1666076.97026,115.0,4.36941,1.35662,0.34132,1.3989,-14.12239
1666077.30526,115.0,3.45686,1.38634,0.43416,1.45274,-17.38894
1666077.72326,115.0,2.73547,1.32482,0.43411,1.39413,-18.14248
1666078.24926,115.0,2.16054,1.27361,0.31922,1.31301,-14.07089
1666078.90826,115.0,1.70952,1.30644,0.14483,1.31444,-6.32581
1666079.73626,115.0,1.35352,1.44538,0.01108,1.44542,-0.43913
1666080.77926,115.0,1.07079,1.62705,-0.00332,1.62706,0.11702
1666082.09325,115.0,0.84734,1.75493,0.11546,1.75873,-3.76402
1666083.74925,115.0,0.67072,1.76057,0.28287,1.78315,-9.12756
1666085.83725,115.0,0.53067,1.60939,0.45028,1.67119,-15.63085
1666088.47425,115.0,0.41976,1.36118,0.47805,1.44268,-19.35127
1666091.80625,115.0,0.33183,1.14859,0.33894,1.19755,-16.44079
1666096.01124,115.0,0.26261,1.0831,0.10805,1.08847,-5.69706
1666101.31924,115.0,0.20791,1.17967,-0.08491,1.18272,4.11671
1666108.02423,115.0,0.16452,1.36534,-0.15223,1.3738,6.36213
1666116.50023,115.0,0.13007,1.53979,-0.08362,1.54206,3.10827
1666127.19022,115.0,0.10309,1.63259,0.06329,1.63382,-2.22012
1666140.70421,115.0,0.08153,1.63987,0.21721,1.6542,-7.54506
1666157.8022,115.0,0.06443,1.60092,0.32293,1.63316,-11.40441
1666179.38818,115.0,0.05102,1.53155,0.38971,1.58035,-14.27631
1666206.63116,115.0,0.04042,1.47253,0.39427,1.5244,-14.98941
1666241.12713,115.0,0.03192,1.45956,0.35306,1.50165,-13.59823
1666284.6741,115.0,0.02528,1.51238,0.29512,1.5409,-11.04168
1666339.73905,115.0,0.01999,1.63238,0.25875,1.65276,-9.00719
1680261.54433,116.0,20004.453,0.3705,-0.01755,0.37091,2.71268
1680261.68633,116.0,15829.126,0.37267,0.00191,0.37267,-0.29336
1680261.82833,116.0,12516.703,0.37888,0.00977,0.379,-1.47745
1680261.97033,116.0,9909.4424,0.38254,0.02616,0.38343,-3.91187
1680262.13533,116.0,7835.48,0.38974,0.03521,0.39132,-5.16289
1680262.33533,116.0,6217.2461,0.39853,0.05047,0.40171,-7.21794
1680262.57433,116.0,4905.291,0.4079,0.05857,0.41209,-8.17128
1680263.03233,116.0,3881.2737,0.41625,0.06356,0.42107,-8.68132
1680263.27033,116.0,3070.9827,0.42472,0.07403,0.43113,-9.88768
1680263.50833,116.0,2430.7778,0.43896,0.07859,0.44594,-10.15108
1680263.74733,116.0,1923.1537,0.4505,0.08987,0.45938,-11.28189
1680263.98433,116.0,1522.4358,0.46378,0.09479,0.47336,-11.55138
1680264.22333,116.0,1203.8446,0.47749,0.10429,0.48875,-12.32071
1680264.46133,116.0,952.86591,0.49522,0.11044,0.50738,-12.57204
1680264.70033,116.0,754.27557,0.50737,0.11489,0.52022,-12.75894
1680264.93733,116.0,596.71857,0.52857,0.12527,0.54321,-13.33245
1680265.17433,116.0,471.96338,0.54429,0.13384,0.5605,-13.81446
1680265.41333,116.0,373.20856,0.56378,0.14105,0.58116,-14.04622
1680265.65133,116.0,295.47278,0.58776,0.14753,0.606,-14.08982
1680265.89033,116.0,233.87738,0.60934,0.15632,0.62907,-14.38849
1680266.12833,116.0,185.05922,0.63256,0.16339,0.65332,-14.48275
1680266.36433,116.0,146.35823,0.65304,0.17781,0.67681,-15.23138
1680266.60133,116.0,115.77804,0.6817,0.18647,0.70674,-15.29856
1680266.83533,116.0,91.6721,0.7131,0.19352,0.7389,-15.18292
1680267.08133,116.0,72.51701,0.73298,0.20878,0.76214,-15.89903
1680267.31033,116.0,57.36816,0.75164,0.20122,0.77811,-14.98738
1680267.54633,116.0,45.3629,0.77523,0.21338,0.80406,-15.38956
1680267.77933,116.0,35.93134,0.82809,0.23907,0.86191,-16.1038
1680268.02933,116.0,28.40909,0.83667,0.26068,0.87634,-17.30541
1680268.24333,116.0,22.48202,0.87738,0.28514,0.92255,-18.00389
1680268.50833,116.0,17.79613,0.93986,0.29663,0.98556,-17.51644
1680268.76133,116.0,14.06813,0.95064,0.2714,0.98862,-15.93361
1680268.97733,116.0,11.1448,1.03064,0.35986,1.09166,-19.24729
1680269.24433,116.0,8.81772,1.02262,0.32175,1.07204,-17.46549
1680269.42233,116.0,6.97545,1.14721,0.29916,1.18557,-14.61588
1680269.64033,116.0,5.5173,1.2674,0.39114,1.32638,-17.151
1680269.91033,116.0,4.36941,1.2442,0.44262,1.32059,-19.58275
1680270.24533,116.0,3.45686,1.2204,0.37068,1.27545,-16.89535
1680270.66332,116.0,2.73547,1.27595,0.2306,1.29662,-10.24431
1680271.18832,116.0,2.16054,1.42639,0.12565,1.43192,-5.03411
1680271.84832,116.0,1.70952,1.59671,0.13606,1.6025,-4.87068
1680272.67632,116.0,1.35352,1.68427,0.25072,1.70283,-8.46678
1680273.71932,116.0,1.07079,1.63168,0.39009,1.67766,-13.44553
1680275.03332,116.0,0.84734,1.45779,0.45268,1.52645,-17.25082
1680276.68932,116.0,0.67072,1.27468,0.39436,1.33429,-17.19081
1680278.77732,116.0,0.53067,1.1331,0.19214,1.14927,-9.62408
1680281.41432,116.0,0.41976,1.15397,-0.05023,1.15506,2.49217
1680284.74531,116.0,0.33183,1.32737,-0.20726,1.34345,8.87482
1680288.95131,116.0,0.26261,1.55176,-0.19846,1.5644,7.28838
1680294.25931,116.0,0.20791,1.70669,-0.04086,1.70718,1.37145
1680300.9643,116.0,0.16452,1.72167,0.17272,1.73031,-5.72877
1680309.44029,116.0,0.13007,1.6151,0.3334,1.64915,-11.66364
1680320.13029,116.0,0.10309,1.46664,0.38507,1.51635,-14.71095
1680333.64428,116.0,0.08153,1.35715,0.34692,1.40079,-14.339
1680350.74226,116.0,0.06443,1.32834,0.2857,1.35872,-12.13845
1680372.32825,116.0,0.05102,1.35434,0.20752,1.37015,-8.71125
1680399.57122,116.0,0.04042,1.44315,0.14914,1.45083,-5.90016
1680434.0672,116.0,0.03192,1.58314,0.13499,1.58888,-4.87363
1680477.61416,116.0,0.02528,1.74723,0.18972,1.7575,-6.19694
1680532.67912,116.0,0.01999,1.88427,0.31403,1.91026,-9.4619
1694454.6148,117.0,20004.453,0.36731,-0.01804,0.36775,2.81161
1694454.7568,117.0,15829.126,0.36944,0.00062,0.36944,-0.09666
1694454.8988,117.0,12516.703,0.37624,0.01104,0.3764,-1.68101
1694455.0408,117.0,9909.4424,0.38442,0.0262,0.38531,-3.8995
1694455.2058,117.0,7835.48,0.38797,0.03756,0.38978,-5.52986
1694455.4058,117.0,6217.2461,0.39878,0.04891,0.40176,-6.99176
1694455.6448,117.0,4905.291,0.40422,0.05595,0.40807,-7.88019
1694456.1028,117.0,3881.2737,0.41678,0.06458,0.42176,-8.80761
1694456.3408,117.0,3070.9827,0.42625,0.07066,0.43207,-9.41236
1694456.5788,117.0,2430.7778,0.43831,0.08133,0.44579,-10.51142
1694456.8178,117.0,1923.1537,0.44824,0.08674,0.45655,-10.95248
1694457.0558,117.0,1522.4358,0.46308,0.09189,0.47211,-11.22319
1694457.2938,117.0,1203.8446,0.47575,0.10151,0.48646,-12.04512
1694457.5318,117.0,952.86591,0.48949,0.10832,0.50133,-12.47832
1694457.7708,117.0,754.27557,0.50808,0.11465,0.52086,-12.71637
1694458.0078,117.0,596.71857,0.52548,0.12398,0.5399,-13.27542
1694458.2458,117.0,471.96338,0.54314,0.12916,0.55829,-13.3762
1694458.4848,117.0,373.20856,0.56246,0.13612,0.5787,-13.60399
1694458.7218,117.0,295.47278,0.58117,0.14913,0.6,-14.3919
1694458.9618,117.0,233.87738,0.60094,0.15622,0.62091,-14.57198
1694459.1998,117.0,185.05922,0.62349,0.16693,0.64545,-14.98819
1694459.4358,117.0,146.35823,0.64755,0.17111,0.66978,-14.80182
1694459.67179,117.0,115.77804,0.67181,0.18248,0.69616,-15.19608
1694459.90579,117.0,91.6721,0.69821,0.19498,0.72492,-15.60272
1694460.15179,117.0,72.51701,0.72169,0.19372,0.74724,-15.02587
1694460.38079,117.0,57.36816,0.7672,0.20535,0.79421,-14.98479
1694460.61779,117.0,45.3629,0.79727,0.21271,0.82516,-14.93809
1694460.84979,117.0,35.93134,0.80073,0.23368,0.83413,-16.26898
1694461.09979,117.0,28.40909,0.84036,0.22594,0.87021,-15.04861
1694461.31479,117.0,22.48202,0.86216,0.24462,0.89619,-15.8401
1694461.57879,117.0,17.79613,0.88753,0.29024,0.93379,-18.10887
1694461.83179,117.0,14.06813,0.98803,0.31449,1.03687,-17.65645
1694462.04779,117.0,11.1448,0.96791,0.31943,1.01926,-18.26405
1694462.31479,117.0,8.81772,1.10595,0.3173,1.15057,-16.00808
1694462.49279,117.0,6.97545,1.15767,0.41132,1.22857,-19.56026
1694462.71079,117.0,5.5173,1.13001,0.38938,1.19522,-19.01287
1694462.98079,117.0,4.36941,1.19398,0.29497,1.22988,-13.877
1694463.31579,117.0,3.45686,1.3536,0.23406,1.37369,-9.81019
1694463.73379,117.0,2.73547,1.50315,0.28425,1.52979,-10.70815
1694464.25979,117.0,2.16054,1.53891,0.38416,1.58613,-14.01627
1694464.91879,117.0,1.70952,1.45249,0.43339,1.51577,-16.61409
1694465.74679,117.0,1.35352,1.31893,0.36955,1.36972,-15.65232
1694466.78979,117.0,1.07079,1.23622,0.19684,1.25179,-9.04729
1694468.10379,117.0,0.84734,1.27496,-0.00781,1.27498,0.35106
1694469.75979,117.0,0.67072,1.40494,-0.13587,1.4115,5.52381
1694471.84779,117.0,0.53067,1.61751,-0.14284,1.62381,5.04676
1694474.48478,117.0,0.41976,1.77289,0.01101,1.77293,-0.35578
1694477.81678,117.0,0.33183,1.77797,0.24609,1.79492,-7.88041
1694482.02178,117.0,0.26261,1.62249,0.42842,1.67809,-14.79144
1694487.32977,117.0,0.20791,1.39304,0.46653,1.46909,-18.51572
1694494.03477,117.0,0.16452,1.21648,0.3599,1.2686,-16.48108
1694502.51076,117.0,0.13007,1.16907,0.19399,1.18506,-9.42169
1694513.20075,117.0,0.10309,1.23985,0.06495,1.24155,-2.9986
1694526.71474,117.0,0.08153,1.36783,0.01679,1.36794,-0.70346
1694543.81273,117.0,0.06443,1.49332,0.0419,1.49391,-1.60712
1694565.39971,117.0,0.05102,1.62283,0.11893,1.62718,-4.19136
1694592.64169,117.0,0.04042,1.71468,0.24382,1.73193,-8.09308
1694627.13767,117.0,0.03192,1.74529,0.38573,1.7874,-12.46285
1694670.68463,117.0,0.02528,1.72079,0.49275,1.78994,-15.97907
1694725.75059,117.0,0.01999,1.68183,0.53179,1.7639,-17.54697
1708644.88747,118.0,20004.453,0.37041,-0.01603,0.37075,2.47741
1708645.02947,118.0,15829.126,0.37037,-0.00433,0.3704,0.66957
1708645.17147,118.0,12516.703,0.37824,0.0151,0.37854,-2.28595
1708645.31347,118.0,9909.4424,0.38677,0.02898,0.38785,-4.28503
1708645.47847,118.0,7835.48,0.39531,0.0397,0.3973,-5.73468
1708645.67847,118.0,6217.2461,0.40039,0.0457,0.40299,-6.51211
1708645.91747,118.0,4905.291,0.40804,0.05509,0.41175,-7.68969
1708646.37547,118.0,3881.2737,0.41597,0.06447,0.42094,-8.81039
1708646.61347,118.0,3070.9827,0.42598,0.07327,0.43223,-9.75913
1708646.85147,118.0,2430.7778,0.4381,0.08093,0.44552,-10.4664
1708647.08947,118.0,1923.1537,0.45256,0.08818,0.46107,-11.0258
1708647.32747,118.0,1522.4358,0.46402,0.09599,0.47385,-11.68792
1708647.56547,118.0,1203.8446,0.47914,0.10017,0.4895,-11.80823
1708647.80447,118.0,952.86591,0.49356,0.10671,0.50496,-12.20047
1708648.04247,118.0,754.27557,0.5108,0.11683,0.52399,-12.88275
1708648.28047,118.0,596.71857,0.52562,0.12336,0.5399,-13.20792
1708648.51747,118.0,471.96338,0.54546,0.12902,0.56051,-13.30806
1708648.75647,118.0,373.20856,0.56751,0.13732,0.58389,-13.60208
1708648.99447,118.0,295.47278,0.58087,0.14748,0.5993,-14.24632
1708649.23347,118.0,233.87738,0.60144,0.15414,0.62088,-14.37446
1708649.47147,118.0,185.05922,0.62222,0.16505,0.64374,-14.85592
1708649.70747,118.0,146.35823,0.64936,0.16671,0.67042,-14.39886
1708649.94447,118.0,115.77804,0.67329,0.17661,0.69607,-14.69786
1708650.17847,118.0,91.6721,0.6978,0.18816,0.72272,-15.09071
1708650.42347,118.0,72.51701,0.72864,0.19,0.753,-14.6154
1708650.65247,118.0,57.36816,0.76711,0.21375,0.79633,-15.57018
1708650.88947,118.0,45.3629,0.79928,0.22076,0.82921,-15.43993
1708651.12146,118.0,35.93134,0.80077,0.22339,0.83135,-15.58724
1708651.37146,118.0,28.40909,0.85438,0.22599,0.88376,-14.81568
1708651.58646,118.0,22.48202,0.87743,0.24009,0.90968,-15.30293
1708651.85146,118.0,17.79613,0.88857,0.27114,0.92902,-16.96887
1708652.10346,118.0,14.06813,0.97371,0.33176,1.02867,-18.8148
1708652.31946,118.0,11.1448,0.97999,0.2955,1.02357,-16.77999
1708652.58646,118.0,8.81772,1.11321,0.3518,1.16748,-17.5376
1708652.76546,118.0,6.97545,1.1118,0.41542,1.18687,-20.488
1708652.98346,118.0,5.5173,1.12189,0.34942,1.17505,-17.29935
1708653.25246,118.0,4.36941,1.24228,0.26387,1.27,-11.99165
1708653.58746,118.0,3.45686,1.41412,0.27269,1.44018,-10.91464
1708654.00646,118.0,2.73547,1.49553,0.36905,1.54039,-13.86177
1708654.53146,118.0,2.16054,1.4481,0.43702,1.51261,-16.79306
1708655.19046,118.0,1.70952,1.33292,0.39771,1.39099,-16.61375
1708656.01946,118.0,1.35352,1.24996,0.24369,1.27349,-11.03209
1708657.06146,118.0,1.07079,1.27627,0.0425,1.27697,-1.90712
1708658.37546,118.0,0.84734,1.42221,-0.10226,1.42589,4.11275
1708660.03146,118.0,0.67072,1.6003,-0.12297,1.60502,4.39405
1708662.12046,118.0,0.53067,1.76792,0.01314,1.76797,-0.42568
1708664.75645,118.0,0.41976,1.78589,0.24448,1.80255,-7.7951
1708668.08845,118.0,0.33183,1.63073,0.4428,1.68978,-15.1917
1708672.29345,118.0,0.26261,1.38353,0.49206,1.46842,-19.57824
1708677.60244,118.0,0.20791,1.17754,0.37657,1.23629,-17.73398
1708684.30644,118.0,0.16452,1.11132,0.18099,1.12596,-9.25011
1708692.78343,118.0,0.13007,1.18768,0.02116,1.18787,-1.02069
1708703.47342,118.0,0.10309,1.33634,-0.03762,1.33687,1.61256
1708716.98741,118.0,0.08153,1.48483,-0.00126,1.48483,0.04875
1708734.0844,118.0,0.06443,1.58627,0.08656,1.58863,-3.12345
1708755.67138,118.0,0.05102,1.66421,0.21482,1.67802,-7.35516
1708782.91336,118.0,0.04042,1.6814,0.35105,1.71766,-11.79289
1708817.40934,118.0,0.03192,1.6483,0.45267,1.70933,-15.35654
1708860.9563,118.0,0.02528,1.60217,0.48898,1.67513,-16.97199
1708916.02226,118.0,0.01999,1.59335,0.46583,1.66005,-16.29656
1722831.34295,119.0,20004.453,0.37115,-0.01529,0.37147,2.35844
1722831.48495,119.0,15829.126,0.37036,-0.0038,0.37038,0.58756
1722831.62695,119.0,12516.703,0.38099,0.01482,0.38128,-2.2282
1722831.76895,119.0,9909.4424,0.38322,0.02325,0.38392,-3.47184
1722831.93395,119.0,7835.48,0.39357,0.03493,0.39512,-5.07183
1722832.13395,119.0,6217.2461,0.39779,0.04651,0.4005,-6.66896
1722832.37295,119.0,4905.291,0.41017,0.05751,0.41418,-7.98091
1722832.83094,119.0,3881.2737,0.41493,0.06472,0.41995,-8.86582
1722833.06894,119.0,3070.9827,0.42703,0.07425,0.43344,-9.86411
1722833.30694,119.0,2430.7778,0.43735,0.07946,0.44451,-10.29722
1722833.54594,119.0,1923.1537,0.45135,0.08764,0.45978,-10.98813
1722833.78294,119.0,1522.4358,0.46421,0.09594,0.47402,-11.67719
1722834.02194,119.0,1203.8446,0.47841,0.0992,0.48859,-11.71505
1722834.25994,119.0,952.86591,0.49399,0.10631,0.5053,-12.14536
1722834.49894,119.0,754.27557,0.51077,0.1178,0.52418,-12.98756
1722834.73594,119.0,596.71857,0.52548,0.12189,0.53943,-13.05966
1722834.97294,119.0,471.96338,0.54442,0.12921,0.55954,-13.3517
1722835.21194,119.0,373.20856,0.56657,0.13663,0.58281,-13.55831
1722835.44994,119.0,295.47278,0.5822,0.14695,0.60046,-14.16599
1722835.68894,119.0,233.87738,0.6007,0.15384,0.62009,-14.36463
1722835.92694,119.0,185.05922,0.62183,0.1634,0.64294,-14.72284
1722836.16294,119.0,146.35823,0.64898,0.16726,0.67018,-14.45213
1722836.39994,119.0,115.77804,0.67424,0.17654,0.69697,-14.67308
1722836.63394,119.0,91.6721,0.69642,0.18751,0.72122,-15.06967
1722836.87894,119.0,72.51701,0.72825,0.1903,0.7527,-14.64469
1722837.10794,119.0,57.36816,0.76717,0.21499,0.79672,-15.6548
1722837.34494,119.0,45.3629,0.79722,0.22317,0.82787,-15.63884
1722837.57694,119.0,35.93134,0.80035,0.22229,0.83065,-15.52212
1722837.82694,119.0,28.40909,0.85534,0.22772,0.88513,-14.90824
1722838.04094,119.0,22.48202,0.87741,0.23894,0.90936,-15.2334
1722838.30594,119.0,17.79613,0.88856,0.26879,0.92832,-16.83082
1722838.55794,119.0,14.06813,0.97235,0.3327,1.02769,-18.88926
1722838.77394,119.0,11.1448,0.98068,0.29497,1.02408,-16.74029
1722839.04094,119.0,8.81772,1.11211,0.35377,1.16702,-17.64612
1722839.21994,119.0,6.97545,1.10885,0.41502,1.18397,-20.51994
1722839.43794,119.0,5.5173,1.12214,0.34542,1.17411,-17.10952
1722839.70694,119.0,4.36941,1.24882,0.26219,1.27605,-11.85715
1722840.04194,119.0,3.45686,1.4185,0.28268,1.4464,-11.27047
1722840.46094,119.0,2.73547,1.4892,0.38039,1.53701,-14.32888
1722840.98594,119.0,2.16054,1.43633,0.43918,1.50197,-17.00187
1722841.64494,119.0,1.70952,1.32208,0.38776,1.37777,-16.34616
1722842.47394,119.0,1.35352,1.25044,0.22787,1.27103,-10.32756
1722843.51694,119.0,1.07079,1.28995,0.0293,1.29028,-1.3013
1722844.82994,119.0,0.84734,1.44342,-0.10394,1.44715,4.11886
1722846.48593,119.0,0.67072,1.61744,-0.1126,1.62135,3.98216
1722848.57493,119.0,0.53067,1.77391,0.029,1.77415,-0.93651
1722851.21193,119.0,0.41976,1.78051,0.25771,1.79906,-8.23573
1722854.54293,119.0,0.33183,1.61782,0.44895,1.67895,-15.50963
1722858.74892,119.0,0.26261,1.36989,0.48761,1.45408,-19.59305
1722864.05692,119.0,0.20791,1.17127,0.36636,1.22723,-17.36908
1722870.76092,119.0,0.16452,1.11282,0.17082,1.12585,-8.72669
1722879.23791,119.0,0.13007,1.1938,0.01366,1.19387,-0.65551
1722889.9279,119.0,0.10309,1.34458,-0.04072,1.3452,1.73454
1722903.44189,119.0,0.08153,1.49243,0.00015,1.49243,-0.00585
1722920.53988,119.0,0.06443,1.59238,0.09049,1.59494,-3.25247
1722942.12586,119.0,0.05102,1.66669,0.22102,1.68128,-7.55392
1722969.36884,119.0,0.04042,1.67933,0.3571,1.71687,-12.00495
1723003.86381,119.0,0.03192,1.64197,0.45563,1.70402,-15.50862
1723047.41178,119.0,0.02528,1.59572,0.48733,1.66848,-16.98262
1723102.47674,119.0,0.01999,1.58944,0.46125,1.65501,-16.18244
1737024.84681,120.0,20004.453,0.37101,-0.01602,0.37136,2.47226
1737024.98881,120.0,15829.126,0.36999,-0.00289,0.37,0.44702
1737025.13081,120.0,12516.703,0.38246,0.01587,0.38279,-2.37649
1737025.27281,120.0,9909.4424,0.38632,0.02286,0.387,-3.38628
1737025.43781,120.0,7835.48,0.39418,0.03483,0.39571,-5.04905
1737025.63781,120.0,6217.2461,0.39907,0.04419,0.40151,-6.31908
1737025.87681,120.0,4905.291,0.41204,0.05641,0.41588,-7.79494
1737026.33481,120.0,3881.2737,0.4163,0.06455,0.42128,-8.81338
1737026.57281,120.0,3070.9827,0.42636,0.0694,0.43197,-9.24561
1737026.81081,120.0,2430.7778,0.4377,0.07831,0.44465,-10.14321
1737027.04881,120.0,1923.1537,0.452,0.08735,0.46036,-10.93782
1737027.28681,120.0,1522.4358,0.46505,0.09559,0.47477,-11.6158
1737027.52481,120.0,1203.8446,0.48032,0.10145,0.49092,-11.92641
1737027.76381,120.0,952.86591,0.49655,0.10816,0.50819,-12.28822
1737028.00181,120.0,754.27557,0.50887,0.11722,0.52219,-12.97245
1737028.23981,120.0,596.71857,0.52693,0.11936,0.54028,-12.76352
1737028.47681,120.0,471.96338,0.54697,0.13036,0.56229,-13.40548
1737028.71581,120.0,373.20856,0.56662,0.13939,0.58351,-13.81998
1737028.95381,120.0,295.47278,0.58307,0.14274,0.60029,-13.75607
1737029.19281,120.0,233.87738,0.60574,0.15179,0.62447,-14.0678
1737029.43081,120.0,185.05922,0.62509,0.15934,0.64508,-14.30055
1737029.66681,120.0,146.35823,0.65497,0.16867,0.67634,-14.44097
1737029.90381,120.0,115.77804,0.68121,0.17607,0.7036,-14.49204
1737030.13781,120.0,91.6721,0.70487,0.18096,0.72773,-14.3987
1737030.38281,120.0,72.51701,0.73834,0.19419,0.76345,-14.73579
1737030.61281,120.0,57.36816,0.75048,0.21576,0.78088,-16.03987
1737030.84881,120.0,45.3629,0.78022,0.22962,0.8133,-16.39926
1737031.08081,120.0,35.93134,0.82008,0.21371,0.84747,-14.60643
1737031.33181,120.0,28.40909,0.86022,0.25137,0.8962,-16.28898
1737031.54581,120.0,22.48202,0.89867,0.25724,0.93476,-15.97377
1737031.81081,120.0,17.79613,0.92193,0.25512,0.95657,-15.46787
1737032.06281,120.0,14.06813,0.92466,0.31802,0.97782,-18.97987
1737032.27881,120.0,11.1448,1.02999,0.29126,1.07038,-15.78972
1737032.54581,120.0,8.81772,1.05015,0.39137,1.12071,-20.43945
1737032.72481,120.0,6.97545,1.06787,0.34243,1.12143,-17.77932
1737032.94281,120.0,5.5173,1.19204,0.27899,1.22425,-13.17282
1737033.21181,120.0,4.36941,1.34893,0.33601,1.39015,-13.98741
1737033.54681,120.0,3.45686,1.3734,0.42895,1.43883,-17.34492
1737033.96581,120.0,2.73547,1.31081,0.42698,1.37859,-18.04234
1737034.4908,120.0,2.16054,1.25582,0.31,1.29352,-13.86633
1737035.1498,120.0,1.70952,1.29263,0.13435,1.29959,-5.93374
1737035.9778,120.0,1.35352,1.43416,0.00317,1.43416,-0.12676
1737037.0208,120.0,1.07079,1.61622,-0.00635,1.61624,0.22527
1737038.3348,120.0,0.84734,1.7425,0.11773,1.74647,-3.86535
1737039.9908,120.0,0.67072,1.74353,0.28805,1.76716,-9.38132
1737042.0788,120.0,0.53067,1.58706,0.45535,1.65109,-16.00878
1737044.7158,120.0,0.41976,1.33272,0.47708,1.41554,-19.69627
1737048.04779,120.0,0.33183,1.12125,0.32912,1.16855,-16.35834
1737052.25279,120.0,0.26261,1.0649,0.09467,1.0691,-5.08032
1737057.56179,120.0,0.20791,1.17002,-0.09642,1.17399,4.71102
1737064.26578,120.0,0.16452,1.36198,-0.15726,1.37103,6.58627
1737072.74278,120.0,0.13007,1.53544,-0.08074,1.53757,3.01
1737083.43277,120.0,0.10309,1.62386,0.07045,1.62539,-2.48409
1737096.94676,120.0,0.08153,1.62424,0.22452,1.63969,-7.87015
1737114.04374,120.0,0.06443,1.58475,0.32653,1.61804,-11.64244
1737135.63073,120.0,0.05102,1.51191,0.38945,1.56126,-14.44483
1737162.87271,120.0,0.04042,1.45477,0.39061,1.50629,-15.02953
1737197.36868,120.0,0.03192,1.44427,0.34711,1.48539,-13.51388
1737240.91564,120.0,0.02528,1.50067,0.28753,1.52797,-10.84639
1737295.9816,120.0,0.01999,1.62533,0.25354,1.64499,-8.86644
1751206.7593,121.0,20004.453,0.36791,-0.01716,0.36831,2.67056
1751206.9013,121.0,15829.126,0.3702,-0.00334,0.37021,0.51633
1751207.0433,121.0,12516.703,0.37944,0.01529,0.37975,-2.3079
1751207.1853,121.0,9909.4424,0.3874,0.02427,0.38816,-3.58452
1751207.35029,121.0,7835.48,0.39376,0.03578,0.39538,-5.19182
1751207.55029,121.0,6217.2461,0.39888,0.04505,0.40142,-6.44414
1751207.78929,121.0,4905.291,0.41072,0.05808,0.41481,-8.04928
1751208.24729,121.0,3881.2737,0.41424,0.06445,0.41922,-8.84402
1751208.48529,121.0,3070.9827,0.42663,0.07504,0.43318,-9.97567
1751208.72329,121.0,2430.7778,0.43676,0.07806,0.44368,-10.13311
1751208.96229,121.0,1923.1537,0.4516,0.08844,0.46018,-11.08089
1751209.19929,121.0,1522.4358,0.46267,0.09392,0.47211,-11.47472
1751209.43829,121.0,1203.8446,0.4809,0.10307,0.49183,-12.09743
1751209.67629,121.0,952.86591,0.49473,0.10818,0.50642,-12.33418
1751209.91529,121.0,754.27557,0.50739,0.11724,0.52076,-13.01028
1751210.15229,121.0,596.71857,0.52766,0.12122,0.5414,-12.93806
1751210.38929,121.0,471.96338,0.54582,0.13314,0.56182,-13.7082
1751210.62929,121.0,373.20856,0.56467,0.14041,0.58187,-13.96424
1751210.86629,121.0,295.47278,0.58433,0.14402,0.60181,-13.846
1751211.10629,121.0,233.87738,0.60807,0.15393,0.62725,-14.2054
1751211.34329,121.0,185.05922,0.62761,0.1598,0.64763,-14.28461
1751211.57929,121.0,146.35823,0.65469,0.17479,0.67762,-14.9479
1751211.81629,121.0,115.77804,0.68172,0.18133,0.70542,-14.89484
1751212.05029,121.0,91.6721,0.71007,0.18725,0.73434,-14.77282
1751212.29629,121.0,72.51701,0.73525,0.20241,0.7626,-15.392
1751212.52529,121.0,57.36816,0.74588,0.20578,0.77375,-15.42376
1751212.76129,121.0,45.3629,0.77255,0.22017,0.80331,-15.90707
1751212.99429,121.0,35.93134,0.82861,0.22795,0.85939,-15.38178
1751213.24429,121.0,28.40909,0.84437,0.26017,0.88355,-17.12531
1751213.45829,121.0,22.48202,0.88796,0.27824,0.93053,-17.3981
1751213.72329,121.0,17.79613,0.93886,0.27548,0.97844,-16.35263
1751213.97629,121.0,14.06813,0.92887,0.28079,0.97039,-16.81967
1751214.19229,121.0,11.1448,1.0448,0.33184,1.09623,-17.62034
1751214.45929,121.0,8.81772,1.01195,0.35172,1.07133,-19.16582
1751214.63729,121.0,6.97545,1.10095,0.2973,1.14038,-15.1117
1751214.85529,121.0,5.5173,1.26182,0.32648,1.30337,-14.50637
1751215.12529,121.0,4.36941,1.30092,0.42452,1.36843,-18.07255
1751215.46029,121.0,3.45686,1.25456,0.41992,1.32297,-18.50609
1751215.87829,121.0,2.73547,1.23821,0.3067,1.27563,-13.91185
1751216.40429,121.0,2.16054,1.31219,0.15394,1.32119,-6.69086
1751217.06329,121.0,1.70952,1.4732,0.06599,1.47467,-2.5648
1751217.89129,121.0,1.35352,1.636,0.10168,1.63915,-3.55637
1751218.93429,121.0,1.07079,1.70498,0.23823,1.72154,-7.95415
1751220.24828,121.0,0.84734,1.62994,0.39323,1.6767,-13.56364
1751221.90428,121.0,0.67072,1.46017,0.46271,1.53173,-17.58265
1751223.99228,121.0,0.53067,1.22879,0.39053,1.28936,-17.63115
1751226.62928,121.0,0.41976,1.09185,0.1842,1.10728,-9.57586
1751229.96128,121.0,0.33183,1.12247,-0.05298,1.12372,2.70234
1751234.16627,121.0,0.26261,1.29928,-0.1959,1.31397,8.57435
1751239.47427,121.0,0.20791,1.51249,-0.17968,1.52312,6.77479
1751246.17926,121.0,0.16452,1.65532,-0.03077,1.65561,1.06491
1751254.65526,121.0,0.13007,1.67496,0.1623,1.6828,-5.53465
1751265.34525,121.0,0.10309,1.59269,0.30798,1.6222,-10.94426
1751278.85924,121.0,0.08153,1.47848,0.36666,1.52327,-13.9284
1751295.95723,121.0,0.06443,1.40626,0.36261,1.45226,-14.45899
1751317.54421,121.0,0.05102,1.36569,0.30979,1.40039,-12.78064
1751344.78619,121.0,0.04042,1.3892,0.24185,1.41009,-9.8758
1751379.28216,121.0,0.03192,1.47939,0.18587,1.49102,-7.16113
1751422.82913,121.0,0.02528,1.62577,0.17368,1.63502,-6.0976
1751477.89509,121.0,0.01999,1.79478,0.23196,1.8097,-7.36429
1765377.22619,122.0,20004.453,0.3665,-0.01628,0.36686,2.54294
1765377.36819,122.0,15829.126,0.36695,-0.00441,0.36698,0.68889
1765377.51019,122.0,12516.703,0.37745,0.01197,0.37764,-1.81712
1765377.65219,122.0,9909.4424,0.38203,0.0231,0.38273,-3.46098
1765377.81719,122.0,7835.48,0.38881,0.03413,0.39031,-5.01687
1765378.01719,122.0,6217.2461,0.39347,0.04678,0.39624,-6.77978
1765378.47619,122.0,4905.291,0.40374,0.05684,0.40772,-8.01347
1765378.71419,122.0,3881.2737,0.41317,0.06471,0.41821,-8.90168
1765378.95219,122.0,3070.9827,0.42493,0.07336,0.43122,-9.79486
1765379.19019,122.0,2430.7778,0.4376,0.07897,0.44467,-10.23007
1765379.42819,122.0,1923.1537,0.44803,0.0857,0.45615,-10.82867
1765379.66619,122.0,1522.4358,0.46298,0.09141,0.47192,-11.16891
1765379.90419,122.0,1203.8446,0.47549,0.10352,0.48663,-12.28198
1765380.14319,122.0,952.86591,0.49276,0.10914,0.50471,-12.4887
1765380.38119,122.0,754.27557,0.50697,0.11558,0.51998,-12.84306
1765380.61919,122.0,596.71857,0.52604,0.12304,0.54023,-13.16439
1765380.85619,122.0,471.96338,0.54261,0.13299,0.55867,-13.77163
1765381.09519,122.0,373.20856,0.56155,0.13983,0.5787,-13.98256
1765381.33319,122.0,295.47278,0.58325,0.14363,0.60068,-13.83448
1765381.57219,122.0,233.87738,0.60569,0.15226,0.62453,-14.11062
