Repository: SebaVillagra00/ICM2985-SOH-IPRE

## Data University of Cambridge (EIS Cambridge)
Data publicada en "Identifying degradation patterns of lithium ion batteries from impedance spectroscopy using machine learning" (Zhang, Tang, Zhang, Wang, Stimming & Lee, 2020) https://www.nature.com/articles/s41467-020-15235-7.

Carpeta contiene:
* Paper de Nature Comunications (IF: 16.6).
* Data frames para IOS.
* Data frames para Windows.

Cada Data frame está contenido en un archivo .txt con las siguientes columnas:
* time/s: tiempo en que se mide la muestra.
* cycle number: ciclo de carga de la batería.
* freq/Hz: frecuencia de la señal de input.
* Re(Z)/Ohm: Parte resistiva de la impedancia.
* Im(Z)/Ohm: Parte reactiva de la impedancia.

File: EIS Cambridge/csvEIS/EIS_state_V_25C06.csv (part 11 of 20)
time/s,cycle number,freq/Hz,Re(Z)/Ohm,-Im(Z)/Ohm,|Z|/Ohm,Phase(Z)/deg
1607816.49479,111.0,1.70952,1.27854,0.12566,1.2847,-5.61324
1607817.32379,111.0,1.35352,1.29143,0.11353,1.29641,-5.02412
1607818.36679,111.0,1.07079,1.30182,0.10482,1.30604,-4.60361
1607819.67978,111.0,0.84734,1.31076,0.09795,1.31441,-4.27378
1607821.33578,111.0,0.67072,1.31952,0.0931,1.3228,-4.03581
1607823.42478,111.0,0.53067,1.32838,0.09044,1.33145,-3.89499
1607826.06178,111.0,0.41976,1.33782,0.0916,1.34095,-3.91692
1607829.39278,111.0,0.33183,1.34516,0.09469,1.34848,-4.02662
1607833.59877,111.0,0.26261,1.35353,0.09881,1.35713,-4.1754
1607838.90677,111.0,0.20791,1.36427,0.10481,1.36829,-4.39298
1607845.61076,111.0,0.16452,1.37623,0.11575,1.38109,-4.80747
1607854.08776,111.0,0.13007,1.38776,0.13108,1.39394,-5.39563
1607864.77775,111.0,0.10309,1.39775,0.14845,1.40561,-6.06239
1607878.29174,111.0,0.08153,1.40896,0.16668,1.41879,-6.74691
1607895.38973,111.0,0.06443,1.42545,0.18855,1.43786,-7.53492
1607916.97571,111.0,0.05102,1.44785,0.21498,1.46372,-8.4459
1607944.21869,111.0,0.04042,1.47096,0.24966,1.492,-9.63262
1607978.71366,111.0,0.03192,1.49693,0.287,1.5242,-10.85342
1608022.26163,111.0,0.02528,1.53312,0.32591,1.56738,-12.00127
1608077.32658,111.0,0.01999,1.58511,0.37595,1.62908,-13.34266
1622021.12503,112.0,20004.453,0.30908,-0.01926,0.30968,3.56555
1622021.26803,112.0,15829.126,0.31505,-0.00206,0.31506,0.37549
1622021.41003,112.0,12516.703,0.32281,0.01527,0.32317,-2.70901
1622021.55203,112.0,9909.4424,0.33045,0.02845,0.33167,-4.92129
1622021.71603,112.0,7835.48,0.34055,0.04059,0.34296,-6.79705
1622021.91703,112.0,6217.2461,0.35065,0.05115,0.35436,-8.29976
1622022.15503,112.0,4905.291,0.36183,0.06158,0.36703,-9.6582
1622022.39303,112.0,3881.2737,0.37182,0.06921,0.37821,-10.54387
1622022.63103,112.0,3070.9827,0.38481,0.08067,0.39317,-11.83925
1622022.86903,112.0,2430.7778,0.39977,0.08864,0.40947,-12.50194
1622023.10803,112.0,1923.1537,0.41264,0.09584,0.42363,-13.07626
1622023.34603,112.0,1522.4358,0.42824,0.10433,0.44077,-13.69148
1622023.58403,112.0,1203.8446,0.44564,0.11345,0.45986,-14.28282
1622023.82203,112.0,952.86591,0.46234,0.1198,0.47761,-14.52659
1622024.06103,112.0,754.27557,0.48084,0.12859,0.49774,-14.97225
1622024.29803,112.0,596.71857,0.50167,0.13569,0.5197,-15.13489
1622024.53503,112.0,471.96338,0.5234,0.14405,0.54286,-15.38795
1622024.77503,112.0,373.20856,0.54549,0.15073,0.56593,-15.44675
1622025.01203,112.0,295.47278,0.56797,0.1592,0.58986,-15.6584
1622025.25103,112.0,233.87738,0.59284,0.16694,0.61589,-15.72725
1622025.48903,112.0,185.05922,0.61957,0.17458,0.6437,-15.73647
1622025.72603,112.0,146.35823,0.64688,0.18118,0.67177,-15.64663
1622025.96203,112.0,115.77804,0.67454,0.18861,0.70041,-15.62177
1622026.19603,112.0,91.6721,0.70354,0.19634,0.73042,-15.59286
1622026.44203,112.0,72.51701,0.73274,0.20223,0.76013,-15.42899
1622026.67103,112.0,57.36816,0.76513,0.20951,0.7933,-15.31366
1622026.90703,112.0,45.3629,0.7972,0.21484,0.82564,-15.08254
1622027.14003,112.0,35.93134,0.82988,0.21929,0.85836,-14.8015
1622027.39003,112.0,28.40909,0.86273,0.22751,0.89223,-14.77295
1622027.60403,112.0,22.48202,0.89794,0.23381,0.92788,-14.59475
1622027.86903,112.0,17.79613,0.9383,0.24177,0.96895,-14.44896
1622028.12203,112.0,14.06813,0.98042,0.2434,1.01018,-13.94264
1622028.33803,112.0,11.1448,1.02465,0.2447,1.05347,-13.43141
1622028.60502,112.0,8.81772,1.0693,0.24131,1.09619,-12.71682
1622028.78302,112.0,6.97545,1.11524,0.23125,1.13896,-11.71457
1622029.00102,112.0,5.5173,1.15304,0.21351,1.17264,-10.49059
1622029.27102,112.0,4.36941,1.19184,0.19769,1.20812,-9.41774
1622029.60602,112.0,3.45686,1.21902,0.1784,1.23201,-8.32614
1622030.02402,112.0,2.73547,1.24303,0.15801,1.25303,-7.24423
1622030.54902,112.0,2.16054,1.26371,0.14144,1.2716,-6.38614
1622031.20902,112.0,1.70952,1.27889,0.12697,1.28518,-5.66973
1622032.03702,112.0,1.35352,1.29035,0.11358,1.29534,-5.03047
1622033.08002,112.0,1.07079,1.30203,0.10344,1.30613,-4.54216
1622034.39402,112.0,0.84734,1.31206,0.09678,1.31562,-4.21878
1622036.04902,112.0,0.67072,1.32067,0.09355,1.32398,-4.05169
1622038.13802,112.0,0.53067,1.3285,0.09108,1.33162,-3.92203
1622040.77502,112.0,0.41976,1.3369,0.09104,1.34,-3.89567
1622044.10601,112.0,0.33183,1.34715,0.0938,1.35041,-3.98304
1622048.31201,112.0,0.26261,1.35614,0.10005,1.35983,-4.21933
1622053.62001,112.0,0.20791,1.36469,0.10809,1.36897,-4.52879
1622060.325,112.0,0.16452,1.37281,0.11776,1.37786,-4.90272
1622068.80099,112.0,0.13007,1.38398,0.12879,1.38996,-5.31644
1622079.49099,112.0,0.10309,1.39738,0.14373,1.40475,-5.87244
1622093.00498,112.0,0.08153,1.41306,0.16423,1.42257,-6.62944
1622110.10296,112.0,0.06443,1.42972,0.18972,1.44226,-7.55896
1622131.68895,112.0,0.05102,1.44727,0.21428,1.46304,-8.42204
1622158.93192,112.0,0.04042,1.47517,0.24406,1.49522,-9.39424
1622193.4269,112.0,0.03192,1.5114,0.28722,1.53844,-10.75984
1622236.97486,112.0,0.02528,1.54659,0.34258,1.58408,-12.48975
1622292.03982,112.0,0.01999,1.57803,0.40022,1.62799,-14.23114
1636241.93566,113.0,20004.453,0.30994,-0.02056,0.31062,3.79497
1636242.07766,113.0,15829.126,0.31406,-0.00109,0.31406,0.19957
1636242.22066,113.0,12516.703,0.32223,0.01518,0.32259,-2.69752
1636242.36266,113.0,9909.4424,0.33127,0.02814,0.33247,-4.8556
1636242.52666,113.0,7835.48,0.34026,0.03958,0.34256,-6.63428
1636242.72766,113.0,6217.2461,0.34953,0.05275,0.35349,-8.58177
1636242.96566,113.0,4905.291,0.35991,0.06139,0.36511,-9.67919
1636243.20366,113.0,3881.2737,0.37098,0.07215,0.37793,-11.00518
1636243.44166,113.0,3070.9827,0.38411,0.08023,0.3924,-11.79861
1636243.68066,113.0,2430.7778,0.39881,0.08892,0.4086,-12.56871
1636243.91866,113.0,1923.1537,0.41315,0.09713,0.42442,-13.23007
1636244.15666,113.0,1522.4358,0.42858,0.10445,0.44112,-13.69699
1636244.39466,113.0,1203.8446,0.44414,0.11156,0.45794,-14.09987
1636244.63266,113.0,952.86591,0.46173,0.12054,0.4772,-14.63077
1636244.87166,113.0,754.27557,0.48162,0.12847,0.49846,-14.93546
1636245.10866,113.0,596.71857,0.50185,0.13675,0.52015,-15.24274
1636245.34666,113.0,471.96338,0.52237,0.14383,0.54181,-15.39393
1636245.58566,113.0,373.20856,0.54514,0.15022,0.56546,-15.40585
1636245.82266,113.0,295.47278,0.56757,0.15811,0.58918,-15.56638
1636246.06265,113.0,233.87738,0.59193,0.16651,0.6149,-15.71144
1636246.30065,113.0,185.05922,0.61787,0.17432,0.64199,-15.75545
1636246.53665,113.0,146.35823,0.64599,0.18166,0.67105,-15.70683
1636246.77265,113.0,115.77804,0.6732,0.18903,0.69923,-15.68416
1636247.00765,113.0,91.6721,0.70178,0.1959,0.72861,-15.59682
1636247.25265,113.0,72.51701,0.73221,0.20156,0.75945,-15.39096
1636247.48165,113.0,57.36816,0.76378,0.20705,0.79135,-15.16777
1636247.71865,113.0,45.3629,0.79566,0.21337,0.82377,-15.01178
1636247.95065,113.0,35.93134,0.82837,0.2195,0.85696,-14.84069
1636248.20065,113.0,28.40909,0.86114,0.22618,0.89035,-14.71635
1636248.41465,113.0,22.48202,0.8987,0.23309,0.92843,-14.54011
1636248.67965,113.0,17.79613,0.93681,0.23949,0.96694,-14.34027
1636248.93265,113.0,14.06813,0.97783,0.24321,1.00763,-13.96731
1636249.14865,113.0,11.1448,1.02212,0.24361,1.05075,-13.40587
1636249.41565,113.0,8.81772,1.06726,0.24001,1.09392,-12.67417
1636249.59365,113.0,6.97545,1.11222,0.23031,1.13582,-11.69887
1636249.81165,113.0,5.5173,1.14914,0.21228,1.16858,-10.4663
1636250.08165,113.0,4.36941,1.1879,0.1972,1.20416,-9.42572
1636250.41665,113.0,3.45686,1.21471,0.17707,1.22755,-8.29361
1636250.83465,113.0,2.73547,1.23988,0.15605,1.24966,-7.17332
1636251.36065,113.0,2.16054,1.25962,0.13958,1.26733,-6.32312
1636252.01965,113.0,1.70952,1.2739,0.12547,1.28007,-5.62508
1636252.84765,113.0,1.35352,1.2862,0.11279,1.29114,-5.01163
1636253.89065,113.0,1.07079,1.29739,0.10299,1.30147,-4.53868
1636255.20465,113.0,0.84734,1.308,0.09743,1.31163,-4.25998
1636256.86065,113.0,0.67072,1.31632,0.09346,1.31963,-4.06111
1636258.94964,113.0,0.53067,1.32366,0.09066,1.32676,-3.9181
1636261.58564,113.0,0.41976,1.33241,0.09053,1.33549,-3.88716
1636264.91764,113.0,0.33183,1.34259,0.09346,1.34584,-3.98201
1636269.12264,113.0,0.26261,1.35162,0.10007,1.35532,-4.23423
1636274.43163,113.0,0.20791,1.35955,0.10825,1.36385,-4.5522
1636281.13563,113.0,0.16452,1.36803,0.11722,1.37304,-4.89747
1636289.61162,113.0,0.13007,1.37949,0.12814,1.38542,-5.30683
1636300.30261,113.0,0.10309,1.39307,0.14393,1.40048,-5.89861
1636313.8166,113.0,0.08153,1.40754,0.1645,1.41712,-6.66603
1636330.91359,113.0,0.06443,1.4239,0.1893,1.43643,-7.57262
1636352.50057,113.0,0.05102,1.44253,0.2132,1.4582,-8.40722
1636379.74255,113.0,0.04042,1.47131,0.24397,1.4914,-9.41507
1636414.23852,113.0,0.03192,1.50644,0.28914,1.53394,-10.86505
1636457.78549,113.0,0.02528,1.53831,0.3444,1.57639,-12.61957
1636512.85145,113.0,0.01999,1.5686,0.39925,1.61862,-14.28009
1650444.65651,114.0,20004.453,0.3085,-0.01975,0.30914,3.66337
1650444.79951,114.0,15829.126,0.31559,-0.0017,0.31559,0.30944
1650444.94151,114.0,12516.703,0.32206,0.01624,0.32247,-2.88695
1650445.08351,114.0,9909.4424,0.33121,0.0287,0.33246,-4.95319
1650445.24751,114.0,7835.48,0.34042,0.04091,0.34287,-6.85249
1650445.44851,114.0,6217.2461,0.34998,0.05129,0.35372,-8.3371
1650445.68651,114.0,4905.291,0.36078,0.06075,0.36586,-9.5586
1650445.92451,114.0,3881.2737,0.37258,0.07084,0.37925,-10.7658
1650446.16251,114.0,3070.9827,0.38486,0.07973,0.39303,-11.7046
1650446.40151,114.0,2430.7778,0.3989,0.08823,0.40854,-12.47161
1650446.63951,114.0,1923.1537,0.41352,0.09543,0.42439,-12.99547
1650446.87751,114.0,1522.4358,0.42899,0.10393,0.4414,-13.6183
1650447.11551,114.0,1203.8446,0.44461,0.11395,0.45898,-14.37511
1650447.35351,114.0,952.86591,0.46285,0.12046,0.47827,-14.58776
1650447.59251,114.0,754.27557,0.48188,0.12842,0.49869,-14.92261
1650447.82951,114.0,596.71857,0.501,0.13604,0.51914,-15.19218
1650448.06651,114.0,471.96338,0.52299,0.14375,0.54239,-15.36834
1650448.30651,114.0,373.20856,0.54473,0.15057,0.56515,-15.45115
1650448.54351,114.0,295.47278,0.56839,0.15848,0.59007,-15.57914
1650448.78251,114.0,233.87738,0.59217,0.16533,0.61482,-15.59967
1650449.02051,114.0,185.05922,0.61802,0.17283,0.64173,-15.62325
1650449.25751,114.0,146.35823,0.64403,0.18086,0.66895,-15.68582
1650449.49351,114.0,115.77804,0.67276,0.18737,0.69836,-15.56272
1650449.72751,114.0,91.6721,0.70286,0.19541,0.72952,-15.53712
1650449.97351,114.0,72.51701,0.73215,0.19959,0.75887,-15.24843
1650450.20251,114.0,57.36816,0.76476,0.20719,0.79233,-15.15864
1650450.43851,114.0,45.3629,0.79527,0.21272,0.82323,-14.97513
1650450.67151,114.0,35.93134,0.82708,0.22033,0.85592,-14.91726
1650450.92151,114.0,28.40909,0.86077,0.22591,0.88992,-14.70547
1650451.13551,114.0,22.48202,0.89665,0.23249,0.9263,-14.53573
1650451.40051,114.0,17.79613,0.93574,0.23878,0.96572,-14.31511
1650451.65251,114.0,14.06813,0.97934,0.24412,1.00931,-13.99677
1650451.86951,114.0,11.1448,1.02283,0.24482,1.05172,-13.46102
1650452.13651,114.0,8.81772,1.06848,0.23955,1.09501,-12.63664
1650452.31451,114.0,6.97545,1.11028,0.23007,1.13387,-11.70703
1650452.53251,114.0,5.5173,1.15305,0.2141,1.17276,-10.5187
1650452.8015,114.0,4.36941,1.18532,0.19564,1.20136,-9.37234
1650453.1365,114.0,3.45686,1.21684,0.17633,1.22955,-8.24516
1650453.5555,114.0,2.73547,1.24045,0.15764,1.25043,-7.2426
1650454.0805,114.0,2.16054,1.25954,0.14087,1.26739,-6.38154
1650454.7405,114.0,1.70952,1.27557,0.12433,1.28162,-5.56696
1650455.5685,114.0,1.35352,1.28781,0.11293,1.29276,-5.01138
1650456.6115,114.0,1.07079,1.29841,0.10412,1.30258,-4.58462
1650457.9255,114.0,0.84734,1.30702,0.0976,1.31066,-4.27067
1650459.5805,114.0,0.67072,1.31589,0.09328,1.31919,-4.05472
1650461.6695,114.0,0.53067,1.32526,0.09023,1.32832,-3.89483
1650464.3065,114.0,0.41976,1.33396,0.09126,1.33707,-3.91386
1650467.63749,114.0,0.33183,1.34212,0.09467,1.34545,-4.03465
1650471.84349,114.0,0.26261,1.35047,0.09875,1.35407,-4.182
1650477.15149,114.0,0.20791,1.3606,0.10514,1.36465,-4.4188
1650483.85548,114.0,0.16452,1.37273,0.11526,1.37756,-4.79969
1650492.33247,114.0,0.13007,1.38431,0.13074,1.39047,-5.3953
1650503.02247,114.0,0.10309,1.39469,0.14873,1.4026,-6.08687
1650516.53646,114.0,0.08153,1.40579,0.16722,1.4157,-6.78367
1650533.63344,114.0,0.06443,1.42137,0.18969,1.43397,-7.60166
1650555.22043,114.0,0.05102,1.44347,0.21524,1.45943,-8.48105
1650582.4634,114.0,0.04042,1.46769,0.2497,1.48878,-9.65539
1650616.95838,114.0,0.03192,1.49382,0.28812,1.52135,-10.9169
1650660.50634,114.0,0.02528,1.52835,0.32678,1.56289,-12.06869
1650715.5713,114.0,0.01999,1.57933,0.3751,1.62327,-13.36061
1664654.88235,115.0,20004.453,0.30896,-0.02048,0.30963,3.79172
1664655.02535,115.0,15829.126,0.31595,-0.00076,0.31595,0.13764
1664655.16735,115.0,12516.703,0.32293,0.01455,0.32326,-2.57999
1664655.30935,115.0,9909.4424,0.33287,0.02709,0.33397,-4.65334
1664655.47335,115.0,7835.48,0.34074,0.0399,0.34307,-6.67923
1664655.67435,115.0,6217.2461,0.35004,0.05064,0.35369,-8.23211
1664655.91235,115.0,4905.291,0.36186,0.06207,0.36715,-9.73338
1664656.15035,115.0,3881.2737,0.3719,0.07063,0.37854,-10.75327
1664656.38835,115.0,3070.9827,0.38557,0.07963,0.39371,-11.66889
1664656.62635,115.0,2430.7778,0.399,0.08684,0.40834,-12.27917
1664656.86535,115.0,1923.1537,0.41397,0.09653,0.42508,-13.12626
1664657.10235,115.0,1522.4358,0.42829,0.10425,0.44079,-13.67993
1664657.34135,115.0,1203.8446,0.445,0.11377,0.45931,-14.34144
1664657.57935,115.0,952.86591,0.46241,0.1211,0.478,-14.67547
1664657.81735,115.0,754.27557,0.48196,0.12808,0.49869,-14.88258
1664658.05535,115.0,596.71857,0.50184,0.13501,0.51968,-15.05831
1664658.29235,115.0,471.96338,0.52285,0.14454,0.54246,-15.45331
1664658.53135,115.0,373.20856,0.54568,0.15208,0.56647,-15.57339
1664658.76935,115.0,295.47278,0.56818,0.15828,0.58981,-15.56604
1664659.00835,115.0,233.87738,0.59147,0.16624,0.61439,-15.69878
1664659.24635,115.0,185.05922,0.61823,0.17435,0.64234,-15.74897
1664659.48235,115.0,146.35823,0.64585,0.18157,0.67088,-15.70229
1664659.71935,115.0,115.77804,0.67378,0.18804,0.69953,-15.59308
1664659.95335,115.0,91.6721,0.70205,0.19505,0.72864,-15.52645
1664660.19835,115.0,72.51701,0.73248,0.20186,0.75978,-15.40754
1664660.42835,115.0,57.36816,0.7643,0.20811,0.79213,-15.23202
1664660.66435,115.0,45.3629,0.79585,0.21315,0.8239,-14.99333
1664660.89635,115.0,35.93134,0.82731,0.21995,0.85605,-14.88843
1664661.14735,115.0,28.40909,0.86092,0.22753,0.89048,-14.80421
1664661.36135,115.0,22.48202,0.89732,0.23388,0.92729,-14.60869
1664661.62635,115.0,17.79613,0.93679,0.23875,0.96673,-14.29811
1664661.87835,115.0,14.06813,0.97741,0.24484,1.00761,-14.06312
1664662.09435,115.0,11.1448,1.023,0.24503,1.05194,-13.47001
1664662.36235,115.0,8.81772,1.06776,0.24102,1.09462,-12.72001
1664662.54035,115.0,6.97545,1.10967,0.22754,1.13276,-11.58779
1664662.75835,115.0,5.5173,1.15144,0.21754,1.17181,-10.69895
1664663.02735,115.0,4.36941,1.1862,0.19564,1.20223,-9.36558
1664663.36235,115.0,3.45686,1.21796,0.17782,1.23087,-8.30634
1664663.78135,115.0,2.73547,1.24127,0.15935,1.25146,-7.31557
1664664.30635,115.0,2.16054,1.26003,0.13995,1.26778,-6.33788
1664664.96435,115.0,1.70952,1.27589,0.12576,1.28207,-5.62929
1664665.79335,115.0,1.35352,1.28893,0.11308,1.29388,-5.01393
1664666.83634,115.0,1.07079,1.29848,0.10454,1.30268,-4.60294
1664668.14934,115.0,0.84734,1.30811,0.09695,1.31169,-4.23887
1664669.80534,115.0,0.67072,1.31769,0.09282,1.32096,-4.02921
1664671.89434,115.0,0.53067,1.32678,0.09133,1.32992,-3.93785
1664674.53034,115.0,0.41976,1.33528,0.09261,1.33848,-3.96743
1664677.86234,115.0,0.33183,1.34235,0.09547,1.34574,-4.06815
1664682.06833,115.0,0.26261,1.35098,0.09934,1.35463,-4.20555
1664687.37633,115.0,0.20791,1.36076,0.10552,1.36485,-4.43402
1664694.08032,115.0,0.16452,1.37192,0.11589,1.3768,-4.82829
1664702.55732,115.0,0.13007,1.38251,0.12903,1.38852,-5.33213
1664713.24731,115.0,0.10309,1.3941,0.14436,1.40156,-5.91175
1664726.7613,115.0,0.08153,1.40958,0.16155,1.41881,-6.53802
1664743.85928,115.0,0.06443,1.42894,0.18591,1.44098,-7.41254
1664765.44527,115.0,0.05102,1.45295,0.2188,1.46933,-8.56391
1664792.68825,115.0,0.04042,1.47253,0.25831,1.49501,-9.9494
1664827.18322,115.0,0.03192,1.49343,0.29781,1.52283,-11.27747
1664870.73119,115.0,0.02528,1.52427,0.33582,1.56082,-12.42481
1664925.79614,115.0,0.01999,1.56822,0.38287,1.61428,-13.71988
1678847.82242,116.0,20004.453,0.30842,-0.01996,0.30906,3.70336
1678847.96542,116.0,15829.126,0.31554,-0.00218,0.31555,0.39561
1678848.10742,116.0,12516.703,0.32277,0.01399,0.32307,-2.48123
1678848.24942,116.0,9909.4424,0.33287,0.02836,0.33407,-4.86951
1678848.41342,116.0,7835.48,0.34015,0.04138,0.34266,-6.93637
1678848.61442,116.0,6217.2461,0.3498,0.05166,0.3536,-8.401
1678848.85242,116.0,4905.291,0.36104,0.06191,0.36631,-9.73016
1678849.09042,116.0,3881.2737,0.37416,0.07058,0.38076,-10.68211
1678849.32842,116.0,3070.9827,0.38592,0.08029,0.39418,-11.75224
1678849.56642,116.0,2430.7778,0.39827,0.08999,0.40831,-12.73214
1678849.80542,116.0,1923.1537,0.41291,0.09692,0.42413,-13.20988
1678850.04342,116.0,1522.4358,0.42925,0.10459,0.44181,-13.69371
1678850.28142,116.0,1203.8446,0.44602,0.11311,0.46013,-14.22991
1678850.51942,116.0,952.86591,0.46254,0.11953,0.47774,-14.48908
1678850.75842,116.0,754.27557,0.47999,0.12945,0.49714,-15.09305
1678850.99542,116.0,596.71857,0.50144,0.13557,0.51945,-15.12927
1678851.23242,116.0,471.96338,0.52259,0.14309,0.54182,-15.31277
1678851.47242,116.0,373.20856,0.54342,0.15086,0.56398,-15.51527
1678851.70942,116.0,295.47278,0.56843,0.1585,0.59012,-15.58076
1678851.94942,116.0,233.87738,0.59299,0.16683,0.61601,-15.71314
1678852.18742,116.0,185.05922,0.61929,0.17252,0.64287,-15.56665
1678852.42342,116.0,146.35823,0.64601,0.18077,0.67082,-15.63295
1678852.65942,116.0,115.77804,0.67371,0.18851,0.69958,-15.63199
1678852.89442,116.0,91.6721,0.70229,0.19455,0.72874,-15.48419
1678853.13942,116.0,72.51701,0.73163,0.20164,0.75891,-15.4086
1678853.36842,116.0,57.36816,0.76294,0.2071,0.79055,-15.18723
1678853.60542,116.0,45.3629,0.79522,0.21191,0.82297,-14.92144
1678853.83742,116.0,35.93134,0.8265,0.22041,0.85538,-14.93226
1678854.08742,116.0,28.40909,0.86153,0.22657,0.89082,-14.73422
1678854.30242,116.0,22.48202,0.89712,0.23373,0.92706,-14.60293
1678854.56742,116.0,17.79613,0.93568,0.23931,0.9658,-14.34663
1678854.81942,116.0,14.06813,0.97766,0.2435,1.00753,-13.98576
1678855.03542,116.0,11.1448,1.02235,0.24534,1.05138,-13.49436
1678855.30241,116.0,8.81772,1.06798,0.24043,1.09471,-12.68744
1678855.48041,116.0,6.97545,1.10899,0.2294,1.13247,-11.68701
1678855.69941,116.0,5.5173,1.15084,0.21836,1.17138,-10.7433
1678855.96841,116.0,4.36941,1.18549,0.19604,1.20159,-9.39002
1678856.30341,116.0,3.45686,1.21657,0.17784,1.2295,-8.31649
1678856.72241,116.0,2.73547,1.23988,0.15927,1.25007,-7.31992
1678857.24741,116.0,2.16054,1.25918,0.14051,1.267,-6.36702
1678857.90641,116.0,1.70952,1.2752,0.12501,1.28131,-5.59903
1678858.73441,116.0,1.35352,1.28832,0.11425,1.29338,-5.06783
1678859.77741,116.0,1.07079,1.29855,0.10453,1.30275,-4.60204
1678861.09141,116.0,0.84734,1.30752,0.09764,1.31117,-4.27066
1678862.74741,116.0,0.67072,1.31665,0.09267,1.3199,-4.02601
1678864.83641,116.0,0.53067,1.3259,0.0909,1.32901,-3.92189
1678867.47241,116.0,0.41976,1.33461,0.0918,1.33776,-3.935
1678870.8044,116.0,0.33183,1.34231,0.09447,1.34563,-4.02566
1678875.0094,116.0,0.26261,1.35113,0.09843,1.35471,-4.16651
1678880.3174,116.0,0.20791,1.3624,0.10548,1.36647,-4.42726
1678887.02239,116.0,0.16452,1.37368,0.11703,1.37865,-4.86933
1678895.49838,116.0,0.13007,1.3838,0.13236,1.39011,-5.46388
1678906.18838,116.0,0.10309,1.39405,0.14829,1.40192,-6.07198
1678919.70236,116.0,0.08153,1.40663,0.16578,1.41636,-6.72157
1678936.80035,116.0,0.06443,1.42338,0.18802,1.43574,-7.52489
1678958.38733,116.0,0.05102,1.44557,0.21603,1.46163,-8.49966
1678985.62931,116.0,0.04042,1.46756,0.25027,1.48875,-9.67791
1679020.12529,116.0,0.03192,1.49433,0.28592,1.52144,-10.83202
1679063.67225,116.0,0.02528,1.53334,0.32565,1.56754,-11.99014
1679118.73721,116.0,0.01999,1.58552,0.38013,1.63045,-13.48234
1693040.89289,117.0,20004.453,0.30951,-0.01988,0.31015,3.67578
1693041.03589,117.0,15829.126,0.31622,-0.00102,0.31622,0.18505
1693041.17789,117.0,12516.703,0.32404,0.016,0.32444,-2.82637
1693041.31989,117.0,9909.4424,0.33154,0.0298,0.33288,-5.13585
1693041.48389,117.0,7835.48,0.33975,0.03958,0.34205,-6.64544
1693041.68489,117.0,6217.2461,0.35008,0.05115,0.35379,-8.31296
1693041.92289,117.0,4905.291,0.36058,0.0613,0.36575,-9.64761
1693042.16089,117.0,3881.2737,0.37405,0.07069,0.38067,-10.70172
1693042.39989,117.0,3070.9827,0.3859,0.08032,0.39417,-11.75808
1693042.63689,117.0,2430.7778,0.39917,0.08854,0.40887,-12.50661
1693042.87589,117.0,1923.1537,0.41358,0.09664,0.42472,-13.15256
1693043.11389,117.0,1522.4358,0.42858,0.10332,0.44086,-13.55422
1693043.35189,117.0,1203.8446,0.44427,0.11115,0.45796,-14.04585
1693043.58989,117.0,952.86591,0.46263,0.12042,0.47805,-14.59032
1693043.82889,117.0,754.27557,0.4813,0.12908,0.49831,-15.01287
1693044.06589,117.0,596.71857,0.50079,0.13523,0.51873,-15.11079
1693044.30388,117.0,471.96338,0.523,0.14297,0.54219,-15.28947
1693044.54288,117.0,373.20856,0.54479,0.15107,0.56535,-15.49843
1693044.77988,117.0,295.47278,0.56862,0.15982,0.59066,-15.69899
1693045.01988,117.0,233.87738,0.59202,0.16628,0.61493,-15.68878
1693045.25788,117.0,185.05922,0.61831,0.17276,0.64199,-15.61047
1693045.49388,117.0,146.35823,0.64489,0.18161,0.66997,-15.72821
1693045.72988,117.0,115.77804,0.67459,0.18761,0.7002,-15.54203
1693045.96488,117.0,91.6721,0.70219,0.19405,0.72851,-15.4482
1693046.20988,117.0,72.51701,0.73154,0.20178,0.75886,-15.42061
1693046.43888,117.0,57.36816,0.76341,0.2081,0.79127,-15.24804
1693046.67588,117.0,45.3629,0.79559,0.21391,0.82384,-15.04952
1693046.90788,117.0,35.93134,0.82706,0.21833,0.85539,-14.78783
1693047.15788,117.0,28.40909,0.86098,0.22594,0.89013,-14.70431
1693047.37288,117.0,22.48202,0.89777,0.23316,0.92755,-14.55843
1693047.63688,117.0,17.79613,0.93594,0.23973,0.96615,-14.36664
1693047.88988,117.0,14.06813,0.97678,0.24203,1.00632,-13.91641
1693048.10588,117.0,11.1448,1.02195,0.24558,1.05104,-13.51227
1693048.37288,117.0,8.81772,1.06695,0.24053,1.09372,-12.70439
1693048.55088,117.0,6.97545,1.11213,0.23175,1.13602,-11.7712
1693048.76888,117.0,5.5173,1.15036,0.21454,1.17019,-10.56445
1693049.03888,117.0,4.36941,1.18817,0.19895,1.20471,-9.50554
1693049.37388,117.0,3.45686,1.21718,0.1777,1.23009,-8.30592
1693049.79188,117.0,2.73547,1.24173,0.15906,1.25188,-7.29958
1693050.31788,117.0,2.16054,1.26116,0.14192,1.26912,-6.42076
1693050.97688,117.0,1.70952,1.27592,0.1265,1.28218,-5.66193
1693051.80488,117.0,1.35352,1.28843,0.1131,1.29339,-5.01673
1693052.84788,117.0,1.07079,1.30031,0.1037,1.30444,-4.55962
1693054.16188,117.0,0.84734,1.31011,0.09746,1.31373,-4.25422
1693055.81788,117.0,0.67072,1.31784,0.09396,1.32119,-4.07815
1693057.90587,117.0,0.53067,1.32654,0.09146,1.32969,-3.94396
1693060.54287,117.0,0.41976,1.33555,0.09153,1.33869,-3.92071
1693063.87487,117.0,0.33183,1.34495,0.09515,1.34831,-4.04655
1693068.07987,117.0,0.26261,1.35303,0.10122,1.35681,-4.27831
1693073.38786,117.0,0.20791,1.36061,0.10836,1.36492,-4.55329
1693080.09286,117.0,0.16452,1.37032,0.11682,1.37529,-4.8728
1693088.56885,117.0,0.13007,1.38292,0.12821,1.38885,-5.29654
1693099.25984,117.0,0.10309,1.39616,0.14479,1.40365,-5.92082
1693112.77283,117.0,0.08153,1.40962,0.16469,1.41921,-6.66369
1693129.87082,117.0,0.06443,1.42593,0.18915,1.43843,-7.55632
1693151.4578,117.0,0.05102,1.44675,0.21293,1.46234,-8.37259
1693178.69978,117.0,0.04042,1.47701,0.24675,1.49748,-9.48419
1693213.19575,117.0,0.03192,1.5086,0.29458,1.53709,-11.04903
1693256.74272,117.0,0.02528,1.53553,0.34719,1.5743,-12.74062
1693311.80768,117.0,0.01999,1.56646,0.39666,1.6159,-14.20974
1707231.16456,118.0,20004.453,0.30995,-0.02158,0.3107,3.98285
1707231.30756,118.0,15829.126,0.31625,-0.00105,0.31625,0.18992
1707231.44956,118.0,12516.703,0.32342,0.0129,0.32368,-2.28385
1707231.59156,118.0,9909.4424,0.33151,0.02806,0.3327,-4.83787
1707231.75556,118.0,7835.48,0.34153,0.03994,0.34386,-6.66963
1707231.95656,118.0,6217.2461,0.35022,0.05182,0.35403,-8.41734
1707232.19456,118.0,4905.291,0.36017,0.06185,0.36544,-9.74366
1707232.43256,118.0,3881.2737,0.37397,0.0707,0.3806,-10.70625
1707232.67056,118.0,3070.9827,0.38486,0.07936,0.39295,-11.65219
1707232.90956,118.0,2430.7778,0.39834,0.08807,0.40796,-12.46654
1707233.14756,118.0,1923.1537,0.41441,0.09682,0.42557,-13.14985
1707233.38456,118.0,1522.4358,0.42873,0.10407,0.44118,-13.64435
1707233.62356,118.0,1203.8446,0.44467,0.11174,0.4585,-14.10616
1707233.86156,118.0,952.86591,0.46238,0.12087,0.47792,-14.64987
1707234.10056,118.0,754.27557,0.48029,0.12929,0.49739,-15.06614
1707234.33756,118.0,596.71857,0.50312,0.1363,0.52125,-15.1581
1707234.57456,118.0,471.96338,0.52287,0.14349,0.5422,-15.34594
1707234.81356,118.0,373.20856,0.5448,0.15016,0.56511,-15.40967
1707235.05156,118.0,295.47278,0.56814,0.15836,0.5898,-15.57534
1707235.29056,118.0,233.87738,0.59269,0.1666,0.61566,-15.70047
1707235.52856,118.0,185.05922,0.61774,0.17361,0.64167,-15.69715
1707235.76455,118.0,146.35823,0.6452,0.18021,0.66989,-15.60579
1707236.00155,118.0,115.77804,0.67298,0.18679,0.69843,-15.51267
1707236.23555,118.0,91.6721,0.70094,0.19362,0.72719,-15.44193
1707236.48155,118.0,72.51701,0.73105,0.20218,0.75849,-15.45945
1707236.71055,118.0,57.36816,0.76233,0.20747,0.79006,-15.22441
1707236.94655,118.0,45.3629,0.7937,0.21342,0.8219,-15.05021
1707237.17955,118.0,35.93134,0.8266,0.22113,0.85567,-14.97662
1707237.42955,118.0,28.40909,0.85965,0.22637,0.88896,-14.7526
1707237.64355,118.0,22.48202,0.89512,0.23372,0.92513,-14.63329
1707237.90855,118.0,17.79613,0.93456,0.23869,0.96456,-14.32706
1707238.16155,118.0,14.06813,0.97444,0.24552,1.00489,-14.14217
1707238.37755,118.0,11.1448,1.01914,0.24413,1.04797,-13.4709
1707238.64455,118.0,8.81772,1.066,0.24201,1.09312,-12.79067
1707238.82255,118.0,6.97545,1.1105,0.22917,1.1339,-11.66038
1707239.04055,118.0,5.5173,1.14721,0.21598,1.16736,-10.66193
1707239.31055,118.0,4.36941,1.18569,0.19621,1.20181,-9.39638
1707239.64555,118.0,3.45686,1.21559,0.17996,1.22884,-8.42129
1707240.06355,118.0,2.73547,1.23926,0.15897,1.24942,-7.30967
1707240.58955,118.0,2.16054,1.25939,0.14104,1.26726,-6.39014
1707241.24855,118.0,1.70952,1.2757,0.12605,1.28191,-5.64298
1707242.07655,118.0,1.35352,1.2875,0.11465,1.2926,-5.08879
1707243.11955,118.0,1.07079,1.29769,0.1039,1.30185,-4.57753
1707244.43355,118.0,0.84734,1.3077,0.09684,1.31128,-4.23527
1707246.08955,118.0,0.67072,1.31758,0.0927,1.32084,-4.02457
1707248.17755,118.0,0.53067,1.32582,0.09204,1.32901,-3.97101
1707250.81454,118.0,0.41976,1.33306,0.09221,1.33625,-3.95679
1707254.14554,118.0,0.33183,1.34215,0.09356,1.34541,-3.98764
1707258.35154,118.0,0.26261,1.35215,0.09853,1.35573,-4.16769
1707263.65953,118.0,0.20791,1.36234,0.10758,1.36658,-4.51512
1707270.36453,118.0,0.16452,1.3715,0.11868,1.37663,-4.94556
1707278.84052,118.0,0.13007,1.38049,0.13156,1.38675,-5.44379
1707289.53051,118.0,0.10309,1.39198,0.14543,1.39955,-5.96467
1707303.0445,118.0,0.08153,1.40792,0.16371,1.4174,-6.6323
1707320.14249,118.0,0.06443,1.4265,0.18811,1.43885,-7.51196
1707341.72847,118.0,0.05102,1.44447,0.21719,1.46071,-8.55079
1707368.97145,118.0,0.04042,1.46623,0.24705,1.4869,-9.56412
1707403.46742,118.0,0.03192,1.5002,0.2824,1.52654,-10.6606
1707447.01439,118.0,0.02528,1.54313,0.33103,1.57824,-12.10746
1707502.07935,118.0,0.01999,1.58596,0.3949,1.63439,-13.982
1721417.61703,119.0,20004.453,0.30924,-0.02078,0.30994,3.84374
1721417.76003,119.0,15829.126,0.31501,-0.00213,0.31502,0.38829
1721417.90203,119.0,12516.703,0.32257,0.01438,0.32289,-2.55336
1721418.04403,119.0,9909.4424,0.33133,0.02733,0.33246,-4.71464
1721418.20803,119.0,7835.48,0.3405,0.04113,0.34298,-6.88812
1721418.40903,119.0,6217.2461,0.34971,0.05151,0.35348,-8.37862
1721418.64703,119.0,4905.291,0.36215,0.0614,0.36731,-9.62331
1721418.88603,119.0,3881.2737,0.37233,0.0719,0.37921,-10.92951
1721419.12403,119.0,3070.9827,0.38542,0.08052,0.39374,-11.79947
1721419.36203,119.0,2430.7778,0.3981,0.08893,0.40791,-12.59215
1721419.60003,119.0,1923.1537,0.4131,0.09708,0.42436,-13.22409
1721419.83803,119.0,1522.4358,0.4279,0.10249,0.44,-13.46961
1721420.07603,119.0,1203.8446,0.44518,0.11209,0.45907,-14.1324
1721420.31503,119.0,952.86591,0.4627,0.11965,0.47792,-14.49832
1721420.55303,119.0,754.27557,0.48121,0.1268,0.49763,-14.76242
1721420.79003,119.0,596.71857,0.50048,0.13423,0.51817,-15.01368
1721421.02803,119.0,471.96338,0.52035,0.14323,0.5397,-15.38956
1721421.26703,119.0,373.20856,0.54553,0.15014,0.56582,-15.38742
1721421.50403,119.0,295.47278,0.56804,0.15822,0.58966,-15.56432
1721421.74403,119.0,233.87738,0.59152,0.16524,0.61417,-15.60796
1721421.98203,119.0,185.05922,0.61717,0.17268,0.64087,-15.63114
1721422.21803,119.0,146.35823,0.64271,0.18041,0.66755,-15.67932
1721422.45403,119.0,115.77804,0.67212,0.18659,0.69754,-15.51503
1721422.68903,119.0,91.6721,0.7009,0.19289,0.72696,-15.38724
1721422.93403,119.0,72.51701,0.7293,0.19992,0.75621,-15.32996
1721423.16303,119.0,57.36816,0.76138,0.20531,0.78857,-15.09097
1721423.40003,119.0,45.3629,0.79201,0.2115,0.81977,-14.95172
1721423.63203,119.0,35.93134,0.82442,0.21797,0.85275,-14.8096
1721423.88203,119.0,28.40909,0.85934,0.22405,0.88807,-14.61311
1721424.09703,119.0,22.48202,0.89355,0.23097,0.92292,-14.4928
1721424.36203,119.0,17.79613,0.93184,0.23875,0.96194,-14.37066
1721424.61403,119.0,14.06813,0.97487,0.242,1.00445,-13.94129
1721424.83003,119.0,11.1448,1.01891,0.24229,1.04733,-13.37602
1721425.09703,119.0,8.81772,1.06215,0.2391,1.08873,-12.68619
1721425.27503,119.0,6.97545,1.10751,0.23061,1.13126,-11.76247
1721425.49403,119.0,5.5173,1.14874,0.2125,1.16823,-10.48044
1721425.76303,119.0,4.36941,1.18174,0.1977,1.19816,-9.4974
1721426.09803,119.0,3.45686,1.21152,0.17667,1.22433,-8.29684
1721426.51703,119.0,2.73547,1.23729,0.15779,1.24731,-7.26761
1721427.04203,119.0,2.16054,1.25593,0.14109,1.26383,-6.40952
1721427.70103,119.0,1.70952,1.27115,0.12529,1.27731,-5.62937
1721428.53003,119.0,1.35352,1.28263,0.11251,1.28756,-5.01319
1721429.57203,119.0,1.07079,1.2955,0.10331,1.29962,-4.55947
1721430.88602,119.0,0.84734,1.30506,0.09809,1.30874,-4.29837
1721432.54202,119.0,0.67072,1.31309,0.09373,1.31643,-4.0831
1721434.63102,119.0,0.53067,1.32045,0.09067,1.32356,-3.9282
1721437.26702,119.0,0.41976,1.32993,0.09084,1.33303,-3.90737
1721440.59902,119.0,0.33183,1.33923,0.09419,1.34254,-4.02306
1721444.80401,119.0,0.26261,1.34755,0.09956,1.35123,-4.22545
1721450.11301,119.0,0.20791,1.35629,0.10623,1.36044,-4.47858
1721456.817,119.0,0.16452,1.36756,0.1148,1.37237,-4.79848
1721465.294,119.0,0.13007,1.38107,0.12824,1.38701,-5.30503
1721475.98399,119.0,0.10309,1.3948,0.14687,1.40251,-6.01094
1721489.49698,119.0,0.08153,1.40676,0.16978,1.41697,-6.88158
1721506.59497,119.0,0.06443,1.42027,0.19485,1.43357,-7.81164
1721528.18195,119.0,0.05102,1.43813,0.21788,1.45454,-8.61479
1721555.42393,119.0,0.04042,1.46466,0.24883,1.48565,-9.64195
1721589.9199,119.0,0.03192,1.49463,0.28949,1.5224,-10.9617
1721633.46687,119.0,0.02528,1.52528,0.33369,1.56135,-12.34018
1721688.53283,119.0,0.01999,1.56708,0.37779,1.61198,-13.55433
1735611.1239,120.0,20004.453,0.31002,-0.02115,0.31074,3.90323
1735611.2659,120.0,15829.126,0.31742,-0.00209,0.31743,0.37714
1735611.4079,120.0,12516.703,0.32471,0.0155,0.32508,-2.73287
1735611.5499,120.0,9909.4424,0.33117,0.02816,0.33236,-4.86016
1735611.7139,120.0,7835.48,0.34014,0.04026,0.34251,-6.74979
1735611.9149,120.0,6217.2461,0.35118,0.04999,0.35472,-8.10205
1735612.1529,120.0,4905.291,0.36185,0.06154,0.36704,-9.65151
1735612.3919,120.0,3881.2737,0.37307,0.07092,0.37975,-10.76297
1735612.6289,120.0,3070.9827,0.38637,0.0782,0.3942,-11.44225
1735612.8679,120.0,2430.7778,0.39914,0.08732,0.40858,-12.33966
1735613.1059,120.0,1923.1537,0.41389,0.09697,0.42509,-13.18562
1735613.3439,120.0,1522.4358,0.42937,0.10553,0.44215,-13.80818
1735613.5819,120.0,1203.8446,0.44493,0.11055,0.45846,-13.95292
1735613.8199,120.0,952.86591,0.46332,0.12101,0.47886,-14.63702
1735614.0589,120.0,754.27557,0.4809,0.12669,0.49731,-14.75855
1735614.2959,120.0,596.71857,0.50291,0.13514,0.52075,-15.04128
1735614.5329,120.0,471.96338,0.52282,0.14302,0.54203,-15.29901
1735614.7729,120.0,373.20856,0.54536,0.1496,0.5655,-15.34024
1735615.0099,120.0,295.47278,0.56936,0.15829,0.59096,-15.53705
1735615.2499,120.0,233.87738,0.59219,0.16496,0.61474,-15.56604
1735615.4879,120.0,185.05922,0.61738,0.17269,0.64108,-15.62657
1735615.7239,120.0,146.35823,0.64504,0.17897,0.66941,-15.50679
1735615.9599,120.0,115.77804,0.67259,0.1863,0.69792,-15.48188
1735616.1939,120.0,91.6721,0.70067,0.19372,0.72696,-15.45499
1735616.4399,120.0,72.51701,0.72866,0.19872,0.75527,-15.25477
1735616.6689,120.0,57.36816,0.76152,0.20493,0.78861,-15.0617
1735616.9049,120.0,45.3629,0.79365,0.21215,0.82151,-14.9659
1735617.1379,120.0,35.93134,0.82503,0.21703,0.8531,-14.73834
1735617.3879,120.0,28.40909,0.85732,0.22482,0.88631,-14.69389
1735617.6029,120.0,22.48202,0.89428,0.2321,0.92391,-14.54914
1735617.8669,120.0,17.79613,0.93302,0.23807,0.96291,-14.31399
1735618.1199,120.0,14.06813,0.97269,0.24339,1.00268,-14.04827
1735618.3359,120.0,11.1448,1.01645,0.2429,1.04507,-13.43994
1735618.6029,120.0,8.81772,1.06237,0.24038,1.08923,-12.74929
1735618.7809,120.0,6.97545,1.10843,0.22875,1.13179,-11.66075
1735618.9989,120.0,5.5173,1.14441,0.21337,1.16413,-10.5614
1735619.26889,120.0,4.36941,1.18415,0.19688,1.20041,-9.43955
1735619.60389,120.0,3.45686,1.21182,0.17747,1.22475,-8.33153
1735620.02189,120.0,2.73547,1.23561,0.15823,1.2457,-7.29729
1735620.54789,120.0,2.16054,1.25644,0.13998,1.26421,-6.35701
1735621.20689,120.0,1.70952,1.27151,0.12618,1.27776,-5.66747
1735622.03489,120.0,1.35352,1.28293,0.11396,1.28798,-5.0763
1735623.07789,120.0,1.07079,1.29401,0.10339,1.29813,-4.5681
1735624.39189,120.0,0.84734,1.30463,0.09671,1.30821,-4.23944
1735626.04789,120.0,0.67072,1.31398,0.09313,1.31727,-4.0543
1735628.13589,120.0,0.53067,1.32142,0.09158,1.32459,-3.96437
1735630.77289,120.0,0.41976,1.32925,0.09108,1.33236,-3.91989
1735634.10388,120.0,0.33183,1.33911,0.09332,1.34236,-3.98645
1735638.30988,120.0,0.26261,1.34879,0.099,1.35241,-4.19794
1735643.61788,120.0,0.20791,1.35791,0.10817,1.36222,-4.55451
1735650.32187,120.0,0.16452,1.36632,0.11877,1.37148,-4.96816
1735658.79886,120.0,0.13007,1.37611,0.13052,1.38229,-5.4183
1735669.48886,120.0,0.10309,1.38942,0.14424,1.39689,-5.92694
1735683.00285,120.0,0.08153,1.40466,0.16387,1.41418,-6.65396
1735700.10083,120.0,0.06443,1.42272,0.18956,1.43529,-7.58919
1735721.68682,120.0,0.05102,1.43958,0.21637,1.45575,-8.54775
1735748.92979,120.0,0.04042,1.46452,0.24556,1.48497,-9.51855
1735783.42477,120.0,0.03192,1.50104,0.2842,1.52771,-10.72117
1735826.97273,120.0,0.02528,1.54075,0.33743,1.57727,-12.35284
1735882.03769,120.0,0.01999,1.57773,0.40029,1.62772,-14.23636
1749793.03618,121.0,20004.453,0.3099,-0.02011,0.31055,3.71211
1749793.17918,121.0,15829.126,0.31592,-0.00211,0.31593,0.38236
1749793.32118,121.0,12516.703,0.32461,0.0128,0.32486,-2.25837
1749793.46318,121.0,9909.4424,0.33292,0.02905,0.33419,-4.98739
1749793.62718,121.0,7835.48,0.34237,0.04138,0.34486,-6.89182
1749793.82818,121.0,6217.2461,0.35231,0.05068,0.35593,-8.18539
1749794.06618,121.0,4905.291,0.36224,0.06198,0.36751,-9.70972
1749794.30418,121.0,3881.2737,0.374,0.06996,0.38049,-10.59554
1749794.54218,121.0,3070.9827,0.38583,0.07921,0.39388,-11.60194
1749794.78118,121.0,2430.7778,0.39968,0.08852,0.40937,-12.48795
1749795.01918,121.0,1923.1537,0.41434,0.09525,0.42515,-12.94619
1749795.25618,121.0,1522.4358,0.42801,0.10387,0.44043,-13.64101
1749795.49518,121.0,1203.8446,0.44704,0.11226,0.46092,-14.09683
1749795.73318,121.0,952.86591,0.4645,0.11927,0.47957,-14.40102
1749795.97218,121.0,754.27557,0.48245,0.12715,0.49893,-14.76444
1749796.20918,121.0,596.71857,0.5014,0.13522,0.51931,-15.09224
1749796.44618,121.0,471.96338,0.52284,0.14158,0.54167,-15.15159
1749796.68518,121.0,373.20856,0.54387,0.1501,0.5642,-15.42853
1749796.92318,121.0,295.47278,0.56721,0.15612,0.5883,-15.38866
1749797.16218,121.0,233.87738,0.59149,0.16481,0.61402,-15.56931
1749797.40018,121.0,185.05922,0.61776,0.17242,0.64137,-15.59467
1749797.63718,121.0,146.35823,0.64332,0.18009,0.66805,-15.63912
1749797.87318,121.0,115.77804,0.67271,0.18648,0.69807,-15.49379
1749798.10718,121.0,91.6721,0.70072,0.19293,0.7268,-15.39387
1749798.35318,121.0,72.51701,0.73197,0.1996,0.7587,-15.25328
1749798.58218,121.0,57.36816,0.76178,0.20621,0.78919,-15.14671
1749798.81818,121.0,45.3629,0.79386,0.21155,0.82157,-14.92119
1749799.05118,121.0,35.93134,0.82486,0.21817,0.85323,-14.81498
1749799.30118,121.0,28.40909,0.85821,0.22469,0.88713,-14.67122
1749799.51618,121.0,22.48202,0.89351,0.23219,0.92319,-14.56703
1749799.78018,121.0,17.79613,0.93273,0.23817,0.96266,-14.32398
1749800.03318,121.0,14.06813,0.97422,0.24432,1.00439,-14.07836
1749800.24918,121.0,11.1448,1.01679,0.2448,1.04585,-13.53663
1749800.51618,121.0,8.81772,1.06325,0.24164,1.09036,-12.80395
1749800.69418,121.0,6.97545,1.10677,0.22915,1.13024,-11.69724
1749800.91218,121.0,5.5173,1.14736,0.21725,1.16775,-10.72171
1749801.18118,121.0,4.36941,1.18395,0.19673,1.20019,-9.4342
1749801.51718,121.0,3.45686,1.21427,0.17866,1.22734,-8.37014
1749801.93518,121.0,2.73547,1.23664,0.15969,1.24691,-7.35785
1749802.46018,121.0,2.16054,1.25663,0.1411,1.26452,-6.40674
1749803.11918,121.0,1.70952,1.27366,0.12583,1.27986,-5.64237
1749803.94818,121.0,1.35352,1.28509,0.11414,1.29015,-5.07553
1749804.99117,121.0,1.07079,1.29509,0.10448,1.2993,-4.61249
1749806.30517,121.0,0.84734,1.30456,0.09691,1.30816,-4.24859
1749807.96017,121.0,0.67072,1.31449,0.09266,1.31776,-4.03214
1749810.04917,121.0,0.53067,1.32318,0.0913,1.32632,-3.94717
1749812.68617,121.0,0.41976,1.33101,0.09209,1.33419,-3.95775
1749816.01717,121.0,0.33183,1.33939,0.09412,1.34269,-4.01964
1749820.22316,121.0,0.26261,1.34921,0.0981,1.35278,-4.15845
1749825.53116,121.0,0.20791,1.36021,0.10639,1.36437,-4.47218
1749832.23615,121.0,0.16452,1.37033,0.11837,1.37543,-4.93697
1749840.71215,121.0,0.13007,1.37959,0.13241,1.38593,-5.48238
1749851.40214,121.0,0.10309,1.38962,0.14673,1.39734,-6.02767
1749864.91613,121.0,0.08153,1.40448,0.16413,1.41403,-6.66562
1749882.01412,121.0,0.06443,1.42267,0.18778,1.435,-7.51913
1749903.6001,121.0,0.05102,1.44198,0.21743,1.45828,-8.57462
1749930.84308,121.0,0.04042,1.46353,0.2495,1.48464,-9.67482
1749965.33805,121.0,0.03192,1.49416,0.28384,1.52088,-10.75591
1750008.88602,121.0,0.02528,1.53718,0.3277,1.57172,-12.0344
1750063.95097,121.0,0.01999,1.58648,0.38861,1.63338,-13.7635
1763963.50288,122.0,20004.453,0.31022,-0.02099,0.31093,3.87003
1763963.64588,122.0,15829.126,0.31622,-0.00197,0.31622,0.35608
1763963.78788,122.0,12516.703,0.32285,0.01361,0.32314,-2.41428
1763963.92988,122.0,9909.4424,0.3307,0.02727,0.33182,-4.71368
1763964.09388,122.0,7835.48,0.3403,0.04045,0.34269,-6.77819
1763964.29488,122.0,6217.2461,0.35067,0.05032,0.35426,-8.16543
1763964.53288,122.0,4905.291,0.36125,0.06033,0.36625,-9.48135
1763964.77088,122.0,3881.2737,0.37379,0.06872,0.38006,-10.41757
1763965.00988,122.0,3070.9827,0.38459,0.08026,0.39288,-11.78813
1763965.24788,122.0,2430.7778,0.39993,0.08682,0.40924,-12.24769
1763965.48588,122.0,1923.1537,0.41424,0.09567,0.42514,-13.00535
1763965.72388,122.0,1522.4358,0.42962,0.10351,0.44192,-13.54598
1763965.96188,122.0,1203.8446,0.44533,0.11151,0.45908,-14.05757
1763966.19988,122.0,952.86591,0.46361,0.11881,0.47859,-14.37357
1763966.43888,122.0,754.27557,0.4801,0.12784,0.49683,-14.91096
1763966.67588,122.0,596.71857,0.50195,0.13455,0.51967,-15.00595
1763966.91288,122.0,471.96338,0.52284,0.14329,0.54212,-15.32591
1763967.15288,122.0,373.20856,0.54446,0.14961,0.56464,-15.36485
1763967.38988,122.0,295.47278,0.56699,0.15601,0.58806,-15.38454
1763967.62888,122.0,233.87738,0.59154,0.16477,0.61406,-15.56498
1763967.86688,122.0,185.05922,0.61771,0.17099,0.64094,-15.47266
1763968.10388,122.0,146.35823,0.64312,0.18008,0.66786,-15.64249
1763968.33988,122.0,115.77804,0.67222,0.18722,0.69781,-15.56305
1763968.57388,122.0,91.6721,0.69922,0.19244,0.72522,-15.38792
1763968.81988,122.0,72.51701,0.72979,0.19936,0.75653,-15.27866
1763969.04888,122.0,57.36816,0.76093,0.20564,0.78823,-15.12294
