Repository: SebaVillagra00/ICM2985-SOH-IPRE

## Data University of Cambridge (EIS Cambridge)
Data publicada en "Identifying degradation patterns of lithium ion batteries from impedance spectroscopy using machine learning" (Zhang, Tang, Zhang, Wang, Stimming & Lee, 2020) https://www.nature.com/articles/s41467-020-15235-7.

Carpeta contiene:
* Paper de Nature Comunications (IF: 16.6).
* Data frames para IOS.
* Data frames para Windows.

Cada Data frame está contenido en un archivo .txt con las siguientes columnas:
* time/s: tiempo en que se mide la muestra.
* cycle number: ciclo de carga de la batería.
* freq/Hz: frecuencia de la señal de input.
* Re(Z)/Ohm: Parte resistiva de la impedancia.
* Im(Z)/Ohm: Parte reactiva de la impedancia.

File: EIS Cambridge/csvEIS/EIS_state_III_45C01.csv (part 12 of 27)
time/s,cycle number,freq/Hz,Re(Z)/Ohm,-Im(Z)/Ohm,|Z|/Ohm,Phase(Z)/deg
1999954.60457,123.0,28.40909,0.94673,0.10786,0.95285,-6.4995
1999954.81857,123.0,22.48202,0.96961,0.10275,0.97504,-6.04926
1999955.08357,123.0,17.79613,0.98837,0.09568,0.99299,-5.52911
1999955.33557,123.0,14.06813,1.00374,0.08597,1.00741,-4.89539
1999955.55157,123.0,11.1448,1.01686,0.07635,1.01972,-4.29401
1999955.81957,123.0,8.81772,1.02459,0.06883,1.0269,-3.84314
1999955.99757,123.0,6.97545,1.03217,0.0584,1.03382,-3.23854
1999956.21557,123.0,5.5173,1.0416,0.05137,1.04286,-2.82344
1999956.48457,123.0,4.36941,1.04729,0.04887,1.04843,-2.67177
1999956.81957,123.0,3.45686,1.04701,0.04553,1.048,-2.48989
1999957.23857,123.0,2.73547,1.04833,0.03985,1.04909,-2.17698
1999957.76357,123.0,2.16054,1.05047,0.03426,1.05103,-1.86776
1999958.42256,123.0,1.70952,1.057,0.02844,1.05739,-1.5415
1999959.25156,123.0,1.35352,1.06594,0.02739,1.06629,-1.47191
1999960.29456,123.0,1.07079,1.07489,0.03352,1.07541,-1.78629
1999961.60856,123.0,0.84734,1.07898,0.04575,1.07995,-2.4279
1999963.26356,123.0,0.67072,1.07599,0.05724,1.07751,-3.04519
1999965.35256,123.0,0.53067,1.06582,0.06403,1.06774,-3.43802
1999967.98956,123.0,0.41976,1.05435,0.06157,1.05615,-3.34201
1999971.32055,123.0,0.33183,1.0504,0.04813,1.0515,-2.62361
1999975.52655,123.0,0.26261,1.06143,0.02958,1.06184,-1.59644
1999980.83455,123.0,0.20791,1.09429,0.01614,1.09441,-0.8451
1999987.53854,123.0,0.16452,1.14542,0.0248,1.14569,-1.24059
1999996.01554,123.0,0.13007,1.19912,0.06916,1.20111,-3.30085
2000006.70553,123.0,0.10309,1.23033,0.15088,1.23954,-6.99137
2000020.21952,123.0,0.08153,1.21044,0.25168,1.23633,-11.74586
2000037.3165,123.0,0.06443,1.14489,0.33244,1.19218,-16.19184
2000058.90349,123.0,0.05102,1.01718,0.34561,1.07429,-18.76627
2000086.14547,123.0,0.04042,0.90022,0.25421,0.93543,-15.7691
2000120.64044,123.0,0.03192,0.86953,0.05635,0.87135,-3.70788
2000164.18741,123.0,0.02528,1.01329,-0.18902,1.03077,10.56683
2000219.25236,123.0,0.01999,1.38608,-0.36136,1.43241,14.61202
2015590.9154,124.0,20004.453,0.68445,-0.02059,0.68476,1.72341
2015591.0584,124.0,15829.126,0.69284,-0.00659,0.69287,0.54531
2015591.2004,124.0,12516.703,0.70039,0.00427,0.7004,-0.34969
2015591.3424,124.0,9909.4424,0.70756,0.01302,0.70768,-1.05392
2015591.5064,124.0,7835.48,0.71283,0.02112,0.71314,-1.69714
2015591.7074,124.0,6217.2461,0.72121,0.0257,0.72166,-2.04106
2015591.9454,124.0,4905.291,0.72741,0.0311,0.72808,-2.44826
2015592.1844,124.0,3881.2737,0.73423,0.03532,0.73508,-2.75434
2015592.4224,124.0,3070.9827,0.74176,0.03775,0.74272,-2.91315
2015592.6604,124.0,2430.7778,0.74747,0.04207,0.74866,-3.22155
2015592.8984,124.0,1923.1537,0.75434,0.04433,0.75565,-3.36314
2015593.1364,124.0,1522.4358,0.76339,0.04639,0.7648,-3.47778
2015593.3744,124.0,1203.8446,0.7687,0.0483,0.77022,-3.59516
2015593.6134,124.0,952.86591,0.77589,0.05232,0.77765,-3.85739
2015593.8514,124.0,754.27557,0.78524,0.05446,0.78712,-3.96742
2015594.0884,124.0,596.71857,0.79147,0.05789,0.79359,-4.18362
2015594.3264,124.0,471.96338,0.79925,0.0596,0.80147,-4.26453
2015594.5654,124.0,373.20856,0.81016,0.06228,0.81255,-4.39592
2015594.8034,124.0,295.47278,0.81808,0.06654,0.82078,-4.65009
2015595.0424,124.0,233.87738,0.82791,0.07079,0.83093,-4.88721
2015595.2804,124.0,185.05922,0.83835,0.07563,0.84176,-5.15505
2015595.5164,124.0,146.35823,0.84891,0.08028,0.8527,-5.40219
2015595.7524,124.0,115.77804,0.86031,0.08697,0.86469,-5.77282
2015595.9874,124.0,91.6721,0.87333,0.09326,0.87829,-6.09551
2015596.2324,124.0,72.51701,0.88887,0.09857,0.89432,-6.32783
2015596.4614,124.0,57.36816,0.90665,0.10419,0.91262,-6.55582
2015596.6984,124.0,45.3629,0.92726,0.10868,0.93361,-6.68491
2015596.9304,124.0,35.93134,0.94943,0.11089,0.95588,-6.66152
2015597.1804,124.0,28.40909,0.97005,0.10876,0.97613,-6.3974
2015597.3954,124.0,22.48202,0.99258,0.1055,0.99817,-6.06691
2015597.6604,124.0,17.79613,1.00957,0.09804,1.01432,-5.54645
2015597.9124,124.0,14.06813,1.0273,0.0876,1.03103,-4.87406
2015598.1284,124.0,11.1448,1.03802,0.07795,1.04094,-4.29432
2015598.3954,124.0,8.81772,1.0502,0.0666,1.05231,-3.62865
2015598.5744,124.0,6.97545,1.05882,0.06097,1.06058,-3.29581
2015598.7924,124.0,5.5173,1.06254,0.05415,1.06392,-2.91737
2015599.0614,124.0,4.36941,1.06591,0.04601,1.0669,-2.4714
2015599.3964,124.0,3.45686,1.07098,0.03829,1.07166,-2.04742
2015599.81539,124.0,2.73547,1.07919,0.03545,1.07977,-1.88155
2015600.34039,124.0,2.16054,1.08429,0.03701,1.08492,-1.9549
2015600.99939,124.0,1.70952,1.08526,0.04144,1.08605,-2.18662
2015601.82839,124.0,1.35352,1.08213,0.04313,1.08299,-2.2822
2015602.87139,124.0,1.07079,1.079,0.04118,1.07979,-2.1855
2015604.18439,124.0,0.84734,1.07811,0.0346,1.07866,-1.83815
2015605.84039,124.0,0.67072,1.0839,0.02781,1.08426,-1.46996
2015607.92939,124.0,0.53067,1.09827,0.02238,1.09849,-1.16739
2015610.56639,124.0,0.41976,1.1202,0.02823,1.12056,-1.4436
2015613.89738,124.0,0.33183,1.14242,0.04972,1.1435,-2.49186
2015618.10338,124.0,0.26261,1.15131,0.08589,1.15451,-4.26638
2015623.41138,124.0,0.20791,1.13972,0.1253,1.14659,-6.2738
2015630.11537,124.0,0.16452,1.10553,0.15027,1.11569,-7.74041
2015638.59236,124.0,0.13007,1.06275,0.14533,1.07264,-7.7871
2015649.28236,124.0,0.10309,1.03354,0.10391,1.03875,-5.74117
2015662.79635,124.0,0.08153,1.04759,0.03577,1.0482,-1.95566
2015679.89333,124.0,0.06443,1.11581,-0.02824,1.11617,1.44964
2015701.48032,124.0,0.05102,1.27111,-0.0557,1.27233,2.50906
2015728.7223,124.0,0.04042,1.46998,0.02642,1.47021,-1.02954
2015763.21727,124.0,0.03192,1.63086,0.25615,1.65086,-8.92609
2015806.76423,124.0,0.02528,1.64253,0.59262,1.74616,-19.83928
2015861.82919,124.0,0.01999,1.42051,0.93057,1.69818,-33.22846
2031232.07003,125.0,20004.453,0.70928,-0.01991,0.70956,1.60797
2031232.21303,125.0,15829.126,0.71815,-0.00672,0.71818,0.53589
2031232.35503,125.0,12516.703,0.72375,0.00521,0.72377,-0.41224
2031232.49703,125.0,9909.4424,0.73209,0.01392,0.73223,-1.08965
2031232.66103,125.0,7835.48,0.73815,0.02079,0.73844,-1.61296
2031232.86203,125.0,6217.2461,0.74643,0.02684,0.74692,-2.05927
2031233.10003,125.0,4905.291,0.75242,0.0326,0.75312,-2.48064
2031233.33903,125.0,3881.2737,0.76018,0.03414,0.76094,-2.57171
2031233.57703,125.0,3070.9827,0.76628,0.03802,0.76723,-2.84053
2031233.81503,125.0,2430.7778,0.77397,0.04201,0.77511,-3.10668
2031234.05303,125.0,1923.1537,0.77951,0.04498,0.78081,-3.30252
2031234.29103,125.0,1522.4358,0.78682,0.04559,0.78814,-3.31635
2031234.52903,125.0,1203.8446,0.79391,0.04886,0.79541,-3.52152
2031234.76803,125.0,952.86591,0.80133,0.05098,0.80295,-3.64018
2031235.00603,125.0,754.27557,0.81087,0.05326,0.81262,-3.75757
2031235.24303,125.0,596.71857,0.81754,0.05767,0.81957,-4.03496
2031235.48103,125.0,471.96338,0.82508,0.05971,0.82724,-4.13915
2031235.72003,125.0,373.20856,0.83401,0.06409,0.83647,-4.39414
2031235.95803,125.0,295.47278,0.84329,0.06793,0.84602,-4.60527
2031236.19703,125.0,233.87738,0.85436,0.0713,0.85733,-4.77083
2031236.43503,125.0,185.05922,0.86405,0.07524,0.86732,-4.97699
2031236.67103,125.0,146.35823,0.87347,0.07885,0.87702,-5.15836
2031236.90803,125.0,115.77804,0.88597,0.0847,0.89001,-5.46067
2031237.14203,125.0,91.6721,0.89901,0.09155,0.90366,-5.81468
2031237.38703,125.0,72.51701,0.91381,0.09939,0.9192,-6.20742
2031237.61603,125.0,57.36816,0.9318,0.10412,0.9376,-6.37563
2031237.85303,125.0,45.3629,0.95234,0.10839,0.95849,-6.4932
2031238.08503,125.0,35.93134,0.97377,0.11021,0.97999,-6.4574
2031238.33603,125.0,28.40909,0.9965,0.10933,1.00248,-6.26128
2031238.55003,125.0,22.48202,1.01554,0.10262,1.02072,-5.77007
2031238.81503,125.0,17.79613,1.03497,0.09695,1.0395,-5.35136
2031239.06703,125.0,14.06813,1.0522,0.08876,1.05594,-4.82201
2031239.28303,125.0,11.1448,1.06286,0.07693,1.06564,-4.14004
2031239.55103,125.0,8.81772,1.07693,0.06758,1.07905,-3.59067
2031239.72903,125.0,6.97545,1.08327,0.05995,1.08493,-3.16783
2031239.94703,125.0,5.5173,1.08715,0.05365,1.08848,-2.82494
2031240.21603,125.0,4.36941,1.09335,0.04437,1.09425,-2.32384
2031240.55103,125.0,3.45686,1.10126,0.03999,1.10199,-2.0796
2031240.97003,125.0,2.73547,1.1057,0.04056,1.10644,-2.1009
2031241.49503,125.0,2.16054,1.10688,0.04204,1.10768,-2.17507
2031242.15403,125.0,1.70952,1.10553,0.04143,1.10631,-2.14611
2031242.98302,125.0,1.35352,1.10207,0.03723,1.1027,-1.93502
2031244.02602,125.0,1.07079,1.10434,0.03177,1.1048,-1.64765
2031245.34002,125.0,0.84734,1.112,0.02503,1.11228,-1.28957
2031246.99502,125.0,0.67072,1.12467,0.02391,1.12493,-1.21811
2031249.08402,125.0,0.53067,1.14263,0.03155,1.14307,-1.58187
2031251.72102,125.0,0.41976,1.15677,0.05223,1.15795,-2.58548
2031255.05202,125.0,0.33183,1.15708,0.08122,1.15992,-4.01536
2031259.25801,125.0,0.26261,1.14174,0.10759,1.1468,-5.3833
2031264.56601,125.0,0.20791,1.11398,0.11731,1.12014,-6.01159
2031271.27,125.0,0.16452,1.08668,0.10295,1.09155,-5.41215
2031279.747,125.0,0.13007,1.07981,0.06493,1.08176,-3.44095
2031290.43699,125.0,0.10309,1.10979,0.01592,1.1099,-0.82167
2031303.95098,125.0,0.08153,1.19193,-0.0171,1.19205,0.82177
2031321.04796,125.0,0.06443,1.30438,-0.00515,1.30439,0.22615
2031342.63395,125.0,0.05102,1.44464,0.09655,1.44786,-3.82351
2031369.87693,125.0,0.04042,1.52448,0.29927,1.55358,-11.10632
2031404.3719,125.0,0.03192,1.46859,0.55093,1.56853,-20.56317
2031447.91887,125.0,0.02528,1.24559,0.74451,1.45114,-30.86754
2031502.98382,125.0,0.01999,0.89106,0.75659,1.16894,-40.33425
2046884.46145,126.0,20004.453,0.70974,-0.02163,0.71007,1.74596
2046884.60445,126.0,15829.126,0.71798,-0.0079,0.71802,0.63056
2046884.74645,126.0,12516.703,0.72276,0.00531,0.72278,-0.42056
2046884.88845,126.0,9909.4424,0.73043,0.01348,0.73056,-1.05712
2046885.05245,126.0,7835.48,0.73901,0.02054,0.7393,-1.59236
2046885.25345,126.0,6217.2461,0.7427,0.02555,0.74314,-1.97039
2046885.49145,126.0,4905.291,0.75274,0.0305,0.75336,-2.32063
2046885.72945,126.0,3881.2737,0.76016,0.03488,0.76096,-2.62723
2046885.96745,126.0,3070.9827,0.76652,0.03814,0.76747,-2.84817
2046886.20645,126.0,2430.7778,0.77189,0.04153,0.77301,-3.07951
2046886.44445,126.0,1923.1537,0.78011,0.04513,0.78141,-3.31102
2046886.68245,126.0,1522.4358,0.7869,0.04581,0.78823,-3.33188
2046886.92045,126.0,1203.8446,0.79495,0.04946,0.79649,-3.56015
2046887.15945,126.0,952.86591,0.80106,0.05184,0.80274,-3.70303
2046887.39745,126.0,754.27557,0.80991,0.05478,0.81176,-3.86929
2046887.63445,126.0,596.71857,0.81808,0.05608,0.82,-3.9217
2046887.87245,126.0,471.96338,0.82525,0.05996,0.82742,-4.15565
2046888.11145,126.0,373.20856,0.8339,0.063,0.83628,-4.32037
2046888.34845,126.0,295.47278,0.84306,0.06483,0.84555,-4.39751
2046888.58845,126.0,233.87738,0.85191,0.07092,0.85486,-4.75898
2046888.82645,126.0,185.05922,0.86148,0.07481,0.86472,-4.96325
2046889.06244,126.0,146.35823,0.87205,0.0793,0.87565,-5.19616
2046889.29844,126.0,115.77804,0.88539,0.0862,0.88958,-5.5607
2046889.53344,126.0,91.6721,0.89829,0.09299,0.90309,-5.90996
2046889.77844,126.0,72.51701,0.91383,0.09865,0.91914,-6.1615
2046890.00744,126.0,57.36816,0.93,0.10493,0.9359,-6.4375
2046890.24444,126.0,45.3629,0.95187,0.11027,0.95824,-6.60798
2046890.47644,126.0,35.93134,0.9723,0.10989,0.97849,-6.44811
2046890.72644,126.0,28.40909,0.99512,0.10951,1.00113,-6.28
2046890.94144,126.0,22.48202,1.0165,0.10447,1.02185,-5.86805
2046891.20644,126.0,17.79613,1.03541,0.09623,1.03987,-5.30994
2046891.45844,126.0,14.06813,1.04892,0.0882,1.05262,-4.80664
2046891.67444,126.0,11.1448,1.06313,0.07747,1.06595,-4.16781
2046891.94144,126.0,8.81772,1.07221,0.06887,1.07442,-3.67534
2046892.12044,126.0,6.97545,1.07884,0.05899,1.08046,-3.12961
2046892.33844,126.0,5.5173,1.08881,0.05002,1.08996,-2.6303
2046892.60744,126.0,4.36941,1.09511,0.0469,1.09611,-2.45241
2046892.94244,126.0,3.45686,1.09621,0.04456,1.09711,-2.32753
2046893.36144,126.0,2.73547,1.09703,0.04171,1.09782,-2.17757
2046893.88644,126.0,2.16054,1.0975,0.03678,1.09811,-1.91939
2046894.54544,126.0,1.70952,1.10145,0.03037,1.10187,-1.57951
2046895.37444,126.0,1.35352,1.10939,0.02687,1.10971,-1.38723
2046896.41744,126.0,1.07079,1.11963,0.02882,1.12,-1.47431
2046897.73044,126.0,0.84734,1.12843,0.03833,1.12908,-1.94528
2046899.38644,126.0,0.67072,1.13184,0.05139,1.13301,-2.59962
2046901.47544,126.0,0.53067,1.12542,0.06585,1.12735,-3.34866
2046904.11243,126.0,0.41976,1.11167,0.0724,1.11402,-3.72638
2046907.44343,126.0,0.33183,1.09845,0.06653,1.10046,-3.46581
2046911.64943,126.0,0.26261,1.09536,0.04855,1.09643,-2.53809
2046916.95742,126.0,0.20791,1.11377,0.02613,1.11408,-1.34396
2046923.66142,126.0,0.16452,1.15667,0.01254,1.15673,-0.62116
2046932.13841,126.0,0.13007,1.21975,0.02806,1.22008,-1.31778
2046942.8284,126.0,0.10309,1.28207,0.08834,1.28511,-3.94154
2046956.34239,126.0,0.08153,1.31224,0.19239,1.32627,-8.34101
2046973.43938,126.0,0.06443,1.29338,0.3055,1.32897,-13.29003
2046995.02636,126.0,0.05102,1.18639,0.39985,1.25196,-18.62557
2047022.26834,126.0,0.04042,1.02692,0.40114,1.10248,-21.33715
2047056.76332,126.0,0.03192,0.88583,0.26783,0.92544,-16.82275
2047100.31028,126.0,0.02528,0.86707,0.00584,0.86709,-0.38613
2047155.37524,126.0,0.01999,1.07389,-0.30889,1.11743,16.04738
2062548.83065,127.0,20004.453,0.6764,-0.0212,0.67673,1.79544
2062548.97365,127.0,15829.126,0.68322,-0.00865,0.68328,0.72542
2062549.11565,127.0,12516.703,0.68995,0.00497,0.68996,-0.41297
2062549.25765,127.0,9909.4424,0.69704,0.01231,0.69715,-1.01214
2062549.42165,127.0,7835.48,0.7043,0.02145,0.70462,-1.74431
2062549.62265,127.0,6217.2461,0.7114,0.02733,0.71192,-2.19968
2062549.86065,127.0,4905.291,0.71745,0.03066,0.7181,-2.44664
2062550.09965,127.0,3881.2737,0.72646,0.03515,0.72731,-2.77035
2062550.33765,127.0,3070.9827,0.73317,0.03735,0.73412,-2.91646
2062550.57565,127.0,2430.7778,0.73821,0.04319,0.73948,-3.34824
2062550.81365,127.0,1923.1537,0.74737,0.0445,0.7487,-3.40758
2062551.05165,127.0,1522.4358,0.75221,0.04601,0.75361,-3.50013
2062551.28964,127.0,1203.8446,0.76033,0.04806,0.76184,-3.61699
2062551.52864,127.0,952.86591,0.76813,0.05142,0.76985,-3.8295
2062551.76664,127.0,754.27557,0.77558,0.05352,0.77742,-3.94789
2062552.00364,127.0,596.71857,0.78178,0.05565,0.78376,-4.072
2062552.24164,127.0,471.96338,0.79055,0.05942,0.79278,-4.29866
2062552.48064,127.0,373.20856,0.80016,0.06234,0.80259,-4.45471
2062552.71864,127.0,295.47278,0.80754,0.06605,0.81023,-4.67603
2062552.95764,127.0,233.87738,0.81748,0.07133,0.82059,-4.98707
2062553.19564,127.0,185.05922,0.82889,0.07654,0.83241,-5.27549
2062553.43164,127.0,146.35823,0.83927,0.07934,0.84301,-5.40023
2062553.66764,127.0,115.77804,0.85012,0.08445,0.8543,-5.67307
2062553.90264,127.0,91.6721,0.86292,0.09156,0.86776,-6.05698
2062554.14764,127.0,72.51701,0.87755,0.09861,0.88307,-6.41157
2062554.37664,127.0,57.36816,0.89717,0.10469,0.90325,-6.65555
2062554.61364,127.0,45.3629,0.91748,0.10891,0.92392,-6.76987
2062554.84564,127.0,35.93134,0.93712,0.11012,0.94357,-6.70233
2062555.09564,127.0,28.40909,0.95939,0.10859,0.96551,-6.45769
2062555.31064,127.0,22.48202,0.97987,0.10303,0.98527,-6.00222
2062555.57564,127.0,17.79613,0.9994,0.09601,1.004,-5.48713
2062555.82764,127.0,14.06813,1.0166,0.08776,1.02038,-4.93392
2062556.04364,127.0,11.1448,1.02672,0.07813,1.02969,-4.35147
2062556.31064,127.0,8.81772,1.03908,0.06755,1.04127,-3.71942
2062556.48864,127.0,6.97545,1.04799,0.062,1.04982,-3.38564
2062556.70764,127.0,5.5173,1.05117,0.05478,1.0526,-2.98309
2062556.97664,127.0,4.36941,1.05526,0.04569,1.05625,-2.47922
2062557.31164,127.0,3.45686,1.06279,0.03922,1.06351,-2.11364
2062557.73064,127.0,2.73547,1.06943,0.03736,1.07008,-2.00079
2062558.25564,127.0,2.16054,1.0723,0.04027,1.07306,-2.15049
2062558.91464,127.0,1.70952,1.07067,0.04177,1.07148,-2.2343
2062559.74364,127.0,1.35352,1.06696,0.04061,1.06773,-2.17996
2062560.78564,127.0,1.07079,1.06668,0.03506,1.06726,-1.88227
2062562.09964,127.0,0.84734,1.07091,0.02802,1.07128,-1.49896
2062563.75564,127.0,0.67072,1.08097,0.02408,1.08124,-1.27614
2062565.84463,127.0,0.53067,1.0993,0.02577,1.0996,-1.34283
2062568.48063,127.0,0.41976,1.11846,0.04087,1.11921,-2.09267
2062571.81263,127.0,0.33183,1.12864,0.06909,1.13076,-3.50317
2062576.01863,127.0,0.26261,1.12177,0.10306,1.12649,-5.24934
2062581.32662,127.0,0.20791,1.09715,0.12703,1.10447,-6.60467
2062588.03062,127.0,0.16452,1.06231,0.12745,1.06993,-6.84139
2062596.50761,127.0,0.13007,1.03683,0.0985,1.0415,-5.42706
2062607.1976,127.0,0.10309,1.04158,0.04589,1.04259,-2.52271
2062620.71059,127.0,0.08153,1.1004,-0.00978,1.10044,0.50914
2062637.80858,127.0,0.06443,1.20459,-0.03391,1.20506,1.61271
2062659.39456,127.0,0.05102,1.36712,0.0179,1.36723,-0.75014
2062686.63754,127.0,0.04042,1.50934,0.18716,1.52089,-7.06865
2062721.13251,127.0,0.03192,1.54283,0.45571,1.60873,-16.45556
2062764.67948,127.0,0.02528,1.39442,0.73477,1.57616,-27.78643
2062819.74444,127.0,0.01999,1.05413,0.89208,1.38094,-40.24052
2078180.12589,128.0,20004.453,0.68379,-0.02226,0.68416,1.8647
2078180.26789,128.0,15829.126,0.69041,-0.00744,0.69045,0.61748
2078180.41089,128.0,12516.703,0.69723,0.00351,0.69724,-0.28803
2078180.55289,128.0,9909.4424,0.70537,0.01288,0.70549,-1.04612
2078180.71689,128.0,7835.48,0.7127,0.02108,0.71301,-1.69418
2078180.91789,128.0,6217.2461,0.71832,0.02617,0.71879,-2.08635
2078181.15589,128.0,4905.291,0.72617,0.0304,0.7268,-2.39687
2078181.39389,128.0,3881.2737,0.73372,0.03599,0.73461,-2.80844
2078181.63189,128.0,3070.9827,0.73877,0.03794,0.73975,-2.93998
2078181.86989,128.0,2430.7778,0.74724,0.04088,0.74836,-3.13158
2078182.10889,128.0,1923.1537,0.75447,0.04347,0.75572,-3.29722
2078182.34689,128.0,1522.4358,0.75964,0.04796,0.76115,-3.61285
2078182.58489,128.0,1203.8446,0.76835,0.04814,0.76985,-3.58546
2078182.82289,128.0,952.86591,0.77452,0.05196,0.77626,-3.83776
2078183.06189,128.0,754.27557,0.78249,0.05382,0.78434,-3.93474
2078183.29889,128.0,596.71857,0.79136,0.05636,0.79337,-4.07384
2078183.53589,128.0,471.96338,0.79949,0.05955,0.8017,-4.25998
2078183.77589,128.0,373.20856,0.80639,0.06306,0.80885,-4.47141
2078184.01289,128.0,295.47278,0.81558,0.06585,0.81823,-4.6159
2078184.25289,128.0,233.87738,0.82501,0.0709,0.82805,-4.91176
2078184.49089,128.0,185.05922,0.83428,0.07466,0.83762,-5.11348
2078184.72689,128.0,146.35823,0.84685,0.08054,0.85067,-5.43286
2078184.96289,128.0,115.77804,0.85658,0.08544,0.86083,-5.69591
2078185.19789,128.0,91.6721,0.87182,0.09348,0.87681,-6.11988
2078185.44289,128.0,72.51701,0.88735,0.09757,0.8927,-6.27513
2078185.67189,128.0,57.36816,0.90325,0.10488,0.90932,-6.62334
2078185.90889,128.0,45.3629,0.9246,0.10851,0.93095,-6.69353
2078186.14089,128.0,35.93134,0.94537,0.11063,0.95182,-6.67445
2078186.39089,128.0,28.40909,0.96648,0.10944,0.97266,-6.46011
2078186.60589,128.0,22.48202,0.98821,0.10285,0.99355,-5.94204
2078186.87089,128.0,17.79613,1.00763,0.09697,1.01229,-5.49677
2078187.12289,128.0,14.06813,1.02384,0.08555,1.02741,-4.77651
2078187.33889,128.0,11.1448,1.03582,0.07796,1.03875,-4.30444
2078187.60589,128.0,8.81772,1.04493,0.0668,1.04707,-3.65773
2078187.78489,128.0,6.97545,1.05556,0.0586,1.05719,-3.17777
2078188.00289,128.0,5.5173,1.06329,0.05486,1.0647,-2.95358
2078188.27189,128.0,4.36941,1.06402,0.04841,1.06512,-2.60479
2078188.60689,128.0,3.45686,1.06671,0.04115,1.06751,-2.20917
2078189.02589,128.0,2.73547,1.07143,0.03524,1.07201,-1.88391
2078189.55088,128.0,2.16054,1.07978,0.03113,1.08023,-1.65144
2078190.20988,128.0,1.70952,1.08655,0.03444,1.0871,-1.81569
2078191.03888,128.0,1.35352,1.08889,0.04163,1.08969,-2.18935
2078192.08188,128.0,1.07079,1.08559,0.04728,1.08662,-2.49389
2078193.39488,128.0,0.84734,1.07962,0.04789,1.08068,-2.5401
2078195.05088,128.0,0.67072,1.07509,0.04428,1.076,-2.35848
2078197.13988,128.0,0.53067,1.07647,0.03449,1.07702,-1.8353
2078199.77688,128.0,0.41976,1.0896,0.0242,1.08987,-1.27208
2078203.10787,128.0,0.33183,1.1144,0.02185,1.11461,-1.12338
2078207.31387,128.0,0.26261,1.14638,0.03751,1.14699,-1.87389
2078212.62187,128.0,0.20791,1.17374,0.07582,1.17619,-3.69586
2078219.32586,128.0,0.16452,1.17754,0.13171,1.18489,-6.38208
2078227.80286,128.0,0.13007,1.14738,0.18484,1.16217,-9.15157
2078238.49285,128.0,0.10309,1.08831,0.20893,1.10818,-10.86732
2078252.00684,128.0,0.08153,1.02426,0.1848,1.0408,-10.22742
2078269.10382,128.0,0.06443,0.99006,0.1203,0.99734,-6.92811
2078290.69081,128.0,0.05102,1.02653,-0.0008,1.02653,0.04442
2078317.93279,128.0,0.04042,1.17662,-0.10676,1.18145,5.18443
2078352.42776,128.0,0.03192,1.43854,-0.11471,1.44311,4.55909
2078395.97473,128.0,0.02528,1.73906,0.06348,1.74022,-2.09038
2078451.03968,128.0,0.01999,1.94401,0.46312,1.99841,-13.39966
2093795.07416,129.0,20004.453,0.68884,-0.02314,0.68923,1.92431
2093795.21716,129.0,15829.126,0.69806,-0.00639,0.69809,0.52481
2093795.35916,129.0,12516.703,0.70493,0.00455,0.70495,-0.36944
2093795.50116,129.0,9909.4424,0.71265,0.01443,0.71279,-1.15996
2093795.66516,129.0,7835.48,0.71875,0.0214,0.71907,-1.70557
2093795.86616,129.0,6217.2461,0.72622,0.02582,0.72668,-2.03619
2093796.10416,129.0,4905.291,0.73335,0.03143,0.73402,-2.4544
2093796.34216,129.0,3881.2737,0.7396,0.03538,0.74044,-2.73842
2093796.58116,129.0,3070.9827,0.74614,0.03821,0.74712,-2.93163
2093796.81916,129.0,2430.7778,0.75406,0.0413,0.75519,-3.13523
2093797.05716,129.0,1923.1537,0.76115,0.04491,0.76247,-3.37675
2093797.29516,129.0,1522.4358,0.76854,0.04666,0.76996,-3.47409
2093797.53316,129.0,1203.8446,0.77608,0.04846,0.77759,-3.57338
2093797.77216,129.0,952.86591,0.78283,0.05065,0.78446,-3.70226
2093798.01016,129.0,754.27557,0.78928,0.05418,0.79114,-3.92709
2093798.24716,129.0,596.71857,0.79825,0.05663,0.80025,-4.05798
2093798.48516,129.0,471.96338,0.80573,0.05936,0.80792,-4.21315
2093798.72416,129.0,373.20856,0.81446,0.06208,0.81683,-4.35882
2093798.96216,129.0,295.47278,0.8238,0.06586,0.82643,-4.57084
2093799.20116,129.0,233.87738,0.83282,0.06989,0.83575,-4.79699
2093799.43916,129.0,185.05922,0.84423,0.07526,0.84758,-5.09408
2093799.67516,129.0,146.35823,0.85403,0.08019,0.85779,-5.36422
2093799.91116,129.0,115.77804,0.86454,0.08592,0.8688,-5.67539
2093800.14616,129.0,91.6721,0.88066,0.09254,0.8855,-5.99885
2093800.39116,129.0,72.51701,0.89482,0.09795,0.90016,-6.24687
2093800.62016,129.0,57.36816,0.91091,0.10411,0.91684,-6.52003
2093800.85716,129.0,45.3629,0.93251,0.11011,0.93899,-6.73456
2093801.08916,129.0,35.93134,0.95166,0.11163,0.95818,-6.69045
2093801.34016,129.0,28.40909,0.97318,0.11007,0.97939,-6.45303
2093801.55416,129.0,22.48202,0.99655,0.10591,1.00216,-6.0667
2093801.81916,129.0,17.79613,1.01613,0.09803,1.02085,-5.51052
2093802.07116,129.0,14.06813,1.03077,0.08861,1.03457,-4.91356
2093802.28716,129.0,11.1448,1.04409,0.07811,1.04701,-4.27843
2093802.55416,129.0,8.81772,1.05534,0.06811,1.05754,-3.69271
2093802.73316,129.0,6.97545,1.06523,0.06002,1.06692,-3.22473
2093802.95116,129.0,5.5173,1.07057,0.05423,1.07194,-2.89994
2093803.22015,129.0,4.36941,1.07319,0.04915,1.07432,-2.62212
2093803.55515,129.0,3.45686,1.07625,0.04104,1.07703,-2.18351
2093803.97415,129.0,2.73547,1.08105,0.03474,1.08161,-1.84045
2093804.49915,129.0,2.16054,1.08963,0.03318,1.09014,-1.74435
2093805.15815,129.0,1.70952,1.09583,0.03608,1.09642,-1.88575
2093805.98715,129.0,1.35352,1.0979,0.04249,1.09872,-2.21628
2093807.02915,129.0,1.07079,1.09329,0.04707,1.0943,-2.4651
2093808.34315,129.0,0.84734,1.08771,0.04671,1.08871,-2.45914
2093809.99915,129.0,0.67072,1.08472,0.04238,1.08555,-2.23755
2093812.08815,129.0,0.53067,1.08828,0.03214,1.08875,-1.6916
2093814.72415,129.0,0.41976,1.10241,0.0222,1.10263,-1.1537
2093818.05614,129.0,0.33183,1.12834,0.02376,1.12859,-1.20648
2093822.26214,129.0,0.26261,1.15885,0.04337,1.15966,-2.14321
2093827.57014,129.0,0.20791,1.18242,0.08403,1.1854,-4.0648
2093834.27413,129.0,0.16452,1.17957,0.13837,1.18766,-6.69039
2093842.75112,129.0,0.13007,1.14455,0.18579,1.15954,-9.21999
2093853.44112,129.0,0.10309,1.08521,0.20058,1.10359,-10.47188
2093866.95411,129.0,0.08153,1.02854,0.16728,1.04206,-9.23742
2093884.05209,129.0,0.06443,1.00412,0.09921,1.00901,-5.64273
2093905.63808,129.0,0.05102,1.05538,-0.01659,1.05551,0.90055
2093932.88105,129.0,0.04042,1.21891,-0.10897,1.22377,5.10866
2093967.37603,129.0,0.03192,1.48181,-0.09227,1.48468,3.56324
2094010.92299,129.0,0.02528,1.76668,0.1162,1.7705,-3.76298
2094065.98795,129.0,0.01999,1.9278,0.53467,2.00057,-15.50111
2109405.08038,130.0,20004.453,0.69377,-0.02155,0.69411,1.77877
2109405.22338,130.0,15829.126,0.70236,-0.00663,0.70239,0.54097
2109405.36538,130.0,12516.703,0.70735,0.00447,0.70737,-0.36196
2109405.50738,130.0,9909.4424,0.71562,0.01436,0.71577,-1.14957
2109405.67138,130.0,7835.48,0.723,0.02073,0.7233,-1.64215
2109405.87238,130.0,6217.2461,0.72965,0.02633,0.73013,-2.06675
2109406.11038,130.0,4905.291,0.73669,0.0319,0.73738,-2.47956
2109406.34938,130.0,3881.2737,0.74242,0.03534,0.74326,-2.72492
2109406.58738,130.0,3070.9827,0.75121,0.03974,0.75226,-3.02848
2109406.82538,130.0,2430.7778,0.75622,0.04196,0.75738,-3.17599
2109407.06338,130.0,1923.1537,0.76457,0.0435,0.76581,-3.25618
2109407.30138,130.0,1522.4358,0.77107,0.04648,0.77247,-3.44996
2109407.53938,130.0,1203.8446,0.77916,0.04847,0.78067,-3.55983
2109407.77838,130.0,952.86591,0.78546,0.04998,0.78705,-3.64121
2109408.01638,130.0,754.27557,0.79409,0.05402,0.79592,-3.8917
2109408.25338,130.0,596.71857,0.80048,0.05578,0.80242,-3.98615
2109408.49138,130.0,471.96338,0.81023,0.05918,0.81239,-4.17756
2109408.73038,130.0,373.20856,0.81879,0.0629,0.8212,-4.39295
2109408.96838,130.0,295.47278,0.8281,0.06719,0.83082,-4.6388
2109409.20738,130.0,233.87738,0.83565,0.06929,0.83852,-4.73972
2109409.44538,130.0,185.05922,0.84685,0.07458,0.85013,-5.03316
2109409.68138,130.0,146.35823,0.85728,0.08073,0.86108,-5.37976
2109409.91738,130.0,115.77804,0.86967,0.08657,0.87397,-5.68451
2109410.15238,130.0,91.6721,0.88182,0.09268,0.88667,-6.00002
2109410.39738,130.0,72.51701,0.89848,0.09814,0.90382,-6.23382
2109410.62638,130.0,57.36816,0.91593,0.10403,0.92182,-6.47998
2109410.86338,130.0,45.3629,0.93491,0.10935,0.94128,-6.67105
2109411.09538,130.0,35.93134,0.95706,0.11054,0.96342,-6.58835
2109411.34638,130.0,28.40909,0.97902,0.1089,0.98506,-6.34721
2109411.56038,130.0,22.48202,1.00126,0.10576,1.00683,-6.02973
2109411.82538,130.0,17.79613,1.02023,0.09668,1.02481,-5.41334
2109412.07738,130.0,14.06813,1.03584,0.08957,1.0397,-4.94204
2109412.29338,130.0,11.1448,1.05086,0.0794,1.05386,-4.32098
2109412.56138,130.0,8.81772,1.06122,0.07047,1.06356,-3.79926
2109412.73939,130.0,6.97545,1.06657,0.06232,1.06838,-3.34379
2109412.95739,130.0,5.5173,1.07258,0.05191,1.07384,-2.77053
2109413.22639,130.0,4.36941,1.08121,0.04481,1.08214,-2.37301
2109413.56139,130.0,3.45686,1.08781,0.04364,1.08868,-2.29755
2109413.98039,130.0,2.73547,1.08834,0.04358,1.08921,-2.29327
2109414.50539,130.0,2.16054,1.08638,0.04124,1.08716,-2.17412
2109415.16439,130.0,1.70952,1.08704,0.03573,1.08763,-1.88281
2109415.99339,130.0,1.35352,1.09013,0.02983,1.09054,-1.56737
2109417.03639,130.0,1.07079,1.09843,0.02563,1.09873,-1.33691
2109418.34939,130.0,0.84734,1.11092,0.02687,1.11124,-1.38546
2109420.00539,130.0,0.67072,1.12273,0.03508,1.12327,-1.78964
2109422.09439,130.0,0.53067,1.13039,0.05433,1.13169,-2.75188
2109424.73139,130.0,0.41976,1.1247,0.0755,1.12723,-3.84054
2109428.06239,130.0,0.33183,1.10781,0.089,1.11138,-4.59339
2109432.2684,130.0,0.26261,1.08763,0.08689,1.09109,-4.56789
2109437.5764,130.0,0.20791,1.07659,0.06743,1.0787,-3.58412
2109444.2804,130.0,0.16452,1.08718,0.03555,1.08776,-1.87308
2109452.75741,130.0,0.13007,1.13143,0.00843,1.13147,-0.42688
2109463.44742,130.0,0.10309,1.20818,0.00767,1.2082,-0.36391
2109476.96142,130.0,0.08153,1.30081,0.06152,1.30226,-2.70792
2109494.05843,130.0,0.06443,1.37146,0.16433,1.38127,-6.83259
2109515.64545,130.0,0.05102,1.3758,0.33231,1.41536,-13.57905
2109542.88746,130.0,0.04042,1.26621,0.49113,1.35812,-21.19996
2109577.38248,130.0,0.03192,1.05923,0.55176,1.19432,-27.51528
2109620.92951,130.0,0.02528,0.82883,0.44199,0.93932,-28.06962
2109675.99454,130.0,0.01999,0.69475,0.1262,0.70612,-10.29519
2125005.96708,131.0,20004.453,0.70009,-0.02208,0.70044,1.80624
2125006.10908,131.0,15829.126,0.70767,-0.00644,0.7077,0.5214
2125006.25108,131.0,12516.703,0.71254,0.00466,0.71255,-0.37469
2125006.39308,131.0,9909.4424,0.72095,0.01323,0.72107,-1.05144
2125006.55708,131.0,7835.48,0.72862,0.02163,0.72894,-1.70018
2125006.75808,131.0,6217.2461,0.73605,0.02651,0.73653,-2.06245
2125006.99608,131.0,4905.291,0.74285,0.03099,0.7435,-2.38919
2125007.23508,131.0,3881.2737,0.74996,0.03636,0.75084,-2.77558
2125007.47308,131.0,3070.9827,0.75705,0.03841,0.75802,-2.90461
2125007.71108,131.0,2430.7778,0.7621,0.04158,0.76324,-3.12277
2125007.94908,131.0,1923.1537,0.76997,0.04395,0.77123,-3.26666
2125008.18708,131.0,1522.4358,0.7762,0.04772,0.77766,-3.51786
2125008.42508,131.0,1203.8446,0.78596,0.04852,0.78745,-3.53226
2125008.66408,131.0,952.86591,0.79016,0.0519,0.79187,-3.7581
2125008.90208,131.0,754.27557,0.79762,0.05444,0.79947,-3.90493
2125009.13908,131.0,596.71857,0.80731,0.05608,0.80926,-3.97359
2125009.37708,131.0,471.96338,0.81563,0.05871,0.81774,-4.11736
2125009.61608,131.0,373.20856,0.82466,0.06284,0.82705,-4.35736
2125009.85408,131.0,295.47278,0.83305,0.06512,0.83559,-4.47002
2125010.09308,131.0,233.87738,0.84096,0.06932,0.84381,-4.71247
2125010.33108,131.0,185.05922,0.85186,0.07561,0.85521,-5.07212
2125010.56708,131.0,146.35823,0.86273,0.08047,0.86648,-5.32896
2125010.80309,131.0,115.77804,0.87482,0.08614,0.87905,-5.62359
2125011.03809,131.0,91.6721,0.88648,0.09062,0.8911,-5.83653
2125011.28309,131.0,72.51701,0.9031,0.09976,0.90859,-6.30386
2125011.51209,131.0,57.36816,0.92092,0.10347,0.92671,-6.41062
2125011.74909,131.0,45.3629,0.94116,0.11001,0.94757,-6.66696
2125011.98109,131.0,35.93134,0.96152,0.11194,0.96802,-6.64038
2125012.23209,131.0,28.40909,0.98415,0.11005,0.99028,-6.3805
2125012.44609,131.0,22.48202,1.00643,0.10579,1.01198,-6.00082
2125012.71109,131.0,17.79613,1.0247,0.0969,1.02927,-5.40227
2125012.96309,131.0,14.06813,1.04039,0.08845,1.04414,-4.85924
2125013.17909,131.0,11.1448,1.05495,0.07756,1.0578,-4.20502
2125013.44709,131.0,8.81772,1.06371,0.07124,1.0661,-3.8313
2125013.62509,131.0,6.97545,1.07121,0.05994,1.07289,-3.20253
2125013.84309,131.0,5.5173,1.07797,0.05109,1.07918,-2.71361
2125014.11209,131.0,4.36941,1.08711,0.04668,1.08811,-2.45872
2125014.44709,131.0,3.45686,1.0895,0.0462,1.09048,-2.42818
2125014.86609,131.0,2.73547,1.08892,0.04306,1.08978,-2.26476
2125015.39109,131.0,2.16054,1.0896,0.03732,1.09024,-1.9616
2125016.05009,131.0,1.70952,1.09315,0.03053,1.09357,-1.59978
2125016.87909,131.0,1.35352,1.10092,0.02679,1.10125,-1.39423
2125017.92209,131.0,1.07079,1.11154,0.02841,1.1119,-1.46388
2125019.23609,131.0,0.84734,1.12029,0.03793,1.12093,-1.93897
2125020.89109,131.0,0.67072,1.12464,0.05154,1.12582,-2.62418
2125022.98009,131.0,0.53067,1.11748,0.06596,1.11942,-3.37796
2125025.61709,131.0,0.41976,1.10417,0.07309,1.10659,-3.78696
2125028.9481,131.0,0.33183,1.09046,0.06651,1.09249,-3.49027
2125033.1541,131.0,0.26261,1.08754,0.04854,1.08863,-2.55582
2125038.4621,131.0,0.20791,1.10618,0.02564,1.10647,-1.32759
2125045.16611,131.0,0.16452,1.14913,0.01238,1.1492,-0.61748
2125053.64311,131.0,0.13007,1.21236,0.02821,1.21269,-1.33314
2125064.33312,131.0,0.10309,1.27491,0.08866,1.27799,-3.97794
2125077.84713,131.0,0.08153,1.30443,0.19347,1.3187,-8.43626
2125094.94414,131.0,0.06443,1.28579,0.30657,1.32183,-13.41048
2125116.53115,131.0,0.05102,1.1755,0.39994,1.24167,-18.78974
2125143.77316,131.0,0.04042,1.01657,0.39915,1.09212,-21.43693
2125178.26819,131.0,0.03192,0.87756,0.26393,0.91639,-16.73884
2125221.81521,131.0,0.02528,0.86154,0.00109,0.86154,-0.07235
2125276.88024,131.0,0.01999,1.07676,-0.3134,1.12144,16.22829
2140612.64643,132.0,20004.453,0.69935,-0.01954,0.69962,1.60007
2140612.78943,132.0,15829.126,0.70985,-0.00718,0.70988,0.57915
2140612.93143,132.0,12516.703,0.7153,0.00482,0.71531,-0.38603
2140613.07343,132.0,9909.4424,0.72177,0.0145,0.72192,-1.15088
2140613.23743,132.0,7835.48,0.73012,0.02058,0.73041,-1.61426
2140613.43843,132.0,6217.2461,0.73433,0.02658,0.73481,-2.07337
2140613.67643,132.0,4905.291,0.74378,0.03038,0.7444,-2.33933
2140613.91543,132.0,3881.2737,0.74889,0.03563,0.74974,-2.72424
2140614.15343,132.0,3070.9827,0.75671,0.03846,0.75768,-2.90921
2140614.39143,132.0,2430.7778,0.76454,0.04122,0.76565,-3.08636
2140614.62943,132.0,1923.1537,0.77004,0.04436,0.77132,-3.29703
2140614.86743,132.0,1522.4358,0.77771,0.0457,0.77905,-3.36261
2140615.10543,132.0,1203.8446,0.78548,0.04897,0.787,-3.56778
2140615.34443,132.0,952.86591,0.79315,0.05123,0.79481,-3.69592
2140615.58243,132.0,754.27557,0.80001,0.05494,0.8019,-3.92841
2140615.81943,132.0,596.71857,0.80906,0.0558,0.81098,-3.94571
2140616.05743,132.0,471.96338,0.81606,0.05969,0.81824,-4.18377
2140616.29643,132.0,373.20856,0.82467,0.06297,0.82707,-4.36655
2140616.53343,132.0,295.47278,0.83422,0.06552,0.83679,-4.49099
2140616.77343,132.0,233.87738,0.84186,0.06998,0.84476,-4.7516
2140617.01043,132.0,185.05922,0.85261,0.07371,0.85579,-4.94113
2140617.24743,132.0,146.35823,0.86372,0.08072,0.86748,-5.3395
2140617.48343,132.0,115.77804,0.87522,0.08484,0.87933,-5.5365
2140617.71743,132.0,91.6721,0.88786,0.0918,0.89259,-5.90319
2140617.96343,132.0,72.51701,0.90458,0.09753,0.90983,-6.15358
2140618.19243,132.0,57.36816,0.92013,0.10505,0.9261,-6.51311
2140618.42943,132.0,45.3629,0.94283,0.10857,0.94906,-6.56906
2140618.66143,132.0,35.93134,0.96359,0.11108,0.96997,-6.57569
2140618.91143,132.0,28.40909,0.98682,0.10965,0.99289,-6.34033
2140619.12643,132.0,22.48202,1.00774,0.10519,1.01321,-5.9592
2140619.39143,132.0,17.79613,1.02467,0.09734,1.02928,-5.42636
2140619.64343,132.0,14.06813,1.04322,0.08849,1.04697,-4.84853
2140619.85943,132.0,11.1448,1.05379,0.07689,1.0566,-4.17318
2140620.12643,132.0,8.81772,1.06656,0.07055,1.06889,-3.78444
2140620.30443,132.0,6.97545,1.07286,0.06141,1.07462,-3.27595
2140620.52343,132.0,5.5173,1.07773,0.05222,1.079,-2.77389
2140620.79243,132.0,4.36941,1.0854,0.045,1.08633,-2.37389
2140621.12743,132.0,3.45686,1.09238,0.04126,1.09316,-2.16295
2140621.54643,132.0,2.73547,1.0971,0.0417,1.09789,-2.1767
2140622.07143,132.0,2.16054,1.09576,0.04236,1.09657,-2.21379
2140622.73044,132.0,1.70952,1.09292,0.03922,1.09362,-2.05506
2140623.55944,132.0,1.35352,1.09381,0.03313,1.09431,-1.73496
2140624.60144,132.0,1.07079,1.09903,0.02807,1.09939,-1.46307
2140625.91544,132.0,0.84734,1.1096,0.0239,1.10986,-1.23381
2140627.57144,132.0,0.67072,1.12343,0.02802,1.12378,-1.42863
2140629.66044,132.0,0.53067,1.13735,0.04237,1.13814,-2.13358
2140632.29644,132.0,0.41976,1.14227,0.06633,1.14419,-3.32339
2140635.62844,132.0,0.33183,1.13181,0.09024,1.1354,-4.55867
2140639.83445,132.0,0.26261,1.1095,0.10251,1.11423,-5.27869
2140645.14245,132.0,0.20791,1.08637,0.09488,1.09051,-4.9916
2140651.84645,132.0,0.16452,1.07684,0.06761,1.07896,-3.59273
2140660.32346,132.0,0.13007,1.0959,0.0275,1.09625,-1.43723
2140671.01346,132.0,0.10309,1.15579,-0.00337,1.15579,0.16726
2140684.52647,132.0,0.08153,1.25486,0.00515,1.25488,-0.23531
2140701.62448,132.0,0.06443,1.36057,0.07036,1.36238,-2.96014
2140723.2105,132.0,0.05102,1.43912,0.22881,1.4572,-9.03391
2140750.45351,132.0,0.04042,1.41209,0.43542,1.47769,-17.1373
2140784.94853,132.0,0.03192,1.24855,0.60634,1.38799,-25.90305
2140828.49556,132.0,0.02528,0.9786,0.63651,1.16739,-33.04114
2140883.56059,132.0,0.01999,0.69772,0.44119,0.82551,-32.30636
2156412.39594,133.0,20004.453,0.68048,-0.02023,0.68078,1.70313
2156412.53794,133.0,15829.126,0.68697,-0.00734,0.687,0.6121
2156412.67994,133.0,12516.703,0.69478,0.00524,0.6948,-0.43225
2156412.82194,133.0,9909.4424,0.70227,0.01441,0.70242,-1.17588
2156412.98594,133.0,7835.48,0.7079,0.02168,0.70823,-1.75445
2156413.18694,133.0,6217.2461,0.71543,0.02585,0.7159,-2.06895
2156413.42494,133.0,4905.291,0.72316,0.03127,0.72383,-2.47591
2156413.66394,133.0,3881.2737,0.72881,0.03494,0.72965,-2.74469
2156413.90194,133.0,3070.9827,0.73435,0.03796,0.73534,-2.95901
2156414.13994,133.0,2430.7778,0.74233,0.04198,0.74352,-3.23669
2156414.37794,133.0,1923.1537,0.75112,0.04393,0.75241,-3.34696
2156414.61594,133.0,1522.4358,0.75791,0.04614,0.75932,-3.48408
2156414.85394,133.0,1203.8446,0.764,0.0482,0.76552,-3.61002
2156415.09295,133.0,952.86591,0.77161,0.05108,0.7733,-3.78756
2156415.33095,133.0,754.27557,0.78032,0.05393,0.78218,-3.9533
2156415.56795,133.0,596.71857,0.78729,0.05614,0.78929,-4.079
2156415.80595,133.0,471.96338,0.79459,0.0592,0.79679,-4.2608
2156416.04495,133.0,373.20856,0.80391,0.06149,0.80626,-4.37368
2156416.28295,133.0,295.47278,0.81223,0.06477,0.81481,-4.55952
2156416.52195,133.0,233.87738,0.8208,0.0705,0.82383,-4.90897
2156416.75995,133.0,185.05922,0.83232,0.07439,0.83564,-5.10754
2156416.99595,133.0,146.35823,0.84207,0.07876,0.84574,-5.34329
2156417.23195,133.0,115.77804,0.85502,0.08433,0.85917,-5.63281
2156417.46695,133.0,91.6721,0.86732,0.09141,0.87212,-6.01624
2156417.71195,133.0,72.51701,0.8841,0.09788,0.8895,-6.31771
2156417.94095,133.0,57.36816,0.89926,0.1055,0.90543,-6.69119
2156418.17795,133.0,45.3629,0.91946,0.10939,0.92594,-6.78452
2156418.40995,133.0,35.93134,0.94201,0.1092,0.94832,-6.61244
2156418.65995,133.0,28.40909,0.96385,0.11011,0.97012,-6.51716
2156418.87495,133.0,22.48202,0.98537,0.10511,0.99096,-6.08899
2156419.13995,133.0,17.79613,1.00542,0.09739,1.01013,-5.53288
2156419.39195,133.0,14.06813,1.02148,0.08731,1.0252,-4.88541
2156419.60795,133.0,11.1448,1.03534,0.07954,1.03839,-4.39299
2156419.87495,133.0,8.81772,1.04367,0.06897,1.04595,-3.78074
2156420.05295,133.0,6.97545,1.05314,0.05978,1.05484,-3.24867
2156420.27195,133.0,5.5173,1.06131,0.05286,1.06263,-2.85123
2156420.54095,133.0,4.36941,1.06719,0.04817,1.06828,-2.58459
2156420.87595,133.0,3.45686,1.06686,0.04631,1.06787,-2.48566
2156421.29495,133.0,2.73547,1.06777,0.03997,1.06852,-2.14386
2156421.81995,133.0,2.16054,1.07057,0.03398,1.07111,-1.81813
2156422.47895,133.0,1.70952,1.07771,0.02911,1.0781,-1.54705
2156423.30795,133.0,1.35352,1.08689,0.02881,1.08728,-1.51842
2156424.34995,133.0,1.07079,1.09509,0.03572,1.09567,-1.86799
2156425.66395,133.0,0.84734,1.09784,0.04708,1.09885,-2.45555
2156427.31995,133.0,0.67072,1.09488,0.05823,1.09643,-3.04413
2156429.40895,133.0,0.53067,1.08391,0.06318,1.08575,-3.33593
2156432.04596,133.0,0.41976,1.0732,0.05886,1.07482,-3.1391
2156435.37696,133.0,0.33183,1.071,0.04491,1.07194,-2.40143
2156439.58296,133.0,0.26261,1.0848,0.02651,1.08512,-1.39967
2156444.89096,133.0,0.20791,1.1206,0.01652,1.12072,-0.84465
2156451.59497,133.0,0.16452,1.17253,0.03037,1.17292,-1.48386
2156460.07197,133.0,0.13007,1.22253,0.08041,1.22517,-3.76325
2156470.76198,133.0,0.10309,1.24434,0.16434,1.25514,-7.52373
2156484.27499,133.0,0.08153,1.21494,0.26019,1.24249,-12.08783
2156501.373,133.0,0.06443,1.14476,0.33091,1.19163,-16.12247
2156522.95901,133.0,0.05102,1.01911,0.32895,1.07088,-17.88901
2156550.20203,133.0,0.04042,0.91469,0.22061,0.94092,-13.55984
2156584.69705,133.0,0.03192,0.91091,0.01868,0.9111,-1.17488
2156628.24407,133.0,0.02528,1.08611,-0.21282,1.10676,11.08632
2156683.3091,133.0,0.01999,1.48416,-0.34492,1.52371,13.08326
2171995.0671,134.0,20004.453,0.70655,-0.02061,0.70685,1.67068
2171995.2101,134.0,15829.126,0.71624,-0.00774,0.71628,0.61935
2171995.3521,134.0,12516.703,0.723,0.00594,0.72303,-0.47035
2171995.4941,134.0,9909.4424,0.72934,0.01333,0.72946,-1.04724
2171995.65811,134.0,7835.48,0.7344,0.02036,0.73468,-1.58834
2171995.85911,134.0,6217.2461,0.74231,0.02684,0.7428,-2.07093
2171996.09711,134.0,4905.291,0.74989,0.03084,0.75052,-2.35489
2171996.33611,134.0,3881.2737,0.75838,0.03583,0.75922,-2.7053
2171996.57411,134.0,3070.9827,0.76311,0.03934,0.76412,-2.95103
2171996.81211,134.0,2430.7778,0.77112,0.04149,0.77224,-3.08003
2171997.05011,134.0,1923.1537,0.77749,0.04349,0.7787,-3.20183
2171997.28811,134.0,1522.4358,0.7845,0.04593,0.78584,-3.35076
2171997.52611,134.0,1203.8446,0.79164,0.04962,0.79319,-3.5867
2171997.76511,134.0,952.86591,0.79947,0.05241,0.80119,-3.75044
2171998.00311,134.0,754.27557,0.80482,0.05382,0.80662,-3.82562
2171998.24011,134.0,596.71857,0.81546,0.05749,0.81749,-4.03288
2171998.47811,134.0,471.96338,0.82423,0.05984,0.8264,-4.15257
2171998.71711,134.0,373.20856,0.83163,0.06258,0.83398,-4.30339
2171998.95511,134.0,295.47278,0.83997,0.0656,0.84253,-4.4655
2171999.19411,134.0,233.87738,0.84986,0.0701,0.85275,-4.715
