Repository: SebaVillagra00/ICM2985-SOH-IPRE

## Data University of Cambridge (EIS Cambridge)
Data publicada en "Identifying degradation patterns of lithium ion batteries from impedance spectroscopy using machine learning" (Zhang, Tang, Zhang, Wang, Stimming & Lee, 2020) https://www.nature.com/articles/s41467-020-15235-7.

Carpeta contiene:
* Paper de Nature Comunications (IF: 16.6).
* Data frames para IOS.
* Data frames para Windows.

Cada Data frame está contenido en un archivo .txt con las siguientes columnas:
* time/s: tiempo en que se mide la muestra.
* cycle number: ciclo de carga de la batería.
* freq/Hz: frecuencia de la señal de input.
* Re(Z)/Ohm: Parte resistiva de la impedancia.
* Im(Z)/Ohm: Parte reactiva de la impedancia.

File: EIS Cambridge/csvEIS/EIS_state_I_25C02.csv (part 12 of 23)
time/s,cycle number,freq/Hz,Re(Z)/Ohm,-Im(Z)/Ohm,|Z|/Ohm,Phase(Z)/deg
1791378.38363,122.0,72.51701,0.74884,0.22856,0.78295,-16.9731
1791378.61263,122.0,57.36816,0.78341,0.23701,0.81848,-16.83232
1791378.84963,122.0,45.3629,0.81858,0.24428,0.85425,-16.61576
1791379.08163,122.0,35.93134,0.8535,0.25236,0.89003,-16.47155
1791379.33163,122.0,28.40909,0.88583,0.26251,0.9239,-16.50711
1791379.54663,122.0,22.48202,0.92275,0.27547,0.96299,-16.62183
1791379.81163,122.0,17.79613,0.95981,0.29346,1.00367,-17.00105
1791380.06363,122.0,14.06813,1.00001,0.31211,1.04758,-17.33362
1791380.27963,122.0,11.1448,1.04833,0.33589,1.10083,-17.76594
1791380.54663,122.0,8.81772,1.10131,0.36105,1.15898,-18.1513
1791380.72462,122.0,6.97545,1.17688,0.38123,1.23709,-17.94881
1791380.94362,122.0,5.5173,1.2358,0.39164,1.29638,-17.58396
1791381.21262,122.0,4.36941,1.32316,0.40475,1.38369,-17.00882
1791381.54762,122.0,3.45686,1.39274,0.40386,1.45011,-16.17091
1791381.96662,122.0,2.73547,1.475,0.38009,1.52319,-14.44994
1791382.49162,122.0,2.16054,1.55087,0.35991,1.59209,-13.0652
1791383.15062,122.0,1.70952,1.60785,0.32844,1.64106,-11.54506
1791383.97862,122.0,1.35352,1.65671,0.29051,1.68199,-9.94601
1791385.02162,122.0,1.07079,1.69604,0.2545,1.71502,-8.53401
1791386.33562,122.0,0.84734,1.72611,0.22343,1.74051,-7.37548
1791387.99162,122.0,0.67072,1.74897,0.19607,1.75993,-6.39643
1791390.08062,122.0,0.53067,1.7659,0.174,1.77445,-5.62728
1791392.71662,122.0,0.41976,1.78066,0.15626,1.7875,-5.01498
1791396.04861,122.0,0.33183,1.7951,0.14598,1.80102,-4.64911
1791400.25361,122.0,0.26261,1.80704,0.14264,1.81266,-4.51337
1791405.56261,122.0,0.20791,1.81593,0.14431,1.82165,-4.5436
1791412.2666,122.0,0.16452,1.82394,0.14827,1.82995,-4.64737
1791420.74359,122.0,0.13007,1.83359,0.15544,1.84017,-4.84564
1791431.43359,122.0,0.10309,1.84695,0.16679,1.85447,-5.16017
1791444.94758,122.0,0.08153,1.86353,0.18561,1.87275,-5.68798
1791462.04456,122.0,0.06443,1.88314,0.21033,1.89485,-6.37295
1791483.63155,122.0,0.05102,1.90583,0.23556,1.92033,-7.04602
1791510.87352,122.0,0.04042,1.94261,0.26755,1.96095,-7.84184
1791545.3695,122.0,0.03192,1.99029,0.31624,2.01525,-9.02826
1791588.91646,122.0,0.02528,2.03472,0.37965,2.06983,-10.56912
1791643.98242,122.0,0.01999,2.07304,0.44375,2.12,-12.08229
1805749.49944,123.0,20004.453,0.29876,-0.02737,0.30001,5.2337
1805749.64244,123.0,15829.126,0.30639,-0.00646,0.30646,1.20828
1805749.78444,123.0,12516.703,0.31405,0.01072,0.31423,-1.95413
1805749.92644,123.0,9909.4424,0.32249,0.02777,0.32369,-4.92154
1805750.09043,123.0,7835.48,0.33235,0.03932,0.33467,-6.74677
1805750.29143,123.0,6217.2461,0.34275,0.05151,0.34659,-8.54621
1805750.52943,123.0,4905.291,0.35365,0.06341,0.35929,-10.16445
1805750.76843,123.0,3881.2737,0.36395,0.07255,0.37111,-11.27337
1805751.00643,123.0,3070.9827,0.37743,0.08221,0.38628,-12.28725
1805751.24443,123.0,2430.7778,0.39105,0.09182,0.40169,-13.21355
1805751.48243,123.0,1923.1537,0.40637,0.10184,0.41894,-14.06861
1805751.72043,123.0,1522.4358,0.42246,0.10965,0.43646,-14.55053
1805751.95843,123.0,1203.8446,0.44009,0.11941,0.45601,-15.18052
1805752.19743,123.0,952.86591,0.45897,0.12724,0.47628,-15.49454
1805752.43543,123.0,754.27557,0.47794,0.13697,0.49718,-15.99176
1805752.67243,123.0,596.71857,0.49779,0.14601,0.51876,-16.34689
1805752.91043,123.0,471.96338,0.5218,0.15364,0.54395,-16.40627
1805753.14943,123.0,373.20856,0.54468,0.16347,0.56868,-16.70556
1805753.38743,123.0,295.47278,0.56966,0.17248,0.5952,-16.84521
1805753.62643,123.0,233.87738,0.59681,0.18184,0.6239,-16.94556
1805753.86443,123.0,185.05922,0.62361,0.19049,0.65206,-16.98587
1805754.10043,123.0,146.35823,0.65471,0.20081,0.68481,-17.05199
1805754.33643,123.0,115.77804,0.68467,0.21015,0.71619,-17.06292
1805754.57143,123.0,91.6721,0.71642,0.21858,0.74902,-16.96661
1805754.81643,123.0,72.51701,0.75037,0.22692,0.78393,-16.82583
1805755.04543,123.0,57.36816,0.78437,0.23605,0.81912,-16.7489
1805755.28243,123.0,45.3629,0.81886,0.24252,0.85402,-16.498
1805755.51443,123.0,35.93134,0.85212,0.2533,0.88897,-16.5552
1805755.76443,123.0,28.40909,0.88711,0.26223,0.92506,-16.4674
1805755.97943,123.0,22.48202,0.92135,0.27667,0.962,-16.71428
1805756.24343,123.0,17.79613,0.95969,0.29261,1.00331,-16.95638
1805756.49643,123.0,14.06813,1.00146,0.31526,1.04991,-17.4741
1805756.71243,123.0,11.1448,1.04909,0.33967,1.10271,-17.94054
1805756.97943,123.0,8.81772,1.10668,0.36174,1.1643,-18.10078
1805757.15743,123.0,6.97545,1.16431,0.38139,1.22519,-18.13697
1805757.37543,123.0,5.5173,1.2436,0.40089,1.30662,-17.86738
1805757.64543,123.0,4.36941,1.31224,0.40253,1.37259,-17.05338
1805757.98043,123.0,3.45686,1.40256,0.3996,1.45837,-15.90249
1805758.39843,123.0,2.73547,1.47651,0.39169,1.52758,-14.85742
1805758.92443,123.0,2.16054,1.54566,0.36022,1.58708,-13.11869
1805759.58343,123.0,1.70952,1.61159,0.32637,1.64431,-11.44843
1805760.41143,123.0,1.35352,1.66069,0.29215,1.6862,-9.97757
1805761.45443,123.0,1.07079,1.69695,0.25689,1.71629,-8.60818
1805762.76843,123.0,0.84734,1.72763,0.22323,1.74199,-7.36243
1805764.42442,123.0,0.67072,1.75215,0.19579,1.76306,-6.37608
1805766.51342,123.0,0.53067,1.7704,0.17487,1.77901,-5.64097
1805769.14942,123.0,0.41976,1.785,0.16003,1.79216,-5.12308
1805772.48142,123.0,0.33183,1.79615,0.14988,1.80239,-4.77003
1805776.68641,123.0,0.26261,1.8051,0.14357,1.8108,-4.54755
1805781.99541,123.0,0.20791,1.81522,0.14155,1.82073,-4.45881
1805788.69941,123.0,0.16452,1.82674,0.14446,1.83244,-4.52153
1805797.1764,123.0,0.13007,1.83803,0.15277,1.84436,-4.75131
1805807.86639,123.0,0.10309,1.85101,0.16534,1.85838,-5.10435
1805821.38038,123.0,0.08153,1.86936,0.18181,1.87818,-5.55487
1805838.47737,123.0,0.06443,1.89376,0.20761,1.9051,-6.25638
1805860.06435,123.0,0.05102,1.92375,0.24525,1.93932,-7.26529
1805887.30733,123.0,0.04042,1.94795,0.29199,1.96971,-8.52496
1805921.8023,123.0,0.03192,1.97135,0.33676,1.99991,-9.69415
1805965.34927,123.0,0.02528,2.00503,0.37484,2.03977,-10.5893
1806020.41523,123.0,0.01999,2.05584,0.41782,2.09787,-11.4881
1820126.61224,124.0,20004.453,0.29874,-0.02884,0.30013,5.51477
1820126.75524,124.0,15829.126,0.30513,-0.00627,0.30519,1.17711
1820126.89724,124.0,12516.703,0.31328,0.01158,0.3135,-2.11671
1820127.03924,124.0,9909.4424,0.32268,0.02597,0.32372,-4.60088
1820127.20324,124.0,7835.48,0.33076,0.04011,0.33319,-6.91421
1820127.40424,124.0,6217.2461,0.3414,0.05206,0.34535,-8.67091
1820127.64224,124.0,4905.291,0.3536,0.06281,0.35914,-10.07285
1820127.88124,124.0,3881.2737,0.36385,0.07204,0.37091,-11.19941
1820128.11924,124.0,3070.9827,0.3762,0.08225,0.38509,-12.33316
1820128.35724,124.0,2430.7778,0.39107,0.09183,0.4017,-13.21488
1820128.59524,124.0,1923.1537,0.40678,0.10081,0.41908,-13.91856
1820128.83324,124.0,1522.4358,0.42156,0.10995,0.43566,-14.61759
1820129.07124,124.0,1203.8446,0.43916,0.11852,0.45487,-15.10265
1820129.30924,124.0,952.86591,0.45801,0.12809,0.47558,-15.62437
1820129.54824,124.0,754.27557,0.4773,0.13667,0.49648,-15.97887
1820129.78524,124.0,596.71857,0.49957,0.14577,0.5204,-16.26654
1820130.02324,124.0,471.96338,0.52266,0.15425,0.54495,-16.44259
1820130.26224,124.0,373.20856,0.54586,0.16445,0.57009,-16.7656
1820130.49924,124.0,295.47278,0.57079,0.17264,0.59632,-16.82801
1820130.73924,124.0,233.87738,0.59675,0.18291,0.62416,-17.04088
1820130.97724,124.0,185.05922,0.62446,0.19044,0.65285,-16.96012
1820131.21324,124.0,146.35823,0.65313,0.19917,0.68282,-16.95864
1820131.44924,124.0,115.77804,0.68349,0.20963,0.71491,-17.05084
1820131.68324,124.0,91.6721,0.71624,0.21889,0.74894,-16.99397
1820131.92824,124.0,72.51701,0.7499,0.22645,0.78335,-16.80326
1820132.15723,124.0,57.36816,0.78259,0.23522,0.81717,-16.72917
1820132.39423,124.0,45.3629,0.81717,0.24397,0.85281,-16.62322
1820132.62623,124.0,35.93134,0.85087,0.25282,0.88764,-16.54813
1820132.87623,124.0,28.40909,0.88742,0.26311,0.9256,-16.51455
1820133.09123,124.0,22.48202,0.92193,0.27716,0.96269,-16.73227
1820133.35623,124.0,17.79613,0.95777,0.2929,1.00155,-17.00427
1820133.60823,124.0,14.06813,1.00189,0.31453,1.05011,-17.42913
1820133.82423,124.0,11.1448,1.04957,0.3376,1.10253,-17.83061
1820134.09123,124.0,8.81772,1.10427,0.35971,1.16138,-18.04295
1820134.26923,124.0,6.97545,1.16709,0.38618,1.22932,-18.30884
1820134.48723,124.0,5.5173,1.24529,0.39358,1.306,-17.53934
1820134.75723,124.0,4.36941,1.3127,0.41018,1.37529,-17.35256
1820135.09223,124.0,3.45686,1.39614,0.39793,1.45174,-15.90854
1820135.51123,124.0,2.73547,1.47996,0.38809,1.53,-14.69384
1820136.03623,124.0,2.16054,1.54644,0.36391,1.58868,-13.24182
1820136.69523,124.0,1.70952,1.60862,0.32633,1.64139,-11.46765
1820137.52323,124.0,1.35352,1.66105,0.29074,1.68631,-9.92828
1820138.56623,124.0,1.07079,1.69974,0.25717,1.71908,-8.60343
1820139.88023,124.0,0.84734,1.72808,0.22617,1.74282,-7.45652
1820141.53623,124.0,0.67072,1.75073,0.19925,1.76203,-6.49297
1820143.62523,124.0,0.53067,1.76818,0.17538,1.77685,-5.6646
1820146.26122,124.0,0.41976,1.78287,0.15873,1.78992,-5.08775
1820149.59322,124.0,0.33183,1.79435,0.14787,1.80043,-4.71095
1820153.79822,124.0,0.26261,1.80491,0.14097,1.81041,-4.46587
1820159.10721,124.0,0.20791,1.81615,0.13875,1.82144,-4.36894
1820165.81121,124.0,0.16452,1.82941,0.14255,1.83496,-4.45554
1820174.2882,124.0,0.13007,1.84376,0.15459,1.85023,-4.79274
1820184.97819,124.0,0.10309,1.85599,0.17366,1.8641,-5.34553
1820198.49218,124.0,0.08153,1.86645,0.19558,1.87667,-5.98206
1820215.58917,124.0,0.06443,1.88008,0.22032,1.89295,-6.68375
1820237.17615,124.0,0.05102,1.90255,0.24249,1.91794,-7.26346
1820264.41813,124.0,0.04042,1.9327,0.27584,1.95228,-8.12241
1820298.91411,124.0,0.03192,1.96707,0.31591,1.99227,-9.12372
1820342.46107,124.0,0.02528,2.01054,0.35538,2.0417,-10.02408
1820397.52603,124.0,0.01999,2.07446,0.40105,2.11287,-10.9418
1834511.24223,125.0,20004.453,0.29853,-0.02797,0.29983,5.35175
1834511.38523,125.0,15829.126,0.30389,-0.00674,0.30397,1.27024
1834511.52723,125.0,12516.703,0.31093,0.01234,0.31117,-2.27249
1834511.66923,125.0,9909.4424,0.32203,0.02652,0.32312,-4.70788
1834511.83323,125.0,7835.48,0.331,0.03928,0.33333,-6.76675
1834512.03423,125.0,6217.2461,0.3414,0.05106,0.34519,-8.50564
1834512.27223,125.0,4905.291,0.35368,0.06215,0.3591,-9.96665
1834512.51123,125.0,3881.2737,0.36533,0.07241,0.37244,-11.21097
1834512.74923,125.0,3070.9827,0.37681,0.08124,0.38547,-12.16609
1834512.98723,125.0,2430.7778,0.3921,0.0917,0.40268,-13.16337
1834513.22523,125.0,1923.1537,0.40602,0.10068,0.41832,-13.92718
1834513.46323,125.0,1522.4358,0.42249,0.11016,0.43662,-14.61355
1834513.70123,125.0,1203.8446,0.44,0.11925,0.45587,-15.16404
1834513.94023,125.0,952.86591,0.45875,0.12781,0.47622,-15.56746
1834514.17823,125.0,754.27557,0.47761,0.13486,0.49628,-15.7684
1834514.41523,125.0,596.71857,0.49852,0.14542,0.51929,-16.26189
1834514.65323,125.0,471.96338,0.52172,0.15392,0.54395,-16.43776
1834514.89223,125.0,373.20856,0.54364,0.16346,0.56769,-16.73467
1834515.13023,125.0,295.47278,0.57034,0.17155,0.59558,-16.74024
1834515.36923,125.0,233.87738,0.59605,0.18213,0.62325,-16.99088
1834515.60723,125.0,185.05922,0.62334,0.19021,0.65172,-16.96919
1834515.84323,125.0,146.35823,0.65327,0.20202,0.68379,-17.18415
1834516.07923,125.0,115.77804,0.68347,0.20949,0.71486,-17.04067
1834516.31423,125.0,91.6721,0.71612,0.21982,0.7491,-17.06471
1834516.55923,125.0,72.51701,0.74901,0.22712,0.78269,-16.86836
1834516.78823,125.0,57.36816,0.78414,0.23363,0.8182,-16.59123
1834517.02523,125.0,45.3629,0.81819,0.24331,0.8536,-16.56155
1834517.25723,125.0,35.93134,0.8513,0.25196,0.88781,-16.48715
1834517.50723,125.0,28.40909,0.88559,0.26248,0.92366,-16.50931
1834517.72223,125.0,22.48202,0.92255,0.2758,0.96289,-16.64416
1834517.98723,125.0,17.79613,0.95891,0.29364,1.00286,-17.02599
1834518.23923,125.0,14.06813,0.99955,0.3135,1.04756,-17.41334
1834518.45523,125.0,11.1448,1.04681,0.33601,1.09942,-17.79587
1834518.72223,125.0,8.81772,1.10077,0.36215,1.15882,-18.21093
1834518.90123,125.0,6.97545,1.17433,0.37948,1.23412,-17.90808
1834519.11923,125.0,5.5173,1.23363,0.39508,1.29535,-17.75803
1834519.38823,125.0,4.36941,1.3232,0.40309,1.38324,-16.94262
1834519.72323,125.0,3.45686,1.39565,0.40784,1.45402,-16.28952
1834520.14223,125.0,2.73547,1.47369,0.38384,1.52286,-14.5989
1834520.66722,125.0,2.16054,1.55221,0.36017,1.59344,-13.06352
1834521.32622,125.0,1.70952,1.61117,0.33085,1.64479,-11.60416
1834522.15522,125.0,1.35352,1.65943,0.29337,1.68516,-10.02571
1834523.19822,125.0,1.07079,1.69875,0.25676,1.71805,-8.59498
1834524.51122,125.0,0.84734,1.72947,0.22505,1.74405,-7.41418
1834526.16722,125.0,0.67072,1.75181,0.19766,1.76292,-6.43747
1834528.25622,125.0,0.53067,1.76903,0.17531,1.77769,-5.65943
1834530.89322,125.0,0.41976,1.78375,0.15799,1.79073,-5.06169
1834534.22421,125.0,0.33183,1.79738,0.14636,1.80333,-4.65532
1834538.43021,125.0,0.26261,1.81014,0.14203,1.8157,-4.48635
1834543.73821,125.0,0.20791,1.82059,0.14399,1.82627,-4.52196
1834550.4422,125.0,0.16452,1.82856,0.14949,1.83466,-4.67368
1834558.9192,125.0,0.13007,1.83701,0.15675,1.84368,-4.87718
1834569.60919,125.0,0.10309,1.84936,0.16825,1.85699,-5.19823
1834583.12318,125.0,0.08153,1.86587,0.18596,1.87512,-5.69158
1834600.22116,125.0,0.06443,1.88569,0.21085,1.89744,-6.38013
1834621.80715,125.0,0.05102,1.90679,0.2377,1.92155,-7.10567
1834649.05013,125.0,0.04042,1.9405,0.26802,1.95892,-7.86386
1834683.5451,125.0,0.03192,1.98901,0.31163,2.01327,-8.90459
1834727.09306,125.0,0.02528,2.03856,0.37301,2.07241,-10.36905
1834782.15802,125.0,0.01999,2.0819,0.44136,2.12817,-11.96949
1848887.57364,126.0,20004.453,0.29836,-0.02761,0.29963,5.28691
1848887.71664,126.0,15829.126,0.30566,-0.00617,0.30572,1.15676
1848887.85864,126.0,12516.703,0.3134,0.01061,0.31358,-1.93882
1848888.00064,126.0,9909.4424,0.3221,0.02568,0.32312,-4.55764
1848888.16464,126.0,7835.48,0.33058,0.04036,0.33303,-6.96058
1848888.36564,126.0,6217.2461,0.34168,0.05156,0.34555,-8.58056
1848888.60364,126.0,4905.291,0.35264,0.06195,0.35804,-9.96336
1848888.84164,126.0,3881.2737,0.36304,0.07156,0.37002,-11.1508
1848889.07964,126.0,3070.9827,0.3772,0.08104,0.38581,-12.12557
1848889.31764,126.0,2430.7778,0.39121,0.09167,0.40181,-13.18833
1848889.55664,126.0,1923.1537,0.40678,0.1003,0.41896,-13.85105
1848889.79364,126.0,1522.4358,0.41918,0.11018,0.43342,-14.72629
1848890.03263,126.0,1203.8446,0.43913,0.11723,0.4545,-14.94699
1848890.27063,126.0,952.86591,0.4571,0.12772,0.47461,-15.6112
1848890.50963,126.0,754.27557,0.47791,0.13636,0.49698,-15.92523
1848890.74663,126.0,596.71857,0.49896,0.1462,0.51994,-16.3315
1848890.98363,126.0,471.96338,0.52025,0.15464,0.54275,-16.55454
1848891.22263,126.0,373.20856,0.54452,0.16308,0.56841,-16.67272
1848891.46063,126.0,295.47278,0.56975,0.1735,0.59558,-16.93652
1848891.69963,126.0,233.87738,0.59599,0.18149,0.62301,-16.93597
1848891.93763,126.0,185.05922,0.62386,0.19131,0.65254,-17.04805
1848892.17363,126.0,146.35823,0.65416,0.20129,0.68443,-17.10356
1848892.41063,126.0,115.77804,0.68303,0.21042,0.71471,-17.12266
1848892.64463,126.0,91.6721,0.71582,0.21756,0.74815,-16.90567
1848892.89063,126.0,72.51701,0.75007,0.22706,0.78369,-16.84172
1848893.11963,126.0,57.36816,0.78297,0.23436,0.81729,-16.66328
1848893.35563,126.0,45.3629,0.81673,0.24187,0.85179,-16.49664
1848893.58863,126.0,35.93134,0.85152,0.25037,0.88757,-16.38491
1848893.83863,126.0,28.40909,0.88508,0.26074,0.92269,-16.41488
1848894.05263,126.0,22.48202,0.91875,0.27594,0.9593,-16.71736
1848894.31763,126.0,17.79613,0.95824,0.2941,1.00235,-17.06247
1848894.57063,126.0,14.06813,0.99749,0.31478,1.04598,-17.51403
1848894.78663,126.0,11.1448,1.04502,0.33679,1.09795,-17.86338
1848895.05363,126.0,8.81772,1.10047,0.36311,1.15882,-18.26066
1848895.23163,126.0,6.97545,1.17123,0.37717,1.23046,-17.84989
1848895.44963,126.0,5.5173,1.22967,0.39876,1.29271,-17.96687
1848895.71963,126.0,4.36941,1.31962,0.40062,1.37909,-16.8876
1848896.05463,126.0,3.45686,1.39602,0.40783,1.45438,-16.28519
1848896.47263,126.0,2.73547,1.47064,0.38527,1.52027,-14.68013
1848896.99763,126.0,2.16054,1.54895,0.35914,1.59004,-13.05397
1848897.65763,126.0,1.70952,1.61065,0.32966,1.64404,-11.56743
1848898.48563,126.0,1.35352,1.65713,0.29346,1.68291,-10.04242
1848899.52863,126.0,1.07079,1.69604,0.25641,1.71531,-8.59687
1848900.84263,126.0,0.84734,1.72678,0.22446,1.74131,-7.40619
1848902.49763,126.0,0.67072,1.74994,0.19721,1.76102,-6.42993
1848904.58662,126.0,0.53067,1.76678,0.17546,1.77547,-5.67146
1848907.22362,126.0,0.41976,1.78133,0.15807,1.78833,-5.07096
1848910.55462,126.0,0.33183,1.79447,0.14639,1.80043,-4.66377
1848914.76062,126.0,0.26261,1.80719,0.14113,1.81269,-4.46539
1848920.06861,126.0,0.20791,1.81873,0.14294,1.82434,-4.49382
1848926.77361,126.0,0.16452,1.82724,0.14944,1.83334,-4.67545
1848935.2496,126.0,0.13007,1.8354,0.15815,1.8422,-4.92478
1848945.93959,126.0,0.10309,1.84643,0.16944,1.85419,-5.24326
1848959.45358,126.0,0.08153,1.86318,0.186,1.87244,-5.70081
1848976.55157,126.0,0.06443,1.88322,0.21095,1.895,-6.39145
1848998.13755,126.0,0.05102,1.90385,0.23898,1.91879,-7.15472
1849025.38053,126.0,0.04042,1.93463,0.26886,1.95322,-7.91174
1849059.8755,126.0,0.03192,1.98151,0.30861,2.0054,-8.85247
1849103.42347,126.0,0.02528,2.03575,0.36637,2.06845,-10.20216
1849158.48843,126.0,0.01999,2.08546,0.4375,2.13085,-11.84799
1863256.08505,127.0,20004.453,0.29775,-0.02717,0.29899,5.21427
1863256.22805,127.0,15829.126,0.30406,-0.00706,0.30415,1.32948
1863256.37005,127.0,12516.703,0.31312,0.01169,0.31334,-2.13748
1863256.51205,127.0,9909.4424,0.32104,0.02666,0.32215,-4.74778
1863256.67605,127.0,7835.48,0.33088,0.04029,0.33332,-6.94177
1863256.87705,127.0,6217.2461,0.34073,0.0512,0.34456,-8.54641
1863257.11505,127.0,4905.291,0.35141,0.06321,0.35705,-10.19667
1863257.35305,127.0,3881.2737,0.3649,0.07185,0.37191,-11.13968
1863257.59105,127.0,3070.9827,0.37697,0.08282,0.38596,-12.39151
1863257.83005,127.0,2430.7778,0.38988,0.0923,0.40066,-13.31925
1863258.06805,127.0,1923.1537,0.40487,0.10141,0.41738,-14.06144
1863258.30605,127.0,1522.4358,0.42279,0.10992,0.43684,-14.57309
1863258.54405,127.0,1203.8446,0.4392,0.11812,0.45481,-15.05299
1863258.78305,127.0,952.86591,0.45745,0.12649,0.47462,-15.45699
1863259.02105,127.0,754.27557,0.47702,0.13737,0.4964,-16.06562
1863259.25805,127.0,596.71857,0.49919,0.1461,0.52013,-16.31316
1863259.49605,127.0,471.96338,0.52069,0.15462,0.54316,-16.53941
1863259.73505,127.0,373.20856,0.54513,0.16317,0.56902,-16.66397
1863259.97205,127.0,295.47278,0.5696,0.17294,0.59528,-16.88871
1863260.21205,127.0,233.87738,0.59549,0.17981,0.62204,-16.80179
1863260.45005,127.0,185.05922,0.62423,0.19055,0.65266,-16.97515
1863260.68605,127.0,146.35823,0.65181,0.19899,0.68151,-16.97652
1863260.92205,127.0,115.77804,0.68358,0.20968,0.71501,-17.05316
1863261.15705,127.0,91.6721,0.71392,0.21776,0.7464,-16.963
1863261.40205,127.0,72.51701,0.74849,0.22513,0.78162,-16.73986
1863261.63105,127.0,57.36816,0.78201,0.23393,0.81625,-16.65429
1863261.86805,127.0,45.3629,0.81605,0.24224,0.85125,-16.53326
1863262.10005,127.0,35.93134,0.85185,0.24863,0.88739,-16.27104
1863262.35005,127.0,28.40909,0.88361,0.26194,0.92162,-16.51236
1863262.56505,127.0,22.48202,0.91947,0.27588,0.95997,-16.70155
1863262.83005,127.0,17.79613,0.95693,0.29246,1.00062,-16.99417
1863263.08205,127.0,14.06813,0.99791,0.31385,1.0461,-17.45845
1863263.29805,127.0,11.1448,1.04496,0.33832,1.09836,-17.94006
1863263.56505,127.0,8.81772,1.10168,0.36212,1.15967,-18.19554
1863263.74305,127.0,6.97545,1.16427,0.37807,1.22412,-17.99005
1863263.96205,127.0,5.5173,1.23654,0.40233,1.30035,-18.02308
1863264.23105,127.0,4.36941,1.31146,0.39967,1.37101,-16.94857
1863264.56605,127.0,3.45686,1.39937,0.40319,1.45629,-16.07297
1863264.98505,127.0,2.73547,1.46957,0.38981,1.52039,-14.85573
1863265.51005,127.0,2.16054,1.5442,0.35766,1.58508,-13.04063
1863266.16904,127.0,1.70952,1.60948,0.32678,1.64232,-11.47696
1863266.99704,127.0,1.35352,1.65742,0.29335,1.68318,-10.03709
1863268.04004,127.0,1.07079,1.69476,0.25727,1.71417,-8.63192
1863269.35404,127.0,0.84734,1.72436,0.22471,1.73894,-7.42458
1863271.01004,127.0,0.67072,1.7475,0.1973,1.75861,-6.44177
1863273.09904,127.0,0.53067,1.76564,0.17575,1.77437,-5.68433
1863275.73504,127.0,0.41976,1.77981,0.15885,1.78688,-5.10006
1863279.06703,127.0,0.33183,1.79191,0.14662,1.7979,-4.67777
1863283.27203,127.0,0.26261,1.80439,0.13978,1.8098,-4.42981
1863288.58003,127.0,0.20791,1.81725,0.14019,1.82265,-4.41143
1863295.28502,127.0,0.16452,1.82874,0.14774,1.8347,-4.61867
1863303.76102,127.0,0.13007,1.83758,0.15999,1.84453,-4.97605
1863314.45201,127.0,0.10309,1.84671,0.17286,1.85478,-5.3474
1863327.966,127.0,0.08153,1.86051,0.18887,1.87007,-5.79656
1863345.06298,127.0,0.06443,1.87976,0.21177,1.89166,-6.42759
1863366.64997,127.0,0.05102,1.90403,0.24029,1.91914,-7.1928
1863393.89295,127.0,0.04042,1.9317,0.27355,1.95097,-8.06017
1863428.38792,127.0,0.03192,1.97171,0.30824,1.99566,-8.88526
1863471.93589,127.0,0.02528,2.02887,0.3541,2.05954,-9.90024
1863527.00084,127.0,0.01999,2.09394,0.42002,2.13565,-11.3423
1877629.16966,128.0,20004.453,0.29766,-0.02607,0.2988,5.00488
1877629.31266,128.0,15829.126,0.305,-0.00805,0.30511,1.51205
1877629.45466,128.0,12516.703,0.31412,0.01052,0.3143,-1.91874
1877629.59666,128.0,9909.4424,0.32188,0.02652,0.32297,-4.7098
1877629.76066,128.0,7835.48,0.33212,0.03911,0.33442,-6.7158
1877629.96166,128.0,6217.2461,0.34062,0.05061,0.34436,-8.45182
1877630.19966,128.0,4905.291,0.3528,0.06278,0.35835,-10.09021
1877630.43866,128.0,3881.2737,0.36372,0.07156,0.37069,-11.13092
1877630.67666,128.0,3070.9827,0.37677,0.08152,0.38549,-12.20856
1877630.91466,128.0,2430.7778,0.39031,0.09148,0.40089,-13.19102
1877631.15266,128.0,1923.1537,0.40602,0.1,0.41816,-13.83627
1877631.39066,128.0,1522.4358,0.42203,0.10809,0.43566,-14.36604
1877631.62866,128.0,1203.8446,0.43881,0.11886,0.45462,-15.15568
1877631.86766,128.0,952.86591,0.45679,0.12784,0.47435,-15.63491
1877632.10566,128.0,754.27557,0.47662,0.13677,0.49585,-16.01075
1877632.34266,128.0,596.71857,0.49836,0.14508,0.51905,-16.23097
1877632.58066,128.0,471.96338,0.52129,0.15415,0.54361,-16.47367
1877632.81966,128.0,373.20856,0.54348,0.1635,0.56754,-16.74341
1877633.05766,128.0,295.47278,0.56917,0.17199,0.59459,-16.8141
1877633.29666,128.0,233.87738,0.59488,0.18187,0.62206,-16.99968
1877633.53466,128.0,185.05922,0.62267,0.19086,0.65127,-17.04093
1877633.77066,128.0,146.35823,0.65192,0.19993,0.68189,-17.04957
1877634.00766,128.0,115.77804,0.68325,0.20952,0.71465,-17.04832
1877634.24166,128.0,91.6721,0.71481,0.21775,0.74725,-16.94225
1877634.48666,128.0,72.51701,0.7479,0.22642,0.78142,-16.84314
1877634.71566,128.0,57.36816,0.78101,0.23265,0.81492,-16.58778
1877634.95266,128.0,45.3629,0.81407,0.24207,0.8493,-16.56021
1877635.18466,128.0,35.93134,0.84837,0.25116,0.88477,-16.49119
1877635.43566,128.0,28.40909,0.88369,0.26026,0.92122,-16.41033
1877635.64966,128.0,22.48202,0.91818,0.27671,0.95897,-16.77101
1877635.91466,128.0,17.79613,0.95622,0.29097,0.99951,-16.92441
1877636.16666,128.0,14.06813,0.99654,0.3138,1.04478,-17.47851
1877636.38266,128.0,11.1448,1.04379,0.33669,1.09675,-17.87813
1877636.64966,128.0,8.81772,1.1003,0.36117,1.15806,-18.17244
1877636.82766,128.0,6.97545,1.16077,0.37895,1.22106,-18.07989
1877637.04666,128.0,5.5173,1.23839,0.40286,1.30227,-18.02023
1877637.31566,128.0,4.36941,1.30703,0.40126,1.36724,-17.0667
1877637.65066,128.0,3.45686,1.39731,0.40138,1.45382,-16.02697
1877638.06966,128.0,2.73547,1.47113,0.38985,1.52191,-14.84219
1877638.59465,128.0,2.16054,1.54116,0.35886,1.58239,-13.10775
1877639.25365,128.0,1.70952,1.60644,0.32626,1.63924,-11.48024
1877640.08165,128.0,1.35352,1.65594,0.29239,1.68155,-10.01344
1877641.12465,128.0,1.07079,1.69392,0.25815,1.71348,-8.66514
1877642.43865,128.0,0.84734,1.72294,0.22481,1.73755,-7.43396
1877644.09465,128.0,0.67072,1.74566,0.19749,1.75679,-6.45467
1877646.18265,128.0,0.53067,1.76412,0.17534,1.77281,-5.67612
1877648.81965,128.0,0.41976,1.77831,0.15896,1.7854,-5.10814
1877652.15164,128.0,0.33183,1.78946,0.14682,1.79548,-4.69044
1877656.35664,128.0,0.26261,1.80175,0.14025,1.8072,-4.45092
1877661.66464,128.0,0.20791,1.8148,0.13943,1.82015,-4.39342
1877668.36963,128.0,0.16452,1.82741,0.14638,1.83327,-4.57989
1877676.84563,128.0,0.13007,1.83742,0.15947,1.84433,-4.9604
1877687.53662,128.0,0.10309,1.84634,0.17437,1.85456,-5.39519
1877701.04961,128.0,0.08153,1.85828,0.19049,1.86801,-5.85285
1877718.14759,128.0,0.06443,1.87686,0.21254,1.88886,-6.46079
1877739.73458,128.0,0.05102,1.90185,0.24064,1.91701,-7.21142
1877766.97656,128.0,0.04042,1.92913,0.27467,1.94858,-8.10322
1877801.47253,128.0,0.03192,1.96647,0.31008,1.99077,-8.96079
1877845.01949,128.0,0.02528,2.02127,0.3526,2.0518,-9.89539
1877900.08545,128.0,0.01999,2.08811,0.41389,2.12873,-11.21148
1892000.64707,129.0,20004.453,0.29945,-0.02651,0.30062,5.05866
1892000.79007,129.0,15829.126,0.30592,-0.00759,0.30601,1.42208
1892000.93207,129.0,12516.703,0.31247,0.01231,0.31271,-2.25528
1892001.07407,129.0,9909.4424,0.3222,0.02597,0.32324,-4.60769
1892001.23807,129.0,7835.48,0.3309,0.03855,0.33314,-6.64567
1892001.43907,129.0,6217.2461,0.34081,0.05089,0.34459,-8.49215
1892001.67707,129.0,4905.291,0.35275,0.06305,0.35835,-10.13385
1892001.91507,129.0,3881.2737,0.36406,0.07237,0.37118,-11.24328
1892002.15307,129.0,3070.9827,0.37789,0.08178,0.38663,-12.21093
1892002.39107,129.0,2430.7778,0.39085,0.09086,0.40127,-13.08677
1892002.62907,129.0,1923.1537,0.40548,0.10092,0.41785,-13.9766
1892002.86707,129.0,1522.4358,0.4222,0.10868,0.43596,-14.43498
1892003.10507,129.0,1203.8446,0.43976,0.1171,0.45508,-14.91145
1892003.34407,129.0,952.86591,0.45701,0.12627,0.47413,-15.4457
1892003.58207,129.0,754.27557,0.47775,0.13615,0.49677,-15.90686
1892003.82007,129.0,596.71857,0.49886,0.14532,0.5196,-16.24127
1892004.05707,129.0,471.96338,0.51953,0.15344,0.54171,-16.45398
1892004.29607,129.0,373.20856,0.5421,0.16233,0.56589,-16.67019
1892004.53407,129.0,295.47278,0.56876,0.1725,0.59435,-16.87233
1892004.77307,129.0,233.87738,0.59577,0.17985,0.62232,-16.79761
1892005.01107,129.0,185.05922,0.62227,0.18991,0.65061,-16.97148
1892005.24707,129.0,146.35823,0.65118,0.19947,0.68104,-17.03119
1892005.48407,129.0,115.77804,0.68364,0.20696,0.71429,-16.84277
1892005.71807,129.0,91.6721,0.71476,0.21678,0.74691,-16.87193
1892005.96407,129.0,72.51701,0.74798,0.22601,0.78138,-16.81282
1892006.19307,129.0,57.36816,0.77915,0.23207,0.81297,-16.58595
1892006.42907,129.0,45.3629,0.81461,0.24022,0.84929,-16.43013
1892006.66207,129.0,35.93134,0.84704,0.24881,0.88282,-16.36975
1892006.91207,129.0,28.40909,0.88074,0.26101,0.9186,-16.50751
1892007.12607,129.0,22.48202,0.91691,0.27323,0.95675,-16.5939
1892007.39107,129.0,17.79613,0.95172,0.29061,0.9951,-16.98022
1892007.64407,129.0,14.06813,0.99473,0.31115,1.04226,-17.36953
1892007.86007,129.0,11.1448,1.04086,0.33267,1.09273,-17.7242
1892008.12707,129.0,8.81772,1.09377,0.35926,1.15126,-18.18313
1892008.30507,129.0,6.97545,1.16715,0.3838,1.22863,-18.20294
1892008.52307,129.0,5.5173,1.22961,0.38985,1.28994,-17.59129
1892008.79207,129.0,4.36941,1.31508,0.4086,1.3771,-17.26036
1892009.12707,129.0,3.45686,1.38563,0.40374,1.44325,-16.24469
1892009.54607,129.0,2.73547,1.46976,0.38286,1.51881,-14.6007
1892010.07107,129.0,2.16054,1.54334,0.36272,1.58539,-13.22576
1892010.73007,129.0,1.70952,1.6011,0.32854,1.63446,-11.5959
1892011.55907,129.0,1.35352,1.65178,0.29013,1.67707,-9.96224
1892012.60206,129.0,1.07079,1.69247,0.25584,1.71169,-8.59605
1892013.91506,129.0,0.84734,1.72292,0.22525,1.73758,-7.44846
1892015.57106,129.0,0.67072,1.74563,0.19918,1.75696,-6.50953
1892017.66006,129.0,0.53067,1.76167,0.17651,1.7705,-5.72176
1892020.29706,129.0,0.41976,1.77568,0.15971,1.78285,-5.13943
1892023.62806,129.0,0.33183,1.78777,0.1476,1.79385,-4.71973
1892027.83405,129.0,0.26261,1.79892,0.14191,1.80451,-4.51055
1892033.14205,129.0,0.20791,1.80909,0.1403,1.81452,-4.43447
1892039.84604,129.0,0.16452,1.8206,0.14271,1.82619,-4.48193
1892048.32304,129.0,0.13007,1.8353,0.15111,1.84151,-4.70699
1892059.01303,129.0,0.10309,1.853,0.16809,1.86061,-5.18328
1892072.52702,129.0,0.08153,1.86904,0.19433,1.87912,-5.93574
1892089.624,129.0,0.06443,1.8846,0.22555,1.89805,-6.82459
1892111.21099,129.0,0.05102,1.89902,0.25168,1.91562,-7.54962
1892138.45297,129.0,0.04042,1.92577,0.28016,1.94604,-8.27733
1892172.94894,129.0,0.03192,1.96394,0.31821,1.98955,-9.20339
1892216.49591,129.0,0.02528,2.00577,0.364,2.03853,-10.28582
1892271.56186,129.0,0.01999,2.05817,0.40827,2.09827,-11.22
1906389.89826,130.0,20004.453,0.29924,-0.02852,0.3006,5.4435
1906390.04126,130.0,15829.126,0.30477,-0.00745,0.30487,1.40069
1906390.18326,130.0,12516.703,0.3138,0.01165,0.31401,-2.12676
1906390.32526,130.0,9909.4424,0.3227,0.02564,0.32371,-4.54343
1906390.48926,130.0,7835.48,0.33111,0.04034,0.33355,-6.94654
1906390.69026,130.0,6217.2461,0.34138,0.05025,0.34505,-8.37341
1906390.92826,130.0,4905.291,0.35283,0.06062,0.358,-9.74957
1906391.16626,130.0,3881.2737,0.36507,0.07168,0.37204,-11.10795
1906391.40426,130.0,3070.9827,0.37777,0.08228,0.38662,-12.2882
1906391.64226,130.0,2430.7778,0.39133,0.09138,0.40186,-13.14409
1906391.88126,130.0,1923.1537,0.4059,0.09997,0.41803,-13.83671
1906392.11926,130.0,1522.4358,0.42161,0.1091,0.43549,-14.50852
1906392.35726,130.0,1203.8446,0.43975,0.11705,0.45506,-14.9051
1906392.59526,130.0,952.86591,0.45786,0.12632,0.47497,-15.42413
1906392.83426,130.0,754.27557,0.4773,0.13552,0.49616,-15.85096
1906393.07126,130.0,596.71857,0.4981,0.1454,0.51888,-16.27293
1906393.30826,130.0,471.96338,0.52048,0.15321,0.54256,-16.4026
1906393.54826,130.0,373.20856,0.5449,0.16452,0.5692,-16.80097
1906393.78526,130.0,295.47278,0.56902,0.1732,0.59479,-16.92956
1906394.02426,130.0,233.87738,0.59681,0.18102,0.62366,-16.8732
1906394.26326,130.0,185.05922,0.62411,0.19002,0.6524,-16.93339
1906394.49926,130.0,146.35823,0.653,0.19972,0.68287,-17.00646
1906394.73526,130.0,115.77804,0.68397,0.2092,0.71525,-17.00705
1906394.97026,130.0,91.6721,0.71657,0.21821,0.74906,-16.93687
1906395.21526,130.0,72.51701,0.74793,0.22499,0.78104,-16.74201
1906395.44426,130.0,57.36816,0.78145,0.23227,0.81524,-16.55359
1906395.68126,130.0,45.3629,0.81593,0.24076,0.85072,-16.44016
1906395.91326,130.0,35.93134,0.84974,0.2495,0.88561,-16.36311
1906396.16326,130.0,28.40909,0.88357,0.26085,0.92127,-16.44803
1906396.37826,130.0,22.48202,0.91905,0.27535,0.95941,-16.67833
1906396.64325,130.0,17.79613,0.95613,0.29201,0.99973,-16.98295
1906396.89525,130.0,14.06813,0.99519,0.31418,1.0436,-17.52083
1906397.11125,130.0,11.1448,1.04161,0.33919,1.09545,-18.03718
1906397.37825,130.0,8.81772,1.09927,0.36311,1.15769,-18.2791
1906397.55625,130.0,6.97545,1.16115,0.37904,1.22145,-18.07843
1906397.77525,130.0,5.5173,1.23299,0.40534,1.29791,-18.19811
1906398.04425,130.0,4.36941,1.31071,0.4006,1.37056,-16.99511
1906398.37925,130.0,3.45686,1.3986,0.40715,1.45666,-16.23078
1906398.79725,130.0,2.73547,1.47082,0.39436,1.52277,-15.00913
1906399.32325,130.0,2.16054,1.54598,0.36288,1.588,-13.20973
1906399.98225,130.0,1.70952,1.61107,0.33153,1.64483,-11.62821
1906400.81025,130.0,1.35352,1.65977,0.29654,1.68605,-10.12965
1906401.85325,130.0,1.07079,1.69829,0.25953,1.718,-8.68857
1906403.16725,130.0,0.84734,1.72992,0.22577,1.74459,-7.43568
1906404.82325,130.0,0.67072,1.754,0.19894,1.76524,-6.47101
1906406.91225,130.0,0.53067,1.77236,0.17819,1.7813,-5.74126
1906409.54824,130.0,0.41976,1.78608,0.16258,1.79347,-5.20103
1906412.88024,130.0,0.33183,1.79675,0.1511,1.80309,-4.80707
1906417.08524,130.0,0.26261,1.80725,0.14396,1.81297,-4.55452
1906422.39423,130.0,0.20791,1.81832,0.14178,1.82384,-4.45861
1906429.09823,130.0,0.16452,1.82893,0.14579,1.83473,-4.55758
1906437.57522,130.0,0.13007,1.83994,0.15344,1.84633,-4.76721
1906448.26521,130.0,0.10309,1.85443,0.16521,1.86178,-5.09111
1906461.7792,130.0,0.08153,1.87508,0.18355,1.88404,-5.59071
1906478.87619,130.0,0.06443,1.89996,0.21293,1.91186,-6.3944
1906500.46317,130.0,0.05102,1.92313,0.25293,1.93969,-7.49241
1906527.70515,130.0,0.04042,1.94228,0.29429,1.96445,-8.61581
1906562.20113,130.0,0.03192,1.96836,0.33122,1.99603,-9.55175
1906605.74809,130.0,0.02528,2.00904,0.36934,2.04271,-10.41687
1906660.81405,130.0,0.01999,2.06186,0.41712,2.10363,-11.43679
1920775.04945,131.0,20004.453,0.29967,-0.02686,0.30087,5.1221
1920775.19145,131.0,15829.126,0.30521,-0.00592,0.30527,1.1108
1920775.33345,131.0,12516.703,0.31369,0.0108,0.31387,-1.97132
1920775.47545,131.0,9909.4424,0.32083,0.02677,0.32194,-4.76986
1920775.63945,131.0,7835.48,0.33176,0.04028,0.33419,-6.9218
1920775.84045,131.0,6217.2461,0.34164,0.05175,0.34554,-8.61306
1920776.07845,131.0,4905.291,0.35152,0.06231,0.357,-10.05236
1920776.31745,131.0,3881.2737,0.3649,0.07217,0.37197,-11.18774
1920776.55545,131.0,3070.9827,0.37794,0.08275,0.38689,-12.34944
1920776.79345,131.0,2430.7778,0.39083,0.09143,0.40138,-13.16734
1920777.03145,131.0,1923.1537,0.40444,0.09989,0.4166,-13.87359
1920777.26945,131.0,1522.4358,0.42238,0.10725,0.43578,-14.24701
1920777.50745,131.0,1203.8446,0.43986,0.11792,0.45539,-15.00678
1920777.74645,131.0,952.86591,0.45676,0.12635,0.47392,-15.46304
1920777.98445,131.0,754.27557,0.4757,0.1355,0.49462,-15.89948
1920778.22145,131.0,596.71857,0.49928,0.14517,0.51995,-16.21272
1920778.45945,131.0,471.96338,0.52069,0.15326,0.54278,-16.40089
1920778.69845,131.0,373.20856,0.54411,0.16275,0.56793,-16.65294
1920778.93545,131.0,295.47278,0.56927,0.17223,0.59476,-16.83272
1920779.17545,131.0,233.87738,0.59504,0.18089,0.62192,-16.90871
1920779.41345,131.0,185.05922,0.62213,0.1891,0.65023,-16.90682
1920779.64945,131.0,146.35823,0.65065,0.19994,0.68068,-17.0819
1920779.88545,131.0,115.77804,0.68328,0.20887,0.71449,-16.99752
1920780.12045,131.0,91.6721,0.71436,0.21527,0.74609,-16.77026
1920780.36545,131.0,72.51701,0.74733,0.22443,0.7803,-16.71543
1920780.59445,131.0,57.36816,0.78255,0.23348,0.81664,-16.61321
1920780.83145,131.0,45.3629,0.81415,0.24068,0.84898,-16.46857
1920781.06345,131.0,35.93134,0.84746,0.24787,0.88296,-16.30347
1920781.31345,131.0,28.40909,0.88215,0.26027,0.91974,-16.43841
1920781.52845,131.0,22.48202,0.917,0.27466,0.95725,-16.6743
1920781.79345,131.0,17.79613,0.9551,0.2924,0.99885,-17.0219
1920782.04545,131.0,14.06813,0.99496,0.31313,1.04307,-17.46946
1920782.26145,131.0,11.1448,1.04044,0.33478,1.09298,-17.83637
1920782.52845,131.0,8.81772,1.09633,0.36265,1.15475,-18.30321
1920782.70645,131.0,6.97545,1.16636,0.37809,1.22611,-17.96077
1920782.92445,131.0,5.5173,1.22656,0.40066,1.29034,-18.08976
1920783.19445,131.0,4.36941,1.31409,0.40243,1.37433,-17.02672
1920783.52945,131.0,3.45686,1.3932,0.40894,1.45197,-16.35855
1920783.94745,131.0,2.73547,1.46707,0.38737,1.51735,-14.79104
1920784.47344,131.0,2.16054,1.54709,0.36106,1.58867,-13.13649
1920785.13244,131.0,1.70952,1.60813,0.33209,1.64206,-11.66784
1920785.96044,131.0,1.35352,1.65605,0.29543,1.68219,-10.115
1920787.00344,131.0,1.07079,1.69563,0.25844,1.71521,-8.66617
1920788.31744,131.0,0.84734,1.72663,0.22673,1.74145,-7.48078
1920789.97344,131.0,0.67072,1.74929,0.19854,1.76052,-6.47525
1920792.06144,131.0,0.53067,1.76677,0.1768,1.77559,-5.71449
1920794.69844,131.0,0.41976,1.78146,0.15948,1.78859,-5.11568
1920798.02943,131.0,0.33183,1.79475,0.14712,1.80077,-4.68634
1920802.23543,131.0,0.26261,1.80757,0.142,1.81314,-4.49175
1920807.54343,131.0,0.20791,1.81961,0.14346,1.82525,-4.50795
1920814.24842,131.0,0.16452,1.82827,0.1503,1.83444,-4.69977
1920822.72442,131.0,0.13007,1.8363,0.15935,1.8432,-4.95951
1920833.41441,131.0,0.10309,1.84771,0.17033,1.85555,-5.26694
1920846.9284,131.0,0.08153,1.86403,0.18692,1.87338,-5.72636
1920864.02638,131.0,0.06443,1.88413,0.21155,1.89597,-6.40641
1920885.61337,131.0,0.05102,1.90611,0.24051,1.92122,-7.19147
1920912.85535,131.0,0.04042,1.93642,0.2699,1.95514,-7.93495
1920947.35132,131.0,0.03192,1.98302,0.30975,2.00707,-8.87793
1920990.89828,131.0,0.02528,2.03776,0.36651,2.07046,-10.19606
1921045.96324,131.0,0.01999,2.08887,0.43757,2.13421,-11.83099
1935145.29007,132.0,20004.453,0.29867,-0.02778,0.29996,5.31372
1935145.43307,132.0,15829.126,0.30623,-0.00656,0.3063,1.22691
1935145.57507,132.0,12516.703,0.31381,0.01097,0.314,-2.00166
1935145.71707,132.0,9909.4424,0.32178,0.02595,0.32282,-4.61041
1935145.88107,132.0,7835.48,0.3312,0.03905,0.33349,-6.72395
1935146.08207,132.0,6217.2461,0.3405,0.05048,0.34422,-8.43273
1935146.32006,132.0,4905.291,0.35335,0.06201,0.35875,-9.95312
1935146.55906,132.0,3881.2737,0.36416,0.0717,0.37115,-11.13779
1935146.79706,132.0,3070.9827,0.37712,0.0811,0.38574,-12.13641
1935147.03506,132.0,2430.7778,0.3906,0.0908,0.40101,-13.08628
1935147.27306,132.0,1923.1537,0.40542,0.09964,0.41749,-13.8083
1935147.51106,132.0,1522.4358,0.42111,0.10941,0.43509,-14.56386
1935147.74906,132.0,1203.8446,0.43991,0.11912,0.45575,-15.15158
1935147.98806,132.0,952.86591,0.45765,0.12782,0.47517,-15.60515
1935148.22606,132.0,754.27557,0.47703,0.13685,0.49627,-16.00692
1935148.46306,132.0,596.71857,0.4988,0.14544,0.51957,-16.2554
1935148.70106,132.0,471.96338,0.52143,0.15388,0.54367,-16.44231
1935148.94006,132.0,373.20856,0.54424,0.16288,0.56809,-16.66114
1935149.17806,132.0,295.47278,0.56944,0.1725,0.59499,-16.85315
1935149.41706,132.0,233.87738,0.59446,0.1805,0.62126,-16.89053
1935149.65506,132.0,185.05922,0.62214,0.18987,0.65047,-16.9719
1935149.89106,132.0,146.35823,0.65261,0.19857,0.68215,-16.92384
1935150.12806,132.0,115.77804,0.6821,0.20785,0.71307,-16.94736
1935150.36206,132.0,91.6721,0.71304,0.21688,0.74529,-16.91752
1935150.60706,132.0,72.51701,0.7476,0.22303,0.78016,-16.61164
1935150.83606,132.0,57.36816,0.78124,0.23184,0.81492,-16.52861
1935151.07306,132.0,45.3629,0.8164,0.24103,0.85124,-16.44869
1935151.30506,132.0,35.93134,0.85019,0.24927,0.88598,-16.34092
1935151.55606,132.0,28.40909,0.8817,0.25979,0.91917,-16.41745
1935151.77006,132.0,22.48202,0.91576,0.2739,0.95585,-16.65169
1935152.03506,132.0,17.79613,0.95296,0.29115,0.99644,-16.98891
1935152.28706,132.0,14.06813,0.9944,0.31233,1.04229,-17.43698
1935152.50306,132.0,11.1448,1.04433,0.33513,1.09679,-17.79192
1935152.77106,132.0,8.81772,1.09667,0.35861,1.15381,-18.10795
1935152.94906,132.0,6.97545,1.16042,0.38762,1.22345,-18.47118
1935153.16706,132.0,5.5173,1.23759,0.39552,1.29926,-17.72347
1935153.43606,132.0,4.36941,1.30905,0.41234,1.37246,-17.48389
1935153.77106,132.0,3.45686,1.38974,0.39964,1.44606,-16.04317
1935154.19006,132.0,2.73547,1.47707,0.39077,1.52788,-14.81861
1935154.71506,132.0,2.16054,1.54482,0.36762,1.58796,-13.3857
1935155.37406,132.0,1.70952,1.60548,0.33135,1.63931,-11.66148
1935156.20306,132.0,1.35352,1.65801,0.29501,1.68405,-10.089
1935157.24606,132.0,1.07079,1.6974,0.2602,1.71723,-8.71534
1935158.56006,132.0,0.84734,1.72673,0.22745,1.74165,-7.50388
1935160.21505,132.0,0.67072,1.75123,0.19991,1.76261,-6.51219
1935162.30405,132.0,0.53067,1.7695,0.17603,1.77823,-5.68124
1935164.94105,132.0,0.41976,1.78596,0.16015,1.79312,-5.12417
1935168.27205,132.0,0.33183,1.79861,0.15093,1.80493,-4.79686
1935172.47804,132.0,0.26261,1.80791,0.1462,1.81382,-4.62337
1935177.78604,132.0,0.20791,1.81645,0.14443,1.82218,-4.54613
1935184.49004,132.0,0.16452,1.82584,0.14706,1.83175,-4.60503
1935192.96703,132.0,0.13007,1.83814,0.15448,1.84462,-4.80392
1935203.65702,132.0,0.10309,1.85109,0.16789,1.85869,-5.18246
1935217.17101,132.0,0.08153,1.86591,0.18574,1.87513,-5.6846
1935234.269,132.0,0.06443,1.88678,0.20938,1.89836,-6.33223
1935255.85498,132.0,0.05102,1.91794,0.23657,1.93247,-7.03177
1935283.09796,132.0,0.04042,1.95489,0.28081,1.97496,-8.17427
1935317.59293,132.0,0.03192,1.98783,0.33604,2.01604,-9.59507
1935361.1409,132.0,0.02528,2.01714,0.38922,2.05434,-10.92143
1935416.20586,132.0,0.01999,2.05705,0.43305,2.10214,-11.88819
1949522.62487,133.0,20004.453,0.29936,-0.02677,0.30056,5.10928
1949522.76787,133.0,15829.126,0.30517,-0.00591,0.30523,1.10884
1949522.90987,133.0,12516.703,0.3136,0.01199,0.31383,-2.18983
1949523.05187,133.0,9909.4424,0.32107,0.02558,0.32209,-4.55527
1949523.21587,133.0,7835.48,0.33189,0.03854,0.33412,-6.62293
1949523.41687,133.0,6217.2461,0.34217,0.04997,0.3458,-8.30903
1949523.65487,133.0,4905.291,0.35449,0.06239,0.35994,-9.98172
1949523.89387,133.0,3881.2737,0.36376,0.07157,0.37073,-11.13029
1949524.13187,133.0,3070.9827,0.37675,0.0806,0.38527,-12.07499
