Repository: SebaVillagra00/ICM2985-SOH-IPRE

## Data University of Cambridge (EIS Cambridge)
Data publicada en "Identifying degradation patterns of lithium ion batteries from impedance spectroscopy using machine learning" (Zhang, Tang, Zhang, Wang, Stimming & Lee, 2020) https://www.nature.com/articles/s41467-020-15235-7.

Carpeta contiene:
* Paper de Nature Comunications (IF: 16.6).
* Data frames para IOS.
* Data frames para Windows.

Cada Data frame está contenido en un archivo .txt con las siguientes columnas:
* time/s: tiempo en que se mide la muestra.
* cycle number: ciclo de carga de la batería.
* freq/Hz: frecuencia de la señal de input.
* Re(Z)/Ohm: Parte resistiva de la impedancia.
* Im(Z)/Ohm: Parte reactiva de la impedancia.

File: EIS Cambridge/csvEIS/EIS_state_II_35C02.csv (part 13 of 29)
time/s,cycle number,freq/Hz,Re(Z)/Ohm,-Im(Z)/Ohm,|Z|/Ohm,Phase(Z)/deg
2028729.05963,133.0,0.02528,1.65066,0.21059,1.66404,-7.27055
2028784.12459,133.0,0.01999,1.60816,0.44225,1.66786,-15.37633
2043267.55307,134.0,20004.453,0.47278,-0.00968,0.47287,1.17287
2043267.69607,134.0,15829.126,0.48253,0.00369,0.48255,-0.43771
2043267.83807,134.0,12516.703,0.49122,0.01569,0.49147,-1.82961
2043267.98007,134.0,9909.4424,0.50009,0.02396,0.50066,-2.74316
2043268.14407,134.0,7835.48,0.50814,0.03125,0.5091,-3.51922
2043268.34507,134.0,6217.2461,0.51577,0.03836,0.51719,-4.25348
2043268.58307,134.0,4905.291,0.52515,0.04404,0.52699,-4.79345
2043268.82207,134.0,3881.2737,0.5337,0.05006,0.53604,-5.3582
2043269.06007,134.0,3070.9827,0.54137,0.0532,0.54398,-5.6122
2043269.29807,134.0,2430.7778,0.5504,0.05686,0.55333,-5.89832
2043269.53607,134.0,1923.1537,0.56179,0.06106,0.5651,-6.2029
2043269.77407,134.0,1522.4358,0.57064,0.06805,0.57468,-6.80009
2043270.01207,134.0,1203.8446,0.58083,0.07071,0.58511,-6.94072
2043270.25107,134.0,952.86591,0.59353,0.07483,0.59823,-7.18525
2043270.48907,134.0,754.27557,0.60309,0.07863,0.6082,-7.42836
2043270.72607,134.0,596.71857,0.61495,0.08084,0.62024,-7.48947
2043270.96407,134.0,471.96338,0.62801,0.08582,0.63385,-7.78175
2043271.20307,134.0,373.20856,0.64283,0.08895,0.64896,-7.87778
2043271.44107,134.0,295.47278,0.65438,0.09354,0.66104,-8.13532
2043271.68007,134.0,233.87738,0.66696,0.09764,0.67407,-8.3291
2043271.91807,134.0,185.05922,0.68296,0.10299,0.69068,-8.57566
2043272.15407,134.0,146.35823,0.69577,0.10703,0.70396,-8.74493
2043272.39107,134.0,115.77804,0.71118,0.1126,0.72004,-8.99693
2043272.62507,134.0,91.6721,0.72711,0.11826,0.73667,-9.23814
2043272.87007,134.0,72.51701,0.74297,0.12465,0.75336,-9.52425
2043273.09907,134.0,57.36816,0.76274,0.13745,0.77502,-10.21569
2043273.33607,134.0,45.3629,0.78189,0.14596,0.7954,-10.57374
2043273.56807,134.0,35.93134,0.79967,0.15455,0.81447,-10.93874
2043273.81907,134.0,28.40909,0.82982,0.16834,0.84672,-11.46754
2043274.03307,134.0,22.48202,0.85645,0.17991,0.87515,-11.86323
2043274.29807,134.0,17.79613,0.88326,0.1902,0.90351,-12.1523
2043274.55007,134.0,14.06813,0.92595,0.20758,0.94893,-12.63579
2043274.76607,134.0,11.1448,0.96123,0.19713,0.98123,-11.58934
2043275.03407,134.0,8.81772,1.01285,0.2057,1.03352,-11.47996
2043275.21207,134.0,6.97545,1.03605,0.2001,1.0552,-10.93141
2043275.43007,134.0,5.5173,1.06302,0.1664,1.07597,-8.89687
2043275.69906,134.0,4.36941,1.10833,0.13909,1.11703,-7.15289
2043276.03406,134.0,3.45686,1.15169,0.1349,1.15956,-6.68089
2043276.45306,134.0,2.73547,1.16566,0.14341,1.17444,-7.01387
2043276.97806,134.0,2.16054,1.15324,0.13951,1.16164,-6.89753
2043277.63706,134.0,1.70952,1.13299,0.11273,1.13859,-5.68206
2043278.46606,134.0,1.35352,1.12834,0.06622,1.13028,-3.3587
2043279.50906,134.0,1.07079,1.15205,0.01813,1.15219,-0.90164
2043280.82306,134.0,0.84734,1.20059,-0.00673,1.20061,0.32131
2043282.47806,134.0,0.67072,1.25177,0.00242,1.25177,-0.1106
2043284.56706,134.0,0.53067,1.2927,0.05826,1.29401,-2.58067
2043287.20406,134.0,0.41976,1.28263,0.13649,1.28987,-6.07436
2043290.53505,134.0,0.33183,1.21591,0.19663,1.23171,-9.18612
2043294.74105,134.0,0.26261,1.11701,0.20176,1.13509,-10.23869
2043300.04905,134.0,0.20791,1.0332,0.13919,1.04253,-7.67257
2043306.75404,134.0,0.16452,1.00898,0.03036,1.00943,-1.72363
2043315.23003,134.0,0.13007,1.06615,-0.0782,1.06901,4.19512
2043325.92003,134.0,0.10309,1.19917,-0.13634,1.2069,6.48661
2043339.43402,134.0,0.08153,1.37328,-0.09889,1.37684,4.11892
2043356.532,134.0,0.06443,1.51361,0.03217,1.51395,-1.21761
2043378.11799,134.0,0.05102,1.5652,0.27352,1.58892,-9.91226
2043405.36096,134.0,0.04042,1.45761,0.49316,1.53878,-18.69257
2043439.85594,134.0,0.03192,1.24519,0.59298,1.37917,-25.46453
2043483.4029,134.0,0.02528,1.05518,0.50623,1.17033,-25.62956
2043538.46786,134.0,0.01999,0.97734,0.30821,1.02479,-17.50323
2058065.88828,135.0,20004.453,0.47489,-0.01005,0.475,1.21249
2058066.03128,135.0,15829.126,0.48313,0.00471,0.48315,-0.55833
2058066.17328,135.0,12516.703,0.4918,0.01521,0.49204,-1.77143
2058066.31528,135.0,9909.4424,0.49984,0.02507,0.50047,-2.87136
2058066.47928,135.0,7835.48,0.50868,0.03196,0.50969,-3.59482
2058066.68028,135.0,6217.2461,0.51648,0.03907,0.51796,-4.32621
2058066.91828,135.0,4905.291,0.52403,0.04388,0.52586,-4.78606
2058067.15728,135.0,3881.2737,0.53266,0.04933,0.53494,-5.29162
2058067.39528,135.0,3070.9827,0.54204,0.05363,0.54469,-5.65072
2058067.63328,135.0,2430.7778,0.55223,0.05678,0.55514,-5.87041
2058067.87128,135.0,1923.1537,0.56117,0.06283,0.56468,-6.38876
2058068.10928,135.0,1522.4358,0.57296,0.06647,0.5768,-6.61731
2058068.34728,135.0,1203.8446,0.57965,0.06953,0.58381,-6.84046
2058068.58628,135.0,952.86591,0.59387,0.07299,0.59834,-7.00688
2058068.82428,135.0,754.27557,0.60481,0.07874,0.60991,-7.41751
2058069.06128,135.0,596.71857,0.61547,0.08237,0.62095,-7.62235
2058069.29928,135.0,471.96338,0.62852,0.08499,0.63424,-7.70112
2058069.53828,135.0,373.20856,0.64141,0.08846,0.64748,-7.85198
2058069.77628,135.0,295.47278,0.65423,0.09384,0.66093,-8.16273
2058070.01528,135.0,233.87738,0.6686,0.0977,0.6757,-8.31344
2058070.25328,135.0,185.05922,0.68369,0.10171,0.69122,-8.46127
2058070.48928,135.0,146.35823,0.6957,0.10624,0.70377,-8.68285
2058070.72528,135.0,115.77804,0.71005,0.11326,0.71903,-9.06304
2058070.96028,135.0,91.6721,0.72774,0.12032,0.73761,-9.38815
2058071.20528,135.0,72.51701,0.74177,0.1246,0.75216,-9.53535
2058071.43428,135.0,57.36816,0.76385,0.1322,0.77521,-9.81914
2058071.67128,135.0,45.3629,0.7818,0.1415,0.7945,-10.25898
2058071.90328,135.0,35.93134,0.79908,0.15725,0.8144,-11.13286
2058072.15428,135.0,28.40909,0.82471,0.16578,0.84121,-11.36612
2058072.36828,135.0,22.48202,0.84985,0.17901,0.8685,-11.89469
2058072.63328,135.0,17.79613,0.88284,0.19573,0.90427,-12.50051
2058072.88528,135.0,14.06813,0.93045,0.19984,0.95167,-12.12139
2058073.10128,135.0,11.1448,0.95646,0.20219,0.9776,-11.93632
2058073.36928,135.0,8.81772,1.01048,0.18999,1.02818,-10.64853
2058073.54728,135.0,6.97545,1.05351,0.19602,1.07159,-10.54027
2058073.76528,135.0,5.5173,1.06615,0.18375,1.08187,-9.7789
2058074.03428,135.0,4.36941,1.08894,0.15028,1.09926,-7.85752
2058074.36928,135.0,3.45686,1.12717,0.11588,1.13311,-5.8696
2058074.78828,135.0,2.73547,1.16938,0.10626,1.1742,-5.19232
2058075.31328,135.0,2.16054,1.19154,0.11741,1.19731,-5.62773
2058075.97228,135.0,1.70952,1.18318,0.1311,1.19042,-6.32293
2058076.80127,135.0,1.35352,1.15396,0.12483,1.1607,-6.17382
2058077.84427,135.0,1.07079,1.12449,0.09206,1.12825,-4.68039
2058079.15827,135.0,0.84734,1.11816,0.03807,1.11881,-1.95006
2058080.81327,135.0,0.67072,1.14317,-0.01118,1.14323,0.56021
2058082.90227,135.0,0.53067,1.20628,-0.03949,1.20693,1.87522
2058085.53927,135.0,0.41976,1.28083,-0.01511,1.28092,0.67608
2058088.87027,135.0,0.33183,1.32657,0.06257,1.32804,-2.70057
2058093.07626,135.0,0.26261,1.31206,0.16357,1.32221,-7.10643
2058098.38426,135.0,0.20791,1.23028,0.24225,1.2539,-11.13929
2058105.08825,135.0,0.16452,1.11108,0.2557,1.14012,-12.96043
2058113.56525,135.0,0.13007,1.00317,0.1901,1.02102,-10.7305
2058124.25524,135.0,0.10309,0.96181,0.06369,0.96392,-3.78848
2058137.76923,135.0,0.08153,1.01803,-0.07768,1.02099,4.3632
2058154.86721,135.0,0.06443,1.15164,-0.1626,1.16307,8.0366
2058176.4532,135.0,0.05102,1.37958,-0.14811,1.3875,6.12762
2058203.69518,135.0,0.04042,1.57692,0.02073,1.57706,-0.75323
2058238.19115,135.0,0.03192,1.64824,0.28338,1.67242,-9.75559
2058281.73812,135.0,0.02528,1.54573,0.50218,1.62526,-17.99815
2058336.80307,135.0,0.01999,1.34767,0.59305,1.47239,-23.75223
2072868.88549,136.0,20004.453,0.47863,-0.01126,0.47876,1.34814
2072869.02849,136.0,15829.126,0.48552,0.00459,0.48555,-0.54197
2072869.17049,136.0,12516.703,0.49402,0.01566,0.49427,-1.81561
2072869.31249,136.0,9909.4424,0.50184,0.02581,0.50251,-2.94466
2072869.47649,136.0,7835.48,0.51136,0.03101,0.5123,-3.47048
2072869.67749,136.0,6217.2461,0.51822,0.03777,0.5196,-4.16839
2072869.91549,136.0,4905.291,0.52694,0.04421,0.52879,-4.79571
2072870.15349,136.0,3881.2737,0.53604,0.04945,0.53832,-5.27072
2072870.39149,136.0,3070.9827,0.54483,0.05342,0.54744,-5.60004
2072870.63049,136.0,2430.7778,0.55583,0.05842,0.55889,-5.99998
2072870.86849,136.0,1923.1537,0.56386,0.06381,0.56746,-6.45702
2072871.10649,136.0,1522.4358,0.57371,0.06616,0.57751,-6.57872
2072871.34449,136.0,1203.8446,0.58369,0.07082,0.58797,-6.91793
2072871.58349,136.0,952.86591,0.59531,0.07372,0.59986,-7.05911
2072871.82149,136.0,754.27557,0.60728,0.07964,0.61248,-7.47145
2072872.05849,136.0,596.71857,0.61923,0.0829,0.62475,-7.62484
2072872.29649,136.0,471.96338,0.62951,0.08557,0.6353,-7.7412
2072872.53549,136.0,373.20856,0.64258,0.08998,0.64885,-7.97138
2072872.77349,136.0,295.47278,0.65828,0.09271,0.66478,-8.01691
2072873.01249,136.0,233.87738,0.67283,0.09895,0.68006,-8.36603
2072873.25049,136.0,185.05922,0.68726,0.10186,0.69476,-8.43049
2072873.48649,136.0,146.35823,0.7003,0.10695,0.70842,-8.68313
2072873.72249,136.0,115.77804,0.71469,0.11363,0.72367,-9.03402
2072873.95748,136.0,91.6721,0.7301,0.11982,0.73987,-9.31989
2072874.20248,136.0,72.51701,0.74443,0.12652,0.75511,-9.64591
2072874.43148,136.0,57.36816,0.76201,0.1333,0.77358,-9.92268
2072874.66848,136.0,45.3629,0.78032,0.14233,0.79319,-10.337
2072874.90048,136.0,35.93134,0.80517,0.15795,0.82051,-11.0988
2072875.15148,136.0,28.40909,0.82422,0.17016,0.8416,-11.66462
2072875.36548,136.0,22.48202,0.85381,0.1852,0.87367,-12.23871
2072875.63048,136.0,17.79613,0.89214,0.19776,0.91379,-12.49889
2072875.88248,136.0,14.06813,0.92832,0.19499,0.94858,-11.86204
2072876.09848,136.0,11.1448,0.96618,0.21038,0.98882,-12.28377
2072876.36548,136.0,8.81772,1.00205,0.19108,1.02011,-10.79628
2072876.54348,136.0,6.97545,1.05741,0.18181,1.07293,-9.75609
2072876.76248,136.0,5.5173,1.08497,0.18847,1.10122,-9.85443
2072877.03148,136.0,4.36941,1.0936,0.16886,1.10656,-8.77738
2072877.36648,136.0,3.45686,1.10747,0.13208,1.11531,-6.80128
2072877.78548,136.0,2.73547,1.1422,0.09347,1.14602,-4.67811
2072878.31048,136.0,2.16054,1.18442,0.07855,1.18702,-3.79412
2072878.96948,136.0,1.70952,1.21328,0.09074,1.21667,-4.27723
2072879.79848,136.0,1.35352,1.21395,0.11707,1.21958,-5.50847
2072880.84148,136.0,1.07079,1.18385,0.13348,1.19135,-6.43314
2072882.15448,136.0,0.84734,1.13855,0.12004,1.14486,-6.01855
2072883.81048,136.0,0.67072,1.10528,0.07962,1.10814,-4.12
2072885.89948,136.0,0.53067,1.10281,0.0107,1.10286,-0.55607
2072888.53647,136.0,0.41976,1.15201,-0.05094,1.15313,2.53171
2072891.86747,136.0,0.33183,1.23758,-0.06643,1.23936,3.07273
2072896.07347,136.0,0.26261,1.32528,-0.01649,1.32538,0.71293
2072901.38146,136.0,0.20791,1.36917,0.09144,1.37222,-3.82088
2072908.08546,136.0,0.16452,1.33737,0.2178,1.35499,-9.24964
2072916.56245,136.0,0.13007,1.22787,0.3092,1.2662,-14.13427
2072927.25244,136.0,0.10309,1.08003,0.31956,1.12631,-16.48239
2072940.76643,136.0,0.08153,0.95135,0.23341,0.97956,-13.78479
2072957.86342,136.0,0.06443,0.90285,0.09927,0.90829,-6.27443
2072979.4504,136.0,0.05102,0.98399,-0.08181,0.98738,4.75265
2073006.69238,136.0,0.04042,1.19825,-0.18061,1.21178,8.57169
2073041.18836,136.0,0.03192,1.46264,-0.12836,1.46827,5.01523
2073084.73532,136.0,0.02528,1.64179,0.07328,1.64342,-2.55556
2073139.80028,136.0,0.01999,1.67622,0.32889,1.70818,-11.1009
2087664.5585,137.0,20004.453,0.47486,-0.00914,0.47495,1.10254
2087664.7015,137.0,15829.126,0.48419,0.00469,0.48421,-0.55476
2087664.8435,137.0,12516.703,0.49234,0.0152,0.49258,-1.76853
2087664.9855,137.0,9909.4424,0.50079,0.02412,0.50137,-2.75702
2087665.1495,137.0,7835.48,0.50722,0.03206,0.50823,-3.61639
2087665.3505,137.0,6217.2461,0.5167,0.0377,0.51807,-4.17355
2087665.5885,137.0,4905.291,0.52685,0.04297,0.5286,-4.66279
2087665.8265,137.0,3881.2737,0.53514,0.04857,0.53734,-5.18599
2087666.0655,137.0,3070.9827,0.54419,0.05475,0.54694,-5.74555
2087666.3035,137.0,2430.7778,0.55298,0.05934,0.55616,-6.12499
2087666.5415,137.0,1923.1537,0.56198,0.0628,0.56548,-6.3761
2087666.7795,137.0,1522.4358,0.57117,0.06841,0.57525,-6.82988
2087667.0175,137.0,1203.8446,0.58331,0.07032,0.58753,-6.87388
2087667.2555,137.0,952.86591,0.59361,0.07405,0.59821,-7.11038
2087667.4945,137.0,754.27557,0.60654,0.07751,0.61147,-7.28241
2087667.7315,137.0,596.71857,0.61708,0.08228,0.62254,-7.59462
2087667.9695,137.0,471.96338,0.62988,0.08717,0.63589,-7.87934
2087668.2085,137.0,373.20856,0.64098,0.09033,0.64731,-8.02182
2087668.4455,137.0,295.47278,0.65797,0.09396,0.66465,-8.12691
2087668.6855,137.0,233.87738,0.6701,0.09815,0.67725,-8.3332
2087668.9235,137.0,185.05922,0.68648,0.10169,0.69397,-8.42598
2087669.1595,137.0,146.35823,0.69829,0.10865,0.70669,-8.84408
2087669.3955,137.0,115.77804,0.71335,0.11358,0.72233,-9.0467
2087669.6305,137.0,91.6721,0.72938,0.11931,0.73908,-9.29018
2087669.8755,137.0,72.51701,0.74405,0.12751,0.7549,-9.72429
2087670.1045,137.0,57.36816,0.76292,0.13448,0.77468,-9.99699
2087670.3415,137.0,45.3629,0.77981,0.14178,0.7926,-10.30477
2087670.5735,137.0,35.93134,0.80339,0.15919,0.819,-11.20775
2087670.8235,137.0,28.40909,0.82327,0.16916,0.84047,-11.61129
2087671.0385,137.0,22.48202,0.85193,0.18463,0.87171,-12.22826
2087671.3035,137.0,17.79613,0.89083,0.19838,0.91265,-12.55435
2087671.5555,137.0,14.06813,0.92924,0.19543,0.94957,-11.87688
2087671.7715,137.0,11.1448,0.96507,0.21211,0.9881,-12.39562
2087672.0385,137.0,8.81772,1.00383,0.19247,1.02212,-10.85394
2087672.2175,137.0,6.97545,1.0569,0.18279,1.07259,-9.8121
2087672.4355,137.0,5.5173,1.08512,0.18904,1.10146,-9.88225
2087672.7045,137.0,4.36941,1.09584,0.17049,1.10903,-8.84303
2087673.0395,137.0,3.45686,1.11195,0.13241,1.1198,-6.79081
2087673.4585,137.0,2.73547,1.14491,0.09523,1.14887,-4.75462
2087673.9835,137.0,2.16054,1.18682,0.08094,1.18957,-3.90135
2087674.6425,137.0,1.70952,1.21603,0.09286,1.21957,-4.36677
2087675.4715,137.0,1.35352,1.21439,0.11763,1.22007,-5.53246
2087676.5145,137.0,1.07079,1.18417,0.13207,1.19151,-6.36369
2087677.82749,137.0,0.84734,1.13992,0.11656,1.14586,-5.83818
2087679.48349,137.0,0.67072,1.10973,0.07633,1.11236,-3.93491
2087681.57249,137.0,0.53067,1.11007,0.0082,1.1101,-0.42339
2087684.20949,137.0,0.41976,1.15931,-0.04846,1.16033,2.39376
2087687.54049,137.0,0.33183,1.24462,-0.05965,1.24604,2.74397
2087691.74648,137.0,0.26261,1.32749,-0.00731,1.32751,0.31556
2087697.05448,137.0,0.20791,1.36428,0.09957,1.36791,-4.17405
2087703.75847,137.0,0.16452,1.32756,0.22053,1.34576,-9.43166
2087712.23547,137.0,0.13007,1.21873,0.30533,1.2564,-14.065
2087722.92546,137.0,0.10309,1.07536,0.31081,1.11937,-16.12075
2087736.43945,137.0,0.08153,0.95344,0.22034,0.97857,-13.01284
2087753.53744,137.0,0.06443,0.91493,0.0864,0.919,-5.39444
2087775.12342,137.0,0.05102,1.00768,-0.08439,1.01121,4.78725
2087802.3654,137.0,0.04042,1.22304,-0.16856,1.2346,7.8472
2087836.86137,137.0,0.03192,1.47275,-0.10652,1.4766,4.13667
2087880.40834,137.0,0.02528,1.63322,0.09518,1.63599,-3.33536
2087935.47329,137.0,0.01999,1.66533,0.3405,1.69978,-11.5557
2102409.82266,138.0,20004.453,0.47495,-0.01066,0.47507,1.28529
2102409.96566,138.0,15829.126,0.48357,0.00351,0.48358,-0.41562
2102410.10766,138.0,12516.703,0.49054,0.01595,0.4908,-1.86267
2102410.24966,138.0,9909.4424,0.49962,0.02569,0.50028,-2.94363
2102410.41366,138.0,7835.48,0.50915,0.03335,0.51024,-3.74733
2102410.61466,138.0,6217.2461,0.51775,0.03921,0.51923,-4.33092
2102410.85266,138.0,4905.291,0.52525,0.04514,0.52718,-4.91186
2102411.09066,138.0,3881.2737,0.53492,0.04828,0.5371,-5.15751
2102411.32866,138.0,3070.9827,0.54213,0.05436,0.54485,-5.72606
2102411.56666,138.0,2430.7778,0.55037,0.0593,0.55356,-6.14947
2102411.80466,138.0,1923.1537,0.56117,0.06404,0.56482,-6.50992
2102412.04266,138.0,1522.4358,0.57186,0.06655,0.57572,-6.63754
2102412.28066,138.0,1203.8446,0.5829,0.06935,0.58701,-6.78466
2102412.51966,138.0,952.86591,0.59333,0.07383,0.59791,-7.09343
2102412.75766,138.0,754.27557,0.60389,0.0797,0.60913,-7.51855
2102412.99466,138.0,596.71857,0.61608,0.08188,0.62149,-7.57051
2102413.23266,138.0,471.96338,0.6289,0.08674,0.63486,-7.85279
2102413.47167,138.0,373.20856,0.64147,0.08889,0.6476,-7.88951
2102413.70967,138.0,295.47278,0.65562,0.09521,0.6625,-8.263
2102413.94867,138.0,233.87738,0.66936,0.09792,0.67648,-8.3225
2102414.18667,138.0,185.05922,0.68202,0.10305,0.68977,-8.59195
2102414.42267,138.0,146.35823,0.69899,0.10718,0.70716,-8.71721
2102414.65967,138.0,115.77804,0.71354,0.11253,0.72236,-8.96223
2102414.89367,138.0,91.6721,0.7272,0.11878,0.73684,-9.2767
2102415.13867,138.0,72.51701,0.74429,0.12592,0.75487,-9.60261
2102415.36767,138.0,57.36816,0.76265,0.13595,0.77467,-10.10772
2102415.60467,138.0,45.3629,0.78292,0.14606,0.79643,-10.56729
2102415.83667,138.0,35.93134,0.79939,0.15661,0.81458,-11.08441
2102416.08767,138.0,28.40909,0.82706,0.16685,0.84373,-11.40542
2102416.30167,138.0,22.48202,0.85511,0.18016,0.87388,-11.89714
2102416.56667,138.0,17.79613,0.88354,0.19338,0.90445,-12.34535
2102416.81867,138.0,14.06813,0.92951,0.20652,0.95218,-12.52658
2102417.03467,138.0,11.1448,0.9623,0.19977,0.98281,-11.72803
2102417.30267,138.0,8.81772,1.01879,0.20225,1.03867,-11.22828
2102417.48067,138.0,6.97545,1.04608,0.20591,1.06616,-11.13572
2102417.69867,138.0,5.5173,1.06851,0.17843,1.08331,-9.48048
2102417.96767,138.0,4.36941,1.10425,0.143,1.11347,-7.37881
2102418.30267,138.0,3.45686,1.15264,0.12684,1.1596,-6.27978
2102418.72167,138.0,2.73547,1.18109,0.13285,1.18853,-6.41772
2102419.24667,138.0,2.16054,1.17864,0.14065,1.187,-6.80483
2102419.90567,138.0,1.70952,1.15598,0.12981,1.16324,-6.4073
2102420.73467,138.0,1.35352,1.13375,0.09438,1.13767,-4.75876
2102421.77767,138.0,1.07079,1.13647,0.0409,1.13721,-2.06131
2102423.09167,138.0,0.84734,1.17081,-0.00418,1.17082,0.20449
2102424.74667,138.0,0.67072,1.22278,-0.02051,1.22295,0.96086
2102426.83567,138.0,0.53067,1.28505,0.00731,1.28507,-0.32603
2102429.47267,138.0,0.41976,1.31505,0.08071,1.31752,-3.5121
2102432.80368,138.0,0.33183,1.28694,0.16646,1.29766,-7.36994
2102437.00968,138.0,0.26261,1.20333,0.22046,1.22336,-10.3818
2102442.31768,138.0,0.20791,1.0964,0.2103,1.11638,-10.85823
2102449.02269,138.0,0.16452,1.01596,0.13165,1.02445,-7.38333
2102457.49869,138.0,0.13007,1.00474,0.01212,1.00481,-0.69098
2102468.1887,138.0,0.10309,1.08352,-0.10041,1.08817,5.29424
2102481.70271,138.0,0.08153,1.24114,-0.15036,1.25022,6.90773
2102498.80072,138.0,0.06443,1.41645,-0.10204,1.42012,4.12026
2102520.38673,138.0,0.05102,1.56985,0.0807,1.57192,-2.94287
2102547.62975,138.0,0.04042,1.58652,0.33164,1.62082,-11.80684
2102582.12477,138.0,0.03192,1.4575,0.53442,1.55239,-20.13654
2102625.67179,138.0,0.02528,1.25036,0.57439,1.37599,-24.67297
2102680.73682,138.0,0.01999,1.07802,0.47585,1.17837,-23.81708
2117146.05841,139.0,20004.453,0.47372,-0.00923,0.4738,1.11578
2117146.20141,139.0,15829.126,0.48181,0.00466,0.48183,-0.55445
2117146.34341,139.0,12516.703,0.49227,0.01541,0.49251,-1.79326
2117146.48541,139.0,9909.4424,0.49705,0.0253,0.49769,-2.91371
2117146.64941,139.0,7835.48,0.50749,0.03283,0.50855,-3.70082
2117146.85041,139.0,6217.2461,0.51666,0.03841,0.51809,-4.25159
2117147.08841,139.0,4905.291,0.52413,0.04396,0.52597,-4.79432
2117147.32741,139.0,3881.2737,0.53222,0.05087,0.53465,-5.46024
2117147.56541,139.0,3070.9827,0.54103,0.05336,0.54365,-5.63235
2117147.80341,139.0,2430.7778,0.5485,0.05772,0.55153,-6.00727
2117148.04141,139.0,1923.1537,0.56111,0.06332,0.56467,-6.43802
2117148.27941,139.0,1522.4358,0.57092,0.06689,0.57483,-6.68196
2117148.51741,139.0,1203.8446,0.5813,0.07152,0.58569,-7.01423
2117148.75641,139.0,952.86591,0.59058,0.07476,0.5953,-7.21463
2117148.99441,139.0,754.27557,0.60362,0.07871,0.60873,-7.42922
2117149.23141,139.0,596.71857,0.61561,0.08335,0.62123,-7.7107
2117149.46941,139.0,471.96338,0.62883,0.08647,0.63474,-7.82964
2117149.70841,139.0,373.20856,0.63896,0.09151,0.64548,-8.15033
2117149.94641,139.0,295.47278,0.65578,0.09498,0.66262,-8.24146
2117150.18541,139.0,233.87738,0.6682,0.09805,0.67536,-8.34767
2117150.42341,139.0,185.05922,0.68365,0.102,0.69122,-8.48583
2117150.65941,139.0,146.35823,0.69877,0.10748,0.70699,-8.74462
2117150.89641,139.0,115.77804,0.71421,0.11219,0.72297,-8.92762
2117151.13041,139.0,91.6721,0.72824,0.11925,0.73794,-9.29996
2117151.37542,139.0,72.51701,0.74511,0.12634,0.75575,-9.62324
2117151.60442,139.0,57.36816,0.76017,0.1376,0.77252,-10.26015
2117151.84142,139.0,45.3629,0.78026,0.14669,0.79393,-10.64743
2117152.07342,139.0,35.93134,0.80293,0.15497,0.81775,-10.92375
2117152.32442,139.0,28.40909,0.828,0.17248,0.84578,-11.76711
2117152.53842,139.0,22.48202,0.85842,0.18486,0.8781,-12.1531
2117152.80342,139.0,17.79613,0.89131,0.1915,0.91165,-12.12602
2117153.05542,139.0,14.06813,0.92032,0.20344,0.94254,-12.46515
2117153.27142,139.0,11.1448,0.97609,0.20281,0.99694,-11.73765
2117153.53842,139.0,8.81772,1.00159,0.21178,1.02373,-11.93885
2117153.71742,139.0,6.97545,1.03859,0.1868,1.05526,-10.196
2117153.93542,139.0,5.5173,1.08885,0.16367,1.10108,-8.54819
2117154.20442,139.0,4.36941,1.13071,0.16781,1.14309,-8.44196
2117154.53942,139.0,3.45686,1.13828,0.16694,1.15046,-8.34372
2117154.95842,139.0,2.73547,1.13302,0.14324,1.14204,-7.20511
2117155.48342,139.0,2.16054,1.13342,0.10147,1.13795,-5.11578
2117156.14242,139.0,1.70952,1.15692,0.05661,1.1583,-2.80123
2117156.97142,139.0,1.35352,1.19954,0.03197,1.19997,-1.52675
2117158.01442,139.0,1.07079,1.24507,0.04122,1.24575,-1.89613
2117159.32742,139.0,0.84734,1.26784,0.08246,1.27052,-3.72131
2117160.98342,139.0,0.67072,1.25583,0.12882,1.26242,-5.85676
2117163.07242,139.0,0.53067,1.19623,0.16391,1.20741,-7.80218
2117165.70942,139.0,0.41976,1.12074,0.1505,1.1308,-7.64824
2117169.04043,139.0,0.33183,1.06537,0.08473,1.06873,-4.54732
2117173.24643,139.0,0.26261,1.06611,-0.00813,1.06614,0.43693
2117178.55443,139.0,0.20791,1.1341,-0.08527,1.1373,4.29997
2117185.25844,139.0,0.16452,1.2506,-0.10372,1.2549,4.74087
2117193.73544,139.0,0.13007,1.37622,-0.03891,1.37677,1.61951
2117204.42545,139.0,0.10309,1.45338,0.10634,1.45726,-4.18469
2117217.93945,139.0,0.08153,1.43802,0.29459,1.46789,-11.57743
2117235.03746,139.0,0.06443,1.33883,0.44213,1.40994,-18.27525
2117256.62348,139.0,0.05102,1.13979,0.4936,1.24208,-23.41572
2117283.86649,139.0,0.04042,0.96321,0.39331,1.04042,-22.21192
2117318.36151,139.0,0.03192,0.90921,0.19774,0.93047,-12.27008
2117361.90854,139.0,0.02528,1.02763,0.00828,1.02766,-0.46154
2117416.97357,139.0,0.01999,1.24539,-0.10033,1.24943,4.60581
2131872.91529,140.0,20004.453,0.47623,-0.01036,0.47635,1.24654
2131873.05829,140.0,15829.126,0.48546,0.00527,0.48549,-0.62249
2131873.20029,140.0,12516.703,0.49394,0.015,0.49417,-1.73953
2131873.34229,140.0,9909.4424,0.50055,0.02518,0.50118,-2.87964
2131873.50629,140.0,7835.48,0.51178,0.03272,0.51283,-3.65863
2131873.70729,140.0,6217.2461,0.51902,0.03727,0.52036,-4.10675
2131873.94529,140.0,4905.291,0.52707,0.04423,0.52892,-4.79727
2131874.18429,140.0,3881.2737,0.53444,0.04943,0.53672,-5.28376
2131874.42229,140.0,3070.9827,0.54398,0.0531,0.54656,-5.57493
2131874.66029,140.0,2430.7778,0.55489,0.05927,0.55805,-6.09708
2131874.89829,140.0,1923.1537,0.56243,0.06213,0.56585,-6.30349
2131875.13629,140.0,1522.4358,0.57427,0.0671,0.57818,-6.66396
2131875.37429,140.0,1203.8446,0.58427,0.0698,0.58843,-6.81229
2131875.61329,140.0,952.86591,0.5951,0.07537,0.59986,-7.21788
2131875.85129,140.0,754.27557,0.60643,0.07605,0.61118,-7.14747
2131876.08829,140.0,596.71857,0.61719,0.08062,0.62243,-7.44225
2131876.32629,140.0,471.96338,0.63137,0.08457,0.63701,-7.62918
2131876.56529,140.0,373.20856,0.64451,0.08964,0.65071,-7.91793
2131876.80329,140.0,295.47278,0.65598,0.09425,0.66272,-8.17581
2131877.04229,140.0,233.87738,0.66943,0.09786,0.67654,-8.31708
2131877.28029,140.0,185.05922,0.68491,0.10151,0.69239,-8.42996
2131877.51629,140.0,146.35823,0.69884,0.10721,0.70702,-8.72159
2131877.75329,140.0,115.77804,0.71387,0.1117,0.72256,-8.89282
2131877.98729,140.0,91.6721,0.72941,0.1175,0.73882,-9.15073
2131878.23229,140.0,72.51701,0.74555,0.12525,0.75599,-9.53661
2131878.46129,140.0,57.36816,0.76495,0.13634,0.77701,-10.10559
2131878.69829,140.0,45.3629,0.78702,0.14394,0.80008,-10.36432
2131878.93029,140.0,35.93134,0.79982,0.15492,0.81468,-10.96186
2131879.18129,140.0,28.40909,0.82915,0.16564,0.84554,-11.29761
2131879.39529,140.0,22.48202,0.85677,0.17809,0.87508,-11.74258
2131879.66029,140.0,17.79613,0.88332,0.19067,0.90366,-12.18107
2131879.91229,140.0,14.06813,0.92904,0.2084,0.95213,-12.64319
2131880.12829,140.0,11.1448,0.96155,0.19896,0.98192,-11.69038
2131880.39629,140.0,8.81772,1.01819,0.20355,1.03834,-11.30529
2131880.57429,140.0,6.97545,1.04357,0.20375,1.06327,-11.04763
2131880.79229,140.0,5.5173,1.06523,0.17389,1.07933,-9.27126
2131881.06129,140.0,4.36941,1.10721,0.13987,1.11601,-7.19964
2131881.39629,140.0,3.45686,1.15578,0.12901,1.16296,-6.36889
2131881.81529,140.0,2.73547,1.17643,0.13784,1.18448,-6.6826
2131882.34029,140.0,2.16054,1.16904,0.14231,1.17767,-6.94072
2131882.99929,140.0,1.70952,1.1463,0.12484,1.15308,-6.21552
2131883.82829,140.0,1.35352,1.13088,0.0823,1.13387,-4.16241
2131884.87129,140.0,1.07079,1.1415,0.02987,1.14189,-1.49898
2131886.1853,140.0,0.84734,1.18457,-0.0088,1.18461,0.42542
2131887.8403,140.0,0.67072,1.23835,-0.01417,1.23843,0.65559
2131889.9293,140.0,0.53067,1.29429,0.02722,1.29457,-1.20459
2131892.5663,140.0,0.41976,1.30876,0.10559,1.31302,-4.61263
2131895.8973,140.0,0.33183,1.26151,0.18519,1.27503,-8.35148
2131900.1033,140.0,0.26261,1.16803,0.22082,1.18872,-10.70547
2131905.41131,140.0,0.20791,1.06589,0.188,1.08234,-10.00275
2131912.11631,140.0,0.16452,1.00473,0.09255,1.00898,-5.26272
2131920.59232,140.0,0.13007,1.02186,-0.02872,1.02226,1.6099
2131931.28232,140.0,0.10309,1.12522,-0.12446,1.13208,6.31194
2131944.79633,140.0,0.08153,1.29738,-0.14082,1.305,6.19465
2131961.89434,140.0,0.06443,1.46231,-0.06077,1.46357,2.3797
2131983.48035,140.0,0.05102,1.58439,0.14984,1.59146,-5.4026
2132010.72337,140.0,0.04042,1.55576,0.40125,1.60668,-14.46222
2132045.21839,140.0,0.03192,1.3876,0.57754,1.50299,-22.59791
2132088.76542,140.0,0.02528,1.17655,0.57354,1.3089,-25.98808
2132143.83045,140.0,0.01999,1.02696,0.42871,1.11285,-22.65833
2146966.51478,141.0,20004.453,0.48193,-0.00956,0.48202,1.1359
2146966.65778,141.0,15829.126,0.48593,0.0044,0.48595,-0.51886
2146966.79978,141.0,12516.703,0.49555,0.01589,0.49581,-1.83614
2146966.94178,141.0,9909.4424,0.50362,0.02488,0.50423,-2.82802
2146967.10578,141.0,7835.48,0.51249,0.03203,0.51349,-3.57665
2146967.30678,141.0,6217.2461,0.51969,0.03907,0.52116,-4.29944
2146967.54478,141.0,4905.291,0.52896,0.04527,0.5309,-4.89209
2146967.78278,141.0,3881.2737,0.53822,0.04831,0.54038,-5.12927
2146968.02078,141.0,3070.9827,0.54747,0.05275,0.55001,-5.50346
2146968.25978,141.0,2430.7778,0.55629,0.05694,0.5592,-5.84416
2146968.49778,141.0,1923.1537,0.56586,0.06229,0.56927,-6.28219
2146968.73578,141.0,1522.4358,0.57626,0.06482,0.5799,-6.41776
2146968.97378,141.0,1203.8446,0.58579,0.06991,0.58995,-6.80558
2146969.21279,141.0,952.86591,0.59804,0.07368,0.60256,-7.02374
2146969.45079,141.0,754.27557,0.60859,0.07732,0.61348,-7.24015
2146969.68779,141.0,596.71857,0.62043,0.08118,0.62572,-7.45472
2146969.92579,141.0,471.96338,0.63303,0.08637,0.63889,-7.76955
2146970.16479,141.0,373.20856,0.64578,0.08781,0.65172,-7.74349
2146970.40179,141.0,295.47278,0.6583,0.09233,0.66474,-7.98426
2146970.64179,141.0,233.87738,0.67133,0.09839,0.6785,-8.33789
2146970.87979,141.0,185.05922,0.68586,0.10142,0.69332,-8.41185
2146971.11579,141.0,146.35823,0.7023,0.1067,0.71036,-8.63845
2146971.35179,141.0,115.77804,0.71657,0.11031,0.72501,-8.75175
2146971.58679,141.0,91.6721,0.73028,0.11701,0.73959,-9.10321
2146971.83179,141.0,72.51701,0.74942,0.12388,0.75959,-9.38598
2146972.06079,141.0,57.36816,0.76308,0.13619,0.77514,-10.11932
2146972.29779,141.0,45.3629,0.78264,0.14534,0.79602,-10.52033
2146972.52979,141.0,35.93134,0.80341,0.15331,0.81791,-10.80316
2146972.77979,141.0,28.40909,0.83084,0.17264,0.84858,-11.73841
2146972.99479,141.0,22.48202,0.86072,0.18198,0.87975,-11.93813
2146973.25979,141.0,17.79613,0.89203,0.18913,0.91186,-11.97066
2146973.51179,141.0,14.06813,0.92253,0.20588,0.94523,-12.58039
2146973.72779,141.0,11.1448,0.97263,0.19783,0.99254,-11.49669
2146973.99479,141.0,8.81772,1.00659,0.21103,1.02848,-11.84038
2146974.17379,141.0,6.97545,1.03635,0.18942,1.05352,-10.35805
2146974.39179,141.0,5.5173,1.08215,0.16087,1.09404,-8.45568
2146974.66079,141.0,4.36941,1.12999,0.15725,1.14088,-7.92247
2146974.99579,141.0,3.45686,1.1472,0.16201,1.15858,-8.03831
2146975.41479,141.0,2.73547,1.14023,0.14958,1.15,-7.47361
2146975.93979,141.0,2.16054,1.13256,0.11478,1.13837,-5.78698
2146976.59879,141.0,1.70952,1.1417,0.06731,1.14369,-3.37377
2146977.42779,141.0,1.35352,1.17697,0.0303,1.17736,-1.47492
2146978.47079,141.0,1.07079,1.22581,0.02216,1.22601,-1.03553
2146979.78379,141.0,0.84734,1.2666,0.0516,1.26765,-2.33289
2146981.43979,141.0,0.67072,1.27636,0.09932,1.28022,-4.44961
2146983.52879,141.0,0.53067,1.23858,0.15498,1.24823,-7.13203
2146986.1658,141.0,0.41976,1.16367,0.17494,1.17674,-8.54933
2146989.4968,141.0,0.33183,1.08417,0.13776,1.09288,-7.24128
2146993.7028,141.0,0.26261,1.04433,0.05102,1.04557,-2.79718
2146999.0108,141.0,0.20791,1.0745,-0.04728,1.07554,2.51961
2147005.71481,141.0,0.16452,1.17198,-0.11092,1.17722,5.40677
2147014.19181,141.0,0.13007,1.30845,-0.09878,1.31218,4.31724
2147024.88182,141.0,0.10309,1.43114,0.00653,1.43115,-0.26123
2147038.39583,141.0,0.08153,1.48604,0.18961,1.49808,-7.27141
2147055.49284,141.0,0.06443,1.44934,0.37444,1.49693,-14.48556
2147077.07985,141.0,0.05102,1.2753,0.52218,1.37807,-22.26703
2147104.32187,141.0,0.04042,1.05731,0.51114,1.17438,-25.80088
2147138.81789,141.0,0.03192,0.90872,0.3499,0.97376,-21.05936
2147182.36491,141.0,0.02528,0.93173,0.12685,0.94032,-7.75304
2147237.42994,141.0,0.01999,1.10842,-0.05235,1.10965,2.70413
2161751.0087,142.0,20004.453,0.47888,-0.00841,0.47896,1.00619
2161751.1517,142.0,15829.126,0.48752,0.00515,0.48755,-0.6055
2161751.2937,142.0,12516.703,0.49604,0.01445,0.49625,-1.66875
2161751.4357,142.0,9909.4424,0.50516,0.02575,0.50582,-2.91851
2161751.5997,142.0,7835.48,0.51276,0.03302,0.51382,-3.68441
2161751.8007,142.0,6217.2461,0.52197,0.03852,0.52339,-4.22079
2161752.0387,142.0,4905.291,0.52928,0.04465,0.53116,-4.82165
2161752.2777,142.0,3881.2737,0.53749,0.04924,0.53974,-5.23423
2161752.5157,142.0,3070.9827,0.54659,0.05367,0.54922,-5.60819
2161752.7537,142.0,2430.7778,0.55706,0.05726,0.55999,-5.8691
2161752.9917,142.0,1923.1537,0.56726,0.06145,0.57058,-6.18294
2161753.2297,142.0,1522.4358,0.57798,0.06549,0.58168,-6.46484
2161753.4677,142.0,1203.8446,0.58685,0.06823,0.5908,-6.63215
2161753.7067,142.0,952.86591,0.59809,0.07337,0.60257,-6.99365
2161753.9447,142.0,754.27557,0.60913,0.07745,0.61403,-7.24624
2161754.18171,142.0,596.71857,0.62089,0.08136,0.6262,-7.46574
2161754.41971,142.0,471.96338,0.63297,0.08425,0.63855,-7.58165
2161754.65871,142.0,373.20856,0.64543,0.08969,0.65164,-7.91117
2161754.89671,142.0,295.47278,0.65921,0.09361,0.66582,-8.08239
2161755.13571,142.0,233.87738,0.67287,0.09598,0.67968,-8.11831
2161755.37371,142.0,185.05922,0.68663,0.10366,0.69441,-8.58519
2161755.60971,142.0,146.35823,0.70024,0.10561,0.70816,-8.57679
2161755.84571,142.0,115.77804,0.71508,0.11143,0.72371,-8.85695
2161756.08071,142.0,91.6721,0.73079,0.11858,0.74034,-9.21658
2161756.32571,142.0,72.51701,0.74768,0.12399,0.75789,-9.416
2161756.55471,142.0,57.36816,0.76685,0.13421,0.77851,-9.927
2161756.79171,142.0,45.3629,0.78464,0.14448,0.79783,-10.43359
2161757.02371,142.0,35.93134,0.80163,0.15555,0.81659,-10.98124
2161757.27471,142.0,28.40909,0.83011,0.16532,0.84641,-11.26347
2161757.48871,142.0,22.48202,0.85775,0.17821,0.87606,-11.73682
2161757.75371,142.0,17.79613,0.88592,0.19355,0.90682,-12.32415
2161758.00571,142.0,14.06813,0.93285,0.20707,0.95556,-12.51537
2161758.22171,142.0,11.1448,0.96229,0.19935,0.98272,-11.7037
2161758.48971,142.0,8.81772,1.01879,0.20153,1.03853,-11.18958
2161758.66771,142.0,6.97545,1.04692,0.20328,1.06647,-10.98862
2161758.88571,142.0,5.5173,1.06733,0.17833,1.08213,-9.48557
2161759.15471,142.0,4.36941,1.10471,0.14167,1.11376,-7.30761
2161759.48971,142.0,3.45686,1.1518,0.12475,1.15854,-6.18152
2161759.90871,142.0,2.73547,1.18196,0.13156,1.18926,-6.35121
2161760.43371,142.0,2.16054,1.18018,0.14021,1.18848,-6.77535
2161761.09271,142.0,1.70952,1.15731,0.13205,1.16482,-6.50921
2161761.92171,142.0,1.35352,1.13518,0.09699,1.13932,-4.88328
2161762.96471,142.0,1.07079,1.13384,0.04501,1.13474,-2.27307
2161764.27871,142.0,0.84734,1.16668,-0.00319,1.16669,0.15674
2161765.93371,142.0,0.67072,1.21748,-0.02372,1.21771,1.11611
2161768.02271,142.0,0.53067,1.28246,0.00155,1.28246,-0.06906
2161770.65971,142.0,0.41976,1.31834,0.07193,1.3203,-3.12314
2161773.99072,142.0,0.33183,1.29687,0.1614,1.30688,-7.09417
2161778.19672,142.0,0.26261,1.21527,0.22315,1.23559,-10.40503
2161783.50472,142.0,0.20791,1.10544,0.22089,1.12729,-11.30025
2161790.20873,142.0,0.16452,1.01719,0.14563,1.02756,-8.1475
2161798.68573,142.0,0.13007,0.9975,0.0242,0.99779,-1.38973
2161809.37574,142.0,0.10309,1.06904,-0.09405,1.07317,5.02785
2161822.88975,142.0,0.08153,1.22542,-0.15429,1.2351,7.17628
2161839.98776,142.0,0.06443,1.4041,-0.11617,1.4089,4.72987
2161861.57377,142.0,0.05102,1.57262,0.05906,1.57373,-2.1509
2161888.81579,142.0,0.04042,1.60644,0.31709,1.63743,-11.16577
2161923.31181,142.0,0.03192,1.48383,0.54036,1.57916,-20.01004
2161966.85883,142.0,0.02528,1.26959,0.60161,1.40491,-25.35459
2162021.92386,142.0,0.01999,1.08769,0.50171,1.19782,-24.76216
2176504.71479,143.0,20004.453,0.47756,-0.01098,0.47769,1.31715
2176504.85779,143.0,15829.126,0.48605,0.00525,0.48608,-0.61834
2176504.99979,143.0,12516.703,0.49376,0.01743,0.49406,-2.022
2176505.14179,143.0,9909.4424,0.50185,0.02655,0.50256,-3.02844
2176505.30579,143.0,7835.48,0.51079,0.03242,0.51181,-3.63167
2176505.50679,143.0,6217.2461,0.51945,0.03801,0.52084,-4.18525
2176505.74479,143.0,4905.291,0.52713,0.04396,0.52896,-4.76663
2176505.98379,143.0,3881.2737,0.53658,0.05088,0.53899,-5.41716
2176506.22179,143.0,3070.9827,0.54529,0.05298,0.54786,-5.54956
2176506.45979,143.0,2430.7778,0.55247,0.05872,0.55558,-6.06707
2176506.69779,143.0,1923.1537,0.56454,0.06351,0.5681,-6.41883
2176506.93579,143.0,1522.4358,0.57458,0.06718,0.57849,-6.66843
2176507.17379,143.0,1203.8446,0.58443,0.07043,0.58866,-6.87201
2176507.41279,143.0,952.86591,0.59467,0.07527,0.59942,-7.21363
2176507.65079,143.0,754.27557,0.60582,0.07889,0.61093,-7.41968
2176507.88779,143.0,596.71857,0.61781,0.08226,0.62326,-7.58411
2176508.12579,143.0,471.96338,0.63135,0.08631,0.63722,-7.78408
2176508.36479,143.0,373.20856,0.64411,0.08973,0.65033,-7.93092
2176508.60279,143.0,295.47278,0.65726,0.09325,0.66385,-8.07458
2176508.84179,143.0,233.87738,0.67174,0.09848,0.67892,-8.34077
2176509.07979,143.0,185.05922,0.68347,0.10217,0.69107,-8.50166
2176509.31579,143.0,146.35823,0.69948,0.10679,0.70758,-8.68042
2176509.55179,143.0,115.77804,0.71377,0.11224,0.72254,-8.93634
2176509.78679,143.0,91.6721,0.72947,0.11798,0.73894,-9.18743
2176510.03179,143.0,72.51701,0.74527,0.12602,0.75585,-9.59747
2176510.26079,143.0,57.36816,0.76457,0.13487,0.77638,-10.00427
2176510.49779,143.0,45.3629,0.78575,0.14521,0.79906,-10.47063
2176510.72979,143.0,35.93134,0.80077,0.15578,0.81579,-11.00833
2176510.97979,143.0,28.40909,0.82975,0.16569,0.84613,-11.293
2176511.19479,143.0,22.48202,0.85621,0.17887,0.87469,-11.79967
2176511.45979,143.0,17.79613,0.88498,0.19284,0.90574,-12.29291
2176511.71179,143.0,14.06813,0.93019,0.20901,0.95339,-12.6636
2176511.92779,143.0,11.1448,0.9642,0.20069,0.98487,-11.75775
2176512.19479,143.0,8.81772,1.01864,0.2065,1.03936,-11.45985
2176512.37379,143.0,6.97545,1.04336,0.20624,1.06355,-11.18153
2176512.59179,143.0,5.5173,1.06871,0.17612,1.08313,-9.35798
2176512.86079,143.0,4.36941,1.11209,0.14311,1.12126,-7.33294
2176513.19579,143.0,3.45686,1.15847,0.13112,1.16586,-6.45749
2176513.61479,143.0,2.73547,1.18139,0.14,1.18966,-6.75846
2176514.13979,143.0,2.16054,1.17451,0.14382,1.18328,-6.98127
2176514.79879,143.0,1.70952,1.15102,0.12541,1.15783,-6.21801
2176515.62779,143.0,1.35352,1.13547,0.08272,1.13848,-4.16651
2176516.67079,143.0,1.07079,1.14688,0.02995,1.14727,-1.49603
2176517.98379,143.0,0.84734,1.18971,-0.00679,1.18973,0.32723
2176519.63979,143.0,0.67072,1.24378,-0.01219,1.24384,0.56141
2176521.7288,143.0,0.53067,1.29777,0.03009,1.29811,-1.32825
2176524.3658,143.0,0.41976,1.31148,0.10738,1.31587,-4.68075
2176527.6968,143.0,0.33183,1.26474,0.1845,1.27812,-8.29994
2176531.9028,143.0,0.26261,1.17035,0.21835,1.19054,-10.56819
2176537.2108,143.0,0.20791,1.07011,0.18362,1.08575,-9.73651
2176543.91481,143.0,0.16452,1.01179,0.08816,1.01563,-4.9798
2176552.39181,143.0,0.13007,1.03092,-0.03196,1.03142,1.77584
2176563.08182,143.0,0.10309,1.13717,-0.12464,1.14398,6.25479
2176576.59583,143.0,0.08153,1.30763,-0.1375,1.31484,6.00269
2176593.69384,143.0,0.06443,1.47228,-0.04998,1.47312,1.94431
2176615.27985,143.0,0.05102,1.58408,0.16613,1.59277,-5.98689
2176642.52187,143.0,0.04042,1.54286,0.41087,1.59663,-14.91211
2176677.01789,143.0,0.03192,1.37022,0.57061,1.48429,-22.60853
2176720.56491,143.0,0.02528,1.16584,0.55315,1.29041,-25.38257
2176775.62995,143.0,0.01999,1.02754,0.40757,1.10542,-21.63587
2191223.89522,144.0,20004.453,0.47538,-0.00918,0.47547,1.10614
2191224.03822,144.0,15829.126,0.48566,0.0044,0.48568,-0.51867
2191224.18022,144.0,12516.703,0.49342,0.01582,0.49368,-1.83663
2191224.32222,144.0,9909.4424,0.50047,0.0245,0.50107,-2.80311
2191224.48622,144.0,7835.48,0.5102,0.03179,0.51119,-3.56556
2191224.68722,144.0,6217.2461,0.51742,0.04003,0.51896,-4.42345
2191224.92522,144.0,4905.291,0.52673,0.04428,0.52859,-4.80569
2191225.16322,144.0,3881.2737,0.53514,0.04834,0.53732,-5.16214
2191225.40222,144.0,3070.9827,0.54401,0.05473,0.54675,-5.74467
2191225.64022,144.0,2430.7778,0.55172,0.05848,0.55481,-6.0508
2191225.87822,144.0,1923.1537,0.56258,0.06288,0.56608,-6.37711
2191226.11622,144.0,1522.4358,0.57178,0.06704,0.5757,-6.68725
2191226.35422,144.0,1203.8446,0.58158,0.0708,0.58587,-6.94099
2191226.59322,144.0,952.86591,0.59428,0.07526,0.59902,-7.21766
2191226.83122,144.0,754.27557,0.60524,0.07694,0.61011,-7.2448
2191227.06822,144.0,596.71857,0.61803,0.08236,0.6235,-7.59038
2191227.30622,144.0,471.96338,0.63068,0.08641,0.63657,-7.80133
2191227.54522,144.0,373.20856,0.64362,0.09007,0.64989,-7.96646
2191227.78322,144.0,295.47278,0.65639,0.09427,0.66312,-8.17265
2191228.02222,144.0,233.87738,0.67067,0.0974,0.6777,-8.26337
2191228.26023,144.0,185.05922,0.6845,0.10222,0.69209,-8.49332
2191228.49623,144.0,146.35823,0.69972,0.10886,0.70814,-8.8432
2191228.73223,144.0,115.77804,0.71336,0.11381,0.72238,-9.06505
2191228.96723,144.0,91.6721,0.72943,0.119,0.73907,-9.26572
2191229.21223,144.0,72.51701,0.74516,0.12718,0.75594,-9.68533
2191229.44123,144.0,57.36816,0.76033,0.13428,0.77209,-10.01543
2191229.67823,144.0,45.3629,0.7782,0.14624,0.79182,-10.6429
2191229.91023,144.0,35.93134,0.80508,0.15732,0.82031,-11.05709
2191230.16023,144.0,28.40909,0.82548,0.17231,0.84327,-11.79075
2191230.37523,144.0,22.48202,0.85551,0.18811,0.87595,-12.40096
2191230.64023,144.0,17.79613,0.89388,0.19745,0.91543,-12.45632
2191230.89223,144.0,14.06813,0.92561,0.19774,0.9465,-12.05905
2191231.10823,144.0,11.1448,0.97389,0.21327,0.99696,-12.35199
2191231.37523,144.0,8.81772,1.00082,0.20199,1.021,-11.41032
2191231.55323,144.0,6.97545,1.05064,0.18052,1.06603,-9.7492
2191231.77223,144.0,5.5173,1.09892,0.18469,1.11433,-9.5404
2191232.04123,144.0,4.36941,1.1125,0.17988,1.12694,-9.18463
2191232.37623,144.0,3.45686,1.11799,0.15301,1.12841,-7.79346
2191232.79523,144.0,2.73547,1.13044,0.11249,1.13602,-5.68265
2191233.32023,144.0,2.16054,1.16485,0.07405,1.1672,-3.63746
2191233.97923,144.0,1.70952,1.20766,0.06181,1.20924,-2.93004
2191234.80823,144.0,1.35352,1.23968,0.07988,1.24225,-3.68668
2191235.85123,144.0,1.07079,1.23952,0.11442,1.24479,-5.27401
2191237.16423,144.0,0.84734,1.20421,0.14089,1.21243,-6.67318
2191238.82023,144.0,0.67072,1.15444,0.13901,1.16278,-6.86601
2191240.90923,144.0,0.53067,1.10286,0.09346,1.10681,-4.84362
2191243.54623,144.0,0.41976,1.09152,0.01729,1.09166,-0.9076
