Repository: SebaVillagra00/ICM2985-SOH-IPRE

## Data University of Cambridge (EIS Cambridge)
Data publicada en "Identifying degradation patterns of lithium ion batteries from impedance spectroscopy using machine learning" (Zhang, Tang, Zhang, Wang, Stimming & Lee, 2020) https://www.nature.com/articles/s41467-020-15235-7.

Carpeta contiene:
* Paper de Nature Comunications (IF: 16.6).
* Data frames para IOS.
* Data frames para Windows.

Cada Data frame está contenido en un archivo .txt con las siguientes columnas:
* time/s: tiempo en que se mide la muestra.
* cycle number: ciclo de carga de la batería.
* freq/Hz: frecuencia de la señal de input.
* Re(Z)/Ohm: Parte resistiva de la impedancia.
* Im(Z)/Ohm: Parte reactiva de la impedancia.

File: EIS Cambridge/csvEIS/EIS_state_I_25C02.csv (part 13 of 23)
time/s,cycle number,freq/Hz,Re(Z)/Ohm,-Im(Z)/Ohm,|Z|/Ohm,Phase(Z)/deg
1949524.36987,133.0,2430.7778,0.39075,0.09142,0.40131,-13.16793
1949524.60787,133.0,1923.1537,0.40518,0.10049,0.41746,-13.92936
1949524.84587,133.0,1522.4358,0.42188,0.109,0.43573,-14.4861
1949525.08387,133.0,1203.8446,0.43836,0.11904,0.45423,-15.19293
1949525.32287,133.0,952.86591,0.45787,0.1268,0.4751,-15.47912
1949525.56087,133.0,754.27557,0.47639,0.13608,0.49544,-15.94161
1949525.79787,133.0,596.71857,0.49642,0.14549,0.5173,-16.33438
1949526.03487,133.0,471.96338,0.51989,0.15493,0.54248,-16.59408
1949526.27487,133.0,373.20856,0.54345,0.16195,0.56707,-16.59399
1949526.51187,133.0,295.47278,0.56904,0.1707,0.59409,-16.69854
1949526.75087,133.0,233.87738,0.59553,0.18016,0.62219,-16.83181
1949526.98887,133.0,185.05922,0.62248,0.19064,0.65102,-17.0277
1949527.22587,133.0,146.35823,0.65087,0.19908,0.68064,-17.00684
1949527.46187,133.0,115.77804,0.68231,0.20776,0.71324,-16.93502
1949527.69587,133.0,91.6721,0.71353,0.21555,0.74538,-16.80869
1949527.94186,133.0,72.51701,0.7475,0.2242,0.7804,-16.6955
1949528.17086,133.0,57.36816,0.78088,0.23201,0.81462,-16.54766
1949528.40686,133.0,45.3629,0.81339,0.241,0.84834,-16.50375
1949528.63986,133.0,35.93134,0.84766,0.24857,0.88335,-16.34352
1949528.88986,133.0,28.40909,0.88175,0.26007,0.91931,-16.43346
1949529.10486,133.0,22.48202,0.9169,0.27461,0.95714,-16.673
1949529.36886,133.0,17.79613,0.95279,0.29147,0.99638,-17.00949
1949529.62186,133.0,14.06813,0.99495,0.31318,1.04308,-17.47236
1949529.83786,133.0,11.1448,1.04451,0.33736,1.09764,-17.89989
1949530.10486,133.0,8.81772,1.09762,0.35895,1.15483,-18.10917
1949530.28286,133.0,6.97545,1.15578,0.38553,1.21839,-18.44701
1949530.50086,133.0,5.5173,1.23847,0.39782,1.30079,-17.80785
1949530.77086,133.0,4.36941,1.30407,0.41022,1.36707,-17.46198
1949531.10586,133.0,3.45686,1.39186,0.40062,1.44836,-16.05734
1949531.52386,133.0,2.73547,1.47348,0.39279,1.52493,-14.92627
1949532.04886,133.0,2.16054,1.54183,0.36542,1.58454,-13.33324
1949532.70886,133.0,1.70952,1.60599,0.32915,1.63938,-11.58226
1949533.53686,133.0,1.35352,1.65879,0.29573,1.68495,-10.10848
1949534.57986,133.0,1.07079,1.69748,0.26082,1.7174,-8.73529
1949535.89286,133.0,0.84734,1.72703,0.2293,1.74218,-7.56296
1949537.54886,133.0,0.67072,1.75038,0.201,1.76188,-6.55062
1949539.63786,133.0,0.53067,1.76833,0.17743,1.77721,-5.72971
1949542.27485,133.0,0.41976,1.78268,0.16078,1.78992,-5.15356
1949545.60585,133.0,0.33183,1.79469,0.14925,1.80089,-4.75378
1949549.81185,133.0,0.26261,1.8056,0.14188,1.81117,-4.49284
1949555.11984,133.0,0.20791,1.81786,0.14003,1.82324,-4.40467
1949561.82384,133.0,0.16452,1.83176,0.14463,1.83746,-4.51445
1949570.30083,133.0,0.13007,1.84523,0.15809,1.85199,-4.89682
1949580.99082,133.0,0.10309,1.85549,0.17625,1.86384,-5.42611
1949594.50481,133.0,0.08153,1.86584,0.19512,1.87602,-5.97
1949611.6018,133.0,0.06443,1.88138,0.21835,1.89401,-6.62017
1949633.18878,133.0,0.05102,1.90667,0.24281,1.92206,-7.25731
1949660.43176,133.0,0.04042,1.93591,0.27746,1.95569,-8.15622
1949694.92674,133.0,0.03192,1.96978,0.31688,1.9951,-9.13893
1949738.4737,133.0,0.02528,2.01706,0.3555,2.04815,-9.99565
1949793.53966,133.0,0.01999,2.08398,0.4054,2.12305,-11.0083
1963891.36908,134.0,20004.453,0.29861,-0.02692,0.29982,5.15186
1963891.51208,134.0,15829.126,0.30709,-0.00718,0.30717,1.33895
1963891.65408,134.0,12516.703,0.31333,0.01064,0.31351,-1.94428
1963891.79608,134.0,9909.4424,0.32163,0.02624,0.3227,-4.66361
1963891.96008,134.0,7835.48,0.33153,0.0396,0.33389,-6.81115
1963892.16108,134.0,6217.2461,0.34078,0.05179,0.34469,-8.64136
1963892.39908,134.0,4905.291,0.35182,0.06168,0.35718,-9.94344
1963892.63708,134.0,3881.2737,0.3635,0.07141,0.37045,-11.11397
1963892.87608,134.0,3070.9827,0.37723,0.08103,0.38583,-12.12318
1963893.11308,134.0,2430.7778,0.3921,0.09074,0.40246,-13.02956
1963893.35208,134.0,1923.1537,0.40568,0.10043,0.41793,-13.90458
1963893.59008,134.0,1522.4358,0.422,0.10878,0.43579,-14.45437
1963893.82808,134.0,1203.8446,0.43945,0.11746,0.45488,-14.96422
1963894.06608,134.0,952.86591,0.45626,0.12716,0.47364,-15.57312
1963894.30508,134.0,754.27557,0.47672,0.13468,0.49538,-15.77544
1963894.54208,134.0,596.71857,0.49961,0.14474,0.52015,-16.15653
1963894.77908,134.0,471.96338,0.51979,0.15299,0.54184,-16.40104
1963895.01808,134.0,373.20856,0.54492,0.16221,0.56855,-16.57756
1963895.25608,134.0,295.47278,0.5689,0.17249,0.59447,-16.86755
1963895.49508,134.0,233.87738,0.595,0.18168,0.62212,-16.97955
1963895.73308,134.0,185.05922,0.62178,0.18931,0.64996,-16.93371
1963895.96908,134.0,146.35823,0.65015,0.19892,0.6799,-17.01162
1963896.20608,134.0,115.77804,0.68233,0.20706,0.71305,-16.88143
1963896.44008,134.0,91.6721,0.71346,0.21556,0.74531,-16.8112
1963896.68608,134.0,72.51701,0.74713,0.22363,0.77988,-16.66372
1963896.91508,134.0,57.36816,0.77929,0.23173,0.81302,-16.56026
1963897.15108,134.0,45.3629,0.81438,0.24037,0.84911,-16.44412
1963897.38408,134.0,35.93134,0.84625,0.24922,0.88218,-16.40972
1963897.63408,134.0,28.40909,0.88177,0.25982,0.91926,-16.41772
1963897.84808,134.0,22.48202,0.91438,0.27488,0.9548,-16.73164
1963898.11308,134.0,17.79613,0.95177,0.29108,0.99529,-17.00513
1963898.36508,134.0,14.06813,0.9913,0.31519,1.0402,-17.6382
1963898.58108,134.0,11.1448,1.03831,0.33863,1.09214,-18.06282
1963898.84908,134.0,8.81772,1.09577,0.36254,1.15419,-18.307
1963899.02708,134.0,6.97545,1.15756,0.37851,1.21787,-18.10744
1963899.24508,134.0,5.5173,1.22889,0.40472,1.29382,-18.22888
1963899.51408,134.0,4.36941,1.306,0.40141,1.36629,-17.08507
1963899.85008,134.0,3.45686,1.39596,0.40836,1.45446,-16.30594
1963900.26808,134.0,2.73547,1.46677,0.39373,1.51869,-15.02582
1963900.79308,134.0,2.16054,1.54225,0.36256,1.58429,-13.229
1963901.45208,134.0,1.70952,1.60717,0.33162,1.64102,-11.65879
1963902.28108,134.0,1.35352,1.65619,0.29694,1.6826,-10.16453
1963903.32408,134.0,1.07079,1.69424,0.25942,1.71399,-8.70539
1963904.63807,134.0,0.84734,1.72645,0.22657,1.74125,-7.4764
1963906.29307,134.0,0.67072,1.75048,0.19904,1.76176,-6.48686
1963908.38207,134.0,0.53067,1.7695,0.17795,1.77842,-5.74263
1963911.01907,134.0,0.41976,1.78312,0.1627,1.79053,-5.21342
1963914.35007,134.0,0.33183,1.7939,0.1513,1.80027,-4.82102
1963918.55606,134.0,0.26261,1.80403,0.14401,1.80977,-4.56406
1963923.86406,134.0,0.20791,1.81516,0.14202,1.82071,-4.47387
1963930.56805,134.0,0.16452,1.826,0.14578,1.83181,-4.56448
1963939.04505,134.0,0.13007,1.83723,0.15383,1.84366,-4.78617
1963949.73504,134.0,0.10309,1.8515,0.16552,1.85889,-5.10853
1963963.24903,134.0,0.08153,1.87231,0.18371,1.8813,-5.60404
1963980.34702,134.0,0.06443,1.89697,0.21294,1.90888,-6.40468
1964001.933,134.0,0.05102,1.92095,0.25306,1.93755,-7.50462
1964029.17598,134.0,0.04042,1.9408,0.2948,1.96306,-8.63691
1964063.67095,134.0,0.03192,1.96626,0.33185,1.99407,-9.57964
1964107.21892,134.0,0.02528,2.0071,0.3702,2.04095,-10.45057
1964162.28387,134.0,0.01999,2.06095,0.41818,2.10294,-11.47002
1978268.82349,135.0,20004.453,0.29851,-0.02833,0.29985,5.4224
1978268.96649,135.0,15829.126,0.30554,-0.00575,0.3056,1.07884
1978269.10849,135.0,12516.703,0.31372,0.01031,0.31388,-1.88314
1978269.25049,135.0,9909.4424,0.32157,0.02555,0.32258,-4.54344
1978269.41449,135.0,7835.48,0.3308,0.03884,0.33308,-6.69717
1978269.61549,135.0,6217.2461,0.34265,0.05064,0.34637,-8.40608
1978269.85349,135.0,4905.291,0.35193,0.06229,0.3574,-10.03679
1978270.09249,135.0,3881.2737,0.36386,0.07148,0.37082,-11.11456
1978270.33049,135.0,3070.9827,0.37708,0.08089,0.38566,-12.10705
1978270.56849,135.0,2430.7778,0.39155,0.0906,0.4019,-13.02861
1978270.80649,135.0,1923.1537,0.40537,0.10109,0.41779,-14.00251
1978271.04449,135.0,1522.4358,0.42187,0.10884,0.43568,-14.46611
1978271.28249,135.0,1203.8446,0.43789,0.11864,0.45367,-15.15939
1978271.52149,135.0,952.86591,0.45654,0.12744,0.47399,-15.59655
1978271.75949,135.0,754.27557,0.4777,0.13505,0.49642,-15.78569
1978271.99649,135.0,596.71857,0.49853,0.14416,0.51895,-16.1279
1978272.23449,135.0,471.96338,0.52021,0.15357,0.5424,-16.44757
1978272.47348,135.0,373.20856,0.54494,0.16353,0.56895,-16.70386
1978272.71148,135.0,295.47278,0.56817,0.17232,0.59372,-16.87161
1978272.95048,135.0,233.87738,0.5947,0.1805,0.62149,-16.88393
1978273.18848,135.0,185.05922,0.62275,0.1892,0.65086,-16.89905
1978273.42448,135.0,146.35823,0.65095,0.1975,0.68025,-16.87789
1978273.66048,135.0,115.77804,0.68062,0.20734,0.7115,-16.9426
1978273.89548,135.0,91.6721,0.71327,0.21561,0.74514,-16.81899
1978274.14048,135.0,72.51701,0.74687,0.22382,0.77969,-16.68205
1978274.36948,135.0,57.36816,0.77952,0.23051,0.81289,-16.47339
1978274.60648,135.0,45.3629,0.81357,0.23924,0.84802,-16.38695
1978274.83848,135.0,35.93134,0.84747,0.24837,0.88312,-16.33409
1978275.08848,135.0,28.40909,0.88001,0.25799,0.91705,-16.33957
1978275.30348,135.0,22.48202,0.91364,0.27314,0.95359,-16.64473
1978275.56848,135.0,17.79613,0.95008,0.29037,0.99346,-16.99429
1978275.82048,135.0,14.06813,0.99271,0.31014,1.04003,-17.34973
1978276.03648,135.0,11.1448,1.0392,0.33323,1.09132,-17.77899
1978276.30348,135.0,8.81772,1.09161,0.35828,1.1489,-18.17065
1978276.48148,135.0,6.97545,1.16445,0.38708,1.2271,-18.38779
1978276.70048,135.0,5.5173,1.22955,0.39136,1.29033,-17.65614
1978276.96948,135.0,4.36941,1.31088,0.41288,1.37437,-17.48231
1978277.30448,135.0,3.45686,1.38359,0.40329,1.44117,-16.25023
1978277.72348,135.0,2.73547,1.47152,0.38797,1.52181,-14.7699
1978278.24848,135.0,2.16054,1.54372,0.36731,1.58682,-13.38397
1978278.90748,135.0,1.70952,1.60179,0.3331,1.63606,-11.74764
1978279.73548,135.0,1.35352,1.65342,0.29431,1.67941,-10.09313
1978280.77848,135.0,1.07079,1.69442,0.25915,1.71412,-8.6956
1978282.09248,135.0,0.84734,1.72413,0.22718,1.73903,-7.50634
1978283.74848,135.0,0.67072,1.74717,0.19944,1.75852,-6.51222
1978285.83747,135.0,0.53067,1.76492,0.17682,1.77375,-5.72127
1978288.47347,135.0,0.41976,1.78098,0.15935,1.78809,-5.11297
1978291.80547,135.0,0.33183,1.79517,0.14935,1.80138,-4.75591
1978296.01047,135.0,0.26261,1.8055,0.14556,1.81136,-4.60933
1978301.31846,135.0,0.20791,1.8137,0.14603,1.81957,-4.60312
1978308.02346,135.0,0.16452,1.82244,0.1482,1.82845,-4.64911
1978316.49945,135.0,0.13007,1.83369,0.1548,1.84021,-4.82554
1978327.19044,135.0,0.10309,1.84768,0.16803,1.8553,-5.19637
1978340.70443,135.0,0.08153,1.86238,0.18733,1.87178,-5.7438
1978357.80142,135.0,0.06443,1.88194,0.21147,1.89378,-6.41146
1978379.3884,135.0,0.05102,1.90933,0.23543,1.92379,-7.02923
1978406.63038,135.0,0.04042,1.94776,0.27391,1.96692,-8.00489
1978441.12535,135.0,0.03192,1.98981,0.32855,2.01675,-9.37592
1978484.67332,135.0,0.02528,2.02434,0.38896,2.06137,-10.87641
1978539.73828,135.0,0.01999,2.06041,0.44178,2.10724,-12.1017
1992641.0439,136.0,20004.453,0.29902,-0.02661,0.3002,5.08531
1992641.1869,136.0,15829.126,0.30656,-0.00776,0.30665,1.45001
1992641.3289,136.0,12516.703,0.31345,0.01059,0.31363,-1.93459
1992641.4709,136.0,9909.4424,0.32147,0.02579,0.3225,-4.58592
1992641.6349,136.0,7835.48,0.33223,0.03911,0.33452,-6.71429
1992641.8359,136.0,6217.2461,0.34129,0.05108,0.34509,-8.51209
1992642.0739,136.0,4905.291,0.35375,0.06233,0.3592,-9.99342
1992642.3129,136.0,3881.2737,0.36376,0.07182,0.37078,-11.16866
1992642.5509,136.0,3070.9827,0.3762,0.08288,0.38522,-12.424
1992642.7889,136.0,2430.7778,0.39091,0.09002,0.40114,-12.96829
1992643.0269,136.0,1923.1537,0.40525,0.09805,0.41695,-13.60062
1992643.2649,136.0,1522.4358,0.42119,0.10844,0.43493,-14.43826
1992643.5029,136.0,1203.8446,0.43931,0.11933,0.45523,-15.19689
1992643.7419,136.0,952.86591,0.45681,0.12624,0.47393,-15.44843
1992643.9799,136.0,754.27557,0.47769,0.13554,0.49654,-15.84059
1992644.2169,136.0,596.71857,0.49658,0.14315,0.5168,-16.08128
1992644.4549,136.0,471.96338,0.51933,0.15211,0.54115,-16.32477
1992644.6939,136.0,373.20856,0.54507,0.16217,0.56868,-16.56932
1992644.9319,136.0,295.47278,0.56823,0.16972,0.59304,-16.62967
1992645.1709,136.0,233.87738,0.59372,0.18041,0.62052,-16.90252
1992645.40889,136.0,185.05922,0.62237,0.18899,0.65043,-16.8911
1992645.64489,136.0,146.35823,0.65108,0.19846,0.68066,-16.95245
1992645.88089,136.0,115.77804,0.68034,0.20713,0.71118,-16.93317
1992646.11589,136.0,91.6721,0.71214,0.21483,0.74384,-16.78672
1992646.36089,136.0,72.51701,0.74538,0.22301,0.77803,-16.65684
1992646.58989,136.0,57.36816,0.77932,0.2303,0.81264,-16.46295
1992646.82689,136.0,45.3629,0.8132,0.23983,0.84782,-16.43184
1992647.05889,136.0,35.93134,0.84628,0.24777,0.8818,-16.31859
1992647.30989,136.0,28.40909,0.88068,0.25899,0.91797,-16.38733
1992647.52389,136.0,22.48202,0.91405,0.27269,0.95386,-16.61179
1992647.78889,136.0,17.79613,0.94952,0.28999,0.99282,-16.98296
1992648.04089,136.0,14.06813,0.99172,0.31128,1.03942,-17.42609
1992648.25689,136.0,11.1448,1.04031,0.33571,1.09313,-17.88522
1992648.52489,136.0,8.81772,1.09468,0.35822,1.1518,-18.11985
1992648.70289,136.0,6.97545,1.15388,0.38669,1.21696,-18.52719
1992648.92089,136.0,5.5173,1.23648,0.3966,1.29853,-17.78343
1992649.18989,136.0,4.36941,1.30286,0.41092,1.36612,-17.50502
1992649.52489,136.0,3.45686,1.38901,0.40047,1.44558,-16.08293
1992649.94389,136.0,2.73547,1.47188,0.39335,1.52354,-14.96222
1992650.46889,136.0,2.16054,1.53947,0.36786,1.58281,-13.439
1992651.12789,136.0,1.70952,1.60319,0.33098,1.637,-11.66503
1992651.95689,136.0,1.35352,1.65573,0.2958,1.68195,-10.12905
1992652.99989,136.0,1.07079,1.69523,0.26033,1.7151,-8.73039
1992654.31289,136.0,0.84734,1.72448,0.22765,1.73944,-7.52011
1992655.96889,136.0,0.67072,1.74815,0.19983,1.75954,-6.52111
1992658.05789,136.0,0.53067,1.76725,0.17658,1.77605,-5.70606
1992660.69488,136.0,0.41976,1.78371,0.16107,1.79097,-5.15978
1992664.02588,136.0,0.33183,1.79572,0.15197,1.80214,-4.83733
1992668.23188,136.0,0.26261,1.8047,0.14623,1.81061,-4.63238
1992673.53987,136.0,0.20791,1.81317,0.14435,1.8189,-4.55168
1992680.24387,136.0,0.16452,1.82363,0.14643,1.8295,-4.59069
1992688.72086,136.0,0.13007,1.83616,0.15448,1.84265,-4.80912
1992699.41085,136.0,0.10309,1.84868,0.16799,1.85629,-5.19239
1992712.92484,136.0,0.08153,1.86401,0.18552,1.87322,-5.68374
1992730.02183,136.0,0.06443,1.88599,0.20937,1.89758,-6.33459
1992751.60881,136.0,0.05102,1.91843,0.23932,1.93329,-7.11068
1992778.85079,136.0,0.04042,1.95198,0.28534,1.97273,-8.31666
1992813.34676,136.0,0.03192,1.98089,0.33936,2.00975,-9.72143
1992856.89373,136.0,0.02528,2.0101,0.38643,2.04691,-10.88194
1992911.95969,136.0,0.01999,2.05475,0.42874,2.099,-11.78625
2007013.91191,137.0,20004.453,0.29948,-0.02757,0.30075,5.2595
2007014.05391,137.0,15829.126,0.30514,-0.00656,0.30521,1.23171
2007014.19591,137.0,12516.703,0.31424,0.01126,0.31444,-2.0513
2007014.33791,137.0,9909.4424,0.32149,0.02646,0.32258,-4.70589
2007014.50191,137.0,7835.48,0.33153,0.03969,0.3339,-6.8276
2007014.70291,137.0,6217.2461,0.34061,0.05042,0.34432,-8.42066
2007014.94091,137.0,4905.291,0.35265,0.06191,0.35804,-9.95708
2007015.17991,137.0,3881.2737,0.3638,0.07111,0.37068,-11.05971
2007015.41791,137.0,3070.9827,0.37707,0.08124,0.38572,-12.1582
2007015.65591,137.0,2430.7778,0.38969,0.09041,0.40004,-13.06156
2007015.89391,137.0,1923.1537,0.40513,0.09983,0.41725,-13.84263
2007016.13191,137.0,1522.4358,0.42111,0.10917,0.43503,-14.53349
2007016.36991,137.0,1203.8446,0.43817,0.11772,0.4537,-15.03859
2007016.60891,137.0,952.86591,0.45794,0.12786,0.47546,-15.60056
2007016.84691,137.0,754.27557,0.47641,0.13467,0.49507,-15.78434
2007017.08391,137.0,596.71857,0.49683,0.14358,0.51716,-16.11856
2007017.32191,137.0,471.96338,0.51964,0.15196,0.5414,-16.30051
2007017.56091,137.0,373.20856,0.54224,0.16084,0.5656,-16.52174
2007017.7989,137.0,295.47278,0.56751,0.17007,0.59245,-16.68269
2007018.0379,137.0,233.87738,0.59372,0.18006,0.62042,-16.87127
2007018.2759,137.0,185.05922,0.62212,0.18791,0.64988,-16.80692
2007018.5119,137.0,146.35823,0.65089,0.19841,0.68046,-16.95258
2007018.7479,137.0,115.77804,0.68051,0.20693,0.71127,-16.91366
2007018.9829,137.0,91.6721,0.71391,0.2151,0.74561,-16.76739
2007019.2279,137.0,72.51701,0.74639,0.22386,0.77924,-16.6955
2007019.4569,137.0,57.36816,0.77919,0.23237,0.8131,-16.60541
2007019.6939,137.0,45.3629,0.81161,0.23858,0.84595,-16.38092
2007019.9259,137.0,35.93134,0.84525,0.24812,0.88091,-16.35918
2007020.1759,137.0,28.40909,0.87875,0.25847,0.91597,-16.39067
2007020.3899,137.0,22.48202,0.91333,0.27135,0.95278,-16.54687
2007020.6549,137.0,17.79613,0.94881,0.28918,0.9919,-16.95047
2007020.9069,137.0,14.06813,0.99171,0.31175,1.03956,-17.45097
2007021.1229,137.0,11.1448,1.04052,0.33355,1.09267,-17.7738
2007021.3899,137.0,8.81772,1.09215,0.35826,1.14941,-18.16097
2007021.5689,137.0,6.97545,1.15762,0.3894,1.22136,-18.59164
2007021.7869,137.0,5.5173,1.23126,0.39324,1.29254,-17.71245
2007022.0559,137.0,4.36941,1.30561,0.41412,1.36971,-17.59848
2007022.3909,137.0,3.45686,1.38534,0.40202,1.44249,-16.18236
2007022.8099,137.0,2.73547,1.4728,0.39109,1.52384,-14.8711
2007023.3349,137.0,2.16054,1.54222,0.36955,1.58588,-13.47539
2007023.9939,137.0,1.70952,1.60211,0.33267,1.63629,-11.73063
2007024.8229,137.0,1.35352,1.65562,0.29533,1.68176,-10.11399
2007025.8659,137.0,1.07079,1.69572,0.26097,1.71568,-8.74919
2007027.1789,137.0,0.84734,1.72534,0.22835,1.74039,-7.53943
2007028.8349,137.0,0.67072,1.74846,0.2006,1.75993,-6.54481
2007030.92389,137.0,0.53067,1.76701,0.17679,1.77583,-5.71345
2007033.56089,137.0,0.41976,1.78319,0.16066,1.79041,-5.14833
2007036.89189,137.0,0.33183,1.79605,0.15123,1.80241,-4.81289
2007041.09789,137.0,0.26261,1.80595,0.14667,1.8119,-4.6431
2007046.40588,137.0,0.20791,1.81418,0.14542,1.82,-4.58295
2007053.10988,137.0,0.16452,1.82381,0.14744,1.82976,-4.622
2007061.58687,137.0,0.13007,1.83603,0.15476,1.84254,-4.81797
2007072.27686,137.0,0.10309,1.84976,0.16833,1.8574,-5.19953
2007085.79085,137.0,0.08153,1.86436,0.18668,1.87368,-5.71787
2007102.88784,137.0,0.06443,1.88513,0.20988,1.89678,-6.35288
2007124.47482,137.0,0.05102,1.91572,0.23672,1.93029,-7.04411
2007151.7178,137.0,0.04042,1.9538,0.27975,1.97372,-8.14839
2007186.21277,137.0,0.03192,1.98873,0.33614,2.01694,-9.59349
2007229.75974,137.0,0.02528,2.01868,0.38951,2.05591,-10.92107
2007284.8257,137.0,0.01999,2.05792,0.43439,2.10326,-11.91917
2021375.78793,138.0,20004.453,0.2993,-0.02707,0.30052,5.1686
2021375.93093,138.0,15829.126,0.30587,-0.00696,0.30595,1.30419
2021376.07293,138.0,12516.703,0.31188,0.01026,0.31205,-1.8851
2021376.21493,138.0,9909.4424,0.32333,0.02652,0.32441,-4.6889
2021376.37893,138.0,7835.48,0.33111,0.03886,0.33339,-6.69386
2021376.57993,138.0,6217.2461,0.34143,0.0516,0.34531,-8.59356
2021376.81793,138.0,4905.291,0.35289,0.06218,0.35833,-9.99245
2021377.05593,138.0,3881.2737,0.36346,0.07211,0.37054,-11.2219
2021377.29393,138.0,3070.9827,0.37744,0.08027,0.38588,-12.00585
2021377.53293,138.0,2430.7778,0.39159,0.08954,0.4017,-12.87951
2021377.77093,138.0,1923.1537,0.40588,0.09874,0.41772,-13.67352
2021378.00893,138.0,1522.4358,0.42191,0.10868,0.43569,-14.4445
2021378.24693,138.0,1203.8446,0.43882,0.11748,0.45428,-14.98709
2021378.48593,138.0,952.86591,0.45641,0.12616,0.47353,-15.45114
2021378.72393,138.0,754.27557,0.47786,0.13507,0.49658,-15.78282
2021378.96093,138.0,596.71857,0.4979,0.14356,0.51818,-16.08432
2021379.19893,138.0,471.96338,0.51899,0.1538,0.5413,-16.50671
2021379.43793,138.0,373.20856,0.54254,0.16132,0.56601,-16.55923
2021379.67493,138.0,295.47278,0.56818,0.17152,0.5935,-16.79765
2021379.91493,138.0,233.87738,0.59279,0.17913,0.61926,-16.81403
2021380.15293,138.0,185.05922,0.62025,0.18957,0.64857,-16.99486
2021380.38893,138.0,146.35823,0.65125,0.19836,0.68079,-16.93989
2021380.62493,138.0,115.77804,0.68044,0.20674,0.71115,-16.90049
2021380.85993,138.0,91.6721,0.71262,0.21357,0.74393,-16.68371
2021381.10493,138.0,72.51701,0.74593,0.22366,0.77874,-16.69086
2021381.33393,138.0,57.36816,0.77827,0.22991,0.81152,-16.45756
2021381.57093,138.0,45.3629,0.81191,0.23915,0.8464,-16.41243
2021381.80293,138.0,35.93134,0.84494,0.24745,0.88043,-16.323
2021382.05293,138.0,28.40909,0.87911,0.25703,0.91592,-16.29734
2021382.26793,138.0,22.48202,0.91286,0.27284,0.95276,-16.64063
2021382.53293,138.0,17.79613,0.94855,0.28972,0.99181,-16.9846
2021382.78493,138.0,14.06813,0.991,0.31138,1.03877,-17.44307
2021383.00093,138.0,11.1448,1.0395,0.33432,1.09194,-17.82838
2021383.26793,138.0,8.81772,1.09193,0.35842,1.14925,-18.17236
2021383.44693,138.0,6.97545,1.15559,0.38871,1.21921,-18.59163
2021383.66493,138.0,5.5173,1.2322,0.39539,1.29409,-17.79036
2021383.93393,138.0,4.36941,1.30393,0.41415,1.36812,-17.62062
2021384.26893,138.0,3.45686,1.38707,0.40167,1.44406,-16.14998
2021384.68793,138.0,2.73547,1.47334,0.39292,1.52484,-14.93256
2021385.21293,138.0,2.16054,1.54082,0.36975,1.58456,-13.49408
2021385.87193,138.0,1.70952,1.60293,0.33324,1.6372,-11.74435
2021386.70092,138.0,1.35352,1.65546,0.29658,1.68181,-10.15696
2021387.74292,138.0,1.07079,1.69585,0.26191,1.71596,-8.77934
2021389.05692,138.0,0.84734,1.72518,0.22873,1.74028,-7.55245
2021390.71292,138.0,0.67072,1.74919,0.20092,1.76069,-6.55249
2021392.80192,138.0,0.53067,1.76808,0.17726,1.77694,-5.72505
2021395.43792,138.0,0.41976,1.78422,0.16113,1.79148,-5.16023
2021398.76992,138.0,0.33183,1.79678,0.15142,1.80315,-4.81722
2021402.97591,138.0,0.26261,1.80666,0.14699,1.81263,-4.65132
2021408.28391,138.0,0.20791,1.81491,0.14575,1.82076,-4.59141
2021414.9879,138.0,0.16452,1.82491,0.14716,1.83083,-4.61023
2021423.4649,138.0,0.13007,1.83773,0.15466,1.84423,-4.81067
2021434.15489,138.0,0.10309,1.85083,0.16851,1.85849,-5.20205
2021447.66888,138.0,0.08153,1.86601,0.18635,1.87529,-5.70284
2021464.76586,138.0,0.06443,1.88701,0.21034,1.8987,-6.3604
2021486.35285,138.0,0.05102,1.9187,0.2377,1.93337,-7.06207
2021513.59483,138.0,0.04042,1.95623,0.28198,1.97645,-8.20241
2021548.0908,138.0,0.03192,1.99041,0.33762,2.01884,-9.62719
2021591.63777,138.0,0.02528,2.02026,0.39023,2.05761,-10.9326
2021646.70372,138.0,0.01999,2.06114,0.43393,2.10632,-11.88894
2035738.92896,139.0,20004.453,0.29847,-0.02721,0.29971,5.2097
2035739.07196,139.0,15829.126,0.30514,-0.00704,0.30522,1.32237
2035739.21396,139.0,12516.703,0.31325,0.01032,0.31342,-1.88658
2035739.35596,139.0,9909.4424,0.32187,0.02667,0.32297,-4.7371
2035739.51996,139.0,7835.48,0.33034,0.03954,0.3327,-6.82545
2035739.72096,139.0,6217.2461,0.34149,0.05022,0.34517,-8.36521
2035739.95896,139.0,4905.291,0.35255,0.06268,0.35807,-10.08123
2035740.19796,139.0,3881.2737,0.36505,0.07237,0.37216,-11.21315
2035740.43596,139.0,3070.9827,0.37728,0.08169,0.38603,-12.21709
2035740.67396,139.0,2430.7778,0.39146,0.09068,0.40183,-13.04218
2035740.91196,139.0,1923.1537,0.40549,0.09957,0.41753,-13.79662
2035741.14896,139.0,1522.4358,0.42139,0.10877,0.4352,-14.47398
2035741.38796,139.0,1203.8446,0.43957,0.11737,0.45497,-14.95021
2035741.62595,139.0,952.86591,0.45668,0.12627,0.47381,-15.4565
2035741.86495,139.0,754.27557,0.47602,0.1347,0.49471,-15.79977
2035742.10195,139.0,596.71857,0.49607,0.1445,0.51669,-16.23985
2035742.33895,139.0,471.96338,0.51747,0.15219,0.53939,-16.38845
2035742.57795,139.0,373.20856,0.54305,0.16272,0.56691,-16.68052
2035742.81595,139.0,295.47278,0.56722,0.16872,0.59178,-16.56513
2035743.05495,139.0,233.87738,0.59405,0.17894,0.62042,-16.76376
2035743.29295,139.0,185.05922,0.62094,0.18848,0.64891,-16.88508
2035743.52995,139.0,146.35823,0.651,0.19729,0.68024,-16.85962
2035743.76595,139.0,115.77804,0.68003,0.20674,0.71076,-16.91017
2035743.99995,139.0,91.6721,0.71356,0.21474,0.74517,-16.74842
2035744.24595,139.0,72.51701,0.74477,0.22377,0.77766,-16.72314
2035744.47495,139.0,57.36816,0.77892,0.2301,0.81219,-16.45783
2035744.71195,139.0,45.3629,0.81155,0.23876,0.84595,-16.39415
2035744.94395,139.0,35.93134,0.8458,0.24777,0.88135,-16.32757
2035745.19395,139.0,28.40909,0.87754,0.25824,0.91475,-16.39771
2035745.40895,139.0,22.48202,0.91201,0.27258,0.95187,-16.64043
2035745.67295,139.0,17.79613,0.94836,0.29012,0.99175,-17.00974
2035745.92595,139.0,14.06813,0.98852,0.31057,1.03616,-17.44156
2035746.14195,139.0,11.1448,1.03456,0.33361,1.08702,-17.87271
2035746.40895,139.0,8.81772,1.0889,0.36279,1.14775,-18.4264
2035746.58695,139.0,6.97545,1.16249,0.38144,1.22347,-18.16581
2035746.80495,139.0,5.5173,1.22106,0.39824,1.28436,-18.06315
2035747.07495,139.0,4.36941,1.31147,0.40793,1.37345,-17.27825
2035747.40995,139.0,3.45686,1.38511,0.41268,1.44528,-16.59087
2035747.82795,139.0,2.73547,1.46566,0.38975,1.51659,-14.89156
2035748.35395,139.0,2.16054,1.54463,0.36685,1.58759,-13.36032
2035749.01295,139.0,1.70952,1.60457,0.33587,1.63934,-11.82255
2035749.84095,139.0,1.35352,1.65367,0.29721,1.68017,-10.18893
2035750.88395,139.0,1.07079,1.69564,0.25998,1.71546,-8.71698
2035752.19795,139.0,0.84734,1.72775,0.2284,1.74278,-7.53067
2035753.85395,139.0,0.67072,1.75175,0.20207,1.76336,-6.58009
2035755.94294,139.0,0.53067,1.76833,0.18049,1.77752,-5.82794
2035758.57894,139.0,0.41976,1.78189,0.16345,1.78937,-5.24108
2035761.91094,139.0,0.33183,1.79432,0.15025,1.8006,-4.78661
2035766.11594,139.0,0.26261,1.80547,0.14384,1.81119,-4.55506
2035771.42493,139.0,0.20791,1.81557,0.14262,1.82116,-4.49169
2035778.12893,139.0,0.16452,1.82611,0.14552,1.83189,-4.55622
2035786.60492,139.0,0.13007,1.83983,0.15197,1.8461,-4.72177
2035797.29491,139.0,0.10309,1.85752,0.16679,1.86499,-5.1308
2035810.8089,139.0,0.08153,1.87675,0.19169,1.88651,-5.83189
2035827.90589,139.0,0.06443,1.89565,0.22424,1.90886,-6.74619
2035849.49287,139.0,0.05102,1.90949,0.2566,1.92665,-7.6538
2035876.73485,139.0,0.04042,1.93185,0.28658,1.95299,-8.43795
2035911.23082,139.0,0.03192,1.96853,0.32205,1.9947,-9.29122
2035954.77779,139.0,0.02528,2.0127,0.36665,2.04582,-10.32439
2036009.84375,139.0,0.01999,2.06234,0.4151,2.1037,-11.38018
2050095.50379,140.0,20004.453,0.29833,-0.02875,0.29971,5.50422
2050095.64679,140.0,15829.126,0.30657,-0.0065,0.30664,1.21478
2050095.78879,140.0,12516.703,0.3128,0.01097,0.31299,-2.00922
2050095.93079,140.0,9909.4424,0.32251,0.02459,0.32345,-4.35954
2050096.09479,140.0,7835.48,0.33274,0.03932,0.33505,-6.73994
2050096.29579,140.0,6217.2461,0.34056,0.05027,0.34425,-8.39756
2050096.53379,140.0,4905.291,0.35172,0.0613,0.35702,-9.8865
2050096.77179,140.0,3881.2737,0.3647,0.07118,0.37158,-11.04332
2050097.01079,140.0,3070.9827,0.37655,0.08163,0.3853,-12.23203
2050097.24879,140.0,2430.7778,0.39055,0.09123,0.40106,-13.14761
2050097.48679,140.0,1923.1537,0.40568,0.1004,0.41792,-13.90065
2050097.72479,140.0,1522.4358,0.42075,0.10946,0.43476,-14.58275
2050097.96279,140.0,1203.8446,0.43905,0.11871,0.45481,-15.12936
2050098.20179,140.0,952.86591,0.45669,0.12461,0.47338,-15.26259
2050098.43979,140.0,754.27557,0.47672,0.13506,0.49548,-15.8179
2050098.67679,140.0,596.71857,0.4993,0.14425,0.51972,-16.11362
2050098.91479,140.0,471.96338,0.51941,0.15292,0.54145,-16.40491
2050099.15379,140.0,373.20856,0.54286,0.16193,0.5665,-16.60956
2050099.39179,140.0,295.47278,0.56708,0.1696,0.5919,-16.65042
2050099.63079,140.0,233.87738,0.59235,0.17923,0.61887,-16.83413
2050099.86879,140.0,185.05922,0.62051,0.18856,0.64852,-16.9029
2050100.10479,140.0,146.35823,0.64974,0.19712,0.67899,-16.87717
2050100.34079,140.0,115.77804,0.68023,0.20606,0.71075,-16.85298
2050100.57579,140.0,91.6721,0.71218,0.21457,0.7438,-16.76686
2050100.82079,140.0,72.51701,0.74415,0.22252,0.77671,-16.64808
2050101.04979,140.0,57.36816,0.77545,0.23022,0.8089,-16.53518
2050101.28679,140.0,45.3629,0.80902,0.23777,0.84324,-16.3778
2050101.51879,140.0,35.93134,0.84228,0.24751,0.8779,-16.37603
2050101.76879,140.0,28.40909,0.87634,0.25829,0.91362,-16.42233
2050101.98379,140.0,22.48202,0.91225,0.27418,0.95256,-16.72823
2050102.24878,140.0,17.79613,0.94821,0.28897,0.99126,-16.94878
2050102.50078,140.0,14.06813,0.99048,0.31305,1.03878,-17.53945
2050102.71678,140.0,11.1448,1.03677,0.33717,1.09022,-18.01498
2050102.98378,140.0,8.81772,1.09316,0.36137,1.15134,-18.29274
2050103.16178,140.0,6.97545,1.15193,0.38481,1.21451,-18.47213
2050103.38078,140.0,5.5173,1.23269,0.40269,1.2968,-18.09071
2050103.64978,140.0,4.36941,1.2997,0.40868,1.36244,-17.45512
2050103.98478,140.0,3.45686,1.39143,0.40431,1.44898,-16.20236
2050104.40378,140.0,2.73547,1.4679,0.39635,1.52047,-15.11027
2050104.92878,140.0,2.16054,1.53786,0.36746,1.58115,-13.43826
2050105.58778,140.0,1.70952,1.60477,0.33143,1.63864,-11.66915
2050106.41578,140.0,1.35352,1.65652,0.29856,1.68321,-10.21685
2050107.45878,140.0,1.07079,1.69535,0.26309,1.71564,-8.82094
2050108.77278,140.0,0.84734,1.72471,0.2299,1.73996,-7.59252
2050110.42878,140.0,0.67072,1.74809,0.20198,1.75972,-6.59097
2050112.51778,140.0,0.53067,1.76696,0.17854,1.77596,-5.76985
2050115.15377,140.0,0.41976,1.7817,0.16186,1.78904,-5.19076
2050118.48577,140.0,0.33183,1.79344,0.15002,1.79971,-4.78161
2050122.69077,140.0,0.26261,1.80533,0.14273,1.81096,-4.52033
2050127.99976,140.0,0.20791,1.81777,0.14124,1.82324,-4.44298
2050134.70376,140.0,0.16452,1.83141,0.14707,1.83731,-4.59114
2050143.18075,140.0,0.13007,1.84318,0.1605,1.85015,-4.97671
2050153.87074,140.0,0.10309,1.85227,0.17662,1.86068,-5.44693
2050167.38373,140.0,0.08153,1.86407,0.19396,1.87413,-5.94045
2050184.48172,140.0,0.06443,1.88129,0.21637,1.89369,-6.56073
2050206.0687,140.0,0.05102,1.9075,0.24286,1.9229,-7.25579
2050233.31068,140.0,0.04042,1.93599,0.27821,1.95588,-8.17772
2050267.80666,140.0,0.03192,1.97087,0.31503,1.99589,-9.08153
2050311.35362,140.0,0.02528,2.02277,0.35475,2.05364,-9.94732
2050366.41858,140.0,0.01999,2.09075,0.41131,2.13082,-11.12949
2064456.34242,141.0,20004.453,0.29877,-0.02782,0.30006,5.3202
2064456.48542,141.0,15829.126,0.30493,-0.00598,0.30499,1.12346
2064456.62742,141.0,12516.703,0.31329,0.01113,0.31349,-2.03427
2064456.76942,141.0,9909.4424,0.32167,0.026,0.32272,-4.62105
2064456.93342,141.0,7835.48,0.33006,0.03952,0.33242,-6.82766
2064457.13442,141.0,6217.2461,0.34096,0.04893,0.34446,-8.16577
2064457.37242,141.0,4905.291,0.3531,0.06187,0.35847,-9.93835
2064457.61142,141.0,3881.2737,0.36375,0.07334,0.37107,-11.3989
2064457.84842,141.0,3070.9827,0.37796,0.08146,0.38663,-12.16254
2064458.08742,141.0,2430.7778,0.39105,0.09201,0.40173,-13.24002
2064458.32542,141.0,1923.1537,0.40562,0.09941,0.41763,-13.77083
2064458.56342,141.0,1522.4358,0.42259,0.10842,0.43628,-14.39013
2064458.80142,141.0,1203.8446,0.43984,0.11868,0.45557,-15.10035
2064459.03941,141.0,952.86591,0.45682,0.12665,0.47405,-15.49553
2064459.27841,141.0,754.27557,0.47734,0.13501,0.49607,-15.79328
2064459.51541,141.0,596.71857,0.49732,0.14389,0.51772,-16.13673
2064459.75241,141.0,471.96338,0.51864,0.15246,0.54058,-16.3811
2064459.99241,141.0,373.20856,0.54175,0.16161,0.56534,-16.61075
2064460.22941,141.0,295.47278,0.56745,0.16998,0.59236,-16.67565
2064460.46841,141.0,233.87738,0.59315,0.17893,0.61955,-16.78657
2064460.70741,141.0,185.05922,0.62038,0.18764,0.64813,-16.82871
2064460.94341,141.0,146.35823,0.64948,0.19615,0.67846,-16.80509
2064461.17941,141.0,115.77804,0.67978,0.20586,0.71026,-16.84781
2064461.41341,141.0,91.6721,0.71158,0.21343,0.7429,-16.69619
2064461.65941,141.0,72.51701,0.7435,0.22271,0.77614,-16.67498
2064461.88841,141.0,57.36816,0.77661,0.22942,0.80979,-16.45748
2064462.12441,141.0,45.3629,0.8103,0.23682,0.8442,-16.29174
2064462.35741,141.0,35.93134,0.84439,0.24789,0.88002,-16.36117
2064462.60741,141.0,28.40909,0.87538,0.2571,0.91235,-16.36739
2064462.82241,141.0,22.48202,0.91139,0.2706,0.95071,-16.53646
2064463.08741,141.0,17.79613,0.94603,0.28947,0.98933,-17.0132
2064463.33941,141.0,14.06813,0.98744,0.30985,1.03491,-17.42159
2064463.55541,141.0,11.1448,1.03501,0.33284,1.08721,-17.82667
2064463.82241,141.0,8.81772,1.08646,0.36031,1.14465,-18.34734
2064464.00041,141.0,6.97545,1.1592,0.38545,1.22161,-18.39278
2064464.21941,141.0,5.5173,1.22208,0.39245,1.28355,-17.80347
2064464.48841,141.0,4.36941,1.30977,0.41215,1.37309,-17.46749
2064464.82341,141.0,3.45686,1.38066,0.40788,1.43965,-16.45831
2064465.24241,141.0,2.73547,1.46635,0.38915,1.51711,-14.86277
2064465.76741,141.0,2.16054,1.54123,0.36883,1.58475,-13.45842
2064466.42641,141.0,1.70952,1.59987,0.33497,1.63456,-11.82528
2064467.25541,141.0,1.35352,1.65183,0.29678,1.67828,-10.18536
2064468.29741,141.0,1.07079,1.69395,0.2605,1.71387,-8.74272
2064469.61141,141.0,0.84734,1.72512,0.22979,1.74035,-7.58736
2064471.26741,141.0,0.67072,1.74843,0.20246,1.76012,-6.60527
2064473.3564,141.0,0.53067,1.76474,0.1798,1.77387,-5.81735
2064475.9924,141.0,0.41976,1.77916,0.1619,1.78652,-5.19945
2064479.3244,141.0,0.33183,1.79156,0.15016,1.79785,-4.79106
2064483.5304,141.0,0.26261,1.80277,0.14397,1.80851,-4.56596
2064488.83839,141.0,0.20791,1.81272,0.14236,1.8183,-4.49046
2064495.54239,141.0,0.16452,1.82411,0.14451,1.82983,-4.52972
2064504.01938,141.0,0.13007,1.83924,0.15274,1.84557,-4.74709
2064514.70937,141.0,0.10309,1.85644,0.17011,1.86422,-5.23561
2064528.22336,141.0,0.08153,1.87229,0.19591,1.88251,-5.97359
2064545.32035,141.0,0.06443,1.88767,0.22649,1.90121,-6.84199
2064566.90733,141.0,0.05102,1.90284,0.2525,1.91952,-7.55872
2064594.14931,141.0,0.04042,1.93019,0.28152,1.95061,-8.29803
2064628.64528,141.0,0.03192,1.96871,0.32028,1.99459,-9.24008
2064672.19225,141.0,0.02528,2.01113,0.3662,2.0442,-10.3198
2064727.25821,141.0,0.01999,2.06312,0.41061,2.10358,-11.25621
2078805.62626,142.0,20004.453,0.29965,-0.02683,0.30084,5.11654
2078805.76926,142.0,15829.126,0.30636,-0.00644,0.30643,1.20349
2078805.91126,142.0,12516.703,0.31537,0.01059,0.31555,-1.92329
2078806.05326,142.0,9909.4424,0.32299,0.02702,0.32411,-4.78149
2078806.21726,142.0,7835.48,0.33126,0.03887,0.33353,-6.69329
2078806.41826,142.0,6217.2461,0.34135,0.0511,0.34516,-8.51451
2078806.65626,142.0,4905.291,0.35339,0.06202,0.35879,-9.9545
2078806.89526,142.0,3881.2737,0.36429,0.07161,0.37126,-11.12184
2078807.13326,142.0,3070.9827,0.37618,0.08074,0.38475,-12.11443
2078807.37126,142.0,2430.7778,0.39025,0.09049,0.4006,-13.05466
2078807.60926,142.0,1923.1537,0.40533,0.09979,0.41743,-13.83114
2078807.84726,142.0,1522.4358,0.42021,0.10889,0.43409,-14.52746
2078808.08526,142.0,1203.8446,0.43737,0.11635,0.45258,-14.897
2078808.32426,142.0,952.86591,0.45554,0.12589,0.47262,-15.44863
2078808.56226,142.0,754.27557,0.47671,0.13518,0.4955,-15.83123
2078808.79926,142.0,596.71857,0.49634,0.14336,0.51663,-16.11049
2078809.03726,142.0,471.96338,0.51932,0.15342,0.54151,-16.45865
2078809.27626,142.0,373.20856,0.5433,0.15997,0.56636,-16.40665
2078809.51426,142.0,295.47278,0.56732,0.1701,0.59227,-16.69032
2078809.75326,142.0,233.87738,0.59371,0.1781,0.61985,-16.69838
2078809.99126,142.0,185.05922,0.61946,0.18738,0.64718,-16.82982
2078810.22726,142.0,146.35823,0.64854,0.19709,0.67782,-16.90389
2078810.46326,142.0,115.77804,0.6796,0.20462,0.70973,-16.75612
2078810.69826,142.0,91.6721,0.70987,0.21466,0.74162,-16.82471
2078810.94326,142.0,72.51701,0.74269,0.22232,0.77525,-16.66508
2078811.17226,142.0,57.36816,0.77593,0.22888,0.80898,-16.43503
2078811.40926,142.0,45.3629,0.80954,0.23596,0.84323,-16.25017
2078811.64126,142.0,35.93134,0.84135,0.24554,0.87644,-16.26955
2078811.89126,142.0,28.40909,0.87589,0.25655,0.91269,-16.32515
2078812.10626,142.0,22.48202,0.90923,0.27127,0.94883,-16.61238
2078812.37126,142.0,17.79613,0.94523,0.2888,0.98837,-16.98954
2078812.62326,142.0,14.06813,0.98699,0.31069,1.03473,-17.47306
2078812.83925,142.0,11.1448,1.03491,0.33355,1.08733,-17.86428
2078813.10625,142.0,8.81772,1.08796,0.35856,1.14552,-18.24057
2078813.28425,142.0,6.97545,1.15328,0.38785,1.21675,-18.58788
2078813.50225,142.0,5.5173,1.22802,0.39452,1.28984,-17.81043
2078813.77225,142.0,4.36941,1.30096,0.41421,1.36531,-17.66089
2078814.10725,142.0,3.45686,1.3809,0.40275,1.43843,-16.25971
2078814.52625,142.0,2.73547,1.46935,0.39166,1.52065,-14.92528
2078815.05125,142.0,2.16054,1.53778,0.36979,1.58162,-13.52126
2078815.71025,142.0,1.70952,1.59881,0.33318,1.63315,-11.77156
2078816.53825,142.0,1.35352,1.65144,0.29652,1.67785,-10.1792
2078817.58125,142.0,1.07079,1.69178,0.2614,1.71185,-8.78351
2078818.89525,142.0,0.84734,1.72164,0.22851,1.73673,-7.56047
2078820.55125,142.0,0.67072,1.74487,0.20074,1.75638,-6.56274
2078822.64025,142.0,0.53067,1.76335,0.17695,1.7722,-5.73039
2078825.27625,142.0,0.41976,1.77974,0.16088,1.78699,-5.16519
2078828.60824,142.0,0.33183,1.79295,0.15136,1.79933,-4.82529
2078832.81424,142.0,0.26261,1.80265,0.14696,1.80863,-4.66064
2078838.12224,142.0,0.20791,1.81097,0.14549,1.81681,-4.59321
2078844.82623,142.0,0.16452,1.82079,0.14768,1.82677,-4.63711
2078853.30322,142.0,0.13007,1.83311,0.15521,1.83967,-4.83961
2078863.99322,142.0,0.10309,1.8466,0.1689,1.85431,-5.22597
2078877.5072,142.0,0.08153,1.86156,0.18714,1.87094,-5.74043
2078894.60519,142.0,0.06443,1.88194,0.21082,1.89371,-6.39181
2078916.19117,142.0,0.05102,1.91296,0.23729,1.92762,-7.07114
2078943.43415,142.0,0.04042,1.95144,0.28014,1.97145,-8.16942
2078977.92913,142.0,0.03192,1.98745,0.33668,2.01576,-9.61475
2079021.47709,142.0,0.02528,2.01835,0.39074,2.05582,-10.95656
2079076.54205,142.0,0.01999,2.05815,0.43557,2.10373,-11.9492
2093154.8617,143.0,20004.453,0.3009,-0.0279,0.30219,5.29823
2093155.0047,143.0,15829.126,0.3059,-0.00597,0.30596,1.11781
2093155.1467,143.0,12516.703,0.3139,0.00992,0.31405,-1.80934
2093155.2887,143.0,9909.4424,0.32289,0.02527,0.32388,-4.47414
2093155.4527,143.0,7835.48,0.33096,0.03797,0.33313,-6.5441
2093155.6537,143.0,6217.2461,0.34195,0.05099,0.34573,-8.48077
2093155.8917,143.0,4905.291,0.35243,0.06106,0.35768,-9.82842
2093156.1307,143.0,3881.2737,0.36482,0.0706,0.37159,-10.95235
2093156.3687,143.0,3070.9827,0.37576,0.08061,0.38431,-12.10767
2093156.6067,143.0,2430.7778,0.38969,0.0893,0.39979,-12.90729
2093156.8447,143.0,1923.1537,0.40465,0.09956,0.41672,-13.82185
2093157.0827,143.0,1522.4358,0.42057,0.10852,0.43435,-14.46875
2093157.3207,143.0,1203.8446,0.43646,0.11712,0.4519,-15.0204
2093157.5597,143.0,952.86591,0.45597,0.12609,0.47309,-15.45813
2093157.7977,143.0,754.27557,0.47555,0.1358,0.49456,-15.93704
2093158.0347,143.0,596.71857,0.49791,0.14365,0.51821,-16.09305
2093158.2727,143.0,471.96338,0.51874,0.15265,0.54073,-16.39786
2093158.5117,143.0,373.20856,0.54348,0.16101,0.56683,-16.50203
2093158.7497,143.0,295.47278,0.56671,0.17043,0.59178,-16.73742
2093158.9887,143.0,233.87738,0.59258,0.17873,0.61895,-16.78357
2093159.2267,143.0,185.05922,0.62059,0.18797,0.64843,-16.85078
2093159.4627,143.0,146.35823,0.64998,0.19735,0.67928,-16.88952
2093159.6987,143.0,115.77804,0.68058,0.20599,0.71107,-16.83951
2093159.9337,143.0,91.6721,0.70948,0.21419,0.7411,-16.79919
2093160.1787,143.0,72.51701,0.74375,0.22214,0.77621,-16.6296
2093160.4077,143.0,57.36816,0.7763,0.2287,0.80929,-16.41508
2093160.6447,143.0,45.3629,0.81019,0.23694,0.84412,-16.30157
2093160.8767,143.0,35.93134,0.84137,0.24688,0.87684,-16.35306
2093161.1267,143.0,28.40909,0.87494,0.25634,0.91172,-16.32956
2093161.3417,143.0,22.48202,0.90841,0.27154,0.94812,-16.64265
2093161.6067,143.0,17.79613,0.94498,0.29015,0.98852,-17.06878
2093161.8587,143.0,14.06813,0.98594,0.31023,1.0336,-17.46617
2093162.0747,143.0,11.1448,1.03297,0.33257,1.08518,-17.84649
2093162.3417,143.0,8.81772,1.0858,0.35993,1.1439,-18.33998
2093162.5207,143.0,6.97545,1.1582,0.38594,1.22081,-18.42944
2093162.7387,143.0,5.5173,1.22035,0.39516,1.28274,-17.94231
2093163.0077,143.0,4.36941,1.30918,0.41273,1.3727,-17.49804
2093163.3427,143.0,3.45686,1.37981,0.41034,1.43953,-16.56179
2093163.7617,143.0,2.73547,1.46535,0.38864,1.51601,-14.85404
2093164.2867,143.0,2.16054,1.54256,0.36989,1.58628,-13.48426
2093164.9457,143.0,1.70952,1.60187,0.33769,1.63708,-11.90424
2093165.7747,143.0,1.35352,1.65274,0.2983,1.67944,-10.2311
2093166.81669,143.0,1.07079,1.69393,0.26206,1.71408,-8.79418
2093168.13069,143.0,0.84734,1.72461,0.22965,1.73983,-7.58484
2093169.78669,143.0,0.67072,1.74866,0.2018,1.76026,-6.58286
2093171.87569,143.0,0.53067,1.76615,0.17887,1.77518,-5.78314
2093174.51169,143.0,0.41976,1.78144,0.16078,1.78868,-5.15702
2093177.84369,143.0,0.33183,1.79575,0.15,1.802,-4.77472
2093182.04968,143.0,0.26261,1.80818,0.14618,1.81408,-4.62195
2093187.35768,143.0,0.20791,1.81688,0.1468,1.8228,-4.61936
2093194.06167,143.0,0.16452,1.82524,0.15072,1.83145,-4.72048
2093202.53867,143.0,0.13007,1.8355,0.15739,1.84224,-4.90104
2093213.22866,143.0,0.10309,1.84963,0.16916,1.85735,-5.22556
2093226.74265,143.0,0.08153,1.86583,0.18832,1.87531,-5.76349
2093243.84064,143.0,0.06443,1.88527,0.21318,1.89729,-6.45145
2093265.42662,143.0,0.05102,1.90952,0.23831,1.92433,-7.11378
