Repository: SebaVillagra00/ICM2985-SOH-IPRE

## Data University of Cambridge (EIS Cambridge)
Data publicada en "Identifying degradation patterns of lithium ion batteries from impedance spectroscopy using machine learning" (Zhang, Tang, Zhang, Wang, Stimming & Lee, 2020) https://www.nature.com/articles/s41467-020-15235-7.

Carpeta contiene:
* Paper de Nature Comunications (IF: 16.6).
* Data frames para IOS.
* Data frames para Windows.

Cada Data frame está contenido en un archivo .txt con las siguientes columnas:
* time/s: tiempo en que se mide la muestra.
* cycle number: ciclo de carga de la batería.
* freq/Hz: frecuencia de la señal de input.
* Re(Z)/Ohm: Parte resistiva de la impedancia.
* Im(Z)/Ohm: Parte reactiva de la impedancia.

File: EIS Cambridge/csvEIS/EIS_state_VIII_25C06.csv (part 13 of 20)
time/s,cycle number,freq/Hz,Re(Z)/Ohm,-Im(Z)/Ohm,|Z|/Ohm,Phase(Z)/deg
1920956.69331,133.0,3881.2737,0.41747,0.06175,0.42201,-8.41425
1920956.93131,133.0,3070.9827,0.42446,0.06984,0.43017,-9.34414
1920957.16931,133.0,2430.7778,0.43824,0.07724,0.44499,-9.99511
1920957.40831,133.0,1923.1537,0.44904,0.0854,0.45709,-10.76774
1920957.64531,133.0,1522.4358,0.46216,0.0905,0.47093,-11.0795
1920957.88431,133.0,1203.8446,0.47511,0.09904,0.48532,-11.77474
1920958.12231,133.0,952.86591,0.4913,0.10835,0.5031,-12.43654
1920958.36131,133.0,754.27557,0.50691,0.11095,0.51891,-12.34605
1920958.59831,133.0,596.71857,0.52359,0.12293,0.53783,-13.21302
1920958.83531,133.0,471.96338,0.53989,0.12672,0.55456,-13.20896
1920959.07531,133.0,373.20856,0.55828,0.13369,0.57406,-13.46662
1920959.31231,133.0,295.47278,0.58077,0.14566,0.59876,-14.07958
1920959.55131,133.0,233.87738,0.60041,0.15413,0.61988,-14.39727
1920959.78931,133.0,185.05922,0.62264,0.16119,0.64317,-14.51461
1920960.02631,133.0,146.35823,0.64022,0.1678,0.66184,-14.6864
1920960.26231,133.0,115.77804,0.66573,0.17847,0.68923,-15.00699
1920960.49631,133.0,91.6721,0.6939,0.1915,0.71984,-15.42788
1920960.74231,133.0,72.51701,0.71238,0.19271,0.73799,-15.13745
1920960.97131,133.0,57.36816,0.75527,0.19319,0.77959,-14.34776
1920961.20831,133.0,45.3629,0.78059,0.20063,0.80596,-14.41445
1920961.44031,133.0,35.93134,0.79379,0.23577,0.82806,-16.54231
1920961.69031,133.0,28.40909,0.8172,0.2249,0.84758,-15.38725
1920961.90531,133.0,22.48202,0.84111,0.25295,0.87833,-16.73804
1920962.16931,133.0,17.79613,0.8848,0.29943,0.93409,-18.69657
1920962.42231,133.0,14.06813,0.97412,0.28567,1.01515,-16.34425
1920962.63831,133.0,11.1448,0.95529,0.33665,1.01287,-19.41264
1920962.90531,133.0,8.81772,1.06556,0.2883,1.10388,-15.1393
1920963.08331,133.0,6.97545,1.17032,0.3668,1.22645,-17.4021
1920963.30131,133.0,5.5173,1.14269,0.41265,1.21491,-19.8557
1920963.57131,133.0,4.36941,1.15,0.33299,1.19724,-16.14891
1920963.9063,133.0,3.45686,1.25747,0.22078,1.2767,-9.95817
1920964.3243,133.0,2.73547,1.42895,0.19379,1.44203,-7.7231
1920964.8503,133.0,2.16054,1.54597,0.27599,1.57041,-10.12204
1920965.5093,133.0,1.70952,1.53352,0.38518,1.58115,-14.09948
1920966.3373,133.0,1.35352,1.40648,0.42662,1.46976,-16.87365
1920967.3803,133.0,1.07079,1.24841,0.34239,1.29451,-15.33665
1920968.6943,133.0,0.84734,1.16479,0.15095,1.17453,-7.38393
1920970.3503,133.0,0.67072,1.19877,-0.0393,1.19941,1.8779
1920972.4383,133.0,0.53067,1.36935,-0.18296,1.38152,7.6103
1920975.0753,133.0,0.41976,1.59169,-0.1663,1.60036,5.96475
1920978.40729,133.0,0.33183,1.74332,0.00947,1.74335,-0.31112
1920982.61229,133.0,0.26261,1.73532,0.24788,1.75294,-8.12943
1920987.92129,133.0,0.20791,1.57668,0.41932,1.63149,-14.89306
1920994.62528,133.0,0.16452,1.36385,0.44643,1.43506,-18.12489
1921003.10127,133.0,0.13007,1.21642,0.34732,1.26503,-15.93557
1921013.79227,133.0,0.10309,1.18813,0.20679,1.20599,-9.87303
1921027.30626,133.0,0.08153,1.25509,0.10233,1.25925,-4.66128
1921044.40324,133.0,0.06443,1.36254,0.06755,1.36422,-2.83827
1921065.99023,133.0,0.05102,1.50006,0.07535,1.50195,-2.87559
1921093.2322,133.0,0.04042,1.64202,0.14821,1.64869,-5.15764
1921127.72818,133.0,0.03192,1.74639,0.27797,1.76837,-9.04372
1921171.27514,133.0,0.02528,1.81778,0.44168,1.87067,-13.65707
1921226.3411,133.0,0.01999,1.8199,0.56314,1.90504,-17.19391
1935075.63108,134.0,20004.453,0.37724,-0.01607,0.37758,2.43934
1935075.77308,134.0,15829.126,0.37571,-0.00232,0.37572,0.35361
1935075.91508,134.0,12516.703,0.38692,0.01494,0.3872,-2.21192
1935076.05708,134.0,9909.4424,0.3902,0.02207,0.39083,-3.23699
1935076.22208,134.0,7835.48,0.40092,0.03451,0.4024,-4.91911
1935076.42208,134.0,6217.2461,0.40122,0.04382,0.40361,-6.23259
1935076.66108,134.0,4905.291,0.41484,0.05901,0.41902,-8.09651
1935076.89908,134.0,3881.2737,0.41797,0.06564,0.4231,-8.9254
1935077.35708,134.0,3070.9827,0.43183,0.07162,0.43772,-9.41638
1935077.59508,134.0,2430.7778,0.43823,0.07971,0.44542,-10.30899
1935077.83308,134.0,1923.1537,0.45202,0.08339,0.45965,-10.45239
1935078.07108,134.0,1522.4358,0.46745,0.09312,0.47664,-11.26572
1935078.30908,134.0,1203.8446,0.47852,0.09888,0.48863,-11.67463
1935078.54808,134.0,952.86591,0.49221,0.10366,0.50301,-11.89254
1935078.78608,134.0,754.27557,0.51193,0.11289,0.52423,-12.43588
1935079.02408,134.0,596.71857,0.52275,0.11866,0.53605,-12.78901
1935079.26108,134.0,471.96338,0.54221,0.12364,0.55613,-12.84522
1935079.50008,134.0,373.20856,0.56226,0.13197,0.57754,-13.20914
1935079.73808,134.0,295.47278,0.57719,0.14285,0.5946,-13.90103
1935079.97708,134.0,233.87738,0.59811,0.1506,0.61678,-14.13245
1935080.21508,134.0,185.05922,0.61911,0.16038,0.63954,-14.52317
1935080.45008,134.0,146.35823,0.64328,0.16156,0.66326,-14.09818
1935080.68708,134.0,115.77804,0.66667,0.17042,0.6881,-14.33963
1935080.92108,134.0,91.6721,0.68586,0.18101,0.70934,-14.784
1935081.16608,134.0,72.51701,0.7209,0.18398,0.74401,-14.31637
1935081.39608,134.0,57.36816,0.75965,0.20856,0.78776,-15.35233
1935081.63208,134.0,45.3629,0.78992,0.21813,0.81948,-15.43682
1935081.86508,134.0,35.93134,0.78873,0.21563,0.81767,-15.29071
1935082.11508,134.0,28.40909,0.84355,0.22003,0.87178,-14.61922
1935082.32908,134.0,22.48202,0.86479,0.23216,0.89542,-15.02737
1935082.59408,134.0,17.79613,0.8749,0.26281,0.91352,-16.71969
1935082.84608,134.0,14.06813,0.95786,0.32913,1.01283,-18.96334
1935083.06208,134.0,11.1448,0.96608,0.28577,1.00746,-16.47858
1935083.33008,134.0,8.81772,1.09991,0.34748,1.1535,-17.53225
1935083.50808,134.0,6.97545,1.09292,0.40947,1.1671,-20.53871
1935083.72608,134.0,5.5173,1.10129,0.33357,1.1507,-16.85106
1935083.99508,134.0,4.36941,1.22792,0.24574,1.25227,-11.31697
1935084.33008,134.0,3.45686,1.40069,0.26877,1.42624,-10.86218
1935084.74908,134.0,2.73547,1.46799,0.37142,1.51424,-14.19865
1935085.27408,134.0,2.16054,1.40677,0.43551,1.47264,-17.20174
1935085.93307,134.0,1.70952,1.28457,0.38447,1.34087,-16.66221
1935086.76207,134.0,1.35352,1.20843,0.21981,1.22825,-10.30921
1935087.80507,134.0,1.07079,1.25042,0.01661,1.25053,-0.76108
1935089.11807,134.0,0.84734,1.41073,-0.11757,1.41562,4.76406
1935090.77407,134.0,0.67072,1.59474,-0.12144,1.59936,4.35485
1935092.86307,134.0,0.53067,1.75296,0.03108,1.75323,-1.01562
1935095.50007,134.0,0.41976,1.75688,0.26925,1.77739,-8.71299
1935098.83106,134.0,0.33183,1.58785,0.46255,1.65385,-16.24104
1935103.03706,134.0,0.26261,1.33505,0.50043,1.42576,-20.5481
1935108.34506,134.0,0.20791,1.13284,0.37361,1.19286,-18.2524
1935115.04905,134.0,0.16452,1.07588,0.1721,1.08956,-9.088
1935123.52605,134.0,0.13007,1.16151,0.01157,1.16157,-0.57087
1935134.21604,134.0,0.10309,1.31746,-0.04241,1.31815,1.84383
1935147.73003,134.0,0.08153,1.46827,0.00064,1.46827,-0.02489
1935164.82701,134.0,0.06443,1.57025,0.09401,1.57306,-3.42634
1935186.414,134.0,0.05102,1.64226,0.22377,1.65744,-7.75912
1935213.65598,134.0,0.04042,1.65578,0.35862,1.69417,-12.22068
1935248.15195,134.0,0.03192,1.62205,0.45527,1.68473,-15.67823
1935291.69892,134.0,0.02528,1.57816,0.48776,1.65182,-17.17458
1935346.76487,134.0,0.01999,1.57413,0.4639,1.64107,-16.4203
1949192.99326,135.0,20004.453,0.37035,-0.01622,0.37071,2.50697
1949193.13526,135.0,15829.126,0.37019,-0.00354,0.3702,0.54824
1949193.27726,135.0,12516.703,0.37782,0.01557,0.37815,-2.36031
1949193.41926,135.0,9909.4424,0.38685,0.02741,0.38782,-4.0529
1949193.58426,135.0,7835.48,0.39266,0.03931,0.39463,-5.71635
1949193.78426,135.0,6217.2461,0.40305,0.04622,0.40569,-6.54229
1949194.02326,135.0,4905.291,0.40397,0.05494,0.40769,-7.74506
1949194.48126,135.0,3881.2737,0.41664,0.06145,0.42115,-8.39039
1949194.71926,135.0,3070.9827,0.42361,0.07002,0.42936,-9.38585
1949194.95726,135.0,2430.7778,0.43653,0.07812,0.44346,-10.14636
1949195.19626,135.0,1923.1537,0.45006,0.08592,0.45818,-10.80819
1949195.43326,135.0,1522.4358,0.46198,0.09289,0.47122,-11.36943
1949195.67226,135.0,1203.8446,0.47653,0.09963,0.48683,-11.80863
1949195.91026,135.0,952.86591,0.49328,0.10593,0.50453,-12.11995
1949196.14926,135.0,754.27557,0.50488,0.11414,0.51762,-12.73891
1949196.38626,135.0,596.71857,0.52508,0.1203,0.53869,-12.90434
1949196.62325,135.0,471.96338,0.54261,0.129,0.55773,-13.37365
1949196.86225,135.0,373.20856,0.5608,0.13705,0.5773,-13.7325
1949197.10025,135.0,295.47278,0.5816,0.14028,0.59828,-13.56036
1949197.33925,135.0,233.87738,0.60375,0.14777,0.62157,-13.75274
1949197.57725,135.0,185.05922,0.62272,0.154,0.64148,-13.89097
1949197.81425,135.0,146.35823,0.64684,0.16927,0.66862,-14.66465
1949198.05025,135.0,115.77804,0.67585,0.17735,0.69873,-14.70368
1949198.28425,135.0,91.6721,0.7005,0.1811,0.72353,-14.49573
1949198.53025,135.0,72.51701,0.72865,0.19795,0.75506,-15.19841
1949198.75925,135.0,57.36816,0.73449,0.20012,0.76127,-15.24075
1949198.99525,135.0,45.3629,0.76153,0.21303,0.79076,-15.62859
1949199.22825,135.0,35.93134,0.81602,0.22316,0.84598,-15.29456
1949199.47825,135.0,28.40909,0.82974,0.2567,0.86854,-17.19068
1949199.69325,135.0,22.48202,0.87546,0.27466,0.91754,-17.41858
1949199.95725,135.0,17.79613,0.92568,0.27089,0.9645,-16.31165
1949200.21025,135.0,14.06813,0.91281,0.27445,0.95317,-16.734
1949200.42625,135.0,11.1448,1.02971,0.32802,1.08069,-17.66945
1949200.69325,135.0,8.81772,0.99719,0.34321,1.05461,-18.99235
1949200.87125,135.0,6.97545,1.08819,0.28743,1.12551,-14.79617
1949201.08925,135.0,5.5173,1.24442,0.31669,1.28408,-14.27816
1949201.35925,135.0,4.36941,1.28209,0.41728,1.34829,-18.0285
1949201.69425,135.0,3.45686,1.2324,0.41193,1.29942,-18.48197
1949202.11225,135.0,2.73547,1.21204,0.29785,1.2481,-13.80643
1949202.63725,135.0,2.16054,1.28508,0.14424,1.29315,-6.40411
1949203.29725,135.0,1.70952,1.44649,0.05635,1.44759,-2.23074
1949204.12525,135.0,1.35352,1.61,0.09355,1.61272,-3.32551
1949205.16825,135.0,1.07079,1.68056,0.23287,1.69661,-7.88915
1949206.48225,135.0,0.84734,1.60521,0.39177,1.65233,-13.71556
1949208.13725,135.0,0.67072,1.4359,0.46381,1.50895,-17.90116
1949210.22624,135.0,0.53067,1.20579,0.39655,1.26932,-18.20481
1949212.86324,135.0,0.41976,1.06476,0.19163,1.08186,-10.2027
1949216.19424,135.0,0.33183,1.09279,-0.04654,1.09378,2.43846
1949220.40024,135.0,0.26261,1.26697,-0.19291,1.28157,8.65762
1949225.70823,135.0,0.20791,1.48262,-0.18104,1.49363,6.96185
1949232.41323,135.0,0.16452,1.63042,-0.03359,1.63077,1.18017
1949240.88922,135.0,0.13007,1.6544,0.15907,1.66203,-5.4922
1949251.57921,135.0,0.10309,1.57592,0.30598,1.60536,-10.98795
1949265.0932,135.0,0.08153,1.46384,0.36753,1.50927,-14.09394
1949282.19119,135.0,0.06443,1.39127,0.36377,1.43804,-14.65277
1949303.77717,135.0,0.05102,1.35182,0.3119,1.38734,-12.99247
1949331.02015,135.0,0.04042,1.37671,0.24722,1.39873,-10.18027
1949365.51512,135.0,0.03192,1.46594,0.19206,1.47847,-7.46423
1949409.06309,135.0,0.02528,1.611,0.17973,1.621,-6.36588
1949464.12805,135.0,0.01999,1.78022,0.23531,1.7957,-7.52987
1963307.32244,136.0,20004.453,0.37661,-0.01576,0.37693,2.39587
1963307.46444,136.0,15829.126,0.37624,0.00298,0.37625,-0.4537
1963307.60644,136.0,12516.703,0.38395,0.01059,0.3841,-1.57984
1963307.74844,136.0,9909.4424,0.38765,0.02342,0.38836,-3.45691
1963307.91344,136.0,7835.48,0.39606,0.03524,0.39763,-5.08465
1963308.11344,136.0,6217.2461,0.40035,0.04788,0.4032,-6.81935
1963308.35244,136.0,4905.291,0.41578,0.05295,0.41913,-7.2581
1963308.59044,136.0,3881.2737,0.41897,0.06279,0.42365,-8.52355
1963309.04844,136.0,3070.9827,0.42955,0.0692,0.43509,-9.15227
1963309.28644,136.0,2430.7778,0.43836,0.07797,0.44524,-10.08631
1963309.52444,136.0,1923.1537,0.45152,0.0859,0.45961,-10.77137
1963309.76244,136.0,1522.4358,0.46239,0.09157,0.47137,-11.20152
1963310.00044,136.0,1203.8446,0.47731,0.10038,0.48775,-11.87622
1963310.23944,136.0,952.86591,0.49175,0.10659,0.50317,-12.22995
1963310.47743,136.0,754.27557,0.50561,0.11406,0.51831,-12.71296
1963310.71543,136.0,596.71857,0.52629,0.11939,0.53966,-12.7809
1963310.95243,136.0,471.96338,0.54123,0.12909,0.55641,-13.41537
1963311.19143,136.0,373.20856,0.56092,0.13791,0.57763,-13.81248
1963311.42943,136.0,295.47278,0.5837,0.1404,0.60035,-13.52494
1963311.66843,136.0,233.87738,0.60516,0.15055,0.62361,-13.97064
1963311.90643,136.0,185.05922,0.62722,0.15656,0.64646,-14.01505
1963312.14243,136.0,146.35823,0.6472,0.17179,0.66961,-14.86602
1963312.37943,136.0,115.77804,0.67239,0.17901,0.69581,-14.90807
1963312.61343,136.0,91.6721,0.70149,0.18549,0.7256,-14.81132
1963312.85943,136.0,72.51701,0.7226,0.20079,0.74998,-15.52877
1963313.08843,136.0,57.36816,0.73874,0.19447,0.76391,-14.74805
1963313.32443,136.0,45.3629,0.76069,0.20699,0.78835,-15.22212
1963313.55743,136.0,35.93134,0.81544,0.23023,0.84732,-15.76619
1963313.80743,136.0,28.40909,0.82001,0.25426,0.85852,-17.22695
1963314.02143,136.0,22.48202,0.86332,0.27981,0.90753,-17.95765
1963314.28643,136.0,17.79613,0.92556,0.28526,0.96852,-17.12946
1963314.53943,136.0,14.06813,0.92629,0.26347,0.96303,-15.87745
1963314.75543,136.0,11.1448,1.0176,0.35156,1.07661,-19.05887
1963315.02243,136.0,8.81772,0.99587,0.31701,1.04511,-17.6577
1963315.20043,136.0,6.97545,1.117,0.28192,1.15203,-14.16508
1963315.41843,136.0,5.5173,1.25129,0.36325,1.30295,-16.18807
1963315.68743,136.0,4.36941,1.23382,0.43414,1.30797,-19.38507
1963316.02343,136.0,3.45686,1.19236,0.37185,1.24899,-17.32071
1963316.44143,136.0,2.73547,1.22592,0.22917,1.24715,-10.58847
1963316.96643,136.0,2.16054,1.36515,0.10589,1.36925,-4.43547
1963317.62643,136.0,1.70952,1.54163,0.09806,1.54475,-3.63967
1963318.45443,136.0,1.35352,1.65247,0.20838,1.66556,-7.18707
1963319.49743,136.0,1.07079,1.62502,0.36426,1.66534,-12.63443
1963320.81143,136.0,0.84734,1.45947,0.45934,1.53005,-17.47031
1963322.46643,136.0,0.67072,1.26501,0.43107,1.33644,-18.81748
1963324.55542,136.0,0.53067,1.08983,0.2471,1.11749,-12.77469
1963327.19242,136.0,0.41976,1.07469,-0.00392,1.0747,0.20885
1963330.52342,136.0,0.33183,1.22343,-0.19366,1.23866,8.99479
1963334.72942,136.0,0.26261,1.4574,-0.22457,1.4746,8.75962
1963340.03741,136.0,0.20791,1.6441,-0.09107,1.64662,3.17041
1963346.74241,136.0,0.16452,1.69549,0.12373,1.7,-4.17394
1963355.2184,136.0,0.13007,1.61321,0.30595,1.64196,-10.73875
1963365.90839,136.0,0.10309,1.47026,0.38431,1.51966,-14.64856
1963379.42238,136.0,0.08153,1.35245,0.3651,1.40087,-15.10726
1963396.52037,136.0,0.06443,1.30999,0.3094,1.34603,-13.28883
1963418.10635,136.0,0.05102,1.32309,0.23212,1.34329,-9.95056
1963445.34933,136.0,0.04042,1.4003,0.16876,1.41043,-6.87179
1963479.8443,136.0,0.03192,1.53255,0.14381,1.53928,-5.36074
1963523.39227,136.0,0.02528,1.69719,0.18231,1.70695,-6.13099
1963578.45723,136.0,0.01999,1.84844,0.29399,1.87168,-9.03708
1977424.01721,137.0,20004.453,0.37095,-0.01738,0.37136,2.68317
1977424.15921,137.0,15829.126,0.37519,-0.00112,0.37519,0.17086
1977424.30121,137.0,12516.703,0.37478,0.01156,0.37496,-1.76651
1977424.44321,137.0,9909.4424,0.38755,0.02747,0.38852,-4.05395
1977424.60821,137.0,7835.48,0.39374,0.0386,0.39562,-5.59842
1977424.80821,137.0,6217.2461,0.40084,0.04303,0.40315,-6.12707
1977425.04721,137.0,4905.291,0.40401,0.05467,0.4077,-7.70662
1977425.50521,137.0,3881.2737,0.41293,0.06299,0.41771,-8.67308
1977425.74321,137.0,3070.9827,0.42528,0.07159,0.43126,-9.55562
1977425.98121,137.0,2430.7778,0.436,0.07883,0.44307,-10.24901
1977426.21921,137.0,1923.1537,0.45016,0.08475,0.45807,-10.66187
1977426.45721,137.0,1522.4358,0.46066,0.09358,0.47007,-11.48291
1977426.69621,137.0,1203.8446,0.47846,0.09865,0.48853,-11.65049
1977426.93421,137.0,952.86591,0.49167,0.10254,0.50225,-11.78066
1977427.17221,137.0,754.27557,0.50668,0.11446,0.51945,-12.72956
1977427.41021,137.0,596.71857,0.522,0.11749,0.53506,-12.68437
1977427.64721,137.0,471.96338,0.54094,0.12439,0.55506,-12.94984
1977427.88621,137.0,373.20856,0.56105,0.13287,0.57657,-13.32305
1977428.12421,137.0,295.47278,0.57531,0.14121,0.59239,-13.79036
1977428.36321,137.0,233.87738,0.59438,0.14746,0.6124,-13.9329
1977428.60121,137.0,185.05922,0.61509,0.15655,0.6347,-14.27914
1977428.83721,137.0,146.35823,0.64212,0.16031,0.66183,-14.01795
1977429.07421,137.0,115.77804,0.66699,0.16814,0.68786,-14.14894
1977429.30821,137.0,91.6721,0.6883,0.17696,0.71068,-14.41858
1977429.55321,137.0,72.51701,0.7207,0.18199,0.74332,-14.17178
1977429.78321,137.0,57.36816,0.74859,0.20808,0.77698,-15.53403
1977430.01921,137.0,45.3629,0.7817,0.21854,0.81167,-15.61944
1977430.25221,137.0,35.93134,0.78951,0.20836,0.81654,-14.78401
1977430.50221,137.0,28.40909,0.84462,0.22658,0.87448,-15.01688
1977430.71621,137.0,22.48202,0.87038,0.23449,0.90141,-15.07784
1977430.98121,137.0,17.79613,0.88063,0.24998,0.91543,-15.84755
1977431.23321,137.0,14.06813,0.9348,0.3265,0.99018,-19.25272
1977431.45021,137.0,11.1448,0.9785,0.2749,1.01638,-15.6922
1977431.71721,137.0,8.81772,1.0776,0.36694,1.13836,-18.80433
1977431.89521,137.0,6.97545,1.05934,0.38067,1.12566,-19.76556
1977432.11321,137.0,5.5173,1.11346,0.29561,1.15203,-14.86839
1977432.38221,137.0,4.36941,1.26926,0.25194,1.29402,-11.22695
1977432.71721,137.0,3.45686,1.39968,0.3254,1.437,-13.08791
1977433.13621,137.0,2.73547,1.39936,0.41301,1.45904,-16.4436
1977433.66121,137.0,2.16054,1.31129,0.40879,1.37353,-17.3147
1977434.32121,137.0,1.70952,1.22805,0.288,1.26137,-13.19838
1977435.1492,137.0,1.35352,1.23915,0.10282,1.24341,-4.7432
1977436.1922,137.0,1.07079,1.36389,-0.04948,1.36479,2.07754
1977437.5062,137.0,0.84734,1.55168,-0.08171,1.55383,3.01449
1977439.1612,137.0,0.67072,1.69826,0.00824,1.69828,-0.27789
1977441.2502,137.0,0.53067,1.74544,0.21697,1.75888,-7.086
1977443.8872,137.0,0.41976,1.62159,0.41926,1.67491,-14.49634
1977447.2182,137.0,0.33183,1.37872,0.49517,1.46495,-19.75577
1977451.42419,137.0,0.26261,1.15295,0.39812,1.21975,-19.05025
1977456.73219,137.0,0.20791,1.05657,0.19521,1.07445,-10.46774
1977463.43718,137.0,0.16452,1.11799,0.00467,1.118,-0.23948
1977471.91318,137.0,0.13007,1.2765,-0.08066,1.27905,3.61549
1977482.60317,137.0,0.10309,1.44179,-0.0483,1.4426,1.91868
1977496.11716,137.0,0.08153,1.55749,0.06009,1.55865,-2.20943
1977513.21514,137.0,0.06443,1.60986,0.18247,1.62017,-6.46668
1977534.80113,137.0,0.05102,1.61734,0.31435,1.6476,-10.99907
1977562.04411,137.0,0.04042,1.57807,0.41117,1.63076,-14.60368
1977596.53908,137.0,0.03192,1.52774,0.44776,1.592,-16.33516
1977640.08705,137.0,0.02528,1.50849,0.42692,1.56774,-15.80206
1977695.152,137.0,0.01999,1.55336,0.37961,1.59907,-13.73295
1991544.79118,138.0,20004.453,0.3767,-0.01536,0.37701,2.33431
1991544.93318,138.0,15829.126,0.37686,-0.00438,0.37689,0.66522
1991545.07518,138.0,12516.703,0.38175,0.01544,0.38207,-2.31632
1991545.21718,138.0,9909.4424,0.39315,0.02551,0.39398,-3.71199
1991545.38218,138.0,7835.48,0.39986,0.03702,0.40157,-5.29012
1991545.58218,138.0,6217.2461,0.40374,0.04285,0.40601,-6.05816
1991545.82118,138.0,4905.291,0.40914,0.05339,0.41261,-7.43478
1991546.05918,138.0,3881.2737,0.42002,0.06091,0.42441,-8.251
1991546.51718,138.0,3070.9827,0.42828,0.0675,0.43357,-8.95615
1991546.75518,138.0,2430.7778,0.44208,0.07921,0.44912,-10.15764
1991546.99318,138.0,1923.1537,0.44967,0.08357,0.45737,-10.52792
1991547.23118,138.0,1522.4358,0.46459,0.09052,0.47333,-11.02572
1991547.46918,138.0,1203.8446,0.47744,0.09711,0.48722,-11.49696
1991547.70818,138.0,952.86591,0.49022,0.10687,0.50173,-12.29868
1991547.94618,138.0,754.27557,0.50641,0.11032,0.51829,-12.28975
1991548.18318,138.0,596.71857,0.5255,0.12048,0.53913,-12.91246
1991548.42118,138.0,471.96338,0.5394,0.1273,0.55421,-13.27875
1991548.66018,138.0,373.20856,0.55673,0.13364,0.57255,-13.49782
1991548.89818,138.0,295.47278,0.57978,0.1453,0.59771,-14.06927
1991549.13718,138.0,233.87738,0.60154,0.15394,0.62092,-14.3544
1991549.37518,138.0,185.05922,0.62572,0.1607,0.64603,-14.40365
1991549.61118,138.0,146.35823,0.64064,0.16859,0.66245,-14.74331
1991549.84818,138.0,115.77804,0.6632,0.17964,0.6871,-15.15589
1991550.08218,138.0,91.6721,0.69155,0.18888,0.71688,-15.27658
1991550.32718,138.0,72.51701,0.71038,0.19472,0.73658,-15.32871
1991550.55718,138.0,57.36816,0.7497,0.18774,0.77285,-14.05916
1991550.79318,138.0,45.3629,0.77449,0.19656,0.79904,-14.24031
1991551.02518,138.0,35.93134,0.79398,0.23726,0.82867,-16.63744
1991551.27618,138.0,28.40909,0.80872,0.22929,0.8406,-15.82902
1991551.49018,138.0,22.48202,0.83634,0.26049,0.87596,-17.30008
1991551.75518,138.0,17.79613,0.89055,0.30227,0.94045,-18.74849
1991552.00718,138.0,14.06813,0.96508,0.27345,1.00307,-15.81959
1991552.22318,138.0,11.1448,0.95979,0.34876,1.02119,-19.96968
1991552.49118,138.0,8.81772,1.04357,0.28115,1.08078,-15.07839
1991552.66918,138.0,6.97545,1.17243,0.34074,1.22094,-16.20516
1991552.88718,138.0,5.5173,1.1658,0.42422,1.24059,-19.99599
1991553.15618,138.0,4.36941,1.14259,0.36537,1.19959,-17.73274
1991553.49118,138.0,3.45686,1.21176,0.23894,1.23509,-11.15485
1991553.91018,138.0,2.73547,1.3765,0.16352,1.38618,-6.77448
1991554.43518,138.0,2.16054,1.53396,0.20939,1.54819,-7.77316
1991555.09418,138.0,1.70952,1.57968,0.33149,1.61409,-11.85131
1991555.92318,138.0,1.35352,1.48654,0.4294,1.54732,-16.112
1991556.96617,138.0,1.07079,1.31042,0.41518,1.37462,-17.57957
1991558.27917,138.0,0.84734,1.15862,0.26455,1.18844,-12.86185
1991559.93517,138.0,0.67072,1.12003,0.06517,1.12192,-3.32991
1991562.02417,138.0,0.53067,1.23468,-0.14702,1.24341,6.79069
1991564.66017,138.0,0.41976,1.45714,-0.22093,1.47379,8.62127
1991567.99217,138.0,0.33183,1.66585,-0.11946,1.67012,4.10186
1991572.19716,138.0,0.26261,1.75367,0.10641,1.75689,-3.47237
1991577.50616,138.0,0.20791,1.67236,0.3301,1.70463,-11.16575
1991584.21015,138.0,0.16452,1.48024,0.44243,1.54495,-16.64103
1991592.68715,138.0,0.13007,1.29505,0.41064,1.35859,-17.59287
1991603.37714,138.0,0.10309,1.20609,0.29243,1.24104,-13.629
1991616.89113,138.0,0.08153,1.22435,0.1734,1.23657,-8.06081
1991633.98911,138.0,0.06443,1.30566,0.11068,1.31034,-4.84533
1991655.5751,138.0,0.05102,1.42933,0.08245,1.4317,-3.30129
1991682.81808,138.0,0.04042,1.57652,0.11427,1.58066,-4.14561
1991717.31305,138.0,0.03192,1.71561,0.21223,1.72868,-7.05188
1991760.86102,138.0,0.02528,1.80239,0.35789,1.83758,-11.23089
1991815.92597,138.0,0.01999,1.821,0.49915,1.88817,-15.32855
2005659.63396,139.0,20004.453,0.37343,-0.01656,0.3738,2.53878
2005659.77596,139.0,15829.126,0.37366,-0.00492,0.37369,0.7551
2005659.91796,139.0,12516.703,0.38371,0.01456,0.38398,-2.17271
2005660.05996,139.0,9909.4424,0.38882,0.02257,0.38948,-3.32182
2005660.22496,139.0,7835.48,0.39341,0.03249,0.39475,-4.721
2005660.42496,139.0,6217.2461,0.39773,0.04763,0.40057,-6.82873
2005660.66396,139.0,4905.291,0.41202,0.05764,0.41603,-7.96426
2005660.90196,139.0,3881.2737,0.41686,0.05982,0.42113,-8.16678
2005661.35996,139.0,3070.9827,0.4281,0.06927,0.43367,-9.19119
2005661.59796,139.0,2430.7778,0.4386,0.07779,0.44544,-10.05754
2005661.83596,139.0,1923.1537,0.44967,0.08634,0.45788,-10.86931
2005662.07396,139.0,1522.4358,0.46206,0.08861,0.47047,-10.85586
2005662.31196,139.0,1203.8446,0.47454,0.09979,0.48492,-11.87504
2005662.55096,139.0,952.86591,0.49062,0.10556,0.50185,-12.14285
2005662.78896,139.0,754.27557,0.50487,0.11119,0.51697,-12.42072
2005663.02696,139.0,596.71857,0.52423,0.11883,0.53753,-12.77144
2005663.26396,139.0,471.96338,0.53931,0.12844,0.55439,-13.39594
2005663.50296,139.0,373.20856,0.55638,0.13625,0.57282,-13.75969
2005663.74096,139.0,295.47278,0.58182,0.14045,0.59854,-13.57165
2005663.97996,139.0,233.87738,0.60324,0.14887,0.62133,-13.86268
2005664.21796,139.0,185.05922,0.62369,0.15303,0.64219,-13.78628
2005664.45396,139.0,146.35823,0.64347,0.16872,0.66522,-14.69234
2005664.69096,139.0,115.77804,0.67037,0.17768,0.69351,-14.84454
2005664.92496,139.0,91.6721,0.69964,0.18319,0.72323,-14.67264
2005665.16996,139.0,72.51701,0.72124,0.19926,0.74826,-15.44389
2005665.39896,139.0,57.36816,0.73581,0.19348,0.76082,-14.73242
2005665.63596,139.0,45.3629,0.75703,0.20567,0.78447,-15.19902
2005665.86796,139.0,35.93134,0.8109,0.22774,0.84228,-15.68722
2005666.11896,139.0,28.40909,0.81588,0.25272,0.85412,-17.21039
2005666.33296,139.0,22.48202,0.85907,0.27722,0.90269,-17.88479
2005666.59796,139.0,17.79613,0.92006,0.285,0.96319,-17.21104
2005666.84996,139.0,14.06813,0.92184,0.2646,0.95906,-16.01505
2005667.06596,139.0,11.1448,1.01397,0.3457,1.07128,-18.82633
2005667.33296,139.0,8.81772,0.99243,0.31789,1.0421,-17.76071
2005667.51196,139.0,6.97545,1.11249,0.28272,1.14786,-14.25889
2005667.72996,139.0,5.5173,1.24356,0.36229,1.29526,-16.24242
2005667.99896,139.0,4.36941,1.22859,0.42995,1.30165,-19.28787
2005668.33396,139.0,3.45686,1.18645,0.3695,1.24265,-17.29842
2005668.75296,139.0,2.73547,1.22277,0.22883,1.24399,-10.60002
2005669.27796,139.0,2.16054,1.35835,0.10881,1.3627,-4.57989
2005669.93695,139.0,1.70952,1.53367,0.09956,1.5369,-3.71427
2005670.76595,139.0,1.35352,1.64253,0.20644,1.65545,-7.16373
2005671.80895,139.0,1.07079,1.61561,0.35916,1.65505,-12.53351
2005673.12295,139.0,0.84734,1.45485,0.45102,1.52316,-17.22416
2005674.77795,139.0,0.67072,1.26157,0.42066,1.32986,-18.44071
2005676.86695,139.0,0.53067,1.09445,0.23878,1.1202,-12.30766
2005679.50395,139.0,0.41976,1.08203,-0.00476,1.08204,0.25225
2005682.83494,139.0,0.33183,1.23041,-0.18686,1.24452,8.63542
2005687.04094,139.0,0.26261,1.45752,-0.21378,1.47312,8.34442
2005692.34894,139.0,0.20791,1.63582,-0.08316,1.63794,2.91032
2005699.05293,139.0,0.16452,1.68517,0.12567,1.68985,-4.26474
2005707.52993,139.0,0.13007,1.60523,0.30361,1.63369,-10.71036
2005718.21992,139.0,0.10309,1.46611,0.38056,1.5147,-14.55118
2005731.73391,139.0,0.08153,1.35088,0.36305,1.39881,-15.04288
2005748.83089,139.0,0.06443,1.31058,0.31076,1.34692,-13.33929
2005770.41788,139.0,0.05102,1.32223,0.23426,1.34282,-10.04673
2005797.66086,139.0,0.04042,1.39904,0.17083,1.40943,-6.96167
2005832.15583,139.0,0.03192,1.53044,0.14546,1.53733,-5.42934
2005875.7038,139.0,0.02528,1.6946,0.18404,1.70456,-6.19836
2005930.76875,139.0,0.01999,1.84567,0.29428,1.86899,-9.05926
2019757.44057,140.0,20004.453,0.374,-0.01525,0.37431,2.33532
2019757.58257,140.0,15829.126,0.37346,-0.00746,0.37354,1.14384
2019757.72457,140.0,12516.703,0.38046,0.01509,0.38076,-2.27112
2019757.86657,140.0,9909.4424,0.39022,0.02759,0.39119,-4.04366
2019758.03157,140.0,7835.48,0.39466,0.04032,0.39671,-5.83317
2019758.23157,140.0,6217.2461,0.40402,0.04432,0.40645,-6.25983
2019758.47057,140.0,4905.291,0.41168,0.05395,0.4152,-7.46658
2019758.70856,140.0,3881.2737,0.41442,0.06135,0.41894,-8.42099
2019759.16656,140.0,3070.9827,0.4258,0.06701,0.43104,-8.9436
2019759.40456,140.0,2430.7778,0.43782,0.07734,0.44459,-10.01749
2019759.64256,140.0,1923.1537,0.44781,0.08365,0.45555,-10.58046
2019759.88056,140.0,1522.4358,0.4635,0.08762,0.4717,-10.70473
2019760.11856,140.0,1203.8446,0.47364,0.09719,0.48351,-11.59636
2019760.35756,140.0,952.86591,0.48978,0.10749,0.50144,-12.37818
2019760.59556,140.0,754.27557,0.50447,0.10993,0.51631,-12.29346
2019760.83356,140.0,596.71857,0.52109,0.11992,0.53471,-12.96042
2019761.07056,140.0,471.96338,0.53627,0.12693,0.55109,-13.31626
2019761.30956,140.0,373.20856,0.55583,0.13445,0.57186,-13.5982
2019761.54756,140.0,295.47278,0.57954,0.14231,0.59676,-13.79658
2019761.78656,140.0,233.87738,0.59947,0.15228,0.61851,-14.2528
2019762.02456,140.0,185.05922,0.62137,0.15894,0.64137,-14.34773
2019762.26056,140.0,146.35823,0.63787,0.16733,0.65945,-14.69873
2019762.49756,140.0,115.77804,0.66284,0.17942,0.68669,-15.14592
2019762.73156,140.0,91.6721,0.69307,0.18742,0.71797,-15.13205
2019762.97656,140.0,72.51701,0.71036,0.19624,0.73697,-15.44325
2019763.20556,140.0,57.36816,0.74423,0.18788,0.76757,-14.16793
2019763.44256,140.0,45.3629,0.76548,0.19415,0.78972,-14.23197
2019763.67456,140.0,35.93134,0.79624,0.23622,0.83054,-16.52378
2019763.92556,140.0,28.40909,0.80601,0.2345,0.83943,-16.22163
2019764.13956,140.0,22.48202,0.83557,0.26516,0.87664,-17.60637
2019764.40456,140.0,17.79613,0.89567,0.3002,0.94464,-18.52957
2019764.65656,140.0,14.06813,0.9537,0.26626,0.99017,-15.59921
2019764.87256,140.0,11.1448,0.96714,0.35316,1.0296,-20.05988
2019765.14056,140.0,8.81772,1.02647,0.28218,1.06454,-15.37093
2019765.31856,140.0,6.97545,1.16122,0.31767,1.20389,-15.29966
2019765.53656,140.0,5.5173,1.18035,0.41662,1.25172,-19.44112
2019765.80556,140.0,4.36941,1.14909,0.38054,1.21046,-18.32321
2019766.14056,140.0,3.45686,1.1888,0.25976,1.21684,-12.32559
2019766.55956,140.0,2.73547,1.33276,0.15934,1.34226,-6.81764
2019767.08456,140.0,2.16054,1.50124,0.16967,1.51079,-6.44817
2019767.74356,140.0,1.70952,1.58666,0.278,1.61083,-9.93807
2019768.57256,140.0,1.35352,1.53204,0.39795,1.58288,-14.56083
2019769.61556,140.0,1.07079,1.3701,0.43163,1.43648,-17.48618
2019770.92956,140.0,0.84734,1.19388,0.32759,1.23801,-15.34356
2019772.58455,140.0,0.67072,1.11032,0.1488,1.12025,-7.63311
2019774.67355,140.0,0.53067,1.16563,-0.08361,1.16863,4.10283
2019777.31055,140.0,0.41976,1.35365,-0.21252,1.37023,8.9225
2019780.64155,140.0,0.33183,1.57948,-0.17482,1.58912,6.31595
2019784.84754,140.0,0.26261,1.72094,0.01067,1.72097,-0.35513
2019790.15554,140.0,0.20791,1.7024,0.24104,1.71938,-8.05869
2019796.86054,140.0,0.16452,1.551,0.39777,1.60119,-14.3841
2019805.33653,140.0,0.13007,1.36672,0.41963,1.42969,-17.06815
2019816.02652,140.0,0.10309,1.24859,0.33573,1.29294,-15.05021
2019829.54051,140.0,0.08153,1.22989,0.22382,1.25009,-10.31398
2019846.6385,140.0,0.06443,1.28591,0.15296,1.29498,-6.78338
2019868.22448,140.0,0.05102,1.39161,0.10304,1.39542,-4.23466
2019895.46646,140.0,0.04042,1.53452,0.1078,1.5383,-4.01851
2019929.96243,140.0,0.03192,1.68568,0.17924,1.69518,-6.06966
2019973.5094,140.0,0.02528,1.80207,0.31084,1.82868,-9.78677
2020028.57536,140.0,0.01999,1.85101,0.4625,1.90792,-14.02888
2033856.15197,141.0,20004.453,0.37588,-0.01617,0.37623,2.46359
2033856.29397,141.0,15829.126,0.37572,-0.00286,0.37573,0.43579
2033856.43597,141.0,12516.703,0.38647,0.01589,0.38679,-2.35385
2033856.57797,141.0,9909.4424,0.38925,0.02155,0.38984,-3.16882
2033856.74297,141.0,7835.48,0.39934,0.03382,0.40077,-4.84053
2033856.94297,141.0,6217.2461,0.40178,0.04401,0.40419,-6.25098
2033857.18197,141.0,4905.291,0.41747,0.05633,0.42126,-7.68393
2033857.41997,141.0,3881.2737,0.41885,0.06085,0.42325,-8.26577
2033857.65797,141.0,3070.9827,0.42683,0.07215,0.43288,-9.59433
2033858.11597,141.0,2430.7778,0.43941,0.07812,0.4463,-10.08048
2033858.35397,141.0,1923.1537,0.45251,0.08203,0.45988,-10.27553
2033858.59197,141.0,1522.4358,0.46471,0.09234,0.4738,-11.23914
2033858.82997,141.0,1203.8446,0.4771,0.09558,0.48658,-11.32822
2033859.06897,141.0,952.86591,0.49014,0.10297,0.50084,-11.86388
2033859.30697,141.0,754.27557,0.50786,0.1112,0.51989,-12.35024
2033859.54497,141.0,596.71857,0.52142,0.11668,0.53432,-12.61329
2033859.78196,141.0,471.96338,0.54208,0.12224,0.55569,-12.70801
2033860.02096,141.0,373.20856,0.56125,0.12972,0.57604,-13.01422
2033860.25896,141.0,295.47278,0.57347,0.13993,0.59029,-13.71292
2033860.49796,141.0,233.87738,0.59432,0.14764,0.61238,-13.951
2033860.73596,141.0,185.05922,0.61475,0.15574,0.63417,-14.21644
2033860.97196,141.0,146.35823,0.64294,0.15821,0.66212,-13.82386
2033861.20896,141.0,115.77804,0.66148,0.16556,0.68188,-14.05201
2033861.44296,141.0,91.6721,0.68252,0.17348,0.70423,-14.26154
2033861.68896,141.0,72.51701,0.71693,0.17874,0.73888,-13.99916
2033861.91796,141.0,57.36816,0.74746,0.20896,0.77612,-15.61884
2033862.15396,141.0,45.3629,0.77834,0.21831,0.80838,-15.66756
2033862.38696,141.0,35.93134,0.78372,0.2078,0.8108,-14.84995
2033862.63696,141.0,28.40909,0.8409,0.22387,0.87019,-14.90796
2033862.85096,141.0,22.48202,0.86612,0.2304,0.89624,-14.89628
2033863.11596,141.0,17.79613,0.87324,0.24923,0.90811,-15.92932
2033863.36896,141.0,14.06813,0.93319,0.32948,0.98965,-19.44631
2033863.58496,141.0,11.1448,0.96865,0.27239,1.00622,-15.70651
2033863.85196,141.0,8.81772,1.07737,0.36438,1.13732,-18.68637
2033864.02996,141.0,6.97545,1.05673,0.38699,1.12537,-20.11341
2033864.24796,141.0,5.5173,1.09834,0.29607,1.13755,-15.08596
2033864.51796,141.0,4.36941,1.25627,0.24178,1.27933,-10.89363
2033864.85296,141.0,3.45686,1.40007,0.31144,1.43429,-12.54124
2033865.27096,141.0,2.73547,1.40997,0.41131,1.46873,-16.26279
2033865.79596,141.0,2.16054,1.3156,0.42335,1.38204,-17.83774
2033866.45596,141.0,1.70952,1.21441,0.31101,1.2536,-14.36462
2033867.28396,141.0,1.35352,1.20433,0.11945,1.21024,-5.6644
2033868.32696,141.0,1.07079,1.31883,-0.05265,1.31988,2.2862
2033869.64096,141.0,0.84734,1.51606,-0.10849,1.51994,4.09308
2033871.29596,141.0,0.67072,1.6767,-0.03498,1.67706,1.1953
2033873.38495,141.0,0.53067,1.75639,0.17583,1.76516,-5.71662
2033876.02195,141.0,0.41976,1.65565,0.40303,1.704,-13.68122
2033879.35295,141.0,0.33183,1.41422,0.51377,1.50466,-19.9656
2033883.55895,141.0,0.26261,1.16796,0.44427,1.2496,-20.82575
2033888.86694,141.0,0.20791,1.03917,0.24494,1.06765,-13.26312
2033895.57094,141.0,0.16452,1.07656,0.03917,1.07727,-2.08389
2033904.04793,141.0,0.13007,1.22747,-0.06954,1.22943,3.24256
2033914.73792,141.0,0.10309,1.39946,-0.05614,1.40059,2.29731
2033928.25191,141.0,0.08153,1.52772,0.04103,1.52827,-1.53842
2033945.3499,141.0,0.06443,1.59383,0.16025,1.60187,-5.74158
2033966.93588,141.0,0.05102,1.61661,0.2957,1.64343,-10.36545
2033994.17886,141.0,0.04042,1.58818,0.40361,1.63866,-14.25884
2034028.67383,141.0,0.03192,1.53973,0.45502,1.60555,-16.46338
2034072.2218,141.0,0.02528,1.51467,0.44591,1.57895,-16.40416
2034127.28676,141.0,0.01999,1.547,0.40215,1.59842,-14.57169
2047957.72737,142.0,20004.453,0.37449,-0.01696,0.37487,2.59269
2047957.86937,142.0,15829.126,0.37531,-0.00427,0.37534,0.65197
2047958.01137,142.0,12516.703,0.38413,0.01679,0.38449,-2.50213
2047958.15337,142.0,9909.4424,0.39378,0.02553,0.3946,-3.70927
2047958.31837,142.0,7835.48,0.39848,0.0394,0.40042,-5.64709
2047958.51837,142.0,6217.2461,0.40336,0.04282,0.40562,-6.05966
2047958.75736,142.0,4905.291,0.40773,0.05054,0.41085,-7.06531
2047958.99536,142.0,3881.2737,0.41934,0.0646,0.42429,-8.75834
2047959.45336,142.0,3070.9827,0.4263,0.06942,0.43192,-9.24891
2047959.69136,142.0,2430.7778,0.43784,0.07588,0.44437,-9.83217
2047959.92936,142.0,1923.1537,0.44998,0.08557,0.45805,-10.76737
2047960.16736,142.0,1522.4358,0.46108,0.09006,0.46979,-11.0522
2047960.40536,142.0,1203.8446,0.47687,0.09948,0.48714,-11.78339
2047960.64436,142.0,952.86591,0.49119,0.10438,0.50216,-11.99655
2047960.88236,142.0,754.27557,0.50455,0.11076,0.51657,-12.38111
2047961.12036,142.0,596.71857,0.52362,0.11751,0.53664,-12.64883
2047961.35736,142.0,471.96338,0.53972,0.12784,0.55465,-13.32611
2047961.59636,142.0,373.20856,0.55576,0.13569,0.57208,-13.72069
2047961.83436,142.0,295.47278,0.58067,0.13809,0.59686,-13.37737
2047962.07336,142.0,233.87738,0.60331,0.14704,0.62097,-13.69676
2047962.31136,142.0,185.05922,0.62199,0.15178,0.64024,-13.71392
2047962.54736,142.0,146.35823,0.64124,0.16687,0.66259,-14.58625
2047962.78436,142.0,115.77804,0.66905,0.17436,0.6914,-14.60707
2047963.01836,142.0,91.6721,0.6972,0.18041,0.72016,-14.50775
2047963.26336,142.0,72.51701,0.71954,0.19646,0.74587,-15.27168
2047963.49336,142.0,57.36816,0.7298,0.19161,0.75453,-14.71124
2047963.72936,142.0,45.3629,0.75318,0.20468,0.78049,-15.20298
2047963.96136,142.0,35.93134,0.80908,0.22434,0.8396,-15.49756
2047964.21236,142.0,28.40909,0.81643,0.25289,0.8547,-17.2102
2047964.42636,142.0,22.48202,0.8598,0.27424,0.90248,-17.69032
2047964.69136,142.0,17.79613,0.91942,0.27631,0.96004,-16.72714
2047964.94336,142.0,14.06813,0.91209,0.26215,0.94901,-16.03568
2047965.15936,142.0,11.1448,1.01583,0.33613,1.07,-18.30894
2047965.42736,142.0,8.81772,0.98457,0.32157,1.03575,-18.08779
2047965.60536,142.0,6.97545,1.09337,0.27486,1.12739,-14.11121
2047965.82336,142.0,5.5173,1.23952,0.33769,1.2847,-15.23954
2047966.09236,142.0,4.36941,1.23853,0.42406,1.30912,-18.90078
2047966.42736,142.0,3.45686,1.18846,0.38492,1.24925,-17.94625
2047966.84636,142.0,2.73547,1.19572,0.24688,1.22094,-11.66574
2047967.37136,142.0,2.16054,1.31131,0.10901,1.31583,-4.75195
2047968.03036,142.0,1.70952,1.48645,0.06808,1.48801,-2.6224
2047968.85936,142.0,1.35352,1.62367,0.15485,1.63104,-5.44781
2047969.90236,142.0,1.07079,1.63616,0.31376,1.66598,-10.85547
2047971.21636,142.0,0.84734,1.50169,0.44179,1.56533,-16.39355
2047972.87135,142.0,0.67072,1.30666,0.45386,1.38324,-19.1542
2047974.96035,142.0,0.53067,1.10159,0.30825,1.1439,-15.6329
2047977.59735,142.0,0.41976,1.03873,0.06384,1.04069,-3.51671
2047980.92835,142.0,0.33183,1.15079,-0.15196,1.16078,7.52219
2047985.13434,142.0,0.26261,1.37207,-0.22533,1.39044,9.32618
2047990.44234,142.0,0.20791,1.57614,-0.13144,1.58161,4.76694
2047997.14734,142.0,0.16452,1.6648,0.06451,1.66605,-2.21921
2048005.62333,142.0,0.13007,1.62032,0.25639,1.64048,-8.99174
2048016.31332,142.0,0.10309,1.49757,0.36295,1.54092,-13.62352
2048029.82731,142.0,0.08153,1.37716,0.37294,1.42676,-15.1525
2048046.9253,142.0,0.06443,1.32327,0.33573,1.3652,-14.23622
2048068.51128,142.0,0.05102,1.31593,0.26356,1.34206,-11.3257
2048095.75426,142.0,0.04042,1.37466,0.19753,1.38878,-8.17685
2048130.24923,142.0,0.03192,1.49379,0.15874,1.50221,-6.06585
2048173.7972,142.0,0.02528,1.65568,0.17674,1.66508,-6.09327
2048228.86216,142.0,0.01999,1.81818,0.26863,1.83792,-8.40453
2062049.72618,143.0,20004.453,0.37251,-0.01631,0.37286,2.50773
2062049.86818,143.0,15829.126,0.37286,-0.00461,0.37289,0.7078
2062050.01018,143.0,12516.703,0.38484,0.01329,0.38507,-1.97803
2062050.15218,143.0,9909.4424,0.388,0.02284,0.38867,-3.36859
2062050.31718,143.0,7835.48,0.39424,0.03242,0.39557,-4.70122
2062050.51718,143.0,6217.2461,0.39823,0.04696,0.40099,-6.72562
2062050.75618,143.0,4905.291,0.41316,0.05468,0.41676,-7.53849
2062050.99418,143.0,3881.2737,0.4157,0.06025,0.42004,-8.24621
2062051.45218,143.0,3070.9827,0.42562,0.06813,0.43104,-9.09473
2062051.69018,143.0,2430.7778,0.43733,0.07761,0.44416,-10.06303
2062051.92818,143.0,1923.1537,0.44706,0.08301,0.4547,-10.51835
2062052.16618,143.0,1522.4358,0.46215,0.08834,0.47051,-10.82142
2062052.40418,143.0,1203.8446,0.47304,0.09768,0.48302,-11.66714
2062052.64317,143.0,952.86591,0.48734,0.10564,0.49866,-12.23054
2062052.88117,143.0,754.27557,0.50592,0.10868,0.51746,-12.12439
2062053.11917,143.0,596.71857,0.52089,0.11898,0.5343,-12.8663
2062053.35617,143.0,471.96338,0.53569,0.12498,0.55008,-13.13246
2062053.59517,143.0,373.20856,0.55358,0.1307,0.56881,-13.28455
2062053.83317,143.0,295.47278,0.57874,0.14312,0.59617,-13.89036
2062054.07217,143.0,233.87738,0.59759,0.15066,0.61629,-14.14992
2062054.31017,143.0,185.05922,0.61898,0.15793,0.63881,-14.31309
2062054.54617,143.0,146.35823,0.63438,0.16682,0.65595,-14.7336
2062054.78317,143.0,115.77804,0.65848,0.17679,0.6818,-15.02859
2062055.01717,143.0,91.6721,0.68843,0.18605,0.71313,-15.12263
2062055.26217,143.0,72.51701,0.70484,0.1929,0.73076,-15.30558
2062055.49217,143.0,57.36816,0.74307,0.18549,0.76587,-14.01639
2062055.72817,143.0,45.3629,0.76668,0.19194,0.79034,-14.05553
2062055.96017,143.0,35.93134,0.78869,0.2337,0.82259,-16.50542
2062056.21117,143.0,28.40909,0.80169,0.22792,0.83346,-15.87006
2062056.42517,143.0,22.48202,0.83055,0.25797,0.86969,-17.25482
2062056.69017,143.0,17.79613,0.88352,0.29859,0.93261,-18.67319
2062056.94217,143.0,14.06813,0.95453,0.26803,0.99145,-15.68439
2062057.15817,143.0,11.1448,0.9552,0.34495,1.01558,-19.85621
2062057.42617,143.0,8.81772,1.03189,0.27661,1.06832,-15.00605
2062057.60417,143.0,6.97545,1.16164,0.33002,1.20761,-15.85957
2062057.82217,143.0,5.5173,1.15534,0.41397,1.22726,-19.71295
2062058.09117,143.0,4.36941,1.13334,0.35738,1.18835,-17.50184
2062058.42617,143.0,3.45686,1.1959,0.23571,1.21891,-11.14986
2062058.84517,143.0,2.73547,1.35552,0.15875,1.36479,-6.67988
2062059.37017,143.0,2.16054,1.5117,0.19929,1.52478,-7.51005
2062060.02917,143.0,1.70952,1.56088,0.31777,1.5929,-11.50737
2062060.85817,143.0,1.35352,1.47259,0.41731,1.53058,-15.82179
2062061.90117,143.0,1.07079,1.30174,0.41013,1.36482,-17.48752
2062063.21417,143.0,0.84734,1.15059,0.26698,1.18115,-13.06344
2062064.87017,143.0,0.67072,1.11063,0.07003,1.11284,-3.60816
2062066.95916,143.0,0.53067,1.2158,-0.13706,1.2235,6.43181
2062069.59516,143.0,0.41976,1.42919,-0.21413,1.44515,8.52092
2062072.92716,143.0,0.33183,1.64123,-0.11884,1.64553,4.14144
2062077.13316,143.0,0.26261,1.73257,0.09801,1.73534,-3.23776
2062082.44115,143.0,0.20791,1.65936,0.31881,1.68971,-10.87555
2062089.14515,143.0,0.16452,1.47453,0.43368,1.53698,-16.38933
2062097.62214,143.0,0.13007,1.29532,0.40749,1.35791,-17.46296
