Repository: SebaVillagra00/ICM2985-SOH-IPRE

## Data University of Cambridge (EIS Cambridge)
Data publicada en "Identifying degradation patterns of lithium ion batteries from impedance spectroscopy using machine learning" (Zhang, Tang, Zhang, Wang, Stimming & Lee, 2020) https://www.nature.com/articles/s41467-020-15235-7.

Carpeta contiene:
* Paper de Nature Comunications (IF: 16.6).
* Data frames para IOS.
* Data frames para Windows.

Cada Data frame está contenido en un archivo .txt con las siguientes columnas:
* time/s: tiempo en que se mide la muestra.
* cycle number: ciclo de carga de la batería.
* freq/Hz: frecuencia de la señal de input.
* Re(Z)/Ohm: Parte resistiva de la impedancia.
* Im(Z)/Ohm: Parte reactiva de la impedancia.

File: EIS Cambridge/csvEIS/EIS_state_V_25C06.csv (part 13 of 20)
time/s,cycle number,freq/Hz,Re(Z)/Ohm,-Im(Z)/Ohm,|Z|/Ohm,Phase(Z)/deg
1919544.1784,133.0,952.86591,0.46351,0.11858,0.47844,-14.35028
1919544.4164,133.0,754.27557,0.48081,0.12584,0.49701,-14.66713
1919544.6534,133.0,596.71857,0.50196,0.13318,0.51933,-14.85961
1919544.8914,133.0,471.96338,0.52194,0.13965,0.5403,-14.97937
1919545.1304,133.0,373.20856,0.54268,0.14785,0.56246,-15.23966
1919545.3684,133.0,295.47278,0.56516,0.15533,0.58611,-15.36779
1919545.6074,133.0,233.87738,0.58859,0.15956,0.60983,-15.16808
1919545.8454,133.0,185.05922,0.61427,0.168,0.63683,-15.29586
1919546.0814,133.0,146.35823,0.64022,0.17513,0.66374,-15.29891
1919546.3184,133.0,115.77804,0.66674,0.18196,0.69113,-15.26464
1919546.5524,133.0,91.6721,0.69532,0.18931,0.72063,-15.22997
1919546.7974,133.0,72.51701,0.72477,0.19544,0.75066,-15.0914
1919547.0264,133.0,57.36816,0.75501,0.20169,0.78148,-14.95623
1919547.2634,133.0,45.3629,0.78623,0.20639,0.81286,-14.70853
1919547.4954,133.0,35.93134,0.81576,0.21309,0.84313,-14.63953
1919547.7454,133.0,28.40909,0.8487,0.22155,0.87714,-14.63019
1919547.9604,133.0,22.48202,0.88337,0.22814,0.91236,-14.4807
1919548.2254,133.0,17.79613,0.92034,0.23609,0.95014,-14.38775
1919548.4774,133.0,14.06813,0.96202,0.24053,0.99164,-14.03744
1919548.69339,133.0,11.1448,1.00535,0.24163,1.03398,-13.51452
1919548.96039,133.0,8.81772,1.05027,0.24016,1.07738,-12.8801
1919549.13839,133.0,6.97545,1.09759,0.2325,1.12194,-11.95989
1919549.35739,133.0,5.5173,1.13431,0.21379,1.15429,-10.67367
1919549.62639,133.0,4.36941,1.17355,0.20065,1.19058,-9.70232
1919549.96139,133.0,3.45686,1.20248,0.17963,1.21582,-8.49632
1919550.38039,133.0,2.73547,1.22823,0.15956,1.23855,-7.40197
1919550.90539,133.0,2.16054,1.24908,0.14287,1.25723,-6.52497
1919551.56439,133.0,1.70952,1.26378,0.12766,1.27021,-5.76827
1919552.39239,133.0,1.35352,1.27632,0.11505,1.2815,-5.15081
1919553.43539,133.0,1.07079,1.28731,0.10518,1.2916,-4.67089
1919554.74939,133.0,0.84734,1.29808,0.09836,1.3018,-4.33328
1919556.40539,133.0,0.67072,1.30697,0.09484,1.31041,-4.15051
1919558.49339,133.0,0.53067,1.31376,0.09266,1.31702,-4.03437
1919561.12939,133.0,0.41976,1.3223,0.09171,1.32547,-3.96739
1919564.46138,133.0,0.33183,1.33196,0.0944,1.3353,-4.05387
1919568.66638,133.0,0.26261,1.34081,0.1001,1.34454,-4.26952
1919573.97538,133.0,0.20791,1.3493,0.10735,1.35357,-4.54897
1919580.67937,133.0,0.16452,1.35939,0.11635,1.36436,-4.89222
1919589.15636,133.0,0.13007,1.37281,0.1278,1.37875,-5.31854
1919599.84636,133.0,0.10309,1.38805,0.14603,1.39571,-6.00555
1919613.36034,133.0,0.08153,1.40239,0.17012,1.41267,-6.91648
1919630.45733,133.0,0.06443,1.41716,0.19753,1.43086,-7.93487
1919652.04431,133.0,0.05102,1.43119,0.22308,1.44847,-8.85939
1919679.28629,133.0,0.04042,1.45503,0.2518,1.47666,-9.81823
1919713.78227,133.0,0.03192,1.48713,0.29042,1.51522,-11.05013
1919757.33023,133.0,0.02528,1.52069,0.33687,1.55755,-12.49067
1919812.39519,133.0,0.01999,1.55957,0.38412,1.60618,-13.83644
1933661.90717,134.0,20004.453,0.31201,-0.02145,0.31275,3.93187
1933662.05017,134.0,15829.126,0.31932,-0.00162,0.31932,0.29017
1933662.19217,134.0,12516.703,0.32648,0.0145,0.3268,-2.54308
1933662.33417,134.0,9909.4424,0.33479,0.0287,0.33602,-4.90013
1933662.49817,134.0,7835.48,0.34325,0.0394,0.3455,-6.54816
1933662.69917,134.0,6217.2461,0.35424,0.05098,0.35789,-8.19014
1933662.93717,134.0,4905.291,0.36279,0.06146,0.36796,-9.61473
1933663.17617,134.0,3881.2737,0.37616,0.07008,0.38263,-10.55279
1933663.41417,134.0,3070.9827,0.38624,0.07895,0.39423,-11.5531
1933663.65217,134.0,2430.7778,0.40063,0.08715,0.41,-12.27292
1933663.89017,134.0,1923.1537,0.41599,0.09549,0.4268,-12.9277
1933664.12817,134.0,1522.4358,0.43118,0.10269,0.44324,-13.39635
1933664.36617,134.0,1203.8446,0.44559,0.11044,0.45907,-13.92092
1933664.60517,134.0,952.86591,0.46339,0.11929,0.4785,-14.43612
1933664.84317,134.0,754.27557,0.48129,0.12497,0.49725,-14.55551
1933665.08017,134.0,596.71857,0.50161,0.13206,0.5187,-14.75
1933665.31817,134.0,471.96338,0.52339,0.14031,0.54187,-15.00701
1933665.55717,134.0,373.20856,0.54581,0.1473,0.56533,-15.10288
1933665.79517,134.0,295.47278,0.56653,0.15554,0.58749,-15.35219
1933666.03417,134.0,233.87738,0.59043,0.16261,0.61242,-15.39804
1933666.27217,134.0,185.05922,0.61577,0.16912,0.63857,-15.35701
1933666.50817,134.0,146.35823,0.64208,0.17793,0.66628,-15.48859
1933666.74417,134.0,115.77804,0.66872,0.18417,0.69361,-15.39815
1933666.97817,134.0,91.6721,0.69687,0.18919,0.7221,-15.18857
1933667.22417,134.0,72.51701,0.7273,0.19615,0.75329,-15.09352
1933667.45317,134.0,57.36816,0.75756,0.20233,0.78411,-14.95366
1933667.68917,134.0,45.3629,0.78668,0.20809,0.81374,-14.81659
1933667.92217,134.0,35.93134,0.81898,0.21363,0.84638,-14.61973
1933668.17217,134.0,28.40909,0.85145,0.22251,0.88004,-14.64547
1933668.38617,134.0,22.48202,0.88572,0.2292,0.9149,-14.50837
1933668.65017,134.0,17.79613,0.92349,0.23772,0.9536,-14.43543
1933668.90317,134.0,14.06813,0.965,0.24227,0.99495,-14.09306
1933669.11917,134.0,11.1448,1.0079,0.24393,1.037,-13.60528
1933669.38617,134.0,8.81772,1.05354,0.24312,1.08123,-12.99449
1933669.56417,134.0,6.97545,1.10089,0.23502,1.1257,-12.05065
1933669.78217,134.0,5.5173,1.1397,0.21765,1.1603,-10.81169
1933670.05217,134.0,4.36941,1.17976,0.20262,1.19703,-9.74523
1933670.38716,134.0,3.45686,1.2092,0.18284,1.22295,-8.59849
1933670.80616,134.0,2.73547,1.23436,0.16184,1.24493,-7.46956
1933671.33116,134.0,2.16054,1.25612,0.1447,1.26443,-6.57145
1933671.99016,134.0,1.70952,1.27198,0.13041,1.27865,-5.85379
1933672.81816,134.0,1.35352,1.28432,0.11623,1.28957,-5.17101
1933673.86116,134.0,1.07079,1.29545,0.1058,1.29977,-4.6691
1933675.17516,134.0,0.84734,1.30603,0.09925,1.3098,-4.34563
1933676.83116,134.0,0.67072,1.31509,0.09584,1.31858,-4.16836
1933678.91916,134.0,0.53067,1.32224,0.09385,1.32556,-4.06011
1933681.55616,134.0,0.41976,1.33094,0.09313,1.33419,-4.00247
1933684.88815,134.0,0.33183,1.33991,0.09487,1.34326,-4.05012
1933689.09315,134.0,0.26261,1.34964,0.1005,1.35337,-4.25847
1933694.40115,134.0,0.20791,1.3583,0.10801,1.36258,-4.54671
1933701.10614,134.0,0.16452,1.36786,0.1172,1.37287,-4.8974
1933709.58213,134.0,0.13007,1.38094,0.12888,1.38694,-5.33181
1933720.27313,134.0,0.10309,1.39624,0.14588,1.40384,-5.96452
1933733.78612,134.0,0.08153,1.4117,0.16973,1.42187,-6.85597
1933750.8841,134.0,0.06443,1.42735,0.19835,1.44106,-7.91152
1933772.47109,134.0,0.05102,1.44074,0.22534,1.45826,-8.88944
1933799.71306,134.0,0.04042,1.46329,0.2539,1.48516,-9.84357
1933834.20904,134.0,0.03192,1.49529,0.29137,1.52341,-11.02651
1933877.756,134.0,0.02528,1.53048,0.33785,1.56732,-12.44827
1933932.82196,134.0,0.01999,1.56882,0.38648,1.61572,-13.83931
1947779.26935,135.0,20004.453,0.31225,-0.0201,0.31289,3.68316
1947779.41235,135.0,15829.126,0.31893,-0.00171,0.31893,0.30631
1947779.55435,135.0,12516.703,0.3257,0.01425,0.32601,-2.5057
1947779.69635,135.0,9909.4424,0.33407,0.02822,0.33526,-4.82927
1947779.86035,135.0,7835.48,0.34324,0.03734,0.34526,-6.20786
1947780.06135,135.0,6217.2461,0.35332,0.05237,0.35718,-8.43182
1947780.29935,135.0,4905.291,0.36385,0.06132,0.36898,-9.56683
1947780.53835,135.0,3881.2737,0.37416,0.07012,0.38067,-10.61448
1947780.77635,135.0,3070.9827,0.38746,0.07847,0.39533,-11.44919
1947781.01435,135.0,2430.7778,0.40146,0.08735,0.41085,-12.27455
1947781.25235,135.0,1923.1537,0.41526,0.09453,0.42588,-12.82445
1947781.49034,135.0,1522.4358,0.42937,0.10273,0.44149,-13.456
1947781.72834,135.0,1203.8446,0.44537,0.11115,0.45903,-14.01297
1947781.96734,135.0,952.86591,0.46278,0.11738,0.47743,-14.23228
1947782.20534,135.0,754.27557,0.48177,0.12573,0.4979,-14.62695
1947782.44234,135.0,596.71857,0.50069,0.13265,0.51796,-14.83893
1947782.68034,135.0,471.96338,0.52113,0.14202,0.54014,-15.24406
1947782.91934,135.0,373.20856,0.5435,0.14821,0.56334,-15.25376
1947783.15734,135.0,295.47278,0.56768,0.15454,0.58834,-15.22811
1947783.39634,135.0,233.87738,0.59154,0.16147,0.61319,-15.26788
1947783.63434,135.0,185.05922,0.61488,0.1687,0.6376,-15.34237
1947783.87034,135.0,146.35823,0.64069,0.17666,0.6646,-15.41494
1947784.10734,135.0,115.77804,0.66775,0.18293,0.69236,-15.3205
1947784.34134,135.0,91.6721,0.69692,0.18882,0.72205,-15.15913
1947784.58634,135.0,72.51701,0.72438,0.19535,0.75026,-15.09269
1947784.81534,135.0,57.36816,0.75552,0.20339,0.78242,-15.06751
1947785.05234,135.0,45.3629,0.78595,0.20954,0.8134,-14.9279
1947785.28434,135.0,35.93134,0.81724,0.21389,0.84477,-14.66639
1947785.53534,135.0,28.40909,0.85009,0.22215,0.87864,-14.64519
1947785.74934,135.0,22.48202,0.88458,0.2298,0.91395,-14.56232
1947786.01434,135.0,17.79613,0.92237,0.23805,0.95259,-14.4713
1947786.26634,135.0,14.06813,0.96562,0.24296,0.99571,-14.12338
1947786.48234,135.0,11.1448,1.0097,0.24534,1.03908,-13.65728
1947786.74934,135.0,8.81772,1.05405,0.24222,1.08153,-12.94189
1947786.92834,135.0,6.97545,1.09894,0.23581,1.12396,-12.1107
1947787.14634,135.0,5.5173,1.14109,0.21731,1.1616,-10.78255
1947787.41534,135.0,4.36941,1.17666,0.20327,1.19409,-9.80128
1947787.75034,135.0,3.45686,1.2079,0.182,1.22153,-8.56867
1947788.16934,135.0,2.73547,1.23407,0.1632,1.24482,-7.53346
1947788.69434,135.0,2.16054,1.25427,0.14612,1.26275,-6.64477
1947789.35334,135.0,1.70952,1.26993,0.12944,1.27651,-5.81983
1947790.18234,135.0,1.35352,1.28366,0.11605,1.28889,-5.16562
1947791.22534,135.0,1.07079,1.29588,0.1064,1.30025,-4.69381
1947792.53834,135.0,0.84734,1.30465,0.10016,1.30849,-4.38988
1947794.19434,135.0,0.67072,1.31346,0.09632,1.31699,-4.19428
1947796.28333,135.0,0.53067,1.32178,0.09239,1.325,-3.99832
1947798.91933,135.0,0.41976,1.33165,0.09269,1.33487,-3.98184
1947802.25133,135.0,0.33183,1.34083,0.09658,1.3443,-4.12007
1947806.45733,135.0,0.26261,1.34863,0.10232,1.35251,-4.33875
1947811.76532,135.0,0.20791,1.35657,0.10916,1.36096,-4.60056
1947818.46932,135.0,0.16452,1.36625,0.11774,1.37132,-4.92524
1947826.94631,135.0,0.13007,1.3789,0.13022,1.38504,-5.39506
1947837.6363,135.0,0.10309,1.39195,0.14686,1.39968,-6.02297
1947851.15029,135.0,0.08153,1.4054,0.16681,1.41526,-6.76875
1947868.24828,135.0,0.06443,1.4225,0.19056,1.43521,-7.63007
1947889.83426,135.0,0.05102,1.44586,0.21522,1.46179,-8.46661
1947917.07724,135.0,0.04042,1.47581,0.25187,1.49715,-9.68495
1947951.57221,135.0,0.03192,1.50544,0.30181,1.5354,-11.33629
1947995.12018,135.0,0.02528,1.53093,0.35218,1.57091,-12.9551
1948050.18514,135.0,0.01999,1.56363,0.39911,1.61376,-14.31894
1961893.59853,136.0,20004.453,0.31192,-0.01962,0.31254,3.59932
1961893.74153,136.0,15829.126,0.31758,-0.00173,0.31759,0.31299
1961893.88353,136.0,12516.703,0.32362,0.01576,0.324,-2.78795
1961894.02553,136.0,9909.4424,0.33314,0.02954,0.33445,-5.06687
1961894.18953,136.0,7835.48,0.34331,0.04067,0.34571,-6.75584
1961894.39053,136.0,6217.2461,0.35249,0.04989,0.35601,-8.0563
1961894.62853,136.0,4905.291,0.36292,0.06253,0.36827,-9.77557
1961894.86653,136.0,3881.2737,0.37457,0.06971,0.381,-10.54225
1961895.10552,136.0,3070.9827,0.38884,0.07747,0.39648,-11.26735
1961895.34252,136.0,2430.7778,0.39997,0.08564,0.40904,-12.08581
1961895.58152,136.0,1923.1537,0.41475,0.09498,0.42549,-12.89918
1961895.81952,136.0,1522.4358,0.43027,0.10397,0.44266,-13.58391
1961896.05752,136.0,1203.8446,0.44729,0.11065,0.46077,-13.89478
1961896.29552,136.0,952.86591,0.46261,0.11891,0.47764,-14.41481
1961896.53452,136.0,754.27557,0.48094,0.12522,0.49698,-14.59321
1961896.77152,136.0,596.71857,0.50247,0.13341,0.51988,-14.86948
1961897.00852,136.0,471.96338,0.52258,0.13996,0.541,-14.99374
1961897.24752,136.0,373.20856,0.54262,0.14657,0.56207,-15.11593
1961897.48552,136.0,295.47278,0.56661,0.15457,0.58731,-15.25935
1961897.72452,136.0,233.87738,0.59007,0.1621,0.61194,-15.36126
1961897.96252,136.0,185.05922,0.61488,0.16893,0.63767,-15.36211
1961898.19852,136.0,146.35823,0.64048,0.17619,0.66428,-15.38104
1961898.43552,136.0,115.77804,0.66895,0.18204,0.69328,-15.22295
1961898.66952,136.0,91.6721,0.69473,0.18919,0.72003,-15.23315
1961898.91552,136.0,72.51701,0.72611,0.19527,0.75191,-15.05216
1961899.14452,136.0,57.36816,0.75491,0.20168,0.78139,-14.95755
1961899.38052,136.0,45.3629,0.78533,0.20817,0.81245,-14.84604
1961899.61352,136.0,35.93134,0.8148,0.21241,0.84203,-14.61099
1961899.86352,136.0,28.40909,0.84959,0.22134,0.87795,-14.60232
1961900.07852,136.0,22.48202,0.88263,0.22967,0.91202,-14.58531
1961900.34252,136.0,17.79613,0.92179,0.23799,0.95202,-14.47668
1961900.59552,136.0,14.06813,0.96219,0.24425,0.99271,-14.24331
1961900.81152,136.0,11.1448,1.00542,0.24597,1.03507,-13.7473
1961901.07852,136.0,8.81772,1.05305,0.24496,1.08116,-13.09532
1961901.25652,136.0,6.97545,1.09847,0.23215,1.12273,-11.93309
1961901.47452,136.0,5.5173,1.13787,0.22177,1.15928,-11.02841
1961901.74452,136.0,4.36941,1.17737,0.20121,1.19444,-9.69811
1961902.07952,136.0,3.45686,1.21015,0.18399,1.22406,-8.64492
1961902.49752,136.0,2.73547,1.23284,0.16399,1.2437,-7.57676
1961903.02352,136.0,2.16054,1.25394,0.14489,1.26228,-6.59125
1961903.68252,136.0,1.70952,1.27082,0.13076,1.27753,-5.87462
1961904.51052,136.0,1.35352,1.28315,0.11704,1.28848,-5.21163
1961905.55352,136.0,1.07079,1.29422,0.10747,1.29867,-4.74675
1961906.86652,136.0,0.84734,1.30411,0.0992,1.30788,-4.34977
1961908.52251,136.0,0.67072,1.31372,0.09465,1.31713,-4.12108
1961910.61151,136.0,0.53067,1.32239,0.09311,1.32566,-4.02751
1961913.24751,136.0,0.41976,1.33031,0.09347,1.33359,-4.01892
1961916.57951,136.0,0.33183,1.33881,0.09518,1.34219,-4.06633
1961920.78451,136.0,0.26261,1.34876,0.09957,1.35243,-4.22214
1961926.0935,136.0,0.20791,1.3598,0.10799,1.36408,-4.54065
1961932.7975,136.0,0.16452,1.36964,0.12039,1.37492,-5.02326
1961941.27449,136.0,0.13007,1.37892,0.134,1.38542,-5.5504
1961951.96448,136.0,0.10309,1.38937,0.14877,1.39731,-6.11162
1961965.47847,136.0,0.08153,1.40457,0.16608,1.41435,-6.74343
1961982.57546,136.0,0.06443,1.42274,0.19008,1.43538,-7.60983
1962004.16244,136.0,0.05102,1.44249,0.22005,1.45918,-8.67353
1962031.40442,136.0,0.04042,1.46454,0.2517,1.48601,-9.75178
1962065.90039,136.0,0.03192,1.4964,0.28637,1.52355,-10.83383
1962109.44736,136.0,0.02528,1.54066,0.3318,1.57598,-12.15377
1962164.51332,136.0,0.01999,1.58876,0.39486,1.63709,-13.95715
1976010.2923,137.0,20004.453,0.31128,-0.02005,0.31192,3.68493
1976010.4353,137.0,15829.126,0.31689,-0.00095,0.31689,0.17224
1976010.5773,137.0,12516.703,0.32517,0.01436,0.32548,-2.5278
1976010.7193,137.0,9909.4424,0.33482,0.02882,0.33606,-4.92041
1976010.8833,137.0,7835.48,0.3417,0.04057,0.3441,-6.77039
1976011.0843,137.0,6217.2461,0.35255,0.05079,0.35619,-8.19812
1976011.3223,137.0,4905.291,0.36323,0.06039,0.36822,-9.43894
1976011.5603,137.0,3881.2737,0.37438,0.07,0.38087,-10.59027
1976011.7983,137.0,3070.9827,0.38788,0.07875,0.3958,-11.47655
1976012.0373,137.0,2430.7778,0.40097,0.08575,0.41004,-12.07128
1976012.2753,137.0,1923.1537,0.41494,0.09466,0.4256,-12.85056
1976012.5133,137.0,1522.4358,0.43034,0.10179,0.44222,-13.30837
1976012.7513,137.0,1203.8446,0.44622,0.10998,0.45958,-13.8458
1976012.9903,137.0,952.86591,0.46345,0.11596,0.47774,-14.04787
1976013.2283,137.0,754.27557,0.48082,0.12476,0.49674,-14.54584
1976013.4653,137.0,596.71857,0.50127,0.1341,0.51889,-14.97729
1976013.7033,137.0,471.96338,0.5201,0.1389,0.53832,-14.95254
1976013.9423,137.0,373.20856,0.54273,0.14612,0.56206,-15.06864
1976014.1793,137.0,295.47278,0.56644,0.15523,0.58732,-15.32573
1976014.4193,137.0,233.87738,0.58952,0.16218,0.61143,-15.38178
1976014.6573,137.0,185.05922,0.61378,0.16969,0.63681,-15.45394
1976014.8933,137.0,146.35823,0.63952,0.17634,0.66339,-15.41569
1976015.1293,137.0,115.77804,0.66755,0.18226,0.69198,-15.27083
1976015.3643,137.0,91.6721,0.69561,0.18899,0.72083,-15.19988
1976015.6093,137.0,72.51701,0.72418,0.1955,0.7501,-15.10717
1976015.8383,137.0,57.36816,0.75323,0.20222,0.7799,-15.02821
1976016.0753,137.0,45.3629,0.78435,0.20726,0.81127,-14.80193
1976016.3073,137.0,35.93134,0.81587,0.21372,0.8434,-14.67916
1976016.5573,137.0,28.40909,0.84857,0.22189,0.8771,-14.65421
1976016.7723,137.0,22.48202,0.88204,0.23025,0.9116,-14.63043
1976017.0373,137.0,17.79613,0.91935,0.23541,0.94901,-14.36277
1976017.2893,137.0,14.06813,0.96174,0.24328,0.99203,-14.19563
1976017.5053,137.0,11.1448,1.00571,0.247,1.0356,-13.79856
1976017.7723,137.0,8.81772,1.05144,0.24313,1.07918,-13.01984
1976017.9513,137.0,6.97545,1.0951,0.23179,1.11936,-11.95067
1976018.1693,137.0,5.5173,1.13862,0.22176,1.16001,-11.02095
1976018.4383,137.0,4.36941,1.17414,0.20259,1.19149,-9.78981
1976018.7733,137.0,3.45686,1.20665,0.18374,1.22056,-8.65824
1976019.1923,137.0,2.73547,1.23194,0.16443,1.24286,-7.60226
1976019.71729,137.0,2.16054,1.25101,0.14472,1.25936,-6.59871
1976020.37629,137.0,1.70952,1.26816,0.12877,1.27468,-5.79788
1976021.20529,137.0,1.35352,1.28281,0.11695,1.28813,-5.20915
1976022.24729,137.0,1.07079,1.29302,0.10741,1.29748,-4.74874
1976023.56129,137.0,0.84734,1.30193,0.09993,1.30575,-4.38931
1976025.21729,137.0,0.67072,1.31112,0.09498,1.31455,-4.14336
1976027.30629,137.0,0.53067,1.32028,0.09256,1.32352,-4.01017
1976029.94229,137.0,0.41976,1.32969,0.0942,1.33302,-4.05207
1976033.27428,137.0,0.33183,1.33692,0.09701,1.34044,-4.15031
1976037.47928,137.0,0.26261,1.34492,0.101,1.34871,-4.29463
1976042.78828,137.0,0.20791,1.35521,0.10736,1.35946,-4.52941
1976049.49227,137.0,0.16452,1.36642,0.1174,1.37145,-4.9106
1976057.96927,137.0,0.13007,1.37762,0.13136,1.38386,-5.44672
1976068.65926,137.0,0.10309,1.389,0.14678,1.39673,-6.03223
1976082.17325,137.0,0.08153,1.40463,0.16427,1.4142,-6.6702
1976099.27023,137.0,0.06443,1.42472,0.18863,1.43716,-7.54194
1976120.85722,137.0,0.05102,1.44902,0.22141,1.46584,-8.68767
1976148.0992,137.0,0.04042,1.47033,0.26233,1.49355,-10.11619
1976182.59517,137.0,0.03192,1.49175,0.30353,1.52231,-11.50118
1976226.14214,137.0,0.02528,1.52147,0.34254,1.55956,-12.6878
1976281.20809,137.0,0.01999,1.5659,0.38834,1.61333,-13.92841
1990131.06527,138.0,20004.453,0.31208,-0.02008,0.31272,3.68158
1990131.20827,138.0,15829.126,0.31718,-0.00176,0.31718,0.31816
1990131.35027,138.0,12516.703,0.32601,0.01476,0.32634,-2.59312
1990131.49227,138.0,9909.4424,0.33357,0.02846,0.33478,-4.87671
1990131.65627,138.0,7835.48,0.34328,0.0408,0.34569,-6.77847
1990131.85727,138.0,6217.2461,0.35143,0.05069,0.35507,-8.20821
1990132.09527,138.0,4905.291,0.36372,0.06025,0.36868,-9.40535
1990132.33427,138.0,3881.2737,0.37424,0.06915,0.38058,-10.46844
1990132.57227,138.0,3070.9827,0.38725,0.07886,0.3952,-11.51011
1990132.81027,138.0,2430.7778,0.40112,0.08615,0.41027,-12.12207
1990133.04827,138.0,1923.1537,0.41488,0.09394,0.42539,-12.75864
1990133.28627,138.0,1522.4358,0.43051,0.10289,0.44264,-13.44171
1990133.52427,138.0,1203.8446,0.44657,0.11001,0.45992,-13.83912
1990133.76327,138.0,952.86591,0.46407,0.11753,0.47872,-14.21161
1990134.00127,138.0,754.27557,0.48078,0.12487,0.49673,-14.55944
1990134.23827,138.0,596.71857,0.50046,0.13115,0.51737,-14.68503
1990134.47627,138.0,471.96338,0.52098,0.13949,0.53933,-14.98888
1990134.71527,138.0,373.20856,0.54147,0.1468,0.56102,-15.16953
1990134.95227,138.0,295.47278,0.56496,0.15406,0.58559,-15.25344
1990135.19127,138.0,233.87738,0.58819,0.161,0.60982,-15.30807
1990135.42927,138.0,185.05922,0.61339,0.16836,0.63608,-15.34859
1990135.66627,138.0,146.35823,0.64018,0.17477,0.66361,-15.27008
1990135.90227,138.0,115.77804,0.66682,0.18268,0.69139,-15.32071
1990136.13627,138.0,91.6721,0.6946,0.18792,0.71958,-15.13852
1990136.38227,138.0,72.51701,0.72324,0.1949,0.74904,-15.08196
1990136.61127,138.0,57.36816,0.75288,0.19985,0.77895,-14.86642
1990136.84727,138.0,45.3629,0.78425,0.20654,0.81099,-14.75446
1990137.08027,138.0,35.93134,0.81371,0.21291,0.84111,-14.66311
1990137.33027,138.0,28.40909,0.84599,0.22167,0.87455,-14.68252
1990137.54427,138.0,22.48202,0.8802,0.22988,0.90972,-14.63667
1990137.80827,138.0,17.79613,0.91871,0.2373,0.94887,-14.48263
1990138.06127,138.0,14.06813,0.95927,0.24171,0.98925,-14.14278
1990138.27727,138.0,11.1448,1.00279,0.24722,1.03282,-13.84919
1990138.54427,138.0,8.81772,1.04944,0.24359,1.07734,-13.06778
1990138.72227,138.0,6.97545,1.09539,0.23218,1.11973,-11.96738
1990138.94027,138.0,5.5173,1.13392,0.22145,1.15534,-11.05036
1990139.21027,138.0,4.36941,1.1733,0.20146,1.19047,-9.74304
1990139.54527,138.0,3.45686,1.20441,0.18403,1.21839,-8.68732
1990139.96427,138.0,2.73547,1.22972,0.16313,1.24049,-7.55661
1990140.48927,138.0,2.16054,1.25035,0.14449,1.25867,-6.59163
1990141.14826,138.0,1.70952,1.26787,0.12946,1.27446,-5.83036
1990141.97626,138.0,1.35352,1.27991,0.11725,1.28527,-5.2341
1990143.01926,138.0,1.07079,1.29101,0.1067,1.29542,-4.72454
1990144.33326,138.0,0.84734,1.30049,0.09929,1.30427,-4.36595
1990145.98926,138.0,0.67072,1.31077,0.09504,1.31421,-4.14711
1990148.07826,138.0,0.53067,1.3188,0.09394,1.32214,-4.07415
1990150.71426,138.0,0.41976,1.32638,0.09422,1.32972,-4.0634
1990154.04625,138.0,0.33183,1.33458,0.09535,1.33798,-4.08643
1990158.25225,138.0,0.26261,1.34393,0.09985,1.34764,-4.24903
1990163.56025,138.0,0.20791,1.3542,0.10763,1.35847,-4.54422
1990170.26424,138.0,0.16452,1.36419,0.11828,1.36931,-4.95549
1990178.74124,138.0,0.13007,1.37461,0.13038,1.38078,-5.4182
1990189.43123,138.0,0.10309,1.38838,0.1447,1.3959,-5.94994
1990202.94522,138.0,0.08153,1.40642,0.16517,1.41608,-6.69823
1990220.0422,138.0,0.06443,1.42628,0.1931,1.4393,-7.71033
1990241.62919,138.0,0.05102,1.44286,0.22738,1.46067,-8.95576
1990268.87117,138.0,0.04042,1.46027,0.26148,1.48349,-10.15182
1990303.36714,138.0,0.03192,1.4866,0.29557,1.5157,-11.245
1990346.91411,138.0,0.02528,1.52416,0.33687,1.56094,-12.46329
1990401.98006,138.0,0.01999,1.56736,0.38921,1.61496,-13.94587
2004245.90805,139.0,20004.453,0.3118,-0.02054,0.31247,3.76984
2004246.05105,139.0,15829.126,0.31911,-0.00152,0.31911,0.27303
2004246.19305,139.0,12516.703,0.32735,0.01415,0.32765,-2.47445
2004246.33505,139.0,9909.4424,0.33508,0.02821,0.33626,-4.81177
2004246.49905,139.0,7835.48,0.34242,0.04033,0.34479,-6.71746
2004246.70005,139.0,6217.2461,0.35309,0.04988,0.3566,-8.04003
2004246.93805,139.0,4905.291,0.36303,0.05943,0.36786,-9.2973
2004247.17605,139.0,3881.2737,0.37496,0.06955,0.38136,-10.50875
2004247.41505,139.0,3070.9827,0.3879,0.07828,0.39572,-11.40906
2004247.65305,139.0,2430.7778,0.40193,0.0863,0.41109,-12.11872
2004247.89105,139.0,1923.1537,0.41446,0.09525,0.42526,-12.94219
2004248.12905,139.0,1522.4358,0.43104,0.10012,0.44251,-13.07636
2004248.36705,139.0,1203.8446,0.44622,0.10975,0.45952,-13.81828
2004248.60505,139.0,952.86591,0.46277,0.11773,0.47751,-14.2734
2004248.84405,139.0,754.27557,0.48203,0.12424,0.49779,-14.45349
2004249.08105,139.0,596.71857,0.50148,0.13153,0.51845,-14.6962
2004249.31805,139.0,471.96338,0.52235,0.1384,0.54038,-14.84022
2004249.55705,139.0,373.20856,0.54317,0.14721,0.56277,-15.16447
2004249.79505,139.0,295.47278,0.56505,0.15385,0.58562,-15.23075
2004250.03405,139.0,233.87738,0.5881,0.16079,0.60969,-15.29149
2004250.27205,139.0,185.05922,0.61259,0.168,0.63521,-15.33626
2004250.50805,139.0,146.35823,0.6396,0.17397,0.66284,-15.21596
2004250.74505,139.0,115.77804,0.66728,0.18132,0.69147,-15.20192
2004250.97905,139.0,91.6721,0.69356,0.18781,0.71854,-15.1519
2004251.22505,139.0,72.51701,0.72435,0.19363,0.74979,-14.96629
2004251.45405,139.0,57.36816,0.75386,0.20007,0.77996,-14.86339
2004251.69005,139.0,45.3629,0.78251,0.20555,0.80906,-14.71779
2004251.92305,139.0,35.93134,0.81409,0.21212,0.84127,-14.60413
2004252.17305,139.0,28.40909,0.84624,0.22093,0.87461,-14.63157
2004252.38705,139.0,22.48202,0.88003,0.22816,0.90912,-14.53454
2004252.65205,139.0,17.79613,0.91694,0.23612,0.94685,-14.44041
2004252.90505,139.0,14.06813,0.95701,0.24361,0.98753,-14.28169
2004253.12105,139.0,11.1448,1.00148,0.24503,1.03102,-13.74807
2004253.38805,139.0,8.81772,1.04913,0.2445,1.07725,-13.11857
2004253.56605,139.0,6.97545,1.09432,0.23397,1.11905,-12.0684
2004253.78405,139.0,5.5173,1.13374,0.22117,1.15511,-11.03853
2004254.05405,139.0,4.36941,1.17332,0.20104,1.19041,-9.72263
2004254.38904,139.0,3.45686,1.20546,0.1851,1.21959,-8.72956
2004254.80704,139.0,2.73547,1.22931,0.16394,1.24019,-7.5959
2004255.33204,139.0,2.16054,1.25165,0.14548,1.26008,-6.62988
2004255.99204,139.0,1.70952,1.26774,0.1308,1.27447,-5.89088
2004256.82004,139.0,1.35352,1.27973,0.1181,1.28517,-5.27254
2004257.86304,139.0,1.07079,1.29089,0.10731,1.29534,-4.75221
2004259.17704,139.0,0.84734,1.30101,0.09927,1.30479,-4.36338
2004260.83304,139.0,0.67072,1.31067,0.09477,1.31409,-4.13556
2004262.92104,139.0,0.53067,1.31932,0.09341,1.32262,-4.04984
2004265.55804,139.0,0.41976,1.32692,0.09346,1.33021,-4.02876
2004268.88903,139.0,0.33183,1.33532,0.09478,1.33868,-4.06018
2004273.09503,139.0,0.26261,1.34633,0.09983,1.35003,-4.24056
2004278.40303,139.0,0.20791,1.35652,0.10866,1.36087,-4.57973
2004285.10802,139.0,0.16452,1.36544,0.12063,1.37076,-5.04883
2004293.58401,139.0,0.13007,1.3745,0.13367,1.38098,-5.5545
2004304.27401,139.0,0.10309,1.38606,0.14814,1.39395,-6.1006
2004317.788,139.0,0.08153,1.40193,0.16618,1.41174,-6.76009
2004334.88598,139.0,0.06443,1.42062,0.19079,1.43338,-7.64899
2004356.47297,139.0,0.05102,1.43885,0.21997,1.45557,-8.69202
2004383.71494,139.0,0.04042,1.46158,0.25073,1.48293,-9.73417
2004418.21092,139.0,0.03192,1.4963,0.2862,1.52342,-10.82832
2004461.75788,139.0,0.02528,1.54014,0.33561,1.57628,-12.293
2004516.82384,139.0,0.01999,1.58454,0.40033,1.63433,-14.179
2018343.71865,140.0,20004.453,0.31099,-0.02026,0.31165,3.72781
2018343.86165,140.0,15829.126,0.31897,-0.00288,0.31898,0.51817
2018344.00365,140.0,12516.703,0.32638,0.01448,0.3267,-2.53971
2018344.14565,140.0,9909.4424,0.33389,0.02727,0.335,-4.66955
2018344.30965,140.0,7835.48,0.34432,0.04091,0.34674,-6.77558
2018344.51065,140.0,6217.2461,0.3525,0.05208,0.35633,-8.40421
2018344.74865,140.0,4905.291,0.36372,0.06184,0.36894,-9.64882
2018344.98665,140.0,3881.2737,0.37461,0.07008,0.3811,-10.59564
2018345.22465,140.0,3070.9827,0.3871,0.07786,0.39485,-11.37252
2018345.46265,140.0,2430.7778,0.39972,0.08646,0.40897,-12.20497
2018345.70165,140.0,1923.1537,0.41558,0.09405,0.42609,-12.75115
2018345.93865,140.0,1522.4358,0.4294,0.10137,0.4412,-13.28336
2018346.17765,140.0,1203.8446,0.44584,0.10936,0.45906,-13.78213
2018346.41565,140.0,952.86591,0.46362,0.11669,0.47808,-14.12782
2018346.65465,140.0,754.27557,0.4806,0.12525,0.49665,-14.60725
2018346.89165,140.0,596.71857,0.50126,0.13184,0.51831,-14.73618
2018347.12865,140.0,471.96338,0.52151,0.13921,0.53978,-14.94575
2018347.36765,140.0,373.20856,0.54364,0.14616,0.56295,-15.04808
2018347.60565,140.0,295.47278,0.56577,0.15327,0.58616,-15.15809
2018347.84465,140.0,233.87738,0.58872,0.15994,0.61006,-15.19879
2018348.08265,140.0,185.05922,0.61271,0.16755,0.63521,-15.29354
2018348.31865,140.0,146.35823,0.63902,0.17413,0.66232,-15.24311
2018348.55565,140.0,115.77804,0.66729,0.18172,0.69159,-15.23353
2018348.78965,140.0,91.6721,0.69375,0.18853,0.71891,-15.20307
2018349.03565,140.0,72.51701,0.72271,0.19538,0.74865,-15.12766
2018349.26465,140.0,57.36816,0.7528,0.20058,0.77906,-14.91982
2018349.50065,140.0,45.3629,0.78494,0.20707,0.81179,-14.77823
2018349.73365,140.0,35.93134,0.81265,0.21321,0.84015,-14.70125
2018349.98365,140.0,28.40909,0.84579,0.22158,0.87433,-14.6802
2018350.19765,140.0,22.48202,0.87965,0.22843,0.90883,-14.55707
2018350.46265,140.0,17.79613,0.91848,0.23723,0.94863,-14.48239
2018350.71565,140.0,14.06813,0.95742,0.24432,0.98811,-14.31577
2018350.93165,140.0,11.1448,1.0027,0.24675,1.03262,-13.82477
2018351.19865,140.0,8.81772,1.04942,0.2458,1.07782,-13.18263
2018351.37665,140.0,6.97545,1.09523,0.23422,1.12,-12.07124
2018351.59465,140.0,5.5173,1.13364,0.22351,1.15546,-11.15369
2018351.86465,140.0,4.36941,1.17536,0.20396,1.19292,-9.84449
2018352.19965,140.0,3.45686,1.2069,0.18616,1.22118,-8.76864
2018352.61765,140.0,2.73547,1.23152,0.16607,1.24267,-7.67993
2018353.14265,140.0,2.16054,1.25414,0.14638,1.26265,-6.65715
2018353.80265,140.0,1.70952,1.27066,0.13046,1.27733,-5.86206
2018354.63065,140.0,1.35352,1.28364,0.11944,1.28918,-5.31607
2018355.67365,140.0,1.07079,1.29409,0.10807,1.2986,-4.77359
2018356.98764,140.0,0.84734,1.30425,0.10016,1.30809,-4.3913
2018358.64364,140.0,0.67072,1.31429,0.09565,1.31777,-4.16267
2018360.73164,140.0,0.53067,1.32416,0.09358,1.32747,-4.04225
2018363.36864,140.0,0.41976,1.33029,0.09445,1.33364,-4.06103
2018366.69964,140.0,0.33183,1.33864,0.09648,1.34211,-4.12236
2018370.90563,140.0,0.26261,1.34808,0.10069,1.35183,-4.27165
2018376.21363,140.0,0.20791,1.35869,0.10812,1.36299,-4.54975
2018382.91862,140.0,0.16452,1.36827,0.11847,1.37339,-4.94837
2018391.39462,140.0,0.13007,1.37899,0.13073,1.38517,-5.41546
2018402.08461,140.0,0.10309,1.3926,0.14554,1.40018,-5.96627
2018415.5986,140.0,0.08153,1.41072,0.16546,1.42039,-6.68969
2018432.69659,140.0,0.06443,1.43066,0.19339,1.44367,-7.69851
2018454.28257,140.0,0.05102,1.44818,0.2282,1.46605,-8.95485
2018481.52555,140.0,0.04042,1.46527,0.26261,1.48862,-10.16069
2018516.02052,140.0,0.03192,1.49082,0.29772,1.52025,-11.29346
2018559.56849,140.0,0.02528,1.52821,0.33819,1.56518,-12.47843
2018614.63344,140.0,0.01999,1.57152,0.39036,1.61927,-13.94992
2032442.42606,141.0,20004.453,0.31263,-0.02035,0.3133,3.72378
2032442.56906,141.0,15829.126,0.31654,-0.00181,0.31655,0.3285
2032442.71106,141.0,12516.703,0.32512,0.01429,0.32543,-2.51718
2032442.85306,141.0,9909.4424,0.33448,0.02782,0.33563,-4.75395
2032443.01706,141.0,7835.48,0.34346,0.03957,0.34573,-6.57256
2032443.21806,141.0,6217.2461,0.35343,0.05061,0.35703,-8.14857
2032443.45606,141.0,4905.291,0.36287,0.06072,0.36791,-9.4988
2032443.69506,141.0,3881.2737,0.37487,0.06878,0.38113,-10.3973
2032443.93306,141.0,3070.9827,0.38722,0.07855,0.39511,-11.46744
2032444.17106,141.0,2430.7778,0.40083,0.08658,0.41008,-12.18853
2032444.40906,141.0,1923.1537,0.41517,0.09625,0.42618,-13.05289
2032444.64705,141.0,1522.4358,0.43018,0.1037,0.4425,-13.55271
2032444.88505,141.0,1203.8446,0.44614,0.10879,0.45921,-13.70376
2032445.12405,141.0,952.86591,0.46317,0.11843,0.47807,-14.34339
2032445.36205,141.0,754.27557,0.48101,0.12466,0.4969,-14.52974
2032445.59905,141.0,596.71857,0.50089,0.13232,0.51807,-14.79804
2032445.83705,141.0,471.96338,0.5198,0.13908,0.53809,-14.97919
2032446.07605,141.0,373.20856,0.54237,0.14648,0.5618,-15.11314
2032446.31305,141.0,295.47278,0.56486,0.15326,0.58528,-15.18026
2032446.55305,141.0,233.87738,0.58952,0.16012,0.61088,-15.19593
2032446.79105,141.0,185.05922,0.61354,0.16796,0.63612,-15.31025
2032447.02705,141.0,146.35823,0.63917,0.17571,0.66288,-15.37137
2032447.26305,141.0,115.77804,0.66481,0.18117,0.68906,-15.2441
2032447.49705,141.0,91.6721,0.69358,0.18859,0.71876,-15.21115
2032447.74305,141.0,72.51701,0.72359,0.19335,0.74897,-14.96038
2032447.97205,141.0,57.36816,0.75309,0.20186,0.77968,-15.0051
2032448.20905,141.0,45.3629,0.78182,0.20692,0.80874,-14.82402
2032448.44105,141.0,35.93134,0.81427,0.21314,0.8417,-14.66822
2032448.69105,141.0,28.40909,0.84587,0.22022,0.87407,-14.59298
2032448.90605,141.0,22.48202,0.88023,0.22967,0.9097,-14.62375
2032449.17105,141.0,17.79613,0.9163,0.237,0.94645,-14.50147
2032449.42305,141.0,14.06813,0.95821,0.2432,0.98859,-14.24113
2032449.63905,141.0,11.1448,1.00152,0.2484,1.03187,-13.92962
2032449.90605,141.0,8.81772,1.04925,0.24554,1.0776,-13.17124
2032450.08405,141.0,6.97545,1.09244,0.23583,1.11761,-12.18193
2032450.30305,141.0,5.5173,1.13635,0.22536,1.15848,-11.2173
2032450.57205,141.0,4.36941,1.17199,0.20372,1.18956,-9.8607
2032450.90705,141.0,3.45686,1.20707,0.18599,1.22131,-8.75961
2032451.32605,141.0,2.73547,1.23299,0.16648,1.24418,-7.68968
2032451.85105,141.0,2.16054,1.25205,0.14751,1.26071,-6.71938
2032452.51005,141.0,1.70952,1.26967,0.1315,1.27646,-5.91298
2032453.33905,141.0,1.35352,1.28321,0.11809,1.28863,-5.25792
2032454.38105,141.0,1.07079,1.29405,0.10843,1.29858,-4.78966
2032455.69505,141.0,0.84734,1.30391,0.10064,1.30779,-4.41341
2032457.35105,141.0,0.67072,1.31293,0.09577,1.31642,-4.17188
2032459.44004,141.0,0.53067,1.32248,0.09293,1.32574,-4.01971
2032462.07604,141.0,0.41976,1.33116,0.09433,1.3345,-4.05357
2032465.40804,141.0,0.33183,1.33908,0.09701,1.34259,-4.14339
2032469.61404,141.0,0.26261,1.34802,0.1003,1.35175,-4.25527
2032474.92203,141.0,0.20791,1.35935,0.10713,1.36356,-4.50601
2032481.62603,141.0,0.16452,1.371,0.1188,1.37614,-4.95238
2032490.10302,141.0,0.13007,1.38216,0.13472,1.38871,-5.56704
2032500.79301,141.0,0.10309,1.39149,0.1518,1.39974,-6.2259
2032514.307,141.0,0.08153,1.40375,0.16965,1.41396,-6.89122
2032531.40499,141.0,0.06443,1.42075,0.19218,1.43369,-7.70334
2032552.99097,141.0,0.05102,1.44345,0.22013,1.46014,-8.67082
2032580.23395,141.0,0.04042,1.4665,0.25478,1.48847,-9.85598
2032614.72892,141.0,0.03192,1.49386,0.29181,1.52209,-11.05292
2032658.27689,141.0,0.02528,1.53287,0.33127,1.56825,-12.19458
2032713.34185,141.0,0.01999,1.58727,0.38467,1.63322,-13.62285
2046544.00245,142.0,20004.453,0.31223,-0.02102,0.31294,3.85216
2046544.14545,142.0,15829.126,0.31813,-0.0018,0.31814,0.32338
2046544.28745,142.0,12516.703,0.32587,0.01307,0.32613,-2.29623
2046544.42945,142.0,9909.4424,0.33464,0.0281,0.33582,-4.79984
2046544.59345,142.0,7835.48,0.34315,0.03918,0.34538,-6.5144
2046544.79445,142.0,6217.2461,0.35185,0.05141,0.35558,-8.31338
2046545.03245,142.0,4905.291,0.36315,0.05994,0.36806,-9.37321
2046545.27045,142.0,3881.2737,0.37383,0.06923,0.38019,-10.49208
2046545.50845,142.0,3070.9827,0.38782,0.07735,0.39546,-11.27939
2046545.74745,142.0,2430.7778,0.40095,0.08561,0.40998,-12.05298
2046545.98545,142.0,1923.1537,0.41506,0.09452,0.42568,-12.8296
2046546.22345,142.0,1522.4358,0.43072,0.10241,0.44272,-13.37473
2046546.46145,142.0,1203.8446,0.44776,0.10971,0.461,-13.76736
2046546.70045,142.0,952.86591,0.46358,0.11605,0.47788,-14.0543
2046546.93845,142.0,754.27557,0.48118,0.12349,0.49677,-14.39416
2046547.17545,142.0,596.71857,0.4992,0.13237,0.51645,-14.85136
2046547.41345,142.0,471.96338,0.52174,0.13746,0.53954,-14.75965
2046547.65245,142.0,373.20856,0.54249,0.14607,0.56181,-15.07018
2046547.88945,142.0,295.47278,0.5648,0.1521,0.58492,-15.07166
2046548.12945,142.0,233.87738,0.58834,0.16129,0.61004,-15.33041
2046548.36745,142.0,185.05922,0.61423,0.16688,0.63649,-15.19974
2046548.60345,142.0,146.35823,0.6388,0.17528,0.66242,-15.34381
2046548.83945,142.0,115.77804,0.66692,0.18054,0.69093,-15.14765
2046549.07445,142.0,91.6721,0.69425,0.18709,0.71902,-15.08216
2046549.31945,142.0,72.51701,0.72213,0.19403,0.74775,-15.03976
2046549.54845,142.0,57.36816,0.75277,0.19958,0.77878,-14.84918
2046549.78545,142.0,45.3629,0.78026,0.20477,0.80668,-14.70517
2046550.01745,142.0,35.93134,0.81182,0.21285,0.83926,-14.69194
2046550.26745,142.0,28.40909,0.84398,0.21905,0.87195,-14.54969
2046550.48245,142.0,22.48202,0.87696,0.22783,0.90607,-14.56291
2046550.74745,142.0,17.79613,0.91517,0.23614,0.94514,-14.46815
2046550.99945,142.0,14.06813,0.95656,0.2441,0.98721,-14.31551
2046551.21545,142.0,11.1448,1.00298,0.24702,1.03295,-13.83598
2046551.48245,142.0,8.81772,1.04759,0.24523,1.07591,-13.17503
2046551.66145,142.0,6.97545,1.09187,0.23827,1.11756,-12.31028
2046551.87945,142.0,5.5173,1.13582,0.22257,1.15742,-11.0871
2046552.14845,142.0,4.36941,1.17149,0.20573,1.18942,-9.96036
2046552.48345,142.0,3.45686,1.20458,0.18411,1.21857,-8.69001
2046552.90245,142.0,2.73547,1.23139,0.16663,1.24262,-7.70639
2046553.42745,142.0,2.16054,1.25135,0.14857,1.26014,-6.77084
2046554.08645,142.0,1.70952,1.26782,0.13088,1.27456,-5.89385
2046554.91545,142.0,1.35352,1.28227,0.11804,1.28769,-5.25975
2046555.95745,142.0,1.07079,1.29386,0.10849,1.2984,-4.79289
2046557.27144,142.0,0.84734,1.30326,0.1011,1.30718,-4.43594
2046558.92744,142.0,0.67072,1.31198,0.09641,1.31552,-4.20272
2046561.01644,142.0,0.53067,1.32136,0.09322,1.32464,-4.03537
2046563.65244,142.0,0.41976,1.33103,0.09423,1.33436,-4.04949
2046566.98444,142.0,0.33183,1.33906,0.09807,1.34265,-4.18874
2046571.18943,142.0,0.26261,1.34621,0.10241,1.3501,-4.3501
2046576.49843,142.0,0.20791,1.35534,0.10849,1.35968,-4.57637
2046583.20242,142.0,0.16452,1.36665,0.11792,1.37173,-4.93165
2046591.67942,142.0,0.13007,1.37867,0.13137,1.38492,-5.44309
2046602.36941,142.0,0.10309,1.39077,0.14784,1.3986,-6.06779
2046615.8824,142.0,0.08153,1.40493,0.16679,1.4148,-6.77042
2046632.98039,142.0,0.06443,1.42334,0.18977,1.43593,-7.59419
2046654.56737,142.0,0.05102,1.44986,0.21868,1.46626,-8.57736
2046681.80935,142.0,0.04042,1.47664,0.26004,1.49936,-9.98744
2046716.30532,142.0,0.03192,1.49997,0.30712,1.53109,-11.57151
2046759.85229,142.0,0.02528,1.52608,0.35067,1.56585,-12.94093
2046814.91824,142.0,0.01999,1.5655,0.39503,1.61457,-14.16222
2060636.00227,143.0,20004.453,0.31122,-0.0193,0.31182,3.54796
2060636.14527,143.0,15829.126,0.31965,-0.00414,0.31968,0.74135
2060636.28727,143.0,12516.703,0.32604,0.01377,0.32634,-2.41812
2060636.42927,143.0,9909.4424,0.33425,0.02765,0.33539,-4.72863
2060636.59327,143.0,7835.48,0.34287,0.03967,0.34516,-6.59965
2060636.79427,143.0,6217.2461,0.35439,0.04942,0.35782,-7.93878
2060637.03227,143.0,4905.291,0.36241,0.06025,0.36738,-9.439
2060637.27127,143.0,3881.2737,0.37549,0.06971,0.38191,-10.51723
2060637.50826,143.0,3070.9827,0.38635,0.07782,0.39411,-11.38895
2060637.74626,143.0,2430.7778,0.40115,0.08661,0.41039,-12.18334
2060637.98426,143.0,1923.1537,0.41531,0.09401,0.42582,-12.75422
2060638.22226,143.0,1522.4358,0.43004,0.10263,0.44212,-13.42226
2060638.46026,143.0,1203.8446,0.4465,0.10984,0.45982,-13.82018
2060638.69926,143.0,952.86591,0.46302,0.11689,0.47755,-14.16782
2060638.93726,143.0,754.27557,0.48137,0.12372,0.49701,-14.41352
2060639.17426,143.0,596.71857,0.50078,0.13071,0.51756,-14.62888
2060639.41226,143.0,471.96338,0.52197,0.13796,0.53989,-14.80483
2060639.65126,143.0,373.20856,0.54241,0.14579,0.56166,-15.04492
2060639.88826,143.0,295.47278,0.56438,0.15288,0.58472,-15.15676
2060640.12826,143.0,233.87738,0.58919,0.15976,0.61046,-15.17067
2060640.36626,143.0,185.05922,0.61389,0.16669,0.63612,-15.19151
2060640.60226,143.0,146.35823,0.63816,0.17297,0.66119,-15.16535
2060640.83826,143.0,115.77804,0.66594,0.18092,0.69008,-15.19928
2060641.07326,143.0,91.6721,0.69252,0.18658,0.71721,-15.07842
2060641.31826,143.0,72.51701,0.72164,0.19432,0.74735,-15.07089
2060641.54726,143.0,57.36816,0.75181,0.19982,0.77791,-14.88393
2060641.78426,143.0,45.3629,0.7804,0.20486,0.80684,-14.70832
2060642.01626,143.0,35.93134,0.81086,0.21116,0.8379,-14.59667
2060642.26626,143.0,28.40909,0.8425,0.21839,0.87035,-14.53245
2060642.48126,143.0,22.48202,0.87804,0.22885,0.90738,-14.60831
2060642.74526,143.0,17.79613,0.91512,0.23715,0.94535,-14.52825
2060642.99826,143.0,14.06813,0.95637,0.2434,0.98685,-14.27915
2060643.21426,143.0,11.1448,0.99903,0.24796,1.02934,-13.93898
2060643.48126,143.0,8.81772,1.04628,0.24549,1.07469,-13.20462
2060643.65926,143.0,6.97545,1.09228,0.23491,1.11725,-12.13747
2060643.87726,143.0,5.5173,1.13374,0.22555,1.15596,-11.25155
2060644.14726,143.0,4.36941,1.17249,0.20459,1.19021,-9.89804
2060644.48226,143.0,3.45686,1.20525,0.18654,1.2196,-8.7981
2060644.90026,143.0,2.73547,1.23068,0.16688,1.24194,-7.72238
2060645.42626,143.0,2.16054,1.25201,0.14732,1.26065,-6.71113
2060646.08526,143.0,1.70952,1.26901,0.132,1.27586,-5.9386
2060646.91326,143.0,1.35352,1.28289,0.11941,1.28844,-5.31759
2060647.95626,143.0,1.07079,1.29333,0.10879,1.2979,-4.80811
2060649.27026,143.0,0.84734,1.30327,0.10076,1.30716,-4.42096
2060650.92625,143.0,0.67072,1.31317,0.09607,1.31668,-4.18441
2060653.01525,143.0,0.53067,1.32177,0.09401,1.32511,-4.06809
2060655.65125,143.0,0.41976,1.33016,0.09525,1.33357,-4.09605
2060658.98325,143.0,0.33183,1.33767,0.09724,1.3412,-4.15772
2060663.18824,143.0,0.26261,1.34641,0.10083,1.35018,-4.2828
2060668.49724,143.0,0.20791,1.35727,0.10816,1.36158,-4.55604
2060675.20124,143.0,0.16452,1.36769,0.1188,1.37284,-4.96416
2060683.67823,143.0,0.13007,1.37827,0.13192,1.38457,-5.46732
2060694.36822,143.0,0.10309,1.39113,0.14605,1.39878,-5.99337
2060707.88221,143.0,0.08153,1.40909,0.16547,1.41878,-6.6974
2060724.9792,143.0,0.06443,1.42955,0.19232,1.44243,-7.66222
2060746.56618,143.0,0.05102,1.44942,0.2279,1.46723,-8.9356
2060773.80816,143.0,0.04042,1.46749,0.26496,1.49122,-10.23454
2060808.30413,143.0,0.03192,1.49104,0.30056,1.52103,-11.39675
2060851.8511,143.0,0.02528,1.5269,0.34031,1.56437,-12.56438
2060906.91706,143.0,0.01999,1.5723,0.39121,1.62023,-13.97224
