Repository: SebaVillagra00/ICM2985-SOH-IPRE

## Data University of Cambridge (EIS Cambridge)
Data publicada en "Identifying degradation patterns of lithium ion batteries from impedance spectroscopy using machine learning" (Zhang, Tang, Zhang, Wang, Stimming & Lee, 2020) https://www.nature.com/articles/s41467-020-15235-7.

Carpeta contiene:
* Paper de Nature Comunications (IF: 16.6).
* Data frames para IOS.
* Data frames para Windows.

Cada Data frame está contenido en un archivo .txt con las siguientes columnas:
* time/s: tiempo en que se mide la muestra.
* cycle number: ciclo de carga de la batería.
* freq/Hz: frecuencia de la señal de input.
* Re(Z)/Ohm: Parte resistiva de la impedancia.
* Im(Z)/Ohm: Parte reactiva de la impedancia.

File: EIS Cambridge/csvEIS/EIS_state_III_45C01.csv (part 14 of 27)
time/s,cycle number,freq/Hz,Re(Z)/Ohm,-Im(Z)/Ohm,|Z|/Ohm,Phase(Z)/deg
2342986.83333,145.0,754.27557,0.81288,0.05331,0.81463,-3.75217
2342987.07033,145.0,596.71857,0.82044,0.05752,0.82245,-4.01036
2342987.30833,145.0,471.96338,0.82884,0.05896,0.83093,-4.0688
2342987.54733,145.0,373.20856,0.83841,0.06235,0.84072,-4.25279
2342987.78433,145.0,295.47278,0.84518,0.06592,0.84775,-4.45998
2342988.02433,145.0,233.87738,0.85495,0.06924,0.85775,-4.62985
2342988.26233,145.0,185.05922,0.86585,0.07477,0.86908,-4.93545
2342988.49833,145.0,146.35823,0.87686,0.08085,0.88058,-5.26814
2342988.73433,145.0,115.77804,0.88782,0.08732,0.8921,-5.61733
2342988.96933,145.0,91.6721,0.90118,0.09265,0.90593,-5.8702
2342989.21433,145.0,72.51701,0.91507,0.10024,0.92055,-6.2516
2342989.44333,145.0,57.36816,0.93382,0.10665,0.93989,-6.51568
2342989.68033,145.0,45.3629,0.95329,0.11194,0.95984,-6.69744
2342989.91233,145.0,35.93134,0.97667,0.11371,0.98326,-6.641
2342990.16233,145.0,28.40909,0.99845,0.11365,1.0049,-6.49366
2342990.37733,145.0,22.48202,1.02062,0.1094,1.02647,-6.11835
2342990.64233,145.0,17.79613,1.04024,0.10228,1.04526,-5.6155
2342990.89433,145.0,14.06813,1.05772,0.09132,1.06166,-4.93427
2342991.11033,145.0,11.1448,1.07213,0.08326,1.07536,-4.44083
2342991.37733,145.0,8.81772,1.08119,0.0721,1.08359,-3.81534
2342991.55633,145.0,6.97545,1.0916,0.06028,1.09326,-3.16084
2342991.77433,145.0,5.5173,1.10065,0.05487,1.10201,-2.85406
2342992.04333,145.0,4.36941,1.10311,0.05078,1.10428,-2.63559
2342992.37833,145.0,3.45686,1.10331,0.04527,1.10424,-2.34981
2342992.79733,145.0,2.73547,1.1077,0.0384,1.10836,-1.98545
2342993.32233,145.0,2.16054,1.11452,0.03208,1.11498,-1.64876
2342993.98133,145.0,1.70952,1.12297,0.03256,1.12344,-1.66067
2342994.81033,145.0,1.35352,1.12927,0.0381,1.12991,-1.93234
2342995.85333,145.0,1.07079,1.12932,0.04645,1.13028,-2.35518
2342997.16633,145.0,0.84734,1.1234,0.05178,1.1246,-2.63878
2342998.82233,145.0,0.67072,1.11695,0.0525,1.11818,-2.69104
2343000.91133,145.0,0.53067,1.11296,0.04506,1.11387,-2.31856
2343003.54834,145.0,0.41976,1.11765,0.03285,1.11814,-1.68374
2343006.87934,145.0,0.33183,1.13636,0.02209,1.13658,-1.11354
2343011.08534,145.0,0.26261,1.16932,0.02446,1.16958,-1.19835
2343016.39334,145.0,0.20791,1.20736,0.04975,1.20839,-2.35971
2343023.09735,145.0,0.16452,1.23319,0.10147,1.23735,-4.7037
2343031.57435,145.0,0.13007,1.22713,0.1686,1.23865,-7.82324
2343042.26436,145.0,0.10309,1.18039,0.22539,1.20172,-10.81011
2343055.77837,145.0,0.08153,1.10522,0.2409,1.13117,-12.29616
2343072.87538,145.0,0.06443,1.03733,0.21056,1.05849,-11.4739
2343094.46239,145.0,0.05102,1.00659,0.09988,1.01153,-5.66669
2343121.70441,145.0,0.04042,1.0794,-0.05149,1.08063,2.73112
2343156.19943,145.0,0.03192,1.29249,-0.16561,1.30305,7.30183
2343199.74645,145.0,0.02528,1.62681,-0.13619,1.6325,4.78525
2343254.81149,145.0,0.01999,1.98726,0.13644,1.99194,-3.92775
2358495.93943,146.0,20004.453,0.71166,-0.02079,0.71196,1.67305
2358496.08143,146.0,15829.126,0.71718,-0.00651,0.71721,0.51994
2358496.22343,146.0,12516.703,0.72446,0.0047,0.72448,-0.37177
2358496.36543,146.0,9909.4424,0.73305,0.01462,0.7332,-1.14271
2358496.52943,146.0,7835.48,0.73905,0.02115,0.73936,-1.63901
2358496.73043,146.0,6217.2461,0.74685,0.02705,0.74734,-2.07432
2358496.96843,146.0,4905.291,0.75391,0.03277,0.75462,-2.48908
2358497.20743,146.0,3881.2737,0.76018,0.03531,0.761,-2.65911
2358497.44543,146.0,3070.9827,0.76734,0.03965,0.76837,-2.95828
2358497.68343,146.0,2430.7778,0.77425,0.04156,0.77537,-3.07246
2358497.92143,146.0,1923.1537,0.78169,0.04548,0.78301,-3.32986
2358498.15943,146.0,1522.4358,0.78619,0.04724,0.78761,-3.43875
2358498.39743,146.0,1203.8446,0.79667,0.04921,0.79819,-3.53472
2358498.63643,146.0,952.86591,0.80387,0.05153,0.80552,-3.66742
2358498.87443,146.0,754.27557,0.81066,0.05371,0.81244,-3.79073
2358499.11143,146.0,596.71857,0.81817,0.05754,0.82019,-4.02313
2358499.34943,146.0,471.96338,0.82715,0.06023,0.82934,-4.16496
2358499.58843,146.0,373.20856,0.83478,0.06293,0.83714,-4.31136
2358499.82643,146.0,295.47278,0.84567,0.06571,0.84822,-4.44324
2358500.06543,146.0,233.87738,0.85393,0.07029,0.85682,-4.70535
2358500.30343,146.0,185.05922,0.86497,0.07513,0.86822,-4.96405
2358500.53943,146.0,146.35823,0.87519,0.08012,0.87885,-5.23043
2358500.77643,146.0,115.77804,0.8862,0.0849,0.89026,-5.47228
2358501.01043,146.0,91.6721,0.89891,0.09239,0.90364,-5.86815
2358501.25543,146.0,72.51701,0.91392,0.09835,0.91919,-6.14198
2358501.48443,146.0,57.36816,0.93179,0.10735,0.93795,-6.57227
2358501.72143,146.0,45.3629,0.9528,0.11023,0.95915,-6.59914
2358501.95343,146.0,35.93134,0.97488,0.1136,0.98147,-6.64638
2358502.20443,146.0,28.40909,0.99889,0.1133,1.00529,-6.47107
2358502.41843,146.0,22.48202,1.01878,0.10872,1.02457,-6.09106
2358502.68343,146.0,17.79613,1.03824,0.10092,1.04314,-5.55191
2358502.93543,146.0,14.06813,1.05682,0.09455,1.06104,-5.11254
2358503.15143,146.0,11.1448,1.07044,0.08267,1.07363,-4.41611
2358503.41943,146.0,8.81772,1.08273,0.07412,1.08527,-3.91633
2358503.59743,146.0,6.97545,1.08827,0.06462,1.09019,-3.398
2358503.81543,146.0,5.5173,1.09505,0.05347,1.09636,-2.79548
2358504.08443,146.0,4.36941,1.1031,0.0469,1.1041,-2.43448
2358504.41943,146.0,3.45686,1.11,0.04519,1.11092,-2.33113
2358504.83843,146.0,2.73547,1.11035,0.04502,1.11126,-2.32199
2358505.36343,146.0,2.16054,1.10895,0.04198,1.10975,-2.16814
2358506.02243,146.0,1.70952,1.10958,0.03619,1.11017,-1.86823
2358506.85143,146.0,1.35352,1.11425,0.02952,1.11464,-1.51784
2358507.89443,146.0,1.07079,1.12327,0.02616,1.12358,-1.33403
2358509.20843,146.0,0.84734,1.13566,0.02859,1.13602,-1.44211
2358510.86343,146.0,0.67072,1.14701,0.03879,1.14767,-1.93709
2358512.95244,146.0,0.53067,1.1517,0.05787,1.15315,-2.87668
2358515.58944,146.0,0.41976,1.1445,0.07689,1.14708,-3.84338
2358518.92044,146.0,0.33183,1.12692,0.08765,1.13033,-4.44731
2358523.12644,146.0,0.26261,1.10807,0.08226,1.11112,-4.24563
2358528.43444,146.0,0.20791,1.10099,0.06091,1.10268,-3.16654
2358535.13845,146.0,0.16452,1.11723,0.03005,1.11763,-1.54089
2358543.61545,146.0,0.13007,1.16556,0.00696,1.16558,-0.34193
2358554.30546,146.0,0.10309,1.24403,0.01554,1.24413,-0.71587
2358567.81947,146.0,0.08153,1.33197,0.07932,1.33433,-3.40788
2358584.91648,146.0,0.06443,1.39185,0.18874,1.40459,-7.72242
2358606.50349,146.0,0.05102,1.37654,0.35444,1.42144,-14.43907
2358633.74551,146.0,0.04042,1.25127,0.49469,1.34551,-21.57149
2358668.24053,146.0,0.03192,1.04295,0.52632,1.16822,-26.77759
2358711.78755,146.0,0.02528,0.83331,0.38416,0.9176,-24.74988
2358766.85259,146.0,0.01999,0.74431,0.05271,0.74618,-4.05102
2373994.56102,147.0,20004.453,0.73273,-0.01957,0.73299,1.53019
2373994.70402,147.0,15829.126,0.74239,-0.00403,0.7424,0.31095
2373994.84602,147.0,12516.703,0.75076,0.00584,0.75078,-0.44583
2373994.98802,147.0,9909.4424,0.75604,0.01381,0.75617,-1.04683
2373995.15202,147.0,7835.48,0.76473,0.02206,0.76505,-1.65237
2373995.35302,147.0,6217.2461,0.77093,0.02816,0.77144,-2.09209
2373995.59102,147.0,4905.291,0.77628,0.03315,0.77698,-2.44561
2373995.82902,147.0,3881.2737,0.78375,0.0345,0.7845,-2.5204
2373996.06702,147.0,3070.9827,0.79226,0.03779,0.79316,-2.73086
2373996.30602,147.0,2430.7778,0.7981,0.04264,0.79924,-3.05835
2373996.54402,147.0,1923.1537,0.80508,0.0436,0.80626,-3.09981
2373996.78202,147.0,1522.4358,0.81289,0.0458,0.81418,-3.22452
2373997.02002,147.0,1203.8446,0.82116,0.05049,0.82272,-3.51826
2373997.25902,147.0,952.86591,0.8291,0.05078,0.83065,-3.50514
2373997.49702,147.0,754.27557,0.83538,0.05416,0.83713,-3.70959
2373997.73402,147.0,596.71857,0.84206,0.05553,0.84389,-3.77276
2373997.97202,147.0,471.96338,0.8511,0.06087,0.85328,-4.09101
2373998.21102,147.0,373.20856,0.86043,0.06206,0.86266,-4.12571
2373998.44802,147.0,295.47278,0.8679,0.06548,0.87037,-4.31486
2373998.68802,147.0,233.87738,0.87731,0.0711,0.88019,-4.6334
2373998.92602,147.0,185.05922,0.888,0.07432,0.8911,-4.78437
2373999.16202,147.0,146.35823,0.89852,0.08056,0.90212,-5.12311
2373999.39802,147.0,115.77804,0.91095,0.08629,0.91503,-5.41116
2373999.63302,147.0,91.6721,0.92232,0.09286,0.92698,-5.74922
2373999.87802,147.0,72.51701,0.93767,0.09958,0.94294,-6.0621
2374000.10702,147.0,57.36816,0.957,0.10662,0.96292,-6.35742
2374000.34402,147.0,45.3629,0.97542,0.11014,0.98162,-6.44257
2374000.57603,147.0,35.93134,0.99849,0.11363,1.00494,-6.49247
2374000.82603,147.0,28.40909,1.02045,0.11232,1.02661,-6.28138
2374001.04103,147.0,22.48202,1.04311,0.11055,1.04895,-6.0496
2374001.30603,147.0,17.79613,1.06385,0.10206,1.06873,-5.47985
2374001.55803,147.0,14.06813,1.07904,0.09263,1.083,-4.90636
2374001.77403,147.0,11.1448,1.09734,0.08404,1.10055,-4.37969
2374002.04103,147.0,8.81772,1.1038,0.07414,1.10629,-3.84252
2374002.22003,147.0,6.97545,1.11278,0.06323,1.11458,-3.25231
2374002.43803,147.0,5.5173,1.12218,0.0551,1.12353,-2.81078
2374002.70703,147.0,4.36941,1.1286,0.05177,1.12979,-2.62648
2374003.04203,147.0,3.45686,1.13034,0.04806,1.13136,-2.43452
2374003.46103,147.0,2.73547,1.131,0.04072,1.13173,-2.06205
2374003.98603,147.0,2.16054,1.13536,0.03412,1.13587,-1.72121
2374004.64503,147.0,1.70952,1.14276,0.02977,1.14315,-1.49211
2374005.47403,147.0,1.35352,1.15168,0.03046,1.15208,-1.51487
2374006.51703,147.0,1.07079,1.15861,0.03871,1.15925,-1.91349
2374007.83003,147.0,0.84734,1.15946,0.04968,1.16053,-2.45325
2374009.48603,147.0,0.67072,1.15506,0.05912,1.15657,-2.93017
2374011.57503,147.0,0.53067,1.14514,0.06137,1.14678,-3.06787
2374014.21203,147.0,0.41976,1.13549,0.05482,1.13682,-2.76382
2374017.54304,147.0,0.33183,1.13717,0.03978,1.13786,-2.00347
2374021.74904,147.0,0.26261,1.1553,0.02375,1.15554,-1.17753
2374027.05704,147.0,0.20791,1.19406,0.01886,1.19421,-0.90484
2374033.76104,147.0,0.16452,1.24424,0.04077,1.24491,-1.87655
2374042.23805,147.0,0.13007,1.2867,0.09738,1.29038,-4.32784
2374052.92806,147.0,0.10309,1.29522,0.18253,1.30801,-8.02166
2374066.44206,147.0,0.08153,1.25288,0.26905,1.28145,-12.12006
2374083.53907,147.0,0.06443,1.17595,0.32362,1.21967,-15.38702
2374105.12609,147.0,0.05102,1.05844,0.29602,1.09905,-15.62519
2374132.3681,147.0,0.04042,0.98012,0.16866,0.99453,-9.76382
2374166.86312,147.0,0.03192,1.01835,-0.03602,1.01899,2.0255
2374210.41015,147.0,0.02528,1.24167,-0.23546,1.26379,10.73744
2374265.47518,147.0,0.01999,1.66166,-0.29725,1.68803,10.1424
2389495.35824,148.0,20004.453,0.73813,-0.02003,0.7384,1.55424
2389495.50124,148.0,15829.126,0.74652,-0.00573,0.74654,0.43947
2389495.64324,148.0,12516.703,0.75318,0.00602,0.7532,-0.45796
2389495.78524,148.0,9909.4424,0.76188,0.01522,0.76203,-1.14441
2389495.94924,148.0,7835.48,0.76895,0.02213,0.76926,-1.64879
2389496.15024,148.0,6217.2461,0.77584,0.02754,0.77633,-2.03302
2389496.38824,148.0,4905.291,0.78293,0.03229,0.78359,-2.3616
2389496.62624,148.0,3881.2737,0.78938,0.03633,0.79022,-2.63477
2389496.86424,148.0,3070.9827,0.796,0.0402,0.79702,-2.89116
2389497.10324,148.0,2430.7778,0.80236,0.04039,0.80338,-2.88179
2389497.34124,148.0,1923.1537,0.81084,0.04321,0.81199,-3.05025
2389497.57924,148.0,1522.4358,0.81748,0.04589,0.81877,-3.21282
2389497.81724,148.0,1203.8446,0.82549,0.05007,0.82701,-3.47102
2389498.05624,148.0,952.86591,0.83283,0.05184,0.83444,-3.56188
2389498.29424,148.0,754.27557,0.84021,0.05419,0.84196,-3.69045
2389498.53124,148.0,596.71857,0.84788,0.05589,0.84972,-3.77125
2389498.76924,148.0,471.96338,0.85676,0.05918,0.8588,-3.95157
2389499.00824,148.0,373.20856,0.86542,0.06377,0.86776,-4.21446
2389499.24524,148.0,295.47278,0.87327,0.0664,0.87579,-4.34807
2389499.48524,148.0,233.87738,0.88211,0.0712,0.88498,-4.61448
2389499.72324,148.0,185.05922,0.89344,0.07511,0.89659,-4.80564
2389499.95924,148.0,146.35823,0.90331,0.08007,0.90685,-5.06533
2389500.19524,148.0,115.77804,0.91624,0.08585,0.92026,-5.35315
2389500.43024,148.0,91.6721,0.92863,0.09434,0.93341,-5.80109
2389500.67524,148.0,72.51701,0.9433,0.09929,0.94851,-6.00863
2389500.90424,148.0,57.36816,0.96147,0.10664,0.96736,-6.32891
2389501.14124,148.0,45.3629,0.98141,0.11115,0.98768,-6.4613
2389501.37324,148.0,35.93134,1.00317,0.11466,1.0097,-6.52021
2389501.62324,148.0,28.40909,1.02523,0.1136,1.0315,-6.3227
2389501.83824,148.0,22.48202,1.04856,0.11079,1.0544,-6.03165
2389502.10324,148.0,17.79613,1.06887,0.1029,1.07381,-5.49911
2389502.35524,148.0,14.06813,1.08602,0.09239,1.08994,-4.86272
2389502.57124,148.0,11.1448,1.10075,0.08368,1.10392,-4.34751
2389502.83824,148.0,8.81772,1.10968,0.0728,1.11207,-3.75326
2389503.01724,148.0,6.97545,1.11876,0.06181,1.12047,-3.16249
2389503.23524,148.0,5.5173,1.12927,0.0555,1.13063,-2.81365
2389503.50424,148.0,4.36941,1.13208,0.0525,1.1333,-2.65493
2389503.83924,148.0,3.45686,1.13348,0.04539,1.13439,-2.29341
2389504.25824,148.0,2.73547,1.13727,0.03874,1.13793,-1.95104
2389504.78324,148.0,2.16054,1.14306,0.03284,1.14353,-1.64564
2389505.44224,148.0,1.70952,1.15079,0.03187,1.15123,-1.5863
2389506.27124,148.0,1.35352,1.15852,0.03599,1.15908,-1.77939
2389507.31424,148.0,1.07079,1.16181,0.04393,1.16264,-2.16525
2389508.62724,148.0,0.84734,1.15722,0.05269,1.15842,-2.60705
2389510.28324,148.0,0.67072,1.15092,0.05698,1.15233,-2.83425
2389512.37225,148.0,0.53067,1.14378,0.05197,1.14496,-2.60157
2389515.00925,148.0,0.41976,1.14245,0.04035,1.14316,-2.02256
2389518.34025,148.0,0.33183,1.15545,0.02625,1.15574,-1.30169
2389522.54625,148.0,0.26261,1.1846,0.02029,1.18477,-0.98143
2389527.85425,148.0,0.20791,1.22619,0.03455,1.22668,-1.61406
2389534.55826,148.0,0.16452,1.26429,0.07756,1.26667,-3.51028
2389543.03526,148.0,0.13007,1.27696,0.14629,1.28531,-6.5355
2389553.72527,148.0,0.10309,1.24789,0.21892,1.26695,-9.95038
2389567.23928,148.0,0.08153,1.17714,0.26385,1.20635,-12.63395
2389584.33629,148.0,0.06443,1.09603,0.26254,1.12704,-13.47081
2389605.9223,148.0,0.05102,1.02625,0.17103,1.0404,-9.46146
2389633.16532,148.0,0.04042,1.04395,0.01301,1.04404,-0.71394
2389667.66034,148.0,0.03192,1.20691,-0.14998,1.2162,7.08347
2389711.20736,148.0,0.02528,1.52365,-0.21191,1.53831,7.91807
2389766.2724,148.0,0.01999,1.93707,-0.05003,1.93772,1.47963
2404998.14106,149.0,20004.453,0.74376,-0.01834,0.74398,1.41231
2404998.28406,149.0,15829.126,0.75042,-0.00436,0.75043,0.33292
2404998.42606,149.0,12516.703,0.75629,0.00649,0.75632,-0.49196
2404998.56806,149.0,9909.4424,0.76591,0.01455,0.76605,-1.08834
2404998.73206,149.0,7835.48,0.77185,0.02199,0.77216,-1.632
2404998.93306,149.0,6217.2461,0.77916,0.02746,0.77964,-2.01831
2404999.17107,149.0,4905.291,0.78594,0.03155,0.78658,-2.29882
2404999.41007,149.0,3881.2737,0.79194,0.03567,0.79274,-2.57902
2404999.64807,149.0,3070.9827,0.79883,0.0388,0.79977,-2.78041
2404999.88607,149.0,2430.7778,0.80547,0.04148,0.80653,-2.9483
2405000.12407,149.0,1923.1537,0.81249,0.04442,0.8137,-3.12932
2405000.36207,149.0,1522.4358,0.82031,0.0467,0.82164,-3.25803
2405000.60007,149.0,1203.8446,0.82669,0.04994,0.8282,-3.45675
2405000.83907,149.0,952.86591,0.83521,0.05139,0.83679,-3.52098
2405001.07707,149.0,754.27557,0.84217,0.0553,0.84398,-3.75695
2405001.31407,149.0,596.71857,0.85177,0.05583,0.85359,-3.74985
2405001.55207,149.0,471.96338,0.8585,0.06014,0.86061,-4.00701
2405001.79107,149.0,373.20856,0.86723,0.06282,0.8695,-4.14329
2405002.02907,149.0,295.47278,0.87501,0.0674,0.8776,-4.40455
2405002.26807,149.0,233.87738,0.88548,0.07022,0.88826,-4.53411
2405002.50607,149.0,185.05922,0.89502,0.07524,0.89818,-4.80551
2405002.74207,149.0,146.35823,0.90616,0.07952,0.90964,-5.01511
2405002.97807,149.0,115.77804,0.91735,0.08609,0.92138,-5.36138
2405003.21307,149.0,91.6721,0.92996,0.09156,0.93446,-5.62321
2405003.45807,149.0,72.51701,0.9467,0.10002,0.95197,-6.03105
2405003.68707,149.0,57.36816,0.9643,0.10566,0.97007,-6.25289
2405003.92407,149.0,45.3629,0.98367,0.11149,0.98997,-6.46633
2405004.15607,149.0,35.93134,1.0056,0.11468,1.01212,-6.50576
2405004.40707,149.0,28.40909,1.02723,0.11293,1.03342,-6.2737
2405004.62107,149.0,22.48202,1.0503,0.10833,1.05588,-5.88863
2405004.88607,149.0,17.79613,1.07011,0.10272,1.07503,-5.48307
2405005.13807,149.0,14.06813,1.08804,0.09429,1.09212,-4.9531
2405005.35407,149.0,11.1448,1.09922,0.08232,1.1023,-4.28267
2405005.62207,149.0,8.81772,1.11489,0.07362,1.11732,-3.77787
2405005.80007,149.0,6.97545,1.12165,0.06587,1.12358,-3.36086
2405006.01807,149.0,5.5173,1.12638,0.05637,1.12779,-2.86522
2405006.28707,149.0,4.36941,1.13367,0.04572,1.13459,-2.30931
2405006.62207,149.0,3.45686,1.14039,0.04155,1.14115,-2.08669
2405007.04107,149.0,2.73547,1.14729,0.04138,1.14803,-2.06541
2405007.56607,149.0,2.16054,1.14924,0.04395,1.15008,-2.18998
2405008.22507,149.0,1.70952,1.14707,0.04335,1.14789,-2.16429
2405009.05407,149.0,1.35352,1.14369,0.03932,1.14437,-1.96884
2405010.09707,149.0,1.07079,1.14577,0.03353,1.14627,-1.67641
2405011.41007,149.0,0.84734,1.15233,0.02645,1.15263,-1.31471
2405013.06607,149.0,0.67072,1.16399,0.02417,1.16424,-1.18949
2405015.15507,149.0,0.53067,1.18218,0.03044,1.18257,-1.47507
2405017.79208,149.0,0.41976,1.19783,0.04947,1.19885,-2.36488
2405021.12308,149.0,0.33183,1.20167,0.07915,1.20428,-3.7684
2405025.32908,149.0,0.26261,1.18761,0.10784,1.19249,-5.18853
2405030.63708,149.0,0.20791,1.16066,0.12105,1.16696,-5.95413
2405037.34109,149.0,0.16452,1.13074,0.11092,1.13617,-5.60255
2405045.81809,149.0,0.13007,1.11756,0.07557,1.12012,-3.86841
2405056.5081,149.0,0.10309,1.1415,0.02402,1.14175,-1.2053
2405070.02111,149.0,0.08153,1.21801,-0.0163,1.21812,0.76663
2405087.11912,149.0,0.06443,1.33171,-0.01331,1.33177,0.57263
2405108.70513,149.0,0.05102,1.47989,0.07891,1.48199,-3.05219
2405135.94815,149.0,0.04042,1.57644,0.27621,1.60046,-9.93786
2405170.44317,149.0,0.03192,1.53804,0.53661,1.62896,-19.23327
2405213.99019,149.0,0.02528,1.32818,0.74907,1.52486,-29.4223
2405269.05523,149.0,0.01999,0.97473,0.79157,1.25566,-39.07999
2420492.44303,150.0,20004.453,0.7534,-0.01943,0.75365,1.47726
2420492.58603,150.0,15829.126,0.76162,-0.00654,0.76165,0.49183
2420492.72803,150.0,12516.703,0.76849,0.0071,0.76853,-0.52957
2420492.87003,150.0,9909.4424,0.77387,0.01576,0.77403,-1.16663
2420493.03403,150.0,7835.48,0.78232,0.02158,0.78262,-1.58023
2420493.23503,150.0,6217.2461,0.78997,0.02706,0.79043,-1.96201
2420493.47303,150.0,4905.291,0.79611,0.03171,0.79674,-2.28127
2420493.71103,150.0,3881.2737,0.80354,0.03612,0.80435,-2.57377
2420493.95003,150.0,3070.9827,0.81015,0.03965,0.81112,-2.80173
2420494.18803,150.0,2430.7778,0.81794,0.04218,0.81902,-2.95215
2420494.42603,150.0,1923.1537,0.82474,0.04496,0.82597,-3.12063
2420494.66403,150.0,1522.4358,0.83272,0.0469,0.83404,-3.22336
2420494.90203,150.0,1203.8446,0.83888,0.05034,0.84038,-3.43443
2420495.14103,150.0,952.86591,0.84625,0.05258,0.84788,-3.55545
2420495.37903,150.0,754.27557,0.85333,0.05529,0.85512,-3.70719
2420495.61603,150.0,596.71857,0.86245,0.05668,0.86431,-3.76002
2420495.85403,150.0,471.96338,0.87153,0.06001,0.8736,-3.93895
2420496.09303,150.0,373.20856,0.87833,0.06188,0.88051,-4.02968
2420496.33003,150.0,295.47278,0.88755,0.06668,0.89005,-4.29634
2420496.57003,150.0,233.87738,0.89633,0.06985,0.89905,-4.45585
2420496.80803,150.0,185.05922,0.90655,0.0752,0.90966,-4.74201
2420497.04403,150.0,146.35823,0.91637,0.07952,0.91982,-4.95955
2420497.28003,150.0,115.77804,0.92941,0.08498,0.93329,-5.22449
2420497.51503,150.0,91.6721,0.94196,0.09392,0.94663,-5.69369
2420497.76003,150.0,72.51701,0.95833,0.09987,0.96351,-5.94922
2420497.98903,150.0,57.36816,0.97509,0.10675,0.98092,-6.24764
2420498.22603,150.0,45.3629,0.9952,0.11023,1.00129,-6.32042
2420498.45803,150.0,35.93134,1.01741,0.11582,1.02398,-6.49446
2420498.70903,150.0,28.40909,1.03994,0.11382,1.04615,-6.24608
2420498.92303,150.0,22.48202,1.06245,0.11184,1.06832,-6.00899
2420499.18803,150.0,17.79613,1.08261,0.1031,1.08751,-5.4401
2420499.43903,150.0,14.06813,1.09935,0.09352,1.10332,-4.86236
2420499.65403,150.0,11.1448,1.11471,0.08294,1.1178,-4.25537
2420499.92103,150.0,8.81772,1.12458,0.07381,1.127,-3.75507
2420500.10003,150.0,6.97545,1.13329,0.06271,1.13503,-3.16703
2420500.31803,150.0,5.5173,1.14301,0.05689,1.14443,-2.84961
2420500.58703,150.0,4.36941,1.14803,0.05276,1.14924,-2.63127
2420500.92203,150.0,3.45686,1.14779,0.04703,1.14876,-2.34618
2420501.34103,150.0,2.73547,1.15107,0.04065,1.15179,-2.02267
2420501.86603,150.0,2.16054,1.15662,0.03311,1.1571,-1.63989
2420502.52503,150.0,1.70952,1.16488,0.0302,1.16527,-1.48509
2420503.35404,150.0,1.35352,1.17329,0.03409,1.17379,-1.66433
2420504.39704,150.0,1.07079,1.17719,0.04272,1.17797,-2.0783
2420505.71004,150.0,0.84734,1.17511,0.05184,1.17625,-2.52582
2420507.36604,150.0,0.67072,1.1689,0.05842,1.17036,-2.86121
2420509.45504,150.0,0.53067,1.16002,0.05615,1.16138,-2.77105
2420512.09204,150.0,0.41976,1.15566,0.0456,1.15656,-2.25969
2420515.42304,150.0,0.33183,1.16494,0.03036,1.16534,-1.49299
2420519.62905,150.0,0.26261,1.1904,0.01973,1.19057,-0.9496
2420524.93705,150.0,0.20791,1.23155,0.0269,1.23185,-1.25108
2420531.64105,150.0,0.16452,1.27592,0.06305,1.27748,-2.82916
2420540.11806,150.0,0.13007,1.30024,0.12953,1.30668,-5.68906
2420550.80806,150.0,0.10309,1.28426,0.20922,1.30119,-9.25268
2420564.32207,150.0,0.08153,1.22128,0.27106,1.251,-12.51389
2420581.41908,150.0,0.06443,1.13811,0.29084,1.17468,-14.3349
2420603.00609,150.0,0.05102,1.04696,0.22,1.06983,-11.86721
2420630.24811,150.0,0.04042,1.02568,0.07041,1.02809,-3.92708
2420664.74313,150.0,0.03192,1.1422,-0.11746,1.14823,5.87155
2420708.29016,150.0,0.02528,1.43351,-0.23932,1.45334,9.47803
2420763.35519,150.0,0.01999,1.86338,-0.16245,1.87045,4.98257
2435979.38054,151.0,20004.453,0.74179,-0.02039,0.74207,1.57488
2435979.52354,151.0,15829.126,0.74983,-0.00503,0.74985,0.38404
2435979.66554,151.0,12516.703,0.75604,0.00613,0.75606,-0.46476
2435979.80754,151.0,9909.4424,0.76591,0.01455,0.76605,-1.08807
2435979.97154,151.0,7835.48,0.77231,0.02216,0.77262,-1.64364
2435980.17254,151.0,6217.2461,0.77968,0.02831,0.7802,-2.07946
2435980.41054,151.0,4905.291,0.78489,0.03122,0.78551,-2.27753
2435980.64954,151.0,3881.2737,0.79201,0.03536,0.79279,-2.55661
2435980.88754,151.0,3070.9827,0.79971,0.04083,0.80075,-2.923
2435981.12554,151.0,2430.7778,0.8071,0.04232,0.80821,-3.00138
2435981.36354,151.0,1923.1537,0.81217,0.04468,0.8134,-3.14899
2435981.60154,151.0,1522.4358,0.81926,0.04694,0.8206,-3.27946
2435981.83954,151.0,1203.8446,0.82657,0.04854,0.828,-3.36098
2435982.07754,151.0,952.86591,0.83419,0.0515,0.83578,-3.5328
2435982.31654,151.0,754.27557,0.8423,0.05438,0.84405,-3.69412
2435982.55354,151.0,596.71857,0.85182,0.05522,0.85361,-3.70921
2435982.79154,151.0,471.96338,0.85924,0.06048,0.86137,-4.02606
2435983.03054,151.0,373.20856,0.86825,0.06258,0.8705,-4.12246
2435983.26754,151.0,295.47278,0.87656,0.06761,0.87917,-4.41061
2435983.50754,151.0,233.87738,0.88508,0.07063,0.8879,-4.56275
2435983.74554,151.0,185.05922,0.89554,0.07532,0.8987,-4.80779
2435983.98154,151.0,146.35823,0.90704,0.08011,0.91057,-5.04754
2435984.21754,151.0,115.77804,0.91826,0.08685,0.92236,-5.40283
2435984.45254,151.0,91.6721,0.93111,0.09195,0.93564,-5.64002
2435984.69754,151.0,72.51701,0.94639,0.10035,0.9517,-6.05249
2435984.92654,151.0,57.36816,0.96386,0.10575,0.96965,-6.2614
2435985.16354,151.0,45.3629,0.98389,0.11049,0.99008,-6.40747
2435985.39554,151.0,35.93134,1.00721,0.11571,1.01384,-6.55377
2435985.64554,151.0,28.40909,1.02813,0.11581,1.03463,-6.42668
2435985.86054,151.0,22.48202,1.05128,0.11127,1.05715,-6.04174
2435986.12554,151.0,17.79613,1.07248,0.10342,1.07746,-5.50809
2435986.37754,151.0,14.06813,1.08937,0.09341,1.09337,-4.90092
2435986.59354,151.0,11.1448,1.10605,0.08608,1.1094,-4.45009
2435986.86054,151.0,8.81772,1.11378,0.07354,1.1162,-3.77755
2435987.03954,151.0,6.97545,1.12421,0.0638,1.12602,-3.24807
2435987.25754,151.0,5.5173,1.1336,0.05771,1.13507,-2.91426
2435987.52654,151.0,4.36941,1.13608,0.05272,1.1373,-2.65712
2435987.86154,151.0,3.45686,1.13818,0.0464,1.13913,-2.33423
2435988.28054,151.0,2.73547,1.14144,0.03904,1.14211,-1.95911
2435988.80554,151.0,2.16054,1.14853,0.03306,1.14901,-1.64894
2435989.46454,151.0,1.70952,1.15747,0.03351,1.15795,-1.65812
2435990.29354,151.0,1.35352,1.16325,0.03787,1.16387,-1.86486
2435991.33654,151.0,1.07079,1.16388,0.04685,1.16482,-2.30496
2435992.64954,151.0,0.84734,1.15868,0.05255,1.15987,-2.59674
2435994.30555,151.0,0.67072,1.15239,0.05409,1.15366,-2.68755
2435996.39455,151.0,0.53067,1.14722,0.04608,1.14814,-2.30015
2435999.03155,151.0,0.41976,1.15085,0.03416,1.15136,-1.70013
2436002.36255,151.0,0.33183,1.16859,0.02265,1.16881,-1.11042
2436006.56855,151.0,0.26261,1.20122,0.02383,1.20145,-1.1363
2436011.87656,151.0,0.20791,1.23989,0.04759,1.24081,-2.19826
2436018.58056,151.0,0.16452,1.26794,0.0986,1.27176,-4.44654
2436027.05756,151.0,0.13007,1.26418,0.16616,1.27505,-7.48794
2436037.74757,151.0,0.10309,1.22007,0.22509,1.24066,-10.45288
2436051.26158,151.0,0.08153,1.14594,0.24577,1.17199,-12.10486
2436068.35859,151.0,0.06443,1.07496,0.21721,1.09668,-11.42356
2436089.9446,151.0,0.05102,1.0391,0.10679,1.04458,-5.86769
2436117.18762,151.0,0.04042,1.10732,-0.04517,1.10825,2.33584
2436151.68264,151.0,0.03192,1.31817,-0.16421,1.32836,7.10107
2436195.22967,151.0,0.02528,1.65443,-0.14041,1.66038,4.85096
2436250.2947,151.0,0.01999,2.01614,0.12763,2.02017,-3.62232
2451455.18716,152.0,20004.453,0.74159,-0.019,0.74184,1.46786
2451455.33016,152.0,15829.126,0.75003,-0.00429,0.75004,0.32801
2451455.47216,152.0,12516.703,0.75658,0.007,0.75662,-0.53015
2451455.61416,152.0,9909.4424,0.76307,0.01572,0.76323,-1.17994
2451455.77816,152.0,7835.48,0.76992,0.02257,0.77026,-1.67944
2451455.97916,152.0,6217.2461,0.77727,0.02687,0.77773,-1.97961
2451456.21716,152.0,4905.291,0.78349,0.03328,0.7842,-2.43205
2451456.45516,152.0,3881.2737,0.79118,0.03674,0.79203,-2.65898
2451456.69316,152.0,3070.9827,0.79693,0.03816,0.79784,-2.7412
2451456.93116,152.0,2430.7778,0.80442,0.04242,0.80554,-3.01867
2451457.16916,152.0,1923.1537,0.81285,0.04445,0.81406,-3.12981
2451457.40716,152.0,1522.4358,0.81824,0.0464,0.81956,-3.2456
2451457.64516,152.0,1203.8446,0.82564,0.0498,0.82715,-3.45175
2451457.88416,152.0,952.86591,0.83401,0.05137,0.83559,-3.52459
2451458.12216,152.0,754.27557,0.84049,0.0541,0.84223,-3.68323
2451458.35916,152.0,596.71857,0.8491,0.05729,0.85103,-3.8597
2451458.59716,152.0,471.96338,0.858,0.06116,0.86018,-4.07733
2451458.83616,152.0,373.20856,0.86595,0.06303,0.86825,-4.16304
2451459.07416,152.0,295.47278,0.8746,0.06667,0.87713,-4.35924
2451459.31316,152.0,233.87738,0.88516,0.07087,0.88799,-4.57761
2451459.55116,152.0,185.05922,0.89447,0.07617,0.89771,-4.86737
2451459.78716,152.0,146.35823,0.9049,0.08192,0.9086,-5.1726
2451460.02316,152.0,115.77804,0.91791,0.08828,0.92215,-5.49363
2451460.25816,152.0,91.6721,0.9307,0.09353,0.93539,-5.73844
2451460.50316,152.0,72.51701,0.94451,0.10048,0.94984,-6.07252
2451460.73216,152.0,57.36816,0.96359,0.10556,0.96936,-6.25162
2451460.96916,152.0,45.3629,0.98296,0.11163,0.98928,-6.47915
2451461.20116,152.0,35.93134,1.00483,0.11497,1.01138,-6.52726
2451461.45216,152.0,28.40909,1.02681,0.1143,1.03315,-6.35183
2451461.66616,152.0,22.48202,1.05051,0.10997,1.05625,-5.97601
2451461.93116,152.0,17.79613,1.07129,0.10404,1.07633,-5.54679
2451462.18316,152.0,14.06813,1.08987,0.0933,1.09386,-4.89313
2451462.39916,152.0,11.1448,1.10277,0.08357,1.10594,-4.33391
2451462.66716,152.0,8.81772,1.11634,0.07346,1.11876,-3.76484
2451462.84516,152.0,6.97545,1.12497,0.06754,1.12699,-3.43566
2451463.06316,152.0,5.5173,1.12899,0.05877,1.13051,-2.97969
2451463.33216,152.0,4.36941,1.13356,0.04885,1.13461,-2.46784
2451463.66716,152.0,3.45686,1.14097,0.04199,1.14175,-2.10755
2451464.08616,152.0,2.73547,1.14858,0.03988,1.14927,-1.9884
2451464.61117,152.0,2.16054,1.15301,0.04213,1.15378,-2.09267
2451465.27017,152.0,1.70952,1.15082,0.04458,1.15168,-2.21839
2451466.09917,152.0,1.35352,1.14903,0.04237,1.14982,-2.1117
2451467.14217,152.0,1.07079,1.14709,0.03837,1.14773,-1.9156
2451468.45617,152.0,0.84734,1.15029,0.03085,1.15071,-1.53632
2451470.11117,152.0,0.67072,1.15928,0.02573,1.15957,-1.27138
2451472.20017,152.0,0.53067,1.17673,0.02505,1.177,-1.21934
2451474.83717,152.0,0.41976,1.19727,0.03814,1.19788,-1.82438
2451478.16817,152.0,0.33183,1.21101,0.06577,1.2128,-3.10847
2451482.37418,152.0,0.26261,1.20808,0.1007,1.21227,-4.76465
2451487.68218,152.0,0.20791,1.18528,0.12901,1.19228,-6.21178
2451494.38618,152.0,0.16452,1.15012,0.13575,1.1581,-6.7317
2451502.86319,152.0,0.13007,1.11851,0.11239,1.12414,-5.73778
2451513.55319,152.0,0.10309,1.11508,0.06087,1.11674,-3.12464
2451527.0672,152.0,0.08153,1.16295,-1e-05,1.16295,0.00044
2451544.16421,152.0,0.06443,1.26005,-0.03498,1.26053,1.5901
2451565.75123,152.0,0.05102,1.42307,-0.00472,1.42308,0.19004
2451592.99324,152.0,0.04042,1.58563,0.14415,1.59217,-5.19434
2451627.48826,152.0,0.03192,1.65638,0.40862,1.70604,-13.85787
2451671.03529,152.0,0.02528,1.54422,0.70983,1.69956,-24.68677
2451726.10032,152.0,0.01999,1.225,0.91733,1.5304,-36.82742
2466919.26009,153.0,20004.453,0.75348,-0.01899,0.75372,1.44373
2466919.40309,153.0,15829.126,0.76216,-0.00453,0.76217,0.34071
2466919.54509,153.0,12516.703,0.76973,0.00707,0.76977,-0.52595
2466919.68709,153.0,9909.4424,0.77855,0.01564,0.7787,-1.15102
2466919.85109,153.0,7835.48,0.78437,0.02316,0.78472,-1.69122
2466920.05209,153.0,6217.2461,0.7908,0.02649,0.79124,-1.91841
2466920.29009,153.0,4905.291,0.79736,0.03191,0.798,-2.29181
2466920.52909,153.0,3881.2737,0.80422,0.03539,0.805,-2.51974
2466920.76709,153.0,3070.9827,0.81252,0.03794,0.81341,-2.67353
2466921.00509,153.0,2430.7778,0.81939,0.04143,0.82044,-2.89422
2466921.24309,153.0,1923.1537,0.8251,0.04522,0.82634,-3.13725
2466921.48109,153.0,1522.4358,0.83101,0.04659,0.83231,-3.20863
2466921.71909,153.0,1203.8446,0.83851,0.04973,0.83999,-3.39381
2466921.95809,153.0,952.86591,0.84732,0.05237,0.84893,-3.5367
2466922.19609,153.0,754.27557,0.85671,0.05335,0.85837,-3.56308
2466922.43309,153.0,596.71857,0.86227,0.05689,0.86415,-3.7745
2466922.67109,153.0,471.96338,0.8719,0.05997,0.87396,-3.93446
2466922.91009,153.0,373.20856,0.88021,0.0632,0.88247,-4.10703
2466923.14809,153.0,295.47278,0.89059,0.06648,0.89307,-4.26927
2466923.38709,153.0,233.87738,0.89736,0.07014,0.90009,-4.46903
2466923.62509,153.0,185.05922,0.90792,0.07467,0.91098,-4.70187
2466923.86109,153.0,146.35823,0.91784,0.08012,0.92133,-4.98899
2466924.09709,153.0,115.77804,0.93063,0.08638,0.93463,-5.30278
2466924.33209,153.0,91.6721,0.94416,0.09387,0.94882,-5.67771
2466924.57709,153.0,72.51701,0.9581,0.09913,0.96321,-5.90691
2466924.80609,153.0,57.36816,0.9754,0.10599,0.98114,-6.20175
2466925.04309,153.0,45.3629,0.99816,0.11103,1.00432,-6.34733
2466925.27509,153.0,35.93134,1.0182,0.11384,1.02455,-6.37947
2466925.52609,153.0,28.40909,1.04099,0.11451,1.04727,-6.27714
2466925.74009,153.0,22.48202,1.06346,0.11037,1.06917,-5.92531
2466926.00509,153.0,17.79613,1.08343,0.10402,1.08842,-5.48402
2466926.25709,153.0,14.06813,1.10255,0.09353,1.10651,-4.84882
2466926.47309,153.0,11.1448,1.11463,0.08632,1.11797,-4.42815
2466926.7411,153.0,8.81772,1.12772,0.0733,1.1301,-3.71913
2466926.9191,153.0,6.97545,1.13681,0.06484,1.13866,-3.2645
2466927.1371,153.0,5.5173,1.14196,0.05991,1.14353,-3.00328
2466927.4061,153.0,4.36941,1.14549,0.05076,1.14661,-2.53735
2466927.7411,153.0,3.45686,1.15166,0.04164,1.15241,-2.07074
2466928.1601,153.0,2.73547,1.15859,0.0371,1.15918,-1.83422
2466928.6851,153.0,2.16054,1.16593,0.03796,1.16655,-1.86485
2466929.3441,153.0,1.70952,1.16874,0.04171,1.16948,-2.04379
2466930.1731,153.0,1.35352,1.16679,0.04633,1.16771,-2.27391
2466931.2161,153.0,1.07079,1.16231,0.04533,1.16319,-2.2334
2466932.5301,153.0,0.84734,1.15967,0.03997,1.16036,-1.97379
2466934.1851,153.0,0.67072,1.1621,0.0331,1.16257,-1.63155
2466936.2741,153.0,0.53067,1.17354,0.02458,1.1738,-1.19979
2466938.9111,153.0,0.41976,1.19437,0.02444,1.19462,-1.1721
2466942.2421,153.0,0.33183,1.21987,0.03992,1.22052,-1.87446
2466946.44811,153.0,0.26261,1.23851,0.07308,1.24066,-3.37709
2466951.75611,153.0,0.20791,1.23713,0.11661,1.24262,-5.38467
2466958.46011,153.0,0.16452,1.21031,0.15491,1.22018,-7.29373
2466966.93712,153.0,0.13007,1.16387,0.16724,1.17583,-8.17684
2466977.62713,153.0,0.10309,1.11988,0.14092,1.12871,-7.17192
2466991.14113,153.0,0.08153,1.10733,0.07676,1.10999,-3.96549
2467008.23814,153.0,0.06443,1.14676,0.00191,1.14676,-0.09524
2467029.82516,153.0,0.05102,1.27865,-0.06589,1.28035,2.94992
2467057.06717,153.0,0.04042,1.48637,-0.04345,1.487,1.67431
2467091.56219,153.0,0.03192,1.70354,0.12849,1.70838,-4.3133
2467135.10922,153.0,0.02528,1.81383,0.4564,1.87037,-14.12382
2467190.17325,153.0,0.01999,1.70387,0.85985,1.90854,-26.7776
2482391.63108,154.0,20004.453,0.75479,-0.01896,0.75503,1.43924
2482391.77408,154.0,15829.126,0.76366,-0.00447,0.76367,0.3353
2482391.91608,154.0,12516.703,0.77027,0.00834,0.77031,-0.62
2482392.05808,154.0,9909.4424,0.77792,0.01611,0.77808,-1.1866
2482392.22208,154.0,7835.48,0.78415,0.0222,0.78447,-1.62169
2482392.42308,154.0,6217.2461,0.79096,0.02686,0.79142,-1.94495
2482392.66108,154.0,4905.291,0.7996,0.03152,0.80022,-2.2575
2482392.90009,154.0,3881.2737,0.80482,0.03504,0.80558,-2.49313
2482393.13809,154.0,3070.9827,0.81334,0.03854,0.81426,-2.71318
2482393.37609,154.0,2430.7778,0.81864,0.04195,0.81971,-2.93329
2482393.61409,154.0,1923.1537,0.82634,0.04333,0.82748,-3.00145
2482393.85209,154.0,1522.4358,0.83444,0.0475,0.8358,-3.25829
2482394.09009,154.0,1203.8446,0.8411,0.04861,0.8425,-3.30788
2482394.32909,154.0,952.86591,0.84794,0.05233,0.84956,-3.53151
2482394.56709,154.0,754.27557,0.85578,0.05426,0.85749,-3.62822
2482394.80409,154.0,596.71857,0.86495,0.05753,0.86686,-3.8055
2482395.04209,154.0,471.96338,0.87225,0.05994,0.87431,-3.93135
2482395.28109,154.0,373.20856,0.88089,0.06244,0.8831,-4.05458
2482395.51909,154.0,295.47278,0.88966,0.0648,0.89202,-4.16586
2482395.75809,154.0,233.87738,0.8997,0.07008,0.90242,-4.45372
2482395.99609,154.0,185.05922,0.90855,0.07538,0.91167,-4.74258
2482396.23209,154.0,146.35823,0.91922,0.08024,0.92272,-4.98871
2482396.46809,154.0,115.77804,0.93163,0.08574,0.93557,-5.2584
2482396.70309,154.0,91.6721,0.94307,0.09198,0.94755,-5.57029
2482396.94809,154.0,72.51701,0.95894,0.09934,0.96407,-5.91453
2482397.17709,154.0,57.36816,0.97646,0.1055,0.98214,-6.16674
2482397.41409,154.0,45.3629,0.99609,0.10985,1.00213,-6.29304
2482397.64609,154.0,35.93134,1.01925,0.1155,1.02577,-6.46539
2482397.89709,154.0,28.40909,1.03991,0.11566,1.04632,-6.34661
2482398.11109,154.0,22.48202,1.06321,0.10993,1.06888,-5.90303
2482398.37609,154.0,17.79613,1.08398,0.10416,1.08898,-5.48888
2482398.62809,154.0,14.06813,1.10238,0.09296,1.10629,-4.82023
2482398.84409,154.0,11.1448,1.11634,0.08332,1.11944,-4.26845
2482399.11109,154.0,8.81772,1.12812,0.07285,1.13047,-3.69496
2482399.29009,154.0,6.97545,1.13828,0.0636,1.14006,-3.19807
2482399.50809,154.0,5.5173,1.14462,0.05815,1.14609,-2.90829
2482399.77709,154.0,4.36941,1.14729,0.0519,1.14847,-2.58991
2482400.11209,154.0,3.45686,1.15021,0.04438,1.15106,-2.20984
2482400.53109,154.0,2.73547,1.15542,0.03772,1.15604,-1.86967
2482401.05609,154.0,2.16054,1.16275,0.03394,1.16325,-1.67197
2482401.71509,154.0,1.70952,1.17149,0.03584,1.17204,-1.75239
2482402.54409,154.0,1.35352,1.17476,0.04096,1.17547,-1.99702
2482403.58709,154.0,1.07079,1.17173,0.04824,1.17272,-2.35737
2482404.90009,154.0,0.84734,1.16536,0.05033,1.16644,-2.47315
2482406.55609,154.0,0.67072,1.16129,0.04767,1.16226,-2.35048
2482408.64509,154.0,0.53067,1.16057,0.03822,1.1612,-1.88599
2482411.2821,154.0,0.41976,1.17077,0.02702,1.17108,-1.32201
2482414.6131,154.0,0.33183,1.19388,0.02197,1.19408,-1.05439
2482418.8191,154.0,0.26261,1.22732,0.03323,1.22777,-1.55116
2482424.1271,154.0,0.20791,1.25837,0.0681,1.26021,-3.09756
2482430.83111,154.0,0.16452,1.2693,0.12341,1.27529,-5.55326
2482439.30811,154.0,0.13007,1.24652,0.18237,1.25979,-8.32351
2482449.99812,154.0,0.10309,1.19028,0.21788,1.21005,-10.37292
2482463.51213,154.0,0.08153,1.12101,0.20609,1.13979,-10.41707
2482480.60914,154.0,0.06443,1.0747,0.15079,1.08523,-7.98683
2482502.19615,154.0,0.05102,1.08789,0.03148,1.08834,-1.65751
2482529.43817,154.0,0.04042,1.21581,-0.09416,1.21945,4.42859
2482563.93319,154.0,0.03192,1.46774,-0.13867,1.47427,5.39714
2482607.48021,154.0,0.02528,1.78643,-0.00618,1.78644,0.19812
2482662.54525,154.0,0.01999,2.04426,0.3588,2.07551,-9.95488
2497865.20369,155.0,20004.453,0.76214,-0.01846,0.76237,1.38726
2497865.34669,155.0,15829.126,0.76938,-0.00447,0.76939,0.33251
2497865.48869,155.0,12516.703,0.77844,0.00677,0.77847,-0.49836
2497865.63069,155.0,9909.4424,0.78409,0.01593,0.78425,-1.16399
2497865.79469,155.0,7835.48,0.79158,0.02157,0.79188,-1.5612
2497865.99569,155.0,6217.2461,0.79952,0.02674,0.79996,-1.91525
2497866.23369,155.0,4905.291,0.80775,0.03288,0.80842,-2.33083
2497866.47169,155.0,3881.2737,0.81413,0.03559,0.81491,-2.50314
2497866.71069,155.0,3070.9827,0.82107,0.04,0.82204,-2.7888
2497866.94869,155.0,2430.7778,0.82803,0.04219,0.82911,-2.91703
2497867.18669,155.0,1923.1537,0.83401,0.04366,0.83516,-2.99679
2497867.42469,155.0,1522.4358,0.84162,0.04731,0.84294,-3.21714
2497867.66269,155.0,1203.8446,0.84818,0.04959,0.84963,-3.34581
2497867.90169,155.0,952.86591,0.8557,0.05174,0.85726,-3.45992
2497868.13969,155.0,754.27557,0.86368,0.05469,0.86541,-3.623
2497868.37669,155.0,596.71857,0.87109,0.05564,0.87286,-3.65509
2497868.61469,155.0,471.96338,0.88042,0.0592,0.88241,-3.84677
2497868.85369,155.0,373.20856,0.88741,0.06218,0.88958,-4.0081
2497869.09169,155.0,295.47278,0.89622,0.06635,0.89867,-4.23405
2497869.33069,155.0,233.87738,0.90531,0.07072,0.90807,-4.467
2497869.56869,155.0,185.05922,0.91718,0.07547,0.92028,-4.70392
2497869.80469,155.0,146.35823,0.92602,0.08008,0.92948,-4.94247
2497870.04069,155.0,115.77804,0.93811,0.08589,0.94203,-5.23117
2497870.27569,155.0,91.6721,0.95153,0.09283,0.95605,-5.57196
2497870.52069,155.0,72.51701,0.96665,0.10099,0.97191,-5.96407
2497870.74969,155.0,57.36816,0.98519,0.10501,0.99077,-6.08405
2497870.98669,155.0,45.3629,1.00348,0.11034,1.00953,-6.27484
2497871.21869,155.0,35.93134,1.02528,0.11495,1.0317,-6.39724
2497871.46869,155.0,28.40909,1.04774,0.11401,1.05392,-6.21028
2497871.68369,155.0,22.48202,1.07067,0.11112,1.07642,-5.92545
2497871.94869,155.0,17.79613,1.09234,0.10398,1.09728,-5.43777
2497872.20069,155.0,14.06813,1.10998,0.0935,1.11391,-4.81483
2497872.41669,155.0,11.1448,1.1232,0.08653,1.12653,-4.40552
2497872.68369,155.0,8.81772,1.13499,0.07329,1.13736,-3.69442
2497872.86269,155.0,6.97545,1.14585,0.06171,1.14751,-3.08274
2497873.08069,155.0,5.5173,1.15132,0.05705,1.15273,-2.8367
2497873.34969,155.0,4.36941,1.1549,0.05211,1.15607,-2.58338
2497873.68469,155.0,3.45686,1.15759,0.04397,1.15843,-2.17507
2497874.10369,155.0,2.73547,1.16473,0.03669,1.16531,-1.80431
2497874.62869,155.0,2.16054,1.17247,0.03407,1.17296,-1.66441
2497875.2877,155.0,1.70952,1.17915,0.03819,1.17977,-1.85517
2497876.1167,155.0,1.35352,1.17944,0.04403,1.18026,-2.13812
2497877.1597,155.0,1.07079,1.17609,0.0478,1.17706,-2.32763
2497878.4727,155.0,0.84734,1.16999,0.04794,1.17097,-2.34628
2497880.1287,155.0,0.67072,1.16715,0.04257,1.16793,-2.08875
2497882.2177,155.0,0.53067,1.1715,0.03208,1.17193,-1.56849
2497884.8547,155.0,0.41976,1.18635,0.02344,1.18658,-1.13177
2497888.1857,155.0,0.33183,1.21236,0.02541,1.21262,-1.20092
2497892.39171,155.0,0.26261,1.243,0.04545,1.24383,-2.09398
2497897.69971,155.0,0.20791,1.26426,0.08709,1.26725,-3.94073
2497904.40371,155.0,0.16452,1.26048,0.14099,1.26834,-6.38216
2497912.88072,155.0,0.13007,1.22339,0.18626,1.23749,-8.65672
2497923.57072,155.0,0.10309,1.16502,0.19877,1.18186,-9.68238
2497937.08473,155.0,0.08153,1.10994,0.16281,1.12182,-8.34506
2497954.18174,155.0,0.06443,1.09095,0.09355,1.09495,-4.90119
2497975.76876,155.0,0.05102,1.14908,-0.02193,1.14929,1.09324
2498003.01077,155.0,0.04042,1.31794,-0.1064,1.32223,4.61561
2498037.50579,155.0,0.03192,1.58315,-0.07594,1.58498,2.74638
2498081.05282,155.0,0.02528,1.85536,0.14597,1.8611,-4.49857
2498136.11785,155.0,0.01999,1.99082,0.56831,2.07035,-15.93234
2513333.19765,156.0,20004.453,0.77547,-0.01751,0.77567,1.29323
2513333.34065,156.0,15829.126,0.78465,-0.00463,0.78467,0.33817
2513333.48265,156.0,12516.703,0.79226,0.00645,0.79229,-0.4663
2513333.62465,156.0,9909.4424,0.7988,0.01682,0.79897,-1.20663
2513333.78865,156.0,7835.48,0.80658,0.02272,0.8069,-1.61367
