Repository: SebaVillagra00/ICM2985-SOH-IPRE

## Data University of Cambridge (EIS Cambridge)
Data publicada en "Identifying degradation patterns of lithium ion batteries from impedance spectroscopy using machine learning" (Zhang, Tang, Zhang, Wang, Stimming & Lee, 2020) https://www.nature.com/articles/s41467-020-15235-7.

Carpeta contiene:
* Paper de Nature Comunications (IF: 16.6).
* Data frames para IOS.
* Data frames para Windows.

Cada Data frame está contenido en un archivo .txt con las siguientes columnas:
* time/s: tiempo en que se mide la muestra.
* cycle number: ciclo de carga de la batería.
* freq/Hz: frecuencia de la señal de input.
* Re(Z)/Ohm: Parte resistiva de la impedancia.
* Im(Z)/Ohm: Parte reactiva de la impedancia.

File: EIS Cambridge/csvEIS/EIS_state_II_35C02.csv (part 14 of 29)
time/s,cycle number,freq/Hz,Re(Z)/Ohm,-Im(Z)/Ohm,|Z|/Ohm,Phase(Z)/deg
2191246.87724,144.0,0.33183,1.13633,-0.05536,1.13768,2.78923
2191251.08324,144.0,0.26261,1.22874,-0.08402,1.23161,3.91154
2191256.39124,144.0,0.20791,1.33008,-0.04114,1.33072,1.77151
2191263.09525,144.0,0.16452,1.39558,0.06805,1.39723,-2.79165
2191271.57225,144.0,0.13007,1.38698,0.2141,1.40341,-8.77524
2191282.26226,144.0,0.10309,1.28769,0.34025,1.33188,-14.80115
2191295.77627,144.0,0.08153,1.1254,0.38988,1.19102,-19.10782
2191312.87428,144.0,0.06443,0.98275,0.34332,1.04099,-19.25666
2191334.46029,144.0,0.05102,0.90403,0.17634,0.92107,-11.03747
2191361.7023,144.0,0.04042,0.96867,-0.01738,0.96882,1.02808
2191396.19833,144.0,0.03192,1.16598,-0.14069,1.17443,6.87996
2191439.74535,144.0,0.02528,1.41632,-0.10915,1.42052,4.40664
2191494.81038,144.0,0.01999,1.62707,0.0435,1.62765,-1.5313
2205923.20891,145.0,20004.453,0.47532,-0.00967,0.47542,1.16544
2205923.35191,145.0,15829.126,0.48323,0.00507,0.48326,-0.60132
2205923.49391,145.0,12516.703,0.49242,0.01628,0.49269,-1.89385
2205923.63591,145.0,9909.4424,0.50072,0.02496,0.50134,-2.85345
2205923.79991,145.0,7835.48,0.50784,0.03288,0.5089,-3.70392
2205924.00091,145.0,6217.2461,0.5181,0.03965,0.51961,-4.37614
2205924.23891,145.0,4905.291,0.52432,0.04501,0.52625,-4.9063
2205924.47791,145.0,3881.2737,0.53487,0.04955,0.53716,-5.29304
2205924.71591,145.0,3070.9827,0.54203,0.05452,0.54477,-5.74343
2205924.95391,145.0,2430.7778,0.5518,0.05784,0.55482,-5.98393
2205925.19191,145.0,1923.1537,0.56157,0.06191,0.56497,-6.29128
2205925.42991,145.0,1522.4358,0.57174,0.06664,0.57562,-6.64813
2205925.66791,145.0,1203.8446,0.581,0.07144,0.58537,-7.01038
2205925.90691,145.0,952.86591,0.59566,0.07534,0.60041,-7.20836
2205926.14491,145.0,754.27557,0.60443,0.07765,0.6094,-7.32084
2205926.38191,145.0,596.71857,0.6174,0.08239,0.62287,-7.60132
2205926.61991,145.0,471.96338,0.62871,0.08631,0.63461,-7.81666
2205926.85891,145.0,373.20856,0.64326,0.08985,0.64951,-7.95176
2205927.09591,145.0,295.47278,0.65504,0.0952,0.66192,-8.26938
2205927.33591,145.0,233.87738,0.67093,0.09869,0.67815,-8.36762
2205927.57391,145.0,185.05922,0.68436,0.10299,0.69207,-8.55837
2205927.80991,145.0,146.35823,0.69809,0.10815,0.70642,-8.80656
2205928.04591,145.0,115.77804,0.71419,0.11402,0.72323,-9.07063
2205928.28091,145.0,91.6721,0.72858,0.11958,0.73832,-9.3206
2205928.52591,145.0,72.51701,0.74456,0.12841,0.75555,-9.78501
2205928.75491,145.0,57.36816,0.76182,0.1324,0.77324,-9.85928
2205928.99191,145.0,45.3629,0.78,0.14346,0.79309,-10.42187
2205929.22391,145.0,35.93134,0.80247,0.16036,0.81833,-11.30043
2205929.47491,145.0,28.40909,0.82296,0.1714,0.84062,-11.76469
2205929.68891,145.0,22.48202,0.85224,0.18782,0.87269,-12.42859
2205929.95391,145.0,17.79613,0.89054,0.20109,0.91296,-12.72409
2205930.20591,145.0,14.06813,0.92845,0.20052,0.94985,-12.18744
2205930.42191,145.0,11.1448,0.96555,0.2166,0.98954,-12.64353
2205930.68891,145.0,8.81772,1.0027,0.19671,1.02182,-11.09928
2205930.86791,145.0,6.97545,1.05849,0.18699,1.07488,-10.01828
2205931.08591,145.0,5.5173,1.08978,0.19421,1.10695,-10.10463
2205931.35491,145.0,4.36941,1.09942,0.17687,1.11356,-9.13919
2205931.68991,145.0,3.45686,1.11532,0.13814,1.12384,-7.06069
2205932.10891,145.0,2.73547,1.14831,0.09859,1.15254,-4.90716
2205932.63391,145.0,2.16054,1.19123,0.08098,1.19398,-3.88918
2205933.29291,145.0,1.70952,1.22413,0.09254,1.22763,-4.32313
2205934.12191,145.0,1.35352,1.22569,0.11802,1.23136,-5.49991
2205935.16492,145.0,1.07079,1.19578,0.13718,1.20362,-6.54434
2205936.47892,145.0,0.84734,1.14905,0.12529,1.15586,-6.22266
2205938.13392,145.0,0.67072,1.114,0.08552,1.11728,-4.38987
2205940.22292,145.0,0.53067,1.10817,0.0158,1.10828,-0.81709
2205942.85992,145.0,0.41976,1.15347,-0.04788,1.15446,2.37717
2205946.19092,145.0,0.33183,1.23921,-0.06794,1.24107,3.13792
2205950.39692,145.0,0.26261,1.32886,-0.02188,1.32904,0.9433
2205955.70493,145.0,0.20791,1.3752,0.08167,1.37762,-3.3986
2205962.40893,145.0,0.16452,1.35055,0.20817,1.3665,-8.76242
2205970.88594,145.0,0.13007,1.2494,0.30674,1.2865,-13.7939
2205981.57594,145.0,0.10309,1.10263,0.32705,1.15011,-16.5206
2205995.08995,145.0,0.08153,0.96719,0.24947,0.99884,-14.46313
2206012.18796,145.0,0.06443,0.91562,0.11653,0.923,-7.25326
2206033.77397,145.0,0.05102,0.99311,-0.05979,0.99491,3.44537
2206061.01599,145.0,0.04042,1.19645,-0.16162,1.20731,7.69318
2206095.51201,145.0,0.03192,1.44705,-0.11622,1.45171,4.59198
2206139.05904,145.0,0.02528,1.6212,0.0722,1.62281,-2.5498
2206194.12407,145.0,0.01999,1.67665,0.31506,1.70599,-10.64253
2220647.06776,146.0,20004.453,0.4806,-0.00938,0.48069,1.11818
2220647.21076,146.0,15829.126,0.48781,0.00378,0.48783,-0.44384
2220647.35276,146.0,12516.703,0.49763,0.01643,0.4979,-1.89069
2220647.49476,146.0,9909.4424,0.5056,0.02452,0.50619,-2.77659
2220647.65876,146.0,7835.48,0.51384,0.03188,0.51483,-3.55029
2220647.85976,146.0,6217.2461,0.5212,0.03835,0.52261,-4.20774
2220648.09776,146.0,4905.291,0.53007,0.04398,0.53189,-4.74251
2220648.33676,146.0,3881.2737,0.53808,0.04868,0.54027,-5.16988
2220648.57476,146.0,3070.9827,0.54735,0.05351,0.54996,-5.58406
2220648.81276,146.0,2430.7778,0.55572,0.0592,0.55887,-6.08097
2220649.05076,146.0,1923.1537,0.56689,0.06248,0.57032,-6.28991
2220649.28876,146.0,1522.4358,0.57668,0.06519,0.58035,-6.44916
2220649.52676,146.0,1203.8446,0.58639,0.06957,0.5905,-6.76608
2220649.76576,146.0,952.86591,0.59764,0.0746,0.60228,-7.11508
2220650.00376,146.0,754.27557,0.60926,0.07759,0.61418,-7.25737
2220650.24076,146.0,596.71857,0.62108,0.08113,0.62636,-7.44182
2220650.47876,146.0,471.96338,0.63353,0.08354,0.63902,-7.51212
2220650.71776,146.0,373.20856,0.64578,0.08903,0.65189,-7.84968
2220650.95576,146.0,295.47278,0.65883,0.09348,0.66543,-8.07531
2220651.19476,146.0,233.87738,0.67352,0.09738,0.68052,-8.22724
2220651.43276,146.0,185.05922,0.68678,0.1024,0.69437,-8.48074
2220651.66876,146.0,146.35823,0.70091,0.10631,0.70893,-8.62435
2220651.90476,146.0,115.77804,0.71429,0.11235,0.72307,-8.93882
2220652.13976,146.0,91.6721,0.73106,0.11937,0.74074,-9.27324
2220652.38476,146.0,72.51701,0.74622,0.12449,0.75653,-9.47104
2220652.61376,146.0,57.36816,0.76748,0.13377,0.77905,-9.88731
2220652.85076,146.0,45.3629,0.78556,0.14274,0.79842,-10.29883
2220653.08276,146.0,35.93134,0.80172,0.1584,0.81722,-11.17623
2220653.33376,146.0,28.40909,0.82687,0.16688,0.84354,-11.41014
2220653.54776,146.0,22.48202,0.85435,0.18193,0.87351,-12.02121
2220653.81276,146.0,17.79613,0.88657,0.19815,0.90845,-12.59868
2220654.06476,146.0,14.06813,0.93365,0.19998,0.95483,-12.08973
2220654.28076,146.0,11.1448,0.96088,0.20967,0.98349,-12.30933
2220654.54876,146.0,8.81772,1.01143,0.19262,1.02961,-10.78247
2220654.72677,146.0,6.97545,1.06145,0.19816,1.07979,-10.57453
2220654.94477,146.0,5.5173,1.07502,0.19033,1.09174,-10.04025
2220655.21377,146.0,4.36941,1.09445,0.1573,1.1057,-8.1788
2220655.54877,146.0,3.45686,1.12878,0.12031,1.13517,-6.08409
2220655.96777,146.0,2.73547,1.17355,0.102,1.17798,-4.9675
2220656.49277,146.0,2.16054,1.20511,0.1119,1.2103,-5.30514
2220657.15177,146.0,1.70952,1.20439,0.12912,1.21129,-6.11902
2220657.98077,146.0,1.35352,1.17652,0.1336,1.18408,-6.47866
2220659.02377,146.0,1.07079,1.13996,0.10945,1.1452,-5.48418
2220660.33777,146.0,0.84734,1.12069,0.05634,1.1221,-2.87809
2220661.99277,146.0,0.67072,1.13458,0.0019,1.13458,-0.09605
2220664.08177,146.0,0.53067,1.19027,-0.04267,1.19103,2.05306
2220666.71877,146.0,0.41976,1.2685,-0.03741,1.26905,1.68947
2220670.04977,146.0,0.33183,1.33367,0.02573,1.33392,-1.10516
2220674.25578,146.0,0.26261,1.34497,0.12951,1.35119,-5.50015
2220679.56378,146.0,0.20791,1.28613,0.229,1.30635,-10.09578
2220686.26778,146.0,0.16452,1.16889,0.27477,1.20075,-13.22846
2220694.74479,146.0,0.13007,1.04431,0.24005,1.07154,-12.94559
2220705.4348,146.0,0.10309,0.9662,0.12937,0.97482,-7.62652
2220718.9488,146.0,0.08153,0.97742,-0.02096,0.97765,1.22842
2220736.04681,146.0,0.06443,1.08379,-0.13616,1.0923,7.16054
2220757.63283,146.0,0.05102,1.30291,-0.17349,1.31441,7.58449
2220784.87484,146.0,0.04042,1.52866,-0.05651,1.5297,2.11717
2220819.37086,146.0,0.03192,1.65991,0.18017,1.66966,-6.19475
2220862.91789,146.0,0.02528,1.61316,0.42471,1.66813,-14.74999
2220917.98292,146.0,0.01999,1.44803,0.57433,1.55776,-21.63459
2235392.94898,147.0,20004.453,0.48981,-0.00962,0.48991,1.12558
2235393.09198,147.0,15829.126,0.49961,0.00388,0.49962,-0.4444
2235393.23398,147.0,12516.703,0.50786,0.0161,0.50812,-1.8157
2235393.37598,147.0,9909.4424,0.51395,0.02593,0.5146,-2.8881
2235393.53998,147.0,7835.48,0.52139,0.03286,0.52242,-3.60659
2235393.74098,147.0,6217.2461,0.52962,0.03801,0.53098,-4.10499
2235393.97898,147.0,4905.291,0.54028,0.04388,0.54206,-4.64324
2235394.21698,147.0,3881.2737,0.54933,0.04777,0.5514,-4.96951
2235394.45598,147.0,3070.9827,0.55746,0.05483,0.56015,-5.61782
2235394.69398,147.0,2430.7778,0.56631,0.05851,0.56933,-5.89916
2235394.93199,147.0,1923.1537,0.57724,0.06261,0.58062,-6.19078
2235395.16999,147.0,1522.4358,0.58527,0.06514,0.58888,-6.35111
2235395.40799,147.0,1203.8446,0.59761,0.06825,0.6015,-6.51481
2235395.64699,147.0,952.86591,0.60824,0.07323,0.61263,-6.8653
2235395.88499,147.0,754.27557,0.62027,0.07878,0.62526,-7.23858
2235396.12199,147.0,596.71857,0.63146,0.08068,0.63659,-7.28111
2235396.35999,147.0,471.96338,0.64277,0.0852,0.64839,-7.55084
2235396.59899,147.0,373.20856,0.65504,0.08906,0.66107,-7.74243
2235396.83599,147.0,295.47278,0.66995,0.09261,0.67632,-7.87018
2235397.07599,147.0,233.87738,0.68309,0.09751,0.69001,-8.12374
2235397.31399,147.0,185.05922,0.69709,0.10242,0.70458,-8.3585
2235397.54999,147.0,146.35823,0.71226,0.10681,0.72023,-8.52855
2235397.78599,147.0,115.77804,0.72644,0.11269,0.73513,-8.81791
2235398.02099,147.0,91.6721,0.7413,0.11947,0.75087,-9.15531
2235398.26599,147.0,72.51701,0.75762,0.12671,0.76814,-9.49448
2235398.49499,147.0,57.36816,0.77381,0.1341,0.78534,-9.83173
2235398.73199,147.0,45.3629,0.79215,0.14258,0.80487,-10.20361
2235398.96399,147.0,35.93134,0.81539,0.15713,0.83039,-10.9073
2235399.21399,147.0,28.40909,0.83652,0.1702,0.85366,-11.50034
2235399.42899,147.0,22.48202,0.8657,0.18707,0.88569,-12.19342
2235399.69399,147.0,17.79613,0.90268,0.19663,0.92384,-12.28863
2235399.94599,147.0,14.06813,0.934,0.19514,0.95417,-11.80111
2235400.16199,147.0,11.1448,0.98116,0.21154,1.0037,-12.16709
2235400.42899,147.0,8.81772,1.00822,0.19762,1.0274,-11.09003
2235400.60799,147.0,6.97545,1.05866,0.18031,1.07391,-9.666
2235400.82599,147.0,5.5173,1.1052,0.18087,1.1199,-9.29417
2235401.09499,147.0,4.36941,1.11901,0.17808,1.13309,-9.04216
2235401.42999,147.0,3.45686,1.12513,0.15052,1.13516,-7.61967
2235401.84899,147.0,2.73547,1.14103,0.10875,1.1462,-5.44444
2235402.37399,147.0,2.16054,1.17471,0.07325,1.17699,-3.56805
2235403.03299,147.0,1.70952,1.21687,0.06342,1.21852,-2.98333
2235403.86199,147.0,1.35352,1.24599,0.08289,1.24875,-3.80588
2235404.90499,147.0,1.07079,1.24346,0.11618,1.24887,-5.33784
2235406.21799,147.0,0.84734,1.20621,0.13923,1.21421,-6.58455
2235407.87399,147.0,0.67072,1.15819,0.13387,1.1659,-6.59312
2235409.96299,147.0,0.53067,1.11122,0.08604,1.11455,-4.42724
2235412.6,147.0,0.41976,1.10369,0.01092,1.10374,-0.56673
2235415.931,147.0,0.33183,1.15237,-0.05795,1.15382,2.87905
2235420.137,147.0,0.26261,1.24595,-0.0804,1.24855,3.69222
2235425.445,147.0,0.20791,1.34555,-0.03237,1.34594,1.37824
2235432.14901,147.0,0.16452,1.40493,0.08122,1.40728,-3.30879
2235440.62601,147.0,0.13007,1.38547,0.22505,1.40363,-9.22619
2235451.31602,147.0,0.10309,1.28112,0.34354,1.32638,-15.01098
2235464.83003,147.0,0.08153,1.11767,0.38185,1.1811,-18.86254
2235481.92804,147.0,0.06443,0.97696,0.33231,1.03193,-18.78556
2235503.51405,147.0,0.05102,0.90254,0.15977,0.91657,-10.03886
2235530.75607,147.0,0.04042,0.98035,-0.04081,0.9812,2.3838
2235565.25209,147.0,0.03192,1.19485,-0.16182,1.20575,7.71274
2235608.79911,147.0,0.02528,1.4545,-0.11673,1.45917,4.58826
2235663.86415,147.0,0.01999,1.65532,0.05943,1.65638,-2.05633
2250143.26524,148.0,20004.453,0.50551,-0.01038,0.50561,1.1766
2250143.40824,148.0,15829.126,0.51229,0.00337,0.51231,-0.37666
2250143.55024,148.0,12516.703,0.52099,0.01591,0.52123,-1.74966
2250143.69224,148.0,9909.4424,0.52835,0.02533,0.52896,-2.74494
2250143.85624,148.0,7835.48,0.53766,0.03304,0.53868,-3.51641
2250144.05724,148.0,6217.2461,0.54497,0.03961,0.5464,-4.1569
2250144.29524,148.0,4905.291,0.55486,0.04493,0.55667,-4.62913
2250144.53324,148.0,3881.2737,0.56191,0.04838,0.56399,-4.9214
2250144.77224,148.0,3070.9827,0.57145,0.05354,0.57395,-5.35292
2250145.01024,148.0,2430.7778,0.58125,0.05698,0.58404,-5.59907
2250145.24824,148.0,1923.1537,0.5892,0.06139,0.59239,-5.9479
2250145.48624,148.0,1522.4358,0.59976,0.06466,0.60323,-6.15338
2250145.72424,148.0,1203.8446,0.61165,0.06982,0.61562,-6.5119
2250145.96324,148.0,952.86591,0.62128,0.07454,0.62573,-6.84133
2250146.20124,148.0,754.27557,0.633,0.07602,0.63754,-6.84792
2250146.43824,148.0,596.71857,0.64399,0.0802,0.64896,-7.09918
2250146.67624,148.0,471.96338,0.65753,0.08534,0.66304,-7.39508
2250146.91524,148.0,373.20856,0.66955,0.08887,0.67542,-7.56107
2250147.15324,148.0,295.47278,0.68396,0.0935,0.69032,-7.78466
2250147.39224,148.0,233.87738,0.69728,0.09823,0.70416,-8.01852
2250147.63024,148.0,185.05922,0.71146,0.10149,0.71867,-8.11855
2250147.86624,148.0,146.35823,0.72398,0.10727,0.73188,-8.42805
2250148.10224,148.0,115.77804,0.73966,0.112,0.74809,-8.61048
2250148.33724,148.0,91.6721,0.75538,0.11755,0.76447,-8.84544
2250148.58224,148.0,72.51701,0.76932,0.12673,0.77969,-9.35464
2250148.81124,148.0,57.36816,0.7875,0.13259,0.79858,-9.5569
2250149.04824,148.0,45.3629,0.8059,0.14225,0.81836,-10.01013
2250149.28024,148.0,35.93134,0.8274,0.15789,0.84233,-10.80339
2250149.53025,148.0,28.40909,0.84753,0.16868,0.86416,-11.25616
2250149.74525,148.0,22.48202,0.87481,0.18316,0.89378,-11.82497
2250150.01025,148.0,17.79613,0.91232,0.19797,0.93355,-12.24295
2250150.26225,148.0,14.06813,0.95218,0.19545,0.97203,-11.5999
2250150.47825,148.0,11.1448,0.98784,0.21203,1.01034,-12.11393
2250150.74525,148.0,8.81772,1.02879,0.19176,1.04651,-10.55825
2250150.92425,148.0,6.97545,1.08337,0.18748,1.09947,-9.81768
2250151.14225,148.0,5.5173,1.10582,0.19141,1.12227,-9.81996
2250151.41125,148.0,4.36941,1.11839,0.16787,1.13092,-8.53614
2250151.74625,148.0,3.45686,1.14037,0.12866,1.1476,-6.43727
2250152.16525,148.0,2.73547,1.17888,0.09559,1.18275,-4.63578
2250152.69025,148.0,2.16054,1.21932,0.08922,1.22258,-4.18481
2250153.34925,148.0,1.70952,1.24016,0.10605,1.24468,-4.88751
2250154.17825,148.0,1.35352,1.22886,0.12667,1.23538,-5.88533
2250155.22125,148.0,1.07079,1.1934,0.12947,1.2004,-6.19159
2250156.53425,148.0,0.84734,1.15363,0.10125,1.15806,-5.01561
2250158.19025,148.0,0.67072,1.13538,0.0529,1.13661,-2.66774
2250160.27925,148.0,0.53067,1.15485,-0.01326,1.15493,0.65797
2250162.91625,148.0,0.41976,1.21772,-0.0546,1.21894,2.56725
2250166.24726,148.0,0.33183,1.30312,-0.04246,1.30381,1.86623
2250170.45326,148.0,0.26261,1.37036,0.03207,1.37073,-1.34055
2250175.76126,148.0,0.20791,1.37882,0.14618,1.38655,-6.05181
2250182.46526,148.0,0.16452,1.31053,0.25381,1.33488,-10.96089
2250190.94227,148.0,0.13007,1.1847,0.304,1.22308,-14.39189
2250201.63228,148.0,0.10309,1.04972,0.26705,1.08315,-14.27326
2250215.14628,148.0,0.08153,0.96212,0.14485,0.97296,-8.56153
2250232.24429,148.0,0.06443,0.96702,0.00278,0.96703,-0.16488
2250253.83031,148.0,0.05102,1.1135,-0.14456,1.12285,7.39679
2250281.07232,148.0,0.04042,1.35327,-0.16932,1.36382,7.13181
2250315.56834,148.0,0.03192,1.5912,-0.03877,1.59167,1.39573
2250359.11537,148.0,0.02528,1.6981,0.20189,1.71006,-6.7802
2250414.1804,148.0,0.01999,1.65069,0.44174,1.70878,-14.98188
2264871.65295,149.0,20004.453,0.5018,-0.00989,0.50189,1.12968
2264871.79595,149.0,15829.126,0.50926,0.00455,0.50928,-0.51192
2264871.93795,149.0,12516.703,0.51765,0.01475,0.51786,-1.63202
2264872.07995,149.0,9909.4424,0.5264,0.02668,0.52708,-2.90128
2264872.24395,149.0,7835.48,0.53421,0.03259,0.5352,-3.49157
2264872.44495,149.0,6217.2461,0.54246,0.04,0.54393,-4.21682
2264872.68295,149.0,4905.291,0.55154,0.04388,0.55328,-4.54881
2264872.92195,149.0,3881.2737,0.56028,0.04846,0.56237,-4.94296
2264873.15995,149.0,3070.9827,0.56841,0.05402,0.57097,-5.42857
2264873.39795,149.0,2430.7778,0.5784,0.05832,0.58133,-5.7575
2264873.63595,149.0,1923.1537,0.58774,0.06191,0.59099,-6.01324
2264873.87395,149.0,1522.4358,0.5967,0.06729,0.60049,-6.43399
2264874.11195,149.0,1203.8446,0.60604,0.07006,0.61008,-6.5941
2264874.35095,149.0,952.86591,0.61944,0.07445,0.6239,-6.85349
2264874.58895,149.0,754.27557,0.63075,0.07684,0.63541,-6.94531
2264874.82595,149.0,596.71857,0.6427,0.08157,0.64785,-7.23282
2264875.06395,149.0,471.96338,0.65362,0.08493,0.65912,-7.40352
2264875.30295,149.0,373.20856,0.66767,0.08838,0.67349,-7.54065
2264875.54095,149.0,295.47278,0.68098,0.09429,0.68748,-7.88316
2264875.77995,149.0,233.87738,0.69363,0.10095,0.70094,-8.28099
2264876.01795,149.0,185.05922,0.70837,0.10294,0.71581,-8.26809
2264876.25395,149.0,146.35823,0.72357,0.1063,0.73134,-8.35744
2264876.49095,149.0,115.77804,0.73726,0.11076,0.74553,-8.54399
2264876.72495,149.0,91.6721,0.75312,0.11998,0.76262,-9.05169
2264876.96995,149.0,72.51701,0.76833,0.12588,0.77857,-9.30479
2264877.19895,149.0,57.36816,0.78814,0.13259,0.79922,-9.54968
2264877.43595,149.0,45.3629,0.80697,0.14263,0.81947,-10.02329
2264877.66795,149.0,35.93134,0.82478,0.15697,0.83959,-10.77561
2264877.91895,149.0,28.40909,0.8485,0.16658,0.86469,-11.1075
2264878.13295,149.0,22.48202,0.87479,0.18259,0.89364,-11.78983
2264878.39795,149.0,17.79613,0.90786,0.19925,0.92947,-12.37832
2264878.64995,149.0,14.06813,0.9562,0.20219,0.97734,-11.93954
2264878.86595,149.0,11.1448,0.9829,0.20849,1.00476,-11.97582
2264879.13395,149.0,8.81772,1.03586,0.19535,1.05412,-10.67962
2264879.31195,149.0,6.97545,1.08335,0.19977,1.10161,-10.4481
2264879.52995,149.0,5.5173,1.0985,0.19043,1.11488,-9.8347
2264879.79895,149.0,4.36941,1.11944,0.15937,1.13073,-8.10239
2264880.13395,149.0,3.45686,1.15439,0.12192,1.16081,-6.02902
2264880.55295,149.0,2.73547,1.19848,0.10582,1.20314,-5.046
2264881.07795,149.0,2.16054,1.22674,0.11482,1.2321,-5.34712
2264881.73695,149.0,1.70952,1.22523,0.13076,1.23219,-6.09185
2264882.56595,149.0,1.35352,1.19748,0.13128,1.20466,-6.25618
2264883.60895,149.0,1.07079,1.16451,0.10448,1.16918,-5.12664
2264884.92296,149.0,0.84734,1.14941,0.05261,1.15062,-2.62053
2264886.57796,149.0,0.67072,1.16445,-0.00027,1.16445,0.01305
2264888.66696,149.0,0.53067,1.22207,-0.03836,1.22268,1.79769
2264891.30396,149.0,0.41976,1.29819,-0.02778,1.29848,1.22587
2264894.63496,149.0,0.33183,1.35637,0.03914,1.35694,-1.65304
2264898.84096,149.0,0.26261,1.35867,0.13897,1.36575,-5.84
2264904.14897,149.0,0.20791,1.29299,0.23043,1.31336,-10.10484
2264910.85397,149.0,0.16452,1.17699,0.26514,1.20648,-12.6953
2264919.32998,149.0,0.13007,1.05953,0.22156,1.08245,-11.81127
2264930.01998,149.0,0.10309,0.99283,0.10658,0.99854,-6.12717
2264943.53399,149.0,0.08153,1.02,-0.04066,1.02081,2.28271
2264960.632,149.0,0.06443,1.13614,-0.14129,1.14489,7.08909
2264982.21801,149.0,0.05102,1.35379,-0.15814,1.36299,6.66289
2265009.46103,149.0,0.04042,1.56856,-0.02489,1.56876,0.90921
2265043.95605,149.0,0.03192,1.67258,0.21378,1.68619,-7.28382
2265087.50308,149.0,0.02528,1.60784,0.44063,1.66712,-15.32569
2265142.56811,149.0,0.01999,1.43833,0.57754,1.54995,-21.87721
2279575.08648,150.0,20004.453,0.49797,-0.01029,0.49808,1.18412
2279575.22948,150.0,15829.126,0.50854,0.00449,0.50856,-0.50559
2279575.37148,150.0,12516.703,0.51842,0.01465,0.51863,-1.61828
2279575.51348,150.0,9909.4424,0.52561,0.02559,0.52624,-2.78778
2279575.67748,150.0,7835.48,0.53371,0.0331,0.53474,-3.54866
2279575.87848,150.0,6217.2461,0.54255,0.03714,0.54382,-3.91561
2279576.11648,150.0,4905.291,0.54947,0.04369,0.55121,-4.54666
2279576.35548,150.0,3881.2737,0.55993,0.04864,0.56204,-4.96445
2279576.59348,150.0,3070.9827,0.56736,0.05456,0.56998,-5.49338
2279576.83148,150.0,2430.7778,0.5769,0.05822,0.57983,-5.76312
2279577.06948,150.0,1923.1537,0.58562,0.0638,0.58908,-6.21762
2279577.30748,150.0,1522.4358,0.59561,0.06655,0.59932,-6.37578
2279577.54548,150.0,1203.8446,0.60637,0.06988,0.61039,-6.57372
2279577.78448,150.0,952.86591,0.61726,0.07456,0.62174,-6.88739
2279578.02248,150.0,754.27557,0.62921,0.0781,0.63403,-7.07564
2279578.25948,150.0,596.71857,0.64029,0.08131,0.64543,-7.23734
2279578.49748,150.0,471.96338,0.65263,0.08528,0.65818,-7.4446
2279578.73648,150.0,373.20856,0.66796,0.08754,0.67368,-7.46593
2279578.97448,150.0,295.47278,0.67987,0.0937,0.6863,-7.84718
2279579.21348,150.0,233.87738,0.69446,0.09717,0.70122,-7.96515
2279579.45148,150.0,185.05922,0.7074,0.10327,0.7149,-8.30527
2279579.68748,150.0,146.35823,0.72055,0.10898,0.72874,-8.60079
2279579.92348,150.0,115.77804,0.7361,0.11218,0.7446,-8.66523
2279580.15848,150.0,91.6721,0.75216,0.12056,0.76176,-9.10624
2279580.40348,150.0,72.51701,0.76649,0.12923,0.77731,-9.56978
2279580.63248,150.0,57.36816,0.78583,0.1328,0.79697,-9.59196
2279580.86948,150.0,45.3629,0.80356,0.14364,0.8163,-10.13492
2279581.10148,150.0,35.93134,0.82632,0.15898,0.84147,-10.89024
2279581.35148,150.0,28.40909,0.84706,0.16984,0.86392,-11.33796
2279581.56648,150.0,22.48202,0.874,0.18553,0.89348,-11.98489
2279581.83148,150.0,17.79613,0.91108,0.20124,0.93304,-12.45526
2279582.08348,150.0,14.06813,0.95283,0.19935,0.97346,-11.81675
2279582.29948,150.0,11.1448,0.98544,0.21488,1.0086,-12.30089
2279582.56648,150.0,8.81772,1.0306,0.19536,1.04895,-10.73366
2279582.74448,150.0,6.97545,1.08378,0.19203,1.10067,-10.04782
2279582.96348,150.0,5.5173,1.1064,0.19617,1.12365,-10.05434
2279583.23248,150.0,4.36941,1.12055,0.17223,1.1337,-8.73811
2279583.56748,150.0,3.45686,1.14355,0.12993,1.15091,-6.48229
2279583.98648,150.0,2.73547,1.1838,0.09742,1.1878,-4.70429
2279584.51148,150.0,2.16054,1.22598,0.0906,1.22932,-4.22644
2279585.17049,150.0,1.70952,1.24673,0.1097,1.25155,-5.02858
2279585.99949,150.0,1.35352,1.23419,0.13226,1.24125,-6.11653
2279587.04249,150.0,1.07079,1.19688,0.13401,1.20436,-6.38856
2279588.35549,150.0,0.84734,1.15545,0.10323,1.16005,-5.10545
2279590.01149,150.0,0.67072,1.13568,0.0506,1.1368,-2.55113
2279592.10049,150.0,0.53067,1.15691,-0.01717,1.15704,0.85046
2279594.73749,150.0,0.41976,1.2248,-0.05864,1.2262,2.741
2279598.06849,150.0,0.33183,1.31343,-0.04291,1.31413,1.87112
2279602.2745,150.0,0.26261,1.37944,0.03612,1.37991,-1.49985
2279607.5825,150.0,0.20791,1.38276,0.15177,1.39106,-6.26374
2279614.2865,150.0,0.16452,1.31091,0.25869,1.33619,-11.16328
2279622.76351,150.0,0.13007,1.18241,0.30633,1.22144,-14.52453
2279633.45351,150.0,0.10309,1.04543,0.26576,1.07868,-14.26304
2279646.96752,150.0,0.08153,0.96257,0.1396,0.97264,-8.25193
2279664.06553,150.0,0.06443,0.97557,-0.00231,0.97558,0.13578
2279685.65154,150.0,0.05102,1.12263,-0.14061,1.1314,7.13918
2279712.89356,150.0,0.04042,1.36258,-0.16031,1.37198,6.71004
2279747.38958,150.0,0.03192,1.5898,-0.02765,1.59004,0.99631
2279790.93661,150.0,0.02528,1.68345,0.20822,1.69628,-7.05093
2279846.00164,150.0,0.01999,1.64489,0.44441,1.70387,-15.11894
2294266.27432,151.0,20004.453,0.50039,-0.00891,0.50047,1.02052
2294266.41732,151.0,15829.126,0.50814,0.0045,0.50816,-0.50751
2294266.55932,151.0,12516.703,0.51829,0.01548,0.51852,-1.71032
2294266.70132,151.0,9909.4424,0.52547,0.02398,0.52601,-2.61303
2294266.86532,151.0,7835.48,0.53362,0.03154,0.53455,-3.383
2294267.06632,151.0,6217.2461,0.5431,0.0395,0.54453,-4.16007
2294267.30432,151.0,4905.291,0.55096,0.04532,0.55282,-4.70182
2294267.54332,151.0,3881.2737,0.5581,0.04969,0.5603,-5.0876
2294267.78132,151.0,3070.9827,0.56738,0.05433,0.56998,-5.47014
2294268.01932,151.0,2430.7778,0.57801,0.05917,0.58103,-5.84467
2294268.25732,151.0,1923.1537,0.58617,0.0622,0.58947,-6.05693
2294268.49532,151.0,1522.4358,0.59674,0.06576,0.60036,-6.28841
2294268.73332,151.0,1203.8446,0.60666,0.06996,0.61068,-6.57857
2294268.97232,151.0,952.86591,0.61905,0.07546,0.62364,-6.95004
2294269.21032,151.0,754.27557,0.63008,0.07817,0.63491,-7.07229
2294269.44732,151.0,596.71857,0.64187,0.0812,0.64698,-7.21012
2294269.68532,151.0,471.96338,0.65413,0.08557,0.65971,-7.45321
2294269.92432,151.0,373.20856,0.66712,0.08971,0.67312,-7.65899
2294270.16232,151.0,295.47278,0.67995,0.09314,0.6863,-7.79968
2294270.40132,151.0,233.87738,0.69503,0.09733,0.70181,-7.97168
2294270.63932,151.0,185.05922,0.70837,0.10323,0.71585,-8.29123
2294270.87532,151.0,146.35823,0.7231,0.10802,0.73113,-8.4962
2294271.11132,151.0,115.77804,0.73613,0.11288,0.74473,-8.71764
2294271.34632,151.0,91.6721,0.75332,0.12025,0.76286,-9.06932
2294271.59132,151.0,72.51701,0.76672,0.12519,0.77687,-9.27362
2294271.82032,151.0,57.36816,0.78622,0.13188,0.7972,-9.52223
2294272.05732,151.0,45.3629,0.80578,0.14412,0.81857,-10.14057
2294272.28932,151.0,35.93134,0.82379,0.15893,0.83898,-10.91983
2294272.53932,151.0,28.40909,0.84747,0.16763,0.86389,-11.18881
2294272.75432,151.0,22.48202,0.87401,0.1834,0.89305,-11.85048
2294273.01932,151.0,17.79613,0.90936,0.20125,0.93136,-12.47878
2294273.27132,151.0,14.06813,0.95673,0.20267,0.97796,-11.96073
2294273.48732,151.0,11.1448,0.98396,0.21105,1.00634,-12.10606
2294273.75432,151.0,8.81772,1.03531,0.19703,1.05389,-10.77535
2294273.93332,151.0,6.97545,1.08483,0.2003,1.10317,-10.46089
2294274.15132,151.0,5.5173,1.1004,0.19547,1.11762,-10.0729
2294274.42032,151.0,4.36941,1.12032,0.16423,1.13229,-8.33952
2294274.75532,151.0,3.45686,1.15517,0.12409,1.16182,-6.1311
2294275.17432,151.0,2.73547,1.20054,0.10443,1.20507,-4.9714
2294275.69932,151.0,2.16054,1.23264,0.11181,1.2377,-5.18282
2294276.35832,151.0,1.70952,1.2343,0.13008,1.24114,-6.01614
2294277.18732,151.0,1.35352,1.20705,0.13568,1.21466,-6.41339
2294278.23033,151.0,1.07079,1.16983,0.11281,1.17526,-5.50837
2294279.54333,151.0,0.84734,1.14878,0.06174,1.15043,-3.07617
2294281.19933,151.0,0.67072,1.15848,0.00672,1.1585,-0.33238
2294283.28833,151.0,0.53067,1.21126,-0.04026,1.21193,1.90349
2294285.92533,151.0,0.41976,1.28964,-0.04078,1.29028,1.81107
2294289.25633,151.0,0.33183,1.35899,0.0192,1.35912,-0.80936
2294293.46233,151.0,0.26261,1.3748,0.12008,1.38004,-4.99176
2294298.77034,151.0,0.20791,1.3212,0.22139,1.33962,-9.51267
2294305.47434,151.0,0.16452,1.20937,0.27446,1.24012,-12.78639
2294313.95135,151.0,0.13007,1.0819,0.24801,1.10996,-12.91096
2294324.64135,151.0,0.10309,0.99561,0.14347,1.0059,-8.2
2294338.15536,151.0,0.08153,0.9985,-0.00667,0.99853,0.38247
2294355.25337,151.0,0.06443,1.10053,-0.12315,1.1074,6.38509
2294376.83938,151.0,0.05102,1.31079,-0.16742,1.32144,7.27884
2294404.0814,151.0,0.04042,1.53871,-0.06239,1.53998,2.32199
2294438.57742,151.0,0.03192,1.67177,0.16188,1.67959,-5.53079
2294482.12445,151.0,0.02528,1.63851,0.39936,1.68647,-13.69773
2294537.18948,151.0,0.01999,1.48979,0.56551,1.59351,-20.78625
2308953.08812,152.0,20004.453,0.50096,-0.00877,0.50104,1.00328
2308953.23112,152.0,15829.126,0.5106,0.00328,0.51061,-0.36777
2308953.37312,152.0,12516.703,0.51738,0.01721,0.51767,-1.90482
2308953.51512,152.0,9909.4424,0.52555,0.02567,0.52617,-2.79591
2308953.67912,152.0,7835.48,0.53277,0.03207,0.53374,-3.44479
2308953.88012,152.0,6217.2461,0.54154,0.03998,0.54301,-4.22187
2308954.11812,152.0,4905.291,0.55013,0.04539,0.552,-4.71647
2308954.35612,152.0,3881.2737,0.55932,0.04929,0.56149,-5.03667
2308954.59412,152.0,3070.9827,0.56715,0.05448,0.56976,-5.48699
2308954.83312,152.0,2430.7778,0.57841,0.05886,0.5814,-5.81046
2308955.07112,152.0,1923.1537,0.58705,0.06107,0.59022,-5.93877
2308955.30912,152.0,1522.4358,0.59739,0.06544,0.60096,-6.25111
2308955.54712,152.0,1203.8446,0.60803,0.06856,0.61189,-6.43329
2308955.78612,152.0,952.86591,0.61761,0.07373,0.62199,-6.80747
2308956.02412,152.0,754.27557,0.62915,0.07777,0.63394,-7.04667
2308956.26112,152.0,596.71857,0.64183,0.0804,0.64685,-7.13963
2308956.49912,152.0,471.96338,0.65471,0.08631,0.66038,-7.50995
2308956.73812,152.0,373.20856,0.66534,0.0892,0.67129,-7.63589
2308956.97512,152.0,295.47278,0.67942,0.09283,0.68573,-7.78012
2308957.21512,152.0,233.87738,0.69383,0.09729,0.70062,-7.98227
2308957.45312,152.0,185.05922,0.7071,0.10034,0.71418,-8.07666
2308957.68912,152.0,146.35823,0.72245,0.10699,0.73033,-8.42397
2308957.92512,152.0,115.77804,0.73589,0.11157,0.7443,-8.62147
2308958.16012,152.0,91.6721,0.75249,0.11768,0.76164,-8.8883
2308958.40512,152.0,72.51701,0.76744,0.12596,0.77771,-9.32082
2308958.63412,152.0,57.36816,0.78284,0.13466,0.79434,-9.76001
2308958.87112,152.0,45.3629,0.80198,0.14493,0.81497,-10.24362
2308959.10312,152.0,35.93134,0.82677,0.15517,0.84121,-10.62981
2308959.35312,152.0,28.40909,0.85036,0.17298,0.86777,-11.49835
2308959.56812,152.0,22.48202,0.87771,0.1856,0.89712,-11.93995
2308959.83312,152.0,17.79613,0.91341,0.19329,0.93364,-11.9482
2308960.08512,152.0,14.06813,0.94437,0.19925,0.96516,-11.91395
2308960.30113,152.0,11.1448,0.99607,0.20738,1.01743,-11.76076
2308960.56813,152.0,8.81772,1.02071,0.20364,1.04083,-11.28262
2308960.74713,152.0,6.97545,1.0635,0.18308,1.07915,-9.76781
2308960.96513,152.0,5.5173,1.11988,0.17325,1.1332,-8.79429
2308961.23413,152.0,4.36941,1.14281,0.17787,1.15657,-8.84688
2308961.56913,152.0,3.45686,1.14445,0.16117,1.15574,-8.01627
2308961.98813,152.0,2.73547,1.14917,0.12439,1.15589,-6.17774
2308962.51313,152.0,2.16054,1.16906,0.08175,1.17192,-4.00019
2308963.17213,152.0,1.70952,1.20861,0.05395,1.20982,-2.55594
2308964.00113,152.0,1.35352,1.24952,0.05691,1.25082,-2.60778
2308965.04413,152.0,1.07079,1.27059,0.08684,1.27356,-3.90993
2308966.35713,152.0,0.84734,1.25698,0.12588,1.26326,-5.71899
2308968.01313,152.0,0.67072,1.21518,0.1472,1.22406,-6.90682
2308970.10213,152.0,0.53067,1.15151,0.13224,1.15908,-6.55134
2308972.73913,152.0,0.41976,1.10688,0.07175,1.10921,-3.70874
2308976.07013,152.0,0.33183,1.11384,-0.01104,1.11389,0.56772
2308980.27614,152.0,0.26261,1.17943,-0.07535,1.18183,3.65555
2308985.58414,152.0,0.20791,1.28327,-0.08325,1.28597,3.71176
2308992.28814,152.0,0.16452,1.38492,-0.01571,1.38501,0.64994
2309000.76515,152.0,0.13007,1.43896,0.11837,1.44382,-4.70255
2309011.45516,152.0,0.10309,1.40561,0.27783,1.43281,-11.18071
2309024.96916,152.0,0.08153,1.27688,0.40024,1.33814,-17.4038
2309042.06717,152.0,0.06443,1.11942,0.43317,1.20031,-21.15442
2309063.65319,152.0,0.05102,0.96432,0.32823,1.01865,-18.79741
2309090.8952,152.0,0.04042,0.92815,0.13431,0.93782,-8.23379
2309125.39122,152.0,0.03192,1.04138,-0.05308,1.04273,2.91799
2309168.93825,152.0,0.02528,1.27348,-0.12423,1.27952,5.57146
2309224.00328,152.0,0.01999,1.52774,-0.07092,1.52939,2.65778
2323664.8529,153.0,20004.453,0.50884,-0.0095,0.50893,1.06971
2323664.9959,153.0,15829.126,0.51422,0.00579,0.51425,-0.64515
2323665.1379,153.0,12516.703,0.5237,0.01627,0.52395,-1.77944
2323665.2799,153.0,9909.4424,0.53156,0.02609,0.5322,-2.81049
2323665.4439,153.0,7835.48,0.54154,0.03178,0.54247,-3.3587
2323665.6449,153.0,6217.2461,0.54995,0.03784,0.55125,-3.93614
2323665.8829,153.0,4905.291,0.55791,0.0449,0.55972,-4.60112
2323666.1219,153.0,3881.2737,0.56621,0.04962,0.56838,-5.00846
2323666.3599,153.0,3070.9827,0.57582,0.05516,0.57846,-5.47174
2323666.5979,153.0,2430.7778,0.58468,0.05901,0.58765,-5.76297
2323666.8359,153.0,1923.1537,0.59393,0.06177,0.59713,-5.93751
2323667.0739,153.0,1522.4358,0.60396,0.06506,0.60746,-6.14857
2323667.3119,153.0,1203.8446,0.61313,0.07001,0.61712,-6.51386
2323667.5509,153.0,952.86591,0.62355,0.07282,0.62779,-6.66093
2323667.7889,153.0,754.27557,0.63489,0.07729,0.63958,-6.94131
2323668.0259,153.0,596.71857,0.6462,0.07934,0.65105,-6.9995
2323668.2639,153.0,471.96338,0.66131,0.08453,0.66669,-7.28461
2323668.5029,153.0,373.20856,0.6727,0.08927,0.6786,-7.55931
2323668.7399,153.0,295.47278,0.68585,0.09304,0.69214,-7.72546
2323668.9799,153.0,233.87738,0.70085,0.09748,0.7076,-7.91829
2323669.2179,153.0,185.05922,0.71464,0.10091,0.72173,-8.03707
2323669.4539,153.0,146.35823,0.72786,0.10632,0.73559,-8.31046
2323669.6899,153.0,115.77804,0.74215,0.11242,0.75062,-8.61351
2323669.9249,153.0,91.6721,0.75773,0.1194,0.76708,-8.9546
2323670.1699,153.0,72.51701,0.77143,0.12568,0.7816,-9.2533
2323670.3989,153.0,57.36816,0.78962,0.13124,0.80046,-9.43688
2323670.6359,153.0,45.3629,0.80832,0.1403,0.82041,-9.84644
2323670.8679,153.0,35.93134,0.83039,0.15901,0.84548,-10.84005
2323671.1189,153.0,28.40909,0.8513,0.17069,0.86825,-11.33769
2323671.3329,153.0,22.48202,0.87753,0.1853,0.89688,-11.92353
2323671.5979,153.0,17.79613,0.91685,0.19976,0.93836,-12.29159
2323671.8499,153.0,14.06813,0.95544,0.19741,0.97562,-11.674
2323672.0659,153.0,11.1448,0.99026,0.21399,1.01312,-12.19376
2323672.33391,153.0,8.81772,1.0319,0.1958,1.05031,-10.74374
2323672.51191,153.0,6.97545,1.08742,0.18779,1.10351,-9.79822
2323672.72991,153.0,5.5173,1.11437,0.19482,1.13127,-9.91676
2323672.99891,153.0,4.36941,1.12609,0.17426,1.1395,-8.79666
2323673.33391,153.0,3.45686,1.14472,0.1347,1.15262,-6.71132
2323673.75291,153.0,2.73547,1.18005,0.09661,1.18399,-4.68041
2323674.27791,153.0,2.16054,1.22381,0.08444,1.22672,-3.94717
2323674.93691,153.0,1.70952,1.25205,0.09901,1.25596,-4.52124
2323675.76591,153.0,1.35352,1.24799,0.12374,1.25411,-5.66258
2323676.80891,153.0,1.07079,1.21367,0.1368,1.22135,-6.43105
2323678.12291,153.0,0.84734,1.16801,0.11656,1.17382,-5.69863
2323679.77791,153.0,0.67072,1.1395,0.0707,1.14169,-3.55037
2323681.86691,153.0,0.53067,1.14467,0.00107,1.14467,-0.05343
2323684.50391,153.0,0.41976,1.20087,-0.05491,1.20213,2.61804
2323687.83491,153.0,0.33183,1.28895,-0.06044,1.29036,2.6849
2323692.04092,153.0,0.26261,1.37123,0.00047,1.37123,-0.01983
2323697.34892,153.0,0.20791,1.40128,0.11223,1.40577,-4.57901
2323704.05292,153.0,0.16452,1.35599,0.23387,1.37601,-9.78582
2323712.52993,153.0,0.13007,1.23894,0.31222,1.27768,-14.14421
2323723.21994,153.0,0.10309,1.09317,0.30654,1.13534,-15.66416
2323736.73394,153.0,0.08153,0.97635,0.20577,0.9978,-11.90136
2323753.83195,153.0,0.06443,0.94831,0.06739,0.9507,-4.06451
2323775.41797,153.0,0.05102,1.05313,-0.10224,1.05808,5.54492
2323802.65998,153.0,0.04042,1.27606,-0.17504,1.28801,7.81075
2323837.156,153.0,0.03192,1.52916,-0.09985,1.53241,3.73605
2323880.70303,153.0,0.02528,1.68301,0.11375,1.68685,-3.86662
2323935.76806,153.0,0.01999,1.697,0.36537,1.73589,-12.15058
2338376.12828,154.0,20004.453,0.50501,-0.00898,0.50509,1.01895
2338376.27128,154.0,15829.126,0.51177,0.00594,0.51181,-0.66469
2338376.41328,154.0,12516.703,0.52035,0.01572,0.52059,-1.73076
2338376.55528,154.0,9909.4424,0.52802,0.02626,0.52868,-2.84716
2338376.71928,154.0,7835.48,0.53774,0.03231,0.53871,-3.43813
2338376.92028,154.0,6217.2461,0.54689,0.04027,0.54837,-4.21181
2338377.15828,154.0,4905.291,0.55618,0.04376,0.55789,-4.49917
2338377.39728,154.0,3881.2737,0.56374,0.04993,0.56594,-5.06099
2338377.63528,154.0,3070.9827,0.57244,0.05488,0.57507,-5.47581
2338377.87328,154.0,2430.7778,0.58149,0.05809,0.58439,-5.70462
2338378.11128,154.0,1923.1537,0.59204,0.06352,0.59544,-6.12421
2338378.34928,154.0,1522.4358,0.60051,0.06678,0.60421,-6.34524
2338378.58728,154.0,1203.8446,0.611,0.07032,0.61503,-6.56525
2338378.82628,154.0,952.86591,0.62308,0.07497,0.62757,-6.86085
2338379.06428,154.0,754.27557,0.63534,0.07721,0.64001,-6.92873
2338379.30128,154.0,596.71857,0.64457,0.08141,0.64969,-7.19887
2338379.53928,154.0,471.96338,0.6591,0.08419,0.66445,-7.27896
2338379.77828,154.0,373.20856,0.67154,0.08967,0.6775,-7.60603
2338380.01528,154.0,295.47278,0.68465,0.09362,0.69102,-7.7868
2338380.25528,154.0,233.87738,0.69795,0.09716,0.70468,-7.92481
2338380.49328,154.0,185.05922,0.71426,0.10308,0.72166,-8.21214
2338380.72928,154.0,146.35823,0.72613,0.10813,0.73413,-8.46957
2338380.96528,154.0,115.77804,0.74131,0.11124,0.74961,-8.53395
2338381.20028,154.0,91.6721,0.75594,0.11968,0.76536,-8.9965
2338381.44528,154.0,72.51701,0.77151,0.12519,0.7816,-9.21706
2338381.67428,154.0,57.36816,0.79006,0.1337,0.80129,-9.605
2338381.91128,154.0,45.3629,0.81015,0.14319,0.82271,-10.02316
2338382.14328,154.0,35.93134,0.82786,0.15812,0.84283,-10.81336
2338382.39328,154.0,28.40909,0.8523,0.16759,0.86862,-11.12412
2338382.60828,154.0,22.48202,0.87845,0.18115,0.89693,-11.6519
2338382.87328,154.0,17.79613,0.91164,0.19832,0.93296,-12.2729
2338383.12528,154.0,14.06813,0.95987,0.20335,0.98117,-11.96148
2338383.34128,154.0,11.1448,0.98671,0.20836,1.00847,-11.92367
2338383.60828,154.0,8.81772,1.04074,0.1967,1.05916,-10.7027
2338383.78728,154.0,6.97545,1.08691,0.20294,1.10569,-10.57581
2338384.00528,154.0,5.5173,1.10054,0.19292,1.11732,-9.94277
2338384.27428,154.0,4.36941,1.12419,0.15878,1.13535,-8.03924
2338384.60928,154.0,3.45686,1.1624,0.12322,1.16891,-6.05093
2338385.02828,154.0,2.73547,1.20594,0.11003,1.21095,-5.21303
2338385.55328,154.0,2.16054,1.23156,0.11891,1.23729,-5.51486
2338386.21228,154.0,1.70952,1.22668,0.13201,1.23376,-6.14235
2338387.04128,154.0,1.35352,1.19899,0.12955,1.20597,-6.1669
2338388.08428,154.0,1.07079,1.16812,0.09966,1.17237,-4.87661
2338389.39728,154.0,0.84734,1.15713,0.04643,1.15806,-2.29792
2338391.05328,154.0,0.67072,1.17766,-0.00384,1.17767,0.18667
2338393.14229,154.0,0.53067,1.23773,-0.03684,1.23828,1.70473
2338395.77929,154.0,0.41976,1.31114,-0.01985,1.31129,0.86741
2338399.11029,154.0,0.33183,1.36341,0.05085,1.36436,-2.13584
2338403.31629,154.0,0.26261,1.35669,0.15006,1.36496,-6.31173
2338408.6243,154.0,0.20791,1.28487,0.23451,1.3061,-10.34352
2338415.3283,154.0,0.16452,1.16847,0.26064,1.19719,-12.57483
2338423.8053,154.0,0.13007,1.0565,0.20753,1.07669,-11.11307
2338434.49531,154.0,0.10309,1.00038,0.08822,1.00426,-5.03991
2338448.00932,154.0,0.08153,1.03978,-0.05667,1.04133,3.11947
2338465.10733,154.0,0.06443,1.16504,-0.14816,1.17443,7.24772
2338486.69334,154.0,0.05102,1.38771,-0.14751,1.39552,6.0676
2338513.93536,154.0,0.04042,1.58998,5e-05,1.58998,-0.00195
2338548.43138,154.0,0.03192,1.67714,0.24703,1.69524,-8.37906
2338591.9784,154.0,0.02528,1.59587,0.46706,1.66281,-16.31301
2338647.04344,154.0,0.01999,1.41592,0.58571,1.53228,-22.47286
2353051.87419,155.0,20004.453,0.50082,-0.01017,0.50092,1.16283
2353052.01719,155.0,15829.126,0.50999,0.00603,0.51002,-0.67697
2353052.15919,155.0,12516.703,0.51684,0.01622,0.5171,-1.79736
2353052.30119,155.0,9909.4424,0.52397,0.02647,0.52464,-2.89172
2353052.46519,155.0,7835.48,0.53471,0.03217,0.53568,-3.44325
2353052.6662,155.0,6217.2461,0.54189,0.04081,0.54342,-4.30699
2353052.9042,155.0,4905.291,0.54969,0.04514,0.55154,-4.69438
2353053.1422,155.0,3881.2737,0.55872,0.04903,0.56086,-5.01489
2353053.3812,155.0,3070.9827,0.56789,0.05431,0.57048,-5.46232
2353053.6192,155.0,2430.7778,0.57737,0.05744,0.58022,-5.68109
2353053.8572,155.0,1923.1537,0.58595,0.06262,0.58928,-6.10016
2353054.0952,155.0,1522.4358,0.59774,0.06549,0.60131,-6.25236
2353054.3332,155.0,1203.8446,0.60832,0.06961,0.61229,-6.52838
2353054.5722,155.0,952.86591,0.6185,0.07424,0.62294,-6.84468
2353054.8102,155.0,754.27557,0.62901,0.07676,0.63368,-6.95734
2353055.0472,155.0,596.71857,0.642,0.0813,0.64713,-7.21731
2353055.2852,155.0,471.96338,0.65453,0.0847,0.65999,-7.37368
2353055.5242,155.0,373.20856,0.667,0.08979,0.67302,-7.6668
2353055.7622,155.0,295.47278,0.67971,0.09338,0.6861,-7.82227
2353056.0012,155.0,233.87738,0.69421,0.09665,0.7009,-7.926
2353056.2392,155.0,185.05922,0.70676,0.10078,0.71391,-8.11509
2353056.4752,155.0,146.35823,0.72245,0.10503,0.73004,-8.27212
2353056.7112,155.0,115.77804,0.73763,0.11146,0.746,-8.59259
2353056.9462,155.0,91.6721,0.7524,0.11746,0.76152,-8.87329
2353057.1912,155.0,72.51701,0.77169,0.1257,0.78186,-9.25193
2353057.4202,155.0,57.36816,0.78635,0.13599,0.79803,-9.81158
2353057.6572,155.0,45.3629,0.80484,0.1476,0.81826,-10.39222
2353057.8892,155.0,35.93134,0.82571,0.15485,0.8401,-10.62185
2353058.1392,155.0,28.40909,0.8519,0.17087,0.86887,-11.34144
2353058.3542,155.0,22.48202,0.88217,0.18309,0.90097,-11.72523
2353058.6192,155.0,17.79613,0.91169,0.19124,0.93153,-11.84712
2353058.8712,155.0,14.06813,0.94311,0.20887,0.96596,-12.48768
2353059.0872,155.0,11.1448,0.9932,0.20082,1.0133,-11.43089
2353059.3542,155.0,8.81772,1.03293,0.21769,1.05562,-11.90097
2353059.5332,155.0,6.97545,1.06099,0.19805,1.07931,-10.57329
2353059.7512,155.0,5.5173,1.10416,0.16796,1.11686,-8.64938
2353060.0202,155.0,4.36941,1.1571,0.1567,1.16766,-7.71223
2353060.3552,155.0,3.45686,1.18186,0.16358,1.19313,-7.8801
