Repository: SebaVillagra00/ICM2985-SOH-IPRE

## Data University of Cambridge (EIS Cambridge)
Data publicada en "Identifying degradation patterns of lithium ion batteries from impedance spectroscopy using machine learning" (Zhang, Tang, Zhang, Wang, Stimming & Lee, 2020) https://www.nature.com/articles/s41467-020-15235-7.

Carpeta contiene:
* Paper de Nature Comunications (IF: 16.6).
* Data frames para IOS.
* Data frames para Windows.

Cada Data frame está contenido en un archivo .txt con las siguientes columnas:
* time/s: tiempo en que se mide la muestra.
* cycle number: ciclo de carga de la batería.
* freq/Hz: frecuencia de la señal de input.
* Re(Z)/Ohm: Parte resistiva de la impedancia.
* Im(Z)/Ohm: Parte reactiva de la impedancia.

File: EIS Cambridge/csvEIS/EIS_state_I_25C02.csv (part 14 of 23)
time/s,cycle number,freq/Hz,Re(Z)/Ohm,-Im(Z)/Ohm,|Z|/Ohm,Phase(Z)/deg
2093292.6696,143.0,0.04042,1.94838,0.27195,1.96726,-7.94601
2093327.16457,143.0,0.03192,1.99534,0.32224,2.02119,-9.17398
2093370.71254,143.0,0.02528,2.03771,0.38538,2.07383,-10.70951
2093425.77749,143.0,0.01999,2.07517,0.44657,2.12268,-12.14459
2107508.84974,144.0,20004.453,0.30075,-0.02877,0.30212,5.46477
2107508.99274,144.0,15829.126,0.30718,-0.0061,0.30724,1.13795
2107509.13474,144.0,12516.703,0.31421,0.01171,0.31443,-2.13372
2107509.27674,144.0,9909.4424,0.32318,0.02681,0.32429,-4.74222
2107509.44074,144.0,7835.48,0.33264,0.03959,0.33499,-6.78717
2107509.64174,144.0,6217.2461,0.34215,0.05106,0.34594,-8.48867
2107509.87974,144.0,4905.291,0.35435,0.06208,0.35975,-9.93735
2107510.11874,144.0,3881.2737,0.36507,0.07131,0.37197,-11.05275
2107510.35674,144.0,3070.9827,0.37597,0.08222,0.38486,-12.33591
2107510.59474,144.0,2430.7778,0.39089,0.09034,0.40119,-13.01383
2107510.83274,144.0,1923.1537,0.40369,0.09835,0.41549,-13.69218
2107511.07074,144.0,1522.4358,0.42162,0.10831,0.43531,-14.40674
2107511.30874,144.0,1203.8446,0.43892,0.11818,0.45455,-15.06923
2107511.54674,144.0,952.86591,0.45659,0.12534,0.47348,-15.35057
2107511.78574,144.0,754.27557,0.47705,0.13299,0.49524,-15.57721
2107512.02275,144.0,596.71857,0.4975,0.14411,0.51795,-16.15519
2107512.25975,144.0,471.96338,0.51879,0.15219,0.54065,-16.34918
2107512.49875,144.0,373.20856,0.5421,0.16104,0.56551,-16.5451
2107512.73675,144.0,295.47278,0.56594,0.17044,0.59105,-16.76035
2107512.97575,144.0,233.87738,0.59268,0.17975,0.61934,-16.87198
2107513.21375,144.0,185.05922,0.62026,0.1883,0.64821,-16.88703
2107513.44975,144.0,146.35823,0.65029,0.19608,0.67921,-16.77963
2107513.68675,144.0,115.77804,0.68062,0.20508,0.71084,-16.768
2107513.92075,144.0,91.6721,0.71128,0.21267,0.7424,-16.64601
2107514.16675,144.0,72.51701,0.74381,0.22135,0.77605,-16.57225
2107514.39575,144.0,57.36816,0.77497,0.22966,0.80828,-16.50728
2107514.63175,144.0,45.3629,0.81046,0.23825,0.84476,-16.38193
2107514.86475,144.0,35.93134,0.84269,0.24759,0.87831,-16.37341
2107515.11475,144.0,28.40909,0.87614,0.25715,0.9131,-16.35739
2107515.32875,144.0,22.48202,0.91064,0.27099,0.9501,-16.57242
2107515.59375,144.0,17.79613,0.94558,0.29029,0.98914,-17.06618
2107515.84675,144.0,14.06813,0.9875,0.31026,1.03509,-17.44186
2107516.06275,144.0,11.1448,1.03414,0.33247,1.08627,-17.82212
2107516.32975,144.0,8.81772,1.0866,0.36078,1.14493,-18.36766
2107516.50775,144.0,6.97545,1.15785,0.38944,1.22159,-18.59049
2107516.72575,144.0,5.5173,1.22332,0.39485,1.28547,-17.88838
2107516.99475,144.0,4.36941,1.30786,0.41628,1.37251,-17.65583
2107517.33075,144.0,3.45686,1.38231,0.41055,1.44199,-16.54152
2107517.74875,144.0,2.73547,1.46895,0.39289,1.52058,-14.97404
2107518.27375,144.0,2.16054,1.54362,0.37268,1.58797,-13.57318
2107518.93375,144.0,1.70952,1.6035,0.33841,1.63882,-11.91696
2107519.76175,144.0,1.35352,1.65653,0.29864,1.68323,-10.21956
2107520.80475,144.0,1.07079,1.69872,0.26313,1.71898,-8.805
2107522.11875,144.0,0.84734,1.73011,0.23254,1.74567,-7.65508
2107523.77375,144.0,0.67072,1.75391,0.205,1.76585,-6.66655
2107525.86275,144.0,0.53067,1.77058,0.18129,1.77984,-5.84617
2107528.49975,144.0,0.41976,1.78519,0.16353,1.79266,-5.23381
2107531.83076,144.0,0.33183,1.79784,0.1513,1.8042,-4.81035
2107536.03676,144.0,0.26261,1.80905,0.145,1.81486,-4.58263
2107541.34476,144.0,0.20791,1.81961,0.14325,1.82524,-4.50137
2107548.04877,144.0,0.16452,1.83134,0.1454,1.8371,-4.53958
2107556.52577,144.0,0.13007,1.84689,0.15375,1.85328,-4.75867
2107567.21578,144.0,0.10309,1.86352,0.17141,1.87139,-5.25541
2107580.72979,144.0,0.08153,1.87849,0.19713,1.88881,-5.99068
2107597.8278,144.0,0.06443,1.89358,0.22709,1.90714,-6.83863
2107619.41381,144.0,0.05102,1.91007,0.25199,1.92662,-7.51535
2107646.65683,144.0,0.04042,1.9392,0.28131,1.9595,-8.254
2107681.15185,144.0,0.03192,1.9772,0.32109,2.0031,-9.22401
2107724.69887,144.0,0.02528,2.01824,0.36627,2.05121,-10.28602
2107779.7649,144.0,0.01999,2.07171,0.41051,2.11199,-11.20806
2121855.74199,145.0,20004.453,0.29989,-0.02688,0.30109,5.12251
2121855.88499,145.0,15829.126,0.30751,-0.0069,0.30759,1.28499
2121856.02699,145.0,12516.703,0.31435,0.01083,0.31454,-1.97298
2121856.16899,145.0,9909.4424,0.32348,0.02536,0.32447,-4.48299
2121856.33299,145.0,7835.48,0.33144,0.0393,0.33376,-6.76186
2121856.53399,145.0,6217.2461,0.34112,0.05193,0.34505,-8.65652
2121856.77199,145.0,4905.291,0.35283,0.06123,0.35811,-9.84455
2121857.01099,145.0,3881.2737,0.36449,0.07164,0.37146,-11.11911
2121857.24899,145.0,3070.9827,0.37865,0.08125,0.38727,-12.11043
2121857.48699,145.0,2430.7778,0.39139,0.08944,0.40148,-12.87236
2121857.72499,145.0,1923.1537,0.40474,0.09761,0.41634,-13.55951
2121857.96299,145.0,1522.4358,0.42037,0.10781,0.43398,-14.38446
2121858.20099,145.0,1203.8446,0.43921,0.1179,0.45476,-15.0256
2121858.43999,145.0,952.86591,0.45687,0.12521,0.47372,-15.32578
2121858.67799,145.0,754.27557,0.47639,0.13466,0.49506,-15.78399
2121858.91499,145.0,596.71857,0.49712,0.14434,0.51765,-16.1903
2121859.153,145.0,471.96338,0.51981,0.15335,0.54196,-16.43638
2121859.392,145.0,373.20856,0.54263,0.16062,0.5659,-16.48859
2121859.63,145.0,295.47278,0.56742,0.16999,0.59233,-16.67696
2121859.869,145.0,233.87738,0.59378,0.17851,0.62003,-16.73235
2121860.107,145.0,185.05922,0.62109,0.18827,0.649,-16.8633
2121860.343,145.0,146.35823,0.64998,0.1976,0.67936,-16.90995
2121860.579,145.0,115.77804,0.67851,0.20657,0.70926,-16.93265
2121860.814,145.0,91.6721,0.71106,0.21412,0.7426,-16.75873
2121861.059,145.0,72.51701,0.74355,0.22211,0.77602,-16.63186
2121861.288,145.0,57.36816,0.77603,0.22931,0.8092,-16.46188
2121861.525,145.0,45.3629,0.81175,0.23764,0.84582,-16.31751
2121861.757,145.0,35.93134,0.84215,0.24802,0.87791,-16.41033
2121862.008,145.0,28.40909,0.87823,0.25553,0.91465,-16.22268
2121862.222,145.0,22.48202,0.91001,0.27074,0.94943,-16.56862
2121862.487,145.0,17.79613,0.94588,0.28984,0.98929,-17.03641
2121862.739,145.0,14.06813,0.98865,0.3106,1.0363,-17.44094
2121862.955,145.0,11.1448,1.03456,0.3342,1.0872,-17.90242
2121863.222,145.0,8.81772,1.08735,0.35983,1.14534,-18.3106
2121863.401,145.0,6.97545,1.15706,0.39086,1.22129,-18.66501
2121863.619,145.0,5.5173,1.22765,0.39458,1.2895,-17.81792
2121863.888,145.0,4.36941,1.30583,0.41828,1.37118,-17.761
2121864.223,145.0,3.45686,1.38228,0.40885,1.44147,-16.4773
2121864.642,145.0,2.73547,1.47252,0.39505,1.52459,-15.01781
2121865.167,145.0,2.16054,1.54448,0.3752,1.58941,-13.65442
2121865.826,145.0,1.70952,1.60508,0.33956,1.64061,-11.9449
2121866.655,145.0,1.35352,1.65861,0.30084,1.68568,-10.28062
2121867.697,145.0,1.07079,1.70076,0.26623,1.72147,-8.8965
2121869.011,145.0,0.84734,1.73069,0.23304,1.74631,-7.66878
2121870.667,145.0,0.67072,1.75471,0.20408,1.76653,-6.63407
2121872.756,145.0,0.53067,1.77321,0.17998,1.78232,-5.7956
2121875.392,145.0,0.41976,1.78982,0.16253,1.79718,-5.18883
2121878.72401,145.0,0.33183,1.8039,0.15269,1.81035,-4.83826
2121882.92901,145.0,0.26261,1.81402,0.14865,1.82011,-4.68471
2121888.23801,145.0,0.20791,1.82214,0.14758,1.82811,-4.63029
2121894.94202,145.0,0.16452,1.83157,0.14959,1.83767,-4.66917
2121903.41902,145.0,0.13007,1.84342,0.15647,1.85005,-4.85167
2121914.10903,145.0,0.10309,1.85771,0.17006,1.86548,-5.23039
2121927.62304,145.0,0.08153,1.87228,0.1885,1.88174,-5.74921
2121944.72005,145.0,0.06443,1.89223,0.21299,1.90417,-6.42221
2121966.30706,145.0,0.05102,1.92023,0.23852,1.93499,-7.08061
2121993.54908,145.0,0.04042,1.96026,0.27733,1.97978,-8.05258
2122028.0451,145.0,0.03192,1.99968,0.33306,2.02723,-9.45607
2122071.59212,145.0,0.02528,2.03254,0.3913,2.06987,-10.89703
2122126.65815,145.0,0.01999,2.06883,0.44087,2.11529,-12.02974
2136204.91506,146.0,20004.453,0.29993,-0.02743,0.30118,5.22584
2136205.05806,146.0,15829.126,0.30673,-0.00661,0.30681,1.23513
2136205.20006,146.0,12516.703,0.31429,0.01121,0.31449,-2.04194
2136205.34206,146.0,9909.4424,0.3225,0.0266,0.3236,-4.71567
2136205.50606,146.0,7835.48,0.33086,0.0391,0.33317,-6.73937
2136205.70706,146.0,6217.2461,0.34227,0.0505,0.34598,-8.39238
2136205.94506,146.0,4905.291,0.35248,0.06195,0.35788,-9.96888
2136206.18406,146.0,3881.2737,0.36385,0.0714,0.37079,-11.10272
2136206.42206,146.0,3070.9827,0.37746,0.0806,0.38597,-12.05334
2136206.66006,146.0,2430.7778,0.39099,0.08993,0.4012,-12.95313
2136206.89806,146.0,1923.1537,0.40512,0.09873,0.41698,-13.69645
2136207.13606,146.0,1522.4358,0.42071,0.10822,0.43441,-14.42539
2136207.37406,146.0,1203.8446,0.439,0.11619,0.45412,-14.82497
2136207.61306,146.0,952.86591,0.45536,0.12554,0.47235,-15.41266
2136207.85106,146.0,754.27557,0.47582,0.13381,0.49427,-15.70695
2136208.08806,146.0,596.71857,0.49735,0.14124,0.51702,-15.85345
2136208.32606,146.0,471.96338,0.51802,0.15188,0.53983,-16.3402
2136208.56506,146.0,373.20856,0.54237,0.16149,0.56591,-16.58097
2136208.80206,146.0,295.47278,0.56542,0.16879,0.59007,-16.62117
2136209.04206,146.0,233.87738,0.59369,0.17868,0.61999,-16.75041
2136209.28006,146.0,185.05922,0.61983,0.18722,0.64749,-16.80726
2136209.51606,146.0,146.35823,0.64757,0.19635,0.67669,-16.86805
2136209.75206,146.0,115.77804,0.67755,0.20403,0.7076,-16.75856
2136209.98606,146.0,91.6721,0.7095,0.21303,0.7408,-16.71227
2136210.23206,146.0,72.51701,0.74094,0.22077,0.77313,-16.59211
2136210.46106,146.0,57.36816,0.7758,0.22878,0.80883,-16.43088
2136210.69806,146.0,45.3629,0.80924,0.23686,0.84319,-16.31436
2136210.93006,146.0,35.93134,0.84071,0.24548,0.87582,-16.27758
2136211.18006,146.0,28.40909,0.87382,0.25554,0.91042,-16.30099
2136211.39506,146.0,22.48202,0.90763,0.27125,0.94729,-16.63934
2136211.65906,146.0,17.79613,0.94243,0.28662,0.98505,-16.91597
2136211.91206,146.0,14.06813,0.98513,0.3103,1.03284,-17.48341
2136212.12806,146.0,11.1448,1.03149,0.33526,1.0846,-18.00538
2136212.39506,146.0,8.81772,1.08676,0.35893,1.1445,-18.27713
2136212.57306,146.0,6.97545,1.14817,0.38774,1.21188,-18.65977
2136212.79106,146.0,5.5173,1.22937,0.39728,1.29197,-17.90874
2136213.06106,146.0,4.36941,1.29727,0.41381,1.36167,-17.69204
2136213.39607,146.0,3.45686,1.38354,0.40385,1.44127,-16.27254
2136213.81507,146.0,2.73547,1.46708,0.39579,1.51953,-15.09793
2136214.34007,146.0,2.16054,1.53558,0.37209,1.58001,-13.62079
2136214.99907,146.0,1.70952,1.59945,0.33461,1.63408,-11.81601
2136215.82707,146.0,1.35352,1.65272,0.29857,1.67947,-10.24033
2136216.87007,146.0,1.07079,1.69262,0.2636,1.71302,-8.8519
2136218.18407,146.0,0.84734,1.72226,0.22989,1.73754,-7.60305
2136219.84007,146.0,0.67072,1.74679,0.20197,1.75842,-6.59533
2136221.92907,146.0,0.53067,1.76625,0.17807,1.7752,-5.75692
2136224.56607,146.0,0.41976,1.78182,0.16271,1.78923,-5.21746
2136227.89707,146.0,0.33183,1.79472,0.1531,1.80123,-4.87579
2136232.10308,146.0,0.26261,1.80382,0.14753,1.80984,-4.67569
2136237.41108,146.0,0.20791,1.81246,0.14591,1.81832,-4.6026
2136244.11508,146.0,0.16452,1.82307,0.14745,1.82902,-4.62407
2136252.59209,146.0,0.13007,1.83602,0.15548,1.84259,-4.84046
2136263.28209,146.0,0.10309,1.84884,0.16933,1.85658,-5.23281
2136276.7961,146.0,0.08153,1.86393,0.18686,1.87327,-5.72495
2136293.89411,146.0,0.06443,1.88552,0.21,1.89718,-6.35519
2136315.48013,146.0,0.05102,1.91751,0.23969,1.93243,-7.12495
2136342.72314,146.0,0.04042,1.9531,0.28534,1.97383,-8.31199
2136377.21816,146.0,0.03192,1.98303,0.33985,2.01194,-9.72494
2136420.76619,146.0,0.02528,2.01228,0.38852,2.04945,-10.92787
2136475.83122,146.0,0.01999,2.05555,0.43083,2.10021,-11.8375
2150553.31712,147.0,20004.453,0.29976,-0.02833,0.30109,5.39959
2150553.46012,147.0,15829.126,0.30677,-0.00611,0.30683,1.14101
2150553.60212,147.0,12516.703,0.31572,0.0104,0.31589,-1.88738
2150553.74412,147.0,9909.4424,0.32375,0.02628,0.32481,-4.64019
2150553.90812,147.0,7835.48,0.33169,0.03872,0.33395,-6.65818
2150554.10912,147.0,6217.2461,0.34193,0.05106,0.34572,-8.49233
2150554.34712,147.0,4905.291,0.35326,0.06177,0.35862,-9.91866
2150554.58612,147.0,3881.2737,0.364,0.07009,0.37069,-10.89946
2150554.82412,147.0,3070.9827,0.37601,0.08131,0.3847,-12.20148
2150555.06212,147.0,2430.7778,0.39046,0.09062,0.40083,-13.06579
2150555.30012,147.0,1923.1537,0.40497,0.09906,0.41691,-13.7447
2150555.53812,147.0,1522.4358,0.4203,0.1071,0.43373,-14.29573
2150555.77612,147.0,1203.8446,0.43803,0.11656,0.45327,-14.90186
2150556.01512,147.0,952.86591,0.45731,0.12482,0.47404,-15.26622
2150556.25312,147.0,754.27557,0.47572,0.13376,0.49417,-15.70485
2150556.49012,147.0,596.71857,0.4975,0.14268,0.51756,-16.0028
2150556.72812,147.0,471.96338,0.51865,0.15255,0.54062,-16.39
2150556.96712,147.0,373.20856,0.54292,0.1601,0.56603,-16.43063
2150557.20512,147.0,295.47278,0.56765,0.1677,0.59191,-16.45893
2150557.44412,147.0,233.87738,0.59321,0.17842,0.61946,-16.73937
2150557.68212,147.0,185.05922,0.61954,0.18613,0.64689,-16.72209
2150557.91812,147.0,146.35823,0.6486,0.19532,0.67737,-16.75887
2150558.15412,147.0,115.77804,0.67754,0.20428,0.70767,-16.77811
2150558.38912,147.0,91.6721,0.71007,0.21239,0.74115,-16.65223
2150558.63412,147.0,72.51701,0.74246,0.21984,0.77432,-16.49396
2150558.86312,147.0,57.36816,0.77434,0.22706,0.80695,-16.34271
2150559.10012,147.0,45.3629,0.80694,0.23557,0.84063,-16.27395
2150559.33212,147.0,35.93134,0.8403,0.24498,0.87528,-16.2533
2150559.58212,147.0,28.40909,0.87276,0.2551,0.90928,-16.29324
2150559.79712,147.0,22.48202,0.90649,0.27044,0.94598,-16.61169
2150560.06212,147.0,17.79613,0.94267,0.28743,0.98552,-16.95698
2150560.31412,147.0,14.06813,0.98228,0.31016,1.03008,-17.52408
2150560.53012,147.0,11.1448,1.02818,0.33622,1.08175,-18.10823
2150560.79712,147.0,8.81772,1.0861,0.36172,1.14475,-18.41991
2150560.97513,147.0,6.97545,1.1472,0.37854,1.20804,-18.26131
2150561.19313,147.0,5.5173,1.22028,0.40649,1.28621,-18.4235
2150561.46313,147.0,4.36941,1.29576,0.40377,1.35722,-17.30751
2150561.79813,147.0,3.45686,1.38658,0.409,1.44564,-16.4343
2150562.21713,147.0,2.73547,1.46031,0.39831,1.51365,-15.25666
2150562.74213,147.0,2.16054,1.53448,0.36728,1.57782,-13.46054
2150563.40113,147.0,1.70952,1.60117,0.33515,1.63587,-11.82207
2150564.22913,147.0,1.35352,1.65068,0.29999,1.67772,-10.30051
2150565.27213,147.0,1.07079,1.68995,0.26361,1.71039,-8.86607
2150566.58613,147.0,0.84734,1.72151,0.2288,1.73665,-7.57067
2150568.24213,147.0,0.67072,1.74648,0.20144,1.75806,-6.57946
2150570.33013,147.0,0.53067,1.7657,0.18032,1.77489,-5.83106
2150572.96713,147.0,0.41976,1.77974,0.16485,1.78736,-5.29195
2150576.29813,147.0,0.33183,1.79025,0.15302,1.79678,-4.88549
2150580.50414,147.0,0.26261,1.8008,0.1454,1.80666,-4.61628
2150585.81214,147.0,0.20791,1.81193,0.1435,1.8176,-4.52824
2150592.51714,147.0,0.16452,1.82291,0.14715,1.82884,-4.61517
2150600.99315,147.0,0.13007,1.83394,0.15563,1.84053,-4.8505
2150611.68416,147.0,0.10309,1.84783,0.16705,1.85537,-5.16582
2150625.19716,147.0,0.08153,1.86863,0.18486,1.87775,-5.64974
2150642.29517,147.0,0.06443,1.89361,0.21366,1.90562,-6.43745
2150663.88219,147.0,0.05102,1.91889,0.25353,1.93557,-7.52649
2150691.1242,147.0,0.04042,1.94001,0.29637,1.96252,-8.68588
2150725.62022,147.0,0.03192,1.96543,0.3348,1.99374,-9.66722
2150769.16725,147.0,0.02528,2.0054,0.37248,2.0397,-10.52198
2150824.23228,147.0,0.01999,2.05951,0.41979,2.10186,-11.52071
2164900.55837,148.0,20004.453,0.30017,-0.02818,0.30149,5.36303
2164900.70137,148.0,15829.126,0.30698,-0.00726,0.30706,1.35482
2164900.84337,148.0,12516.703,0.31419,0.01132,0.31439,-2.06369
2164900.98537,148.0,9909.4424,0.32218,0.02596,0.32322,-4.60683
2164901.14937,148.0,7835.48,0.33254,0.03792,0.33469,-6.50586
2164901.35037,148.0,6217.2461,0.34285,0.05065,0.34657,-8.40318
2164901.58837,148.0,4905.291,0.35221,0.06184,0.3576,-9.95855
2164901.82737,148.0,3881.2737,0.36366,0.07171,0.37066,-11.15471
2164902.06537,148.0,3070.9827,0.37736,0.07871,0.38548,-11.78147
2164902.30337,148.0,2430.7778,0.38877,0.08918,0.39886,-12.91951
2164902.54138,148.0,1923.1537,0.40596,0.10083,0.41829,-13.94837
2164902.77838,148.0,1522.4358,0.42072,0.10763,0.43427,-14.34982
2164903.01738,148.0,1203.8446,0.43753,0.11611,0.45268,-14.86201
2164903.25538,148.0,952.86591,0.4553,0.1251,0.47218,-15.36407
2164903.49438,148.0,754.27557,0.47567,0.13417,0.49423,-15.75188
2164903.73138,148.0,596.71857,0.49707,0.14197,0.51694,-15.93988
2164903.96838,148.0,471.96338,0.51729,0.15083,0.53883,-16.25501
2164904.20738,148.0,373.20856,0.541,0.16106,0.56447,-16.57882
2164904.44538,148.0,295.47278,0.56619,0.16911,0.5909,-16.62972
2164904.68438,148.0,233.87738,0.59216,0.17748,0.61819,-16.68426
2164904.92238,148.0,185.05922,0.61941,0.18726,0.6471,-16.82145
2164905.15838,148.0,146.35823,0.64834,0.19538,0.67714,-16.7707
2164905.39538,148.0,115.77804,0.67667,0.20289,0.70643,-16.69085
2164905.62938,148.0,91.6721,0.70783,0.21158,0.73878,-16.64244
2164905.87438,148.0,72.51701,0.73884,0.22055,0.77106,-16.6209
2164906.10438,148.0,57.36816,0.77221,0.22696,0.80488,-16.37866
2164906.34038,148.0,45.3629,0.80644,0.23593,0.84024,-16.30731
2164906.57238,148.0,35.93134,0.83714,0.24371,0.8719,-16.23106
2164906.82338,148.0,28.40909,0.86856,0.25403,0.90494,-16.30269
2164907.03738,148.0,22.48202,0.90543,0.26871,0.94446,-16.52933
2164907.30238,148.0,17.79613,0.93861,0.2872,0.98157,-17.01306
2164907.55438,148.0,14.06813,0.98273,0.30739,1.02968,-17.36912
2164907.77038,148.0,11.1448,1.03005,0.33257,1.08241,-17.89346
2164908.03838,148.0,8.81772,1.08157,0.35715,1.13901,-18.27397
2164908.21638,148.0,6.97545,1.14663,0.38818,1.21056,-18.70308
2164908.43438,148.0,5.5173,1.22088,0.39205,1.28228,-17.80283
2164908.70338,148.0,4.36941,1.29415,0.41313,1.35849,-17.70482
2164909.03838,148.0,3.45686,1.3759,0.40129,1.43322,-16.25973
2164909.45738,148.0,2.73547,1.46174,0.39229,1.51346,-15.02273
2164909.98238,148.0,2.16054,1.5305,0.36889,1.57433,-13.55125
2164910.64138,148.0,1.70952,1.59185,0.33277,1.62626,-11.80743
2164911.47038,148.0,1.35352,1.64514,0.29561,1.67149,-10.18641
2164912.51338,148.0,1.07079,1.68409,0.26134,1.70425,-8.82088
2164913.82738,148.0,0.84734,1.71438,0.22798,1.72947,-7.57488
2164915.48238,148.0,0.67072,1.73785,0.20074,1.7494,-6.58903
2164917.57138,148.0,0.53067,1.75662,0.17678,1.76549,-5.74661
2164920.20839,148.0,0.41976,1.77277,0.16066,1.78004,-5.17852
2164923.53939,148.0,0.33183,1.78542,0.15141,1.79182,-4.84721
2164927.74539,148.0,0.26261,1.79507,0.14664,1.80105,-4.67015
2164933.05339,148.0,0.20791,1.80353,0.14537,1.80937,-4.60811
2164939.7584,148.0,0.16452,1.8133,0.14768,1.81931,-4.65597
2164948.2344,148.0,0.13007,1.82594,0.15528,1.83253,-4.86066
2164958.92441,148.0,0.10309,1.83956,0.16917,1.84732,-5.25418
2164972.43842,148.0,0.08153,1.85455,0.18681,1.86393,-5.75191
2164989.53643,148.0,0.06443,1.87603,0.21083,1.88784,-6.41205
2165011.12244,148.0,0.05102,1.90759,0.23791,1.92236,-7.10919
2165038.36546,148.0,0.04042,1.94573,0.28142,1.96598,-8.22979
2165072.86048,148.0,0.03192,1.98043,0.33741,2.00897,-9.66881
2165116.4085,148.0,0.02528,2.01044,0.39009,2.04794,-10.98088
2165171.47354,148.0,0.01999,2.05102,0.43414,2.09646,-11.95135
2179248.07703,149.0,20004.453,0.29977,-0.02799,0.30107,5.33445
2179248.22003,149.0,15829.126,0.30583,-0.00684,0.30591,1.28125
2179248.36203,149.0,12516.703,0.31444,0.00954,0.31458,-1.73782
2179248.50403,149.0,9909.4424,0.32225,0.02576,0.32328,-4.57025
2179248.66803,149.0,7835.48,0.33118,0.03832,0.33339,-6.60015
2179248.86903,149.0,6217.2461,0.34139,0.04983,0.345,-8.30486
2179249.10703,149.0,4905.291,0.3518,0.06102,0.35705,-9.84008
2179249.34603,149.0,3881.2737,0.36431,0.07069,0.37111,-10.98037
2179249.58403,149.0,3070.9827,0.37696,0.08195,0.38576,-12.26524
2179249.82203,149.0,2430.7778,0.39085,0.08984,0.40104,-12.94431
2179250.06003,149.0,1923.1537,0.40402,0.10095,0.41644,-14.02952
2179250.29803,149.0,1522.4358,0.42061,0.1077,0.43418,-14.36267
2179250.53603,149.0,1203.8446,0.43854,0.11689,0.45385,-14.92434
2179250.77503,149.0,952.86591,0.45502,0.12623,0.4722,-15.50546
2179251.01303,149.0,754.27557,0.47659,0.13453,0.49521,-15.76264
2179251.25003,149.0,596.71857,0.4968,0.14285,0.51693,-16.04256
2179251.48803,149.0,471.96338,0.51777,0.15141,0.53946,-16.2997
2179251.72703,149.0,373.20856,0.54092,0.16057,0.56425,-16.53333
2179251.96403,149.0,295.47278,0.56743,0.16833,0.59187,-16.52344
2179252.20303,149.0,233.87738,0.592,0.17731,0.61799,-16.6735
2179252.44203,149.0,185.05922,0.61882,0.18602,0.64617,-16.73066
2179252.67803,149.0,146.35823,0.64845,0.19611,0.67746,-16.8266
2179252.91403,149.0,115.77804,0.6766,0.2039,0.70665,-16.77101
2179253.14903,149.0,91.6721,0.70904,0.21242,0.74017,-16.67785
2179253.39403,149.0,72.51701,0.74037,0.21966,0.77227,-16.52509
2179253.62303,149.0,57.36816,0.77396,0.22639,0.80639,-16.30497
2179253.86003,149.0,45.3629,0.80775,0.23474,0.84117,-16.20445
2179254.09203,149.0,35.93134,0.8379,0.24458,0.87287,-16.2726
2179254.34203,149.0,28.40909,0.87322,0.25566,0.90988,-16.31881
2179254.55703,149.0,22.48202,0.90493,0.26951,0.94421,-16.58495
2179254.82203,149.0,17.79613,0.94067,0.28712,0.98351,-16.97404
2179255.07403,149.0,14.06813,0.98172,0.30683,1.02855,-17.35604
2179255.29003,149.0,11.1448,1.03071,0.33302,1.08317,-17.90561
2179255.55703,149.0,8.81772,1.08284,0.35817,1.14054,-18.30241
2179255.73603,149.0,6.97545,1.15017,0.38885,1.21413,-18.6794
2179255.95403,149.0,5.5173,1.22248,0.39458,1.28458,-17.88839
2179256.22303,149.0,4.36941,1.29836,0.41624,1.36345,-17.77505
2179256.55803,149.0,3.45686,1.37769,0.40564,1.43616,-16.40633
2179256.97703,149.0,2.73547,1.46574,0.3949,1.518,-15.07852
2179257.50203,149.0,2.16054,1.53592,0.3723,1.5804,-13.62526
2179258.16103,149.0,1.70952,1.59692,0.33663,1.63202,-11.9036
2179258.98903,149.0,1.35352,1.65097,0.29869,1.67778,-10.25476
2179260.03203,149.0,1.07079,1.6919,0.26391,1.71236,-8.86563
2179261.34604,149.0,0.84734,1.72163,0.23111,1.73708,-7.64553
2179263.00204,149.0,0.67072,1.74536,0.20268,1.75709,-6.62374
2179265.09004,149.0,0.53067,1.76367,0.1789,1.77273,-5.79211
2179267.72704,149.0,0.41976,1.78056,0.16164,1.78788,-5.18711
2179271.05804,149.0,0.33183,1.7934,0.15225,1.79985,-4.85261
2179275.26404,149.0,0.26261,1.80371,0.14785,1.80976,-4.68591
2179280.57205,149.0,0.20791,1.81194,0.14665,1.81786,-4.62702
2179287.27705,149.0,0.16452,1.82142,0.14876,1.82749,-4.66901
2179295.75306,149.0,0.13007,1.83412,0.15591,1.84073,-4.85891
2179306.44306,149.0,0.10309,1.84759,0.16981,1.85538,-5.25126
2179319.95707,149.0,0.08153,1.86252,0.1883,1.87201,-5.77303
2179337.05508,149.0,0.06443,1.88278,0.21213,1.89469,-6.42845
2179358.64109,149.0,0.05102,1.91261,0.23791,1.92735,-7.09059
2179385.88411,149.0,0.04042,1.9515,0.27956,1.97142,-8.15228
2179420.38013,149.0,0.03192,1.98833,0.3355,2.01644,-9.57769
2179463.92716,149.0,0.02528,2.01941,0.3908,2.05688,-10.95264
2179518.99219,149.0,0.01999,2.05701,0.43696,2.10291,-11.99271
2193591.70825,150.0,20004.453,0.2998,-0.02983,0.30129,5.68251
2193591.85125,150.0,15829.126,0.30667,-0.00634,0.30674,1.18443
2193591.99325,150.0,12516.703,0.31317,0.0106,0.31335,-1.93813
2193592.13525,150.0,9909.4424,0.32277,0.02664,0.32387,-4.71878
2193592.29925,150.0,7835.48,0.33176,0.03871,0.33401,-6.65574
2193592.50025,150.0,6217.2461,0.34197,0.04952,0.34553,-8.23961
2193592.73825,150.0,4905.291,0.35228,0.06073,0.35748,-9.7816
2193592.97625,150.0,3881.2737,0.36453,0.07087,0.37135,-11.00251
2193593.21425,150.0,3070.9827,0.3769,0.08099,0.38551,-12.12774
2193593.45225,150.0,2430.7778,0.39094,0.0898,0.40113,-12.9368
2193593.69125,150.0,1923.1537,0.40587,0.09993,0.41799,-13.83186
2193593.92825,150.0,1522.4358,0.41986,0.10828,0.4336,-14.46186
2193594.16725,150.0,1203.8446,0.43549,0.1169,0.4509,-15.02593
2193594.40525,150.0,952.86591,0.45635,0.12541,0.47327,-15.36619
2193594.64425,150.0,754.27557,0.47516,0.13596,0.49423,-15.96711
2193594.88125,150.0,596.71857,0.49747,0.14369,0.51781,-16.11115
2193595.11825,150.0,471.96338,0.51998,0.15089,0.54143,-16.18139
2193595.35725,150.0,373.20856,0.54157,0.16178,0.56521,-16.63221
2193595.59525,150.0,295.47278,0.56708,0.16898,0.59172,-16.59348
2193595.83425,150.0,233.87738,0.59183,0.17906,0.61833,-16.8337
2193596.07225,150.0,185.05922,0.61916,0.1868,0.64672,-16.78825
2193596.30825,150.0,146.35823,0.64709,0.19526,0.67591,-16.791
2193596.54525,150.0,115.77804,0.67629,0.20369,0.70629,-16.76184
2193596.77925,150.0,91.6721,0.70855,0.21194,0.73957,-16.65279
2193597.02525,150.0,72.51701,0.74107,0.22069,0.77323,-16.58343
2193597.25425,150.0,57.36816,0.7743,0.22765,0.80707,-16.38347
2193597.49025,150.0,45.3629,0.80657,0.2355,0.84024,-16.27644
2193597.72325,150.0,35.93134,0.83854,0.24326,0.87311,-16.17712
2193597.97325,150.0,28.40909,0.87179,0.25533,0.90841,-16.32429
2193598.18725,150.0,22.48202,0.90412,0.27007,0.9436,-16.63118
2193598.45225,150.0,17.79613,0.93975,0.28786,0.98285,-17.03044
2193598.70526,150.0,14.06813,0.98328,0.31026,1.03107,-17.51226
2193598.92126,150.0,11.1448,1.03115,0.33391,1.08387,-17.94311
2193599.18826,150.0,8.81772,1.08299,0.35842,1.14076,-18.31193
2193599.36626,150.0,6.97545,1.15001,0.38919,1.21409,-18.69716
2193599.58426,150.0,5.5173,1.22342,0.39385,1.28526,-17.84478
2193599.85326,150.0,4.36941,1.29869,0.41801,1.3643,-17.84182
2193600.18926,150.0,3.45686,1.37774,0.40605,1.43633,-16.42138
2193600.60726,150.0,2.73547,1.46471,0.39525,1.5171,-15.10166
2193601.13226,150.0,2.16054,1.53485,0.3731,1.57955,-13.66266
2193601.79226,150.0,1.70952,1.5977,0.33627,1.6327,-11.88559
2193602.62026,150.0,1.35352,1.65285,0.29926,1.67972,-10.26248
2193603.66326,150.0,1.07079,1.69389,0.26424,1.71437,-8.86654
2193604.97726,150.0,0.84734,1.72433,0.23327,1.74004,-7.70445
2193606.63226,150.0,0.67072,1.74776,0.20488,1.75972,-6.68599
2193608.72126,150.0,0.53067,1.76477,0.18129,1.77406,-5.86516
2193611.35826,150.0,0.41976,1.77995,0.16332,1.78742,-5.24264
2193614.68926,150.0,0.33183,1.79268,0.15159,1.79908,-4.83336
2193618.89527,150.0,0.26261,1.80336,0.145,1.80918,-4.59699
2193624.20327,150.0,0.20791,1.81421,0.14231,1.81978,-4.48535
2193630.90727,150.0,0.16452,1.82734,0.14521,1.8331,-4.54352
2193639.38428,150.0,0.13007,1.84266,0.15619,1.84926,-4.84502
2193650.07429,150.0,0.10309,1.85694,0.17529,1.86519,-5.39245
2193663.58829,150.0,0.08153,1.86848,0.19869,1.87902,-6.06991
2193680.6853,150.0,0.06443,1.88266,0.22524,1.89608,-6.82236
2193702.27232,150.0,0.05102,1.90409,0.24712,1.92006,-7.39463
2193729.51533,150.0,0.04042,1.93463,0.27969,1.95475,-8.22611
2193764.01035,150.0,0.03192,1.96992,0.32142,1.99597,-9.26683
2193807.55838,150.0,0.02528,2.01102,0.36353,2.04362,-10.24649
2193862.62341,150.0,0.01999,2.07012,0.40665,2.10968,-11.11362
2207926.2068,151.0,20004.453,0.29933,-0.02685,0.30053,5.12517
2207926.3498,151.0,15829.126,0.30529,-0.00617,0.30536,1.15763
2207926.49181,151.0,12516.703,0.31411,0.0106,0.31429,-1.932
2207926.63381,151.0,9909.4424,0.32186,0.02627,0.32293,-4.66564
2207926.79781,151.0,7835.48,0.33169,0.03879,0.33395,-6.67067
2207926.99881,151.0,6217.2461,0.34168,0.05127,0.34551,-8.53391
2207927.23681,151.0,4905.291,0.35124,0.06148,0.35658,-9.92866
2207927.47481,151.0,3881.2737,0.36465,0.07178,0.37164,-11.13565
2207927.71281,151.0,3070.9827,0.37771,0.08138,0.38638,-12.15886
2207927.95081,151.0,2430.7778,0.38981,0.09001,0.40007,-13.00238
2207928.18981,151.0,1923.1537,0.40485,0.09976,0.41696,-13.84194
2207928.42681,151.0,1522.4358,0.42258,0.10566,0.43559,-14.03762
2207928.66581,151.0,1203.8446,0.43735,0.11584,0.45243,-14.83516
2207928.90381,151.0,952.86591,0.45666,0.12551,0.4736,-15.36827
2207929.14181,151.0,754.27557,0.47769,0.13367,0.49605,-15.63336
2207929.37981,151.0,596.71857,0.49626,0.14276,0.51638,-16.04955
2207929.61681,151.0,471.96338,0.51863,0.15109,0.54019,-16.24255
2207929.85581,151.0,373.20856,0.5418,0.16173,0.56542,-16.62038
2207930.09381,151.0,295.47278,0.5658,0.16883,0.59045,-16.6147
2207930.33281,151.0,233.87738,0.59115,0.17772,0.61729,-16.73254
2207930.57081,151.0,185.05922,0.62021,0.18482,0.64717,-16.59395
2207930.80681,151.0,146.35823,0.64652,0.19413,0.67504,-16.71366
2207931.04281,151.0,115.77804,0.67844,0.20393,0.70843,-16.73037
2207931.27781,151.0,91.6721,0.70801,0.21145,0.73891,-16.62812
2207931.52281,151.0,72.51701,0.73967,0.22007,0.77171,-16.56892
2207931.75181,151.0,57.36816,0.77255,0.22653,0.80507,-16.34229
2207931.98881,151.0,45.3629,0.80508,0.23505,0.83869,-16.27543
2207932.22081,151.0,35.93134,0.83762,0.24277,0.87209,-16.16304
2207932.47081,151.0,28.40909,0.87028,0.25473,0.90679,-16.31476
2207932.68581,151.0,22.48202,0.90277,0.27062,0.94246,-16.6867
2207932.94981,151.0,17.79613,0.94105,0.28749,0.98398,-16.9879
2207933.20281,151.0,14.06813,0.97756,0.31004,1.02555,-17.5968
2207933.41881,151.0,11.1448,1.02388,0.33621,1.07767,-18.1783
2207933.68581,151.0,8.81772,1.08154,0.36332,1.14094,-18.56877
2207933.86381,151.0,6.97545,1.14988,0.37872,1.21064,-18.22963
2207934.08181,151.0,5.5173,1.21282,0.40406,1.27836,-18.42602
2207934.35181,151.0,4.36941,1.29988,0.40551,1.36167,-17.32588
2207934.68681,151.0,3.45686,1.38238,0.41546,1.44346,-16.72781
2207935.10481,151.0,2.73547,1.45645,0.39612,1.50935,-15.21512
2207935.63081,151.0,2.16054,1.53594,0.36758,1.57931,-13.45905
2207936.28981,151.0,1.70952,1.60049,0.33824,1.63584,-11.93293
2207937.11781,151.0,1.35352,1.64867,0.3014,1.67599,-10.35994
2207938.16081,151.0,1.07079,1.69024,0.26359,1.71067,-8.86363
2207939.47481,151.0,0.84734,1.72252,0.22978,1.73778,-7.59824
2207941.13081,151.0,0.67072,1.7474,0.20284,1.75913,-6.62147
2207943.21882,151.0,0.53067,1.7655,0.18216,1.77487,-5.89065
2207945.85582,151.0,0.41976,1.77924,0.16552,1.78693,-5.31498
2207949.18782,151.0,0.33183,1.79061,0.1522,1.79706,-4.85847
2207953.39282,151.0,0.26261,1.80169,0.14514,1.80753,-4.60557
2207958.70082,151.0,0.20791,1.81297,0.14404,1.81869,-4.5427
2207965.40583,151.0,0.16452,1.82341,0.14723,1.82935,-4.61624
2207973.88183,151.0,0.13007,1.83519,0.15514,1.84174,-4.83203
2207984.57184,151.0,0.10309,1.85126,0.16708,1.85878,-5.15706
2207998.08585,151.0,0.08153,1.87347,0.18764,1.88284,-5.71944
2208015.18386,151.0,0.06443,1.89582,0.21936,1.90847,-6.60016
2208036.77087,151.0,0.05102,1.91514,0.25824,1.93247,-7.6796
2208064.01289,151.0,0.04042,1.93373,0.29439,1.95601,-8.65612
2208098.50891,151.0,0.03192,1.96506,0.32801,1.99224,-9.47639
2208142.05593,151.0,0.02528,2.00944,0.36936,2.04311,-10.41544
2208197.12197,151.0,0.01999,2.06228,0.41989,2.1046,-11.50825
2222267.64061,152.0,20004.453,0.29934,-0.02772,0.30062,5.29116
2222267.78361,152.0,15829.126,0.30555,-0.00707,0.30563,1.32557
2222267.92561,152.0,12516.703,0.31434,0.00897,0.31447,-1.63518
2222268.06761,152.0,9909.4424,0.32143,0.02566,0.32245,-4.5638
2222268.23161,152.0,7835.48,0.33175,0.03861,0.33399,-6.63782
2222268.43261,152.0,6217.2461,0.34051,0.05092,0.3443,-8.50578
2222268.67061,152.0,4905.291,0.35329,0.06179,0.35865,-9.91995
2222268.90861,152.0,3881.2737,0.36334,0.07146,0.3703,-11.12725
2222269.14661,152.0,3070.9827,0.3788,0.08041,0.38724,-11.98413
2222269.38461,152.0,2430.7778,0.39107,0.08849,0.40096,-12.7495
2222269.62361,152.0,1923.1537,0.40554,0.09908,0.41747,-13.72981
2222269.86061,152.0,1522.4358,0.42107,0.108,0.4347,-14.38578
2222270.09962,152.0,1203.8446,0.4381,0.11717,0.4535,-14.97303
2222270.33762,152.0,952.86591,0.45558,0.12698,0.47294,-15.57414
2222270.57662,152.0,754.27557,0.47559,0.13384,0.49406,-15.71797
2222270.81362,152.0,596.71857,0.49564,0.14362,0.51603,-16.16006
2222271.05062,152.0,471.96338,0.51794,0.1505,0.53936,-16.20289
2222271.29062,152.0,373.20856,0.54304,0.1599,0.56609,-16.40682
2222271.52762,152.0,295.47278,0.56556,0.16798,0.58998,-16.54199
2222271.76762,152.0,233.87738,0.59092,0.17662,0.61675,-16.64136
2222272.00562,152.0,185.05922,0.61949,0.18598,0.6468,-16.71103
2222272.24162,152.0,146.35823,0.64781,0.19449,0.67637,-16.71124
2222272.47762,152.0,115.77804,0.6771,0.20257,0.70675,-16.65612
2222272.71162,152.0,91.6721,0.70748,0.2116,0.73845,-16.65141
2222272.95762,152.0,72.51701,0.74103,0.21887,0.77268,-16.45529
2222273.18662,152.0,57.36816,0.77262,0.22735,0.80538,-16.39698
2222273.42362,152.0,45.3629,0.80629,0.23314,0.83932,-16.12751
2222273.65562,152.0,35.93134,0.83612,0.24283,0.87067,-16.19478
2222273.90562,152.0,28.40909,0.86934,0.25491,0.90595,-16.34254
2222274.11962,152.0,22.48202,0.90316,0.26813,0.94212,-16.53509
2222274.38462,152.0,17.79613,0.9401,0.2874,0.98305,-16.99919
2222274.63762,152.0,14.06813,0.97959,0.31108,1.02779,-17.61802
2222274.85362,152.0,11.1448,1.02746,0.33537,1.08081,-18.07716
2222275.12062,152.0,8.81772,1.08276,0.36052,1.14121,-18.41605
2222275.29862,152.0,6.97545,1.1415,0.38132,1.20351,-18.47193
2222275.51662,152.0,5.5173,1.22098,0.40568,1.28661,-18.37961
2222275.78562,152.0,4.36941,1.29065,0.40782,1.35355,-17.53536
2222276.12062,152.0,3.45686,1.38279,0.40797,1.44172,-16.43765
2222276.53962,152.0,2.73547,1.45758,0.39805,1.51095,-15.27466
2222277.06462,152.0,2.16054,1.52977,0.36818,1.57345,-13.53237
2222277.72362,152.0,1.70952,1.59741,0.33423,1.632,-11.81763
2222278.55162,152.0,1.35352,1.64924,0.30042,1.67638,-10.32351
2222279.59462,152.0,1.07079,1.68835,0.26522,1.70906,-8.9275
2222280.90862,152.0,0.84734,1.71884,0.23183,1.73441,-7.68143
2222282.56362,152.0,0.67072,1.74248,0.20307,1.75428,-6.64715
2222284.65262,152.0,0.53067,1.76117,0.17977,1.77032,-5.82834
2222287.28963,152.0,0.41976,1.77618,0.16317,1.78366,-5.24874
2222290.62063,152.0,0.33183,1.78821,0.15067,1.79455,-4.81632
2222294.82663,152.0,0.26261,1.79992,0.14329,1.80562,-4.55177
2222300.13463,152.0,0.20791,1.81306,0.14234,1.81864,-4.48886
2222306.83864,152.0,0.16452,1.8259,0.14874,1.83195,-4.65704
2222315.31464,152.0,0.13007,1.8368,0.16182,1.84391,-5.03477
2222326.00565,152.0,0.10309,1.84572,0.17748,1.85424,-5.49248
2222339.51866,152.0,0.08153,1.85825,0.19366,1.86832,-5.94962
2222356.61667,152.0,0.06443,1.87652,0.21614,1.88893,-6.57054
2222378.20368,152.0,0.05102,1.90275,0.24387,1.91832,-7.30365
2222405.4457,152.0,0.04042,1.9298,0.2789,1.94985,-8.2236
2222439.94172,152.0,0.03192,1.9663,0.31487,1.99135,-9.09779
2222483.48874,152.0,0.02528,2.01967,0.35653,2.0509,-10.01125
2222538.55378,152.0,0.01999,2.08705,0.41569,2.12804,-11.2645
2236607.1672,153.0,20004.453,0.29959,-0.02802,0.3009,5.34359
2236607.3092,153.0,15829.126,0.30522,-0.00758,0.30531,1.42312
2236607.4522,153.0,12516.703,0.31529,0.01141,0.3155,-2.07267
2236607.5942,153.0,9909.4424,0.32262,0.0251,0.3236,-4.44942
2236607.75821,153.0,7835.48,0.33065,0.03808,0.33283,-6.56977
2236607.95921,153.0,6217.2461,0.34317,0.04988,0.34677,-8.27019
2236608.19721,153.0,4905.291,0.35257,0.06034,0.3577,-9.71089
2236608.43521,153.0,3881.2737,0.36447,0.06979,0.37109,-10.8399
2236608.67321,153.0,3070.9827,0.3782,0.08051,0.38667,-12.01808
2236608.91121,153.0,2430.7778,0.39243,0.09035,0.40269,-12.96589
2236609.15021,153.0,1923.1537,0.40628,0.09859,0.41807,-13.64061
2236609.38821,153.0,1522.4358,0.42157,0.10539,0.43455,-14.03605
2236609.62621,153.0,1203.8446,0.43814,0.11551,0.45311,-14.76945
2236609.86421,153.0,952.86591,0.45671,0.12478,0.47345,-15.28066
2236610.10321,153.0,754.27557,0.47449,0.13434,0.49314,-15.8082
2236610.34021,153.0,596.71857,0.49658,0.1432,0.51681,-16.08572
2236610.57721,153.0,471.96338,0.51901,0.15115,0.54057,-16.23658
2236610.81721,153.0,373.20856,0.54227,0.15949,0.56524,-16.38918
2236611.05421,153.0,295.47278,0.56579,0.16887,0.59046,-16.61907
2236611.29321,153.0,233.87738,0.59206,0.17759,0.61812,-16.69692
2236611.53221,153.0,185.05922,0.61816,0.18547,0.64539,-16.70121
2236611.76821,153.0,146.35823,0.6465,0.19338,0.67481,-16.653
2236612.00421,153.0,115.77804,0.67641,0.20122,0.70571,-16.56701
2236612.23921,153.0,91.6721,0.70707,0.21181,0.73811,-16.67618
2236612.48421,153.0,72.51701,0.73849,0.21822,0.77005,-16.46203
2236612.71321,153.0,57.36816,0.77127,0.22766,0.80417,-16.44503
2236612.95021,153.0,45.3629,0.80443,0.23486,0.83801,-16.27556
2236613.18221,153.0,35.93134,0.83575,0.24205,0.87009,-16.15231
2236613.43121,153.0,28.40909,0.86862,0.25408,0.90502,-16.30505
2236613.64521,153.0,22.48202,0.90294,0.26873,0.94208,-16.57374
2236613.90921,153.0,17.79613,0.93752,0.28563,0.98007,-16.94422
2236614.16221,153.0,14.06813,0.97935,0.31022,1.02731,-17.57612
2236614.37821,153.0,11.1448,1.02608,0.33463,1.07926,-18.06248
2236614.64521,153.0,8.81772,1.08249,0.35888,1.14043,-18.34219
2236614.82321,153.0,6.97545,1.14018,0.38334,1.20289,-18.58301
2236615.04121,153.0,5.5173,1.22309,0.40274,1.28769,-18.22586
2236615.31121,153.0,4.36941,1.28888,0.41016,1.35257,-17.65274
2236615.64621,153.0,3.45686,1.38091,0.40495,1.43906,-16.34368
2236616.06421,153.0,2.73547,1.45906,0.39991,1.51287,-15.32783
2236616.59021,153.0,2.16054,1.5293,0.36975,1.57336,-13.59214
2236617.24921,153.0,1.70952,1.5956,0.33447,1.63028,-11.83905
2236618.07721,153.0,1.35352,1.64834,0.30055,1.67551,-10.33342
2236619.12021,153.0,1.07079,1.6873,0.26432,1.70788,-8.90318
2236620.43421,153.0,0.84734,1.71797,0.22997,1.73329,-7.62424
2236622.09021,153.0,0.67072,1.74218,0.20217,1.75388,-6.61926
2236624.17921,153.0,0.53067,1.76227,0.17912,1.77134,-5.80363
2236626.81522,153.0,0.41976,1.77753,0.16429,1.78511,-5.28071
2236630.14722,153.0,0.33183,1.78887,0.15383,1.79547,-4.91495
2236634.35222,153.0,0.26261,1.79806,0.14718,1.80408,-4.6796
2236639.66122,153.0,0.20791,1.80813,0.1445,1.8139,-4.56933
2236646.36523,153.0,0.16452,1.81968,0.14728,1.82563,-4.62715
2236654.84123,153.0,0.13007,1.83209,0.15635,1.83875,-4.87775
2236665.53124,153.0,0.10309,1.84428,0.16931,1.85204,-5.24506
2236679.04525,153.0,0.08153,1.862,0.18547,1.87121,-5.68844
2236696.14326,153.0,0.06443,1.88581,0.21059,1.89753,-6.37188
2236717.73027,153.0,0.05102,1.91808,0.24574,1.93376,-7.30081
2236744.97229,153.0,0.04042,1.94611,0.2932,1.96807,-8.56771
2236779.46831,153.0,0.03192,1.97135,0.34152,2.00071,-9.82862
2236823.01533,153.0,0.02528,2.00382,0.38135,2.03979,-10.77528
2236878.08037,153.0,0.01999,2.05362,0.42325,2.09678,-11.64554
2250945.95299,154.0,20004.453,0.29905,-0.02752,0.30031,5.25695
2250946.09599,154.0,15829.126,0.30676,-0.00679,0.30683,1.26738
2250946.23799,154.0,12516.703,0.31344,0.01079,0.31363,-1.97218
2250946.37999,154.0,9909.4424,0.32362,0.02527,0.32461,-4.46556
2250946.54399,154.0,7835.48,0.33281,0.03804,0.33498,-6.52115
2250946.74499,154.0,6217.2461,0.34236,0.0505,0.34607,-8.39105
2250946.98299,154.0,4905.291,0.35378,0.06079,0.35897,-9.74966
2250947.22199,154.0,3881.2737,0.36397,0.07121,0.37087,-11.06965
2250947.45999,154.0,3070.9827,0.37746,0.08012,0.38587,-11.98362
2250947.69799,154.0,2430.7778,0.39085,0.08922,0.4009,-12.85856
2250947.93599,154.0,1923.1537,0.40604,0.09944,0.41804,-13.76048
2250948.17399,154.0,1522.4358,0.42156,0.10783,0.43513,-14.34762
2250948.41199,154.0,1203.8446,0.43918,0.11553,0.45412,-14.73794
2250948.65099,154.0,952.86591,0.45648,0.12582,0.4735,-15.40986
2250948.88899,154.0,754.27557,0.4749,0.13371,0.49336,-15.72539
2250949.12599,154.0,596.71857,0.49592,0.14403,0.51641,-16.1943
2250949.36399,154.0,471.96338,0.51872,0.15143,0.54037,-16.27415
2250949.60299,154.0,373.20856,0.54017,0.16007,0.56339,-16.5063
2250949.83999,154.0,295.47278,0.56598,0.16731,0.59019,-16.4685
2250950.07999,154.0,233.87738,0.59027,0.17717,0.61628,-16.7076
2250950.31799,154.0,185.05922,0.61829,0.18614,0.6457,-16.75498
2250950.55399,154.0,146.35823,0.64622,0.19348,0.67456,-16.66794
2250950.78999,154.0,115.77804,0.67526,0.20019,0.70431,-16.51289
2250951.024,154.0,91.6721,0.70599,0.21097,0.73684,-16.63802
2250951.27,154.0,72.51701,0.73784,0.21794,0.76935,-16.45563
2250951.499,154.0,57.36816,0.77114,0.22715,0.8039,-16.41276
2250951.735,154.0,45.3629,0.80542,0.23211,0.8382,-16.07595
2250951.968,154.0,35.93134,0.83564,0.24298,0.87025,-16.21302
2250952.218,154.0,28.40909,0.86783,0.25551,0.90466,-16.40585
2250952.433,154.0,22.48202,0.90129,0.26781,0.94024,-16.54882
2250952.698,154.0,17.79613,0.93548,0.28595,0.97821,-16.99715
2250952.95,154.0,14.06813,0.97901,0.30776,1.02625,-17.45102
2250953.166,154.0,11.1448,1.02294,0.33251,1.07562,-18.00719
2250953.433,154.0,8.81772,1.07643,0.35982,1.13498,-18.48343
2250953.611,154.0,6.97545,1.1516,0.38328,1.21371,-18.40887
2250953.829,154.0,5.5173,1.21087,0.39432,1.27345,-18.03775
2250954.099,154.0,4.36941,1.30128,0.41261,1.36513,-17.59274
2250954.434,154.0,3.45686,1.37281,0.41121,1.43307,-16.6752
2250954.852,154.0,2.73547,1.45749,0.3907,1.50895,-15.00621
2250955.377,154.0,2.16054,1.53583,0.37041,1.57987,-13.55958
2250956.036,154.0,1.70952,1.59519,0.33922,1.63085,-12.00508
2250956.865,154.0,1.35352,1.64633,0.3002,1.67347,-10.33402
