Repository: SebaVillagra00/ICM2985-SOH-IPRE

## Data University of Cambridge (EIS Cambridge)
Data publicada en "Identifying degradation patterns of lithium ion batteries from impedance spectroscopy using machine learning" (Zhang, Tang, Zhang, Wang, Stimming & Lee, 2020) https://www.nature.com/articles/s41467-020-15235-7.

Carpeta contiene:
* Paper de Nature Comunications (IF: 16.6).
* Data frames para IOS.
* Data frames para Windows.

Cada Data frame está contenido en un archivo .txt con las siguientes columnas:
* time/s: tiempo en que se mide la muestra.
* cycle number: ciclo de carga de la batería.
* freq/Hz: frecuencia de la señal de input.
* Re(Z)/Ohm: Parte resistiva de la impedancia.
* Im(Z)/Ohm: Parte reactiva de la impedancia.

File: EIS Cambridge/csvEIS/EIS_state_V_25C06.csv (part 14 of 20)
time/s,cycle number,freq/Hz,Re(Z)/Ohm,-Im(Z)/Ohm,|Z|/Ohm,Phase(Z)/deg
2074731.48387,144.0,20004.453,0.31322,-0.02069,0.3139,3.77854
2074731.62687,144.0,15829.126,0.32042,-0.0027,0.32043,0.48212
2074731.76887,144.0,12516.703,0.32659,0.01372,0.32688,-2.40539
2074731.91087,144.0,9909.4424,0.33541,0.02685,0.33648,-4.57697
2074732.07487,144.0,7835.48,0.34414,0.0398,0.34643,-6.59728
2074732.27587,144.0,6217.2461,0.35302,0.04948,0.35647,-7.9788
2074732.51387,144.0,4905.291,0.36464,0.06076,0.36966,-9.45999
2074732.75287,144.0,3881.2737,0.37629,0.06893,0.38255,-10.38115
2074732.99087,144.0,3070.9827,0.38728,0.07886,0.39522,-11.50906
2074733.22887,144.0,2430.7778,0.40167,0.0859,0.41076,-12.07101
2074733.46687,144.0,1923.1537,0.41575,0.09382,0.4262,-12.71593
2074733.70387,144.0,1522.4358,0.43122,0.1018,0.44307,-13.28259
2074733.94287,144.0,1203.8446,0.4471,0.10803,0.45996,-13.5839
2074734.18087,144.0,952.86591,0.46365,0.11722,0.47824,-14.18824
2074734.41987,144.0,754.27557,0.48065,0.12101,0.49565,-14.13129
2074734.65687,144.0,596.71857,0.49977,0.13039,0.5165,-14.62222
2074734.89387,144.0,471.96338,0.52047,0.13782,0.5384,-14.83121
2074735.13287,144.0,373.20856,0.54192,0.14437,0.56082,-14.91693
2074735.37087,144.0,295.47278,0.5643,0.15148,0.58427,-15.0262
2074735.60987,144.0,233.87738,0.58703,0.15802,0.60793,-15.06654
2074735.84787,144.0,185.05922,0.61161,0.16517,0.63352,-15.11291
2074736.08387,144.0,146.35823,0.63849,0.17186,0.66121,-15.06494
2074736.32087,144.0,115.77804,0.66449,0.17966,0.68835,-15.1299
2074736.55487,144.0,91.6721,0.69188,0.18505,0.7162,-14.97376
2074736.80087,144.0,72.51701,0.72135,0.1923,0.74654,-14.92664
2074737.02987,144.0,57.36816,0.75055,0.19913,0.77651,-14.85888
2074737.26587,144.0,45.3629,0.77861,0.20498,0.80514,-14.74927
2074737.49887,144.0,35.93134,0.80933,0.21074,0.83632,-14.59531
2074737.74887,144.0,28.40909,0.8414,0.21813,0.86922,-14.53353
2074737.96287,144.0,22.48202,0.87519,0.22774,0.90434,-14.58602
2074738.22787,144.0,17.79613,0.91093,0.23555,0.94089,-14.49826
2074738.48087,144.0,14.06813,0.95366,0.2425,0.98401,-14.26708
2074738.69687,144.0,11.1448,0.99983,0.24672,1.02982,-13.86148
2074738.96387,144.0,8.81772,1.04322,0.24341,1.07124,-13.1334
2074739.14187,144.0,6.97545,1.08564,0.23764,1.11135,-12.34705
2074739.35987,144.0,5.5173,1.13283,0.22324,1.15461,-11.14832
2074739.62987,144.0,4.36941,1.16767,0.20462,1.18547,-9.93967
2074739.96487,144.0,3.45686,1.20172,0.18548,1.21595,-8.77419
2074740.38287,144.0,2.73547,1.22775,0.16651,1.23899,-7.72328
2074740.90887,144.0,2.16054,1.2478,0.14776,1.25651,-6.75354
2074741.56786,144.0,1.70952,1.26431,0.13117,1.27109,-5.9231
2074742.39586,144.0,1.35352,1.27791,0.11775,1.28332,-5.26453
2074743.43886,144.0,1.07079,1.28958,0.10864,1.29414,-4.81558
2074744.75286,144.0,0.84734,1.29907,0.101,1.303,-4.44556
2074746.40886,144.0,0.67072,1.30834,0.09616,1.31187,-4.20367
2074748.49686,144.0,0.53067,1.31743,0.09307,1.32072,-4.04095
2074751.13386,144.0,0.41976,1.32628,0.09408,1.32961,-4.05739
2074754.46485,144.0,0.33183,1.33443,0.09812,1.33804,-4.20527
2074758.67085,144.0,0.26261,1.34182,0.10269,1.34575,-4.37649
2074763.97885,144.0,0.20791,1.35127,0.10836,1.35561,-4.58486
2074770.68284,144.0,0.16452,1.36191,0.11781,1.367,-4.94417
2074779.15984,144.0,0.13007,1.37441,0.13161,1.3807,-5.4699
2074789.84983,144.0,0.10309,1.38593,0.1482,1.39383,-6.10335
2074803.36382,144.0,0.08153,1.40017,0.16626,1.41,-6.77186
2074820.4618,144.0,0.06443,1.41917,0.18998,1.43183,-7.62477
2074842.04779,144.0,0.05102,1.44506,0.21947,1.46163,-8.63572
2074869.29077,144.0,0.04042,1.47123,0.26099,1.4942,-10.05948
2074903.78574,144.0,0.03192,1.49384,0.30733,1.52513,-11.62527
2074947.33371,144.0,0.02528,1.52046,0.35054,1.56035,-12.98262
2075002.39866,144.0,0.01999,1.56062,0.39408,1.60961,-14.17184
2088817.86209,145.0,20004.453,0.3123,-0.01993,0.31294,3.65154
2088818.00509,145.0,15829.126,0.32061,-0.00113,0.32061,0.20228
2088818.14709,145.0,12516.703,0.32802,0.01343,0.3283,-2.34497
2088818.28909,145.0,9909.4424,0.33493,0.0276,0.33606,-4.71082
2088818.45309,145.0,7835.48,0.34404,0.0401,0.34637,-6.64885
2088818.65409,145.0,6217.2461,0.35484,0.05088,0.35847,-8.16053
2088818.89209,145.0,4905.291,0.36424,0.06022,0.36918,-9.38853
2088819.13109,145.0,3881.2737,0.37563,0.06885,0.38189,-10.38713
2088819.36909,145.0,3070.9827,0.38816,0.07594,0.39552,-11.06893
2088819.60709,145.0,2430.7778,0.40091,0.08575,0.40998,-12.0736
2088819.84509,145.0,1923.1537,0.41544,0.09241,0.42559,-12.54052
2088820.08309,145.0,1522.4358,0.42984,0.10207,0.44179,-13.35848
2088820.32109,145.0,1203.8446,0.44663,0.10845,0.45961,-13.64878
2088820.55909,145.0,952.86591,0.46388,0.11635,0.47825,-14.08069
2088820.79809,145.0,754.27557,0.48189,0.12434,0.49767,-14.46837
2088821.03509,145.0,596.71857,0.50129,0.13085,0.51809,-14.62939
2088821.27209,145.0,471.96338,0.52116,0.13823,0.53918,-14.8545
2088821.51109,145.0,373.20856,0.54129,0.14561,0.56054,-15.05596
2088821.74909,145.0,295.47278,0.56481,0.15223,0.58497,-15.08453
2088821.98809,145.0,233.87738,0.58749,0.15942,0.60874,-15.18208
2088822.22609,145.0,185.05922,0.61204,0.16429,0.63371,-15.02581
2088822.46209,145.0,146.35823,0.63667,0.17235,0.65959,-15.14696
2088822.69909,145.0,115.77804,0.66453,0.18013,0.68851,-15.16654
2088822.93309,145.0,91.6721,0.69178,0.18607,0.71636,-15.05443
2088823.17909,145.0,72.51701,0.72066,0.19277,0.746,-14.97579
2088823.40809,145.0,57.36816,0.7504,0.19842,0.77619,-14.81122
2088823.64409,145.0,45.3629,0.77869,0.20434,0.80505,-14.70411
2088823.87709,145.0,35.93134,0.80955,0.21161,0.83675,-14.64894
2088824.12709,145.0,28.40909,0.84066,0.21679,0.86817,-14.46054
2088824.34109,145.0,22.48202,0.87537,0.22682,0.90428,-14.52668
2088824.60609,145.0,17.79613,0.91184,0.23612,0.94192,-14.51798
2088824.85909,145.0,14.06813,0.95163,0.24194,0.9819,-14.2644
2088825.07509,145.0,11.1448,0.99785,0.24765,1.02812,-13.9382
2088825.34209,145.0,8.81772,1.0431,0.2432,1.07108,-13.12388
2088825.52009,145.0,6.97545,1.08891,0.23833,1.11468,-12.34565
2088825.73809,145.0,5.5173,1.13231,0.22278,1.15402,-11.13061
2088826.00809,145.0,4.36941,1.16924,0.20733,1.18748,-10.05514
2088826.34309,145.0,3.45686,1.20077,0.18587,1.21507,-8.79901
2088826.76109,145.0,2.73547,1.22867,0.16606,1.23984,-7.69723
2088827.28608,145.0,2.16054,1.24941,0.14887,1.25825,-6.79473
2088827.94608,145.0,1.70952,1.26549,0.13242,1.2724,-5.97385
2088828.77408,145.0,1.35352,1.27914,0.11815,1.28458,-5.27739
2088829.81708,145.0,1.07079,1.29141,0.10843,1.29596,-4.79956
2088831.13108,145.0,0.84734,1.30103,0.10175,1.305,-4.47173
2088832.78708,145.0,0.67072,1.30969,0.0972,1.31329,-4.24447
2088834.87508,145.0,0.53067,1.31767,0.09375,1.321,-4.06957
2088837.51208,145.0,0.41976,1.32698,0.09313,1.33024,-4.0147
2088840.84307,145.0,0.33183,1.336,0.09679,1.33951,-4.14367
2088845.04907,145.0,0.26261,1.34421,0.10171,1.34806,-4.32691
2088850.35707,145.0,0.20791,1.35349,0.10783,1.35778,-4.55515
2088857.06206,145.0,0.16452,1.36499,0.1172,1.37001,-4.90745
2088865.53806,145.0,0.13007,1.37889,0.13142,1.38514,-5.44435
2088876.22905,145.0,0.10309,1.39193,0.15075,1.40007,-6.18116
2088889.74204,145.0,0.08153,1.40359,0.17374,1.4143,-7.05627
2088906.84002,145.0,0.06443,1.41798,0.19941,1.43193,-8.00505
2088928.42701,145.0,0.05102,1.43627,0.22292,1.45347,-8.82254
2088955.66899,145.0,0.04042,1.46317,0.25448,1.48514,-9.86658
2088990.16496,145.0,0.03192,1.49328,0.29577,1.52229,-11.20331
2089033.71292,145.0,0.02528,1.52519,0.33885,1.56238,-12.52577
2089088.77788,145.0,0.01999,1.5699,0.38319,1.61599,-13.71682
2102900.23318,146.0,20004.453,0.31185,-0.02022,0.31251,3.70994
2102900.37618,146.0,15829.126,0.31866,-0.00198,0.31866,0.3555
2102900.51818,146.0,12516.703,0.3277,0.01253,0.32793,-2.18997
2102900.66018,146.0,9909.4424,0.33462,0.02664,0.33568,-4.55257
2102900.82418,146.0,7835.48,0.34393,0.03938,0.34618,-6.53186
2102901.02518,146.0,6217.2461,0.35445,0.04898,0.35782,-7.86838
2102901.26318,146.0,4905.291,0.36502,0.06016,0.36995,-9.35877
2102901.50118,146.0,3881.2737,0.37604,0.06932,0.38238,-10.44402
2102901.73918,146.0,3070.9827,0.3881,0.07811,0.39588,-11.37955
2102901.97819,146.0,2430.7778,0.4023,0.08597,0.41138,-12.06283
2102902.21619,146.0,1923.1537,0.41497,0.09529,0.42578,-12.93296
2102902.45419,146.0,1522.4358,0.42954,0.10099,0.44125,-13.23126
2102902.69219,146.0,1203.8446,0.4471,0.10843,0.46006,-13.63268
2102902.93119,146.0,952.86591,0.46398,0.116,0.47826,-14.03739
2102903.16919,146.0,754.27557,0.4816,0.12273,0.49699,-14.29724
2102903.40619,146.0,596.71857,0.50057,0.12974,0.51711,-14.53008
2102903.64419,146.0,471.96338,0.52082,0.13787,0.53876,-14.82658
2102903.88319,146.0,373.20856,0.54154,0.14505,0.56063,-14.99504
2102904.12019,146.0,295.47278,0.56476,0.15056,0.58448,-14.92746
2102904.36019,146.0,233.87738,0.58786,0.15913,0.60902,-15.14696
2102904.59819,146.0,185.05922,0.61275,0.16664,0.63501,-15.21374
2102904.83419,146.0,146.35823,0.6377,0.17319,0.6608,-15.19441
2102905.07019,146.0,115.77804,0.66398,0.17856,0.68757,-15.0521
2102905.30519,146.0,91.6721,0.69041,0.1873,0.71536,-15.17824
2102905.55019,146.0,72.51701,0.72005,0.19167,0.74513,-14.90603
2102905.77919,146.0,57.36816,0.74769,0.19851,0.77359,-14.86858
2102906.01619,146.0,45.3629,0.77914,0.20429,0.80547,-14.6925
2102906.24819,146.0,35.93134,0.81001,0.21016,0.83683,-14.54495
2102906.49819,146.0,28.40909,0.83907,0.2173,0.86675,-14.51963
2102906.71319,146.0,22.48202,0.87293,0.2281,0.90224,-14.64414
2102906.97819,146.0,17.79613,0.91238,0.23597,0.9424,-14.50084
2102907.23019,146.0,14.06813,0.95026,0.24284,0.9808,-14.33537
2102907.44619,146.0,11.1448,0.99408,0.24571,1.02399,-13.88369
2102907.71319,146.0,8.81772,1.04263,0.2459,1.07124,-13.27055
2102907.89119,146.0,6.97545,1.08974,0.23543,1.11488,-12.19077
2102908.10919,146.0,5.5173,1.12948,0.22499,1.15167,-11.26583
2102908.37919,146.0,4.36941,1.1723,0.20609,1.19028,-9.97053
2102908.71419,146.0,3.45686,1.20245,0.18898,1.21721,-8.93173
2102909.13219,146.0,2.73547,1.22794,0.16699,1.23925,-7.74424
2102909.65819,146.0,2.16054,1.25021,0.14877,1.25903,-6.7862
2102910.31719,146.0,1.70952,1.26696,0.133,1.27392,-5.99292
2102911.14519,146.0,1.35352,1.28006,0.12008,1.28568,-5.35905
2102912.18819,146.0,1.07079,1.29222,0.10909,1.29681,-4.82534
2102913.50119,146.0,0.84734,1.3024,0.10106,1.30632,-4.43697
2102915.15719,146.0,0.67072,1.31187,0.09673,1.31543,-4.2169
2102917.24619,146.0,0.53067,1.32025,0.09475,1.32365,-4.105
2102919.8822,146.0,0.41976,1.32836,0.09477,1.33174,-4.0807
2102923.2142,146.0,0.33183,1.33757,0.09588,1.34101,-4.10009
2102927.4192,146.0,0.26261,1.34805,0.10122,1.35185,-4.29392
2102932.7282,146.0,0.20791,1.35777,0.11062,1.36227,-4.65769
2102939.43221,146.0,0.16452,1.36651,0.12203,1.37195,-5.10291
2102947.90921,146.0,0.13007,1.37573,0.13398,1.38223,-5.5623
2102958.59922,146.0,0.10309,1.38828,0.14838,1.39618,-6.10051
2102972.11323,146.0,0.08153,1.4046,0.16775,1.41458,-6.81047
2102989.21024,146.0,0.06443,1.42363,0.1934,1.43671,-7.73632
2103010.79725,146.0,0.05102,1.44127,0.22175,1.45823,-8.7466
2103038.03927,146.0,0.04042,1.4665,0.25141,1.48789,-9.72779
2103072.53529,146.0,0.03192,1.50356,0.28956,1.53119,-10.90053
2103116.08231,146.0,0.02528,1.54694,0.34242,1.58438,-12.48127
2103171.14835,146.0,0.01999,1.58702,0.40824,1.63869,-14.42594
2116973.40173,147.0,20004.453,0.31171,-0.0194,0.31231,3.56194
2116973.54473,147.0,15829.126,0.31986,-0.00084,0.31986,0.15064
2116973.68673,147.0,12516.703,0.32634,0.01393,0.32663,-2.44355
2116973.82873,147.0,9909.4424,0.33626,0.0268,0.33733,-4.55653
2116973.99273,147.0,7835.48,0.3435,0.04015,0.34583,-6.66605
2116974.19373,147.0,6217.2461,0.35264,0.04976,0.35613,-8.03198
2116974.43173,147.0,4905.291,0.36344,0.05748,0.36796,-8.98778
2116974.67073,147.0,3881.2737,0.37525,0.07005,0.38173,-10.57457
2116974.90873,147.0,3070.9827,0.38742,0.07676,0.39495,-11.20707
2116975.14673,147.0,2430.7778,0.40115,0.08552,0.41017,-12.03483
2116975.38473,147.0,1923.1537,0.41418,0.0937,0.42465,-12.74754
2116975.62273,147.0,1522.4358,0.43101,0.1017,0.44284,-13.27612
2116975.86073,147.0,1203.8446,0.44626,0.10919,0.45942,-13.74893
2116976.09873,147.0,952.86591,0.46361,0.11564,0.47781,-14.00592
2116976.33773,147.0,754.27557,0.48205,0.12335,0.49758,-14.35327
2116976.57473,147.0,596.71857,0.49964,0.13155,0.51667,-14.75045
2116976.81173,147.0,471.96338,0.52041,0.13737,0.53823,-14.78714
2116977.05173,147.0,373.20856,0.54221,0.1446,0.56116,-14.93274
2116977.28873,147.0,295.47278,0.5641,0.15177,0.58416,-15.05819
2116977.52773,147.0,233.87738,0.58659,0.1591,0.60778,-15.17567
2116977.76673,147.0,185.05922,0.61236,0.1653,0.63428,-15.10652
2116978.00273,147.0,146.35823,0.63782,0.17228,0.66067,-15.11536
2116978.23873,147.0,115.77804,0.66595,0.1785,0.68945,-15.00501
2116978.47373,147.0,91.6721,0.69074,0.18467,0.715,-14.96816
2116978.71873,147.0,72.51701,0.71982,0.19158,0.74488,-14.90409
2116978.94773,147.0,57.36816,0.74846,0.19769,0.77413,-14.79536
2116979.18473,147.0,45.3629,0.77897,0.20491,0.80546,-14.73772
2116979.41673,147.0,35.93134,0.80795,0.21015,0.83483,-14.57979
2116979.66673,147.0,28.40909,0.83919,0.21798,0.86703,-14.5606
2116979.88173,147.0,22.48202,0.87391,0.22785,0.90312,-14.61325
2116980.14673,147.0,17.79613,0.90942,0.236,0.93954,-14.54783
2116980.39873,147.0,14.06813,0.95123,0.24161,0.98143,-14.25183
2116980.61473,147.0,11.1448,0.9962,0.24615,1.02616,-13.87906
2116980.88173,147.0,8.81772,1.04206,0.2452,1.07052,-13.24093
2116981.05973,147.0,6.97545,1.08681,0.2391,1.1128,-12.4077
2116981.27873,147.0,5.5173,1.1326,0.2247,1.15468,-11.22151
2116981.54773,147.0,4.36941,1.1694,0.20982,1.18807,-10.17224
2116981.88273,147.0,3.45686,1.20229,0.18716,1.21677,-8.84836
2116982.30173,147.0,2.73547,1.22987,0.1697,1.24152,-7.85612
2116982.82673,147.0,2.16054,1.25062,0.15036,1.25962,-6.85547
2116983.48573,147.0,1.70952,1.26744,0.13384,1.27449,-6.02801
2116984.31373,147.0,1.35352,1.2814,0.11979,1.28699,-5.34066
2116985.35674,147.0,1.07079,1.29329,0.11015,1.29797,-4.86794
2116986.67074,147.0,0.84734,1.30346,0.10294,1.30752,-4.51565
2116988.32574,147.0,0.67072,1.31247,0.09754,1.31609,-4.25029
2116990.41474,147.0,0.53067,1.32127,0.09344,1.32457,-4.04511
2116993.05074,147.0,0.41976,1.33088,0.09464,1.33424,-4.06753
2116996.38274,147.0,0.33183,1.33986,0.0982,1.34345,-4.1918
2117000.58874,147.0,0.26261,1.34751,0.10338,1.35147,-4.38706
2117005.89675,147.0,0.20791,1.35589,0.11041,1.36037,-4.65542
2117012.60075,147.0,0.16452,1.36666,0.11882,1.37182,-4.96878
2117021.07676,147.0,0.13007,1.37955,0.13169,1.38582,-5.4529
2117031.76776,147.0,0.10309,1.39189,0.14899,1.39984,-6.10984
2117045.28177,147.0,0.08153,1.40543,0.16833,1.41547,-6.83005
2117062.37878,147.0,0.06443,1.42346,0.19162,1.4363,-7.66677
2117083.96579,147.0,0.05102,1.44897,0.21861,1.46537,-8.57964
2117111.20781,147.0,0.04042,1.47834,0.25905,1.50086,-9.93898
2117145.70383,147.0,0.03192,1.50509,0.30813,1.53631,-11.56988
2117189.25086,147.0,0.02528,1.53054,0.35581,1.57135,-13.08724
2117244.31689,147.0,0.01999,1.56698,0.40055,1.61736,-14.33894
2131041.81924,148.0,20004.453,0.31207,-0.02013,0.31272,3.69017
2131041.96224,148.0,15829.126,0.31858,-0.00099,0.31858,0.17891
2131042.10424,148.0,12516.703,0.32612,0.01352,0.3264,-2.37456
2131042.24624,148.0,9909.4424,0.33385,0.02717,0.33495,-4.65308
2131042.41024,148.0,7835.48,0.3439,0.03929,0.34614,-6.51818
2131042.61124,148.0,6217.2461,0.35335,0.04934,0.35677,-7.94919
2131042.84924,148.0,4905.291,0.36461,0.05939,0.36941,-9.25172
2131043.08724,148.0,3881.2737,0.37414,0.06905,0.38046,-10.45715
2131043.32524,148.0,3070.9827,0.38803,0.07814,0.39582,-11.38564
2131043.56424,148.0,2430.7778,0.40064,0.08583,0.40973,-12.09185
2131043.80224,148.0,1923.1537,0.41328,0.09327,0.42368,-12.71722
2131044.04024,148.0,1522.4358,0.42952,0.1011,0.44125,-13.24515
2131044.27824,148.0,1203.8446,0.44656,0.10876,0.45961,-13.68761
2131044.51724,148.0,952.86591,0.46131,0.11534,0.47551,-14.03711
2131044.75524,148.0,754.27557,0.48133,0.12403,0.49705,-14.44959
2131044.99224,148.0,596.71857,0.50141,0.12937,0.51783,-14.46733
2131045.23024,148.0,471.96338,0.52029,0.13809,0.5383,-14.86436
2131045.46924,148.0,373.20856,0.53998,0.14378,0.5588,-14.91049
2131045.70624,148.0,295.47278,0.56341,0.15167,0.58347,-15.06712
2131045.94624,148.0,233.87738,0.58717,0.15856,0.6082,-15.11204
2131046.18424,148.0,185.05922,0.61209,0.16529,0.63402,-15.11175
2131046.42024,148.0,146.35823,0.63695,0.17331,0.66011,-15.22176
2131046.65624,148.0,115.77804,0.66298,0.17841,0.68657,-15.06185
2131046.89124,148.0,91.6721,0.69035,0.18551,0.71484,-15.04113
2131047.13624,148.0,72.51701,0.71854,0.19125,0.74356,-14.90446
2131047.36524,148.0,57.36816,0.74746,0.19604,0.77275,-14.69611
2131047.60224,148.0,45.3629,0.77711,0.20282,0.80314,-14.62731
2131047.83424,148.0,35.93134,0.80754,0.21023,0.83446,-14.59241
2131048.08424,148.0,28.40909,0.83803,0.21929,0.86624,-14.66425
2131048.29924,148.0,22.48202,0.87166,0.22612,0.90051,-14.54262
2131048.56424,148.0,17.79613,0.90873,0.23595,0.93886,-14.55536
2131048.81624,148.0,14.06813,0.95045,0.24482,0.98147,-14.44423
2131049.03224,148.0,11.1448,0.99272,0.24695,1.02298,-13.96956
2131049.29924,148.0,8.81772,1.04039,0.24816,1.06958,-13.41572
2131049.47724,148.0,6.97545,1.08915,0.23785,1.11482,-12.3189
2131049.69624,148.0,5.5173,1.12779,0.22714,1.15044,-11.3874
2131049.96524,148.0,4.36941,1.17073,0.20826,1.18911,-10.08681
2131050.30024,148.0,3.45686,1.20355,0.1906,1.21855,-8.99889
2131050.71924,148.0,2.73547,1.22976,0.16962,1.24141,-7.85338
2131051.24424,148.0,2.16054,1.25172,0.14995,1.26067,-6.83116
2131051.90324,148.0,1.70952,1.26941,0.13487,1.27656,-6.06491
2131052.73124,148.0,1.35352,1.28221,0.12081,1.28788,-5.38254
2131053.77424,148.0,1.07079,1.29388,0.10955,1.29851,-4.83949
2131055.08824,148.0,0.84734,1.30408,0.10153,1.30802,-4.45174
2131056.74425,148.0,0.67072,1.3145,0.0971,1.31808,-4.22462
2131058.83325,148.0,0.53067,1.32257,0.09576,1.32603,-4.14145
2131061.46925,148.0,0.41976,1.33051,0.09517,1.33391,-4.09129
2131064.80125,148.0,0.33183,1.33909,0.0965,1.34256,-4.12168
2131069.00625,148.0,0.26261,1.34976,0.10153,1.35358,-4.30171
2131074.31526,148.0,0.20791,1.36009,0.11041,1.36457,-4.64117
2131081.01926,148.0,0.16452,1.36939,0.12227,1.37483,-5.10231
2131089.49626,148.0,0.13007,1.37836,0.13509,1.38496,-5.59763
2131100.18627,148.0,0.10309,1.39025,0.14942,1.39826,-6.13451
2131113.70028,148.0,0.08153,1.40661,0.16805,1.41661,-6.81279
2131130.79729,148.0,0.06443,1.42568,0.19302,1.43869,-7.7104
2131152.3843,148.0,0.05102,1.44427,0.2228,1.46136,-8.76975
2131179.62632,148.0,0.04042,1.46787,0.25285,1.48949,-9.77351
2131214.12234,148.0,0.03192,1.50356,0.28936,1.53115,-10.89344
2131257.67037,148.0,0.02528,1.54868,0.33998,1.58556,-12.38167
2131312.7354,148.0,0.01999,1.5931,0.40546,1.64389,-14.27903
2145109.87014,149.0,20004.453,0.31153,-0.01975,0.31215,3.62714
2145110.01214,149.0,15829.126,0.31844,-0.00098,0.31844,0.17607
2145110.15414,149.0,12516.703,0.32556,0.01436,0.32587,-2.52505
2145110.29614,149.0,9909.4424,0.33511,0.02825,0.3363,-4.81877
2145110.46014,149.0,7835.48,0.34193,0.04059,0.34433,-6.76943
2145110.66114,149.0,6217.2461,0.35354,0.0503,0.3571,-8.09705
2145110.89914,149.0,4905.291,0.36384,0.05913,0.36861,-9.23061
2145111.13714,149.0,3881.2737,0.37598,0.06776,0.38203,-10.21692
2145111.37514,149.0,3070.9827,0.38821,0.07791,0.39595,-11.34742
2145111.61314,149.0,2430.7778,0.40059,0.08583,0.40968,-12.09295
2145111.85214,149.0,1923.1537,0.41514,0.0924,0.4253,-12.54827
2145112.09014,149.0,1522.4358,0.42881,0.10089,0.44052,-13.23902
2145112.32814,149.0,1203.8446,0.44537,0.10711,0.45807,-13.52222
2145112.56614,149.0,952.86591,0.46205,0.11583,0.47635,-14.0732
2145112.80514,149.0,754.27557,0.48115,0.12274,0.49656,-14.31121
2145113.04214,149.0,596.71857,0.50059,0.13071,0.51737,-14.63367
2145113.28014,149.0,471.96338,0.51983,0.13814,0.53787,-14.88219
2145113.51914,149.0,373.20856,0.54001,0.14387,0.55885,-14.91769
2145113.75614,149.0,295.47278,0.56422,0.15044,0.58393,-14.92958
2145113.99514,149.0,233.87738,0.58716,0.15856,0.60819,-15.11192
2145114.23414,149.0,185.05922,0.60958,0.16522,0.63157,-15.16534
2145114.47014,149.0,146.35823,0.63658,0.1722,0.65946,-15.13685
2145114.70614,149.0,115.77804,0.6632,0.17785,0.68663,-15.01156
2145114.94014,149.0,91.6721,0.68871,0.18337,0.7127,-14.909
2145115.18614,149.0,72.51701,0.71807,0.19022,0.74284,-14.83691
2145115.41514,149.0,57.36816,0.74667,0.19553,0.77185,-14.67464
2145115.65114,149.0,45.3629,0.77548,0.20386,0.80183,-14.72891
2145115.88415,149.0,35.93134,0.80449,0.2094,0.83129,-14.58997
2145116.13415,149.0,28.40909,0.83637,0.21865,0.86448,-14.65056
2145116.34915,149.0,22.48202,0.87159,0.22747,0.90078,-14.62698
2145116.61315,149.0,17.79613,0.90807,0.23533,0.93807,-14.52906
2145116.86615,149.0,14.06813,0.94767,0.24333,0.97841,-14.40054
2145117.08215,149.0,11.1448,0.99361,0.24875,1.02427,-14.05498
2145117.34915,149.0,8.81772,1.04013,0.24725,1.06911,-13.37195
2145117.52715,149.0,6.97545,1.08378,0.23899,1.10982,-12.43552
2145117.74515,149.0,5.5173,1.1304,0.22728,1.15302,-11.36848
2145118.01515,149.0,4.36941,1.16698,0.20832,1.18542,-10.12165
2145118.35015,149.0,3.45686,1.20105,0.18916,1.21585,-8.95031
2145118.76815,149.0,2.73547,1.22812,0.17096,1.23997,-7.92511
2145119.29315,149.0,2.16054,1.24897,0.1507,1.25803,-6.87998
2145119.95315,149.0,1.70952,1.26685,0.13396,1.27392,-6.03622
2145120.78115,149.0,1.35352,1.28077,0.1204,1.28642,-5.37021
2145121.82415,149.0,1.07079,1.29227,0.11039,1.29698,-4.8824
2145123.13815,149.0,0.84734,1.30241,0.10252,1.30644,-4.50092
2145124.79415,149.0,0.67072,1.3114,0.09772,1.31503,-4.26169
2145126.88215,149.0,0.53067,1.32079,0.09458,1.32418,-4.09603
2145129.51915,149.0,0.41976,1.33036,0.09569,1.3338,-4.1139
2145132.85116,149.0,0.33183,1.33766,0.09889,1.34131,-4.22789
2145137.05616,149.0,0.26261,1.34566,0.10293,1.34959,-4.37423
2145142.36416,149.0,0.20791,1.35535,0.10905,1.35973,-4.59998
2145149.06916,149.0,0.16452,1.36625,0.11874,1.3714,-4.9669
2145157.54517,149.0,0.13007,1.37836,0.13307,1.38477,-5.5143
2145168.23518,149.0,0.10309,1.39003,0.14864,1.39796,-6.10378
2145181.74918,149.0,0.08153,1.40546,0.16697,1.41534,-6.77516
2145198.84719,149.0,0.06443,1.42554,0.19102,1.43829,-7.63201
2145220.43321,149.0,0.05102,1.45212,0.22274,1.4691,-8.72063
2145247.67622,149.0,0.04042,1.47599,0.26481,1.49955,-10.17118
2145282.17224,149.0,0.03192,1.49832,0.30923,1.5299,-11.66106
2145325.71927,149.0,0.02528,1.52724,0.35055,1.56695,-12.92717
2145380.7843,149.0,0.01999,1.57005,0.39521,1.61903,-14.12888
2159190.54814,150.0,20004.453,0.31296,-0.02028,0.31361,3.70775
2159190.69114,150.0,15829.126,0.31943,-0.00087,0.31943,0.15561
2159190.83314,150.0,12516.703,0.3273,0.01434,0.32761,-2.50847
2159190.97514,150.0,9909.4424,0.33595,0.02662,0.337,-4.53123
2159191.13914,150.0,7835.48,0.34456,0.0383,0.34669,-6.34315
2159191.34014,150.0,6217.2461,0.35351,0.05042,0.35708,-8.11663
2159191.57814,150.0,4905.291,0.36406,0.05959,0.3689,-9.29576
2159191.81614,150.0,3881.2737,0.37552,0.06987,0.38196,-10.53992
2159192.05414,150.0,3070.9827,0.38855,0.0764,0.39599,-11.12395
2159192.29215,150.0,2430.7778,0.40174,0.08473,0.41058,-11.90982
2159192.53115,150.0,1923.1537,0.41481,0.0929,0.42509,-12.62404
2159192.76815,150.0,1522.4358,0.42869,0.10059,0.44033,-13.20556
2159193.00715,150.0,1203.8446,0.44568,0.10641,0.4582,-13.42825
2159193.24515,150.0,952.86591,0.46376,0.11466,0.47772,-13.88754
2159193.48415,150.0,754.27557,0.4794,0.1222,0.49473,-14.29972
2159193.72115,150.0,596.71857,0.49937,0.12923,0.51582,-14.50894
2159193.95815,150.0,471.96338,0.51945,0.13503,0.53671,-14.57163
2159194.19715,150.0,373.20856,0.54035,0.14316,0.55899,-14.83874
2159194.43515,150.0,295.47278,0.56175,0.14966,0.58135,-14.91798
2159194.67415,150.0,233.87738,0.58628,0.15831,0.60728,-15.11076
2159194.91215,150.0,185.05922,0.60943,0.16395,0.6311,-15.05765
2159195.14815,150.0,146.35823,0.63556,0.16985,0.65786,-14.96278
2159195.38515,150.0,115.77804,0.66097,0.17608,0.68402,-14.91655
2159195.61915,150.0,91.6721,0.68727,0.1825,0.71109,-14.87128
2159195.86515,150.0,72.51701,0.71558,0.18818,0.73991,-14.73396
2159196.09415,150.0,57.36816,0.7438,0.19544,0.76905,-14.72186
2159196.33015,150.0,45.3629,0.77427,0.19998,0.79968,-14.48166
2159196.56315,150.0,35.93134,0.80263,0.20948,0.82952,-14.62742
2159196.81315,150.0,28.40909,0.83443,0.21493,0.86167,-14.44402
2159197.02715,150.0,22.48202,0.86749,0.22578,0.89639,-14.58854
2159197.29215,150.0,17.79613,0.90335,0.23295,0.9329,-14.45981
2159197.54515,150.0,14.06813,0.94502,0.24101,0.97527,-14.30719
2159197.76115,150.0,11.1448,0.99025,0.2469,1.02056,-13.99997
2159198.02815,150.0,8.81772,1.03559,0.24399,1.06395,-13.25743
2159198.20615,150.0,6.97545,1.08077,0.2387,1.10681,-12.45426
2159198.42415,150.0,5.5173,1.12586,0.22414,1.14796,-11.25925
2159198.69415,150.0,4.36941,1.16019,0.2083,1.17874,-10.17867
2159199.02915,150.0,3.45686,1.19422,0.18611,1.20864,-8.85775
2159199.44715,150.0,2.73547,1.22196,0.16748,1.23338,-7.80403
2159199.97315,150.0,2.16054,1.2427,0.15014,1.25174,-6.8888
2159200.63215,150.0,1.70952,1.25851,0.13328,1.26554,-6.04513
2159201.46015,150.0,1.35352,1.27339,0.11943,1.27898,-5.35815
2159202.50315,150.0,1.07079,1.28513,0.1097,1.28981,-4.87918
2159203.81715,150.0,0.84734,1.29499,0.10249,1.29904,-4.52506
2159205.47315,150.0,0.67072,1.30336,0.09725,1.30699,-4.26742
2159207.56115,150.0,0.53067,1.3119,0.09381,1.31525,-4.08993
2159210.19816,150.0,0.41976,1.32147,0.09401,1.32481,-4.06919
2159213.52916,150.0,0.33183,1.32991,0.09697,1.33344,-4.17037
2159217.73416,150.0,0.26261,1.33817,0.10176,1.34203,-4.34855
2159223.04216,150.0,0.20791,1.34793,0.1079,1.35225,-4.57669
2159229.74717,150.0,0.16452,1.36037,0.11753,1.36544,-4.93784
2159238.22317,150.0,0.13007,1.37373,0.13278,1.38013,-5.521
2159248.91318,150.0,0.10309,1.38524,0.15243,1.3936,-6.27969
2159262.42719,150.0,0.08153,1.39647,0.17356,1.40722,-7.08476
2159279.5252,150.0,0.06443,1.41094,0.19811,1.42478,-7.9925
2159301.11221,150.0,0.05102,1.43263,0.22212,1.44974,-8.81312
2159328.35423,150.0,0.04042,1.45958,0.25593,1.48185,-9.94555
2159362.85025,150.0,0.03192,1.48799,0.29662,1.51727,-11.27366
2159406.39727,150.0,0.02528,1.52231,0.33733,1.55923,-12.4943
2159461.46331,150.0,0.01999,1.57206,0.38309,1.61807,-13.6951
2173256.41023,151.0,20004.453,0.31368,-0.01957,0.31429,3.57023
2173256.55323,151.0,15829.126,0.31987,-0.00242,0.31988,0.43366
2173256.69523,151.0,12516.703,0.32805,0.01296,0.32831,-2.26264
2173256.83723,151.0,9909.4424,0.33687,0.02762,0.338,-4.68752
2173257.00123,151.0,7835.48,0.34509,0.03821,0.3472,-6.31865
2173257.20223,151.0,6217.2461,0.35482,0.0507,0.35842,-8.13149
2173257.44023,151.0,4905.291,0.36565,0.06014,0.37056,-9.3401
2173257.67923,151.0,3881.2737,0.37626,0.06773,0.38231,-10.20503
2173257.91723,151.0,3070.9827,0.38819,0.07761,0.39587,-11.30572
2173258.15523,151.0,2430.7778,0.40237,0.08456,0.41116,-11.86843
2173258.39323,151.0,1923.1537,0.41695,0.09157,0.42688,-12.38635
2173258.63123,151.0,1522.4358,0.43024,0.09997,0.4417,-13.08059
2173258.86923,151.0,1203.8446,0.44569,0.10771,0.45852,-13.58587
2173259.10823,151.0,952.86591,0.4633,0.11505,0.47737,-13.94598
2173259.34623,151.0,754.27557,0.48163,0.12196,0.49683,-14.2099
2173259.58323,151.0,596.71857,0.49992,0.12896,0.51629,-14.46487
2173259.82123,151.0,471.96338,0.52069,0.13548,0.53803,-14.58476
2173260.06023,151.0,373.20856,0.54138,0.1425,0.55982,-14.7466
2173260.29824,151.0,295.47278,0.56363,0.15114,0.58355,-15.01118
2173260.53724,151.0,233.87738,0.58519,0.15737,0.60598,-15.0523
2173260.77524,151.0,185.05922,0.61036,0.16228,0.63156,-14.88952
2173261.01124,151.0,146.35823,0.636,0.17082,0.65855,-15.03428
2173261.24824,151.0,115.77804,0.66058,0.17749,0.68401,-15.03959
2173261.48224,151.0,91.6721,0.68892,0.18433,0.71315,-14.97914
2173261.72724,151.0,72.51701,0.71577,0.1879,0.74003,-14.70883
2173261.95624,151.0,57.36816,0.74444,0.19549,0.76967,-14.71358
2173262.19324,151.0,45.3629,0.77507,0.20159,0.80086,-14.57911
2173262.42524,151.0,35.93134,0.80368,0.2078,0.83011,-14.49726
2173262.67624,151.0,28.40909,0.83447,0.21646,0.86208,-14.54209
2173262.89024,151.0,22.48202,0.86686,0.22562,0.89574,-14.58855
2173263.15524,151.0,17.79613,0.90526,0.2346,0.93516,-14.52893
2173263.40724,151.0,14.06813,0.94402,0.2435,0.97492,-14.46369
2173263.62324,151.0,11.1448,0.98857,0.24694,1.01894,-14.02538
2173263.89024,151.0,8.81772,1.03711,0.24654,1.06601,-13.3719
2173264.06824,151.0,6.97545,1.08082,0.23591,1.10626,-12.31279
2173264.28724,151.0,5.5173,1.12458,0.22722,1.14731,-11.42271
2173264.55624,151.0,4.36941,1.16319,0.20649,1.18138,-10.06624
2173264.89124,151.0,3.45686,1.19815,0.18953,1.21305,-8.98871
2173265.31024,151.0,2.73547,1.22258,0.16979,1.23431,-7.90659
2173265.83524,151.0,2.16054,1.24471,0.14985,1.2537,-6.86489
2173266.49424,151.0,1.70952,1.26239,0.13387,1.26947,-6.05321
2173267.32224,151.0,1.35352,1.27601,0.12081,1.28171,-5.40847
2173268.36524,151.0,1.07079,1.28728,0.11025,1.29199,-4.89507
2173269.67824,151.0,0.84734,1.29725,0.10193,1.30125,-4.49291
2173271.33424,151.0,0.67072,1.30662,0.09648,1.31017,-4.22304
2173273.42324,151.0,0.53067,1.31571,0.09444,1.31909,-4.10537
2173276.05924,151.0,0.41976,1.32371,0.09479,1.3271,-4.09573
2173279.39125,151.0,0.33183,1.33186,0.09729,1.33541,-4.1781
2173283.59625,151.0,0.26261,1.34168,0.10082,1.34546,-4.29757
2173288.90525,151.0,0.20791,1.35312,0.10857,1.35747,-4.58753
2173295.60926,151.0,0.16452,1.3639,0.12113,1.36927,-5.07519
2173304.08626,151.0,0.13007,1.37309,0.13612,1.37982,-5.66159
2173314.77627,151.0,0.10309,1.38327,0.15225,1.39162,-6.28093
2173328.28928,151.0,0.08153,1.39783,0.1692,1.40803,-6.90172
2173345.38729,151.0,0.06443,1.41636,0.19287,1.42944,-7.75444
2173366.9743,151.0,0.05102,1.43831,0.22322,1.45553,-8.82167
2173394.21632,151.0,0.04042,1.46086,0.25613,1.48314,-9.94438
2173428.71234,151.0,0.03192,1.49226,0.2915,1.52046,-11.05304
2173472.25936,151.0,0.02528,1.53791,0.33457,1.57388,-12.27346
2173527.32439,151.0,0.01999,1.59083,0.3958,1.63933,-13.97172
2187537.53418,152.0,20004.453,0.31279,-0.02184,0.31355,3.99477
2187537.67719,152.0,15829.126,0.31934,-0.0022,0.31934,0.3943
2187537.81919,152.0,12516.703,0.32733,0.01394,0.32762,-2.43874
2187537.96119,152.0,9909.4424,0.33523,0.02699,0.33631,-4.60325
2187538.12519,152.0,7835.48,0.34507,0.03889,0.34726,-6.43081
2187538.32619,152.0,6217.2461,0.35411,0.04896,0.35748,-7.8712
2187538.56419,152.0,4905.291,0.36548,0.0606,0.37047,-9.41397
2187538.80219,152.0,3881.2737,0.37639,0.06801,0.38249,-10.2425
2187539.04019,152.0,3070.9827,0.38851,0.07672,0.39601,-11.17001
2187539.27819,152.0,2430.7778,0.40066,0.08435,0.40944,-11.88862
2187539.51719,152.0,1923.1537,0.41522,0.09294,0.4255,-12.61632
2187539.75419,152.0,1522.4358,0.43048,0.1009,0.44215,-13.19103
2187539.99319,152.0,1203.8446,0.44574,0.10792,0.45861,-13.60999
2187540.23119,152.0,952.86591,0.46387,0.11456,0.4778,-13.87224
2187540.47019,152.0,754.27557,0.48112,0.12275,0.49653,-14.31267
2187540.70719,152.0,596.71857,0.49862,0.12838,0.51488,-14.43859
2187540.94419,152.0,471.96338,0.51951,0.13506,0.53678,-14.57269
2187541.18319,152.0,373.20856,0.54019,0.14248,0.55866,-14.77593
2187541.42119,152.0,295.47278,0.56179,0.14884,0.58118,-14.8392
2187541.66019,152.0,233.87738,0.58549,0.15643,0.60603,-14.95878
2187541.89819,152.0,185.05922,0.60954,0.1626,0.63085,-14.93614
2187542.13419,152.0,146.35823,0.63451,0.17009,0.65691,-15.00621
2187542.37119,152.0,115.77804,0.66102,0.17607,0.68406,-14.91502
2187542.60519,152.0,91.6721,0.68712,0.18203,0.71082,-14.83744
2187542.85119,152.0,72.51701,0.71365,0.18848,0.73812,-14.79414
2187543.08019,152.0,57.36816,0.74259,0.1948,0.76771,-14.6987
2187543.31619,152.0,45.3629,0.77282,0.20029,0.79836,-14.5292
2187543.54919,152.0,35.93134,0.80238,0.20823,0.82896,-14.54826
2187543.79919,152.0,28.40909,0.83116,0.21565,0.85868,-14.54477
2187544.01319,152.0,22.48202,0.86521,0.22363,0.89364,-14.49187
2187544.27819,152.0,17.79613,0.90184,0.23452,0.93183,-14.57691
2187544.53119,152.0,14.06813,0.94274,0.24115,0.97309,-14.34821
2187544.74719,152.0,11.1448,0.98585,0.24571,1.01601,-13.9951
2187545.01419,152.0,8.81772,1.03294,0.24684,1.06203,-13.4399
2187545.19219,152.0,6.97545,1.0814,0.24057,1.10784,-12.54207
2187545.41019,152.0,5.5173,1.12137,0.22521,1.14377,-11.35599
2187545.67919,152.0,4.36941,1.16495,0.21016,1.18375,-10.22631
2187546.01519,152.0,3.45686,1.19625,0.19135,1.21146,-9.08783
2187546.43319,152.0,2.73547,1.22371,0.17177,1.23571,-7.99051
2187546.95819,152.0,2.16054,1.24702,0.15307,1.25638,-6.99775
2187547.61819,152.0,1.70952,1.26417,0.13681,1.27155,-6.17676
2187548.44619,152.0,1.35352,1.27713,0.12154,1.2829,-5.43633
2187549.48919,152.0,1.07079,1.28945,0.11076,1.2942,-4.90949
2187550.80319,152.0,0.84734,1.30009,0.10317,1.30417,-4.53709
2187552.45919,152.0,0.67072,1.31026,0.09818,1.31393,-4.28525
2187554.5472,152.0,0.53067,1.31792,0.09537,1.32136,-4.13885
2187557.1842,152.0,0.41976,1.32638,0.09455,1.32975,-4.0773
2187560.5152,152.0,0.33183,1.33628,0.09691,1.33979,-4.14789
2187564.7212,152.0,0.26261,1.34589,0.10286,1.34982,-4.37054
2187570.0292,152.0,0.20791,1.35473,0.11177,1.35933,-4.71624
2187576.73421,152.0,0.16452,1.363,0.12189,1.36844,-5.11019
2187585.21021,152.0,0.13007,1.3736,0.13323,1.38005,-5.54006
2187595.90022,152.0,0.10309,1.38776,0.14836,1.39566,-6.10231
2187609.41423,152.0,0.08153,1.40345,0.16906,1.4136,-6.86891
2187626.51224,152.0,0.06443,1.42123,0.19507,1.43455,-7.81532
2187648.09825,152.0,0.05102,1.44018,0.22034,1.45694,-8.69855
2187675.34127,152.0,0.04042,1.46934,0.25157,1.49072,-9.71549
2187709.83729,152.0,0.03192,1.50896,0.29555,1.53763,-11.08197
2187753.38431,152.0,0.02528,1.54576,0.35335,1.58564,-12.87607
2187808.45035,152.0,0.01999,1.57859,0.41421,1.63202,-14.70252
2201825.10299,153.0,20004.453,0.31298,-0.02049,0.31365,3.74522
2201825.24599,153.0,15829.126,0.32116,-0.00221,0.32117,0.39404
2201825.38799,153.0,12516.703,0.32842,0.01448,0.32874,-2.52503
2201825.52999,153.0,9909.4424,0.33529,0.02736,0.33641,-4.6649
2201825.69399,153.0,7835.48,0.34316,0.03874,0.34534,-6.44114
2201825.89499,153.0,6217.2461,0.35351,0.04847,0.35682,-7.8067
2201826.13299,153.0,4905.291,0.36372,0.05806,0.36833,-9.06995
2201826.37099,153.0,3881.2737,0.37536,0.06831,0.38153,-10.31371
2201826.60899,153.0,3070.9827,0.38783,0.07669,0.39534,-11.18561
2201826.84699,153.0,2430.7778,0.40001,0.08428,0.40879,-11.89794
2201827.08599,153.0,1923.1537,0.41538,0.0925,0.42555,-12.55486
2201827.32299,153.0,1522.4358,0.42967,0.10051,0.44127,-13.16654
2201827.56199,153.0,1203.8446,0.44585,0.10656,0.4584,-13.44216
2201827.79999,153.0,952.86591,0.46231,0.11441,0.47625,-13.90048
2201828.03899,153.0,754.27557,0.48026,0.12119,0.49531,-14.16259
2201828.27599,153.0,596.71857,0.49964,0.12857,0.51591,-14.43052
2201828.51299,153.0,471.96338,0.5184,0.1353,0.53576,-14.62745
2201828.75199,153.0,373.20856,0.54022,0.14345,0.55895,-14.87105
2201828.98999,153.0,295.47278,0.56151,0.1497,0.58113,-14.92782
2201829.22899,153.0,233.87738,0.58542,0.15654,0.60599,-14.97051
2201829.46699,153.0,185.05922,0.60988,0.16243,0.63114,-14.91313
2201829.70299,153.0,146.35823,0.63392,0.17003,0.65633,-15.01422
2201829.93999,153.0,115.77804,0.66096,0.1759,0.68397,-14.90218
2201830.17399,153.0,91.6721,0.68793,0.18111,0.71137,-14.74958
2201830.41999,153.0,72.51701,0.71508,0.1891,0.73966,-14.81232
2201830.64899,153.0,57.36816,0.74248,0.19577,0.76785,-14.77106
2201830.88499,153.0,45.3629,0.77177,0.20248,0.79789,-14.70093
2201831.11799,153.0,35.93134,0.80217,0.20842,0.82881,-14.56432
2201831.36799,153.0,28.40909,0.8335,0.21543,0.86089,-14.49185
2201831.58299,153.0,22.48202,0.86467,0.22554,0.8936,-14.61951
2201831.84699,153.0,17.79613,0.90238,0.23593,0.93271,-14.65214
2201832.09999,153.0,14.06813,0.94301,0.24286,0.97378,-14.44177
2201832.31599,153.0,11.1448,0.98539,0.24801,1.01612,-14.12697
2201832.58299,153.0,8.81772,1.03309,0.2495,1.06279,-13.57713
2201832.76099,153.0,6.97545,1.08422,0.24158,1.11081,-12.56136
2201832.97899,153.0,5.5173,1.12121,0.22843,1.14424,-11.51578
2201833.24899,153.0,4.36941,1.16657,0.21474,1.18617,-10.43017
2201833.58399,153.0,3.45686,1.19838,0.19641,1.21437,-9.30779
2201834.00199,153.0,2.73547,1.22748,0.17388,1.23974,-8.06267
2201834.52799,153.0,2.16054,1.25118,0.15497,1.26074,-7.06079
2201835.18699,153.0,1.70952,1.26929,0.13887,1.27687,-6.24368
2201836.01499,153.0,1.35352,1.28228,0.12426,1.28829,-5.53519
2201837.058,153.0,1.07079,1.29474,0.11183,1.29956,-4.93631
2201838.372,153.0,0.84734,1.30577,0.10398,1.30991,-4.55292
2201840.028,153.0,0.67072,1.31569,0.09984,1.31947,-4.33953
2201842.116,153.0,0.53067,1.32334,0.09731,1.32691,-4.20571
2201844.753,153.0,0.41976,1.33153,0.0961,1.335,-4.12796
2201848.085,153.0,0.33183,1.34071,0.09766,1.34426,-4.16602
2201852.29,153.0,0.26261,1.35027,0.10262,1.35416,-4.34619
2201857.59801,153.0,0.20791,1.35963,0.11014,1.36409,-4.63134
2201864.30301,153.0,0.16452,1.36939,0.11993,1.37463,-5.00532
2201872.77902,153.0,0.13007,1.38147,0.13146,1.38771,-5.43569
2201883.47002,153.0,0.10309,1.39703,0.14763,1.40481,-6.03214
2201896.98403,153.0,0.08153,1.41431,0.17159,1.42468,-6.91746
2201914.08104,153.0,0.06443,1.43184,0.2016,1.44596,-8.01441
2201935.66805,153.0,0.05102,1.44598,0.23233,1.46453,-9.12773
2201962.91007,153.0,0.04042,1.46588,0.26217,1.48914,-10.1402
2201997.40609,153.0,0.03192,1.49764,0.29804,1.52701,-11.25529
2202040.95312,153.0,0.02528,1.53554,0.34353,1.5735,-12.61064
2202096.01915,153.0,0.01999,1.57636,0.39481,1.62504,-14.06087
2215886.38584,154.0,20004.453,0.31129,-0.01952,0.31191,3.58898
2215886.52884,154.0,15829.126,0.31954,-0.00169,0.31955,0.30246
2215886.67084,154.0,12516.703,0.32757,0.01328,0.32784,-2.32164
2215886.81284,154.0,9909.4424,0.33635,0.02695,0.33743,-4.58079
2215886.97684,154.0,7835.48,0.34462,0.0397,0.3469,-6.57229
2215887.17784,154.0,6217.2461,0.35431,0.05022,0.35785,-8.06728
2215887.41584,154.0,4905.291,0.36384,0.06024,0.36879,-9.40061
2215887.65484,154.0,3881.2737,0.37553,0.06894,0.38181,-10.40264
2215887.89284,154.0,3070.9827,0.38788,0.07595,0.39524,-11.07864
2215888.13084,154.0,2430.7778,0.40176,0.08451,0.41055,-11.8796
2215888.36884,154.0,1923.1537,0.41426,0.09085,0.4241,-12.36935
2215888.60684,154.0,1522.4358,0.43129,0.09916,0.44254,-12.94853
2215888.84484,154.0,1203.8446,0.44621,0.10582,0.45858,-13.34165
2215889.08384,154.0,952.86591,0.46166,0.11497,0.47576,-13.9844
2215889.32184,154.0,754.27557,0.48053,0.12008,0.4953,-14.03025
2215889.55884,154.0,596.71857,0.49971,0.12924,0.51615,-14.50058
2215889.79684,154.0,471.96338,0.51924,0.1362,0.53681,-14.69776
2215890.03584,154.0,373.20856,0.53902,0.14225,0.55748,-14.7832
2215890.27284,154.0,295.47278,0.56244,0.14961,0.582,-14.89591
2215890.51284,154.0,233.87738,0.58519,0.15686,0.60585,-15.0052
2215890.75084,154.0,185.05922,0.60759,0.16192,0.6288,-14.92249
2215890.98684,154.0,146.35823,0.63426,0.17038,0.65675,-15.03614
2215891.22284,154.0,115.77804,0.65945,0.17684,0.68275,-15.01135
2215891.45784,154.0,91.6721,0.68699,0.18291,0.71093,-14.90924
2215891.70284,154.0,72.51701,0.71397,0.18978,0.73876,-14.88531
2215891.93184,154.0,57.36816,0.7437,0.19518,0.76888,-14.70545
2215892.16885,154.0,45.3629,0.77277,0.20012,0.79826,-14.51835
2215892.40085,154.0,35.93134,0.80027,0.20891,0.82709,-14.63046
2215892.65085,154.0,28.40909,0.83314,0.21668,0.86086,-14.57826
2215892.86585,154.0,22.48202,0.86605,0.22568,0.89497,-14.60591
2215893.12985,154.0,17.79613,0.90181,0.2348,0.93188,-14.59361
2215893.38285,154.0,14.06813,0.9419,0.2454,0.97334,-14.60292
2215893.59885,154.0,11.1448,0.98624,0.25114,1.01771,-14.28631
2215893.86585,154.0,8.81772,1.03337,0.25133,1.0635,-13.66959
2215894.04385,154.0,6.97545,1.07639,0.24172,1.1032,-12.65651
2215894.26185,154.0,5.5173,1.1246,0.2331,1.14851,-11.71022
2215894.53185,154.0,4.36941,1.16344,0.21453,1.18305,-10.4475
2215894.86685,154.0,3.45686,1.20051,0.19561,1.21634,-9.25426
2215895.28485,154.0,2.73547,1.22896,0.17643,1.24156,-8.1697
2215895.80985,154.0,2.16054,1.25094,0.15655,1.2607,-7.13304
2215896.46985,154.0,1.70952,1.27008,0.13827,1.27758,-6.21335
2215897.29785,154.0,1.35352,1.28444,0.12523,1.29053,-5.56871
2215898.34085,154.0,1.07079,1.29607,0.11447,1.30112,-5.04731
2215899.65485,154.0,0.84734,1.30582,0.10543,1.31007,-4.61604
2215901.31085,154.0,0.67072,1.31506,0.09963,1.31883,-4.3323
2215903.39885,154.0,0.53067,1.32478,0.09656,1.32829,-4.16892
