Repository: SebaVillagra00/ICM2985-SOH-IPRE

## Data University of Cambridge (EIS Cambridge)
Data publicada en "Identifying degradation patterns of lithium ion batteries from impedance spectroscopy using machine learning" (Zhang, Tang, Zhang, Wang, Stimming & Lee, 2020) https://www.nature.com/articles/s41467-020-15235-7.

Carpeta contiene:
* Paper de Nature Comunications (IF: 16.6).
* Data frames para IOS.
* Data frames para Windows.

Cada Data frame está contenido en un archivo .txt con las siguientes columnas:
* time/s: tiempo en que se mide la muestra.
* cycle number: ciclo de carga de la batería.
* freq/Hz: frecuencia de la señal de input.
* Re(Z)/Ohm: Parte resistiva de la impedancia.
* Im(Z)/Ohm: Parte reactiva de la impedancia.

File: EIS Cambridge/csvEIS/EIS_state_III_45C01.csv (part 15 of 27)
time/s,cycle number,freq/Hz,Re(Z)/Ohm,-Im(Z)/Ohm,|Z|/Ohm,Phase(Z)/deg
2513333.98965,156.0,6217.2461,0.81321,0.02824,0.8137,-1.98888
2513334.22765,156.0,4905.291,0.82057,0.03253,0.82122,-2.27006
2513334.46665,156.0,3881.2737,0.82626,0.03591,0.82704,-2.48849
2513334.70465,156.0,3070.9827,0.83508,0.03941,0.83601,-2.70169
2513334.94265,156.0,2430.7778,0.84244,0.04042,0.84341,-2.74694
2513335.18065,156.0,1923.1537,0.85017,0.04461,0.85134,-3.00386
2513335.41865,156.0,1522.4358,0.85617,0.04611,0.85741,-3.08256
2513335.65665,156.0,1203.8446,0.86317,0.05041,0.86464,-3.3422
2513335.89565,156.0,952.86591,0.86966,0.05196,0.87121,-3.41908
2513336.13365,156.0,754.27557,0.87641,0.05483,0.87812,-3.57997
2513336.37065,156.0,596.71857,0.88623,0.05786,0.88811,-3.73573
2513336.60865,156.0,471.96338,0.89422,0.05969,0.89621,-3.81864
2513336.84765,156.0,373.20856,0.90373,0.06302,0.90592,-3.98908
2513337.08465,156.0,295.47278,0.91092,0.06793,0.91345,-4.26506
2513337.32465,156.0,233.87738,0.92086,0.0716,0.92363,-4.44571
2513337.56265,156.0,185.05922,0.93033,0.07381,0.93326,-4.53639
2513337.79865,156.0,146.35823,0.93974,0.08035,0.94317,-4.88686
2513338.03465,156.0,115.77804,0.9523,0.088,0.95635,-5.2794
2513338.26965,156.0,91.6721,0.96658,0.09335,0.97108,-5.51665
2513338.51465,156.0,72.51701,0.98056,0.10011,0.98565,-5.82964
2513338.74365,156.0,57.36816,0.99735,0.10663,1.00303,-6.10278
2513338.98065,156.0,45.3629,1.01831,0.11099,1.02435,-6.22052
2513339.21265,156.0,35.93134,1.03981,0.11611,1.04628,-6.37167
2513339.46365,156.0,28.40909,1.06351,0.11402,1.0696,-6.1194
2513339.67765,156.0,22.48202,1.08453,0.10965,1.09006,-5.77306
2513339.94265,156.0,17.79613,1.10681,0.10513,1.11179,-5.42609
2513340.19465,156.0,14.06813,1.12579,0.09565,1.12985,-4.85615
2513340.41066,156.0,11.1448,1.13666,0.08502,1.13983,-4.27757
2513340.67866,156.0,8.81772,1.15136,0.07405,1.15374,-3.68007
2513340.85666,156.0,6.97545,1.16125,0.06531,1.16308,-3.21897
2513341.07466,156.0,5.5173,1.1656,0.05932,1.1671,-2.91326
2513341.34366,156.0,4.36941,1.17023,0.04928,1.17127,-2.41136
2513341.67866,156.0,3.45686,1.17584,0.04256,1.17661,-2.07282
2513342.09766,156.0,2.73547,1.18343,0.03808,1.18405,-1.84284
2513342.62266,156.0,2.16054,1.18947,0.03868,1.1901,-1.86239
2513343.28166,156.0,1.70952,1.1919,0.04328,1.19269,-2.07939
2513344.11066,156.0,1.35352,1.18894,0.04569,1.18982,-2.2007
2513345.15366,156.0,1.07079,1.18495,0.04371,1.18575,-2.11255
2513346.46666,156.0,0.84734,1.18352,0.03781,1.18412,-1.82967
2513348.12266,156.0,0.67072,1.18731,0.03086,1.18771,-1.48881
2513350.21166,156.0,0.53067,1.20097,0.02412,1.20121,-1.1506
2513352.84866,156.0,0.41976,1.22208,0.02633,1.22237,-1.23429
2513356.17966,156.0,0.33183,1.24627,0.04526,1.24709,-2.07977
2513360.38567,156.0,0.26261,1.26047,0.07988,1.263,-3.62613
2513365.69367,156.0,0.20791,1.25345,0.12165,1.25934,-5.54313
2513372.39767,156.0,0.16452,1.2227,0.15365,1.23232,-7.16227
2513380.87468,156.0,0.13007,1.17714,0.15794,1.18769,-7.6417
2513391.56469,156.0,0.10309,1.14034,0.1243,1.1471,-6.22079
2513405.07869,156.0,0.08153,1.14054,0.05701,1.14197,-2.86159
2513422.1757,156.0,0.06443,1.19445,-0.0126,1.19452,0.6045
2513443.76272,156.0,0.05102,1.33852,-0.06234,1.33997,2.66678
2513471.00473,156.0,0.04042,1.54555,-0.00838,1.54557,0.31048
2513505.49975,156.0,0.03192,1.73754,0.19515,1.74847,-6.40836
2513549.04678,156.0,0.02528,1.79547,0.53192,1.87261,-16.50213
2513604.11181,156.0,0.01999,1.62162,0.9023,1.85575,-29.09243
2528793.80496,157.0,20004.453,0.78701,-0.01888,0.78723,1.37458
2528793.94796,157.0,15829.126,0.79244,-0.00598,0.79247,0.43256
2528794.08996,157.0,12516.703,0.80156,0.00648,0.80158,-0.46323
2528794.23196,157.0,9909.4424,0.80995,0.01568,0.8101,-1.10876
2528794.39596,157.0,7835.48,0.81483,0.0238,0.81518,-1.6733
2528794.59696,157.0,6217.2461,0.82137,0.02847,0.82186,-1.98496
2528794.83496,157.0,4905.291,0.82937,0.03383,0.83006,-2.33565
2528795.07396,157.0,3881.2737,0.83724,0.03558,0.838,-2.43323
2528795.31196,157.0,3070.9827,0.8426,0.03977,0.84353,-2.70265
2528795.54996,157.0,2430.7778,0.85107,0.04054,0.85203,-2.72721
2528795.78796,157.0,1923.1537,0.85747,0.04456,0.85863,-2.97464
2528796.02596,157.0,1522.4358,0.86539,0.04643,0.86664,-3.07086
2528796.26396,157.0,1203.8446,0.87239,0.04928,0.87378,-3.23301
2528796.50296,157.0,952.86591,0.87928,0.0508,0.88075,-3.30669
2528796.74096,157.0,754.27557,0.88827,0.05422,0.88992,-3.49284
2528796.97796,157.0,596.71857,0.89561,0.05761,0.89746,-3.68018
2528797.21596,157.0,471.96338,0.9023,0.05912,0.90423,-3.74844
2528797.45496,157.0,373.20856,0.91056,0.06434,0.91283,-4.04154
2528797.69296,157.0,295.47278,0.91987,0.0668,0.92229,-4.15336
2528797.93196,157.0,233.87738,0.92905,0.07046,0.93172,-4.33705
2528798.16996,157.0,185.05922,0.94018,0.07491,0.94316,-4.55536
2528798.40596,157.0,146.35823,0.94991,0.07952,0.95323,-4.78535
2528798.64196,157.0,115.77804,0.96196,0.08591,0.96579,-5.10357
2528798.87696,157.0,91.6721,0.97504,0.09353,0.97951,-5.4795
2528799.12196,157.0,72.51701,0.9907,0.10069,0.9958,-5.80317
2528799.35096,157.0,57.36816,1.00848,0.10682,1.01412,-6.04657
2528799.58796,157.0,45.3629,1.02893,0.11296,1.03511,-6.2653
2528799.81996,157.0,35.93134,1.05057,0.11595,1.05695,-6.29802
2528800.07096,157.0,28.40909,1.07311,0.1148,1.07923,-6.10618
2528800.28496,157.0,22.48202,1.09483,0.11153,1.1005,-5.81676
2528800.54996,157.0,17.79613,1.11443,0.10615,1.11947,-5.44121
2528800.80196,157.0,14.06813,1.13569,0.09581,1.13972,-4.82239
2528801.01796,157.0,11.1448,1.14774,0.08528,1.1509,-4.24932
2528801.28596,157.0,8.81772,1.1609,0.073,1.16319,-3.59818
2528801.46396,157.0,6.97545,1.17161,0.06685,1.17352,-3.26542
2528801.68196,157.0,5.5173,1.17474,0.05945,1.17624,-2.89714
2528801.95096,157.0,4.36941,1.17936,0.05113,1.18047,-2.48235
2528802.28596,157.0,3.45686,1.1856,0.04307,1.18638,-2.08044
2528802.70496,157.0,2.73547,1.19514,0.03921,1.19578,-1.87919
2528803.22996,157.0,2.16054,1.20006,0.04053,1.20074,-1.93447
2528803.88896,157.0,1.70952,1.19974,0.04356,1.20053,-2.07947
2528804.71796,157.0,1.35352,1.19682,0.04509,1.19767,-2.1577
2528805.76096,157.0,1.07079,1.19367,0.04212,1.19441,-2.02105
2528807.07496,157.0,0.84734,1.19415,0.03461,1.19465,-1.66013
2528808.72996,157.0,0.67072,1.20083,0.02794,1.20116,-1.33286
2528810.81897,157.0,0.53067,1.21607,0.02394,1.2163,-1.12778
2528813.45597,157.0,0.41976,1.23797,0.03088,1.23835,-1.42899
2528816.78697,157.0,0.33183,1.25808,0.05396,1.25924,-2.45604
2528820.99297,157.0,0.26261,1.26461,0.08994,1.2678,-4.06829
2528826.30097,157.0,0.20791,1.24967,0.12708,1.25612,-5.80652
2528833.00498,157.0,0.16452,1.2153,0.14807,1.22429,-6.94677
2528841.48198,157.0,0.13007,1.17465,0.13847,1.18279,-6.72332
2528852.17199,157.0,0.10309,1.15152,0.09515,1.15544,-4.72337
2528865.686,157.0,0.08153,1.17256,0.02825,1.1729,-1.38019
2528882.78301,157.0,0.06443,1.24782,-0.02849,1.24814,1.30786
2528904.37002,157.0,0.05102,1.40634,-0.04407,1.40703,1.79502
2528931.61204,157.0,0.04042,1.59945,0.0542,1.60037,-1.94078
2528966.10706,157.0,0.03192,1.74025,0.29166,1.76452,-9.51422
2529009.65408,157.0,0.02528,1.72222,0.62399,1.83178,-19.91622
2529064.71912,157.0,0.01999,1.47665,0.9317,1.74601,-32.25027
2544247.025,158.0,20004.453,0.77993,-0.01832,0.78015,1.34534
2544247.168,158.0,15829.126,0.78875,-0.00261,0.78875,0.1898
2544247.31,158.0,12516.703,0.79618,0.00642,0.79621,-0.46214
2544247.452,158.0,9909.4424,0.80387,0.01632,0.80403,-1.16324
2544247.616,158.0,7835.48,0.81046,0.02132,0.81074,-1.5067
2544247.817,158.0,6217.2461,0.81852,0.02716,0.81897,-1.90072
2544248.055,158.0,4905.291,0.82421,0.03261,0.82485,-2.26579
2544248.294,158.0,3881.2737,0.83083,0.03475,0.83156,-2.39486
2544248.532,158.0,3070.9827,0.83945,0.03902,0.84036,-2.66168
2544248.77,158.0,2430.7778,0.84674,0.04061,0.84771,-2.74592
2544249.008,158.0,1923.1537,0.85291,0.04496,0.85409,-3.01758
2544249.246,158.0,1522.4358,0.86016,0.04722,0.86146,-3.1423
2544249.484,158.0,1203.8446,0.86727,0.05031,0.86873,-3.32031
2544249.723,158.0,952.86591,0.87473,0.05101,0.87622,-3.33746
2544249.961,158.0,754.27557,0.88115,0.05394,0.8828,-3.50294
2544250.198,158.0,596.71857,0.89027,0.05603,0.89203,-3.60103
2544250.43601,158.0,471.96338,0.89876,0.06124,0.90084,-3.89783
2544250.67501,158.0,373.20856,0.9059,0.06293,0.90809,-3.9738
2544250.91301,158.0,295.47278,0.91623,0.06559,0.91857,-4.09473
2544251.15201,158.0,233.87738,0.92521,0.07081,0.92792,-4.37634
2544251.39001,158.0,185.05922,0.93613,0.07531,0.93916,-4.59946
2544251.62601,158.0,146.35823,0.94497,0.08116,0.94844,-4.90872
2544251.86301,158.0,115.77804,0.9578,0.08674,0.96172,-5.17461
2544252.09701,158.0,91.6721,0.96977,0.09337,0.97426,-5.49942
2544252.34201,158.0,72.51701,0.98681,0.09979,0.99185,-5.77411
2544252.57101,158.0,57.36816,1.00172,0.10776,1.0075,-6.13994
2544252.80801,158.0,45.3629,1.02282,0.11296,1.02904,-6.30232
2544253.04001,158.0,35.93134,1.04532,0.11486,1.05162,-6.27052
2544253.29101,158.0,28.40909,1.06757,0.11578,1.07383,-6.1896
2544253.50501,158.0,22.48202,1.09212,0.11289,1.09794,-5.90149
2544253.77001,158.0,17.79613,1.11149,0.10508,1.11645,-5.40084
2544254.02201,158.0,14.06813,1.12843,0.09393,1.13233,-4.75828
2544254.23801,158.0,11.1448,1.1459,0.08618,1.14914,-4.30097
2544254.50601,158.0,8.81772,1.15467,0.0761,1.15717,-3.77063
2544254.68401,158.0,6.97545,1.16616,0.06469,1.16795,-3.17517
2544254.90201,158.0,5.5173,1.1747,0.05726,1.1761,-2.79075
2544255.17101,158.0,4.36941,1.17828,0.0543,1.17953,-2.63838
2544255.50601,158.0,3.45686,1.17962,0.04859,1.18062,-2.35873
2544255.92501,158.0,2.73547,1.1824,0.04034,1.18309,-1.95398
2544256.45001,158.0,2.16054,1.18817,0.03425,1.18866,-1.65118
2544257.10901,158.0,1.70952,1.19694,0.03171,1.19736,-1.51773
2544257.93801,158.0,1.35352,1.20502,0.03514,1.20553,-1.67038
2544258.98101,158.0,1.07079,1.2088,0.04364,1.20958,-2.06767
2544260.29501,158.0,0.84734,1.20677,0.05292,1.20793,-2.51111
2544261.95001,158.0,0.67072,1.19978,0.05789,1.20118,-2.76257
2544264.03901,158.0,0.53067,1.19126,0.05493,1.19253,-2.64001
2544266.67601,158.0,0.41976,1.18844,0.04358,1.18924,-2.10009
2544270.00702,158.0,0.33183,1.19861,0.02902,1.19896,-1.38692
2544274.21302,158.0,0.26261,1.22569,0.02039,1.22586,-0.95313
2544279.52102,158.0,0.20791,1.26766,0.02996,1.26801,-1.35404
2544286.22503,158.0,0.16452,1.30896,0.06914,1.31078,-3.02353
2544294.70203,158.0,0.13007,1.32928,0.13637,1.33625,-5.85738
2544305.39204,158.0,0.10309,1.30801,0.21341,1.32531,-9.26662
2544318.90605,158.0,0.08153,1.24177,0.26929,1.27063,-12.23579
2544336.00306,158.0,0.06443,1.16048,0.28085,1.19398,-13.60475
2544357.59007,158.0,0.05102,1.07592,0.20308,1.09491,-10.68901
2544384.83209,158.0,0.04042,1.06992,0.04876,1.07103,-2.60932
2544419.32711,158.0,0.03192,1.20361,-0.12997,1.21061,6.16325
2544462.87413,158.0,0.02528,1.50639,-0.22918,1.52373,8.6507
2544517.93916,158.0,0.01999,1.93049,-0.11941,1.93418,3.53961
2559695.46528,159.0,20004.453,0.76515,-0.01769,0.76535,1.32465
2559695.60828,159.0,15829.126,0.77288,-0.00278,0.77289,0.20586
2559695.75028,159.0,12516.703,0.78092,0.00662,0.78095,-0.48588
2559695.89228,159.0,9909.4424,0.78805,0.01558,0.78821,-1.13285
2559696.05628,159.0,7835.48,0.79522,0.02145,0.7955,-1.5448
2559696.25728,159.0,6217.2461,0.80293,0.02685,0.80338,-1.91542
2559696.49528,159.0,4905.291,0.80945,0.03139,0.81006,-2.22097
2559696.73428,159.0,3881.2737,0.81585,0.03631,0.81666,-2.5484
2559696.97228,159.0,3070.9827,0.82249,0.03992,0.82346,-2.77868
2559697.21028,159.0,2430.7778,0.83027,0.04247,0.83136,-2.92845
2559697.44828,159.0,1923.1537,0.83736,0.0445,0.83855,-3.04172
2559697.68628,159.0,1522.4358,0.8438,0.04683,0.84509,-3.17681
2559697.92428,159.0,1203.8446,0.8529,0.0487,0.85429,-3.26818
2559698.16328,159.0,952.86591,0.85937,0.05267,0.86098,-3.50749
2559698.40128,159.0,754.27557,0.86751,0.05454,0.86922,-3.59774
2559698.63828,159.0,596.71857,0.87504,0.05551,0.8768,-3.62968
2559698.87628,159.0,471.96338,0.88089,0.06005,0.88294,-3.89998
2559699.11528,159.0,373.20856,0.89233,0.06304,0.89456,-4.04114
2559699.35328,159.0,295.47278,0.8999,0.06611,0.90232,-4.20143
2559699.59228,159.0,233.87738,0.90965,0.07014,0.91235,-4.40931
2559699.83028,159.0,185.05922,0.91867,0.07484,0.92171,-4.65741
2559700.06628,159.0,146.35823,0.92894,0.08011,0.93238,-4.92893
2559700.30228,159.0,115.77804,0.93951,0.08604,0.94344,-5.23269
2559700.53728,159.0,91.6721,0.95501,0.09328,0.95955,-5.57854
2559700.78228,159.0,72.51701,0.96763,0.10029,0.97281,-5.91708
2559701.01128,159.0,57.36816,0.98604,0.1077,0.9919,-6.23325
2559701.24828,159.0,45.3629,1.00575,0.11113,1.01187,-6.30503
2559701.48028,159.0,35.93134,1.02784,0.11471,1.03422,-6.36799
2559701.73128,159.0,28.40909,1.05194,0.11521,1.05823,-6.25045
2559701.94528,159.0,22.48202,1.0734,0.11314,1.07934,-6.01694
2559702.21028,159.0,17.79613,1.09492,0.1047,1.09992,-5.4623
2559702.46228,159.0,14.06813,1.11228,0.09491,1.11632,-4.87728
2559702.67828,159.0,11.1448,1.12804,0.08539,1.13127,-4.32903
2559702.94628,159.0,8.81772,1.13891,0.07363,1.14129,-3.6989
2559703.12428,159.0,6.97545,1.14986,0.06443,1.15167,-3.20706
2559703.34228,159.0,5.5173,1.15776,0.05915,1.15927,-2.92495
2559703.61128,159.0,4.36941,1.15928,0.05182,1.16043,-2.55956
2559703.94628,159.0,3.45686,1.16161,0.04426,1.16246,-2.18201
2559704.36528,159.0,2.73547,1.1684,0.03768,1.16901,-1.84694
2559704.89028,159.0,2.16054,1.17739,0.03498,1.17791,-1.70165
2559705.54928,159.0,1.70952,1.18317,0.03778,1.18377,-1.82891
2559706.37828,159.0,1.35352,1.18464,0.04368,1.18545,-2.11161
2559707.42129,159.0,1.07079,1.18135,0.04833,1.18234,-2.34252
2559708.73429,159.0,0.84734,1.17555,0.04779,1.17652,-2.32784
2559710.39029,159.0,0.67072,1.17179,0.04352,1.1726,-2.12673
2559712.47929,159.0,0.53067,1.17566,0.03318,1.17612,-1.61648
2559715.11629,159.0,0.41976,1.18948,0.02408,1.18972,-1.15981
2559718.44729,159.0,0.33183,1.21549,0.02464,1.21574,-1.16111
2559722.65329,159.0,0.26261,1.24685,0.04359,1.24762,-2.00228
2559727.9613,159.0,0.20791,1.26888,0.08511,1.27173,-3.83733
2559734.6653,159.0,0.16452,1.26638,0.13933,1.27402,-6.27842
2559743.14231,159.0,0.13007,1.23145,0.18626,1.24546,-8.60087
2559753.83231,159.0,0.10309,1.17286,0.20123,1.18999,-9.73578
2559767.34632,159.0,0.08153,1.1161,0.16715,1.12854,-8.51727
2559784.44333,159.0,0.06443,1.09367,0.09966,1.09821,-5.20653
2559806.03034,159.0,0.05102,1.1471,-0.01688,1.14722,0.8429
2559833.27236,159.0,0.04042,1.31494,-0.106,1.3192,4.60862
2559867.76738,159.0,0.03192,1.57718,-0.08207,1.57932,2.97873
2559911.31441,159.0,0.02528,1.85606,0.12843,1.8605,-3.95822
2559966.37944,159.0,0.01999,2.00642,0.54361,2.07876,-15.15946
2575138.54445,160.0,20004.453,0.76271,-0.01883,0.76294,1.41393
2575138.68745,160.0,15829.126,0.76933,-0.0047,0.76934,0.34969
2575138.82945,160.0,12516.703,0.77795,0.00618,0.77797,-0.45492
2575138.97145,160.0,9909.4424,0.78448,0.01591,0.78464,-1.16195
2575139.13545,160.0,7835.48,0.78995,0.02247,0.79027,-1.62964
2575139.33645,160.0,6217.2461,0.79884,0.02876,0.79935,-2.06169
2575139.57445,160.0,4905.291,0.80444,0.0331,0.80512,-2.35656
2575139.81245,160.0,3881.2737,0.81179,0.03589,0.81258,-2.53141
2575140.05145,160.0,3070.9827,0.81937,0.04009,0.82035,-2.80095
2575140.28945,160.0,2430.7778,0.82479,0.04294,0.82591,-2.98043
2575140.52745,160.0,1923.1537,0.83331,0.04401,0.83447,-3.02336
2575140.76545,160.0,1522.4358,0.83968,0.04644,0.84097,-3.16549
2575141.00345,160.0,1203.8446,0.84766,0.0495,0.84911,-3.34212
2575141.24245,160.0,952.86591,0.8538,0.05116,0.85533,-3.42909
2575141.48045,160.0,754.27557,0.86272,0.05398,0.86441,-3.58026
2575141.71745,160.0,596.71857,0.87151,0.05776,0.87343,-3.792
2575141.95545,160.0,471.96338,0.87837,0.06095,0.88048,-3.96928
2575142.19445,160.0,373.20856,0.88595,0.06187,0.8881,-3.99469
2575142.43245,160.0,295.47278,0.89478,0.06532,0.89716,-4.17522
2575142.67145,160.0,233.87738,0.904,0.07004,0.90671,-4.43021
2575142.90945,160.0,185.05922,0.91523,0.07636,0.91841,-4.76923
2575143.14545,160.0,146.35823,0.92601,0.08029,0.92949,-4.95574
2575143.38145,160.0,115.77804,0.93801,0.08726,0.94206,-5.3146
2575143.61645,160.0,91.6721,0.95014,0.09173,0.95456,-5.51428
2575143.86145,160.0,72.51701,0.96564,0.10159,0.97097,-6.00582
2575144.09045,160.0,57.36816,0.98368,0.10601,0.98938,-6.15081
2575144.32745,160.0,45.3629,1.00214,0.11293,1.00848,-6.42935
2575144.55945,160.0,35.93134,1.02375,0.11562,1.03025,-6.4436
2575144.81045,160.0,28.40909,1.0471,0.11528,1.05342,-6.28276
2575145.02445,160.0,22.48202,1.07,0.11197,1.07584,-5.97372
2575145.28945,160.0,17.79613,1.09113,0.10501,1.09617,-5.49717
2575145.54145,160.0,14.06813,1.10917,0.09588,1.11331,-4.94033
2575145.75745,160.0,11.1448,1.12494,0.08663,1.12827,-4.40369
2575146.02545,160.0,8.81772,1.13515,0.07369,1.13754,-3.71404
2575146.20345,160.0,6.97545,1.14662,0.06443,1.14843,-3.2163
2575146.42145,160.0,5.5173,1.1543,0.06011,1.15586,-2.98093
2575146.69045,160.0,4.36941,1.15762,0.05368,1.15886,-2.6551
2575147.02545,160.0,3.45686,1.15961,0.04639,1.16054,-2.29078
2575147.44445,160.0,2.73547,1.16261,0.03852,1.16325,-1.89743
2575147.96945,160.0,2.16054,1.17014,0.03431,1.17064,-1.67961
2575148.62845,160.0,1.70952,1.17848,0.03368,1.17896,-1.63716
2575149.45745,160.0,1.35352,1.18465,0.03882,1.18528,-1.87672
2575150.50046,160.0,1.07079,1.18482,0.04709,1.18576,-2.27617
2575151.81446,160.0,0.84734,1.17927,0.05253,1.18044,-2.55065
2575153.46946,160.0,0.67072,1.17285,0.05351,1.17407,-2.61204
2575155.55846,160.0,0.53067,1.16804,0.04584,1.16893,-2.24723
2575158.19546,160.0,0.41976,1.17288,0.03391,1.17337,-1.65612
2575161.52646,160.0,0.33183,1.19055,0.02312,1.19077,-1.1126
2575165.73246,160.0,0.26261,1.22352,0.02405,1.22376,-1.1259
2575171.04047,160.0,0.20791,1.26161,0.04849,1.26254,-2.2009
2575177.74447,160.0,0.16452,1.28848,0.09925,1.29229,-4.40461
2575186.22148,160.0,0.13007,1.28446,0.16659,1.29522,-7.38971
2575196.91148,160.0,0.10309,1.23973,0.22472,1.25993,-10.27422
2575210.42549,160.0,0.08153,1.16534,0.24406,1.19063,-11.82868
2575227.5225,160.0,0.06443,1.09538,0.21461,1.1162,-11.08504
2575249.10951,160.0,0.05102,1.06158,0.10654,1.06692,-5.73092
2575276.35153,160.0,0.04042,1.13015,-0.04568,1.13107,2.31441
2575310.84655,160.0,0.03192,1.34155,-0.16418,1.35156,6.97734
2575354.39358,160.0,0.02528,1.67434,-0.1406,1.68024,4.80004
2575409.45861,160.0,0.01999,2.03572,0.12376,2.03948,-3.47911
2590580.23801,161.0,20004.453,0.74248,-0.01891,0.74272,1.45924
2590580.38101,161.0,15829.126,0.74914,-0.0039,0.74915,0.29855
2590580.52301,161.0,12516.703,0.75708,0.00668,0.75711,-0.50576
2590580.66501,161.0,9909.4424,0.76399,0.01511,0.76414,-1.13338
2590580.82901,161.0,7835.48,0.77262,0.02111,0.77291,-1.56502
2590581.03001,161.0,6217.2461,0.77922,0.02746,0.7797,-2.01846
2590581.26801,161.0,4905.291,0.78612,0.0325,0.78679,-2.36747
2590581.50701,161.0,3881.2737,0.79393,0.03622,0.79475,-2.61217
2590581.74501,161.0,3070.9827,0.79927,0.03869,0.80021,-2.77147
2590581.98301,161.0,2430.7778,0.80726,0.04233,0.80837,-3.0015
2590582.22101,161.0,1923.1537,0.81329,0.04472,0.81452,-3.14709
2590582.45901,161.0,1522.4358,0.82051,0.0464,0.82182,-3.23643
2590582.69701,161.0,1203.8446,0.82844,0.04852,0.82986,-3.35168
2590582.93601,161.0,952.86591,0.83578,0.0519,0.83739,-3.55345
2590583.17401,161.0,754.27557,0.84425,0.05397,0.84597,-3.65769
2590583.41101,161.0,596.71857,0.85055,0.05676,0.85244,-3.8178
2590583.64901,161.0,471.96338,0.85947,0.05981,0.86155,-3.98091
2590583.88801,161.0,373.20856,0.86721,0.06312,0.8695,-4.16297
2590584.12501,161.0,295.47278,0.87631,0.06676,0.87884,-4.35633
2590584.36501,161.0,233.87738,0.88731,0.0707,0.89013,-4.55537
2590584.60301,161.0,185.05922,0.89623,0.07713,0.89954,-4.91855
2590584.83901,161.0,146.35823,0.90573,0.08133,0.90938,-5.13126
2590585.07501,161.0,115.77804,0.91796,0.08561,0.92194,-5.32824
2590585.31001,161.0,91.6721,0.93135,0.09264,0.93595,-5.68054
2590585.55501,161.0,72.51701,0.94491,0.09911,0.95009,-5.98799
2590585.78401,161.0,57.36816,0.96336,0.10592,0.96916,-6.27418
2590586.02101,161.0,45.3629,0.98316,0.11147,0.98946,-6.46844
2590586.25301,161.0,35.93134,1.0049,0.11642,1.01163,-6.60852
2590586.50301,161.0,28.40909,1.02943,0.11642,1.03599,-6.45223
2590586.71801,161.0,22.48202,1.05122,0.11013,1.05697,-5.98055
2590586.98301,161.0,17.79613,1.07119,0.10561,1.07638,-5.63062
2590587.23501,161.0,14.06813,1.08992,0.0966,1.0942,-5.06499
2590587.45101,161.0,11.1448,1.10452,0.08572,1.10784,-4.43795
2590587.71801,161.0,8.81772,1.11884,0.07476,1.12134,-3.82301
2590587.89701,161.0,6.97545,1.12587,0.06767,1.1279,-3.4394
2590588.11501,161.0,5.5173,1.13081,0.05799,1.13229,-2.9355
2590588.38401,161.0,4.36941,1.13762,0.04923,1.13868,-2.47794
2590588.71901,161.0,3.45686,1.14521,0.04221,1.14599,-2.1109
2590589.13801,161.0,2.73547,1.15255,0.04169,1.15331,-2.07155
2590589.66301,161.0,2.16054,1.15403,0.04383,1.15487,-2.17521
2590590.32201,161.0,1.70952,1.15286,0.04443,1.15372,-2.20723
2590591.15101,161.0,1.35352,1.14988,0.04209,1.15065,-2.09609
2590592.19402,161.0,1.07079,1.14956,0.03575,1.15011,-1.78114
2590593.50802,161.0,0.84734,1.15463,0.02863,1.15498,-1.42037
2590595.16302,161.0,0.67072,1.16601,0.02478,1.16628,-1.21767
2590597.25202,161.0,0.53067,1.18464,0.02887,1.18499,-1.39611
2590599.88902,161.0,0.41976,1.2022,0.04508,1.20305,-2.14725
2590603.22002,161.0,0.33183,1.21028,0.07414,1.21255,-3.50556
2590607.42602,161.0,0.26261,1.2011,0.10618,1.20579,-5.05178
2590612.73403,161.0,0.20791,1.17458,0.12625,1.18134,-6.13471
2590619.43803,161.0,0.16452,1.14155,0.12313,1.14817,-6.15602
2590627.91504,161.0,0.13007,1.12077,0.09082,1.12444,-4.6329
2590638.60504,161.0,0.10309,1.13282,0.03895,1.13349,-1.96929
2590652.11905,161.0,0.08153,1.1978,-0.01169,1.19786,0.55894
2590669.21606,161.0,0.06443,1.3041,-0.02641,1.30437,1.16036
2590690.80307,161.0,0.05102,1.46174,0.03661,1.4622,-1.43478
2590718.04509,161.0,0.04042,1.59135,0.21789,1.60619,-7.79657
2590752.54011,161.0,0.03192,1.60332,0.48524,1.67514,-16.83843
2590796.08714,161.0,0.02528,1.43214,0.74482,1.61424,-27.4779
2590851.15217,161.0,0.01999,1.0863,0.86307,1.38743,-38.46738
2605999.39479,162.0,20004.453,0.74477,-0.01895,0.74501,1.45777
2605999.53779,162.0,15829.126,0.74965,-0.00484,0.74967,0.37027
2605999.6798,162.0,12516.703,0.7585,0.00617,0.75852,-0.46629
2605999.8218,162.0,9909.4424,0.76523,0.0157,0.76539,-1.17572
2605999.9858,162.0,7835.48,0.77276,0.02204,0.77307,-1.63386
2606000.1868,162.0,6217.2461,0.77876,0.02894,0.7793,-2.12802
2606000.4248,162.0,4905.291,0.78566,0.03172,0.7863,-2.31223
2606000.6638,162.0,3881.2737,0.7944,0.0355,0.7952,-2.55871
2606000.9018,162.0,3070.9827,0.80102,0.03939,0.80199,-2.81556
2606001.1398,162.0,2430.7778,0.80645,0.04219,0.80755,-2.9947
2606001.3778,162.0,1923.1537,0.8145,0.04558,0.81578,-3.2029
2606001.6158,162.0,1522.4358,0.82036,0.04802,0.82176,-3.35015
2606001.8538,162.0,1203.8446,0.82855,0.0491,0.83001,-3.39124
2606002.0918,162.0,952.86591,0.83754,0.05144,0.83912,-3.51476
2606002.3308,162.0,754.27557,0.84474,0.05464,0.8465,-3.70092
2606002.5678,162.0,596.71857,0.85074,0.05717,0.85266,-3.84458
2606002.8058,162.0,471.96338,0.85965,0.05978,0.86173,-3.97805
2606003.0448,162.0,373.20856,0.86951,0.06259,0.87176,-4.1173
2606003.2818,162.0,295.47278,0.8769,0.06673,0.87943,-4.35181
2606003.5218,162.0,233.87738,0.88756,0.06968,0.8903,-4.48867
2606003.7598,162.0,185.05922,0.89596,0.07569,0.89915,-4.82885
2606003.9958,162.0,146.35823,0.90764,0.08063,0.91122,-5.07642
2606004.2318,162.0,115.77804,0.91747,0.08628,0.92152,-5.3722
2606004.4668,162.0,91.6721,0.93267,0.09359,0.93735,-5.73054
2606004.7118,162.0,72.51701,0.94672,0.10193,0.9522,-6.14494
2606004.9408,162.0,57.36816,0.96325,0.10693,0.96916,-6.33439
2606005.1778,162.0,45.3629,0.98342,0.11336,0.98993,-6.57558
2606005.4098,162.0,35.93134,1.00775,0.11621,1.01443,-6.57807
2606005.6598,162.0,28.40909,1.03015,0.11683,1.03676,-6.47014
2606005.8748,162.0,22.48202,1.05227,0.11281,1.0583,-6.11901
2606006.1398,162.0,17.79613,1.07337,0.10577,1.07856,-5.62785
2606006.3918,162.0,14.06813,1.09069,0.09526,1.09484,-4.9913
2606006.6078,162.0,11.1448,1.10729,0.08656,1.11067,-4.47012
2606006.8748,162.0,8.81772,1.11671,0.07682,1.11935,-3.93549
2606007.0528,162.0,6.97545,1.12697,0.06593,1.1289,-3.34829
2606007.2718,162.0,5.5173,1.13824,0.05687,1.13966,-2.86007
2606007.5408,162.0,4.36941,1.14271,0.05406,1.14399,-2.70837
2606007.8758,162.0,3.45686,1.14496,0.04999,1.14605,-2.49976
2606008.2948,162.0,2.73547,1.14587,0.04258,1.14666,-2.12803
2606008.8198,162.0,2.16054,1.14927,0.03594,1.14983,-1.79112
2606009.4788,162.0,1.70952,1.15581,0.03093,1.15623,-1.53295
2606010.3078,162.0,1.35352,1.16543,0.03073,1.16583,-1.51059
2606011.3498,162.0,1.07079,1.17372,0.03665,1.17429,-1.78832
2606012.6638,162.0,0.84734,1.17644,0.04899,1.17746,-2.38467
2606014.3198,162.0,0.67072,1.17314,0.05939,1.17464,-2.89826
2606016.40881,162.0,0.53067,1.1627,0.06468,1.1645,-3.18401
2606019.04481,162.0,0.41976,1.15161,0.05926,1.15314,-2.94573
2606022.37681,162.0,0.33183,1.15034,0.04504,1.15122,-2.24236
2606026.58281,162.0,0.26261,1.16479,0.02765,1.16512,-1.35978
2606031.89081,162.0,0.20791,1.20052,0.0181,1.20065,-0.86383
2606038.59482,162.0,0.16452,1.25186,0.03287,1.25229,-1.50411
2606047.07182,162.0,0.13007,1.30083,0.08357,1.30351,-3.67571
2606057.76183,162.0,0.10309,1.3213,0.16831,1.33197,-7.25952
2606071.27484,162.0,0.08153,1.28989,0.26323,1.31648,-11.53412
2606088.37285,162.0,0.06443,1.21939,0.33169,1.2637,-15.21698
2606109.95886,162.0,0.05102,1.09504,0.32624,1.14261,-16.59031
2606137.20188,162.0,0.04042,0.99501,0.21568,1.01811,-12.23047
2606171.6969,162.0,0.03192,0.99684,0.01355,0.99694,-0.77881
2606215.24392,162.0,0.02528,1.18067,-0.21202,1.19956,10.1806
2606270.30896,162.0,0.01999,1.58173,-0.33269,1.61634,11.87824
2621404.50067,163.0,20004.453,0.74199,-0.01772,0.74221,1.36775
2621404.64367,163.0,15829.126,0.75034,-0.00318,0.75034,0.243
2621404.78567,163.0,12516.703,0.75942,0.00636,0.75945,-0.47946
2621404.92767,163.0,9909.4424,0.76607,0.0161,0.76624,-1.2042
2621405.09167,163.0,7835.48,0.77263,0.02178,0.77294,-1.61487
2621405.29267,163.0,6217.2461,0.7805,0.0287,0.78103,-2.10581
2621405.53067,163.0,4905.291,0.78736,0.03223,0.78802,-2.34427
2621405.76967,163.0,3881.2737,0.79307,0.03569,0.79387,-2.57648
2621406.00767,163.0,3070.9827,0.80112,0.03945,0.80209,-2.81918
2621406.24567,163.0,2430.7778,0.80696,0.04228,0.80807,-2.99941
2621406.48367,163.0,1923.1537,0.81606,0.04471,0.81728,-3.13605
2621406.72167,163.0,1522.4358,0.82306,0.04721,0.82442,-3.28306
2621406.95967,163.0,1203.8446,0.83017,0.0506,0.83171,-3.4878
2621407.19867,163.0,952.86591,0.83693,0.05061,0.83846,-3.46077
2621407.43667,163.0,754.27557,0.84331,0.05448,0.84507,-3.69609
2621407.67368,163.0,596.71857,0.85453,0.0557,0.85634,-3.72939
2621407.91168,163.0,471.96338,0.85904,0.05915,0.86108,-3.93892
2621408.15068,163.0,373.20856,0.87058,0.06298,0.87285,-4.13804
2621408.38868,163.0,295.47278,0.87752,0.06674,0.88006,-4.34897
2621408.62768,163.0,233.87738,0.88813,0.071,0.89096,-4.5708
2621408.86568,163.0,185.05922,0.89748,0.0757,0.90067,-4.82134
2621409.10168,163.0,146.35823,0.90895,0.0819,0.91263,-5.14862
2621409.33768,163.0,115.77804,0.91994,0.08517,0.92387,-5.28958
2621409.57268,163.0,91.6721,0.93304,0.09529,0.93789,-5.83107
2621409.81768,163.0,72.51701,0.9482,0.10117,0.95358,-6.09011
2621410.04668,163.0,57.36816,0.96501,0.10674,0.9709,-6.31159
2621410.28368,163.0,45.3629,0.98548,0.11326,0.99197,-6.556
2621410.51568,163.0,35.93134,1.00736,0.11572,1.01398,-6.55329
2621410.76568,163.0,28.40909,1.03133,0.11628,1.03787,-6.43283
2621410.98068,163.0,22.48202,1.05425,0.11061,1.06003,-5.98945
2621411.24568,163.0,17.79613,1.07439,0.10561,1.07957,-5.61426
2621411.49768,163.0,14.06813,1.09317,0.09889,1.09763,-5.16894
2621411.71368,163.0,11.1448,1.10818,0.08666,1.11156,-4.47129
2621411.98068,163.0,8.81772,1.12209,0.07594,1.12466,-3.87193
2621412.15968,163.0,6.97545,1.12961,0.06958,1.13175,-3.52457
2621412.37768,163.0,5.5173,1.13435,0.05926,1.1359,-2.9903
2621412.64668,163.0,4.36941,1.14284,0.04953,1.14391,-2.48185
2621412.98168,163.0,3.45686,1.15108,0.04607,1.152,-2.29194
2621413.40068,163.0,2.73547,1.15474,0.04551,1.15563,-2.25686
2621413.92568,163.0,2.16054,1.15397,0.04565,1.15488,-2.26529
2621414.58468,163.0,1.70952,1.15271,0.04192,1.15348,-2.08288
2621415.41368,163.0,1.35352,1.15308,0.03674,1.15367,-1.82503
2621416.45668,163.0,1.07079,1.15772,0.02963,1.1581,-1.46608
2621417.76968,163.0,0.84734,1.16827,0.02543,1.16855,-1.24697
2621419.42568,163.0,0.67072,1.18097,0.02863,1.18131,-1.3888
2621421.51468,163.0,0.53067,1.19659,0.0418,1.19732,-2.00051
2621424.15168,163.0,0.41976,1.20328,0.06495,1.20503,-3.08988
2621427.48269,163.0,0.33183,1.19474,0.09003,1.19812,-4.30958
2621431.68869,163.0,0.26261,1.17332,0.10564,1.17807,-5.14486
2621436.99669,163.0,0.20791,1.14909,0.10158,1.15357,-5.052
2621443.7007,163.0,0.16452,1.13505,0.07589,1.13759,-3.82495
2621452.1777,163.0,0.13007,1.14901,0.03586,1.14957,-1.78784
2621462.86771,163.0,0.10309,1.20335,-0.0004,1.20335,0.01901
2621476.38172,163.0,0.08153,1.30173,-0.0006,1.30173,0.02631
2621493.47873,163.0,0.06443,1.41118,0.05494,1.41225,-2.2296
2621515.06574,163.0,0.05102,1.50572,0.20545,1.51967,-7.76985
2621542.30776,163.0,0.04042,1.50179,0.41639,1.55845,-15.49666
2621576.80278,163.0,0.03192,1.35647,0.6081,1.48654,-24.14658
2621620.3498,163.0,0.02528,1.08892,0.67279,1.28,-31.70992
2621675.41483,163.0,0.01999,0.78659,0.51877,0.94226,-33.40556
2636802.5073,164.0,20004.453,0.74491,-0.01881,0.74515,1.44658
2636802.6503,164.0,15829.126,0.75307,-0.00436,0.75308,0.33141
2636802.7923,164.0,12516.703,0.76068,0.00645,0.76071,-0.48578
2636802.9343,164.0,9909.4424,0.76901,0.01609,0.76918,-1.19885
2636803.0983,164.0,7835.48,0.7756,0.02339,0.77595,-1.72764
2636803.2993,164.0,6217.2461,0.78356,0.02857,0.78408,-2.08787
2636803.5373,164.0,4905.291,0.79149,0.03246,0.79215,-2.34847
2636803.7763,164.0,3881.2737,0.79706,0.03571,0.79786,-2.56501
2636804.0143,164.0,3070.9827,0.80374,0.03927,0.8047,-2.79705
2636804.2523,164.0,2430.7778,0.80962,0.0417,0.8107,-2.94855
2636804.4903,164.0,1923.1537,0.81766,0.04506,0.8189,-3.15452
2636804.7283,164.0,1522.4358,0.82574,0.0471,0.82708,-3.26491
2636804.9663,164.0,1203.8446,0.83357,0.0495,0.83504,-3.39831
2636805.2053,164.0,952.86591,0.83869,0.0523,0.84032,-3.56828
2636805.4433,164.0,754.27557,0.84827,0.05496,0.85005,-3.70675
2636805.6803,164.0,596.71857,0.85665,0.05652,0.85851,-3.77503
2636805.9183,164.0,471.96338,0.86341,0.06063,0.86553,-4.0165
2636806.1573,164.0,373.20856,0.87375,0.06395,0.87609,-4.18623
2636806.3953,164.0,295.47278,0.88145,0.06729,0.88401,-4.3655
2636806.6343,164.0,233.87738,0.89073,0.07082,0.89354,-4.5456
2636806.8723,164.0,185.05922,0.9009,0.07598,0.9041,-4.82046
2636807.1083,164.0,146.35823,0.91138,0.08244,0.9151,-5.16865
2636807.3443,164.0,115.77804,0.92165,0.08772,0.92581,-5.43672
2636807.5793,164.0,91.6721,0.93727,0.09345,0.94192,-5.69386
2636807.8243,164.0,72.51701,0.94968,0.09986,0.95492,-6.00265
2636808.0533,164.0,57.36816,0.96906,0.10667,0.97491,-6.2814
2636808.2903,164.0,45.3629,0.98926,0.11259,0.99564,-6.49285
2636808.5223,164.0,35.93134,1.01096,0.11665,1.01767,-6.58186
2636808.7733,164.0,28.40909,1.0337,0.11669,1.04026,-6.44067
2636808.9873,164.0,22.48202,1.05677,0.11317,1.06281,-6.11242
2636809.2523,164.0,17.79613,1.07827,0.10703,1.08357,-5.66843
2636809.5043,164.0,14.06813,1.09769,0.09961,1.1022,-5.18519
2636809.7203,164.0,11.1448,1.11013,0.08578,1.11344,-4.41835
2636809.9883,164.0,8.81772,1.12486,0.0769,1.12748,-3.91094
2636810.1663,164.0,6.97545,1.13373,0.07003,1.13589,-3.53447
2636810.3843,164.0,5.5173,1.13807,0.05883,1.13959,-2.9591
2636810.6533,164.0,4.36941,1.1454,0.05047,1.14651,-2.52309
2636810.9883,164.0,3.45686,1.15327,0.04352,1.15409,-2.16098
2636811.4073,164.0,2.73547,1.16,0.04272,1.16079,-2.10913
2636811.9323,164.0,2.16054,1.16243,0.04484,1.16329,-2.2092
2636812.5913,164.0,1.70952,1.16006,0.04567,1.16096,-2.25431
2636813.4203,164.0,1.35352,1.1573,0.04128,1.15803,-2.0428
2636814.4633,164.0,1.07079,1.15844,0.03498,1.15897,-1.72961
2636815.7773,164.0,0.84734,1.1646,0.0283,1.16494,-1.39227
2636817.4323,164.0,0.67072,1.17598,0.02535,1.17625,-1.23475
2636819.52131,164.0,0.53067,1.19399,0.0302,1.19437,-1.44912
2636822.15831,164.0,0.41976,1.21072,0.04837,1.21169,-2.28791
2636825.48931,164.0,0.33183,1.21572,0.07767,1.2182,-3.65574
2636829.69531,164.0,0.26261,1.20378,0.10739,1.20856,-5.09789
2636835.00332,164.0,0.20791,1.17649,0.12386,1.18299,-6.00977
2636841.70732,164.0,0.16452,1.14546,0.11587,1.15131,-5.77591
2636850.18432,164.0,0.13007,1.12978,0.08085,1.13267,-4.09322
2636860.87433,164.0,0.10309,1.1497,0.02937,1.15008,-1.46321
2636874.38834,164.0,0.08153,1.22299,-0.01455,1.22308,0.68157
2636891.48535,164.0,0.06443,1.33526,-0.01688,1.33537,0.72416
2636913.07236,164.0,0.05102,1.48747,0.06803,1.48902,-2.61876
2636940.31438,164.0,0.04042,1.59367,0.26072,1.61486,-9.29105
2636974.8094,164.0,0.03192,1.57193,0.52361,1.65684,-18.42285
2637018.35542,164.0,0.02528,1.37432,0.75164,1.56644,-28.67481
2637073.42046,164.0,0.01999,1.02156,0.81812,1.30878,-38.68963
2652207.66644,165.0,20004.453,0.74067,-0.0188,0.74091,1.45385
2652207.80944,165.0,15829.126,0.74793,-0.00406,0.74794,0.31121
2652207.95144,165.0,12516.703,0.75706,0.00794,0.7571,-0.60089
2652208.09344,165.0,9909.4424,0.76438,0.01434,0.76451,-1.07447
2652208.25744,165.0,7835.48,0.76998,0.02262,0.77031,-1.68284
2652208.45844,165.0,6217.2461,0.77742,0.02791,0.77792,-2.05634
2652208.69644,165.0,4905.291,0.78478,0.0326,0.78545,-2.37849
2652208.93544,165.0,3881.2737,0.79151,0.03548,0.79231,-2.56683
2652209.17344,165.0,3070.9827,0.79765,0.03898,0.7986,-2.7976
2652209.41144,165.0,2430.7778,0.80638,0.04121,0.80743,-2.92522
2652209.64944,165.0,1923.1537,0.81348,0.04311,0.81463,-3.0332
2652209.88744,165.0,1522.4358,0.81956,0.04665,0.82089,-3.25748
2652210.12544,165.0,1203.8446,0.82774,0.04904,0.82919,-3.39028
2652210.36444,165.0,952.86591,0.8344,0.05142,0.83598,-3.52624
2652210.60244,165.0,754.27557,0.84163,0.05427,0.84338,-3.68911
2652210.83944,165.0,596.71857,0.85078,0.05631,0.85264,-3.78636
2652211.07744,165.0,471.96338,0.858,0.05999,0.86009,-3.99945
2652211.31644,165.0,373.20856,0.86686,0.06302,0.86915,-4.15819
2652211.55444,165.0,295.47278,0.87583,0.06561,0.87829,-4.28419
2652211.79344,165.0,233.87738,0.88616,0.06968,0.8889,-4.49625
2652212.03144,165.0,185.05922,0.89427,0.07442,0.89736,-4.75721
2652212.26744,165.0,146.35823,0.90635,0.08106,0.90997,-5.11064
2652212.50444,165.0,115.77804,0.91569,0.08673,0.91979,-5.41092
2652212.73844,165.0,91.6721,0.9298,0.09257,0.93439,-5.68555
2652212.98344,165.0,72.51701,0.94379,0.10027,0.9491,-6.06443
2652213.21244,165.0,57.36816,0.96298,0.10578,0.96878,-6.26856
2652213.44944,165.0,45.3629,0.98219,0.1127,0.98864,-6.54557
2652213.68144,165.0,35.93134,1.00315,0.11608,1.00984,-6.60056
2652213.93144,165.0,28.40909,1.02809,0.11697,1.03472,-6.49068
2652214.14644,165.0,22.48202,1.05194,0.113,1.05799,-6.13124
2652214.41144,165.0,17.79613,1.07141,0.10425,1.07647,-5.55753
2652214.66344,165.0,14.06813,1.08858,0.09813,1.093,-5.15092
2652214.87944,165.0,11.1448,1.1055,0.08596,1.10883,-4.4462
2652215.14644,165.0,8.81772,1.11919,0.0777,1.12188,-3.97121
2652215.32544,165.0,6.97545,1.12466,0.0671,1.12666,-3.41449
2652215.54344,165.0,5.5173,1.13117,0.05903,1.13271,-2.9873
2652215.81244,165.0,4.36941,1.13988,0.04977,1.14097,-2.50018
2652216.14744,165.0,3.45686,1.14889,0.04546,1.14979,-2.26587
2652216.56644,165.0,2.73547,1.15115,0.04586,1.15206,-2.28144
2652217.09144,165.0,2.16054,1.15111,0.04509,1.15199,-2.2434
2652217.75044,165.0,1.70952,1.14916,0.04107,1.14989,-2.0466
2652218.57945,165.0,1.35352,1.14972,0.03439,1.15023,-1.71318
2652219.62245,165.0,1.07079,1.15624,0.02792,1.15657,-1.3832
2652220.93545,165.0,0.84734,1.16817,0.02595,1.16846,-1.27246
2652222.59145,165.0,0.67072,1.18184,0.03091,1.18225,-1.49813
2652224.68045,165.0,0.53067,1.19411,0.04678,1.19503,-2.24363
2652227.31745,165.0,0.41976,1.19593,0.07039,1.198,-3.36839
2652230.64845,165.0,0.33183,1.18344,0.09149,1.18698,-4.42078
2652234.85445,165.0,0.26261,1.16088,0.10045,1.16522,-4.94554
2652240.16246,165.0,0.20791,1.14056,0.08945,1.14406,-4.48456
2652246.86646,165.0,0.16452,1.1365,0.06013,1.13809,-3.02872
2652255.34347,165.0,0.13007,1.16172,0.02315,1.16195,-1.14148
2652266.03347,165.0,0.10309,1.22665,-0.00174,1.22665,0.08149
2652279.54748,165.0,0.08153,1.32711,0.01794,1.32723,-0.77454
2652296.64449,165.0,0.06443,1.42557,0.09502,1.42873,-3.81355
2652318.2315,165.0,0.05102,1.4877,0.26024,1.51029,-9.92209
2652345.47352,165.0,0.04042,1.43924,0.45745,1.51019,-17.6325
2652379.96854,165.0,0.03192,1.26148,0.60542,1.39923,-25.63769
2652423.51557,165.0,0.02528,0.99724,0.60076,1.16421,-31.06556
2652478.5806,165.0,0.01999,0.7479,0.37345,0.83595,-26.53456
2667610.7279,166.0,20004.453,0.7468,-0.01887,0.74703,1.44777
2667610.8709,166.0,15829.126,0.75593,-0.00247,0.75594,0.18705
2667611.0129,166.0,12516.703,0.76427,0.00689,0.76431,-0.51684
2667611.1549,166.0,9909.4424,0.77044,0.01593,0.77061,-1.18468
2667611.3189,166.0,7835.48,0.7778,0.02372,0.77816,-1.74675
2667611.5199,166.0,6217.2461,0.78426,0.02795,0.78476,-2.04079
2667611.7579,166.0,4905.291,0.79097,0.03039,0.79155,-2.20065
2667611.9959,166.0,3881.2737,0.79785,0.03603,0.79867,-2.58555
2667612.2349,166.0,3070.9827,0.80516,0.03943,0.80612,-2.80342
2667612.4729,166.0,2430.7778,0.81292,0.04254,0.81403,-2.99589
2667612.7109,166.0,1923.1537,0.81857,0.0442,0.81976,-3.09054
2667612.9489,166.0,1522.4358,0.82825,0.04662,0.82957,-3.22186
2667613.1869,166.0,1203.8446,0.83376,0.04983,0.83524,-3.42001
2667613.4259,166.0,952.86591,0.83998,0.05107,0.84153,-3.47917
2667613.6639,166.0,754.27557,0.84852,0.05354,0.85021,-3.61052
2667613.9009,166.0,596.71857,0.85658,0.05619,0.85842,-3.75309
2667614.1389,166.0,471.96338,0.86467,0.05853,0.86665,-3.87262
2667614.3779,166.0,373.20856,0.8727,0.06174,0.87488,-4.04701
2667614.6159,166.0,295.47278,0.8816,0.06633,0.88409,-4.30259
2667614.8549,166.0,233.87738,0.89108,0.07088,0.89389,-4.54782
2667615.0929,166.0,185.05922,0.90105,0.07414,0.9041,-4.70396
2667615.3289,166.0,146.35823,0.91137,0.08052,0.91492,-5.04907
2667615.5649,166.0,115.77804,0.92345,0.08601,0.92745,-5.3213
2667615.7999,166.0,91.6721,0.93619,0.09434,0.94093,-5.75406
2667616.0449,166.0,72.51701,0.95241,0.10016,0.95766,-6.00365
2667616.2739,166.0,57.36816,0.96772,0.1068,0.97359,-6.29757
2667616.5109,166.0,45.3629,0.98845,0.11332,0.99493,-6.54019
2667616.7429,166.0,35.93134,1.01073,0.11731,1.01751,-6.62038
2667616.9939,166.0,28.40909,1.03323,0.11804,1.03995,-6.51763
2667617.2079,166.0,22.48202,1.05823,0.11274,1.06421,-6.08118
2667617.47291,166.0,17.79613,1.0786,0.1063,1.08383,-5.62864
2667617.72491,166.0,14.06813,1.09737,0.09505,1.10148,-4.95027
2667617.94091,166.0,11.1448,1.11124,0.08765,1.11469,-4.51008
2667618.20791,166.0,8.81772,1.12155,0.07634,1.12414,-3.89382
2667618.38691,166.0,6.97545,1.13333,0.06416,1.13514,-3.24007
2667618.60491,166.0,5.5173,1.14283,0.05875,1.14434,-2.94279
2667618.87391,166.0,4.36941,1.14506,0.05326,1.1463,-2.66307
2667619.20891,166.0,3.45686,1.14698,0.04781,1.14797,-2.38668
2667619.62791,166.0,2.73547,1.15185,0.04018,1.15255,-1.99799
2667620.15291,166.0,2.16054,1.15856,0.03383,1.15905,-1.67266
2667620.81191,166.0,1.70952,1.16712,0.03413,1.16762,-1.67486
2667621.64091,166.0,1.35352,1.17318,0.03927,1.17384,-1.91718
2667622.68391,166.0,1.07079,1.17276,0.04736,1.17371,-2.31278
2667623.99691,166.0,0.84734,1.16741,0.05313,1.16862,-2.6058
2667625.65291,166.0,0.67072,1.16089,0.0525,1.16208,-2.58947
2667627.74191,166.0,0.53067,1.15678,0.04502,1.15765,-2.22854
2667630.37891,166.0,0.41976,1.16196,0.03268,1.16242,-1.61082
2667633.70991,166.0,0.33183,1.18107,0.02249,1.18128,-1.09095
2667637.91592,166.0,0.26261,1.21408,0.02536,1.21434,-1.19676
2667643.22392,166.0,0.20791,1.25152,0.05184,1.25259,-2.37202
2667649.92792,166.0,0.16452,1.2766,0.10417,1.28084,-4.66514
2667658.40493,166.0,0.13007,1.26835,0.1707,1.27978,-7.66488
2667669.09494,166.0,0.10309,1.22082,0.22604,1.24157,-10.48961
2667682.60894,166.0,0.08153,1.1465,0.23877,1.1711,-11.76434
2667699.70595,166.0,0.06443,1.07961,0.20641,1.09917,-10.82353
2667721.29297,166.0,0.05102,1.05399,0.09287,1.05808,-5.03568
2667748.53498,166.0,0.04042,1.13398,-0.05597,1.13536,2.82549
2667783.03,166.0,0.03192,1.35474,-0.16286,1.36449,6.85502
