Repository: SebaVillagra00/ICM2985-SOH-IPRE

## Data University of Cambridge (EIS Cambridge)
Data publicada en "Identifying degradation patterns of lithium ion batteries from impedance spectroscopy using machine learning" (Zhang, Tang, Zhang, Wang, Stimming & Lee, 2020) https://www.nature.com/articles/s41467-020-15235-7.

Carpeta contiene:
* Paper de Nature Comunications (IF: 16.6).
* Data frames para IOS.
* Data frames para Windows.

Cada Data frame está contenido en un archivo .txt con las siguientes columnas:
* time/s: tiempo en que se mide la muestra.
* cycle number: ciclo de carga de la batería.
* freq/Hz: frecuencia de la señal de input.
* Re(Z)/Ohm: Parte resistiva de la impedancia.
* Im(Z)/Ohm: Parte reactiva de la impedancia.

File: EIS Cambridge/csvEIS/EIS_state_I_25C02.csv (part 15 of 23)
time/s,cycle number,freq/Hz,Re(Z)/Ohm,-Im(Z)/Ohm,|Z|/Ohm,Phase(Z)/deg
2250957.908,154.0,1.07079,1.68801,0.26318,1.7084,-8.86172
2250959.221,154.0,0.84734,1.71893,0.23079,1.73435,-7.64709
2250960.877,154.0,0.67072,1.74347,0.20327,1.75528,-6.64993
2250962.966,154.0,0.53067,1.76021,0.1798,1.76937,-5.83223
2250965.602,154.0,0.41976,1.7765,0.16157,1.78383,-5.1968
2250968.93401,154.0,0.33183,1.79048,0.15018,1.79677,-4.79468
2250973.13901,154.0,0.26261,1.80265,0.1462,1.80856,-4.63685
2250978.44801,154.0,0.20791,1.81199,0.1477,1.818,-4.66
2250985.15202,154.0,0.16452,1.82002,0.15143,1.82631,-4.75605
2250993.62802,154.0,0.13007,1.83028,0.15805,1.83709,-4.93528
2251004.31903,154.0,0.10309,1.84413,0.16996,1.85195,-5.26557
2251017.83303,154.0,0.08153,1.86066,0.18945,1.87028,-5.81361
2251034.93005,154.0,0.06443,1.8802,0.21461,1.89241,-6.5116
2251056.51706,154.0,0.05102,1.90305,0.2396,1.91808,-7.17587
2251083.75907,154.0,0.04042,1.94056,0.27213,1.95955,-7.98276
2251118.25509,154.0,0.03192,1.98734,0.32162,2.0132,-9.19268
2251161.80212,154.0,0.02528,2.03115,0.38435,2.06719,-10.71529
2251216.86715,154.0,0.01999,2.0683,0.44596,2.11584,-12.16766
2265284.29338,155.0,20004.453,0.29965,-0.02834,0.30099,5.40218
2265284.43638,155.0,15829.126,0.3071,-0.00792,0.30721,1.47667
2265284.57838,155.0,12516.703,0.31384,0.00958,0.31398,-1.7476
2265284.72038,155.0,9909.4424,0.3222,0.0254,0.3232,-4.50701
2265284.88438,155.0,7835.48,0.33209,0.03793,0.33424,-6.51564
2265285.08538,155.0,6217.2461,0.34205,0.04896,0.34553,-8.14572
2265285.32338,155.0,4905.291,0.35317,0.06198,0.35857,-9.95395
2265285.56138,155.0,3881.2737,0.364,0.07167,0.37098,-11.13817
2265285.79938,155.0,3070.9827,0.37697,0.07961,0.38528,-11.92489
2265286.03738,155.0,2430.7778,0.39015,0.08992,0.40038,-12.97841
2265286.27638,155.0,1923.1537,0.40495,0.09756,0.41654,-13.54513
2265286.51438,155.0,1522.4358,0.42092,0.10835,0.43464,-14.43506
2265286.75238,155.0,1203.8446,0.4382,0.11631,0.45337,-14.86478
2265286.99038,155.0,952.86591,0.45544,0.12529,0.47236,-15.38083
2265287.22938,155.0,754.27557,0.4742,0.13338,0.4926,-15.71014
2265287.46638,155.0,596.71857,0.49684,0.14353,0.51715,-16.11362
2265287.70438,155.0,471.96338,0.51749,0.15106,0.53909,-16.27313
2265287.94338,155.0,373.20856,0.54202,0.16049,0.56528,-16.49355
2265288.18038,155.0,295.47278,0.56564,0.16858,0.59022,-16.59628
2265288.42038,155.0,233.87738,0.59163,0.1769,0.61751,-16.64659
2265288.65838,155.0,185.05922,0.61775,0.18595,0.64513,-16.75195
2265288.89438,155.0,146.35823,0.64632,0.1939,0.67478,-16.69983
2265289.13038,155.0,115.77804,0.67516,0.20259,0.7049,-16.70285
2265289.36538,155.0,91.6721,0.70654,0.21069,0.73729,-16.60455
2265289.61038,155.0,72.51701,0.73992,0.21894,0.77163,-16.48368
2265289.83938,155.0,57.36816,0.77198,0.22703,0.80467,-16.38827
2265290.07638,155.0,45.3629,0.80397,0.23231,0.83686,-16.11672
2265290.30838,155.0,35.93134,0.837,0.24307,0.87158,-16.19352
2265290.55838,155.0,28.40909,0.86804,0.25428,0.90452,-16.32738
2265290.77338,155.0,22.48202,0.90224,0.26907,0.94151,-16.60569
2265291.03838,155.0,17.79613,0.94011,0.28845,0.98337,-17.05718
2265291.29038,155.0,14.06813,0.97794,0.3097,1.02581,-17.572
2265291.50638,155.0,11.1448,1.02413,0.33412,1.07726,-18.06881
2265291.77338,155.0,8.81772,1.07972,0.36278,1.13904,-18.57211
2265291.95138,155.0,6.97545,1.14818,0.37913,1.20916,-18.27321
2265292.16938,155.0,5.5173,1.21116,0.40453,1.27693,-18.46922
2265292.43938,155.0,4.36941,1.29976,0.40683,1.36194,-17.38013
2265292.77438,155.0,3.45686,1.37975,0.41702,1.44139,-16.81694
2265293.19238,155.0,2.73547,1.45622,0.39808,1.50965,-15.28908
2265293.71838,155.0,2.16054,1.53677,0.37056,1.58082,-13.55699
2265294.37738,155.0,1.70952,1.60109,0.34093,1.63699,-12.02077
2265295.20538,155.0,1.35352,1.65064,0.30342,1.6783,-10.41578
2265296.24838,155.0,1.07079,1.69204,0.26602,1.71282,-8.9349
2265297.56238,155.0,0.84734,1.72508,0.2316,1.74056,-7.64655
2265299.21838,155.0,0.67072,1.7496,0.20466,1.76153,-6.67193
2265301.30739,155.0,0.53067,1.76805,0.18327,1.77752,-5.91787
2265303.94339,155.0,0.41976,1.78201,0.16624,1.78975,-5.32967
2265307.27539,155.0,0.33183,1.79321,0.15327,1.79975,-4.88544
2265311.48039,155.0,0.26261,1.80486,0.14594,1.81075,-4.62296
2265316.7894,155.0,0.20791,1.81576,0.14451,1.8215,-4.55048
2265323.4934,155.0,0.16452,1.82641,0.14811,1.83241,-4.63628
2265331.9704,155.0,0.13007,1.83793,0.15533,1.84448,-4.83074
2265342.66041,155.0,0.10309,1.85435,0.16732,1.86188,-5.15596
2265356.17442,155.0,0.08153,1.87585,0.18904,1.88535,-5.7545
2265373.27143,155.0,0.06443,1.89833,0.22016,1.91106,-6.61539
2265394.85844,155.0,0.05102,1.91626,0.25848,1.93361,-7.68207
2265422.10046,155.0,0.04042,1.93519,0.29381,1.95737,-8.63295
2265456.59648,155.0,0.03192,1.96739,0.32758,1.99448,-9.45329
2265500.1435,155.0,0.02528,2.01165,0.36915,2.04524,-10.39842
2265555.20954,155.0,0.01999,2.06338,0.42037,2.10577,-11.51534
2279622.94516,156.0,20004.453,0.29885,-0.0287,0.30022,5.48576
2279623.08816,156.0,15829.126,0.30616,-0.00716,0.30624,1.33976
2279623.23016,156.0,12516.703,0.31368,0.01066,0.31386,-1.94552
2279623.37216,156.0,9909.4424,0.32278,0.02572,0.32381,-4.55576
2279623.53616,156.0,7835.48,0.33125,0.039,0.33354,-6.71527
2279623.73716,156.0,6217.2461,0.34097,0.05056,0.3447,-8.4353
2279623.97516,156.0,4905.291,0.35141,0.06004,0.3565,-9.69558
2279624.21416,156.0,3881.2737,0.36421,0.07086,0.37104,-11.00988
2279624.45216,156.0,3070.9827,0.37745,0.08167,0.38618,-12.20858
2279624.69016,156.0,2430.7778,0.39109,0.0904,0.4014,-13.01596
2279624.92816,156.0,1923.1537,0.40537,0.09939,0.41738,-13.77629
2279625.16616,156.0,1522.4358,0.42122,0.10723,0.43466,-14.2825
2279625.40416,156.0,1203.8446,0.43879,0.11515,0.45365,-14.70475
2279625.64316,156.0,952.86591,0.45568,0.12598,0.47278,-15.45459
2279625.88116,156.0,754.27557,0.47509,0.13366,0.49353,-15.71339
2279626.11816,156.0,596.71857,0.49532,0.14063,0.51489,-15.84983
2279626.35616,156.0,471.96338,0.51797,0.15168,0.53972,-16.32205
2279626.59516,156.0,373.20856,0.54212,0.15965,0.56514,-16.40973
2279626.83216,156.0,295.47278,0.56543,0.16714,0.58961,-16.46731
2279627.07216,156.0,233.87738,0.59193,0.17688,0.61779,-16.63689
2279627.31016,156.0,185.05922,0.61718,0.18672,0.64481,-16.83273
2279627.54616,156.0,146.35823,0.64704,0.19312,0.67524,-16.61845
2279627.78216,156.0,115.77804,0.67571,0.20204,0.70527,-16.6471
2279628.01716,156.0,91.6721,0.70742,0.21203,0.73851,-16.68437
2279628.26216,156.0,72.51701,0.73879,0.21873,0.77049,-16.49187
2279628.49116,156.0,57.36816,0.77151,0.22559,0.80382,-16.29858
2279628.72816,156.0,45.3629,0.80505,0.23473,0.83857,-16.25543
2279628.96016,156.0,35.93134,0.83612,0.2442,0.87105,-16.28102
2279629.21016,156.0,28.40909,0.86953,0.2542,0.90593,-16.29588
2279629.42516,156.0,22.48202,0.9029,0.27085,0.94265,-16.69789
2279629.69016,156.0,17.79613,0.9377,0.28857,0.9811,-17.10529
2279629.94217,156.0,14.06813,0.97883,0.30805,1.02616,-17.4694
2279630.15817,156.0,11.1448,1.02497,0.33252,1.07756,-17.974
2279630.42517,156.0,8.81772,1.07773,0.35863,1.13584,-18.40554
2279630.60317,156.0,6.97545,1.15157,0.38977,1.21574,-18.69932
2279630.82117,156.0,5.5173,1.21387,0.39439,1.27633,-17.99889
2279631.09117,156.0,4.36941,1.30074,0.41715,1.36599,-17.781
2279631.42617,156.0,3.45686,1.37353,0.41171,1.43391,-16.686
2279631.84517,156.0,2.73547,1.46192,0.39462,1.51424,-15.10603
2279632.37017,156.0,2.16054,1.53925,0.37553,1.5844,-13.71062
2279633.02917,156.0,1.70952,1.59923,0.34242,1.63548,-12.08526
2279633.85717,156.0,1.35352,1.6528,0.30376,1.68048,-10.41403
2279634.90017,156.0,1.07079,1.69473,0.26698,1.71563,-8.95262
2279636.21417,156.0,0.84734,1.72607,0.23372,1.74183,-7.71135
2279637.87017,156.0,0.67072,1.74999,0.20531,1.76199,-6.69129
2279639.95917,156.0,0.53067,1.76798,0.18112,1.77723,-5.84938
2279642.59517,156.0,0.41976,1.78423,0.16302,1.79166,-5.22033
2279645.92717,156.0,0.33183,1.79841,0.15228,1.80485,-4.83999
2279650.13218,156.0,0.26261,1.81018,0.14823,1.81624,-4.68127
2279655.44118,156.0,0.20791,1.8192,0.14831,1.82524,-4.66061
2279662.14518,156.0,0.16452,1.82753,0.15186,1.83383,-4.75009
2279670.62119,156.0,0.13007,1.83867,0.15817,1.84546,-4.91678
2279681.3122,156.0,0.10309,1.85308,0.17043,1.8609,-5.25483
2279694.8262,156.0,0.08153,1.86902,0.19,1.87866,-5.80456
2279711.92321,156.0,0.06443,1.88855,0.21534,1.90079,-6.50493
2279733.51023,156.0,0.05102,1.91307,0.2397,1.92803,-7.14171
2279760.75224,156.0,0.04042,1.95165,0.2746,1.97087,-8.00895
2279795.24826,156.0,0.03192,1.99657,0.32583,2.02298,-9.26855
2279838.79529,156.0,0.02528,2.03729,0.38839,2.07398,-10.79342
2279893.86132,156.0,0.01999,2.07378,0.44638,2.12128,-12.14745
2293959.96653,157.0,20004.453,0.29972,-0.02743,0.30098,5.22933
2293960.10953,157.0,15829.126,0.30761,-0.00794,0.30771,1.47916
2293960.25153,157.0,12516.703,0.31381,0.01037,0.31399,-1.89321
2293960.39353,157.0,9909.4424,0.32078,0.02585,0.32182,-4.60771
2293960.55753,157.0,7835.48,0.33195,0.03858,0.33418,-6.62934
2293960.75853,157.0,6217.2461,0.34236,0.05027,0.34603,-8.3527
2293960.99653,157.0,4905.291,0.35175,0.06054,0.35693,-9.7661
2293961.23553,157.0,3881.2737,0.36351,0.07077,0.37034,-11.01688
2293961.47353,157.0,3070.9827,0.37654,0.08205,0.38538,-12.29223
2293961.71153,157.0,2430.7778,0.39005,0.09085,0.40049,-13.11121
2293961.94953,157.0,1923.1537,0.40406,0.09917,0.41605,-13.79017
2293962.18753,157.0,1522.4358,0.421,0.10669,0.43431,-14.22103
2293962.42553,157.0,1203.8446,0.43783,0.11576,0.45288,-14.80935
2293962.66353,157.0,952.86591,0.45545,0.12528,0.47237,-15.38002
2293962.90253,157.0,754.27557,0.47436,0.13331,0.49274,-15.6969
2293963.13954,157.0,596.71857,0.49654,0.14365,0.5169,-16.13547
2293963.37654,157.0,471.96338,0.51822,0.15127,0.53984,-16.27333
2293963.61554,157.0,373.20856,0.54036,0.15911,0.56329,-16.40694
2293963.85354,157.0,295.47278,0.56448,0.16833,0.58905,-16.6051
2293964.09254,157.0,233.87738,0.59121,0.17725,0.61721,-16.68921
2293964.33054,157.0,185.05922,0.61948,0.18684,0.64704,-16.78423
2293964.56654,157.0,146.35823,0.64713,0.19529,0.67596,-16.79242
2293964.80354,157.0,115.77804,0.6753,0.20145,0.70471,-16.61078
2293965.03754,157.0,91.6721,0.70815,0.21035,0.73874,-16.5438
2293965.28354,157.0,72.51701,0.73926,0.21924,0.77109,-16.51891
2293965.51254,157.0,57.36816,0.7705,0.22782,0.80348,-16.47201
2293965.74854,157.0,45.3629,0.80417,0.23526,0.83787,-16.30678
2293965.98154,157.0,35.93134,0.83657,0.24124,0.87066,-16.08577
2293966.23154,157.0,28.40909,0.86946,0.25497,0.90607,-16.34394
2293966.44654,157.0,22.48202,0.90276,0.26958,0.94215,-16.62671
2293966.71054,157.0,17.79613,0.93814,0.288,0.98135,-17.06605
2293966.96354,157.0,14.06813,0.97668,0.30878,1.02432,-17.54445
2293967.17954,157.0,11.1448,1.02331,0.33475,1.07667,-18.11396
2293967.44654,157.0,8.81772,1.07914,0.36442,1.13901,-18.65939
2293967.62454,157.0,6.97545,1.14438,0.37817,1.20525,-18.2864
2293967.84254,157.0,5.5173,1.21302,0.40938,1.28024,-18.64918
2293968.11254,157.0,4.36941,1.29583,0.40785,1.3585,-17.47093
2293968.44754,157.0,3.45686,1.38215,0.41642,1.44352,-16.76663
2293968.86554,157.0,2.73547,1.45576,0.40036,1.50981,-15.37713
2293969.39054,157.0,2.16054,1.53613,0.37044,1.58016,-13.55802
2293970.05054,157.0,1.70952,1.60234,0.34147,1.63832,-12.03009
2293970.87854,157.0,1.35352,1.65293,0.30568,1.68096,-10.47759
2293971.92154,157.0,1.07079,1.69288,0.26849,1.71404,-9.01213
2293973.23554,157.0,0.84734,1.72529,0.23442,1.74114,-7.73756
2293974.89054,157.0,0.67072,1.74946,0.2054,1.76147,-6.69641
2293976.97954,157.0,0.53067,1.76851,0.18268,1.77792,-5.89755
2293979.61654,157.0,0.41976,1.78308,0.16467,1.79067,-5.27643
2293982.94755,157.0,0.33183,1.7958,0.15173,1.8022,-4.82953
2293987.15355,157.0,0.26261,1.80889,0.14499,1.81469,-4.58269
2293992.46155,157.0,0.20791,1.82168,0.1453,1.82746,-4.56037
2293999.16556,157.0,0.16452,1.83214,0.15244,1.83847,-4.75618
2294007.64256,157.0,0.13007,1.84097,0.16291,1.84817,-5.05694
2294018.33257,157.0,0.10309,1.85136,0.17472,1.85958,-5.39125
2294031.84658,157.0,0.08153,1.86658,0.19082,1.87631,-5.83696
2294048.94359,157.0,0.06443,1.88716,0.21467,1.89933,-6.48977
2294070.5306,157.0,0.05102,1.91022,0.24503,1.92587,-7.30956
2294097.77262,157.0,0.04042,1.93803,0.27704,1.95773,-8.13532
2294132.26864,157.0,0.03192,1.98094,0.31281,2.00549,-8.97354
2294175.81566,157.0,0.02528,2.03778,0.36311,2.06988,-10.10334
2294230.88169,157.0,0.01999,2.09695,0.43183,2.14095,-11.63646
2308298.72052,158.0,20004.453,0.29828,-0.02743,0.29954,5.25476
2308298.86352,158.0,15829.126,0.30682,-0.00725,0.30691,1.35346
2308299.00552,158.0,12516.703,0.31415,0.01018,0.31432,-1.85676
2308299.14752,158.0,9909.4424,0.32142,0.02519,0.3224,-4.48039
2308299.31152,158.0,7835.48,0.33219,0.03861,0.33442,-6.63045
2308299.51252,158.0,6217.2461,0.3421,0.05131,0.34592,-8.53062
2308299.75052,158.0,4905.291,0.3535,0.06201,0.35889,-9.94965
2308299.98952,158.0,3881.2737,0.36345,0.07059,0.37024,-10.99173
2308300.22652,158.0,3070.9827,0.37542,0.08113,0.38408,-12.1938
2308300.46552,158.0,2430.7778,0.39079,0.09033,0.4011,-13.01492
2308300.70352,158.0,1923.1537,0.40479,0.09906,0.41673,-13.75092
2308300.94152,158.0,1522.4358,0.42002,0.10632,0.43327,-14.20515
2308301.17952,158.0,1203.8446,0.43754,0.11507,0.45242,-14.73489
2308301.41852,158.0,952.86591,0.45661,0.12479,0.47336,-15.2853
2308301.65652,158.0,754.27557,0.47441,0.1338,0.49291,-15.74999
2308301.89352,158.0,596.71857,0.49473,0.14228,0.51478,-16.0453
2308302.13052,158.0,471.96338,0.51854,0.15023,0.53987,-16.15717
2308302.37052,158.0,373.20856,0.54083,0.15883,0.56367,-16.36652
2308302.60752,158.0,295.47278,0.56438,0.16784,0.58881,-16.56184
2308302.84652,158.0,233.87738,0.58976,0.17698,0.61575,-16.70376
2308303.08452,158.0,185.05922,0.61741,0.18532,0.64462,-16.70781
2308303.32052,158.0,146.35823,0.64556,0.19401,0.67408,-16.72708
2308303.55752,158.0,115.77804,0.67525,0.20238,0.70493,-16.6844
2308303.79152,158.0,91.6721,0.70604,0.21077,0.73683,-16.622
2308304.03752,158.0,72.51701,0.73724,0.21795,0.76878,-16.46943
2308304.26652,158.0,57.36816,0.77039,0.2257,0.80277,-16.32865
2308304.50252,158.0,45.3629,0.80179,0.23311,0.83499,-16.21109
2308304.73552,158.0,35.93134,0.83466,0.24091,0.86873,-16.09955
2308304.98552,158.0,28.40909,0.86824,0.2543,0.90471,-16.32489
2308305.19952,158.0,22.48202,0.89967,0.26696,0.93844,-16.5275
2308305.46452,158.0,17.79613,0.9362,0.28555,0.97878,-16.96222
2308305.71752,158.0,14.06813,0.97505,0.31064,1.02333,-17.67155
2308305.93352,158.0,11.1448,1.02141,0.33468,1.07484,-18.14226
2308306.20052,158.0,8.81772,1.07754,0.36148,1.13656,-18.54509
2308306.37852,158.0,6.97545,1.13853,0.379,1.19996,-18.41163
2308306.59652,158.0,5.5173,1.21631,0.40741,1.28273,-18.51881
2308306.86652,158.0,4.36941,1.28876,0.40734,1.3516,-17.54007
2308307.20152,158.0,3.45686,1.37979,0.412,1.43999,-16.62526
2308307.61953,158.0,2.73547,1.45364,0.40126,1.508,-15.43147
2308308.14453,158.0,2.16054,1.52964,0.36909,1.57354,-13.56558
2308308.80453,158.0,1.70952,1.59756,0.33873,1.63307,-11.97114
2308309.63253,158.0,1.35352,1.64844,0.30398,1.67623,-10.4484
2308310.67553,158.0,1.07079,1.68782,0.26706,1.70882,-8.99113
2308311.98953,158.0,0.84734,1.71899,0.23331,1.73475,-7.72926
2308313.64453,158.0,0.67072,1.74313,0.20459,1.75509,-6.69421
2308315.73353,158.0,0.53067,1.76282,0.18188,1.77217,-5.89056
2308318.37053,158.0,0.41976,1.77708,0.1641,1.78464,-5.27574
2308321.70153,158.0,0.33183,1.78904,0.1514,1.79543,-4.83732
2308325.90754,158.0,0.26261,1.80177,0.14396,1.80751,-4.56822
2308331.21554,158.0,0.20791,1.81504,0.14361,1.82071,-4.52393
2308337.91954,158.0,0.16452,1.82714,0.15067,1.83334,-4.71411
2308346.39655,158.0,0.13007,1.83674,0.16308,1.84396,-5.07384
2308357.08655,158.0,0.10309,1.84569,0.177,1.85416,-5.47784
2308370.60056,158.0,0.08153,1.8595,0.19256,1.86944,-5.91213
2308387.69857,158.0,0.06443,1.87921,0.21506,1.89147,-6.5287
2308409.28459,158.0,0.05102,1.90387,0.24489,1.91956,-7.3297
2308436.5276,158.0,0.04042,1.93116,0.2791,1.95122,-8.22361
2308471.02262,158.0,0.03192,1.96999,0.31401,1.99486,-9.05661
2308514.57065,158.0,0.02528,2.0261,0.35875,2.05761,-10.04083
2308569.63568,158.0,0.01999,2.09137,0.4225,2.13362,-11.42131
2322636.3935,159.0,20004.453,0.29913,-0.02803,0.30044,5.35245
2322636.5365,159.0,15829.126,0.3061,-0.00818,0.30621,1.53131
2322636.6785,159.0,12516.703,0.3144,0.01074,0.31458,-1.95696
2322636.8205,159.0,9909.4424,0.32269,0.0262,0.32375,-4.64153
2322636.9845,159.0,7835.48,0.33071,0.03783,0.33286,-6.52617
2322637.1855,159.0,6217.2461,0.34241,0.05041,0.3461,-8.37475
2322637.4235,159.0,4905.291,0.35275,0.06144,0.35806,-9.88073
2322637.6625,159.0,3881.2737,0.36385,0.07139,0.37078,-11.10139
2322637.8995,159.0,3070.9827,0.37547,0.08201,0.38432,-12.32049
2322638.1385,159.0,2430.7778,0.39035,0.08962,0.40051,-12.93087
2322638.3765,159.0,1923.1537,0.40467,0.09836,0.41645,-13.66174
2322638.6145,159.0,1522.4358,0.4206,0.10784,0.43421,-14.38013
2322638.8525,159.0,1203.8446,0.43663,0.11552,0.45166,-14.81854
2322639.0905,159.0,952.86591,0.45609,0.12525,0.47298,-15.35605
2322639.3295,159.0,754.27557,0.47546,0.13327,0.49379,-15.65838
2322639.5665,159.0,596.71857,0.49525,0.14151,0.51507,-15.94687
2322639.8035,159.0,471.96338,0.51676,0.15004,0.5381,-16.19069
2322640.0435,159.0,373.20856,0.54042,0.15839,0.56315,-16.33567
2322640.2805,159.0,295.47278,0.56583,0.16689,0.58993,-16.43293
2322640.5195,159.0,233.87738,0.58956,0.17496,0.61498,-16.5291
2322640.7585,159.0,185.05922,0.61739,0.1833,0.64402,-16.53572
2322640.9945,159.0,146.35823,0.64448,0.19155,0.67235,-16.55302
2322641.2305,159.0,115.77804,0.67558,0.2014,0.70496,-16.60033
2322641.4645,159.0,91.6721,0.7052,0.20949,0.73565,-16.54497
2322641.7105,159.0,72.51701,0.73803,0.21704,0.76928,-16.38751
2322641.9395,159.0,57.36816,0.77051,0.22456,0.80257,-16.24839
2322642.1755,159.0,45.3629,0.80153,0.23129,0.83424,-16.09615
2322642.4085,159.0,35.93134,0.83301,0.24258,0.86761,-16.23576
2322642.6585,159.0,28.40909,0.86492,0.25179,0.90083,-16.23122
2322642.8725,159.0,22.48202,0.89902,0.26693,0.93781,-16.537
2322643.1375,159.0,17.79613,0.93286,0.28528,0.97551,-17.0043
2322643.3905,159.0,14.06813,0.97336,0.30695,1.02061,-17.50295
2322643.6065,159.0,11.1448,1.02109,0.33152,1.07356,-17.98726
2322643.8735,159.0,8.81772,1.07342,0.35738,1.13135,-18.41424
2322644.0515,159.0,6.97545,1.13836,0.38886,1.20295,-18.86007
2322644.2695,159.0,5.5173,1.21515,0.39476,1.27766,-17.99713
2322644.5395,159.0,4.36941,1.28863,0.41692,1.3544,-17.92826
2322644.8745,159.0,3.45686,1.36958,0.40624,1.42856,-16.52126
2322645.2925,159.0,2.73547,1.4569,0.39672,1.50995,-15.23239
2322645.8185,159.0,2.16054,1.52741,0.37433,1.57261,-13.77034
2322646.4775,159.0,1.70952,1.59085,0.33676,1.6261,-11.95209
2322647.3055,159.0,1.35352,1.64589,0.29964,1.67295,-10.31783
2322648.34851,159.0,1.07079,1.68745,0.26643,1.70835,-8.97243
2322649.66251,159.0,0.84734,1.71695,0.23388,1.73281,-7.7569
2322651.31851,159.0,0.67072,1.74085,0.20621,1.75302,-6.75528
2322653.40651,159.0,0.53067,1.75829,0.18161,1.76765,-5.89697
2322656.04351,159.0,0.41976,1.77375,0.16368,1.78128,-5.27225
2322659.37551,159.0,0.33183,1.78618,0.15221,1.79265,-4.87069
2322663.58051,159.0,0.26261,1.79705,0.14567,1.80295,-4.63443
2322668.88852,159.0,0.20791,1.80777,0.14294,1.81341,-4.52098
2322675.59352,159.0,0.16452,1.82127,0.14593,1.8271,-4.58105
2322684.06953,159.0,0.13007,1.83652,0.15692,1.84321,-4.88375
2322694.75953,159.0,0.10309,1.85108,0.17657,1.85948,-5.44868
2322708.27354,159.0,0.08153,1.86264,0.19927,1.87327,-6.10646
2322725.37155,159.0,0.06443,1.87722,0.22592,1.89076,-6.86235
2322746.95756,159.0,0.05102,1.89873,0.24833,1.9149,-7.45131
2322774.20058,159.0,0.04042,1.93035,0.28071,1.95066,-8.27376
2322808.6956,159.0,0.03192,1.9665,0.32224,1.99272,-9.30614
2322852.24363,159.0,0.02528,2.00898,0.36439,2.04176,-10.28049
2322907.30866,159.0,0.01999,2.0692,0.40763,2.10897,-11.14453
2336970.76205,160.0,20004.453,0.29997,-0.02662,0.30115,5.07044
2336970.90505,160.0,15829.126,0.3068,-0.00772,0.3069,1.44056
2336971.04705,160.0,12516.703,0.31566,0.01032,0.31583,-1.87174
2336971.18905,160.0,9909.4424,0.32229,0.02424,0.3232,-4.30067
2336971.35305,160.0,7835.48,0.33212,0.03785,0.33427,-6.50189
2336971.55405,160.0,6217.2461,0.34249,0.0489,0.34596,-8.12538
2336971.79205,160.0,4905.291,0.35261,0.06193,0.358,-9.96203
2336972.03105,160.0,3881.2737,0.36484,0.07117,0.37171,-11.03834
2336972.26905,160.0,3070.9827,0.37754,0.07993,0.38591,-11.95353
2336972.50705,160.0,2430.7778,0.39062,0.08848,0.40052,-12.76242
2336972.74505,160.0,1923.1537,0.40534,0.0986,0.41716,-13.67165
2336972.98305,160.0,1522.4358,0.4211,0.10753,0.43462,-14.32411
2336973.22105,160.0,1203.8446,0.43843,0.11702,0.45377,-14.94376
2336973.46005,160.0,952.86591,0.45638,0.12454,0.47307,-15.26331
2336973.69805,160.0,754.27557,0.47564,0.1339,0.49413,-15.7232
2336973.93505,160.0,596.71857,0.49591,0.14093,0.51554,-15.86444
2336974.17305,160.0,471.96338,0.51781,0.15013,0.53914,-16.16861
2336974.41205,160.0,373.20856,0.54072,0.15723,0.56312,-16.21285
2336974.64905,160.0,295.47278,0.56497,0.16788,0.58939,-16.54911
2336974.88905,160.0,233.87738,0.58923,0.17564,0.61485,-16.59878
2336975.12705,160.0,185.05922,0.61597,0.18325,0.64265,-16.56777
2336975.36305,160.0,146.35823,0.64508,0.19317,0.67339,-16.67045
2336975.59905,160.0,115.77804,0.67469,0.20126,0.70407,-16.60976
2336975.83405,160.0,91.6721,0.70626,0.21014,0.73686,-16.56992
2336976.07905,160.0,72.51701,0.73674,0.2177,0.76823,-16.46195
2336976.30805,160.0,57.36816,0.76842,0.22394,0.80039,-16.24737
2336976.54505,160.0,45.3629,0.80071,0.23073,0.83329,-16.07442
2336976.77705,160.0,35.93134,0.83331,0.24006,0.86719,-16.07043
2336977.02705,160.0,28.40909,0.86382,0.25124,0.89962,-16.21671
2336977.24205,160.0,22.48202,0.89677,0.26843,0.93608,-16.66394
2336977.50705,160.0,17.79613,0.93378,0.2854,0.97642,-16.99532
2336977.75906,160.0,14.06813,0.97149,0.30761,1.01903,-17.56994
2336977.97506,160.0,11.1448,1.01894,0.33335,1.07208,-18.11574
2336978.24206,160.0,8.81772,1.07381,0.36223,1.13326,-18.64068
2336978.42006,160.0,6.97545,1.14187,0.37835,1.20292,-18.33207
2336978.63806,160.0,5.5173,1.20502,0.40636,1.2717,-18.63542
2336978.90806,160.0,4.36941,1.29248,0.40641,1.35487,-17.45536
2336979.24306,160.0,3.45686,1.3754,0.41559,1.43682,-16.8127
2336979.66106,160.0,2.73547,1.44964,0.39832,1.50337,-15.36416
2336980.18706,160.0,2.16054,1.52992,0.36939,1.57388,-13.57403
2336980.84606,160.0,1.70952,1.59569,0.34014,1.63154,-12.03322
2336981.67406,160.0,1.35352,1.64556,0.30406,1.67341,-10.46875
2336982.71706,160.0,1.07079,1.68617,0.26714,1.7072,-9.0024
2336984.03106,160.0,0.84734,1.71805,0.23326,1.73382,-7.73183
2336985.68606,160.0,0.67072,1.74242,0.20495,1.75443,-6.70855
2336987.77506,160.0,0.53067,1.76052,0.18153,1.76986,-5.887
2336990.41206,160.0,0.41976,1.7751,0.16402,1.78267,-5.27905
2336993.74306,160.0,0.33183,1.78865,0.15157,1.79506,-4.84359
2336997.94907,160.0,0.26261,1.8017,0.14502,1.80752,-4.60197
2337003.25707,160.0,0.20791,1.81407,0.14596,1.81994,-4.60009
2337009.96107,160.0,0.16452,1.82411,0.15283,1.8305,-4.78918
2337018.43808,160.0,0.13007,1.83228,0.16297,1.83951,-5.08281
2337029.12809,160.0,0.10309,1.84348,0.17356,1.85163,-5.37838
2337042.64209,160.0,0.08153,1.86042,0.19035,1.87013,-5.84195
2337059.7391,160.0,0.06443,1.88161,0.21507,1.89387,-6.52074
2337081.32612,160.0,0.05102,1.90365,0.24441,1.91928,-7.31613
2337108.56813,160.0,0.04042,1.93399,0.27534,1.95349,-8.10283
2337143.06415,160.0,0.03192,1.98068,0.31317,2.00529,-8.98464
2337186.61118,160.0,0.02528,2.03789,0.36778,2.07081,-10.23005
2337241.67721,160.0,0.01999,2.09357,0.43851,2.139,-11.83002
2351307.17822,161.0,20004.453,0.29981,-0.02774,0.30109,5.28613
2351307.32122,161.0,15829.126,0.30614,-0.00735,0.30623,1.37522
2351307.46322,161.0,12516.703,0.3139,0.01176,0.31412,-2.14538
2351307.60522,161.0,9909.4424,0.32233,0.02453,0.32326,-4.35248
2351307.76922,161.0,7835.48,0.33189,0.03983,0.33427,-6.84405
2351307.97022,161.0,6217.2461,0.34188,0.04952,0.34545,-8.24138
2351308.20822,161.0,4905.291,0.35188,0.0617,0.35724,-9.94571
2351308.44722,161.0,3881.2737,0.36507,0.0713,0.37197,-11.05167
2351308.68522,161.0,3070.9827,0.37658,0.07954,0.38489,-11.92671
2351308.92322,161.0,2430.7778,0.39209,0.08895,0.40205,-12.78127
2351309.16122,161.0,1923.1537,0.40387,0.09824,0.41565,-13.67153
2351309.39922,161.0,1522.4358,0.42086,0.1069,0.43423,-14.25206
2351309.63722,161.0,1203.8446,0.43754,0.1157,0.45258,-14.81227
2351309.87622,161.0,952.86591,0.45488,0.12606,0.47203,-15.48997
2351310.11422,161.0,754.27557,0.47612,0.13424,0.49468,-15.74549
2351310.35122,161.0,596.71857,0.49527,0.14185,0.51518,-15.98245
2351310.58822,161.0,471.96338,0.51695,0.15079,0.53849,-16.26141
2351310.82822,161.0,373.20856,0.54036,0.15893,0.56325,-16.39002
2351311.06522,161.0,295.47278,0.56459,0.16821,0.58911,-16.59077
2351311.30522,161.0,233.87738,0.58974,0.17599,0.61544,-16.61561
2351311.54322,161.0,185.05922,0.61639,0.18464,0.64345,-16.67557
2351311.77922,161.0,146.35823,0.64576,0.19342,0.6741,-16.67448
2351312.01522,161.0,115.77804,0.67532,0.2011,0.70462,-16.5825
2351312.25022,161.0,91.6721,0.70654,0.20984,0.73704,-16.54088
2351312.49522,161.0,72.51701,0.73884,0.21718,0.7701,-16.38061
2351312.72422,161.0,57.36816,0.76913,0.22467,0.80127,-16.28341
2351312.96122,161.0,45.3629,0.8023,0.23246,0.8353,-16.15874
2351313.19322,161.0,35.93134,0.83431,0.24122,0.86848,-16.12604
2351313.44322,161.0,28.40909,0.8648,0.253,0.90105,-16.30703
2351313.65722,161.0,22.48202,0.89814,0.26649,0.93685,-16.52632
2351313.92222,161.0,17.79613,0.93495,0.28527,0.97751,-16.96802
2351314.17522,161.0,14.06813,0.9734,0.30733,1.02076,-17.5223
2351314.39122,161.0,11.1448,1.0209,0.33453,1.07431,-18.14301
2351314.65822,161.0,8.81772,1.07736,0.36249,1.13671,-18.59611
2351314.83622,161.0,6.97545,1.13885,0.37973,1.20049,-18.44028
2351315.05422,161.0,5.5173,1.21364,0.4081,1.28042,-18.58584
2351315.32422,161.0,4.36941,1.28908,0.40765,1.352,-17.54867
2351315.65922,161.0,3.45686,1.37926,0.41526,1.44042,-16.75555
2351316.07722,161.0,2.73547,1.45311,0.40228,1.50777,-15.47432
2351316.60223,161.0,2.16054,1.53057,0.37098,1.57488,-13.62451
2351317.26223,161.0,1.70952,1.59891,0.34048,1.63476,-12.0214
2351318.09023,161.0,1.35352,1.64994,0.30634,1.67813,-10.51821
2351319.13323,161.0,1.07079,1.68957,0.26905,1.71085,-9.04802
2351320.44723,161.0,0.84734,1.7221,0.23435,1.73797,-7.74949
2351322.10223,161.0,0.67072,1.74612,0.20578,1.7582,-6.72143
2351324.19123,161.0,0.53067,1.76548,0.18275,1.77491,-5.90991
2351326.82823,161.0,0.41976,1.77969,0.16552,1.78738,-5.31352
2351330.15923,161.0,0.33183,1.7924,0.15187,1.79882,-4.84296
2351334.36524,161.0,0.26261,1.8056,0.1448,1.8114,-4.58512
2351339.67324,161.0,0.20791,1.81849,0.14505,1.82427,-4.56041
2351346.37724,161.0,0.16452,1.83025,0.15157,1.83652,-4.73409
2351354.85425,161.0,0.13007,1.83967,0.16381,1.84695,-5.08823
2351365.54425,161.0,0.10309,1.84889,0.17681,1.85733,-5.4627
2351379.05826,161.0,0.08153,1.86386,0.1927,1.8738,-5.90279
2351396.15627,161.0,0.06443,1.88399,0.21549,1.89627,-6.52521
2351417.74229,161.0,0.05102,1.90875,0.24549,1.92447,-7.32884
2351444.9853,161.0,0.04042,1.93642,0.27893,1.9564,-8.19674
2351479.48032,161.0,0.03192,1.97697,0.31464,2.00185,-9.043
2351523.02735,161.0,0.02528,2.03403,0.36068,2.06576,-10.05539
2351578.09338,161.0,0.01999,2.09872,0.42644,2.14161,-11.48565
2365642.34978,162.0,20004.453,0.30013,-0.0288,0.30151,5.4822
2365642.49278,162.0,15829.126,0.3068,-0.00845,0.30692,1.5779
2365642.63478,162.0,12516.703,0.31464,0.01035,0.31481,-1.88344
2365642.77678,162.0,9909.4424,0.32299,0.02514,0.32397,-4.45081
2365642.94078,162.0,7835.48,0.33163,0.03849,0.33386,-6.62101
2365643.14178,162.0,6217.2461,0.34096,0.04975,0.34457,-8.30086
2365643.37978,162.0,4905.291,0.35238,0.06199,0.35779,-9.97757
2365643.61778,162.0,3881.2737,0.36339,0.07076,0.37022,-11.01884
2365643.85578,162.0,3070.9827,0.37707,0.08046,0.38556,-12.04564
2365644.09378,162.0,2430.7778,0.39063,0.09016,0.4009,-12.99655
2365644.33278,162.0,1923.1537,0.40567,0.09758,0.41724,-13.52513
2365644.57078,162.0,1522.4358,0.42151,0.10699,0.43487,-14.24267
2365644.80878,162.0,1203.8446,0.43705,0.11464,0.45183,-14.69764
2365645.04678,162.0,952.86591,0.45518,0.12394,0.47175,-15.23205
2365645.28578,162.0,754.27557,0.47432,0.13311,0.49265,-15.67585
2365645.52278,162.0,596.71857,0.49563,0.14218,0.51562,-16.00686
2365645.75978,162.0,471.96338,0.51835,0.1502,0.53967,-16.15987
2365645.99978,162.0,373.20856,0.54046,0.15893,0.56335,-16.38678
2365646.23678,162.0,295.47278,0.56401,0.16885,0.58875,-16.66626
2365646.47678,162.0,233.87738,0.58836,0.1749,0.6138,-16.55594
2365646.71478,162.0,185.05922,0.6165,0.18569,0.64386,-16.76265
2365646.95078,162.0,146.35823,0.6441,0.19381,0.67262,-16.74651
2365647.18678,162.0,115.77804,0.67351,0.20136,0.70297,-16.64476
2365647.42078,162.0,91.6721,0.70458,0.20848,0.73478,-16.48333
2365647.66678,162.0,72.51701,0.73653,0.21589,0.76752,-16.33711
2365647.89578,162.0,57.36816,0.76756,0.22335,0.7994,-16.22411
2365648.13278,162.0,45.3629,0.80182,0.23209,0.83473,-16.14329
2365648.36478,162.0,35.93134,0.83219,0.24209,0.86669,-16.2199
2365648.61478,162.0,28.40909,0.86394,0.25126,0.89974,-16.21576
2365648.82978,162.0,22.48202,0.8978,0.26585,0.93634,-16.49461
2365649.09478,162.0,17.79613,0.93293,0.28622,0.97585,-17.05608
2365649.34678,162.0,14.06813,0.97129,0.3065,1.0185,-17.51378
2365649.56278,162.0,11.1448,1.01605,0.33199,1.06891,-18.09481
2365649.82978,162.0,8.81772,1.07126,0.3614,1.13057,-18.64237
2365650.00778,162.0,6.97545,1.14396,0.37942,1.20524,-18.3494
2365650.22678,162.0,5.5173,1.20483,0.4005,1.26965,-18.3874
2365650.49578,162.0,4.36941,1.29488,0.40944,1.35807,-17.54677
2365650.83078,162.0,3.45686,1.37118,0.41714,1.43323,-16.92064
2365651.24978,162.0,2.73547,1.45109,0.39572,1.50408,-15.254
2365651.77479,162.0,2.16054,1.53127,0.37261,1.57596,-13.67614
2365652.43379,162.0,1.70952,1.59384,0.34265,1.63025,-12.13311
2365653.26179,162.0,1.35352,1.64439,0.30337,1.67214,-10.453
2365654.30479,162.0,1.07079,1.68706,0.26573,1.70786,-8.95118
2365655.61879,162.0,0.84734,1.71992,0.2336,1.73572,-7.73464
2365657.27479,162.0,0.67072,1.74469,0.20564,1.75677,-6.72214
2365659.36379,162.0,0.53067,1.76241,0.18444,1.77204,-5.97443
2365661.99979,162.0,0.41976,1.77609,0.1664,1.78387,-5.35242
2365665.33179,162.0,0.33183,1.78827,0.15355,1.79485,-4.90767
2365669.5368,162.0,0.26261,1.80032,0.14617,1.80624,-4.6417
2365674.8448,162.0,0.20791,1.8113,0.14525,1.81711,-4.58491
2365681.5498,162.0,0.16452,1.82141,0.148,1.82741,-4.64529
2365690.02581,162.0,0.13007,1.83477,0.1551,1.84132,-4.83189
2365700.71681,162.0,0.10309,1.85209,0.16869,1.85975,-5.20419
2365714.22982,162.0,0.08153,1.87304,0.19265,1.88293,-5.87256
2365731.32783,162.0,0.06443,1.89347,0.22503,1.90679,-6.77747
2365752.91485,162.0,0.05102,1.90844,0.25908,1.92594,-7.73104
2365780.15686,162.0,0.04042,1.93054,0.29008,1.95221,-8.54515
2365814.65288,162.0,0.03192,1.96767,0.32477,1.99429,-9.37248
2365858.19991,162.0,0.02528,2.01292,0.36973,2.0466,-10.40801
2365913.26594,162.0,0.01999,2.06364,0.4201,2.10596,-11.50665
2379971.73169,163.0,20004.453,0.29917,-0.02779,0.30046,5.30631
2379971.87469,163.0,15829.126,0.30567,-0.0078,0.30577,1.4614
2379972.01669,163.0,12516.703,0.31266,0.00991,0.31282,-1.81563
2379972.15869,163.0,9909.4424,0.32207,0.02426,0.32298,-4.3084
2379972.32269,163.0,7835.48,0.33012,0.03922,0.33244,-6.77464
2379972.52369,163.0,6217.2461,0.34216,0.05104,0.34595,-8.48358
2379972.76169,163.0,4905.291,0.35168,0.06106,0.35695,-9.84974
2379972.99969,163.0,3881.2737,0.36251,0.07002,0.36921,-10.93235
2379973.2377,163.0,3070.9827,0.37564,0.08084,0.38424,-12.14498
2379973.4757,163.0,2430.7778,0.38916,0.09025,0.39949,-13.05612
2379973.7147,163.0,1923.1537,0.40631,0.09716,0.41777,-13.44875
2379973.9527,163.0,1522.4358,0.41921,0.10782,0.43285,-14.42343
2379974.1907,163.0,1203.8446,0.43707,0.11593,0.45218,-14.85521
2379974.4287,163.0,952.86591,0.45604,0.12333,0.47242,-15.13224
2379974.6677,163.0,754.27557,0.47369,0.13246,0.49186,-15.6233
2379974.9047,163.0,596.71857,0.49559,0.14123,0.51532,-15.90635
2379975.1417,163.0,471.96338,0.51654,0.15014,0.53792,-16.20763
2379975.3817,163.0,373.20856,0.53999,0.15961,0.56308,-16.46708
2379975.6187,163.0,295.47278,0.56499,0.16754,0.58931,-16.51712
2379975.8577,163.0,233.87738,0.59128,0.17738,0.61732,-16.69888
2379976.0957,163.0,185.05922,0.61791,0.1842,0.64478,-16.59971
2379976.3327,163.0,146.35823,0.64486,0.19294,0.67311,-16.65727
2379976.5687,163.0,115.77804,0.67664,0.2019,0.70612,-16.61461
2379976.8027,163.0,91.6721,0.70585,0.20963,0.73632,-16.54102
2379977.0487,163.0,72.51701,0.73823,0.21726,0.76954,-16.39937
2379977.2777,163.0,57.36816,0.76983,0.22463,0.80194,-16.2668
2379977.5137,163.0,45.3629,0.80138,0.23192,0.83426,-16.14083
2379977.7467,163.0,35.93134,0.83421,0.24032,0.86813,-16.07066
2379977.9967,163.0,28.40909,0.86494,0.2518,0.90085,-16.23145
2379978.2117,163.0,22.48202,0.89874,0.26662,0.93745,-16.52337
2379978.4767,163.0,17.79613,0.93372,0.28547,0.97639,-17.00013
2379978.7287,163.0,14.06813,0.97355,0.3081,1.02114,-17.56095
2379978.9447,163.0,11.1448,1.02132,0.33035,1.07342,-17.92372
2379979.2117,163.0,8.81772,1.07252,0.35947,1.13116,-18.52934
2379979.3897,163.0,6.97545,1.14427,0.38906,1.20861,-18.7785
2379979.6077,163.0,5.5173,1.20985,0.39557,1.27288,-18.10542
2379979.8777,163.0,4.36941,1.29479,0.41825,1.36067,-17.90161
2379980.2127,163.0,3.45686,1.3683,0.41396,1.42955,-16.83244
2379980.6317,163.0,2.73547,1.45866,0.3967,1.51164,-15.21423
2379981.1567,163.0,2.16054,1.53518,0.3775,1.58091,-13.81486
2379981.8157,163.0,1.70952,1.59509,0.34303,1.63156,-12.13685
2379982.6437,163.0,1.35352,1.64883,0.30444,1.6767,-10.46111
2379983.6867,163.0,1.07079,1.69132,0.26864,1.71252,-9.02506
2379985.0007,163.0,0.84734,1.72324,0.23525,1.73922,-7.77388
2379986.6567,163.0,0.67072,1.74756,0.20631,1.75969,-6.7328
2379988.7457,163.0,0.53067,1.76548,0.18188,1.77483,-5.88182
2379991.38171,163.0,0.41976,1.7824,0.16374,1.7899,-5.24879
2379994.71371,163.0,0.33183,1.79648,0.15333,1.80301,-4.87844
2379998.91871,163.0,0.26261,1.80758,0.14947,1.81375,-4.72692
2380004.22671,163.0,0.20791,1.8161,0.14941,1.82224,-4.70307
2380010.93172,163.0,0.16452,1.82504,0.15156,1.83132,-4.74718
2380019.40772,163.0,0.13007,1.8369,0.15821,1.8437,-4.92273
2380030.09773,163.0,0.10309,1.85164,0.17122,1.85954,-5.28308
2380043.61174,163.0,0.08153,1.86735,0.19087,1.87708,-5.83632
2380060.70975,163.0,0.06443,1.88674,0.21512,1.89897,-6.50471
2380082.29676,163.0,0.05102,1.91329,0.2399,1.92827,-7.14665
2380109.53878,163.0,0.04042,1.95329,0.27654,1.97276,-8.05817
2380144.0348,163.0,0.03192,1.99661,0.33035,2.02376,-9.39483
2380187.58182,163.0,0.02528,2.0331,0.39098,2.07036,-10.88563
2380242.64786,163.0,0.01999,2.06979,0.44418,2.11691,-12.11207
2394293.85655,164.0,20004.453,0.29849,-0.02845,0.29984,5.44555
2394293.99955,164.0,15829.126,0.30503,-0.00737,0.30512,1.38332
2394294.14155,164.0,12516.703,0.31375,0.00874,0.31388,-1.59505
2394294.28355,164.0,9909.4424,0.32216,0.0241,0.32306,-4.27889
2394294.44755,164.0,7835.48,0.33149,0.03704,0.33355,-6.37569
2394294.64855,164.0,6217.2461,0.34078,0.05026,0.34447,-8.39053
2394294.88655,164.0,4905.291,0.35187,0.06093,0.3571,-9.82396
2394295.12556,164.0,3881.2737,0.36266,0.07182,0.3697,-11.20128
2394295.36356,164.0,3070.9827,0.37577,0.08112,0.38443,-12.18233
2394295.60156,164.0,2430.7778,0.3905,0.08874,0.40046,-12.80327
2394295.83956,164.0,1923.1537,0.40502,0.09801,0.41671,-13.60278
2394296.07756,164.0,1522.4358,0.4202,0.10699,0.43361,-14.28531
2394296.31556,164.0,1203.8446,0.43658,0.11658,0.45187,-14.95064
2394296.55456,164.0,952.86591,0.45474,0.12352,0.47121,-15.19639
2394296.79256,164.0,754.27557,0.47428,0.13257,0.49246,-15.61669
2394297.02956,164.0,596.71857,0.4945,0.1403,0.51401,-15.83934
2394297.26656,164.0,471.96338,0.51714,0.1505,0.53859,-16.22637
2394297.50656,164.0,373.20856,0.54022,0.15742,0.56269,-16.2461
2394297.74356,164.0,295.47278,0.56369,0.16801,0.5882,-16.59683
2394297.98256,164.0,233.87738,0.58933,0.17541,0.61488,-16.57569
2394298.22056,164.0,185.05922,0.61659,0.18407,0.64348,-16.62198
2394298.45756,164.0,146.35823,0.64487,0.19172,0.67276,-16.55717
2394298.69356,164.0,115.77804,0.6743,0.20092,0.70359,-16.59254
2394298.92756,164.0,91.6721,0.70588,0.20789,0.73586,-16.40999
2394299.17356,164.0,72.51701,0.73552,0.21668,0.76677,-16.41446
2394299.40256,164.0,57.36816,0.76916,0.22258,0.80072,-16.13972
2394299.63856,164.0,45.3629,0.80087,0.23131,0.8336,-16.10972
2394299.87156,164.0,35.93134,0.83343,0.24017,0.86735,-16.07536
2394300.12156,164.0,28.40909,0.86373,0.25252,0.89988,-16.29673
2394300.33556,164.0,22.48202,0.89713,0.26643,0.93585,-16.54053
2394300.60056,164.0,17.79613,0.93371,0.28475,0.97616,-16.95973
2394300.85356,164.0,14.06813,0.9715,0.30839,1.01927,-17.61118
2394301.06956,164.0,11.1448,1.01774,0.33483,1.0714,-18.21105
2394301.33656,164.0,8.81772,1.07442,0.36133,1.13355,-18.5881
2394301.51456,164.0,6.97545,1.13364,0.38049,1.19579,-18.55381
2394301.73256,164.0,5.5173,1.21078,0.40829,1.27777,-18.63476
2394302.00256,164.0,4.36941,1.28519,0.40683,1.34804,-17.56537
2394302.33756,164.0,3.45686,1.37671,0.414,1.43761,-16.73709
2394302.75556,164.0,2.73547,1.4508,0.40265,1.50564,-15.51128
2394303.28056,164.0,2.16054,1.52717,0.37106,1.5716,-13.65653
2394303.94056,164.0,1.70952,1.59562,0.3389,1.63122,-11.99101
2394304.76856,164.0,1.35352,1.64708,0.30539,1.67516,-10.50406
2394305.81156,164.0,1.07079,1.68706,0.26801,1.70822,-9.0268
2394307.12556,164.0,0.84734,1.71853,0.235,1.73452,-7.7865
2394308.78056,164.0,0.67072,1.74283,0.20546,1.75489,-6.7235
2394310.86956,164.0,0.53067,1.76171,0.18249,1.77114,-5.9141
2394313.50657,164.0,0.41976,1.77673,0.16524,1.7844,-5.31332
2394316.83757,164.0,0.33183,1.7895,0.15204,1.79595,-4.85622
2394321.04357,164.0,0.26261,1.80181,0.14464,1.80761,-4.58963
2394326.35157,164.0,0.20791,1.81475,0.1442,1.82047,-4.54311
2394333.05558,164.0,0.16452,1.8269,0.15124,1.83315,-4.73241
2394341.53258,164.0,0.13007,1.83666,0.16357,1.84393,-5.08924
2394352.22259,164.0,0.10309,1.84582,0.17682,1.85427,-5.47195
2394365.7366,164.0,0.08153,1.86028,0.19266,1.87023,-5.9128
2394382.83461,164.0,0.06443,1.87999,0.21591,1.89235,-6.5516
2394404.42062,164.0,0.05102,1.90526,0.24562,1.92103,-7.34583
2394431.66364,164.0,0.04042,1.93243,0.27958,1.95255,-8.23238
2394466.15866,164.0,0.03192,1.97118,0.31491,1.99617,-9.07681
2394509.70668,164.0,0.02528,2.02741,0.35927,2.059,-10.04893
2394564.77172,164.0,0.01999,2.09274,0.42354,2.13517,-11.4412
2408615.12661,165.0,20004.453,0.29906,-0.02743,0.30032,5.23966
2408615.26961,165.0,15829.126,0.30582,-0.00861,0.30594,1.61259
2408615.41161,165.0,12516.703,0.31437,0.0099,0.31452,-1.80403
2408615.55361,165.0,9909.4424,0.32166,0.02502,0.32263,-4.44741
2408615.71761,165.0,7835.48,0.33104,0.04003,0.33345,-6.8948
2408615.91861,165.0,6217.2461,0.34059,0.04979,0.34421,-8.31729
2408616.15661,165.0,4905.291,0.35177,0.0599,0.35683,-9.66457
2408616.39561,165.0,3881.2737,0.36283,0.06949,0.36942,-10.84173
2408616.63361,165.0,3070.9827,0.37734,0.07929,0.38558,-11.86722
2408616.87161,165.0,2430.7778,0.38896,0.08891,0.399,-12.87588
2408617.10961,165.0,1923.1537,0.403,0.09822,0.4148,-13.69689
2408617.34761,165.0,1522.4358,0.4194,0.10734,0.43292,-14.35602
2408617.58561,165.0,1203.8446,0.43632,0.11596,0.45146,-14.88392
2408617.82461,165.0,952.86591,0.45532,0.12398,0.4719,-15.23243
2408618.06261,165.0,754.27557,0.47378,0.13345,0.49221,-15.73089
2408618.29961,165.0,596.71857,0.49444,0.14053,0.51402,-15.86669
2408618.53761,165.0,471.96338,0.51604,0.14944,0.53724,-16.15058
2408618.77661,165.0,373.20856,0.54002,0.15858,0.56283,-16.36531
2408619.01461,165.0,295.47278,0.56447,0.16663,0.58855,-16.44624
2408619.25361,165.0,233.87738,0.59003,0.17512,0.61547,-16.53066
2408619.49161,165.0,185.05922,0.61657,0.18299,0.64315,-16.53033
2408619.72761,165.0,146.35823,0.64417,0.19101,0.67189,-16.51612
2408619.96361,165.0,115.77804,0.67396,0.1996,0.70289,-16.49706
2408620.19861,165.0,91.6721,0.70537,0.20891,0.73565,-16.49782
2408620.44361,165.0,72.51701,0.73606,0.21548,0.76696,-16.31717
2408620.67261,165.0,57.36816,0.76846,0.22458,0.8006,-16.29055
2408620.90961,165.0,45.3629,0.80064,0.22981,0.83297,-16.01535
2408621.14161,165.0,35.93134,0.83129,0.2395,0.8651,-16.07211
2408621.39161,165.0,28.40909,0.86287,0.25174,0.89885,-16.26442
