Repository: SebaVillagra00/ICM2985-SOH-IPRE

## Data University of Cambridge (EIS Cambridge)
Data publicada en "Identifying degradation patterns of lithium ion batteries from impedance spectroscopy using machine learning" (Zhang, Tang, Zhang, Wang, Stimming & Lee, 2020) https://www.nature.com/articles/s41467-020-15235-7.

Carpeta contiene:
* Paper de Nature Comunications (IF: 16.6).
* Data frames para IOS.
* Data frames para Windows.

Cada Data frame está contenido en un archivo .txt con las siguientes columnas:
* time/s: tiempo en que se mide la muestra.
* cycle number: ciclo de carga de la batería.
* freq/Hz: frecuencia de la señal de input.
* Re(Z)/Ohm: Parte resistiva de la impedancia.
* Im(Z)/Ohm: Parte reactiva de la impedancia.

File: EIS Cambridge/csvEIS/EIS_state_V_25C06.csv (part 15 of 20)
time/s,cycle number,freq/Hz,Re(Z)/Ohm,-Im(Z)/Ohm,|Z|/Ohm,Phase(Z)/deg
2215906.03585,154.0,0.41976,1.33372,0.09656,1.33721,-4.14111
2215909.36686,154.0,0.33183,1.34186,0.09871,1.34549,-4.2074
2215913.57286,154.0,0.26261,1.35084,0.10243,1.35472,-4.33609
2215918.88086,154.0,0.20791,1.36205,0.10899,1.3664,-4.575
2215925.58586,154.0,0.16452,1.37366,0.12073,1.37896,-5.0226
2215934.06187,154.0,0.13007,1.38473,0.13731,1.39152,-5.66297
2215944.75188,154.0,0.10309,1.3941,0.15463,1.40265,-6.32915
2215958.26588,154.0,0.08153,1.40668,0.17238,1.41721,-6.98638
2215975.36389,154.0,0.06443,1.42382,0.19571,1.4372,-7.8267
2215996.94991,154.0,0.05102,1.44662,0.22375,1.46382,-8.79241
2216024.19292,154.0,0.04042,1.47027,0.25894,1.4929,-9.98837
2216058.68894,154.0,0.03192,1.49911,0.29596,1.52804,-11.16782
2216102.23597,154.0,0.02528,1.53983,0.3359,1.57604,-12.3058
2216157.301,154.0,0.01999,1.59579,0.39017,1.6428,-13.73912
2230166.96959,155.0,20004.453,0.313,-0.02117,0.31372,3.86879
2230167.11259,155.0,15829.126,0.32033,-0.00234,0.32034,0.4189
2230167.25459,155.0,12516.703,0.32564,0.01331,0.32591,-2.34124
2230167.39659,155.0,9909.4424,0.33466,0.0279,0.33582,-4.76544
2230167.56059,155.0,7835.48,0.34405,0.03869,0.34622,-6.41652
2230167.76159,155.0,6217.2461,0.35347,0.04903,0.35686,-7.89716
2230167.99959,155.0,4905.291,0.36473,0.05941,0.36954,-9.25083
2230168.23859,155.0,3881.2737,0.3749,0.06884,0.38116,-10.40499
2230168.47659,155.0,3070.9827,0.38881,0.07571,0.39611,-11.01958
2230168.71459,155.0,2430.7778,0.40257,0.08497,0.41144,-11.91832
2230168.95259,155.0,1923.1537,0.41511,0.09218,0.42523,-12.52017
2230169.19059,155.0,1522.4358,0.42892,0.09916,0.44023,-13.01717
2230169.42859,155.0,1203.8446,0.4448,0.10724,0.45755,-13.55545
2230169.66759,155.0,952.86591,0.46291,0.11332,0.47657,-13.75592
2230169.90559,155.0,754.27557,0.47974,0.12138,0.49486,-14.19892
2230170.14259,155.0,596.71857,0.49976,0.12826,0.51596,-14.39434
2230170.38059,155.0,471.96338,0.51846,0.13525,0.53581,-14.62081
2230170.61959,155.0,373.20856,0.5394,0.14322,0.55809,-14.87027
2230170.85659,155.0,295.47278,0.55976,0.14946,0.57937,-14.94979
2230171.09659,155.0,233.87738,0.58535,0.15585,0.60574,-14.90958
2230171.33459,155.0,185.05922,0.60778,0.16375,0.62945,-15.0792
2230171.57059,155.0,146.35823,0.63374,0.17082,0.65636,-15.08535
2230171.80659,155.0,115.77804,0.66106,0.17617,0.68413,-14.92249
2230172.04159,155.0,91.6721,0.68692,0.18112,0.7104,-14.77108
2230172.28659,155.0,72.51701,0.71389,0.18742,0.73808,-14.70968
2230172.51559,155.0,57.36816,0.74196,0.19457,0.76705,-14.69459
2230172.75259,155.0,45.3629,0.77094,0.20088,0.79668,-14.6044
2230172.98459,155.0,35.93134,0.79985,0.20723,0.82626,-14.52487
2230173.23459,155.0,28.40909,0.8295,0.21586,0.85713,-14.58642
2230173.44959,155.0,22.48202,0.86382,0.22622,0.89295,-14.67536
2230173.71459,155.0,17.79613,0.90013,0.23488,0.93027,-14.62433
2230173.96659,155.0,14.06813,0.9389,0.24579,0.97054,-14.67024
2230174.18259,155.0,11.1448,0.98319,0.24967,1.0144,-14.24836
2230174.4496,155.0,8.81772,1.03196,0.25142,1.06215,-13.69253
2230174.6276,155.0,6.97545,1.07791,0.24362,1.1051,-12.73545
2230174.8466,155.0,5.5173,1.12455,0.23559,1.14896,-11.83212
2230175.1156,155.0,4.36941,1.16388,0.21638,1.18382,-10.53192
2230175.4506,155.0,3.45686,1.20024,0.19809,1.21648,-9.37175
2230175.8696,155.0,2.73547,1.22856,0.17751,1.24131,-8.22175
2230176.3946,155.0,2.16054,1.25135,0.15747,1.26122,-7.17259
2230177.0536,155.0,1.70952,1.27067,0.14035,1.27839,-6.30307
2230177.8826,155.0,1.35352,1.28535,0.12615,1.29152,-5.60518
2230178.9246,155.0,1.07079,1.29712,0.11472,1.30218,-5.05406
2230180.2386,155.0,0.84734,1.30687,0.10587,1.31115,-4.63161
2230181.8946,155.0,0.67072,1.31699,0.10017,1.3208,-4.34937
2230183.9836,155.0,0.53067,1.32654,0.09667,1.33005,-4.16782
2230186.6196,155.0,0.41976,1.335,0.09732,1.33855,-4.16923
2230189.9516,155.0,0.33183,1.34298,0.09877,1.3466,-4.20608
2230194.15661,155.0,0.26261,1.35263,0.10238,1.3565,-4.32865
2230199.46561,155.0,0.20791,1.36364,0.10957,1.36803,-4.59379
2230206.16961,155.0,0.16452,1.37549,0.12134,1.38083,-5.04121
2230214.64562,155.0,0.13007,1.38562,0.13755,1.39243,-5.66917
2230225.33563,155.0,0.10309,1.39534,0.15423,1.40384,-6.30744
2230238.84963,155.0,0.08153,1.40821,0.17227,1.41871,-6.97442
2230255.94764,155.0,0.06443,1.42568,0.19525,1.43899,-7.79825
2230277.53366,155.0,0.05102,1.44874,0.22427,1.466,-8.79987
2230304.77667,155.0,0.04042,1.47251,0.25884,1.49509,-9.96953
2230339.27269,155.0,0.03192,1.50207,0.29489,1.53075,-11.1072
2230382.81972,155.0,0.02528,1.54467,0.33603,1.58079,-12.27313
2230437.88475,155.0,0.01999,1.60168,0.3939,1.6494,-13.81658
2244243.98896,156.0,20004.453,0.31336,-0.02164,0.3141,3.95135
2244244.13196,156.0,15829.126,0.31952,-0.00161,0.31952,0.28796
2244244.27396,156.0,12516.703,0.32804,0.01417,0.32834,-2.47386
2244244.41596,156.0,9909.4424,0.33591,0.02748,0.33704,-4.67752
2244244.57996,156.0,7835.48,0.34567,0.03956,0.34793,-6.52925
2244244.78096,156.0,6217.2461,0.35318,0.04962,0.35665,-7.99768
2244245.01896,156.0,4905.291,0.36414,0.05933,0.36895,-9.25409
2244245.25796,156.0,3881.2737,0.37593,0.0686,0.38213,-10.34113
2244245.49596,156.0,3070.9827,0.38765,0.07623,0.39507,-11.12535
2244245.73396,156.0,2430.7778,0.40098,0.0836,0.40961,-11.77684
2244245.97196,156.0,1923.1537,0.41527,0.09155,0.42524,-12.4324
2244246.20997,156.0,1522.4358,0.42992,0.09914,0.44121,-12.98596
2244246.44797,156.0,1203.8446,0.44573,0.10724,0.45845,-13.52756
2244246.68697,156.0,952.86591,0.46272,0.11346,0.47643,-13.77733
2244246.92497,156.0,754.27557,0.48123,0.12043,0.49607,-14.04971
2244247.16197,156.0,596.71857,0.49871,0.12755,0.51476,-14.34594
2244247.39997,156.0,471.96338,0.51887,0.13588,0.53636,-14.67545
2244247.63897,156.0,373.20856,0.5382,0.14219,0.55666,-14.7988
2244247.87597,156.0,295.47278,0.56196,0.14843,0.58123,-14.79588
2244248.11597,156.0,233.87738,0.58523,0.15447,0.60527,-14.78609
2244248.35397,156.0,185.05922,0.60829,0.1621,0.62952,-14.92181
2244248.58997,156.0,146.35823,0.63255,0.16843,0.65459,-14.91033
2244248.82597,156.0,115.77804,0.65897,0.17529,0.68188,-14.89578
2244249.06097,156.0,91.6721,0.68467,0.18083,0.70815,-14.79477
2244249.30597,156.0,72.51701,0.71188,0.18692,0.73602,-14.71245
2244249.53497,156.0,57.36816,0.73982,0.1929,0.76456,-14.61412
2244249.77197,156.0,45.3629,0.77081,0.19901,0.79608,-14.47675
2244250.00397,156.0,35.93134,0.79879,0.2076,0.82533,-14.56836
2244250.25397,156.0,28.40909,0.82989,0.21443,0.85715,-14.48727
2244250.46897,156.0,22.48202,0.86212,0.22367,0.89066,-14.54403
2244250.73397,156.0,17.79613,0.89632,0.23373,0.9263,-14.61546
2244250.98597,156.0,14.06813,0.93881,0.24291,0.96973,-14.5068
2244251.20197,156.0,11.1448,0.98236,0.24894,1.01341,-14.21987
2244251.46897,156.0,8.81772,1.02921,0.24949,1.05902,-13.62641
2244251.64697,156.0,6.97545,1.07677,0.24741,1.10483,-12.94039
2244251.86497,156.0,5.5173,1.12126,0.23074,1.14476,-11.62848
2244252.13497,156.0,4.36941,1.16074,0.21894,1.18121,-10.6816
2244252.46997,156.0,3.45686,1.19627,0.19609,1.21224,-9.30912
2244252.88797,156.0,2.73547,1.22691,0.17646,1.23953,-8.18442
2244253.41397,156.0,2.16054,1.24923,0.15859,1.25925,-7.23503
2244254.07297,156.0,1.70952,1.26722,0.14088,1.27503,-6.34347
2244254.90097,156.0,1.35352,1.28222,0.12548,1.28834,-5.58923
2244255.94397,156.0,1.07079,1.29536,0.11456,1.30042,-5.05418
2244257.25797,156.0,0.84734,1.30529,0.10609,1.30959,-4.64658
2244258.91397,156.0,0.67072,1.3144,0.10129,1.3183,-4.40676
2244261.00197,156.0,0.53067,1.32291,0.09696,1.32646,-4.19175
2244263.63898,156.0,0.41976,1.33166,0.09609,1.33513,-4.12739
2244266.96998,156.0,0.33183,1.34123,0.09845,1.34484,-4.19821
2244271.17598,156.0,0.26261,1.34936,0.10381,1.35334,-4.39909
2244276.48398,156.0,0.20791,1.35843,0.1098,1.36286,-4.62094
2244283.18899,156.0,0.16452,1.36955,0.11913,1.37472,-4.97128
2244291.66499,156.0,0.13007,1.38396,0.13289,1.39033,-5.48465
2244302.355,156.0,0.10309,1.39744,0.153,1.40579,-6.24809
2244315.86901,156.0,0.08153,1.40931,0.17622,1.42028,-7.12725
2244332.96702,156.0,0.06443,1.42286,0.20259,1.43721,-8.10356
2244354.55303,156.0,0.05102,1.44097,0.22633,1.45864,-8.92638
2244381.79605,156.0,0.04042,1.46742,0.25825,1.48997,-9.98117
2244416.29207,156.0,0.03192,1.49834,0.29966,1.52801,-11.30975
2244459.83909,156.0,0.02528,1.53176,0.34348,1.56979,-12.63886
2244514.90413,156.0,0.01999,1.57771,0.38846,1.62483,-13.83204
2258533.78458,157.0,20004.453,0.3134,-0.0213,0.31412,3.88778
2258533.92758,157.0,15829.126,0.32013,-0.00239,0.32014,0.42749
2258534.06958,157.0,12516.703,0.32839,0.01302,0.32865,-2.27032
2258534.21158,157.0,9909.4424,0.33622,0.02657,0.33727,-4.51871
2258534.37558,157.0,7835.48,0.34602,0.03892,0.3482,-6.41801
2258534.57658,157.0,6217.2461,0.35477,0.05111,0.35843,-8.19843
2258534.81458,157.0,4905.291,0.3661,0.05867,0.37077,-9.10439
2258535.05358,157.0,3881.2737,0.37533,0.06745,0.38134,-10.18802
2258535.29158,157.0,3070.9827,0.38879,0.07585,0.39612,-11.03972
2258535.52958,157.0,2430.7778,0.40185,0.0839,0.41051,-11.79306
2258535.76758,157.0,1923.1537,0.41514,0.09144,0.42509,-12.42159
2258536.00558,157.0,1522.4358,0.43003,0.09912,0.4413,-12.97984
2258536.24358,157.0,1203.8446,0.44751,0.10686,0.46009,-13.43011
2258536.48258,157.0,952.86591,0.46242,0.11392,0.47625,-13.83978
2258536.72058,157.0,754.27557,0.48094,0.12044,0.49579,-14.05902
2258536.95758,157.0,596.71857,0.50065,0.12843,0.51686,-14.38711
2258537.19558,157.0,471.96338,0.51956,0.13575,0.537,-14.64279
2258537.43458,157.0,373.20856,0.54196,0.14317,0.56055,-14.79769
2258537.67258,157.0,295.47278,0.56161,0.14848,0.58091,-14.80935
2258537.91158,157.0,233.87738,0.58593,0.15529,0.60616,-14.8435
2258538.14958,157.0,185.05922,0.60828,0.16268,0.62966,-14.97318
2258538.38558,157.0,146.35823,0.63502,0.16856,0.65701,-14.86541
2258538.62258,157.0,115.77804,0.65866,0.17466,0.68143,-14.85191
2258538.85658,157.0,91.6721,0.68671,0.18165,0.71033,-14.81682
2258539.10159,157.0,72.51701,0.71515,0.18724,0.73925,-14.67188
2258539.33059,157.0,57.36816,0.74148,0.19562,0.76685,-14.77957
2258539.56759,157.0,45.3629,0.77013,0.2,0.79567,-14.55772
2258539.79959,157.0,35.93134,0.7999,0.20751,0.82638,-14.54306
2258540.05059,157.0,28.40909,0.83026,0.2161,0.85792,-14.5891
2258540.26459,157.0,22.48202,0.86301,0.22574,0.89205,-14.65881
2258540.52959,157.0,17.79613,0.89899,0.23532,0.92928,-14.66892
2258540.78159,157.0,14.06813,0.93947,0.24512,0.97092,-14.62312
2258540.99759,157.0,11.1448,0.98361,0.25251,1.01551,-14.39791
2258541.26559,157.0,8.81772,1.03241,0.25209,1.06274,-13.72186
2258541.44359,157.0,6.97545,1.07712,0.24537,1.10472,-12.83286
2258541.66159,157.0,5.5173,1.1249,0.23783,1.14977,-11.93793
2258541.93059,157.0,4.36941,1.16363,0.22016,1.18427,-10.7136
2258542.26559,157.0,3.45686,1.20254,0.19978,1.21902,-9.43227
2258542.68459,157.0,2.73547,1.23228,0.18157,1.24559,-8.38187
2258543.20959,157.0,2.16054,1.25457,0.16049,1.2648,-7.29013
2258543.86859,157.0,1.70952,1.27463,0.14251,1.28258,-6.37923
2258544.69759,157.0,1.35352,1.29035,0.12858,1.29674,-5.69043
2258545.74059,157.0,1.07079,1.30197,0.11719,1.30723,-5.14312
2258547.05359,157.0,0.84734,1.31221,0.10817,1.31666,-4.71224
2258548.70959,157.0,0.67072,1.32176,0.10159,1.32565,-4.39524
2258550.79859,157.0,0.53067,1.33167,0.0979,1.33527,-4.20475
2258553.43559,157.0,0.41976,1.34003,0.09798,1.34361,-4.18196
2258556.7666,157.0,0.33183,1.34836,0.09955,1.35203,-4.22254
2258560.9726,157.0,0.26261,1.35727,0.10309,1.36118,-4.34337
2258566.2806,157.0,0.20791,1.36819,0.10957,1.37257,-4.57848
2258572.98461,157.0,0.16452,1.37971,0.12153,1.38506,-5.03388
2258581.46161,157.0,0.13007,1.39118,0.13754,1.39797,-5.64628
2258592.15162,157.0,0.10309,1.40038,0.15518,1.40895,-6.3234
2258605.66562,157.0,0.08153,1.4124,0.17404,1.42308,-7.02494
2258622.76363,157.0,0.06443,1.42941,0.19667,1.44287,-7.83396
2258644.34965,157.0,0.05102,1.45254,0.22485,1.46984,-8.7995
2258671.59266,157.0,0.04042,1.47656,0.26017,1.49931,-9.9929
2258706.08768,157.0,0.03192,1.5059,0.29689,1.53489,-11.15289
2258749.63571,157.0,0.02528,1.54767,0.33749,1.58404,-12.30141
2258804.70074,157.0,0.01999,1.60452,0.39266,1.65187,-13.75125
2272810.1159,158.0,20004.453,0.31437,-0.02117,0.31508,3.85288
2272810.2589,158.0,15829.126,0.32024,-0.00131,0.32024,0.23405
2272810.4009,158.0,12516.703,0.32766,0.01316,0.32793,-2.3003
2272810.5429,158.0,9909.4424,0.33597,0.026,0.33698,-4.42557
2272810.7069,158.0,7835.48,0.34458,0.03833,0.34671,-6.34778
2272810.9079,158.0,6217.2461,0.35579,0.04979,0.35925,-7.96609
2272811.1459,158.0,4905.291,0.36602,0.0595,0.37083,-9.23311
2272811.3849,158.0,3881.2737,0.37727,0.06762,0.38328,-10.16224
2272811.6229,158.0,3070.9827,0.38805,0.07754,0.39572,-11.29999
2272811.8609,158.0,2430.7778,0.40268,0.08492,0.41153,-11.90831
2272812.0989,158.0,1923.1537,0.41503,0.09184,0.42507,-12.47741
2272812.3369,158.0,1522.4358,0.43172,0.09878,0.44287,-12.88792
2272812.5749,158.0,1203.8446,0.4482,0.10732,0.46087,-13.46596
2272812.8139,158.0,952.86591,0.46357,0.11432,0.47746,-13.85346
2272813.0519,158.0,754.27557,0.48062,0.12131,0.4957,-14.16557
2272813.2889,158.0,596.71857,0.5005,0.12758,0.51651,-14.30058
2272813.5269,158.0,471.96338,0.51973,0.13416,0.53676,-14.47437
2272813.7659,158.0,373.20856,0.53964,0.14167,0.55793,-14.70928
2272814.0029,158.0,295.47278,0.56196,0.14864,0.58128,-14.81568
2272814.2429,158.0,233.87738,0.58563,0.15511,0.60582,-14.83449
2272814.4809,158.0,185.05922,0.60896,0.16356,0.63054,-15.03388
2272814.7169,158.0,146.35823,0.63455,0.16918,0.65672,-14.92848
2272814.9529,158.0,115.77804,0.66034,0.17545,0.68325,-14.87937
2272815.1879,158.0,91.6721,0.68644,0.18206,0.71018,-14.85431
2272815.4329,158.0,72.51701,0.71468,0.18821,0.73905,-14.75388
2272815.6619,158.0,57.36816,0.74227,0.19339,0.76704,-14.60311
2272815.8989,158.0,45.3629,0.77095,0.19998,0.79646,-14.54188
2272816.1309,158.0,35.93134,0.79949,0.20724,0.82591,-14.53249
2272816.3809,158.0,28.40909,0.82969,0.21594,0.85733,-14.58875
2272816.5959,158.0,22.48202,0.86269,0.22378,0.89124,-14.54178
2272816.8609,158.0,17.79613,0.89982,0.23624,0.93031,-14.71065
2272817.1129,158.0,14.06813,0.93864,0.24485,0.97005,-14.62005
2272817.3289,158.0,11.1448,0.98253,0.2478,1.01329,-14.15504
2272817.5959,158.0,8.81772,1.02996,0.25423,1.06087,-13.86564
2272817.7749,158.0,6.97545,1.08282,0.24918,1.11112,-12.9594
2272817.9929,158.0,5.5173,1.12229,0.23449,1.14652,-11.80173
2272818.2619,158.0,4.36941,1.17043,0.22385,1.19165,-10.82711
2272818.5969,158.0,3.45686,1.20181,0.20448,1.21908,-9.656
2272819.0159,158.0,2.73547,1.23383,0.18162,1.24713,-8.37393
2272819.5409,158.0,2.16054,1.26043,0.163,1.27093,-7.36882
2272820.1999,158.0,1.70952,1.27816,0.14513,1.28637,-6.47814
2272821.0289,158.0,1.35352,1.29305,0.13007,1.29958,-5.74431
2272822.07091,158.0,1.07079,1.3059,0.11746,1.31117,-5.13985
2272823.38491,158.0,0.84734,1.31801,0.10881,1.32249,-4.71921
2272825.04091,158.0,0.67072,1.32796,0.10329,1.33197,-4.44763
2272827.12991,158.0,0.53067,1.33516,0.10037,1.33893,-4.2991
2272829.76591,158.0,0.41976,1.34393,0.09815,1.34751,-4.17684
2272833.09791,158.0,0.33183,1.35323,0.09939,1.35687,-4.20058
2272837.30291,158.0,0.26261,1.36222,0.1045,1.36623,-4.38693
2272842.61192,158.0,0.20791,1.37133,0.11214,1.3759,-4.6751
2272849.31592,158.0,0.16452,1.38137,0.12032,1.3866,-4.9782
2272857.79293,158.0,0.13007,1.39452,0.13292,1.40084,-5.44464
2272868.48293,158.0,0.10309,1.41051,0.15036,1.4185,-6.08463
2272881.99694,158.0,0.08153,1.42581,0.17556,1.43658,-7.01959
2272899.09395,158.0,0.06443,1.44163,0.20528,1.45617,-8.10401
2272920.68096,158.0,0.05102,1.45493,0.23341,1.47354,-9.114
2272947.92398,158.0,0.04042,1.47723,0.26277,1.50042,-10.08612
2272982.419,158.0,0.03192,1.50903,0.30056,1.53867,-11.26453
2273025.96703,158.0,0.02528,1.54528,0.34728,1.58382,-12.66594
2273081.03206,158.0,0.01999,1.58499,0.39637,1.6338,-14.04046
2287084.3124,159.0,20004.453,0.31448,-0.01958,0.31509,3.56319
2287084.4554,159.0,15829.126,0.32073,-0.00308,0.32075,0.55094
2287084.5974,159.0,12516.703,0.32952,0.01486,0.32985,-2.58206
2287084.7394,159.0,9909.4424,0.33516,0.02807,0.33633,-4.78708
2287084.9034,159.0,7835.48,0.34566,0.03958,0.34792,-6.53206
2287085.1044,159.0,6217.2461,0.3553,0.04892,0.35865,-7.84022
2287085.3424,159.0,4905.291,0.36599,0.05893,0.3707,-9.14734
2287085.5814,159.0,3881.2737,0.3765,0.06676,0.38237,-10.05519
2287085.8194,159.0,3070.9827,0.38771,0.07683,0.39525,-11.2088
2287086.0574,159.0,2430.7778,0.40187,0.08576,0.41091,-12.04594
2287086.2954,159.0,1923.1537,0.41543,0.09289,0.42569,-12.6038
2287086.5334,159.0,1522.4358,0.43056,0.09889,0.44177,-12.93541
2287086.7714,159.0,1203.8446,0.44744,0.10865,0.46045,-13.64888
2287087.0104,159.0,952.86591,0.46287,0.1146,0.47684,-13.90574
2287087.2484,159.0,754.27557,0.47902,0.121,0.49406,-14.17585
2287087.4854,159.0,596.71857,0.49862,0.12968,0.5152,-14.57812
2287087.7224,159.0,471.96338,0.51855,0.13457,0.53573,-14.54857
2287087.9624,159.0,373.20856,0.5407,0.14193,0.55902,-14.70825
2287088.1994,159.0,295.47278,0.5622,0.1508,0.58207,-15.01543
2287088.4384,159.0,233.87738,0.5863,0.15553,0.60658,-14.85718
2287088.6764,159.0,185.05922,0.60986,0.16229,0.63109,-14.90146
2287088.9134,159.0,146.35823,0.63458,0.1702,0.65701,-15.01406
2287089.1494,159.0,115.77804,0.66086,0.17636,0.68398,-14.94236
2287089.3834,159.0,91.6721,0.68749,0.183,0.71143,-14.90587
2287089.6294,159.0,72.51701,0.71452,0.18768,0.73876,-14.7175
2287089.8584,159.0,57.36816,0.74237,0.19391,0.76728,-14.63892
2287090.0954,159.0,45.3629,0.7714,0.20078,0.7971,-14.58932
2287090.3274,159.0,35.93134,0.80103,0.2075,0.82747,-14.52246
2287090.5774,159.0,28.40909,0.82986,0.21659,0.85766,-14.62792
2287090.7924,159.0,22.48202,0.86264,0.22486,0.89147,-14.60975
2287091.0574,159.0,17.79613,0.89952,0.23778,0.93041,-14.80708
2287091.3094,159.0,14.06813,0.93885,0.24699,0.9708,-14.73946
2287091.5254,159.0,11.1448,0.98178,0.25322,1.01391,-14.46225
2287091.7924,159.0,8.81772,1.03169,0.25791,1.06344,-14.03547
2287091.9704,159.0,6.97545,1.08385,0.25053,1.11243,-13.01538
2287092.1894,159.0,5.5173,1.12479,0.24256,1.15065,-12.16936
2287092.4584,159.0,4.36941,1.17198,0.22553,1.19348,-10.89261
2287092.7934,159.0,3.45686,1.20965,0.20959,1.22767,-9.82962
2287093.2114,159.0,2.73547,1.23854,0.18648,1.2525,-8.56219
2287093.7374,159.0,2.16054,1.26545,0.16532,1.2762,-7.44312
2287094.3964,159.0,1.70952,1.28532,0.1488,1.2939,-6.60371
2287095.2244,159.0,1.35352,1.30101,0.13383,1.30788,-5.87328
2287096.26741,159.0,1.07079,1.31295,0.12044,1.31846,-5.24102
2287097.58141,159.0,0.84734,1.32528,0.11033,1.32986,-4.75899
2287099.23741,159.0,0.67072,1.3359,0.10428,1.33997,-4.46343
2287101.32641,159.0,0.53067,1.34461,0.10169,1.34845,-4.32509
2287103.96241,159.0,0.41976,1.35271,0.10057,1.35644,-4.25188
2287107.29441,159.0,0.33183,1.361,0.10121,1.36476,-4.25308
2287111.49941,159.0,0.26261,1.37069,0.10507,1.37471,-4.38332
2287116.80742,159.0,0.20791,1.38122,0.11201,1.38576,-4.63643
2287123.51242,159.0,0.16452,1.3906,0.12262,1.39599,-5.03926
2287131.98843,159.0,0.13007,1.40137,0.13455,1.40782,-5.4845
2287142.67843,159.0,0.10309,1.41629,0.14936,1.42414,-6.01998
2287156.19244,159.0,0.08153,1.43487,0.17086,1.445,-6.79064
2287173.29045,159.0,0.06443,1.45464,0.20074,1.46843,-7.85707
2287194.87646,159.0,0.05102,1.47106,0.23656,1.48996,-9.13563
2287222.11948,159.0,0.04042,1.48812,0.27069,1.51254,-10.30958
2287256.6145,159.0,0.03192,1.51503,0.30571,1.54556,-11.4081
2287300.16253,159.0,0.02528,1.55293,0.34815,1.59148,-12.63626
2287355.22756,159.0,0.01999,1.59595,0.40077,1.6455,-14.09655
2301354.13526,160.0,20004.453,0.31552,-0.02003,0.31615,3.63261
2301354.27826,160.0,15829.126,0.32014,-0.00284,0.32015,0.50904
2301354.42026,160.0,12516.703,0.32787,0.01258,0.32811,-2.19697
2301354.56226,160.0,9909.4424,0.33539,0.02773,0.33654,-4.72653
2301354.72626,160.0,7835.48,0.345,0.03979,0.34729,-6.57875
2301354.92726,160.0,6217.2461,0.35502,0.04926,0.35842,-7.89929
2301355.16527,160.0,4905.291,0.36544,0.05793,0.37,-9.00833
2301355.40427,160.0,3881.2737,0.37842,0.0685,0.38457,-10.26056
2301355.64227,160.0,3070.9827,0.38836,0.07618,0.39576,-11.09812
2301355.88027,160.0,2430.7778,0.40222,0.08351,0.4108,-11.72966
2301356.11827,160.0,1923.1537,0.41482,0.09214,0.42493,-12.52277
2301356.35627,160.0,1522.4358,0.43013,0.09911,0.4414,-12.97505
2301356.59427,160.0,1203.8446,0.44669,0.10716,0.45936,-13.49044
2301356.83227,160.0,952.86591,0.46336,0.11467,0.47733,-13.9005
2301357.07127,160.0,754.27557,0.48102,0.12167,0.49617,-14.19443
2301357.30827,160.0,596.71857,0.50033,0.12818,0.51648,-14.36973
2301357.54627,160.0,471.96338,0.52031,0.13598,0.53779,-14.64607
2301357.78527,160.0,373.20856,0.54019,0.14204,0.55855,-14.73204
2301358.02227,160.0,295.47278,0.56297,0.14854,0.58224,-14.78086
2301358.26227,160.0,233.87738,0.58534,0.15499,0.60551,-14.83057
2301358.50027,160.0,185.05922,0.60957,0.16307,0.631,-14.97678
2301358.73627,160.0,146.35823,0.63415,0.16816,0.65607,-14.85116
2301358.97227,160.0,115.77804,0.65955,0.17544,0.68249,-14.89576
2301359.20727,160.0,91.6721,0.68725,0.18063,0.71059,-14.72633
2301359.45227,160.0,72.51701,0.71399,0.18747,0.73819,-14.71182
2301359.68127,160.0,57.36816,0.74198,0.19546,0.76729,-14.75843
2301359.91827,160.0,45.3629,0.77097,0.20034,0.79657,-14.56657
2301360.15027,160.0,35.93134,0.79961,0.20733,0.82605,-14.53615
2301360.40027,160.0,28.40909,0.83,0.21645,0.85776,-14.61632
2301360.61427,160.0,22.48202,0.8621,0.22818,0.89178,-14.82515
2301360.87827,160.0,17.79613,0.90008,0.23622,0.93056,-14.70505
2301361.13127,160.0,14.06813,0.93925,0.24834,0.97152,-14.81005
2301361.34727,160.0,11.1448,0.98376,0.25673,1.0167,-14.62619
2301361.61427,160.0,8.81772,1.03121,0.25829,1.06306,-14.06184
2301361.79227,160.0,6.97545,1.07843,0.25599,1.10839,-13.35323
2301362.01027,160.0,5.5173,1.12946,0.2452,1.15577,-12.24864
2301362.28027,160.0,4.36941,1.16921,0.22865,1.19136,-11.06491
2301362.61527,160.0,3.45686,1.21015,0.20967,1.22818,-9.82932
2301363.03327,160.0,2.73547,1.24091,0.19061,1.25547,-8.73244
2301363.55927,160.0,2.16054,1.26587,0.16829,1.277,-7.57265
2301364.21827,160.0,1.70952,1.28741,0.14882,1.29598,-6.59385
2301365.04627,160.0,1.35352,1.30352,0.13388,1.31037,-5.86398
2301366.08927,160.0,1.07079,1.31692,0.12216,1.32258,-5.29956
2301367.40327,160.0,0.84734,1.32783,0.11241,1.33258,-4.83875
2301369.05927,160.0,0.67072,1.33767,0.10537,1.34181,-4.50405
2301371.14727,160.0,0.53067,1.34832,0.10057,1.35207,-4.26573
2301373.78428,160.0,0.41976,1.35732,0.10118,1.36109,-4.26312
2301377.11528,160.0,0.33183,1.36559,0.10338,1.3695,-4.32926
2301381.32128,160.0,0.26261,1.37312,0.10738,1.37731,-4.47168
2301386.62928,160.0,0.20791,1.38262,0.11303,1.38723,-4.67341
2301393.33429,160.0,0.16452,1.3938,0.12214,1.39914,-5.00817
2301401.81029,160.0,0.13007,1.40624,0.13608,1.41281,-5.52734
2301412.5003,160.0,0.10309,1.41797,0.15237,1.42613,-6.13336
2301426.01431,160.0,0.08153,1.43289,0.17094,1.44305,-6.8032
2301443.11232,160.0,0.06443,1.45285,0.19512,1.46589,-7.64903
2301464.69833,160.0,0.05102,1.48048,0.22696,1.49778,-8.71549
2301491.94135,160.0,0.04042,1.5056,0.27112,1.52982,-10.20805
2301526.43637,160.0,0.03192,1.52785,0.31812,1.56061,-11.76184
2301569.98439,160.0,0.02528,1.55455,0.36119,1.59596,-13.08041
2301625.04943,160.0,0.01999,1.59709,0.40545,1.64775,-14.24464
2315630.11418,161.0,20004.453,0.3135,-0.02,0.31414,3.65029
2315630.25618,161.0,15829.126,0.32047,-0.00135,0.32047,0.24163
2315630.39818,161.0,12516.703,0.32898,0.01337,0.32925,-2.32695
2315630.54018,161.0,9909.4424,0.33823,0.02826,0.33941,-4.77588
2315630.70418,161.0,7835.48,0.3451,0.03968,0.34737,-6.55886
2315630.90518,161.0,6217.2461,0.35464,0.04953,0.35808,-7.95035
2315631.14318,161.0,4905.291,0.36583,0.05997,0.37071,-9.31029
2315631.38218,161.0,3881.2737,0.37726,0.06887,0.38349,-10.345
2315631.62018,161.0,3070.9827,0.3895,0.07565,0.39678,-10.99092
2315631.85818,161.0,2430.7778,0.40262,0.0849,0.41147,-11.90709
2315632.09618,161.0,1923.1537,0.4158,0.09241,0.42594,-12.52977
2315632.33418,161.0,1522.4358,0.43031,0.09915,0.44159,-12.97487
2315632.57218,161.0,1203.8446,0.44652,0.10598,0.45892,-13.35174
2315632.81118,161.0,952.86591,0.46297,0.11417,0.47684,-13.85248
2315633.04918,161.0,754.27557,0.48073,0.12058,0.49562,-14.08039
2315633.28618,161.0,596.71857,0.4984,0.12845,0.51468,-14.45233
2315633.52418,161.0,471.96338,0.51851,0.1359,0.53602,-14.68721
2315633.76318,161.0,373.20856,0.53981,0.14199,0.55818,-14.73736
2315634.00118,161.0,295.47278,0.5632,0.14909,0.5826,-14.82721
2315634.24018,161.0,233.87738,0.58452,0.15538,0.60482,-14.88627
2315634.47818,161.0,185.05922,0.60869,0.16293,0.63011,-14.98518
2315634.71418,161.0,146.35823,0.63227,0.17115,0.65502,-15.14652
2315634.95018,161.0,115.77804,0.65911,0.17617,0.68225,-14.9642
2315635.18518,161.0,91.6721,0.68459,0.18259,0.70852,-14.93355
2315635.43018,161.0,72.51701,0.71193,0.18753,0.73622,-14.75725
2315635.65918,161.0,57.36816,0.7405,0.19412,0.76552,-14.68966
2315635.89618,161.0,45.3629,0.77081,0.19975,0.79627,-14.52817
2315636.12818,161.0,35.93134,0.79816,0.20776,0.82476,-14.58984
2315636.37818,161.0,28.40909,0.83047,0.21578,0.85805,-14.56527
2315636.59318,161.0,22.48202,0.85986,0.22714,0.88936,-14.79689
2315636.85818,161.0,17.79613,0.89739,0.23738,0.92826,-14.81674
2315637.11018,161.0,14.06813,0.93791,0.24839,0.97025,-14.83333
2315637.32618,161.0,11.1448,0.98,0.25606,1.0129,-14.64321
2315637.59318,161.0,8.81772,1.02899,0.2602,1.06138,-14.19107
2315637.77118,161.0,6.97545,1.08233,0.25642,1.11229,-13.32862
2315637.98918,161.0,5.5173,1.1239,0.2462,1.15055,-12.35606
2315638.25918,161.0,4.36941,1.17524,0.23197,1.19792,-11.16563
2315638.59418,161.0,3.45686,1.2112,0.21558,1.23023,-10.0924
2315639.01318,161.0,2.73547,1.24358,0.19156,1.25825,-8.75709
2315639.53818,161.0,2.16054,1.27196,0.17182,1.28352,-7.69324
2315640.19718,161.0,1.70952,1.29207,0.15385,1.3012,-6.79046
2315641.02518,161.0,1.35352,1.30804,0.13688,1.31518,-5.97407
2315642.06818,161.0,1.07079,1.32184,0.12307,1.32756,-5.31913
2315643.38219,161.0,0.84734,1.33438,0.11316,1.33917,-4.84739
2315645.03819,161.0,0.67072,1.34494,0.10715,1.3492,-4.55486
2315647.12619,161.0,0.53067,1.35252,0.10197,1.35636,-4.31133
2315649.76319,161.0,0.41976,1.36085,0.10155,1.36463,-4.26753
2315653.09419,161.0,0.33183,1.37014,0.10232,1.37395,-4.27103
2315657.30019,161.0,0.26261,1.38061,0.1064,1.3847,-4.40681
2315662.6082,161.0,0.20791,1.3899,0.11372,1.39454,-4.67742
2315669.3122,161.0,0.16452,1.39934,0.12315,1.40475,-5.02924
2315677.78921,161.0,0.13007,1.41201,0.13476,1.41843,-5.45155
2315688.47921,161.0,0.10309,1.4279,0.15075,1.43583,-6.02658
2315701.99322,161.0,0.08153,1.44588,0.17543,1.45648,-6.91801
2315719.09123,161.0,0.06443,1.46323,0.20603,1.47766,-8.01497
2315740.67724,161.0,0.05102,1.47679,0.23804,1.49585,-9.15662
2315767.92026,161.0,0.04042,1.49672,0.26869,1.52065,-10.17732
2315802.41528,161.0,0.03192,1.5282,0.30489,1.55832,-11.28293
2315845.96331,161.0,0.02528,1.56634,0.35056,1.60509,-12.61547
2315901.02834,161.0,0.01999,1.60816,0.40258,1.65778,-14.0543
2329918.35619,162.0,20004.453,0.31558,-0.02223,0.31636,4.02962
2329918.49919,162.0,15829.126,0.3215,-0.00293,0.32151,0.52156
2329918.64119,162.0,12516.703,0.32853,0.01219,0.32876,-2.12537
2329918.78319,162.0,9909.4424,0.33827,0.02869,0.33949,-4.84704
2329918.94719,162.0,7835.48,0.34583,0.03973,0.34811,-6.55395
2329919.14819,162.0,6217.2461,0.35675,0.04947,0.36016,-7.89422
2329919.38619,162.0,4905.291,0.36589,0.05856,0.37055,-9.0934
2329919.62419,162.0,3881.2737,0.37599,0.06786,0.38206,-10.23129
2329919.86219,162.0,3070.9827,0.39056,0.07477,0.39766,-10.8374
2329920.10119,162.0,2430.7778,0.40172,0.08496,0.4106,-11.94144
2329920.33919,162.0,1923.1537,0.41646,0.09232,0.42657,-12.49917
2329920.57719,162.0,1522.4358,0.42978,0.09747,0.4407,-12.77804
2329920.81519,162.0,1203.8446,0.44619,0.1065,0.45873,-13.42463
2329921.05419,162.0,952.86591,0.46376,0.11374,0.47751,-13.78039
2329921.29219,162.0,754.27557,0.48099,0.12085,0.49594,-14.10431
2329921.52919,162.0,596.71857,0.49888,0.12811,0.51506,-14.40169
2329921.76719,162.0,471.96338,0.51905,0.13514,0.53635,-14.59323
2329922.00619,162.0,373.20856,0.53821,0.14025,0.55618,-14.60577
2329922.24319,162.0,295.47278,0.56175,0.14829,0.581,-14.78787
2329922.48319,162.0,233.87738,0.58437,0.15524,0.60464,-14.87698
2329922.72119,162.0,185.05922,0.60742,0.16238,0.62875,-14.96658
2329922.95719,162.0,146.35823,0.6333,0.16789,0.65517,-14.84775
2329923.19319,162.0,115.77804,0.65732,0.17545,0.68033,-14.94447
2329923.42819,162.0,91.6721,0.68447,0.18218,0.70831,-14.90461
2329923.67319,162.0,72.51701,0.71273,0.18714,0.73689,-14.71217
2329923.90219,162.0,57.36816,0.7417,0.19394,0.76663,-14.65404
2329924.13919,162.0,45.3629,0.76884,0.19875,0.79412,-14.49364
2329924.37119,162.0,35.93134,0.79671,0.20682,0.82312,-14.55199
2329924.62119,162.0,28.40909,0.82766,0.21436,0.85497,-14.52038
2329924.83619,162.0,22.48202,0.85983,0.22484,0.88874,-14.65431
2329925.10019,162.0,17.79613,0.89508,0.23807,0.9262,-14.89463
2329925.35319,162.0,14.06813,0.93497,0.24651,0.96692,-14.77012
2329925.56919,162.0,11.1448,0.97817,0.25637,1.01121,-14.6865
2329925.83619,162.0,8.81772,1.02633,0.25956,1.05865,-14.19259
2329926.01419,162.0,6.97545,1.07926,0.25943,1.11,-13.51599
2329926.23219,162.0,5.5173,1.12601,0.24475,1.1523,-12.26292
2329926.50219,162.0,4.36941,1.1719,0.23471,1.19518,-11.32542
2329926.83719,162.0,3.45686,1.20848,0.21427,1.22733,-10.05437
2329927.25519,162.0,2.73547,1.24341,0.19311,1.25832,-8.82793
2329927.78119,162.0,2.16054,1.27029,0.17326,1.28205,-7.76706
2329928.44019,162.0,1.70952,1.29042,0.155,1.29969,-6.84924
2329929.26819,162.0,1.35352,1.30718,0.1374,1.31438,-6.00028
2329930.31119,162.0,1.07079,1.32178,0.12372,1.32755,-5.34723
2329931.62519,162.0,0.84734,1.33474,0.11452,1.33965,-4.90396
2329933.28119,162.0,0.67072,1.3442,0.10723,1.34847,-4.56108
2329935.3702,162.0,0.53067,1.35255,0.10206,1.35639,-4.31505
2329938.0062,162.0,0.41976,1.36236,0.10075,1.36608,-4.22949
2329941.3382,162.0,0.33183,1.37277,0.10267,1.3766,-4.2772
2329945.5432,162.0,0.26261,1.38184,0.1084,1.38609,-4.48554
2329950.8522,162.0,0.20791,1.3897,0.11659,1.39458,-4.79586
2329957.55621,162.0,0.16452,1.39822,0.12518,1.40381,-5.116
2329966.03221,162.0,0.13007,1.41,0.13648,1.41659,-5.52873
2329976.72322,162.0,0.10309,1.42366,0.15263,1.43182,-6.1191
2329990.23723,162.0,0.08153,1.43923,0.17368,1.44967,-6.88083
2330007.33424,162.0,0.06443,1.45663,0.19964,1.47024,-7.80404
2330028.92125,162.0,0.05102,1.47739,0.22479,1.4944,-8.6513
2330056.16327,162.0,0.04042,1.50939,0.25852,1.53137,-9.71901
2330090.65929,162.0,0.03192,1.54667,0.30761,1.57696,-11.24852
2330134.20731,162.0,0.02528,1.58014,0.36716,1.62223,-13.08104
2330189.27235,162.0,0.01999,1.61071,0.42515,1.66587,-14.78602
2344200.58575,163.0,20004.453,0.31526,-0.02007,0.3159,3.6425
2344200.72875,163.0,15829.126,0.32095,-0.00194,0.32096,0.34686
2344200.87075,163.0,12516.703,0.33081,0.0147,0.33113,-2.54505
2344201.01275,163.0,9909.4424,0.33621,0.02725,0.33731,-4.6339
2344201.17675,163.0,7835.48,0.34648,0.04011,0.34879,-6.60388
2344201.37775,163.0,6217.2461,0.35462,0.04818,0.35788,-7.73716
2344201.61575,163.0,4905.291,0.36512,0.05928,0.3699,-9.22186
2344201.85475,163.0,3881.2737,0.37633,0.06794,0.38241,-10.23354
2344202.09275,163.0,3070.9827,0.38953,0.07642,0.39696,-11.09996
2344202.33075,163.0,2430.7778,0.40139,0.08319,0.40992,-11.70907
2344202.56875,163.0,1923.1537,0.41537,0.09181,0.42539,-12.4643
2344202.80675,163.0,1522.4358,0.43043,0.09877,0.44161,-12.92389
2344203.04475,163.0,1203.8446,0.44709,0.10699,0.45971,-13.45834
2344203.28375,163.0,952.86591,0.46251,0.113,0.47612,-13.72962
2344203.52175,163.0,754.27557,0.48107,0.12021,0.49586,-14.03023
2344203.75875,163.0,596.71857,0.49992,0.12612,0.51559,-14.15876
2344203.99675,163.0,471.96338,0.51923,0.13237,0.53584,-14.30243
2344204.23575,163.0,373.20856,0.54033,0.14095,0.55841,-14.6206
2344204.47275,163.0,295.47278,0.56168,0.14819,0.5809,-14.77989
2344204.71275,163.0,233.87738,0.58401,0.15559,0.60438,-14.91814
2344204.95075,163.0,185.05922,0.60889,0.16117,0.62986,-14.82632
2344205.18675,163.0,146.35823,0.63131,0.1673,0.6531,-14.84242
2344205.42275,163.0,115.77804,0.65809,0.17387,0.68067,-14.79995
2344205.65775,163.0,91.6721,0.68427,0.18261,0.70822,-14.94202
2344205.90275,163.0,72.51701,0.7132,0.18731,0.73739,-14.71571
2344206.13175,163.0,57.36816,0.73853,0.19253,0.76321,-14.61172
2344206.36875,163.0,45.3629,0.7684,0.19967,0.79392,-14.56642
2344206.60075,163.0,35.93134,0.79768,0.20735,0.82419,-14.57095
2344206.85075,163.0,28.40909,0.82562,0.2158,0.85336,-14.64847
2344207.06575,163.0,22.48202,0.85978,0.22625,0.88905,-14.74338
2344207.33075,163.0,17.79613,0.89441,0.23711,0.92531,-14.84792
2344207.58275,163.0,14.06813,0.93374,0.24863,0.96627,-14.91049
2344207.79875,163.0,11.1448,0.9788,0.25793,1.01221,-14.76271
2344208.06575,163.0,8.81772,1.0279,0.26164,1.06067,-14.28074
2344208.24375,163.0,6.97545,1.07424,0.25829,1.10485,-13.51943
2344208.46275,163.0,5.5173,1.12624,0.25185,1.15406,-12.60526
2344208.73175,163.0,4.36941,1.16812,0.23522,1.19157,-11.38498
2344209.06675,163.0,3.45686,1.21045,0.2162,1.22961,-10.12665
2344209.48575,163.0,2.73547,1.24491,0.19648,1.26031,-8.96869
2344210.01075,163.0,2.16054,1.27103,0.17441,1.28294,-7.81316
2344210.66975,163.0,1.70952,1.29268,0.15474,1.30191,-6.82604
2344211.49875,163.0,1.35352,1.31046,0.13861,1.31777,-6.03766
2344212.54076,163.0,1.07079,1.3238,0.12675,1.32985,-5.46925
2344213.85476,163.0,0.84734,1.3348,0.11575,1.33981,-4.95619
2344215.51076,163.0,0.67072,1.3446,0.10797,1.34893,-4.59087
2344217.59976,163.0,0.53067,1.35529,0.10295,1.35919,-4.3441
2344220.23576,163.0,0.41976,1.3645,0.10192,1.3683,-4.27168
2344223.56776,163.0,0.33183,1.37303,0.10379,1.37695,-4.32296
2344227.77276,163.0,0.26261,1.38222,0.10656,1.38633,-4.40828
2344233.08177,163.0,0.20791,1.39305,0.11272,1.39761,-4.62587
2344239.78577,163.0,0.16452,1.40536,0.12379,1.4108,-5.03375
2344248.26278,163.0,0.13007,1.41699,0.13998,1.42388,-5.64166
2344258.95278,163.0,0.10309,1.42679,0.15865,1.43558,-6.34501
2344272.46679,163.0,0.08153,1.43851,0.17791,1.44947,-7.05026
2344289.5638,163.0,0.06443,1.45458,0.20139,1.46846,-7.88262
2344311.15081,163.0,0.05102,1.47839,0.22882,1.49599,-8.79825
2344338.39283,163.0,0.04042,1.50347,0.265,1.52664,-9.99636
2344372.88885,163.0,0.03192,1.53216,0.30307,1.56185,-11.18896
2344416.43688,163.0,0.02528,1.573,0.34324,1.61001,-12.30934
2344471.50191,163.0,0.01999,1.63003,0.39739,1.67777,-13.70109
2358493.61139,164.0,20004.453,0.31542,-0.0196,0.31603,3.55539
2358493.75439,164.0,15829.126,0.3213,-0.00308,0.32132,0.54892
2358493.89639,164.0,12516.703,0.3301,0.0137,0.33038,-2.37715
2358494.03839,164.0,9909.4424,0.33701,0.02688,0.33808,-4.55965
2358494.20239,164.0,7835.48,0.34573,0.03963,0.34799,-6.53917
2358494.40339,164.0,6217.2461,0.35498,0.0497,0.35844,-7.96972
2358494.6414,164.0,4905.291,0.36627,0.05901,0.37099,-9.15199
2358494.8804,164.0,3881.2737,0.37767,0.06703,0.38357,-10.06372
2358495.1184,164.0,3070.9827,0.38829,0.07462,0.39539,-10.87807
2358495.3564,164.0,2430.7778,0.40358,0.0836,0.41215,-11.70278
2358495.5944,164.0,1923.1537,0.41633,0.09174,0.42632,-12.42703
2358495.8324,164.0,1522.4358,0.42981,0.09896,0.44106,-12.96561
2358496.0704,164.0,1203.8446,0.44617,0.10624,0.45864,-13.39391
2358496.3084,164.0,952.86591,0.46191,0.11302,0.47554,-13.74933
2358496.5474,164.0,754.27557,0.47982,0.11959,0.4945,-13.99546
2358496.7844,164.0,596.71857,0.49935,0.12662,0.51515,-14.22827
2358497.0224,164.0,471.96338,0.51927,0.13205,0.5358,-14.26803
2358497.2614,164.0,373.20856,0.53876,0.14072,0.55684,-14.6377
2358497.4984,164.0,295.47278,0.5607,0.14792,0.57988,-14.77848
2358497.7384,164.0,233.87738,0.58225,0.15586,0.60275,-14.98552
2358497.9764,164.0,185.05922,0.60777,0.16068,0.62865,-14.80864
2358498.2124,164.0,146.35823,0.63262,0.16729,0.65436,-14.8124
2358498.4484,164.0,115.77804,0.65911,0.17568,0.68212,-14.92447
2358498.6834,164.0,91.6721,0.68387,0.18126,0.70748,-14.8449
2358498.9284,164.0,72.51701,0.71129,0.18791,0.73569,-14.79846
2358499.1574,164.0,57.36816,0.73844,0.19221,0.76305,-14.58967
2358499.3944,164.0,45.3629,0.7675,0.19895,0.79287,-14.53255
2358499.6264,164.0,35.93134,0.79687,0.20669,0.82324,-14.54054
2358499.8764,164.0,28.40909,0.82741,0.21561,0.85504,-14.60585
2358500.0904,164.0,22.48202,0.85771,0.22477,0.88667,-14.68482
2358500.3554,164.0,17.79613,0.89419,0.23889,0.92555,-14.95762
2358500.6084,164.0,14.06813,0.93321,0.24774,0.96553,-14.86728
2358500.8244,164.0,11.1448,0.9773,0.25823,1.01084,-14.80086
2358501.0914,164.0,8.81772,1.02387,0.26414,1.05739,-14.46569
2358501.2694,164.0,6.97545,1.07742,0.26033,1.10842,-13.58381
2358501.4874,164.0,5.5173,1.12239,0.25078,1.15006,-12.59514
2358501.7574,164.0,4.36941,1.17366,0.23767,1.19748,-11.44791
2358502.0924,164.0,3.45686,1.21097,0.22011,1.23081,-10.30178
2358502.5104,164.0,2.73547,1.24543,0.1982,1.2611,-9.04244
2358503.0354,164.0,2.16054,1.27503,0.17661,1.28721,-7.88619
2358503.6954,164.0,1.70952,1.29553,0.15786,1.30511,-6.94725
2358504.5234,164.0,1.35352,1.31224,0.14118,1.31982,-6.14062
2358505.5664,164.0,1.07079,1.3265,0.12593,1.33246,-5.42297
2358506.8804,164.0,0.84734,1.33996,0.116,1.34497,-4.94759
2358508.5354,164.0,0.67072,1.35074,0.10927,1.35515,-4.62514
2358510.6244,164.0,0.53067,1.35938,0.10552,1.36347,-4.43856
2358513.26141,164.0,0.41976,1.36765,0.1033,1.37155,-4.31948
2358516.59241,164.0,0.33183,1.37711,0.10359,1.381,-4.30177
2358520.79841,164.0,0.26261,1.38667,0.10782,1.39086,-4.44594
2358526.10641,164.0,0.20791,1.39668,0.11483,1.40139,-4.70009
2358532.81042,164.0,0.16452,1.40634,0.12465,1.41185,-5.06516
2358541.28742,164.0,0.13007,1.41848,0.13558,1.42494,-5.45966
2358551.97743,164.0,0.10309,1.4342,0.15208,1.44224,-6.05284
2358565.49144,164.0,0.08153,1.45246,0.1758,1.46306,-6.90119
2358582.58945,164.0,0.06443,1.47044,0.20683,1.48491,-8.00668
2358604.17546,164.0,0.05102,1.48478,0.23938,1.50396,-9.15836
2358631.41848,164.0,0.04042,1.50535,0.27064,1.52948,-10.19218
2358665.9135,164.0,0.03192,1.53702,0.30736,1.56745,-11.30818
2358709.46152,164.0,0.02528,1.57634,0.35337,1.61546,-12.6352
2358764.52656,164.0,0.01999,1.61829,0.40561,1.66834,-14.07079
2372769.32311,165.0,20004.453,0.31642,-0.02048,0.31708,3.70364
2372769.46611,165.0,15829.126,0.32217,-0.00213,0.32217,0.37819
2372769.60811,165.0,12516.703,0.32975,0.01339,0.33002,-2.32497
2372769.75011,165.0,9909.4424,0.33743,0.02694,0.3385,-4.56448
2372769.91411,165.0,7835.48,0.34759,0.03992,0.34987,-6.55164
2372770.11511,165.0,6217.2461,0.3562,0.04882,0.35953,-7.80499
2372770.35311,165.0,4905.291,0.36649,0.05945,0.37128,-9.21337
2372770.59211,165.0,3881.2737,0.37818,0.068,0.38424,-10.19369
2372770.83011,165.0,3070.9827,0.39042,0.07754,0.39804,-11.23382
2372771.06811,165.0,2430.7778,0.40239,0.08335,0.41093,-11.70307
2372771.30611,165.0,1923.1537,0.41695,0.09188,0.42695,-12.42728
2372771.54411,165.0,1522.4358,0.43134,0.09891,0.44254,-12.91567
2372771.78211,165.0,1203.8446,0.44737,0.10514,0.45955,-13.22509
2372772.02111,165.0,952.86591,0.46324,0.11253,0.47671,-13.65406
2372772.25911,165.0,754.27557,0.48017,0.11994,0.49492,-14.02436
2372772.49611,165.0,596.71857,0.49769,0.12711,0.51366,-14.32666
2372772.73311,165.0,471.96338,0.51907,0.13428,0.53616,-14.50397
2372772.97211,165.0,373.20856,0.53938,0.14054,0.55739,-14.60451
2372773.21011,165.0,295.47278,0.56156,0.14731,0.58056,-14.69911
2372773.44911,165.0,233.87738,0.58278,0.15323,0.60259,-14.73127
2372773.68711,165.0,185.05922,0.60606,0.16094,0.62706,-14.87219
2372773.92411,165.0,146.35823,0.63107,0.16815,0.65309,-14.9197
2372774.16011,165.0,115.77804,0.65826,0.17423,0.68093,-14.82544
2372774.39411,165.0,91.6721,0.68391,0.18179,0.70766,-14.88568
2372774.64011,165.0,72.51701,0.71112,0.18602,0.73505,-14.65915
2372774.86911,165.0,57.36816,0.7387,0.1928,0.76344,-14.62787
2372775.10511,165.0,45.3629,0.76682,0.19818,0.79201,-14.49101
2372775.33811,165.0,35.93134,0.79515,0.20746,0.82177,-14.62324
2372775.58811,165.0,28.40909,0.82666,0.2152,0.85421,-14.59144
2372775.80211,165.0,22.48202,0.8583,0.22648,0.88768,-14.78153
2372776.06711,165.0,17.79613,0.89244,0.23838,0.92373,-14.95528
2372776.31911,165.0,14.06813,0.93156,0.2511,0.96481,-15.0855
2372776.53611,165.0,11.1448,0.97835,0.25887,1.01202,-14.82072
2372776.80311,165.0,8.81772,1.02555,0.26422,1.05904,-14.44746
