Repository: SebaVillagra00/ICM2985-SOH-IPRE

## Data University of Cambridge (EIS Cambridge)
Data publicada en "Identifying degradation patterns of lithium ion batteries from impedance spectroscopy using machine learning" (Zhang, Tang, Zhang, Wang, Stimming & Lee, 2020) https://www.nature.com/articles/s41467-020-15235-7.

Carpeta contiene:
* Paper de Nature Comunications (IF: 16.6).
* Data frames para IOS.
* Data frames para Windows.

Cada Data frame está contenido en un archivo .txt con las siguientes columnas:
* time/s: tiempo en que se mide la muestra.
* cycle number: ciclo de carga de la batería.
* freq/Hz: frecuencia de la señal de input.
* Re(Z)/Ohm: Parte resistiva de la impedancia.
* Im(Z)/Ohm: Parte reactiva de la impedancia.

File: EIS Cambridge/csvEIS/EIS_state_III_45C01.csv (part 16 of 27)
time/s,cycle number,freq/Hz,Re(Z)/Ohm,-Im(Z)/Ohm,|Z|/Ohm,Phase(Z)/deg
2667826.57703,166.0,0.02528,1.68872,-0.11908,1.69292,4.03359
2667881.64206,166.0,0.01999,2.03562,0.16608,2.04238,-4.66426
2683004.58269,167.0,20004.453,0.76427,-0.01784,0.76448,1.33693
2683004.72569,167.0,15829.126,0.77222,-0.00353,0.77222,0.26193
2683004.86769,167.0,12516.703,0.78018,0.00863,0.78023,-0.63381
2683005.00969,167.0,9909.4424,0.78729,0.01521,0.78744,-1.10654
2683005.17369,167.0,7835.48,0.79501,0.02192,0.79531,-1.57904
2683005.37469,167.0,6217.2461,0.80234,0.02911,0.80286,-2.07796
2683005.61269,167.0,4905.291,0.80782,0.03407,0.80854,-2.41525
2683005.85169,167.0,3881.2737,0.8153,0.03565,0.81608,-2.50401
2683006.08969,167.0,3070.9827,0.82145,0.03842,0.82234,-2.67814
2683006.32769,167.0,2430.7778,0.83067,0.04123,0.83169,-2.84175
2683006.56569,167.0,1923.1537,0.83699,0.04543,0.83822,-3.10707
2683006.80369,167.0,1522.4358,0.84382,0.04906,0.84525,-3.32724
2683007.04169,167.0,1203.8446,0.8501,0.05028,0.85158,-3.38509
2683007.28069,167.0,952.86591,0.8588,0.05189,0.86037,-3.45771
2683007.51869,167.0,754.27557,0.86549,0.05509,0.86724,-3.64195
2683007.75569,167.0,596.71857,0.87239,0.05615,0.8742,-3.68259
2683007.99369,167.0,471.96338,0.88184,0.06057,0.88392,-3.92905
2683008.23269,167.0,373.20856,0.89169,0.06325,0.89393,-4.05725
2683008.47069,167.0,295.47278,0.89959,0.06656,0.90205,-4.23177
2683008.70969,167.0,233.87738,0.90916,0.07039,0.91188,-4.42705
2683008.94769,167.0,185.05922,0.91929,0.07611,0.92244,-4.73275
2683009.18369,167.0,146.35823,0.92926,0.08053,0.93274,-4.95267
2683009.41969,167.0,115.77804,0.94088,0.08693,0.94489,-5.2789
2683009.65469,167.0,91.6721,0.95314,0.09306,0.95767,-5.57637
2683009.89969,167.0,72.51701,0.9684,0.09942,0.97349,-5.86179
2683010.12869,167.0,57.36816,0.98723,0.10735,0.99304,-6.20579
2683010.3657,167.0,45.3629,1.00702,0.11254,1.01329,-6.37662
2683010.5977,167.0,35.93134,1.02749,0.11568,1.03398,-6.42352
2683010.8477,167.0,28.40909,1.05166,0.11652,1.0581,-6.32259
2683011.0627,167.0,22.48202,1.074,0.11216,1.07984,-5.96196
2683011.3277,167.0,17.79613,1.09511,0.10621,1.10025,-5.53974
2683011.5797,167.0,14.06813,1.1148,0.09854,1.11915,-5.05153
2683011.7957,167.0,11.1448,1.12995,0.08698,1.13329,-4.40162
2683012.0627,167.0,8.81772,1.14291,0.07782,1.14556,-3.89513
2683012.2417,167.0,6.97545,1.14949,0.0679,1.1515,-3.38053
2683012.4597,167.0,5.5173,1.15638,0.05884,1.15788,-2.91285
2683012.7287,167.0,4.36941,1.16338,0.04873,1.1644,-2.39874
2683013.0637,167.0,3.45686,1.17275,0.04417,1.17358,-2.15684
2683013.4827,167.0,2.73547,1.17571,0.04544,1.17658,-2.21354
2683014.0077,167.0,2.16054,1.17623,0.04507,1.17709,-2.19454
2683014.6667,167.0,1.70952,1.17358,0.04205,1.17434,-2.05198
2683015.4957,167.0,1.35352,1.1738,0.03685,1.17438,-1.79809
2683016.5387,167.0,1.07079,1.17883,0.02955,1.1792,-1.43599
2683017.8517,167.0,0.84734,1.18908,0.02635,1.18937,-1.26931
2683019.5077,167.0,0.67072,1.20325,0.02836,1.20358,-1.35028
2683021.5967,167.0,0.53067,1.21822,0.04127,1.21892,-1.94005
2683024.2337,167.0,0.41976,1.22442,0.0648,1.22613,-3.02923
2683027.56471,167.0,0.33183,1.21631,0.09009,1.21964,-4.23616
2683031.77071,167.0,0.26261,1.19449,0.10508,1.19911,-5.0273
2683037.07871,167.0,0.20791,1.17029,0.10106,1.17464,-4.93566
2683043.78271,167.0,0.16452,1.15639,0.07568,1.15887,-3.74417
2683052.25972,167.0,0.13007,1.17067,0.03527,1.17121,-1.72556
2683062.94973,167.0,0.10309,1.2254,0.00045,1.2254,-0.02117
2683076.46373,167.0,0.08153,1.32329,0.00014,1.32329,-0.00626
2683093.56074,167.0,0.06443,1.43287,0.05582,1.43396,-2.23099
2683115.14776,167.0,0.05102,1.52654,0.20431,1.54016,-7.62315
2683142.38977,167.0,0.04042,1.52293,0.41455,1.57835,-15.22731
2683176.88479,167.0,0.03192,1.37886,0.60715,1.50661,-23.76527
2683220.43182,167.0,0.02528,1.11263,0.67386,1.30078,-31.20116
2683275.49685,167.0,0.01999,0.80953,0.51819,0.96117,-32.62365
2698393.11424,168.0,20004.453,0.76073,-0.01827,0.76095,1.3758
2698393.25724,168.0,15829.126,0.76609,-0.00351,0.7661,0.26281
2698393.39924,168.0,12516.703,0.77529,0.00765,0.77532,-0.56546
2698393.54124,168.0,9909.4424,0.78343,0.0163,0.78359,-1.19194
2698393.70524,168.0,7835.48,0.78959,0.02318,0.78993,-1.68133
2698393.90624,168.0,6217.2461,0.79712,0.02887,0.79764,-2.074
2698394.14424,168.0,4905.291,0.80383,0.03215,0.80447,-2.29034
2698394.38324,168.0,3881.2737,0.81179,0.03583,0.81258,-2.527
2698394.62124,168.0,3070.9827,0.8172,0.041,0.81823,-2.87234
2698394.85924,168.0,2430.7778,0.825,0.04088,0.82601,-2.83682
2698395.09724,168.0,1923.1537,0.83176,0.04532,0.83299,-3.11887
2698395.33524,168.0,1522.4358,0.83931,0.04677,0.84061,-3.18926
2698395.57324,168.0,1203.8446,0.8466,0.05068,0.84812,-3.42573
2698395.81224,168.0,952.86591,0.85422,0.05107,0.85574,-3.4214
2698396.05024,168.0,754.27557,0.86254,0.05409,0.86423,-3.58861
2698396.28824,168.0,596.71857,0.87021,0.0582,0.87215,-3.82615
2698396.52524,168.0,471.96338,0.87729,0.06032,0.87936,-3.9334
2698396.76424,168.0,373.20856,0.88617,0.06377,0.88846,-4.116
2698397.00225,168.0,295.47278,0.89531,0.06795,0.89789,-4.34013
2698397.24125,168.0,233.87738,0.90526,0.07131,0.90806,-4.50382
2698397.47925,168.0,185.05922,0.91434,0.07555,0.91745,-4.72331
2698397.71525,168.0,146.35823,0.92447,0.07995,0.92792,-4.94274
2698397.95225,168.0,115.77804,0.93531,0.08654,0.9393,-5.28629
2698398.18625,168.0,91.6721,0.9498,0.09254,0.95429,-5.56515
2698398.43125,168.0,72.51701,0.96422,0.10161,0.96956,-6.01549
2698398.66125,168.0,57.36816,0.98237,0.10711,0.98819,-6.22225
2698398.89725,168.0,45.3629,1.00274,0.11328,1.00911,-6.44562
2698399.12925,168.0,35.93134,1.02316,0.11805,1.02995,-6.58147
2698399.38025,168.0,28.40909,1.04771,0.11622,1.05414,-6.33006
2698399.59425,168.0,22.48202,1.07006,0.11325,1.07604,-6.04157
2698399.85925,168.0,17.79613,1.09051,0.10679,1.09572,-5.59275
2698400.11125,168.0,14.06813,1.11156,0.09972,1.11603,-5.12654
2698400.32725,168.0,11.1448,1.12654,0.08669,1.12987,-4.40018
2698400.59525,168.0,8.81772,1.1399,0.07777,1.14255,-3.90283
2698400.77325,168.0,6.97545,1.14795,0.07037,1.15011,-3.50791
2698400.99125,168.0,5.5173,1.15432,0.05918,1.15583,-2.93478
2698401.26025,168.0,4.36941,1.16172,0.05036,1.16281,-2.48213
2698401.59525,168.0,3.45686,1.16993,0.04488,1.17079,-2.19695
2698402.01425,168.0,2.73547,1.17402,0.04554,1.1749,-2.22126
2698402.53925,168.0,2.16054,1.17424,0.0457,1.17512,-2.22893
2698403.19925,168.0,1.70952,1.17236,0.04342,1.17316,-2.1212
2698404.02725,168.0,1.35352,1.17225,0.0375,1.17285,-1.83207
2698405.07025,168.0,1.07079,1.1764,0.03104,1.17681,-1.51119
2698406.38425,168.0,0.84734,1.18638,0.02588,1.18666,-1.24951
2698408.03925,168.0,0.67072,1.19949,0.02786,1.19982,-1.33055
2698410.12825,168.0,0.53067,1.21513,0.03947,1.21577,-1.86034
2698412.76525,168.0,0.41976,1.22334,0.06295,1.22496,-2.9457
2698416.09626,168.0,0.33183,1.21695,0.08924,1.22022,-4.19418
2698420.30226,168.0,0.26261,1.19661,0.10678,1.20136,-5.09919
2698425.61026,168.0,0.20791,1.17098,0.10606,1.17577,-5.17533
2698432.31427,168.0,0.16452,1.1538,0.08233,1.15674,-4.08137
2698440.79127,168.0,0.13007,1.16287,0.04232,1.16364,-2.08418
2698451.48128,168.0,0.10309,1.21217,0.0029,1.21217,-0.13703
2698464.99529,168.0,0.08153,1.30789,-0.00552,1.3079,0.24173
2698482.0923,168.0,0.06443,1.41958,0.04103,1.42017,-1.65539
2698503.67931,168.0,0.05102,1.52679,0.18041,1.53742,-6.73899
2698530.92132,168.0,0.04042,1.54286,0.39257,1.59202,-14.27562
2698565.41635,168.0,0.03192,1.41603,0.60237,1.53883,-23.04451
2698608.96337,168.0,0.02528,1.15352,0.69785,1.34818,-31.17293
2698664.0284,168.0,0.01999,0.83484,0.58041,1.01677,-34.80835
2713767.02935,169.0,20004.453,0.75746,-0.01889,0.7577,1.42856
2713767.17235,169.0,15829.126,0.76536,-0.00348,0.76537,0.26018
2713767.31435,169.0,12516.703,0.77472,0.00723,0.77475,-0.53476
2713767.45635,169.0,9909.4424,0.78087,0.01493,0.78101,-1.09566
2713767.62035,169.0,7835.48,0.78954,0.02408,0.7899,-1.74683
2713767.82135,169.0,6217.2461,0.79618,0.02859,0.79669,-2.05637
2713768.05935,169.0,4905.291,0.80291,0.03295,0.80358,-2.34992
2713768.29735,169.0,3881.2737,0.80995,0.03758,0.81083,-2.65659
2713768.53535,169.0,3070.9827,0.81634,0.03917,0.81728,-2.74699
2713768.77335,169.0,2430.7778,0.8237,0.04205,0.82477,-2.92273
2713769.01235,169.0,1923.1537,0.83107,0.04571,0.83233,-3.14845
2713769.25035,169.0,1522.4358,0.83753,0.04738,0.83887,-3.23798
2713769.48835,169.0,1203.8446,0.84574,0.04894,0.84716,-3.31171
2713769.72635,169.0,952.86591,0.85316,0.05242,0.85476,-3.51622
2713769.96535,169.0,754.27557,0.85952,0.05487,0.86127,-3.65259
2713770.20235,169.0,596.71857,0.8673,0.05812,0.86925,-3.83387
2713770.43935,169.0,471.96338,0.87619,0.06183,0.87837,-4.03679
2713770.67935,169.0,373.20856,0.88605,0.06323,0.8883,-4.08155
2713770.91635,169.0,295.47278,0.8942,0.06697,0.8967,-4.28284
2713771.15535,169.0,233.87738,0.90394,0.07045,0.90669,-4.45634
2713771.39435,169.0,185.05922,0.91321,0.07587,0.91635,-4.74904
2713771.63035,169.0,146.35823,0.92307,0.08113,0.92663,-5.02269
2713771.86635,169.0,115.77804,0.9368,0.08623,0.94076,-5.25893
2713772.10135,169.0,91.6721,0.94796,0.09338,0.95255,-5.62554
2713772.34635,169.0,72.51701,0.96511,0.10055,0.97033,-5.94783
2713772.57535,169.0,57.36816,0.98103,0.10934,0.98711,-6.35962
2713772.81235,169.0,45.3629,1.00021,0.11292,1.00657,-6.44107
2713773.04435,169.0,35.93134,1.02334,0.11648,1.02995,-6.49377
2713773.29435,169.0,28.40909,1.04635,0.11666,1.05283,-6.36158
2713773.50935,169.0,22.48202,1.06804,0.11283,1.07398,-6.03027
2713773.77435,169.0,17.79613,1.09072,0.10852,1.0961,-5.68208
2713774.02635,169.0,14.06813,1.10892,0.10016,1.11344,-5.1612
2713774.24235,169.0,11.1448,1.12509,0.08875,1.12859,-4.51047
2713774.50935,169.0,8.81772,1.13949,0.07795,1.14215,-3.91358
2713774.68735,169.0,6.97545,1.14632,0.07133,1.14854,-3.56045
2713774.90635,169.0,5.5173,1.15285,0.05912,1.15437,-2.93577
2713775.17535,169.0,4.36941,1.16119,0.04947,1.16225,-2.43945
2713775.51035,169.0,3.45686,1.16929,0.04473,1.17015,-2.19089
2713775.92935,169.0,2.73547,1.17305,0.04582,1.17395,-2.23683
2713776.45435,169.0,2.16054,1.1745,0.04569,1.17539,-2.22792
2713777.11335,169.0,1.70952,1.172,0.04356,1.17281,-2.12834
2713777.94235,169.0,1.35352,1.1715,0.03855,1.17213,-1.88487
2713778.98535,169.0,1.07079,1.17426,0.03224,1.1747,-1.57274
2713780.29835,169.0,0.84734,1.18331,0.02596,1.18359,-1.25695
2713781.95435,169.0,0.67072,1.19705,0.02616,1.19733,-1.25196
2713784.04336,169.0,0.53067,1.2137,0.0369,1.21426,-1.74129
2713786.68036,169.0,0.41976,1.22414,0.0587,1.22555,-2.74531
2713790.01136,169.0,0.33183,1.22107,0.08694,1.22416,-4.07281
2713794.21736,169.0,0.26261,1.20211,0.10818,1.20697,-5.14232
2713799.52537,169.0,0.20791,1.17531,0.11239,1.18067,-5.46234
2713806.22937,169.0,0.16452,1.15357,0.09196,1.15723,-4.55765
2713814.70637,169.0,0.13007,1.15621,0.05189,1.15738,-2.5698
2713825.39638,169.0,0.10309,1.19723,0.00809,1.19726,-0.38733
2713838.90939,169.0,0.08153,1.28808,-0.01172,1.28814,0.52133
2713856.0074,169.0,0.06443,1.40301,0.02142,1.40317,-0.87448
2713877.59341,169.0,0.05102,1.52521,0.14976,1.53255,-5.60805
2713904.83643,169.0,0.04042,1.56443,0.36351,1.60611,-13.08104
2713939.33145,169.0,0.03192,1.45765,0.59191,1.57325,-22.10065
2713982.87847,169.0,0.02528,1.20753,0.72133,1.40657,-30.85221
2714037.94351,169.0,0.01999,0.87033,0.64347,1.08237,-36.47711
2729136.30181,170.0,20004.453,0.75832,-0.01889,0.75856,1.42711
2729136.44481,170.0,15829.126,0.7664,-0.00381,0.76641,0.28488
2729136.58681,170.0,12516.703,0.77381,0.00785,0.77385,-0.58111
2729136.72881,170.0,9909.4424,0.78147,0.01547,0.78162,-1.13372
2729136.89281,170.0,7835.48,0.78995,0.02254,0.79027,-1.63443
2729137.09381,170.0,6217.2461,0.79549,0.02788,0.79598,-2.00699
2729137.33181,170.0,4905.291,0.80295,0.0321,0.8036,-2.28946
2729137.57081,170.0,3881.2737,0.8105,0.03538,0.81127,-2.49917
2729137.80881,170.0,3070.9827,0.81653,0.03999,0.81751,-2.80392
2729138.04681,170.0,2430.7778,0.82358,0.04295,0.8247,-2.98514
2729138.28481,170.0,1923.1537,0.83014,0.04514,0.83137,-3.11256
2729138.52281,170.0,1522.4358,0.83813,0.04739,0.83947,-3.23638
2729138.76081,170.0,1203.8446,0.84498,0.04924,0.84642,-3.33477
2729138.99981,170.0,952.86591,0.85333,0.0528,0.85497,-3.54053
2729139.23781,170.0,754.27557,0.86182,0.05499,0.86357,-3.65117
2729139.47481,170.0,596.71857,0.8687,0.05762,0.87061,-3.7951
2729139.71281,170.0,471.96338,0.87811,0.06062,0.8802,-3.94915
2729139.95181,170.0,373.20856,0.88512,0.06306,0.88736,-4.0749
2729140.18981,170.0,295.47278,0.89454,0.06679,0.89703,-4.2699
2729140.42881,170.0,233.87738,0.90529,0.07067,0.90804,-4.46392
2729140.66681,170.0,185.05922,0.91271,0.07503,0.91579,-4.69919
2729140.90281,170.0,146.35823,0.92373,0.0808,0.92726,-4.99926
2729141.13882,170.0,115.77804,0.93565,0.08709,0.9397,-5.3175
2729141.37382,170.0,91.6721,0.9484,0.09382,0.95303,-5.64967
2729141.61882,170.0,72.51701,0.96281,0.10034,0.96802,-5.9495
2729141.84782,170.0,57.36816,0.97962,0.1069,0.98544,-6.22757
2729142.08482,170.0,45.3629,1.00102,0.11304,1.00738,-6.44273
2729142.31682,170.0,35.93134,1.02258,0.11687,1.02924,-6.51978
2729142.56682,170.0,28.40909,1.04634,0.11711,1.05288,-6.38624
2729142.78182,170.0,22.48202,1.06796,0.11459,1.07409,-6.12441
2729143.04682,170.0,17.79613,1.0905,0.10844,1.09588,-5.67896
2729143.29882,170.0,14.06813,1.10915,0.09747,1.11342,-5.02204
2729143.51482,170.0,11.1448,1.12528,0.08945,1.12883,-4.54479
2729143.78182,170.0,8.81772,1.13631,0.07824,1.139,-3.93866
2729143.96082,170.0,6.97545,1.14833,0.06586,1.15022,-3.28259
2729144.17882,170.0,5.5173,1.15692,0.06154,1.15855,-3.04506
2729144.44782,170.0,4.36941,1.15837,0.05539,1.15969,-2.73778
2729144.78282,170.0,3.45686,1.16187,0.0482,1.16287,-2.37539
2729145.20182,170.0,2.73547,1.16666,0.03855,1.1673,-1.89241
2729145.72682,170.0,2.16054,1.17435,0.03429,1.17485,-1.67267
2729146.38582,170.0,1.70952,1.18272,0.03596,1.18327,-1.74132
2729147.21482,170.0,1.35352,1.18643,0.0422,1.18718,-2.03694
2729148.25782,170.0,1.07079,1.18467,0.04875,1.18567,-2.35653
2729149.57082,170.0,0.84734,1.17904,0.05165,1.18018,-2.50814
2729151.22682,170.0,0.67072,1.17371,0.05014,1.17478,-2.44623
2729153.31582,170.0,0.53067,1.17209,0.04095,1.17281,-2.0012
2729155.95282,170.0,0.41976,1.1805,0.02881,1.18085,-1.39816
2729159.28383,170.0,0.33183,1.20241,0.02237,1.20262,-1.06591
2729163.48983,170.0,0.26261,1.23629,0.03117,1.23668,-1.44408
2729168.79783,170.0,0.20791,1.26954,0.06329,1.27112,-2.85394
2729175.50184,170.0,0.16452,1.28521,0.11815,1.29063,-5.25226
2729183.97784,170.0,0.13007,1.2665,0.18014,1.27925,-8.09526
2729194.66885,170.0,0.10309,1.2124,0.22253,1.23265,-10.40062
2729208.18186,170.0,0.08153,1.14094,0.21786,1.16155,-10.8103
2729225.27987,170.0,0.06443,1.08724,0.17073,1.10057,-8.92415
2729246.86588,170.0,0.05102,1.08873,0.05141,1.08994,-2.70346
2729274.10889,170.0,0.04042,1.20211,-0.08277,1.20496,3.93858
2729308.60391,170.0,0.03192,1.44377,-0.14948,1.45149,5.91096
2729352.15094,170.0,0.02528,1.77084,-0.04639,1.77145,1.50055
2729407.21597,170.0,0.01999,2.0607,0.29745,2.08205,-8.2136
2744510.23731,171.0,20004.453,0.75137,-0.01834,0.75159,1.39822
2744510.38031,171.0,15829.126,0.76064,-0.00418,0.76066,0.31523
2744510.52231,171.0,12516.703,0.76764,0.0066,0.76767,-0.49281
2744510.66431,171.0,9909.4424,0.77444,0.01803,0.77465,-1.33364
2744510.82831,171.0,7835.48,0.78308,0.02252,0.7834,-1.64731
2744511.02931,171.0,6217.2461,0.78974,0.02768,0.79023,-2.0071
2744511.26731,171.0,4905.291,0.79779,0.03359,0.79849,-2.41117
2744511.50631,171.0,3881.2737,0.80418,0.03611,0.80499,-2.5713
2744511.74432,171.0,3070.9827,0.80989,0.03972,0.81086,-2.8079
2744511.98232,171.0,2430.7778,0.81901,0.04035,0.82001,-2.82076
2744512.22032,171.0,1923.1537,0.82324,0.04395,0.82442,-3.05586
2744512.45832,171.0,1522.4358,0.83192,0.04646,0.83321,-3.19671
2744512.69632,171.0,1203.8446,0.83922,0.04896,0.84064,-3.33885
2744512.93532,171.0,952.86591,0.84649,0.05191,0.84808,-3.50897
2744513.17332,171.0,754.27557,0.85393,0.05305,0.85557,-3.55492
2744513.41032,171.0,596.71857,0.86074,0.05793,0.86268,-3.85007
2744513.64832,171.0,471.96338,0.87178,0.06033,0.87387,-3.95863
2744513.88732,171.0,373.20856,0.87802,0.06412,0.88035,-4.17669
2744514.12432,171.0,295.47278,0.8889,0.0666,0.8914,-4.2846
2744514.36432,171.0,233.87738,0.89698,0.07053,0.89975,-4.49575
2744514.60232,171.0,185.05922,0.90652,0.07508,0.90962,-4.73457
2744514.83832,171.0,146.35823,0.91468,0.08031,0.9182,-5.01797
2744515.07432,171.0,115.77804,0.92887,0.08681,0.93292,-5.33929
2744515.30932,171.0,91.6721,0.94062,0.09254,0.94516,-5.61868
2744515.55432,171.0,72.51701,0.95775,0.09931,0.96288,-5.91989
2744515.78332,171.0,57.36816,0.97351,0.10761,0.97944,-6.30765
2744516.02032,171.0,45.3629,0.99335,0.11252,0.9997,-6.46251
2744516.25232,171.0,35.93134,1.01578,0.11614,1.02239,-6.52256
2744516.50232,171.0,28.40909,1.03926,0.11754,1.04589,-6.45295
2744516.71732,171.0,22.48202,1.06214,0.11336,1.06818,-6.0919
2744516.98232,171.0,17.79613,1.08225,0.10697,1.08752,-5.64469
2744517.23432,171.0,14.06813,1.10385,0.09917,1.10829,-5.13349
2744517.45032,171.0,11.1448,1.11707,0.08817,1.12054,-4.51291
2744517.71732,171.0,8.81772,1.1312,0.07744,1.13385,-3.91634
2744517.89632,171.0,6.97545,1.14015,0.06977,1.14228,-3.50192
2744518.11432,171.0,5.5173,1.14367,0.05941,1.14521,-2.97363
2744518.38332,171.0,4.36941,1.15158,0.04977,1.15265,-2.47466
2744518.71832,171.0,3.45686,1.16055,0.04476,1.16142,-2.20886
2744519.13732,171.0,2.73547,1.1665,0.04413,1.16733,-2.16649
2744519.66232,171.0,2.16054,1.16783,0.04505,1.1687,-2.2093
2744520.32132,171.0,1.70952,1.16549,0.04444,1.16634,-2.18349
2744521.15032,171.0,1.35352,1.16369,0.03939,1.16435,-1.93864
2744522.19332,171.0,1.07079,1.16574,0.03275,1.1662,-1.60924
2744523.50632,171.0,0.84734,1.17393,0.02646,1.17423,-1.29125
2744525.16232,171.0,0.67072,1.18609,0.02589,1.18637,-1.25032
2744527.25132,171.0,0.53067,1.20373,0.03367,1.2042,-1.602
2744529.88833,171.0,0.41976,1.21766,0.05454,1.21888,-2.56461
2744533.21933,171.0,0.33183,1.2175,0.08354,1.22036,-3.92504
2744537.42533,171.0,0.26261,1.20113,0.10863,1.20603,-5.16752
2744542.73333,171.0,0.20791,1.17308,0.1174,1.17894,-5.71486
2744549.43734,171.0,0.16452,1.14701,0.10181,1.15151,-5.07243
2744557.91434,171.0,0.13007,1.1414,0.06369,1.14317,-3.19357
2744568.60435,171.0,0.10309,1.17449,0.01524,1.17459,-0.74359
2744582.11836,171.0,0.08153,1.25913,-0.01486,1.25922,0.67638
2744599.21537,171.0,0.06443,1.37495,0.00335,1.37496,-0.13954
2744620.80238,171.0,0.05102,1.51153,0.1125,1.51571,-4.2564
2744648.0444,171.0,0.04042,1.58087,0.32139,1.61321,-11.49151
2744682.53942,171.0,0.03192,1.51069,0.56789,1.61391,-20.60188
2744726.08644,171.0,0.02528,1.27848,0.74383,1.47912,-30.19138
2744781.15148,171.0,0.01999,0.92834,0.73062,1.18136,-38.20309
2759877.31296,172.0,20004.453,0.744,-0.01763,0.74421,1.35746
2759877.45596,172.0,15829.126,0.75131,-0.00373,0.75132,0.28416
2759877.59796,172.0,12516.703,0.76021,0.00722,0.76025,-0.54449
2759877.73996,172.0,9909.4424,0.76743,0.01624,0.7676,-1.21194
2759877.90396,172.0,7835.48,0.77539,0.02285,0.77573,-1.688
2759878.10496,172.0,6217.2461,0.7829,0.02872,0.78343,-2.10073
2759878.34296,172.0,4905.291,0.79013,0.03385,0.79086,-2.45328
2759878.58196,172.0,3881.2737,0.79571,0.03803,0.79662,-2.73633
2759878.81996,172.0,3070.9827,0.80536,0.03984,0.80634,-2.83178
2759879.05796,172.0,2430.7778,0.8102,0.0441,0.8114,-3.11551
2759879.29596,172.0,1923.1537,0.81577,0.04472,0.81699,-3.13802
2759879.53396,172.0,1522.4358,0.82462,0.04697,0.82596,-3.26033
2759879.77196,172.0,1203.8446,0.83179,0.04972,0.83327,-3.42089
2759880.01096,172.0,952.86591,0.83955,0.05159,0.84114,-3.51669
2759880.24896,172.0,754.27557,0.84698,0.05366,0.84868,-3.62501
2759880.48596,172.0,596.71857,0.85433,0.05796,0.85629,-3.88103
2759880.72396,172.0,471.96338,0.86385,0.06093,0.86599,-4.03454
2759880.96296,172.0,373.20856,0.87079,0.06267,0.87304,-4.1166
2759881.20096,172.0,295.47278,0.87877,0.0658,0.88123,-4.28236
2759881.43997,172.0,233.87738,0.88983,0.07018,0.89259,-4.5095
2759881.67797,172.0,185.05922,0.89879,0.07555,0.90196,-4.80512
2759881.91397,172.0,146.35823,0.90982,0.08044,0.91337,-5.05276
2759882.14997,172.0,115.77804,0.92138,0.08683,0.92546,-5.38369
2759882.38497,172.0,91.6721,0.93432,0.09284,0.93892,-5.67481
2759882.62997,172.0,72.51701,0.94864,0.10044,0.95394,-6.04377
2759882.85897,172.0,57.36816,0.9676,0.10785,0.97359,-6.35992
2759883.09597,172.0,45.3629,0.98645,0.11363,0.99297,-6.57073
2759883.32797,172.0,35.93134,1.00811,0.11816,1.01501,-6.68538
2759883.57797,172.0,28.40909,1.03254,0.11742,1.0392,-6.48792
2759883.79297,172.0,22.48202,1.0553,0.11274,1.0613,-6.09775
2759884.05797,172.0,17.79613,1.07528,0.10699,1.08059,-5.68202
2759884.30997,172.0,14.06813,1.09508,0.099,1.09955,-5.16579
2759884.52597,172.0,11.1448,1.11002,0.0874,1.11345,-4.50193
2759884.79297,172.0,8.81772,1.12442,0.0774,1.12708,-3.93795
2759884.97197,172.0,6.97545,1.13336,0.06995,1.13552,-3.53168
2759885.18997,172.0,5.5173,1.13848,0.06088,1.14011,-3.0608
2759885.45897,172.0,4.36941,1.14303,0.05012,1.14413,-2.51089
2759885.79397,172.0,3.45686,1.15249,0.04396,1.15333,-2.18444
2759886.21297,172.0,2.73547,1.15922,0.04258,1.16,-2.10343
2759886.73797,172.0,2.16054,1.16208,0.0449,1.16295,-2.21276
2759887.39697,172.0,1.70952,1.15991,0.04546,1.1608,-2.24445
2759888.22597,172.0,1.35352,1.15762,0.04167,1.15837,-2.06144
2759889.26897,172.0,1.07079,1.1571,0.03463,1.15762,-1.71445
2759890.58197,172.0,0.84734,1.16378,0.02809,1.16412,-1.38288
2759892.23797,172.0,0.67072,1.17567,0.02524,1.17594,-1.2301
2759894.32697,172.0,0.53067,1.19351,0.02998,1.19389,-1.43909
2759896.96397,172.0,0.41976,1.21052,0.04778,1.21146,-2.26048
2759900.29498,172.0,0.33183,1.21601,0.07769,1.21849,-3.65544
2759904.50098,172.0,0.26261,1.20415,0.1076,1.20894,-5.10628
2759909.80898,172.0,0.20791,1.17684,0.12433,1.18339,-6.03066
2759916.51299,172.0,0.16452,1.14535,0.1174,1.15135,-5.85254
2759924.98999,172.0,0.13007,1.12913,0.08188,1.13209,-4.14739
2759935.68,172.0,0.10309,1.14828,0.03013,1.14868,-1.50317
2759949.19401,172.0,0.08153,1.22085,-0.01404,1.22093,0.65879
2759966.29102,172.0,0.06443,1.33305,-0.01795,1.33317,0.77158
2759987.87803,172.0,0.05102,1.48559,0.06275,1.48692,-2.41873
2760015.12004,172.0,0.04042,1.59549,0.25385,1.61556,-9.04037
2760049.61507,172.0,0.03192,1.57892,0.51807,1.66174,-18.16557
2760093.16209,172.0,0.02528,1.38313,0.75301,1.57482,-28.56491
2760148.22712,172.0,0.01999,1.02843,0.82429,1.318,-38.71253
2775226.53487,173.0,20004.453,0.73695,-0.01886,0.73719,1.46582
2775226.67787,173.0,15829.126,0.74478,-0.00343,0.74479,0.26386
2775226.81987,173.0,12516.703,0.75328,0.00781,0.75332,-0.59381
2775226.96187,173.0,9909.4424,0.75991,0.01621,0.76009,-1.22192
2775227.12587,173.0,7835.48,0.76642,0.0245,0.76682,-1.83099
2775227.32687,173.0,6217.2461,0.77479,0.02896,0.77533,-2.14052
2775227.56387,173.0,4905.291,0.78102,0.03299,0.78171,-2.41863
2775227.80187,173.0,3881.2737,0.78942,0.03759,0.79032,-2.72649
2775228.04087,173.0,3070.9827,0.79575,0.03926,0.79672,-2.82444
2775228.27887,173.0,2430.7778,0.80298,0.04284,0.80412,-3.05371
2775228.51688,173.0,1923.1537,0.80888,0.04516,0.81014,-3.19523
2775228.75488,173.0,1522.4358,0.81766,0.04831,0.81908,-3.38111
2775228.99288,173.0,1203.8446,0.82339,0.04929,0.82486,-3.42606
2775229.23188,173.0,952.86591,0.83105,0.05222,0.83269,-3.59524
2775229.46988,173.0,754.27557,0.8401,0.05422,0.84184,-3.69265
2775229.70688,173.0,596.71857,0.84746,0.05793,0.84944,-3.91017
2775229.94488,173.0,471.96338,0.85509,0.05999,0.8572,-4.01308
2775230.18388,173.0,373.20856,0.86297,0.06263,0.86524,-4.15094
2775230.42188,173.0,295.47278,0.87252,0.06739,0.87512,-4.41674
2775230.66088,173.0,233.87738,0.88333,0.07063,0.88615,-4.57184
2775230.89888,173.0,185.05922,0.89167,0.07571,0.89488,-4.85298
2775231.13488,173.0,146.35823,0.90383,0.07927,0.9073,-5.01204
2775231.37088,173.0,115.77804,0.91425,0.0879,0.91847,-5.49153
2775231.60588,173.0,91.6721,0.92697,0.09386,0.93171,-5.78146
2775231.85088,173.0,72.51701,0.9423,0.10146,0.94774,-6.14572
2775232.07988,173.0,57.36816,0.95935,0.10811,0.96542,-6.42953
2775232.31688,173.0,45.3629,0.97902,0.11369,0.9856,-6.62364
2775232.54888,173.0,35.93134,1.00179,0.11775,1.00868,-6.70379
2775232.79988,173.0,28.40909,1.0242,0.1178,1.03095,-6.56129
2775233.01388,173.0,22.48202,1.0465,0.11484,1.05278,-6.26246
2775233.27888,173.0,17.79613,1.0701,0.10883,1.07562,-5.80713
2775233.53088,173.0,14.06813,1.09074,0.09932,1.09525,-5.20268
2775233.74688,173.0,11.1448,1.10457,0.08992,1.10822,-4.65402
2775234.01488,173.0,8.81772,1.11668,0.07765,1.11938,-3.97792
2775234.19288,173.0,6.97545,1.1297,0.06714,1.13169,-3.40102
2775234.41088,173.0,5.5173,1.13515,0.06275,1.13688,-3.16414
2775234.67988,173.0,4.36941,1.13963,0.05465,1.14094,-2.74559
2775235.01488,173.0,3.45686,1.14295,0.04518,1.14385,-2.26355
2775235.43388,173.0,2.73547,1.14999,0.03817,1.15062,-1.90106
2775235.95888,173.0,2.16054,1.15785,0.03745,1.15846,-1.85252
2775236.61788,173.0,1.70952,1.16247,0.04098,1.16319,-2.01919
2775237.44688,173.0,1.35352,1.16232,0.04593,1.16322,-2.2629
2775238.48988,173.0,1.07079,1.1581,0.04789,1.15909,-2.36804
2775239.80388,173.0,0.84734,1.15278,0.0452,1.15367,-2.24549
2775241.45888,173.0,0.67072,1.15266,0.03833,1.15329,-1.90469
2775243.54788,173.0,0.53067,1.15985,0.02921,1.16022,-1.44245
2775246.18489,173.0,0.41976,1.17849,0.02338,1.17872,-1.13643
2775249.51589,173.0,0.33183,1.20566,0.03093,1.20605,-1.46945
2775253.72189,173.0,0.26261,1.23228,0.05862,1.23368,-2.72335
2775259.02989,173.0,0.20791,1.24288,0.10328,1.24716,-4.75034
2775265.7339,173.0,0.16452,1.22708,0.15141,1.23639,-7.03434
2775274.2109,173.0,0.13007,1.18291,0.18297,1.19697,-8.79262
2775284.90091,173.0,0.10309,1.12802,0.17603,1.14167,-8.86953
2775298.41492,173.0,0.08153,1.09087,0.12351,1.09784,-6.45958
2775315.51193,173.0,0.06443,1.09786,0.04844,1.09893,-2.52662
2775337.09894,173.0,0.05102,1.1921,-0.05148,1.19321,2.47271
2775364.34096,173.0,0.04042,1.39084,-0.08991,1.39374,3.69871
2775398.83598,173.0,0.03192,1.64477,0.01023,1.6448,-0.35635
2775442.383,173.0,0.02528,1.85251,0.29512,1.87587,-9.05156
2775497.44804,173.0,0.01999,1.87312,0.7312,2.01078,-21.32386
2790563.81829,174.0,20004.453,0.72941,-0.01769,0.72962,1.38912
2790563.96129,174.0,15829.126,0.73709,-0.00349,0.7371,0.27139
2790564.10329,174.0,12516.703,0.74415,0.00752,0.74419,-0.57872
2790564.24529,174.0,9909.4424,0.75196,0.01631,0.75214,-1.24248
2790564.40929,174.0,7835.48,0.75917,0.02471,0.75958,-1.86437
2790564.61029,174.0,6217.2461,0.76683,0.02793,0.76734,-2.08567
2790564.84829,174.0,4905.291,0.77438,0.03314,0.77508,-2.45053
2790565.08729,174.0,3881.2737,0.78142,0.03586,0.78224,-2.6273
2790565.32529,174.0,3070.9827,0.78709,0.03971,0.78809,-2.88833
2790565.56329,174.0,2430.7778,0.79406,0.0424,0.79519,-3.05667
2790565.80129,174.0,1923.1537,0.80251,0.04496,0.80377,-3.20667
2790566.03929,174.0,1522.4358,0.80953,0.04773,0.81094,-3.37426
2790566.27729,174.0,1203.8446,0.81541,0.04966,0.81693,-3.48512
2790566.51629,174.0,952.86591,0.82232,0.05172,0.82395,-3.59911
2790566.75429,174.0,754.27557,0.83216,0.0534,0.83387,-3.6716
2790566.9913,174.0,596.71857,0.84008,0.05686,0.84201,-3.87237
2790567.2293,174.0,471.96338,0.84835,0.06072,0.85052,-4.09378
2790567.4683,174.0,373.20856,0.85681,0.06278,0.85911,-4.19086
2790567.7063,174.0,295.47278,0.86581,0.06521,0.86826,-4.30691
2790567.9453,174.0,233.87738,0.87316,0.07167,0.8761,-4.69254
2790568.1833,174.0,185.05922,0.88402,0.07691,0.88736,-4.97221
2790568.4193,174.0,146.35823,0.89565,0.0804,0.89925,-5.12923
2790568.6563,174.0,115.77804,0.90616,0.08739,0.91036,-5.50858
2790568.8903,174.0,91.6721,0.91866,0.09362,0.92342,-5.81886
2790569.1353,174.0,72.51701,0.93428,0.10102,0.93972,-6.17148
2790569.3643,174.0,57.36816,0.95135,0.10786,0.95744,-6.46832
2790569.6013,174.0,45.3629,0.97275,0.11495,0.97952,-6.73938
2790569.8333,174.0,35.93134,0.99468,0.11708,1.00155,-6.7133
2790570.0833,174.0,28.40909,1.01806,0.11821,1.0249,-6.62332
2790570.2983,174.0,22.48202,1.04079,0.11371,1.04699,-6.23528
2790570.5633,174.0,17.79613,1.06222,0.10864,1.06776,-5.83946
2790570.8153,174.0,14.06813,1.0823,0.09955,1.08687,-5.25532
2790571.0313,174.0,11.1448,1.09643,0.0891,1.10004,-4.64588
2790571.2983,174.0,8.81772,1.11085,0.07978,1.11371,-4.10802
2790571.4773,174.0,6.97545,1.11789,0.0726,1.12024,-3.71584
2790571.6953,174.0,5.5173,1.1253,0.0597,1.12688,-3.03662
2790571.9643,174.0,4.36941,1.13292,0.05123,1.13407,-2.58935
2790572.2993,174.0,3.45686,1.14192,0.04646,1.14287,-2.33001
2790572.7183,174.0,2.73547,1.14546,0.04629,1.14639,-2.31425
2790573.2433,174.0,2.16054,1.14516,0.04575,1.14608,-2.28803
2790573.9023,174.0,1.70952,1.14359,0.04243,1.14438,-2.12499
2790574.7313,174.0,1.35352,1.14395,0.03654,1.14454,-1.8293
2790575.7743,174.0,1.07079,1.1494,0.02998,1.14979,-1.49429
2790577.0873,174.0,0.84734,1.16046,0.02598,1.16075,-1.28239
2790578.7433,174.0,0.67072,1.17397,0.02987,1.17435,-1.45742
2790580.8323,174.0,0.53067,1.18826,0.04373,1.18906,-2.10787
2790583.4693,174.0,0.41976,1.19304,0.06723,1.19493,-3.22552
2790586.80031,174.0,0.33183,1.18329,0.0911,1.18679,-4.40242
2790591.00631,174.0,0.26261,1.1613,0.10421,1.16596,-5.12774
2790596.31431,174.0,0.20791,1.13809,0.09758,1.14227,-4.9005
2790603.01832,174.0,0.16452,1.12728,0.07027,1.12947,-3.56721
2790611.49532,174.0,0.13007,1.14577,0.0309,1.14618,-1.54483
2790622.18533,174.0,0.10309,1.20479,-0.00091,1.20479,0.04315
2790635.69934,174.0,0.08153,1.3043,0.00555,1.30431,-0.24366
2790652.79635,174.0,0.06443,1.4108,0.07012,1.41254,-2.84531
2790674.38236,174.0,0.05102,1.49408,0.22775,1.51134,-8.66709
2790701.62538,174.0,0.04042,1.47222,0.4356,1.53531,-16.48227
2790736.1204,174.0,0.03192,1.31061,0.61205,1.44648,-25.03218
2790779.66742,174.0,0.02528,1.04067,0.64859,1.22624,-31.93292
2790834.73245,174.0,0.01999,0.75737,0.45945,0.88584,-31.24279
2805889.20602,175.0,20004.453,0.72098,-0.01795,0.72121,1.42637
2805889.34902,175.0,15829.126,0.73086,-0.00344,0.73087,0.26937
2805889.49102,175.0,12516.703,0.73708,0.00819,0.73713,-0.63682
2805889.63302,175.0,9909.4424,0.74388,0.01626,0.74406,-1.25193
2805889.79702,175.0,7835.48,0.75167,0.02374,0.75204,-1.80934
2805889.99802,175.0,6217.2461,0.75984,0.02887,0.76039,-2.17572
2805890.23602,175.0,4905.291,0.76674,0.03333,0.76747,-2.48925
2805890.47502,175.0,3881.2737,0.77442,0.0373,0.77532,-2.75752
2805890.71302,175.0,3070.9827,0.78218,0.0392,0.78316,-2.86884
2805890.95102,175.0,2430.7778,0.78712,0.0423,0.78826,-3.07615
2805891.18902,175.0,1923.1537,0.79422,0.04421,0.79545,-3.18625
2805891.42702,175.0,1522.4358,0.80061,0.04795,0.80204,-3.42719
2805891.66502,175.0,1203.8446,0.80746,0.04968,0.80898,-3.52091
2805891.90402,175.0,952.86591,0.81625,0.0523,0.81792,-3.66585
2805892.14202,175.0,754.27557,0.82471,0.05566,0.82658,-3.86091
2805892.37902,175.0,596.71857,0.83235,0.05911,0.83444,-4.06225
2805892.61702,175.0,471.96338,0.84034,0.06003,0.84248,-4.08575
2805892.85603,175.0,373.20856,0.84906,0.06537,0.85157,-4.4029
2805893.09403,175.0,295.47278,0.85884,0.06729,0.86148,-4.47989
2805893.33303,175.0,233.87738,0.867,0.07086,0.86989,-4.67224
2805893.57103,175.0,185.05922,0.87594,0.07777,0.87939,-5.07355
2805893.80703,175.0,146.35823,0.88746,0.0817,0.89121,-5.25982
2805894.04303,175.0,115.77804,0.89983,0.08772,0.90409,-5.56802
2805894.27803,175.0,91.6721,0.9126,0.09517,0.91755,-5.9534
2805894.52303,175.0,72.51701,0.92769,0.09918,0.93297,-6.1025
2805894.75203,175.0,57.36816,0.94591,0.10727,0.95197,-6.46966
2805894.98903,175.0,45.3629,0.96469,0.11347,0.97134,-6.70845
2805895.22103,175.0,35.93134,0.98622,0.11716,0.99316,-6.77498
2805895.47203,175.0,28.40909,1.01108,0.11778,1.01792,-6.64447
2805895.68603,175.0,22.48202,1.03447,0.11423,1.04076,-6.30133
2805895.95103,175.0,17.79613,1.0551,0.10811,1.06062,-5.8503
2805896.20303,175.0,14.06813,1.07458,0.10071,1.07928,-5.35419
2805896.41903,175.0,11.1448,1.09047,0.08804,1.09402,-4.61576
2805896.68703,175.0,8.81772,1.10409,0.08068,1.10704,-4.17936
2805896.86503,175.0,6.97545,1.11224,0.07124,1.11452,-3.66481
2805897.08303,175.0,5.5173,1.11937,0.05993,1.12097,-3.06456
2805897.35203,175.0,4.36941,1.12648,0.05091,1.12763,-2.58776
2805897.68703,175.0,3.45686,1.13615,0.04706,1.13712,-2.37167
2805898.10603,175.0,2.73547,1.13993,0.04647,1.14088,-2.33416
2805898.63103,175.0,2.16054,1.13996,0.04593,1.14089,-2.30742
2805899.29003,175.0,1.70952,1.13862,0.04375,1.13946,-2.2006
2805900.11903,175.0,1.35352,1.13796,0.03762,1.13858,-1.89355
2805901.16203,175.0,1.07079,1.1419,0.03084,1.14232,-1.54708
2805902.47603,175.0,0.84734,1.15197,0.02619,1.15227,-1.30242
2805904.13103,175.0,0.67072,1.16527,0.0282,1.16562,-1.38652
2805906.22003,175.0,0.53067,1.18168,0.04003,1.18235,-1.94023
2805908.85703,175.0,0.41976,1.18906,0.06357,1.19075,-3.06004
2805912.18804,175.0,0.33183,1.18246,0.08978,1.18586,-4.34175
2805916.39404,175.0,0.26261,1.1615,0.1069,1.16641,-5.25858
2805921.70204,175.0,0.20791,1.13601,0.10549,1.1409,-5.30527
2805928.40605,175.0,0.16452,1.11968,0.0815,1.12264,-4.16312
2805936.88305,175.0,0.13007,1.12936,0.04118,1.13011,-2.08842
2805947.57306,175.0,0.10309,1.1797,0.00283,1.1797,-0.1374
2805961.08707,175.0,0.08153,1.27637,-0.00429,1.27638,0.19257
2805978.18408,175.0,0.06443,1.3892,0.04336,1.38987,-1.78793
2805999.77109,175.0,0.05102,1.49299,0.18866,1.50486,-7.20213
2806027.01311,175.0,0.04042,1.50192,0.40307,1.55507,-15.02262
2806061.50813,175.0,0.03192,1.36804,0.60774,1.49696,-23.95289
2806105.05515,175.0,0.02528,1.10261,0.69343,1.30253,-32.1659
2806160.12018,175.0,0.01999,0.78617,0.55905,0.96468,-35.41658
2821208.75711,176.0,20004.453,0.71873,-0.01701,0.71893,1.35552
2821208.90011,176.0,15829.126,0.72611,-0.00348,0.72612,0.27425
2821209.04211,176.0,12516.703,0.73458,0.0072,0.73462,-0.56175
2821209.18411,176.0,9909.4424,0.74301,0.01545,0.74317,-1.19113
2821209.34811,176.0,7835.48,0.75105,0.0231,0.75141,-1.7618
2821209.54911,176.0,6217.2461,0.75724,0.02788,0.75775,-2.10834
2821209.78711,176.0,4905.291,0.76331,0.03427,0.76408,-2.57098
2821210.02511,176.0,3881.2737,0.77102,0.03791,0.77195,-2.81485
2821210.26411,176.0,3070.9827,0.77873,0.04004,0.77976,-2.9431
2821210.50211,176.0,2430.7778,0.78543,0.0432,0.78662,-3.14809
2821210.74011,176.0,1923.1537,0.79168,0.04587,0.79301,-3.31586
2821210.97811,176.0,1522.4358,0.79842,0.04666,0.79979,-3.34488
2821211.21611,176.0,1203.8446,0.80698,0.04942,0.8085,-3.50466
2821211.45511,176.0,952.86591,0.81398,0.052,0.81564,-3.65503
2821211.69311,176.0,754.27557,0.82303,0.0526,0.82471,-3.65716
2821211.93011,176.0,596.71857,0.83008,0.05595,0.83197,-3.85624
2821212.16811,176.0,471.96338,0.83829,0.06102,0.8405,-4.16326
2821212.40711,176.0,373.20856,0.84614,0.06309,0.84849,-4.26415
2821212.64511,176.0,295.47278,0.85523,0.06725,0.85787,-4.49589
2821212.88411,176.0,233.87738,0.86514,0.06991,0.86796,-4.61986
2821213.12211,176.0,185.05922,0.87468,0.07467,0.87786,-4.87971
2821213.35811,176.0,146.35823,0.88546,0.08054,0.88911,-5.19745
2821213.59411,176.0,115.77804,0.89691,0.08766,0.90118,-5.58191
2821213.82911,176.0,91.6721,0.91013,0.09335,0.9149,-5.85637
2821214.07411,176.0,72.51701,0.92577,0.10043,0.9312,-6.19124
2821214.30311,176.0,57.36816,0.9432,0.10775,0.94934,-6.51688
2821214.54011,176.0,45.3629,0.96186,0.11397,0.96859,-6.7575
2821214.77211,176.0,35.93134,0.98423,0.11817,0.9913,-6.84633
2821215.02211,176.0,28.40909,1.00609,0.11951,1.01316,-6.77431
2821215.23711,176.0,22.48202,1.03242,0.11597,1.03891,-6.40882
2821215.50211,176.0,17.79613,1.05315,0.10811,1.05869,-5.86112
2821215.75411,176.0,14.06813,1.0703,0.09826,1.0748,-5.24561
2821215.97011,176.0,11.1448,1.08772,0.09138,1.09156,-4.80192
2821216.23711,176.0,8.81772,1.09901,0.07734,1.10173,-4.02537
2821216.41611,176.0,6.97545,1.11195,0.06675,1.11395,-3.43538
2821216.63411,176.0,5.5173,1.1198,0.06293,1.12156,-3.21658
2821216.90311,176.0,4.36941,1.12302,0.05602,1.12441,-2.85572
2821217.23811,176.0,3.45686,1.1255,0.04844,1.12654,-2.46455
2821217.65711,176.0,2.73547,1.12996,0.03996,1.13067,-2.02519
2821218.18211,176.0,2.16054,1.137,0.0341,1.13752,-1.71786
2821218.84111,176.0,1.70952,1.14582,0.03543,1.14637,-1.77126
2821219.67011,176.0,1.35352,1.15096,0.04067,1.15168,-2.02385
2821220.71311,176.0,1.07079,1.15017,0.04827,1.15118,-2.40312
2821222.02711,176.0,0.84734,1.14426,0.05305,1.14549,-2.65449
2821223.68211,176.0,0.67072,1.13794,0.05225,1.13914,-2.62902
2821225.77112,176.0,0.53067,1.13527,0.04346,1.1361,-2.19212
2821228.40812,176.0,0.41976,1.14193,0.03158,1.14236,-1.58391
2821231.73912,176.0,0.33183,1.16222,0.02229,1.16243,-1.09877
2821235.94512,176.0,0.26261,1.19579,0.02773,1.19611,-1.32865
2821241.25313,176.0,0.20791,1.23196,0.05635,1.23325,-2.61897
2821247.95713,176.0,0.16452,1.25286,0.11073,1.25774,-5.05084
2821256.43413,176.0,0.13007,1.24081,0.17567,1.25319,-8.05834
2821267.12414,176.0,0.10309,1.19001,0.22557,1.2112,-10.73348
2821280.63815,176.0,0.08153,1.11588,0.23253,1.13985,-11.77126
2821297.73516,176.0,0.06443,1.0538,0.19147,1.07105,-10.29808
2821319.32217,176.0,0.05102,1.03907,0.07407,1.04171,-4.07768
2821346.56419,176.0,0.04042,1.13569,-0.07008,1.13785,3.53106
2821381.05921,176.0,0.03192,1.36927,-0.15842,1.3784,6.5996
2821424.60623,176.0,0.02528,1.7051,-0.08498,1.70722,2.85309
2821479.67127,176.0,0.01999,2.02703,0.23125,2.04017,-6.50849
2836526.21497,177.0,20004.453,0.71905,-0.01538,0.71922,1.22573
2836526.35797,177.0,15829.126,0.72594,-0.00395,0.72595,0.31206
2836526.49997,177.0,12516.703,0.7333,0.00663,0.73333,-0.5181
2836526.64197,177.0,9909.4424,0.74212,0.01637,0.7423,-1.26359
2836526.80597,177.0,7835.48,0.75006,0.02309,0.75042,-1.76329
2836527.00697,177.0,6217.2461,0.75615,0.02748,0.75665,-2.08141
2836527.24497,177.0,4905.291,0.76319,0.03285,0.7639,-2.4647
2836527.48297,177.0,3881.2737,0.77099,0.03743,0.7719,-2.77972
2836527.72197,177.0,3070.9827,0.7775,0.03854,0.77845,-2.83801
2836527.95997,177.0,2430.7778,0.78628,0.0424,0.78742,-3.08664
2836528.19797,177.0,1923.1537,0.79135,0.04561,0.79266,-3.29861
2836528.43597,177.0,1522.4358,0.79772,0.04673,0.79908,-3.35227
2836528.67398,177.0,1203.8446,0.80516,0.04891,0.80665,-3.47618
2836528.91298,177.0,952.86591,0.81316,0.05029,0.81472,-3.53872
2836529.15098,177.0,754.27557,0.82049,0.05425,0.82229,-3.78275
2836529.38798,177.0,596.71857,0.82967,0.05679,0.83161,-3.91543
2836529.62598,177.0,471.96338,0.83818,0.05865,0.84023,-4.0023
2836529.86498,177.0,373.20856,0.84488,0.06165,0.84712,-4.17314
2836530.10198,177.0,295.47278,0.85544,0.06737,0.85809,-4.5028
2836530.34198,177.0,233.87738,0.86465,0.06958,0.86744,-4.60079
2836530.57998,177.0,185.05922,0.8734,0.0748,0.8766,-4.8952
2836530.81598,177.0,146.35823,0.88532,0.08,0.88893,-5.16346
2836531.05198,177.0,115.77804,0.89647,0.08779,0.90076,-5.59339
2836531.28698,177.0,91.6721,0.90914,0.09239,0.91382,-5.80239
2836531.53198,177.0,72.51701,0.92233,0.10079,0.92782,-6.23612
2836531.76098,177.0,57.36816,0.94213,0.10658,0.94814,-6.45403
2836531.99798,177.0,45.3629,0.96052,0.11296,0.96714,-6.70749
2836532.22998,177.0,35.93134,0.98367,0.11857,0.99079,-6.8731
2836532.47998,177.0,28.40909,1.00713,0.11879,1.01411,-6.72677
2836532.69498,177.0,22.48202,1.03053,0.11703,1.03716,-6.47902
2836532.95998,177.0,17.79613,1.05218,0.10932,1.05784,-5.9318
2836533.21198,177.0,14.06813,1.06945,0.09844,1.07397,-5.25885
2836533.42798,177.0,11.1448,1.08595,0.09175,1.08982,-4.82926
2836533.69498,177.0,8.81772,1.09794,0.07801,1.1007,-4.06427
2836533.87398,177.0,6.97545,1.11021,0.06717,1.11224,-3.46207
2836534.09198,177.0,5.5173,1.11835,0.06193,1.12006,-3.16946
2836534.36098,177.0,4.36941,1.12191,0.0553,1.12327,-2.82194
2836534.69598,177.0,3.45686,1.12411,0.04772,1.12513,-2.4306
2836535.11498,177.0,2.73547,1.12918,0.04057,1.12991,-2.05746
2836535.63998,177.0,2.16054,1.13689,0.03508,1.13744,-1.76761
2836536.29898,177.0,1.70952,1.14514,0.03565,1.1457,-1.78289
2836537.12798,177.0,1.35352,1.14958,0.0421,1.15035,-2.09748
2836538.17098,177.0,1.07079,1.14846,0.04899,1.14951,-2.44257
2836539.48398,177.0,0.84734,1.14204,0.05198,1.14323,-2.60617
2836541.13998,177.0,0.67072,1.13625,0.05112,1.1374,-2.57608
2836543.22898,177.0,0.53067,1.13483,0.04187,1.1356,-2.11278
2836545.86599,177.0,0.41976,1.14261,0.02945,1.14299,-1.4766
2836549.19699,177.0,0.33183,1.16455,0.02189,1.16475,-1.077
2836553.40299,177.0,0.26261,1.19813,0.03021,1.19851,-1.44456
