Repository: SebaVillagra00/ICM2985-SOH-IPRE

## Data University of Cambridge (EIS Cambridge)
Data publicada en "Identifying degradation patterns of lithium ion batteries from impedance spectroscopy using machine learning" (Zhang, Tang, Zhang, Wang, Stimming & Lee, 2020) https://www.nature.com/articles/s41467-020-15235-7.

Carpeta contiene:
* Paper de Nature Comunications (IF: 16.6).
* Data frames para IOS.
* Data frames para Windows.

Cada Data frame está contenido en un archivo .txt con las siguientes columnas:
* time/s: tiempo en que se mide la muestra.
* cycle number: ciclo de carga de la batería.
* freq/Hz: frecuencia de la señal de input.
* Re(Z)/Ohm: Parte resistiva de la impedancia.
* Im(Z)/Ohm: Parte reactiva de la impedancia.

File: EIS Cambridge/csvEIS/EIS_state_I_25C02.csv (part 16 of 23)
time/s,cycle number,freq/Hz,Re(Z)/Ohm,-Im(Z)/Ohm,|Z|/Ohm,Phase(Z)/deg
2408621.60661,165.0,22.48202,0.89545,0.26582,0.93408,-16.53395
2408621.87161,165.0,17.79613,0.93044,0.28574,0.97333,-17.07197
2408622.12361,165.0,14.06813,0.96927,0.3061,1.01646,-17.52643
2408622.33961,165.0,11.1448,1.01499,0.33168,1.06781,-18.09655
2408622.60661,165.0,8.81772,1.06864,0.3596,1.12752,-18.59838
2408622.78461,165.0,6.97545,1.14334,0.38312,1.20582,-18.52545
2408623.00261,165.0,5.5173,1.20014,0.39667,1.264,-18.28969
2408623.27261,165.0,4.36941,1.29366,0.41197,1.35767,-17.66405
2408623.60761,165.0,3.45686,1.36635,0.4147,1.4279,-16.88361
2408624.02561,165.0,2.73547,1.45063,0.39378,1.50312,-15.18737
2408624.55161,165.0,2.16054,1.53092,0.37395,1.57593,-13.72644
2408625.21061,165.0,1.70952,1.59217,0.34332,1.62876,-12.16852
2408626.03861,165.0,1.35352,1.64332,0.30353,1.67111,-10.46478
2408627.08161,165.0,1.07079,1.68548,0.26605,1.70634,-8.97014
2408628.39561,165.0,0.84734,1.71771,0.23363,1.73353,-7.74529
2408630.05161,165.0,0.67072,1.74151,0.20521,1.75356,-6.72052
2408632.14062,165.0,0.53067,1.75932,0.18215,1.76872,-5.91115
2408634.77662,165.0,0.41976,1.77509,0.1634,1.7826,-5.25929
2408638.10862,165.0,0.33183,1.78961,0.15148,1.79601,-4.83827
2408642.31462,165.0,0.26261,1.80212,0.14758,1.80815,-4.68163
2408647.62262,165.0,0.20791,1.81199,0.1488,1.81809,-4.69461
2408654.32663,165.0,0.16452,1.81997,0.15287,1.82638,-4.80135
2408662.80363,165.0,0.13007,1.82999,0.15954,1.83693,-4.98262
2408673.49364,165.0,0.10309,1.84405,0.17132,1.85199,-5.30769
2408687.00765,165.0,0.08153,1.86094,0.19053,1.87067,-5.84583
2408704.10466,165.0,0.06443,1.88091,0.21588,1.89325,-6.54737
2408725.69167,165.0,0.05102,1.9026,0.24165,1.91789,-7.23842
2408752.93369,165.0,0.04042,1.93928,0.27336,1.95845,-8.02346
2408787.42971,165.0,0.03192,1.98708,0.3203,2.01273,-9.15685
2408830.97673,165.0,0.02528,2.03362,0.38269,2.06931,-10.65751
2408886.04277,165.0,0.01999,2.07393,0.44681,2.12152,-12.15795
2422938.45747,166.0,20004.453,0.30146,-0.02812,0.30277,5.32846
2422938.59947,166.0,15829.126,0.30752,-0.00618,0.30758,1.15138
2422938.74147,166.0,12516.703,0.31377,0.01039,0.31395,-1.89703
2422938.88347,166.0,9909.4424,0.32235,0.02414,0.32325,-4.28192
2422939.04747,166.0,7835.48,0.33093,0.03942,0.33327,-6.79212
2422939.24847,166.0,6217.2461,0.34129,0.05082,0.34506,-8.46953
2422939.48647,166.0,4905.291,0.35243,0.06044,0.35757,-9.73169
2422939.72447,166.0,3881.2737,0.36456,0.06912,0.37105,-10.73659
2422939.96247,166.0,3070.9827,0.37619,0.08025,0.38466,-12.04258
2422940.20047,166.0,2430.7778,0.38991,0.08893,0.39992,-12.84877
2422940.43947,166.0,1923.1537,0.40383,0.09681,0.41528,-13.48162
2422940.67747,166.0,1522.4358,0.42006,0.10645,0.43334,-14.21997
2422940.91547,166.0,1203.8446,0.43728,0.11622,0.45247,-14.88378
2422941.15347,166.0,952.86591,0.45477,0.12379,0.47132,-15.22677
2422941.39247,166.0,754.27557,0.47371,0.13188,0.49173,-15.55681
2422941.62947,166.0,596.71857,0.49469,0.14184,0.51462,-15.99925
2422941.86747,166.0,471.96338,0.51483,0.15009,0.53627,-16.25343
2422942.10647,166.0,373.20856,0.53906,0.15724,0.56153,-16.26104
2422942.34347,166.0,295.47278,0.56322,0.16693,0.58743,-16.50958
2422942.58348,166.0,233.87738,0.58853,0.17436,0.61381,-16.50297
2422942.82148,166.0,185.05922,0.61618,0.1836,0.64295,-16.59188
2422943.05748,166.0,146.35823,0.64395,0.19105,0.67169,-16.52514
2422943.29348,166.0,115.77804,0.67254,0.19942,0.70148,-16.5163
2422943.52848,166.0,91.6721,0.70443,0.20679,0.73416,-16.35953
2422943.77348,166.0,72.51701,0.73419,0.21494,0.765,-16.3179
2422944.00248,166.0,57.36816,0.76716,0.22289,0.79889,-16.20031
2422944.23948,166.0,45.3629,0.79965,0.23043,0.83219,-16.07504
2422944.47148,166.0,35.93134,0.82971,0.23769,0.86309,-15.98564
2422944.72148,166.0,28.40909,0.86067,0.24868,0.89587,-16.11634
2422944.93648,166.0,22.48202,0.89303,0.26526,0.93159,-16.54328
2422945.20148,166.0,17.79613,0.92828,0.28499,0.97104,-17.06687
2422945.45348,166.0,14.06813,0.96882,0.30533,1.0158,-17.49265
2422945.66948,166.0,11.1448,1.01551,0.3285,1.06732,-17.92535
2422945.93648,166.0,8.81772,1.06659,0.35882,1.12533,-18.59415
2422946.11448,166.0,6.97545,1.14167,0.38346,1.20434,-18.5659
2422946.33248,166.0,5.5173,1.20057,0.39681,1.26445,-18.28978
2422946.60248,166.0,4.36941,1.29074,0.41245,1.35504,-17.72091
2422946.93748,166.0,3.45686,1.3634,0.41455,1.42503,-16.91211
2422947.35548,166.0,2.73547,1.44844,0.39382,1.50102,-15.21054
2422947.88148,166.0,2.16054,1.52829,0.37246,1.57303,-13.69647
2422948.54048,166.0,1.70952,1.589,0.34204,1.6254,-12.14771
2422949.36848,166.0,1.35352,1.63923,0.30271,1.66694,-10.46279
2422950.41148,166.0,1.07079,1.68231,0.26566,1.70316,-8.97365
2422951.72548,166.0,0.84734,1.7141,0.23332,1.72991,-7.75145
2422953.38148,166.0,0.67072,1.73794,0.20517,1.75001,-6.73275
2422955.47048,166.0,0.53067,1.75519,0.18115,1.76451,-5.89253
2422958.10648,166.0,0.41976,1.77172,0.16309,1.77921,-5.25934
2422961.43849,166.0,0.33183,1.78561,0.15136,1.79201,-4.84513
2422965.64449,166.0,0.26261,1.79839,0.14719,1.8044,-4.67888
2422970.95249,166.0,0.20791,1.80793,0.14846,1.81402,-4.69449
2422977.6565,166.0,0.16452,1.81593,0.15326,1.82239,-4.82419
2422986.1335,166.0,0.13007,1.82591,0.15952,1.83286,-4.99287
2422996.82351,166.0,0.10309,1.84029,0.17138,1.84825,-5.32045
2423010.33652,166.0,0.08153,1.85743,0.19033,1.86716,-5.85071
2423027.43453,166.0,0.06443,1.87727,0.21601,1.88965,-6.56381
2423049.02154,166.0,0.05102,1.90009,0.24165,1.91539,-7.24783
2423076.26355,166.0,0.04042,1.93725,0.27337,1.95644,-8.03207
2423110.75958,166.0,0.03192,1.98572,0.32158,2.0116,-9.19902
2423154.3066,166.0,0.02528,2.0315,0.38439,2.06755,-10.71452
2423209.37163,166.0,0.01999,2.07135,0.4479,2.11923,-12.20163
2437261.77274,167.0,20004.453,0.29821,-0.02793,0.29952,5.35006
2437261.91574,167.0,15829.126,0.30553,-0.00888,0.30566,1.66566
2437262.05774,167.0,12516.703,0.31208,0.00985,0.31223,-1.80846
2437262.19974,167.0,9909.4424,0.32221,0.02552,0.32322,-4.52878
2437262.36374,167.0,7835.48,0.32938,0.03804,0.33157,-6.58835
2437262.56474,167.0,6217.2461,0.34012,0.04956,0.34371,-8.2902
2437262.80274,167.0,4905.291,0.35155,0.05906,0.35648,-9.53684
2437263.04074,167.0,3881.2737,0.36457,0.07117,0.37145,-11.04644
2437263.27874,167.0,3070.9827,0.37542,0.08055,0.38396,-12.11009
2437263.51674,167.0,2430.7778,0.39051,0.08789,0.40028,-12.68407
2437263.75574,167.0,1923.1537,0.4039,0.09842,0.41572,-13.69416
2437263.99374,167.0,1522.4358,0.42004,0.10466,0.43288,-13.99128
2437264.23174,167.0,1203.8446,0.43807,0.11472,0.45284,-14.67508
2437264.46974,167.0,952.86591,0.45551,0.12364,0.47199,-15.18556
2437264.70874,167.0,754.27557,0.47396,0.13431,0.49262,-15.82136
2437264.94574,167.0,596.71857,0.49363,0.14051,0.51324,-15.8885
2437265.18374,167.0,471.96338,0.51685,0.1496,0.53807,-16.14259
2437265.42274,167.0,373.20856,0.53951,0.15809,0.56219,-16.33217
2437265.65974,167.0,295.47278,0.56393,0.16872,0.58862,-16.65634
2437265.89974,167.0,233.87738,0.58997,0.17471,0.6153,-16.49577
2437266.13774,167.0,185.05922,0.61689,0.1835,0.64361,-16.56536
2437266.37374,167.0,146.35823,0.64472,0.1931,0.67302,-16.67362
2437266.60974,167.0,115.77804,0.67454,0.20095,0.70384,-16.58924
2437266.84474,167.0,91.6721,0.70574,0.20945,0.73616,-16.5296
2437267.08974,167.0,72.51701,0.73666,0.21643,0.7678,-16.37272
2437267.31874,167.0,57.36816,0.76766,0.22316,0.79944,-16.20945
2437267.55574,167.0,45.3629,0.80043,0.23142,0.83322,-16.12584
2437267.78774,167.0,35.93134,0.83089,0.23851,0.86445,-16.01622
2437268.03774,167.0,28.40909,0.86432,0.25095,0.90001,-16.1902
2437268.25274,167.0,22.48202,0.89394,0.26555,0.93255,-16.54461
2437268.51774,167.0,17.79613,0.93089,0.2852,0.9736,-17.03344
2437268.76974,167.0,14.06813,0.9691,0.30736,1.01667,-17.59718
2437268.98574,167.0,11.1448,1.01552,0.33297,1.06872,-18.15334
2437269.25274,167.0,8.81772,1.07027,0.36219,1.1299,-18.6963
2437269.43074,167.0,6.97545,1.14013,0.37768,1.20106,-18.32793
2437269.64874,167.0,5.5173,1.20189,0.40541,1.26843,-18.6398
2437269.91874,167.0,4.36941,1.29081,0.40913,1.3541,-17.58628
2437270.25374,167.0,3.45686,1.37241,0.41838,1.43477,-16.95395
2437270.67175,167.0,2.73547,1.44855,0.39941,1.5026,-15.41521
2437271.19775,167.0,2.16054,1.53025,0.3726,1.57496,-13.68446
2437271.85675,167.0,1.70952,1.59613,0.34331,1.63263,-12.13861
2437272.68475,167.0,1.35352,1.64606,0.3073,1.6745,-10.57466
2437273.72775,167.0,1.07079,1.68694,0.2689,1.70824,-9.05663
2437275.04175,167.0,0.84734,1.72003,0.23522,1.73604,-7.78711
2437276.69775,167.0,0.67072,1.74427,0.20595,1.75639,-6.73379
2437278.78675,167.0,0.53067,1.76279,0.18317,1.77228,-5.9322
2437281.42275,167.0,0.41976,1.77789,0.16528,1.78555,-5.31135
2437284.75475,167.0,0.33183,1.79087,0.1519,1.7973,-4.84818
2437288.95976,167.0,0.26261,1.80439,0.14597,1.81029,-4.6251
2437294.26776,167.0,0.20791,1.81702,0.14701,1.82296,-4.62561
2437300.97276,167.0,0.16452,1.82639,0.15354,1.83283,-4.8055
2437309.44877,167.0,0.13007,1.83517,0.16327,1.84242,-5.08393
2437320.13977,167.0,0.10309,1.84647,0.17418,1.85467,-5.38872
2437333.65278,167.0,0.08153,1.86327,0.19082,1.87302,-5.84727
2437350.75079,167.0,0.06443,1.88435,0.2157,1.89666,-6.53025
2437372.33781,167.0,0.05102,1.90603,0.24522,1.92174,-7.33114
2437399.57982,167.0,0.04042,1.93588,0.2762,1.95548,-8.11969
2437434.07584,167.0,0.03192,1.98234,0.31393,2.00705,-8.99885
2437477.62287,167.0,0.02528,2.03835,0.36878,2.07144,-10.25515
2437532.6879,167.0,0.01999,2.09291,0.43919,2.13849,-11.85138
2451582.18659,168.0,20004.453,0.29948,-0.0283,0.30081,5.39894
2451582.32959,168.0,15829.126,0.3048,-0.00643,0.30487,1.20804
2451582.47159,168.0,12516.703,0.3135,0.01075,0.31368,-1.9638
2451582.61359,168.0,9909.4424,0.32152,0.02637,0.3226,-4.688
2451582.77759,168.0,7835.48,0.33032,0.03873,0.33258,-6.68742
2451582.97859,168.0,6217.2461,0.34041,0.05072,0.34417,-8.47496
2451583.21659,168.0,4905.291,0.35297,0.06159,0.35831,-9.89842
2451583.45459,168.0,3881.2737,0.36378,0.06992,0.37044,-10.87992
2451583.69259,168.0,3070.9827,0.37619,0.08089,0.38479,-12.13517
2451583.93059,168.0,2430.7778,0.38934,0.08872,0.39932,-12.83765
2451584.16959,168.0,1923.1537,0.40435,0.09792,0.41604,-13.61328
2451584.40759,168.0,1522.4358,0.41999,0.10729,0.43348,-14.33042
2451584.64559,168.0,1203.8446,0.43543,0.11549,0.45048,-14.85531
2451584.88359,168.0,952.86591,0.45516,0.12367,0.47166,-15.20027
2451585.12259,168.0,754.27557,0.47415,0.1345,0.49286,-15.83682
2451585.35959,168.0,596.71857,0.49342,0.14059,0.51306,-15.90395
2451585.59659,168.0,471.96338,0.51699,0.14838,0.53786,-16.01408
2451585.83659,168.0,373.20856,0.53942,0.15791,0.56206,-16.31691
2451586.07359,168.0,295.47278,0.56345,0.16771,0.58788,-16.57606
2451586.31259,168.0,233.87738,0.59157,0.17445,0.61676,-16.43087
2451586.55159,168.0,185.05922,0.61594,0.18454,0.643,-16.67848
2451586.78759,168.0,146.35823,0.64583,0.19444,0.67447,-16.75498
2451587.02359,168.0,115.77804,0.67446,0.19926,0.70328,-16.45909
2451587.25759,168.0,91.6721,0.705,0.20729,0.73484,-16.3847
2451587.50359,168.0,72.51701,0.73739,0.21571,0.7683,-16.30591
2451587.73259,168.0,57.36816,0.7675,0.22421,0.79958,-16.28474
2451587.96859,168.0,45.3629,0.80024,0.23059,0.8328,-16.07443
2451588.20159,168.0,35.93134,0.83337,0.23992,0.86722,-16.06052
2451588.45159,168.0,28.40909,0.86361,0.25047,0.89919,-16.17364
2451588.66559,168.0,22.48202,0.89663,0.26649,0.93539,-16.55254
2451588.93059,168.0,17.79613,0.9319,0.28411,0.97425,-16.95475
2451589.18359,168.0,14.06813,0.97,0.30859,1.01791,-17.64772
2451589.39959,168.0,11.1448,1.01572,0.33407,1.06925,-18.20624
2451589.66659,168.0,8.81772,1.07284,0.3635,1.13275,-18.71722
2451589.84459,168.0,6.97545,1.13384,0.37797,1.19518,-18.43606
2451590.06259,168.0,5.5173,1.20613,0.40906,1.27361,-18.73436
2451590.33259,168.0,4.36941,1.28666,0.40719,1.34955,-17.56123
2451590.66759,168.0,3.45686,1.37536,0.41691,1.43716,-16.86335
2451591.08559,168.0,2.73547,1.44938,0.40288,1.50433,-15.53426
2451591.61159,168.0,2.16054,1.52877,0.37265,1.57353,-13.69926
2451592.27059,168.0,1.70952,1.59562,0.34235,1.63194,-12.10961
2451593.09859,168.0,1.35352,1.64664,0.30683,1.67498,-10.55528
2451594.14159,168.0,1.07079,1.68773,0.26818,1.70891,-9.02864
2451595.45559,168.0,0.84734,1.72059,0.23434,1.73647,-7.75581
2451597.11159,168.0,0.67072,1.74615,0.20599,1.75826,-6.72796
2451599.1996,168.0,0.53067,1.76552,0.18372,1.77505,-5.94069
2451601.8366,168.0,0.41976,1.7796,0.16791,1.78751,-5.39018
2451605.1686,168.0,0.33183,1.79134,0.15502,1.79803,-4.94604
2451609.3736,168.0,0.26261,1.80231,0.14735,1.80833,-4.67399
2451614.6826,168.0,0.20791,1.81364,0.14552,1.81947,-4.58734
2451621.38661,168.0,0.16452,1.82449,0.14913,1.83058,-4.67299
2451629.86361,168.0,0.13007,1.83573,0.1572,1.84245,-4.89454
2451640.55362,168.0,0.10309,1.85069,0.16898,1.85839,-5.2169
2451654.06763,168.0,0.08153,1.87206,0.1878,1.88146,-5.72867
2451671.16464,168.0,0.06443,1.89624,0.21735,1.90865,-6.5388
2451692.75165,168.0,0.05102,1.91967,0.25727,1.93683,-7.63306
2451719.99367,168.0,0.04042,1.93961,0.29708,1.96223,-8.70799
2451754.48969,168.0,0.03192,1.96787,0.33242,1.99575,-9.58817
2451798.03671,168.0,0.02528,2.01137,0.37205,2.04549,-10.47979
2451853.10275,168.0,0.01999,2.06589,0.42178,2.10851,-11.53902
2465899.81841,169.0,20004.453,0.29917,-0.02786,0.30047,5.32063
2465899.96141,169.0,15829.126,0.30583,-0.00768,0.30593,1.43875
2465900.10341,169.0,12516.703,0.31393,0.01048,0.3141,-1.91113
2465900.24541,169.0,9909.4424,0.32047,0.02532,0.32147,-4.51817
2465900.40941,169.0,7835.48,0.33128,0.03882,0.33355,-6.68311
2465900.61041,169.0,6217.2461,0.3427,0.04969,0.34628,-8.25
2465900.84841,169.0,4905.291,0.35144,0.06039,0.35659,-9.75047
2465901.08741,169.0,3881.2737,0.36333,0.06961,0.36993,-10.84559
2465901.32541,169.0,3070.9827,0.37559,0.07984,0.38398,-12.00085
2465901.56341,169.0,2430.7778,0.38923,0.08843,0.39915,-12.80049
2465901.80141,169.0,1923.1537,0.40325,0.09902,0.41523,-13.79694
2465902.03941,169.0,1522.4358,0.41915,0.10645,0.43246,-14.24974
2465902.27741,169.0,1203.8446,0.43723,0.1164,0.45246,-14.90807
2465902.51641,169.0,952.86591,0.45503,0.12393,0.4716,-15.236
2465902.75441,169.0,754.27557,0.47506,0.13114,0.49282,-15.43181
2465902.99141,169.0,596.71857,0.49534,0.14162,0.51519,-15.95526
2465903.22841,169.0,471.96338,0.51605,0.15164,0.53787,-16.37491
2465903.46841,169.0,373.20856,0.53892,0.15965,0.56207,-16.50142
2465903.70541,169.0,295.47278,0.56452,0.16681,0.58865,-16.46156
2465903.94541,169.0,233.87738,0.58972,0.17475,0.61507,-16.50628
2465904.18341,169.0,185.05922,0.61587,0.18241,0.64232,-16.49847
2465904.41941,169.0,146.35823,0.64535,0.19249,0.67345,-16.6081
2465904.65541,169.0,115.77804,0.67519,0.20134,0.70458,-16.60476
2465904.89041,169.0,91.6721,0.70378,0.2077,0.73379,-16.44259
2465905.13541,169.0,72.51701,0.73653,0.21571,0.76746,-16.32425
2465905.36441,169.0,57.36816,0.76849,0.22243,0.80003,-16.1422
2465905.60141,169.0,45.3629,0.8002,0.23129,0.83295,-16.12169
2465905.83341,169.0,35.93134,0.832,0.23941,0.86576,-16.05314
2465906.08341,169.0,28.40909,0.86393,0.25211,0.89996,-16.26799
2465906.29841,169.0,22.48202,0.89535,0.26613,0.93407,-16.554
2465906.56341,169.0,17.79613,0.93024,0.28407,0.97264,-16.98132
2465906.81541,169.0,14.06813,0.97101,0.30865,1.01888,-17.63393
2465907.03141,169.0,11.1448,1.01846,0.33547,1.07228,-18.23122
2465907.29841,169.0,8.81772,1.07208,0.35972,1.13082,-18.54837
2465907.47642,169.0,6.97545,1.13145,0.38374,1.19475,-18.73463
2465907.69542,169.0,5.5173,1.21215,0.40623,1.27841,-18.5276
2465907.96442,169.0,4.36941,1.28154,0.4135,1.3466,-17.88263
2465908.29942,169.0,3.45686,1.37482,0.41083,1.43489,-16.63759
2465908.71842,169.0,2.73547,1.45502,0.40611,1.51063,-15.59492
2465909.24342,169.0,2.16054,1.526,0.37688,1.57185,-13.87268
2465909.90242,169.0,1.70952,1.59513,0.34194,1.63137,-12.09909
2465910.73142,169.0,1.35352,1.64849,0.30696,1.67682,-10.54799
2465911.77442,169.0,1.07079,1.68894,0.27033,1.71044,-9.09353
2465913.08742,169.0,0.84734,1.72047,0.23448,1.73637,-7.76086
2465914.74342,169.0,0.67072,1.74568,0.20634,1.75784,-6.74098
2465916.83242,169.0,0.53067,1.76596,0.18322,1.77544,-5.92341
2465919.46942,169.0,0.41976,1.78149,0.16736,1.78933,-5.36698
2465922.80042,169.0,0.33183,1.79326,0.15669,1.80009,-4.99377
2465927.00643,169.0,0.26261,1.80281,0.14917,1.80897,-4.73008
2465932.31443,169.0,0.20791,1.8133,0.14608,1.81918,-4.60575
2465939.01843,169.0,0.16452,1.82506,0.14916,1.83114,-4.67237
2465947.49544,169.0,0.13007,1.83691,0.15807,1.8437,-4.91828
2465958.18545,169.0,0.10309,1.84961,0.17084,1.85749,-5.27708
2465971.69945,169.0,0.08153,1.8675,0.18768,1.87691,-5.73875
2465988.79646,169.0,0.06443,1.89177,0.21279,1.9037,-6.41765
2466010.38348,169.0,0.05102,1.92347,0.24901,1.93952,-7.37657
2466037.62549,169.0,0.04042,1.95117,0.29582,1.97346,-8.62113
2466072.12151,169.0,0.03192,1.97646,0.3414,2.00573,-9.80026
2466115.66854,169.0,0.02528,2.01146,0.38133,2.04729,-10.73466
2466170.73457,169.0,0.01999,2.06455,0.42426,2.10769,-11.61238
2480219.43725,170.0,20004.453,0.29894,-0.02818,0.30027,5.38472
2480219.58025,170.0,15829.126,0.30623,-0.00777,0.30633,1.45316
2480219.72225,170.0,12516.703,0.31271,0.00898,0.31284,-1.64552
2480219.86425,170.0,9909.4424,0.32146,0.02423,0.32238,-4.30986
2480220.02825,170.0,7835.48,0.33117,0.03914,0.33348,-6.7409
2480220.22925,170.0,6217.2461,0.34137,0.05002,0.34502,-8.33645
2480220.46725,170.0,4905.291,0.35105,0.05892,0.35596,-9.52726
2480220.70625,170.0,3881.2737,0.36317,0.06839,0.36955,-10.66537
2480220.94325,170.0,3070.9827,0.37593,0.07964,0.38427,-11.96123
2480221.18125,170.0,2430.7778,0.38912,0.08832,0.39901,-12.78776
2480221.42025,170.0,1923.1537,0.40277,0.09683,0.41424,-13.51836
2480221.65725,170.0,1522.4358,0.41975,0.10657,0.43306,-14.24541
2480221.89625,170.0,1203.8446,0.43667,0.11454,0.45144,-14.69735
2480222.13425,170.0,952.86591,0.45349,0.12277,0.46981,-15.14797
2480222.37325,170.0,754.27557,0.47326,0.13215,0.49137,-15.60144
2480222.61025,170.0,596.71857,0.49433,0.14051,0.51391,-15.86724
2480222.84725,170.0,471.96338,0.51547,0.15016,0.5369,-16.24077
2480223.08625,170.0,373.20856,0.53881,0.15835,0.5616,-16.37758
2480223.32425,170.0,295.47278,0.56282,0.16629,0.58687,-16.46045
2480223.56325,170.0,233.87738,0.58988,0.17534,0.61539,-16.55493
2480223.80125,170.0,185.05922,0.61569,0.18322,0.64238,-16.5725
2480224.03725,170.0,146.35823,0.64585,0.19227,0.67386,-16.57796
2480224.27425,170.0,115.77804,0.6736,0.20053,0.70281,-16.57848
2480224.50825,170.0,91.6721,0.70419,0.20804,0.73428,-16.45892
2480224.75425,170.0,72.51701,0.73444,0.21421,0.76504,-16.26024
2480224.98325,170.0,57.36816,0.76682,0.2236,0.79875,-16.25606
2480225.21925,170.0,45.3629,0.80009,0.23057,0.83265,-16.07603
2480225.45225,170.0,35.93134,0.82954,0.23946,0.86341,-16.10187
2480225.70225,170.0,28.40909,0.86176,0.25087,0.89753,-16.23124
2480225.91625,170.0,22.48202,0.89546,0.26563,0.93403,-16.52247
2480226.18125,170.0,17.79613,0.92829,0.28505,0.97107,-17.07033
2480226.43325,170.0,14.06813,0.96979,0.30525,1.0167,-17.47181
2480226.64925,170.0,11.1448,1.01627,0.33129,1.0689,-18.05515
2480226.91725,170.0,8.81772,1.06754,0.35736,1.12577,-18.50807
2480227.09525,170.0,6.97545,1.13842,0.39024,1.20345,-18.92106
2480227.31325,170.0,5.5173,1.20599,0.39649,1.2695,-18.19929
2480227.58225,170.0,4.36941,1.28809,0.41991,1.3548,-18.05592
2480227.91725,170.0,3.45686,1.36262,0.41058,1.42313,-16.76833
2480228.33625,170.0,2.73547,1.4546,0.39773,1.508,-15.29239
2480228.86126,170.0,2.16054,1.52946,0.37866,1.57564,-13.90567
2480229.52026,170.0,1.70952,1.59091,0.34421,1.62772,-12.20819
2480230.34926,170.0,1.35352,1.64542,0.30489,1.67343,-10.4975
2480231.39226,170.0,1.07079,1.68745,0.26899,1.70876,-9.05704
2480232.70626,170.0,0.84734,1.71899,0.23592,1.73511,-7.81454
2480234.36126,170.0,0.67072,1.7439,0.20695,1.75613,-6.76767
2480236.45026,170.0,0.53067,1.76218,0.18227,1.77159,-5.90538
2480239.08726,170.0,0.41976,1.77905,0.16432,1.78662,-5.27725
2480242.41826,170.0,0.33183,1.79307,0.15408,1.79968,-4.91142
2480246.62427,170.0,0.26261,1.80379,0.14977,1.81,-4.74635
2480251.93227,170.0,0.20791,1.81245,0.14959,1.81861,-4.71817
2480258.63627,170.0,0.16452,1.82167,0.15129,1.82794,-4.74757
2480267.11328,170.0,0.13007,1.83392,0.15787,1.84071,-4.91996
2480277.80328,170.0,0.10309,1.84829,0.17176,1.85625,-5.3091
2480291.31729,170.0,0.08153,1.86381,0.19104,1.87357,-5.85244
2480308.4153,170.0,0.06443,1.88355,0.21562,1.89585,-6.53048
2480330.00132,170.0,0.05102,1.91109,0.24039,1.92615,-7.16927
2480357.24433,170.0,0.04042,1.95112,0.27853,1.9709,-8.12418
2480391.73935,170.0,0.03192,1.99283,0.33281,2.02043,-9.4811
2480435.28738,170.0,0.02528,2.0286,0.39152,2.06604,-10.92372
2480490.35241,170.0,0.01999,2.06625,0.44356,2.11332,-12.11585
2494536.54207,171.0,20004.453,0.2983,-0.02727,0.29954,5.22305
2494536.68507,171.0,15829.126,0.30573,-0.00695,0.30581,1.30262
2494536.82707,171.0,12516.703,0.31186,0.01066,0.31204,-1.95777
2494536.96907,171.0,9909.4424,0.32127,0.02537,0.32227,-4.51591
2494537.13307,171.0,7835.48,0.33126,0.03814,0.33345,-6.56788
2494537.33407,171.0,6217.2461,0.33986,0.04818,0.34326,-8.06831
2494537.57207,171.0,4905.291,0.35098,0.06007,0.35608,-9.71211
2494537.81107,171.0,3881.2737,0.36297,0.07041,0.36973,-10.97885
2494538.04807,171.0,3070.9827,0.37552,0.08031,0.38402,-12.07109
2494538.28707,171.0,2430.7778,0.38918,0.08924,0.39928,-12.91533
2494538.52507,171.0,1923.1537,0.40449,0.09837,0.41628,-13.66874
2494538.76307,171.0,1522.4358,0.41983,0.10755,0.43338,-14.36915
2494539.00107,171.0,1203.8446,0.43624,0.11451,0.45102,-14.70747
2494539.24007,171.0,952.86591,0.45357,0.1237,0.47014,-15.25528
2494539.47807,171.0,754.27557,0.47212,0.13224,0.49029,-15.64689
2494539.71507,171.0,596.71857,0.49576,0.14099,0.51542,-15.87515
2494539.95307,171.0,471.96338,0.51736,0.15067,0.53886,-16.23655
2494540.19207,171.0,373.20856,0.53853,0.15791,0.56121,-16.34272
2494540.42907,171.0,295.47278,0.56425,0.16616,0.58821,-16.40893
2494540.66907,171.0,233.87738,0.59017,0.17381,0.61523,-16.41006
2494540.90707,171.0,185.05922,0.6157,0.18224,0.6421,-16.48813
2494541.14307,171.0,146.35823,0.64401,0.19161,0.67191,-16.56877
2494541.37907,171.0,115.77804,0.67339,0.19975,0.70239,-16.52209
2494541.61407,171.0,91.6721,0.70533,0.20812,0.73539,-16.43951
2494541.85907,171.0,72.51701,0.73543,0.2155,0.76635,-16.33177
2494542.08807,171.0,57.36816,0.76736,0.22233,0.79892,-16.15809
2494542.32507,171.0,45.3629,0.79847,0.2302,0.83099,-16.08267
2494542.55707,171.0,35.93134,0.82878,0.23829,0.86236,-16.04081
2494542.80707,171.0,28.40909,0.86116,0.25096,0.89698,-16.24695
2494543.02207,171.0,22.48202,0.89241,0.26526,0.931,-16.55391
2494543.28707,171.0,17.79613,0.9291,0.28377,0.97147,-16.98406
2494543.53907,171.0,14.06813,0.96741,0.30587,1.01461,-17.54532
2494543.75507,171.0,11.1448,1.01099,0.33144,1.06393,-18.15104
2494544.02207,171.0,8.81772,1.06703,0.36147,1.1266,-18.7146
2494544.20007,171.0,6.97545,1.13739,0.37947,1.19903,-18.45048
2494544.41807,171.0,5.5173,1.19817,0.40456,1.26463,-18.6574
2494544.68807,171.0,4.36941,1.2883,0.40891,1.35163,-17.60978
2494545.02307,171.0,3.45686,1.36753,0.41759,1.42986,-16.98057
2494545.44207,171.0,2.73547,1.44664,0.3985,1.50053,-15.40096
2494545.96707,171.0,2.16054,1.52853,0.37267,1.57331,-13.70186
2494546.62607,171.0,1.70952,1.59303,0.34424,1.6298,-12.19351
2494547.45408,171.0,1.35352,1.64321,0.30648,1.67155,-10.56512
2494548.49708,171.0,1.07079,1.6847,0.26846,1.70595,-9.05423
2494549.81108,171.0,0.84734,1.71804,0.23517,1.73406,-7.79423
2494551.46708,171.0,0.67072,1.7421,0.20638,1.75429,-6.75621
2494553.55508,171.0,0.53067,1.76017,0.18333,1.7697,-5.9462
2494556.19208,171.0,0.41976,1.77551,0.16484,1.78315,-5.30419
2494559.52308,171.0,0.33183,1.78925,0.15214,1.79571,-4.86022
2494563.72909,171.0,0.26261,1.80313,0.14665,1.80908,-4.64972
2494569.03709,171.0,0.20791,1.81456,0.14772,1.82056,-4.65415
2494575.74209,171.0,0.16452,1.8235,0.154,1.82999,-4.82742
2494584.2181,171.0,0.13007,1.83221,0.16213,1.83937,-5.05698
2494594.9081,171.0,0.10309,1.84428,0.17354,1.85243,-5.37539
2494608.42211,171.0,0.08153,1.86134,0.19093,1.87111,-5.85684
2494625.52012,171.0,0.06443,1.88254,0.21596,1.89489,-6.54433
2494647.10613,171.0,0.05102,1.90378,0.24513,1.91949,-7.33713
2494674.34915,171.0,0.04042,1.93542,0.27538,1.95491,-8.09796
2494708.84417,171.0,0.03192,1.9827,0.31531,2.00761,-9.03605
2494752.3922,171.0,0.02528,2.03739,0.37256,2.07117,-10.36264
2494807.45723,171.0,0.01999,2.08757,0.44226,2.1339,-11.96144
2508849.43346,172.0,20004.453,0.29985,-0.02756,0.30111,5.2509
2508849.57646,172.0,15829.126,0.30599,-0.00666,0.30606,1.24773
2508849.71846,172.0,12516.703,0.31351,0.00944,0.31365,-1.72434
2508849.86046,172.0,9909.4424,0.32182,0.02419,0.32273,-4.29948
2508850.02446,172.0,7835.48,0.33023,0.03867,0.33249,-6.67871
2508850.22546,172.0,6217.2461,0.342,0.04924,0.34552,-8.1937
2508850.46346,172.0,4905.291,0.3513,0.05992,0.35638,-9.67905
2508850.70146,172.0,3881.2737,0.36383,0.07026,0.37055,-10.92951
2508850.93946,172.0,3070.9827,0.37701,0.08057,0.38552,-12.06302
2508851.17746,172.0,2430.7778,0.38998,0.08793,0.39977,-12.7063
2508851.41646,172.0,1923.1537,0.40311,0.09802,0.41486,-13.66703
2508851.65346,172.0,1522.4358,0.42085,0.10749,0.43436,-14.3283
2508851.89246,172.0,1203.8446,0.43691,0.11558,0.45194,-14.81704
2508852.13046,172.0,952.86591,0.4548,0.12496,0.47165,-15.36332
2508852.36946,172.0,754.27557,0.47573,0.13165,0.49361,-15.46838
2508852.60646,172.0,596.71857,0.49426,0.14129,0.51406,-15.95341
2508852.84346,172.0,471.96338,0.51616,0.14868,0.53714,-16.06873
2508853.08246,172.0,373.20856,0.53764,0.15717,0.56014,-16.29531
2508853.32046,172.0,295.47278,0.56401,0.16585,0.58789,-16.38641
2508853.55946,172.0,233.87738,0.58966,0.17318,0.61456,-16.36698
2508853.79746,172.0,185.05922,0.61653,0.18364,0.6433,-16.58698
2508854.03346,172.0,146.35823,0.64497,0.19097,0.67265,-16.49368
2508854.27046,172.0,115.77804,0.67454,0.19977,0.70349,-16.49687
2508854.50446,172.0,91.6721,0.70346,0.20661,0.73317,-16.36759
2508854.75046,172.0,72.51701,0.73569,0.21418,0.76624,-16.23147
2508854.97946,172.0,57.36816,0.76685,0.22178,0.79827,-16.13052
2508855.21546,172.0,45.3629,0.79946,0.23082,0.83211,-16.10438
2508855.44846,172.0,35.93134,0.82978,0.23919,0.86357,-16.07978
2508855.69846,172.0,28.40909,0.86173,0.25005,0.89728,-16.18116
2508855.91246,172.0,22.48202,0.89358,0.26528,0.93213,-16.53481
2508856.17746,172.0,17.79613,0.92809,0.28296,0.97027,-16.95544
2508856.42946,172.0,14.06813,0.96823,0.30578,1.01537,-17.52648
2508856.64546,172.0,11.1448,1.01569,0.33255,1.06875,-18.1291
2508856.91346,172.0,8.81772,1.06905,0.35649,1.12692,-18.44185
2508857.09146,172.0,6.97545,1.12999,0.3897,1.1953,-19.02792
2508857.30946,172.0,5.5173,1.21251,0.40119,1.27716,-18.30803
2508857.57846,172.0,4.36941,1.27881,0.41794,1.34537,-18.09837
2508857.91346,172.0,3.45686,1.36821,0.40961,1.42821,-16.66636
2508858.33246,172.0,2.73547,1.45433,0.40344,1.50925,-15.50454
2508858.85746,172.0,2.16054,1.52505,0.37888,1.57141,-13.9521
2508859.51646,172.0,1.70952,1.59055,0.34143,1.62679,-12.11533
2508860.34546,172.0,1.35352,1.64598,0.30579,1.67414,-10.52434
2508861.38846,172.0,1.07079,1.68682,0.27009,1.7083,-9.0968
2508862.70247,172.0,0.84734,1.71824,0.23586,1.73435,-7.81613
2508864.35747,172.0,0.67072,1.74307,0.20692,1.7553,-6.76976
2508866.44647,172.0,0.53067,1.76336,0.18223,1.77275,-5.90021
2508869.08347,172.0,0.41976,1.78001,0.16649,1.78778,-5.34358
2508872.41447,172.0,0.33183,1.79216,0.15627,1.79896,-4.98342
2508876.62047,172.0,0.26261,1.80158,0.15031,1.80784,-4.76925
2508881.92848,172.0,0.20791,1.81105,0.14809,1.81709,-4.6747
2508888.63248,172.0,0.16452,1.82221,0.14971,1.82835,-4.6967
2508897.10949,172.0,0.13007,1.83494,0.15811,1.84174,-4.92483
2508907.79949,172.0,0.10309,1.84775,0.17208,1.85574,-5.32055
2508921.3135,172.0,0.08153,1.86365,0.18896,1.8732,-5.7896
2508938.41151,172.0,0.06443,1.88626,0.21273,1.89822,-6.43449
2508959.99752,172.0,0.05102,1.91847,0.24333,1.93384,-7.22844
2508987.24054,172.0,0.04042,1.95297,0.28985,1.97436,-8.44182
2509021.73556,172.0,0.03192,1.98316,0.34292,2.01259,-9.81024
2509065.28359,172.0,0.02528,2.01359,0.38903,2.05082,-10.935
2509120.34862,172.0,0.01999,2.05878,0.43069,2.10335,-11.81574
2523159.83863,173.0,20004.453,0.29917,-0.02697,0.30039,5.15087
2523159.98163,173.0,15829.126,0.3044,-0.00715,0.30449,1.34624
2523160.12363,173.0,12516.703,0.31118,0.01047,0.31136,-1.92785
2523160.26563,173.0,9909.4424,0.32232,0.02447,0.32325,-4.34134
2523160.42963,173.0,7835.48,0.33116,0.03916,0.33347,-6.74386
2523160.63063,173.0,6217.2461,0.34141,0.04969,0.34501,-8.2813
2523160.86863,173.0,4905.291,0.35186,0.06033,0.35699,-9.72879
2523161.10663,173.0,3881.2737,0.36469,0.07177,0.37169,-11.133
2523161.34463,173.0,3070.9827,0.37562,0.08105,0.38426,-12.17659
2523161.58263,173.0,2430.7778,0.39004,0.0895,0.40018,-12.92386
2523161.82163,173.0,1923.1537,0.40577,0.09774,0.41738,-13.54333
2523162.05963,173.0,1522.4358,0.42119,0.10621,0.43437,-14.15274
2523162.29763,173.0,1203.8446,0.43851,0.11559,0.45349,-14.76638
2523162.53563,173.0,952.86591,0.45542,0.12452,0.47214,-15.29254
2523162.77463,173.0,754.27557,0.47451,0.13157,0.49241,-15.4974
2523163.01163,173.0,596.71857,0.49526,0.14097,0.51493,-15.88834
2523163.24963,173.0,471.96338,0.51603,0.14939,0.53722,-16.14554
2523163.48863,173.0,373.20856,0.54125,0.1573,0.56365,-16.20495
2523163.72563,173.0,295.47278,0.56491,0.16658,0.58895,-16.42961
2523163.96563,173.0,233.87738,0.58797,0.17497,0.61345,-16.57219
2523164.20363,173.0,185.05922,0.61518,0.18363,0.642,-16.62017
2523164.43963,173.0,146.35823,0.64351,0.1909,0.67123,-16.52341
2523164.67563,173.0,115.77804,0.67398,0.20131,0.70341,-16.63032
2523164.91063,173.0,91.6721,0.70391,0.20725,0.73378,-16.40605
2523165.15563,173.0,72.51701,0.73553,0.21532,0.7664,-16.31658
2523165.38463,173.0,57.36816,0.76796,0.22254,0.79956,-16.16027
2523165.62163,173.0,45.3629,0.79952,0.22934,0.83176,-16.00549
2523165.85363,173.0,35.93134,0.83002,0.23867,0.86365,-16.0423
2523166.10363,173.0,28.40909,0.86122,0.24987,0.89674,-16.17943
2523166.31863,173.0,22.48202,0.89507,0.26655,0.93392,-16.58322
2523166.58363,173.0,17.79613,0.92864,0.28468,0.97129,-17.0432
2523166.83563,173.0,14.06813,0.96723,0.30613,1.01452,-17.56242
2523167.05163,173.0,11.1448,1.01251,0.33006,1.06495,-18.05527
2523167.31863,173.0,8.81772,1.06609,0.36009,1.12526,-18.66341
2523167.49663,173.0,6.97545,1.13994,0.38337,1.20268,-18.58798
2523167.71463,173.0,5.5173,1.20065,0.4016,1.26603,-18.49438
2523167.98463,173.0,4.36941,1.29195,0.41374,1.35658,-17.75729
2523168.31963,173.0,3.45686,1.36664,0.42082,1.42997,-17.11488
2523168.73863,173.0,2.73547,1.44961,0.39944,1.50363,-15.40545
2523169.26363,173.0,2.16054,1.53187,0.3779,1.5778,-13.85779
2523169.92263,173.0,1.70952,1.59377,0.34647,1.63099,-12.26467
2523170.75063,173.0,1.35352,1.64582,0.30734,1.67427,-10.57771
2523171.79363,173.0,1.07079,1.69061,0.26973,1.71199,-9.06491
2523173.10764,173.0,0.84734,1.72334,0.23654,1.7395,-7.81551
2523174.76364,173.0,0.67072,1.749,0.20856,1.76139,-6.8001
2523176.85264,173.0,0.53067,1.76611,0.1864,1.77592,-6.02479
2523179.48864,173.0,0.41976,1.78009,0.16801,1.788,-5.39169
2523182.82064,173.0,0.33183,1.79324,0.15485,1.79991,-4.93527
2523187.02564,173.0,0.26261,1.80497,0.1477,1.81101,-4.67798
2523192.33365,173.0,0.20791,1.81536,0.1462,1.82124,-4.60432
2523199.03865,173.0,0.16452,1.82634,0.14864,1.83238,-4.65279
2523207.51466,173.0,0.13007,1.83989,0.15582,1.84647,-4.84087
2523218.20566,173.0,0.10309,1.8581,0.1704,1.8659,-5.23961
2523231.71867,173.0,0.08153,1.87766,0.19539,1.8878,-5.94084
2523248.81668,173.0,0.06443,1.89628,0.22733,1.90986,-6.83598
2523270.40369,173.0,0.05102,1.91145,0.25839,1.92884,-7.69847
2523297.64571,173.0,0.04042,1.93561,0.28814,1.95694,-8.46715
2523332.14173,173.0,0.03192,1.97426,0.32427,2.00071,-9.32738
2523375.68876,173.0,0.02528,2.01859,0.37064,2.05234,-10.40426
2523430.75379,173.0,0.01999,2.06832,0.41999,2.11053,-11.47822
2537467.79038,174.0,20004.453,0.29729,-0.0277,0.29858,5.32308
2537467.93338,174.0,15829.126,0.30504,-0.00861,0.30516,1.6164
2537468.07538,174.0,12516.703,0.31376,0.00946,0.3139,-1.72746
2537468.21738,174.0,9909.4424,0.32194,0.02522,0.32293,-4.47934
2537468.38138,174.0,7835.48,0.33078,0.03728,0.33287,-6.43016
2537468.58238,174.0,6217.2461,0.34092,0.05104,0.34472,-8.51396
2537468.82038,174.0,4905.291,0.35333,0.05934,0.35827,-9.533
2537469.05838,174.0,3881.2737,0.36598,0.07021,0.37265,-10.85935
2537469.29638,174.0,3070.9827,0.37665,0.07988,0.38503,-11.97354
2537469.53438,174.0,2430.7778,0.38947,0.08788,0.39926,-12.71512
2537469.77338,174.0,1923.1537,0.40561,0.09683,0.417,-13.42641
2537470.01038,174.0,1522.4358,0.41927,0.10711,0.43273,-14.3309
2537470.24838,174.0,1203.8446,0.43821,0.11478,0.453,-14.67801
2537470.48738,174.0,952.86591,0.4561,0.12303,0.4724,-15.0962
2537470.72538,174.0,754.27557,0.47375,0.1327,0.49199,-15.64755
2537470.96338,174.0,596.71857,0.4946,0.13988,0.514,-15.79187
2537471.20038,174.0,471.96338,0.51742,0.14953,0.53859,-16.11908
2537471.43938,174.0,373.20856,0.54049,0.15796,0.56309,-16.29079
2537471.67738,174.0,295.47278,0.56466,0.16665,0.58874,-16.44333
2537471.91638,174.0,233.87738,0.58961,0.17598,0.61531,-16.61827
2537472.15438,174.0,185.05922,0.61656,0.18333,0.64324,-16.5597
2537472.39038,174.0,146.35823,0.6447,0.19275,0.6729,-16.64529
2537472.62738,174.0,115.77804,0.67315,0.20109,0.70254,-16.63209
2537472.86138,174.0,91.6721,0.70356,0.20758,0.73354,-16.43872
2537473.10738,174.0,72.51701,0.73501,0.21442,0.76565,-16.26321
2537473.33638,174.0,57.36816,0.7665,0.22189,0.79798,-16.14506
2537473.57238,174.0,45.3629,0.79843,0.22938,0.83072,-16.0288
2537473.80538,174.0,35.93134,0.82849,0.23955,0.86242,-16.12651
2537474.05538,174.0,28.40909,0.86174,0.2511,0.89757,-16.2454
2537474.26938,174.0,22.48202,0.89516,0.26509,0.93359,-16.49595
2537474.53438,174.0,17.79613,0.92719,0.28414,0.96975,-17.03814
2537474.78738,174.0,14.06813,0.96904,0.30582,1.01615,-17.51497
2537475.00338,174.0,11.1448,1.01545,0.33185,1.0683,-18.09761
2537475.27038,174.0,8.81772,1.06758,0.35766,1.1259,-18.52202
2537475.44838,174.0,6.97545,1.13734,0.39092,1.20264,-18.9686
2537475.66638,174.0,5.5173,1.20767,0.39752,1.27141,-18.21954
2537475.93538,174.0,4.36941,1.28564,0.42154,1.35299,-18.15339
2537476.27138,174.0,3.45686,1.36478,0.41342,1.42603,-16.85259
2537476.68938,174.0,2.73547,1.45545,0.40112,1.50971,-15.40809
2537477.21438,174.0,2.16054,1.52999,0.38137,1.57681,-13.99648
2537477.87438,174.0,1.70952,1.59273,0.34574,1.62983,-12.24731
2537478.70238,174.0,1.35352,1.64802,0.30719,1.67641,-10.55881
2537479.74538,174.0,1.07079,1.691,0.27143,1.71264,-9.11893
2537481.05939,174.0,0.84734,1.72256,0.2373,1.73883,-7.84359
2537482.71539,174.0,0.67072,1.74743,0.20868,1.75984,-6.81019
2537484.80339,174.0,0.53067,1.76611,0.18336,1.7756,-5.92735
2537487.44039,174.0,0.41976,1.78254,0.16633,1.79029,-5.331
2537490.77239,174.0,0.33183,1.79716,0.15572,1.80389,-4.95219
2537494.97739,174.0,0.26261,1.80765,0.15089,1.81393,-4.77172
2537500.2854,174.0,0.20791,1.81626,0.14956,1.82241,-4.70737
2537506.9904,174.0,0.16452,1.82596,0.15152,1.83223,-4.74366
2537515.46641,174.0,0.13007,1.83867,0.15813,1.84545,-4.91555
2537526.15641,174.0,0.10309,1.85272,0.17245,1.86073,-5.31762
2537539.67042,174.0,0.08153,1.86797,0.19119,1.87773,-5.84409
2537556.76843,174.0,0.06443,1.88845,0.2156,1.90072,-6.51306
2537578.35544,174.0,0.05102,1.91761,0.2409,1.93268,-7.16042
2537605.59746,174.0,0.04042,1.95713,0.28089,1.97718,-8.16746
2537640.09348,174.0,0.03192,1.99585,0.33638,2.02399,-9.56661
2537683.64051,174.0,0.02528,2.02973,0.39284,2.0674,-10.95365
2537738.70554,174.0,0.01999,2.06863,0.43981,2.11487,-12.00298
2551771.41549,175.0,20004.453,0.29972,-0.02744,0.30097,5.23164
2551771.55849,175.0,15829.126,0.30612,-0.00745,0.30621,1.39411
2551771.70049,175.0,12516.703,0.31451,0.00991,0.31467,-1.80502
2551771.84249,175.0,9909.4424,0.32247,0.02564,0.32349,-4.54667
2551772.00649,175.0,7835.48,0.33103,0.03787,0.33319,-6.5269
2551772.20749,175.0,6217.2461,0.34045,0.05012,0.34412,-8.37416
2551772.44549,175.0,4905.291,0.35229,0.06155,0.35762,-9.90994
2551772.6845,175.0,3881.2737,0.36288,0.07148,0.36985,-11.14338
2551772.9225,175.0,3070.9827,0.37646,0.07912,0.38469,-11.86963
2551773.1605,175.0,2430.7778,0.3894,0.08904,0.39945,-12.87917
2551773.3985,175.0,1923.1537,0.4054,0.09821,0.41713,-13.61712
2551773.6365,175.0,1522.4358,0.41884,0.10654,0.43218,-14.27151
2551773.8745,175.0,1203.8446,0.43736,0.11535,0.45231,-14.77486
2551774.1125,175.0,952.86591,0.45397,0.12251,0.47021,-15.10254
2551774.3515,175.0,754.27557,0.47333,0.13219,0.49144,-15.60372
2551774.5885,175.0,596.71857,0.49573,0.14069,0.51531,-15.84407
2551774.8265,175.0,471.96338,0.51707,0.1494,0.53822,-16.11612
2551775.0655,175.0,373.20856,0.53988,0.15967,0.563,-16.47547
2551775.3025,175.0,295.47278,0.56347,0.1674,0.58781,-16.54602
2551775.5425,175.0,233.87738,0.59041,0.17603,0.61609,-16.60203
2551775.7805,175.0,185.05922,0.61566,0.18433,0.64266,-16.6682
2551776.0165,175.0,146.35823,0.64416,0.19141,0.672,-16.54911
2551776.2525,175.0,115.77804,0.67412,0.19903,0.70289,-16.44883
2551776.4865,175.0,91.6721,0.70403,0.20692,0.73381,-16.3786
2551776.7325,175.0,72.51701,0.7354,0.21471,0.7661,-16.27577
2551776.9615,175.0,57.36816,0.76669,0.22405,0.79876,-16.28963
2551777.1985,175.0,45.3629,0.79852,0.2299,0.83096,-16.06124
2551777.4305,175.0,35.93134,0.83064,0.2391,0.86437,-16.05855
2551777.6805,175.0,28.40909,0.86049,0.24964,0.89597,-16.1779
2551777.8955,175.0,22.48202,0.89391,0.26654,0.9328,-16.60326
2551778.1605,175.0,17.79613,0.92943,0.2843,0.97194,-17.00801
2551778.4125,175.0,14.06813,0.96835,0.30868,1.01635,-17.68047
2551778.6285,175.0,11.1448,1.01347,0.33483,1.06735,-18.28272
2551778.8955,175.0,8.81772,1.0693,0.36322,1.1293,-18.76159
2551779.0735,175.0,6.97545,1.13443,0.37891,1.19604,-18.46983
2551779.2925,175.0,5.5173,1.20508,0.41195,1.27354,-18.87268
2551779.5615,175.0,4.36941,1.28393,0.41009,1.34783,-17.71379
2551779.8965,175.0,3.45686,1.37489,0.42027,1.43769,-16.99708
2551780.3155,175.0,2.73547,1.44886,0.40613,1.5047,-15.65875
2551780.8405,175.0,2.16054,1.52921,0.37532,1.5746,-13.78969
2551781.4995,175.0,1.70952,1.59777,0.34635,1.63488,-12.23091
2551782.3275,175.0,1.35352,1.64967,0.31086,1.67871,-10.67169
2551783.3705,175.0,1.07079,1.69116,0.27263,1.71299,-9.15773
2551784.6845,175.0,0.84734,1.72352,0.23848,1.73994,-7.87793
2551786.3405,175.0,0.67072,1.74836,0.20865,1.76077,-6.80561
2551788.4295,175.0,0.53067,1.76739,0.18544,1.77709,-5.98963
2551791.06551,175.0,0.41976,1.7824,0.16737,1.79024,-5.36455
2551794.39751,175.0,0.33183,1.79513,0.15422,1.80174,-4.91016
2551798.60251,175.0,0.26261,1.8086,0.14667,1.81454,-4.63637
2551803.91151,175.0,0.20791,1.82144,0.14644,1.82732,-4.59666
2551810.61552,175.0,0.16452,1.83329,0.1533,1.83969,-4.77995
2551819.09152,175.0,0.13007,1.84269,0.16471,1.85004,-5.10792
2551829.78253,175.0,0.10309,1.8527,0.1768,1.86112,-5.45119
2551843.29554,175.0,0.08153,1.8682,0.19291,1.87813,-5.89556
2551860.39355,175.0,0.06443,1.88901,0.21649,1.90137,-6.53792
2551881.97956,175.0,0.05102,1.91326,0.24695,1.92913,-7.35466
2551909.22258,175.0,0.04042,1.94062,0.27967,1.96066,-8.20058
2551943.7186,175.0,0.03192,1.98249,0.31582,2.00748,-9.0515
2551987.26562,175.0,0.02528,2.03951,0.36344,2.07164,-10.10394
2552042.33066,175.0,0.01999,2.10154,0.42989,2.14506,-11.56076
2566073.1432,176.0,20004.453,0.30018,-0.02903,0.30158,5.52479
2566073.2852,176.0,15829.126,0.30723,-0.00771,0.30733,1.43706
2566073.4272,176.0,12516.703,0.31474,0.01012,0.3149,-1.84098
2566073.5692,176.0,9909.4424,0.32185,0.02484,0.32281,-4.41273
2566073.7332,176.0,7835.48,0.33121,0.0388,0.33348,-6.68151
2566073.9342,176.0,6217.2461,0.34202,0.04977,0.34562,-8.27917
2566074.1722,176.0,4905.291,0.35247,0.06147,0.35779,-9.89287
2566074.4102,176.0,3881.2737,0.36382,0.07106,0.3707,-11.0514
2566074.6482,176.0,3070.9827,0.37626,0.07979,0.38463,-11.97213
2566074.8872,176.0,2430.7778,0.38952,0.08997,0.39977,-13.00601
2566075.1252,176.0,1923.1537,0.4041,0.09792,0.41579,-13.62119
2566075.3632,176.0,1522.4358,0.41906,0.10673,0.43244,-14.28825
2566075.6012,176.0,1203.8446,0.43605,0.11578,0.45116,-14.86977
2566075.8402,176.0,952.86591,0.45493,0.12391,0.47151,-15.23567
2566076.0782,176.0,754.27557,0.47519,0.13244,0.4933,-15.57412
