Repository: SebaVillagra00/ICM2985-SOH-IPRE

## Data University of Cambridge (EIS Cambridge)
Data publicada en "Identifying degradation patterns of lithium ion batteries from impedance spectroscopy using machine learning" (Zhang, Tang, Zhang, Wang, Stimming & Lee, 2020) https://www.nature.com/articles/s41467-020-15235-7.

Carpeta contiene:
* Paper de Nature Comunications (IF: 16.6).
* Data frames para IOS.
* Data frames para Windows.

Cada Data frame está contenido en un archivo .txt con las siguientes columnas:
* time/s: tiempo en que se mide la muestra.
* cycle number: ciclo de carga de la batería.
* freq/Hz: frecuencia de la señal de input.
* Re(Z)/Ohm: Parte resistiva de la impedancia.
* Im(Z)/Ohm: Parte reactiva de la impedancia.

File: EIS Cambridge/csvEIS/EIS_state_V_25C06.csv (part 16 of 20)
time/s,cycle number,freq/Hz,Re(Z)/Ohm,-Im(Z)/Ohm,|Z|/Ohm,Phase(Z)/deg
2372776.98111,165.0,6.97545,1.07317,0.26265,1.10484,-13.7522
2372777.19911,165.0,5.5173,1.12712,0.2541,1.15541,-12.70448
2372777.46811,165.0,4.36941,1.17085,0.24156,1.19551,-11.65734
2372777.80311,165.0,3.45686,1.21425,0.21999,1.23402,-10.26894
2372778.22211,165.0,2.73547,1.24988,0.20141,1.266,-9.15396
2372778.74711,165.0,2.16054,1.27623,0.18044,1.28893,-8.04759
2372779.40611,165.0,1.70952,1.29791,0.15904,1.30761,-6.98608
2372780.23511,165.0,1.35352,1.31664,0.1419,1.32426,-6.1511
2372781.27811,165.0,1.07079,1.33145,0.12832,1.33762,-5.505
2372782.59111,165.0,0.84734,1.34296,0.11773,1.34811,-5.01019
2372784.24712,165.0,0.67072,1.35334,0.11046,1.35784,-4.66596
2372786.33612,165.0,0.53067,1.3635,0.10438,1.36749,-4.37768
2372788.97212,165.0,0.41976,1.37383,0.10349,1.37772,-4.30775
2372792.30412,165.0,0.33183,1.38287,0.10594,1.38692,-4.38068
2372796.51012,165.0,0.26261,1.39065,0.11056,1.39504,-4.5456
2372801.81813,165.0,0.20791,1.39903,0.11597,1.40383,-4.73876
2372808.52213,165.0,0.16452,1.40948,0.12426,1.41494,-5.03799
2372816.99914,165.0,0.13007,1.42257,0.13767,1.42922,-5.52751
2372827.68914,165.0,0.10309,1.43521,0.15462,1.44351,-6.1488
2372841.20315,165.0,0.08153,1.44943,0.17387,1.45983,-6.84047
2372858.30116,165.0,0.06443,1.4685,0.19856,1.48186,-7.70047
2372879.88717,165.0,0.05102,1.49553,0.22714,1.51268,-8.63599
2372907.13019,165.0,0.04042,1.52656,0.26971,1.5502,-10.01962
2372941.62521,165.0,0.03192,1.55328,0.32176,1.58625,-11.7031
2372985.17324,165.0,0.02528,1.57973,0.37099,1.62271,-13.21616
2373040.23827,165.0,0.01999,1.61753,0.41647,1.67029,-14.43859
2387047.34964,166.0,20004.453,0.31522,-0.02067,0.31589,3.75151
2387047.49264,166.0,15829.126,0.32129,-0.00177,0.32129,0.31618
2387047.63464,166.0,12516.703,0.3296,0.0144,0.32992,-2.50238
2387047.77664,166.0,9909.4424,0.33668,0.02754,0.3378,-4.67655
2387047.94064,166.0,7835.48,0.34661,0.03867,0.34876,-6.36555
2387048.14164,166.0,6217.2461,0.35562,0.04905,0.35898,-7.85388
2387048.37864,166.0,4905.291,0.3661,0.05945,0.3709,-9.22361
2387048.61664,166.0,3881.2737,0.37819,0.06771,0.3842,-10.15059
2387048.85464,166.0,3070.9827,0.38945,0.07599,0.3968,-11.04083
2387049.09264,166.0,2430.7778,0.40336,0.08352,0.41192,-11.6977
2387049.33164,166.0,1923.1537,0.41574,0.0917,0.42573,-12.43909
2387049.56864,166.0,1522.4358,0.43044,0.09778,0.44141,-12.79877
2387049.80764,166.0,1203.8446,0.44717,0.10537,0.45942,-13.2591
2387050.04564,166.0,952.86591,0.46255,0.11211,0.47595,-13.6246
2387050.28464,166.0,754.27557,0.47954,0.12014,0.49436,-14.06457
2387050.52164,166.0,596.71857,0.49993,0.12717,0.51585,-14.27168
2387050.75864,166.0,471.96338,0.51849,0.13423,0.53558,-14.51471
2387050.99764,166.0,373.20856,0.54021,0.14001,0.55806,-14.52955
2387051.23564,166.0,295.47278,0.56039,0.14646,0.57921,-14.64661
2387051.47464,166.0,233.87738,0.58311,0.15331,0.60292,-14.73079
2387051.71264,166.0,185.05922,0.60689,0.16121,0.62794,-14.87621
2387051.94864,166.0,146.35823,0.63292,0.16699,0.65457,-14.77979
2387052.18564,166.0,115.77804,0.65885,0.17479,0.68164,-14.85826
2387052.41964,166.0,91.6721,0.68303,0.18072,0.70653,-14.81979
2387052.66564,166.0,72.51701,0.71147,0.18675,0.73557,-14.70735
2387052.89464,166.0,57.36816,0.73992,0.19342,0.76479,-14.64987
2387053.13064,166.0,45.3629,0.76588,0.1997,0.79149,-14.61423
2387053.36364,166.0,35.93134,0.79529,0.20698,0.82178,-14.58776
2387053.61364,166.0,28.40909,0.82535,0.21426,0.85271,-14.5526
2387053.82764,166.0,22.48202,0.85647,0.22818,0.88635,-14.91821
2387054.09264,166.0,17.79613,0.89305,0.23867,0.92439,-14.96262
2387054.34464,166.0,14.06813,0.93212,0.25003,0.96508,-15.01532
2387054.56064,166.0,11.1448,0.97606,0.26104,1.01036,-14.97314
2387054.82864,166.0,8.81772,1.02577,0.2669,1.05993,-14.58459
2387055.00664,166.0,6.97545,1.07703,0.26172,1.10837,-13.65848
2387055.22464,166.0,5.5173,1.12493,0.25935,1.15444,-12.98235
2387055.49364,166.0,4.36941,1.17481,0.24129,1.19933,-11.60631
2387055.82864,166.0,3.45686,1.21708,0.22535,1.23777,-10.48989
2387056.24764,166.0,2.73547,1.24921,0.20402,1.26576,-9.27541
2387056.77264,166.0,2.16054,1.27944,0.18095,1.29217,-8.04994
2387057.43264,166.0,1.70952,1.30361,0.16115,1.31353,-7.04688
2387058.26064,166.0,1.35352,1.32059,0.14492,1.32852,-6.26258
2387059.30364,166.0,1.07079,1.33443,0.13032,1.34078,-5.57778
2387060.61765,166.0,0.84734,1.34779,0.11893,1.35303,-5.04265
2387062.27265,166.0,0.67072,1.35892,0.11073,1.36342,-4.65857
2387064.36165,166.0,0.53067,1.36918,0.10781,1.37342,-4.50213
2387066.99865,166.0,0.41976,1.37691,0.10598,1.38098,-4.40142
2387070.32965,166.0,0.33183,1.38536,0.10567,1.38938,-4.36181
2387074.53565,166.0,0.26261,1.3948,0.10862,1.39902,-4.45304
2387079.84366,166.0,0.20791,1.40555,0.11546,1.41028,-4.69604
2387086.54766,166.0,0.16452,1.41593,0.12572,1.4215,-5.07379
2387095.02467,166.0,0.13007,1.42672,0.13812,1.43339,-5.52942
2387105.71467,166.0,0.10309,1.44105,0.15277,1.44912,-6.05143
2387119.22868,166.0,0.08153,1.46037,0.17395,1.4707,-6.79253
2387136.32669,166.0,0.06443,1.48165,0.20356,1.49557,-7.8229
2387157.9127,166.0,0.05102,1.49996,0.24123,1.51923,-9.13646
2387185.15572,166.0,0.04042,1.51683,0.27773,1.54205,-10.37577
2387219.65074,166.0,0.03192,1.54349,0.31419,1.57514,-11.50594
2387263.19877,166.0,0.02528,1.58227,0.3561,1.62184,-12.68352
2387318.2638,166.0,0.01999,1.62812,0.40882,1.67866,-14.09558
2401317.79671,167.0,20004.453,0.31398,-0.02002,0.31461,3.64821
2401317.93971,167.0,15829.126,0.32165,-0.0019,0.32165,0.33902
2401318.08171,167.0,12516.703,0.32844,0.01206,0.32866,-2.10353
2401318.22371,167.0,9909.4424,0.33558,0.02718,0.33668,-4.63017
2401318.38771,167.0,7835.48,0.34682,0.03826,0.34892,-6.29501
2401318.58871,167.0,6217.2461,0.35537,0.04896,0.35873,-7.84463
2401318.82671,167.0,4905.291,0.36648,0.05851,0.37112,-9.07117
2401319.06471,167.0,3881.2737,0.37748,0.06662,0.38331,-10.0089
2401319.30271,167.0,3070.9827,0.39066,0.07671,0.39812,-11.11003
2401319.54071,167.0,2430.7778,0.40322,0.0829,0.41165,-11.61839
2401319.77971,167.0,1923.1537,0.41613,0.09126,0.42602,-12.37022
2401320.01671,167.0,1522.4358,0.43072,0.09817,0.44177,-12.83947
2401320.25571,167.0,1203.8446,0.44545,0.10431,0.4575,-13.17879
2401320.49371,167.0,952.86591,0.46259,0.11365,0.47635,-13.80347
2401320.73271,167.0,754.27557,0.48135,0.11887,0.49581,-13.87229
2401320.96971,167.0,596.71857,0.49958,0.12719,0.51552,-14.28341
2401321.20671,167.0,471.96338,0.51933,0.13384,0.5363,-14.45125
2401321.44571,167.0,373.20856,0.53906,0.14112,0.55722,-14.67012
2401321.68371,167.0,295.47278,0.56046,0.14732,0.5795,-14.72724
2401321.92271,167.0,233.87738,0.58273,0.15436,0.60283,-14.83684
2401322.16071,167.0,185.05922,0.60651,0.16102,0.62753,-14.86843
2401322.39671,167.0,146.35823,0.63005,0.16721,0.65186,-14.86266
2401322.63371,167.0,115.77804,0.65602,0.17352,0.67858,-14.81551
2401322.86771,167.0,91.6721,0.68204,0.17943,0.70525,-14.73957
2401323.11371,167.0,72.51701,0.71084,0.18705,0.73504,-14.74289
2401323.34271,167.0,57.36816,0.73782,0.1925,0.76252,-14.62233
2401323.57871,167.0,45.3629,0.76689,0.19903,0.79229,-14.54859
2401323.81171,167.0,35.93134,0.79364,0.20674,0.82012,-14.60073
2401324.06171,167.0,28.40909,0.8254,0.21689,0.85342,-14.72299
2401324.27571,167.0,22.48202,0.85545,0.22628,0.88487,-14.81648
2401324.54071,167.0,17.79613,0.89131,0.23902,0.92281,-15.01165
2401324.79371,167.0,14.06813,0.93071,0.25162,0.96412,-15.12818
2401325.00971,167.0,11.1448,0.97498,0.26057,1.0092,-14.96283
2401325.27671,167.0,8.81772,1.02398,0.26703,1.05822,-14.61588
2401325.45471,167.0,6.97545,1.07411,0.26869,1.10721,-14.04441
2401325.67271,167.0,5.5173,1.12642,0.25659,1.15527,-12.83284
2401325.94271,167.0,4.36941,1.17249,0.24625,1.19807,-11.86086
2401326.27771,167.0,3.45686,1.21438,0.22522,1.23509,-10.50676
2401326.69571,167.0,2.73547,1.25278,0.20524,1.26948,-9.30392
2401327.22071,167.0,2.16054,1.28011,0.18436,1.29332,-8.19529
2401327.88071,167.0,1.70952,1.30244,0.1636,1.31268,-7.15938
2401328.70872,167.0,1.35352,1.32211,0.14526,1.33007,-6.26996
2401329.75172,167.0,1.07079,1.33719,0.13115,1.3436,-5.60142
2401331.06572,167.0,0.84734,1.34915,0.12107,1.35457,-5.12777
2401332.72172,167.0,0.67072,1.3597,0.11291,1.36438,-4.74681
2401334.80972,167.0,0.53067,1.36905,0.1069,1.37322,-4.46489
2401337.44672,167.0,0.41976,1.37874,0.10451,1.3827,-4.33468
2401340.77772,167.0,0.33183,1.38862,0.10612,1.39267,-4.36995
2401344.98372,167.0,0.26261,1.39709,0.10976,1.40139,-4.49209
2401350.29173,167.0,0.20791,1.40684,0.11509,1.41154,-4.677
2401356.99673,167.0,0.16452,1.41924,0.12405,1.42465,-4.99519
2401365.47274,167.0,0.13007,1.43304,0.13863,1.43973,-5.52536
2401376.16274,167.0,0.10309,1.44634,0.15929,1.45508,-6.28485
2401389.67675,167.0,0.08153,1.45745,0.18297,1.46889,-7.15546
2401406.77476,167.0,0.06443,1.47185,0.2093,1.48666,-8.09314
2401428.36077,167.0,0.05102,1.49122,0.23314,1.50933,-8.88584
2401455.60379,167.0,0.04042,1.51978,0.26685,1.54303,-9.95865
2401490.09881,167.0,0.03192,1.55076,0.30915,1.58127,-11.27452
2401533.64684,167.0,0.02528,1.58604,0.35237,1.62471,-12.52585
2401588.71187,167.0,0.01999,1.63714,0.39856,1.68496,-13.68234
2415590.66,168.0,20004.453,0.31647,-0.02073,0.31715,3.74826
2415590.803,168.0,15829.126,0.32223,-0.00193,0.32223,0.34255
2415590.945,168.0,12516.703,0.33013,0.01308,0.33039,-2.26829
2415591.087,168.0,9909.4424,0.33722,0.02612,0.33823,-4.42971
2415591.251,168.0,7835.48,0.34571,0.03939,0.34794,-6.49986
2415591.452,168.0,6217.2461,0.35527,0.04833,0.35854,-7.74705
2415591.69,168.0,4905.291,0.36665,0.06027,0.37157,-9.33422
2415591.928,168.0,3881.2737,0.3779,0.06745,0.38387,-10.12041
2415592.166,168.0,3070.9827,0.39009,0.07634,0.39749,-11.07282
2415592.404,168.0,2430.7778,0.40245,0.08313,0.41094,-11.67084
2415592.643,168.0,1923.1537,0.41557,0.0902,0.42524,-12.24695
2415592.881,168.0,1522.4358,0.43082,0.0975,0.44172,-12.75181
2415593.119,168.0,1203.8446,0.44628,0.10542,0.45856,-13.29036
2415593.357,168.0,952.86591,0.46171,0.11229,0.47517,-13.66918
2415593.596,168.0,754.27557,0.47969,0.11839,0.49408,-13.86325
2415593.833,168.0,596.71857,0.49915,0.12652,0.51494,-14.22333
2415594.071,168.0,471.96338,0.51863,0.1343,0.53573,-14.51844
2415594.31,168.0,373.20856,0.53864,0.13962,0.55644,-14.53118
2415594.547,168.0,295.47278,0.56103,0.14688,0.57994,-14.67057
2415594.787,168.0,233.87738,0.5824,0.1537,0.60234,-14.78342
2415595.025,168.0,185.05922,0.60637,0.16074,0.62732,-14.84712
2415595.261,168.0,146.35823,0.63075,0.16752,0.65261,-14.87389
2415595.497,168.0,115.77804,0.65468,0.17372,0.67734,-14.861
2415595.731,168.0,91.6721,0.68086,0.17981,0.70421,-14.79386
2415595.977,168.0,72.51701,0.70941,0.18592,0.73337,-14.6857
2415596.206,168.0,57.36816,0.73684,0.19175,0.76138,-14.58703
2415596.442,168.0,45.3629,0.76497,0.19866,0.79034,-14.55817
2415596.675,168.0,35.93134,0.79303,0.20565,0.81926,-14.53798
2415596.925,168.0,28.40909,0.82318,0.21579,0.851,-14.68905
2415597.14,168.0,22.48202,0.85424,0.22859,0.88429,-14.98085
2415597.404,168.0,17.79613,0.88873,0.23805,0.92006,-14.99507
2415597.657,168.0,14.06813,0.92964,0.25066,0.96284,-15.09009
2415597.873,168.0,11.1448,0.97289,0.26306,1.00783,-15.13034
2415598.14,168.0,8.81772,1.02312,0.26722,1.05744,-14.6377
2415598.318,168.0,6.97545,1.07043,0.26643,1.10309,-13.97696
2415598.536,168.0,5.5173,1.12514,0.26038,1.15488,-13.02999
2415598.806,168.0,4.36941,1.16895,0.24481,1.19431,-11.82846
2415599.141,168.0,3.45686,1.21664,0.22619,1.23749,-10.53176
2415599.559,168.0,2.73547,1.25126,0.208,1.26843,-9.43809
2415600.085,168.0,2.16054,1.28017,0.18465,1.29342,-8.20751
2415600.744,168.0,1.70952,1.30365,0.1638,1.3139,-7.16149
2415601.57201,168.0,1.35352,1.32277,0.1466,1.33087,-6.32422
2415602.61501,168.0,1.07079,1.33706,0.1336,1.34371,-5.70629
2415603.92901,168.0,0.84734,1.34874,0.12075,1.35414,-5.11595
2415605.58501,168.0,0.67072,1.35961,0.11244,1.36425,-4.72751
2415607.67301,168.0,0.53067,1.37067,0.1072,1.37486,-4.47216
2415610.31001,168.0,0.41976,1.37988,0.106,1.38394,-4.39262
2415613.64101,168.0,0.33183,1.38822,0.10633,1.39228,-4.38
2415617.84702,168.0,0.26261,1.39768,0.109,1.40192,-4.45946
2415623.15502,168.0,0.20791,1.40899,0.11497,1.41368,-4.66504
2415629.86002,168.0,0.16452,1.42182,0.12623,1.42741,-5.07335
2415638.33603,168.0,0.13007,1.43271,0.14313,1.43984,-5.70506
2415649.02603,168.0,0.10309,1.44232,0.16077,1.45125,-6.36045
2415662.54004,168.0,0.08153,1.45454,0.17955,1.46558,-7.03716
2415679.63805,168.0,0.06443,1.47176,0.20337,1.48575,-7.86746
2415701.22506,168.0,0.05102,1.49526,0.23194,1.51314,-8.81713
2415728.46708,168.0,0.04042,1.52055,0.26803,1.54399,-9.99678
2415762.9631,168.0,0.03192,1.55027,0.30596,1.58017,-11.16456
2415806.51013,168.0,0.02528,1.59371,0.34748,1.63115,-12.29987
2415861.57616,168.0,0.01999,1.65239,0.40348,1.70094,-13.7221
2429826.25368,169.0,20004.453,0.31497,-0.02116,0.31568,3.84428
2429826.39668,169.0,15829.126,0.32103,-0.00226,0.32104,0.40325
2429826.53868,169.0,12516.703,0.32931,0.01359,0.32959,-2.36402
2429826.68068,169.0,9909.4424,0.33694,0.02642,0.33798,-4.48376
2429826.84468,169.0,7835.48,0.34703,0.03713,0.34901,-6.10712
2429827.04568,169.0,6217.2461,0.3559,0.04911,0.35927,-7.85625
2429827.28368,169.0,4905.291,0.3675,0.05748,0.37197,-8.8894
2429827.52268,169.0,3881.2737,0.38003,0.06827,0.38611,-10.18354
2429827.76068,169.0,3070.9827,0.38973,0.07502,0.39688,-10.89625
2429827.99868,169.0,2430.7778,0.4036,0.08264,0.41198,-11.5717
2429828.23668,169.0,1923.1537,0.41636,0.09091,0.42617,-12.31696
2429828.47468,169.0,1522.4358,0.42934,0.09823,0.44043,-12.88676
2429828.71268,169.0,1203.8446,0.4465,0.10483,0.45864,-13.21255
2429828.95168,169.0,952.86591,0.46238,0.11146,0.47563,-13.55346
2429829.18968,169.0,754.27557,0.47985,0.11864,0.4943,-13.88784
2429829.42668,169.0,596.71857,0.49802,0.12549,0.51358,-14.14339
2429829.66468,169.0,471.96338,0.51871,0.13286,0.53545,-14.36624
2429829.90369,169.0,373.20856,0.53786,0.14028,0.55585,-14.61722
2429830.14069,169.0,295.47278,0.56038,0.14651,0.57922,-14.65218
2429830.38069,169.0,233.87738,0.58208,0.15395,0.6021,-14.81421
2429830.61869,169.0,185.05922,0.60516,0.15973,0.62588,-14.78553
2429830.85469,169.0,146.35823,0.62946,0.16651,0.65111,-14.81717
2429831.09069,169.0,115.77804,0.65554,0.17324,0.67804,-14.8035
2429831.32569,169.0,91.6721,0.68139,0.17891,0.70449,-14.71217
2429831.57069,169.0,72.51701,0.70891,0.18484,0.73261,-14.61376
2429831.79969,169.0,57.36816,0.73543,0.19198,0.76007,-14.63045
2429832.03669,169.0,45.3629,0.76361,0.19797,0.78886,-14.5339
2429832.26869,169.0,35.93134,0.79357,0.20486,0.81958,-14.47494
2429832.51869,169.0,28.40909,0.82241,0.21564,0.85021,-14.69221
2429832.73369,169.0,22.48202,0.85138,0.22694,0.88111,-14.92569
2429832.99869,169.0,17.79613,0.88791,0.23833,0.91934,-15.02497
2429833.25069,169.0,14.06813,0.92748,0.25172,0.96103,-15.18446
2429833.46669,169.0,11.1448,0.96906,0.26319,1.00416,-15.19468
2429833.73369,169.0,8.81772,1.02222,0.27039,1.05738,-14.81634
2429833.91169,169.0,6.97545,1.07129,0.26671,1.10399,-13.98004
2429834.12969,169.0,5.5173,1.12156,0.26495,1.15243,-13.29152
2429834.39969,169.0,4.36941,1.16963,0.24741,1.19551,-11.94375
2429834.73469,169.0,3.45686,1.21667,0.23014,1.23824,-10.71123
2429835.15269,169.0,2.73547,1.25157,0.21058,1.26916,-9.5509
2429835.67869,169.0,2.16054,1.28127,0.18679,1.29481,-8.29429
2429836.33769,169.0,1.70952,1.30598,0.16594,1.31648,-7.24134
2429837.16569,169.0,1.35352,1.32439,0.14879,1.33272,-6.41008
2429838.20869,169.0,1.07079,1.33971,0.13432,1.34643,-5.72525
2429839.52269,169.0,0.84734,1.35191,0.12265,1.35746,-5.18392
2429841.17869,169.0,0.67072,1.36325,0.11344,1.36797,-4.75689
2429843.26669,169.0,0.53067,1.3736,0.10794,1.37783,-4.49324
2429845.90369,169.0,0.41976,1.38306,0.10671,1.38717,-4.41203
2429849.2347,169.0,0.33183,1.39169,0.10667,1.39577,-4.38291
2429853.4407,169.0,0.26261,1.40165,0.10912,1.4059,-4.45146
2429858.7487,169.0,0.20791,1.41316,0.11565,1.41789,-4.67855
2429865.45371,169.0,0.16452,1.425,0.1276,1.4307,-5.11679
2429873.92971,169.0,0.13007,1.43489,0.14357,1.44206,-5.71397
2429884.61972,169.0,0.10309,1.44471,0.16081,1.45363,-6.35157
2429898.13373,169.0,0.08153,1.45759,0.17892,1.46853,-6.99808
2429915.23174,169.0,0.06443,1.47569,0.20257,1.48953,-7.81624
2429936.81775,169.0,0.05102,1.49914,0.2326,1.51708,-8.81954
2429964.06076,169.0,0.04042,1.52321,0.26795,1.54659,-9.97686
2429998.55579,169.0,0.03192,1.55476,0.30523,1.58444,-11.10701
2430042.10381,169.0,0.02528,1.60104,0.34789,1.6384,-12.25915
2430097.16884,169.0,0.01999,1.65898,0.40905,1.70867,-13.85097
2444059.11655,170.0,20004.453,0.31427,-0.02162,0.31501,3.93498
2444059.25955,170.0,15829.126,0.32288,-0.00314,0.3229,0.5568
2444059.40155,170.0,12516.703,0.32995,0.01332,0.33022,-2.31155
2444059.54355,170.0,9909.4424,0.3367,0.02791,0.33786,-4.73907
2444059.70755,170.0,7835.48,0.34779,0.04017,0.3501,-6.58901
2444059.90855,170.0,6217.2461,0.35677,0.04818,0.36001,-7.69024
2444060.14655,170.0,4905.291,0.36797,0.06006,0.37284,-9.2701
2444060.38555,170.0,3881.2737,0.37816,0.06736,0.38411,-10.10066
2444060.62355,170.0,3070.9827,0.38918,0.07515,0.39637,-10.92968
2444060.86155,170.0,2430.7778,0.40308,0.08099,0.41114,-11.36149
2444061.09955,170.0,1923.1537,0.41677,0.09211,0.42683,-12.46207
2444061.33755,170.0,1522.4358,0.43145,0.09875,0.44261,-12.89206
2444061.57555,170.0,1203.8446,0.44656,0.10451,0.45863,-13.17246
2444061.81455,170.0,952.86591,0.46354,0.11193,0.47686,-13.57477
2444062.05255,170.0,754.27557,0.48033,0.11839,0.49471,-13.84618
2444062.28955,170.0,596.71857,0.4975,0.1242,0.51277,-14.01716
2444062.52755,170.0,471.96338,0.51775,0.13257,0.53445,-14.36197
2444062.76655,170.0,373.20856,0.5379,0.13867,0.55548,-14.456
2444063.00455,170.0,295.47278,0.55911,0.14669,0.57803,-14.70075
2444063.24355,170.0,233.87738,0.58164,0.15274,0.60136,-14.71335
2444063.48155,170.0,185.05922,0.60466,0.16017,0.62552,-14.83681
2444063.71755,170.0,146.35823,0.62858,0.16582,0.65008,-14.77811
2444063.95355,170.0,115.77804,0.6547,0.1747,0.67761,-14.94055
2444064.18855,170.0,91.6721,0.68084,0.1793,0.70405,-14.7536
2444064.43355,170.0,72.51701,0.70902,0.18615,0.73305,-14.71074
2444064.66255,170.0,57.36816,0.73494,0.19185,0.75957,-14.63025
2444064.89955,170.0,45.3629,0.76286,0.19856,0.78828,-14.58911
2444065.13155,170.0,35.93134,0.792,0.20688,0.81857,-14.6394
2444065.38155,170.0,28.40909,0.8213,0.21627,0.8493,-14.75283
2444065.59655,170.0,22.48202,0.85317,0.2249,0.88232,-14.76748
2444065.86155,170.0,17.79613,0.88675,0.23868,0.91831,-15.06502
2444066.11355,170.0,14.06813,0.92758,0.25186,0.96116,-15.19068
2444066.32955,170.0,11.1448,0.97151,0.26253,1.00636,-15.12195
2444066.59655,170.0,8.81772,1.02082,0.26854,1.05556,-14.73837
2444066.77555,170.0,6.97545,1.06971,0.27152,1.10363,-14.24236
2444066.99355,170.0,5.5173,1.1246,0.26307,1.15496,-13.16589
2444067.26255,170.0,4.36941,1.17032,0.25246,1.19724,-12.173
2444067.59755,170.0,3.45686,1.21579,0.23191,1.23771,-10.79943
2444068.01655,170.0,2.73547,1.25415,0.2113,1.27183,-9.56328
2444068.54155,170.0,2.16054,1.28408,0.18975,1.29802,-8.40578
2444069.20055,170.0,1.70952,1.30751,0.16831,1.3183,-7.33509
2444070.02955,170.0,1.35352,1.32741,0.1495,1.3358,-6.42607
2444071.07255,170.0,1.07079,1.34327,0.13572,1.35011,-5.76943
2444072.38555,170.0,0.84734,1.35533,0.12374,1.36096,-5.21648
2444074.04155,170.0,0.67072,1.36602,0.11566,1.37091,-4.83976
2444076.13056,170.0,0.53067,1.37599,0.10884,1.38029,-4.52284
2444078.76656,170.0,0.41976,1.3864,0.1066,1.39049,-4.39695
2444082.09856,170.0,0.33183,1.39552,0.1075,1.39965,-4.40487
2444086.30456,170.0,0.26261,1.40453,0.11113,1.40892,-4.52396
2444091.61257,170.0,0.20791,1.41458,0.11601,1.41933,-4.6882
2444098.31657,170.0,0.16452,1.42735,0.12548,1.43285,-5.02393
2444106.79357,170.0,0.13007,1.44107,0.141,1.44795,-5.5882
2444117.48358,170.0,0.10309,1.45294,0.16149,1.46189,-6.34213
2444130.99759,170.0,0.08153,1.46383,0.18381,1.47532,-7.15724
2444148.0946,170.0,0.06443,1.47858,0.20881,1.49325,-8.03849
2444169.68161,170.0,0.05102,1.49997,0.23388,1.5181,-8.86253
2444196.92363,170.0,0.04042,1.52777,0.26923,1.55131,-9.99414
2444231.41965,170.0,0.03192,1.55825,0.3107,1.58893,-11.27618
2444274.96767,170.0,0.02528,1.59534,0.35288,1.6339,-12.47264
2444330.03271,170.0,0.01999,1.64964,0.40025,1.6975,-13.63802
2458333.11784,171.0,20004.453,0.31568,-0.02081,0.31636,3.77141
2458333.26084,171.0,15829.126,0.32091,-0.00288,0.32093,0.51451
2458333.40284,171.0,12516.703,0.32914,0.01374,0.32943,-2.39036
2458333.54484,171.0,9909.4424,0.33705,0.02782,0.3382,-4.71904
2458333.70884,171.0,7835.48,0.34573,0.03853,0.34787,-6.35901
2458333.90984,171.0,6217.2461,0.35711,0.04988,0.36058,-7.95166
2458334.14785,171.0,4905.291,0.36522,0.05833,0.36984,-9.07415
2458334.38585,171.0,3881.2737,0.37714,0.06847,0.38331,-10.29056
2458334.62385,171.0,3070.9827,0.38913,0.07483,0.39626,-10.88584
2458334.86185,171.0,2430.7778,0.40298,0.08303,0.41145,-11.64162
2458335.10085,171.0,1923.1537,0.41557,0.09251,0.42574,-12.55037
2458335.33885,171.0,1522.4358,0.43136,0.09861,0.44249,-12.87661
2458335.57685,171.0,1203.8446,0.44671,0.10419,0.4587,-13.12901
2458335.81485,171.0,952.86591,0.46323,0.11194,0.47656,-13.58506
2458336.05385,171.0,754.27557,0.47914,0.11836,0.49354,-13.87628
2458336.29085,171.0,596.71857,0.49742,0.12561,0.51303,-14.17184
2458336.52785,171.0,471.96338,0.51763,0.133,0.53444,-14.40945
2458336.76785,171.0,373.20856,0.53807,0.14008,0.55601,-14.59261
2458337.00485,171.0,295.47278,0.55971,0.14735,0.57878,-14.74897
2458337.24485,171.0,233.87738,0.58008,0.15285,0.59988,-14.76163
2458337.48285,171.0,185.05922,0.60606,0.15851,0.62644,-14.65706
2458337.71885,171.0,146.35823,0.62907,0.1671,0.65088,-14.87638
2458337.95485,171.0,115.77804,0.6539,0.17402,0.67666,-14.90263
2458338.18985,171.0,91.6721,0.68039,0.17839,0.70339,-14.69126
2458338.43485,171.0,72.51701,0.70791,0.18434,0.73152,-14.59525
2458338.66385,171.0,57.36816,0.73444,0.19317,0.75942,-14.73611
2458338.90085,171.0,45.3629,0.7626,0.19836,0.78798,-14.58022
2458339.13285,171.0,35.93134,0.79095,0.20659,0.81748,-14.63794
2458339.38285,171.0,28.40909,0.82128,0.21393,0.84869,-14.60046
2458339.59785,171.0,22.48202,0.85108,0.22656,0.88072,-14.9069
2458339.86285,171.0,17.79613,0.88697,0.23838,0.91845,-15.04302
2458340.11485,171.0,14.06813,0.92593,0.2517,0.95953,-15.2076
2458340.33085,171.0,11.1448,0.96928,0.26203,1.00408,-15.12725
2458340.59785,171.0,8.81772,1.01791,0.27006,1.05312,-14.85859
2458340.77585,171.0,6.97545,1.07373,0.27393,1.10812,-14.31194
2458340.99385,171.0,5.5173,1.12275,0.26208,1.15293,-13.13901
2458341.26385,171.0,4.36941,1.17378,0.25513,1.20119,-12.26297
2458341.59885,171.0,3.45686,1.21427,0.23593,1.23697,-10.99537
2458342.01685,171.0,2.73547,1.25552,0.21246,1.27337,-9.60478
2458342.54285,171.0,2.16054,1.28763,0.19222,1.3019,-8.49036
2458343.20185,171.0,1.70952,1.31083,0.17139,1.32198,-7.4492
2458344.02985,171.0,1.35352,1.33046,0.15187,1.3391,-6.51191
2458345.07285,171.0,1.07079,1.34694,0.13612,1.3538,-5.77068
2458346.38585,171.0,0.84734,1.36019,0.12474,1.3659,-5.23963
2458348.04185,171.0,0.67072,1.37177,0.11646,1.37671,-4.85248
2458350.12985,171.0,0.53067,1.38136,0.11034,1.38576,-4.56716
2458352.76686,171.0,0.41976,1.39136,0.10719,1.39548,-4.40534
2458356.09886,171.0,0.33183,1.40187,0.10798,1.40602,-4.40455
2458360.30386,171.0,0.26261,1.41149,0.11331,1.41603,-4.58955
2458365.61186,171.0,0.20791,1.41937,0.12056,1.42448,-4.85512
2458372.31687,171.0,0.16452,1.42808,0.12955,1.43394,-5.18347
2458380.79287,171.0,0.13007,1.43931,0.1406,1.44616,-5.57929
2458391.48288,171.0,0.10309,1.45384,0.15632,1.46222,-6.13714
2458404.99689,171.0,0.08153,1.46897,0.17809,1.47973,-6.91244
2458422.0949,171.0,0.06443,1.48727,0.20437,1.50125,-7.82433
2458443.68091,171.0,0.05102,1.50885,0.23003,1.52629,-8.66821
2458470.92393,171.0,0.04042,1.54179,0.26424,1.56427,-9.72525
2458505.41995,171.0,0.03192,1.5808,0.31487,1.61185,-11.26504
2458548.96697,171.0,0.02528,1.61544,0.37592,1.6586,-13.09987
2458604.03201,171.0,0.01999,1.6466,0.43578,1.70329,-14.82389
2472606.78294,172.0,20004.453,0.31555,-0.0201,0.31619,3.64456
2472606.92594,172.0,15829.126,0.32099,-0.00306,0.321,0.54577
2472607.06794,172.0,12516.703,0.3298,0.01264,0.33004,-2.19447
2472607.20994,172.0,9909.4424,0.33716,0.026,0.33816,-4.4097
2472607.37394,172.0,7835.48,0.34543,0.03892,0.34762,-6.42801
2472607.57494,172.0,6217.2461,0.35487,0.04849,0.35817,-7.78156
2472607.81294,172.0,4905.291,0.36721,0.05847,0.37184,-9.04747
2472608.05094,172.0,3881.2737,0.37779,0.06681,0.38365,-10.0281
2472608.28994,172.0,3070.9827,0.39021,0.07542,0.39743,-10.93994
2472608.52794,172.0,2430.7778,0.40243,0.08336,0.41098,-11.70231
2472608.76594,172.0,1923.1537,0.41681,0.08975,0.42636,-12.15225
2472609.00394,172.0,1522.4358,0.43032,0.09787,0.44131,-12.81319
2472609.24194,172.0,1203.8446,0.44638,0.10464,0.45848,-13.19323
2472609.48094,172.0,952.86591,0.46148,0.11071,0.47458,-13.49042
2472609.71894,172.0,754.27557,0.47906,0.11859,0.49351,-13.90366
2472609.95594,172.0,596.71857,0.4972,0.12558,0.51282,-14.17523
2472610.19394,172.0,471.96338,0.51668,0.13157,0.53317,-14.28628
2472610.43294,172.0,373.20856,0.53512,0.13885,0.55284,-14.54553
2472610.67094,172.0,295.47278,0.55711,0.14668,0.5761,-14.74991
2472610.90994,172.0,233.87738,0.58041,0.15121,0.59979,-14.60253
2472611.14794,172.0,185.05922,0.60351,0.15867,0.62401,-14.73044
2472611.38394,172.0,146.35823,0.62871,0.16426,0.64981,-14.64245
2472611.61994,172.0,115.77804,0.65338,0.17208,0.67566,-14.75478
2472611.85494,172.0,91.6721,0.67944,0.17906,0.70264,-14.76411
2472612.09994,172.0,72.51701,0.70696,0.18411,0.73054,-14.59685
2472612.32894,172.0,57.36816,0.73559,0.19178,0.76018,-14.61249
2472612.56594,172.0,45.3629,0.76102,0.19664,0.78602,-14.48769
2472612.79794,172.0,35.93134,0.78918,0.20376,0.81506,-14.477
2472613.04894,172.0,28.40909,0.81905,0.21515,0.84684,-14.71792
2472613.26294,172.0,22.48202,0.85007,0.22647,0.87972,-14.91817
2472613.52794,172.0,17.79613,0.88503,0.23959,0.91689,-15.14761
2472613.77994,172.0,14.06813,0.92334,0.25274,0.95731,-15.30803
2472613.99594,172.0,11.1448,0.96616,0.26373,1.00151,-15.26816
2472614.26294,172.0,8.81772,1.01513,0.27147,1.0508,-14.97168
2472614.44194,172.0,6.97545,1.07035,0.27006,1.10389,-14.16088
2472614.65994,172.0,5.5173,1.11758,0.26856,1.1494,-13.51209
2472614.92894,172.0,4.36941,1.1732,0.25211,1.19998,-12.12798
2472615.26394,172.0,3.45686,1.21521,0.23868,1.23842,-11.11196
2472615.68295,172.0,2.73547,1.25199,0.21502,1.27032,-9.74528
2472616.20795,172.0,2.16054,1.28672,0.19172,1.30092,-8.47488
2472616.86695,172.0,1.70952,1.31181,0.1721,1.32305,-7.47389
2472617.69595,172.0,1.35352,1.32963,0.1531,1.33842,-6.56845
2472618.73895,172.0,1.07079,1.34576,0.1374,1.35275,-5.82963
2472620.05195,172.0,0.84734,1.35983,0.12478,1.36554,-5.24267
2472621.70795,172.0,0.67072,1.37177,0.11644,1.3767,-4.85172
2472623.79695,172.0,0.53067,1.382,0.11179,1.38651,-4.62453
2472626.43395,172.0,0.41976,1.39013,0.10952,1.39443,-4.50482
2472629.76495,172.0,0.33183,1.39928,0.10862,1.40349,-4.43876
2472633.97096,172.0,0.26261,1.40923,0.11102,1.4136,-4.50442
2472639.27896,172.0,0.20791,1.41948,0.11795,1.42437,-4.75018
2472645.98296,172.0,0.16452,1.42916,0.12746,1.43483,-5.09659
2472654.45997,172.0,0.13007,1.44057,0.13942,1.44731,-5.52806
2472665.14997,172.0,0.10309,1.45574,0.15459,1.46392,-6.06191
2472678.66398,172.0,0.08153,1.47525,0.17752,1.48589,-6.86171
2472695.76199,172.0,0.06443,1.49526,0.20888,1.50978,-7.95246
2472717.34801,172.0,0.05102,1.51063,0.24502,1.53037,-9.21287
2472744.59102,172.0,0.04042,1.52894,0.27992,1.55436,-10.37483
2472779.08604,172.0,0.03192,1.55733,0.31614,1.5891,-11.47507
2472822.63407,172.0,0.02528,1.59665,0.36004,1.63674,-12.7074
2472877.6991,172.0,0.01999,1.642,0.41275,1.69308,-14.1101
2486828.67252,173.0,20004.453,0.3154,-0.02052,0.31607,3.72205
2486828.81552,173.0,15829.126,0.32248,-0.00286,0.3225,0.50845
2486828.95752,173.0,12516.703,0.33031,0.01257,0.33055,-2.17987
2486829.09952,173.0,9909.4424,0.33797,0.0267,0.33902,-4.51725
2486829.26352,173.0,7835.48,0.34611,0.03846,0.34824,-6.34048
2486829.46452,173.0,6217.2461,0.35539,0.04796,0.35861,-7.68628
2486829.70252,173.0,4905.291,0.36583,0.05768,0.37035,-8.96055
2486829.94152,173.0,3881.2737,0.37783,0.06785,0.38387,-10.18019
2486830.17952,173.0,3070.9827,0.39013,0.07571,0.39741,-10.98302
2486830.41752,173.0,2430.7778,0.40253,0.08239,0.41088,-11.56744
2486830.65552,173.0,1923.1537,0.4169,0.08947,0.42639,-12.11195
2486830.89352,173.0,1522.4358,0.42963,0.09701,0.44044,-12.72349
2486831.13152,173.0,1203.8446,0.44496,0.10363,0.45687,-13.10995
2486831.37052,173.0,952.86591,0.46156,0.10976,0.47443,-13.37712
2486831.60852,173.0,754.27557,0.47811,0.11815,0.49249,-13.88092
2486831.84552,173.0,596.71857,0.49746,0.12306,0.51246,-13.8949
2486832.08352,173.0,471.96338,0.51661,0.13098,0.53296,-14.22626
2486832.32252,173.0,373.20856,0.53474,0.13676,0.55195,-14.34572
2486832.56052,173.0,295.47278,0.55713,0.145,0.57569,-14.58864
2486832.79952,173.0,233.87738,0.57974,0.15221,0.59938,-14.71094
2486833.03752,173.0,185.05922,0.60116,0.15846,0.62169,-14.76687
2486833.27352,173.0,146.35823,0.62741,0.16643,0.64911,-14.85639
2486833.50952,173.0,115.77804,0.65227,0.17126,0.67438,-14.71134
2486833.74452,173.0,91.6721,0.67776,0.17801,0.70075,-14.71638
2486833.98952,173.0,72.51701,0.70568,0.18429,0.72934,-14.63634
2486834.21852,173.0,57.36816,0.73107,0.18948,0.75522,-14.53027
2486834.45552,173.0,45.3629,0.76017,0.19639,0.78513,-14.48574
2486834.68752,173.0,35.93134,0.78752,0.20451,0.81364,-14.55729
2486834.93752,173.0,28.40909,0.81724,0.21392,0.84477,-14.66862
2486835.15252,173.0,22.48202,0.8486,0.22518,0.87797,-14.86097
2486835.41752,173.0,17.79613,0.88042,0.23883,0.91224,-15.17745
2486835.66952,173.0,14.06813,0.92055,0.25231,0.9545,-15.32743
2486835.88552,173.0,11.1448,0.96565,0.26433,1.00118,-15.30852
2486836.15252,173.0,8.81772,1.0149,0.27123,1.05052,-14.96263
2486836.33052,173.0,6.97545,1.06331,0.27446,1.09817,-14.47328
2486836.54952,173.0,5.5173,1.11971,0.26746,1.15121,-13.4342
2486836.81852,173.0,4.36941,1.1651,0.25528,1.19274,-12.35843
2486837.15352,173.0,3.45686,1.21415,0.2354,1.23676,-10.97241
2486837.57252,173.0,2.73547,1.25249,0.21779,1.27129,-9.86445
2486838.09752,173.0,2.16054,1.28251,0.19383,1.29708,-8.59409
2486838.75653,173.0,1.70952,1.30872,0.1718,1.31995,-7.4786
2486839.58453,173.0,1.35352,1.32942,0.15358,1.33826,-6.58998
2486840.62753,173.0,1.07079,1.34459,0.13853,1.35171,-5.88249
2486841.94153,173.0,0.84734,1.35769,0.12635,1.36356,-5.31688
2486843.59753,173.0,0.67072,1.36853,0.11759,1.37358,-4.91116
2486845.68653,173.0,0.53067,1.37957,0.11071,1.384,-4.58795
2486848.32253,173.0,0.41976,1.38934,0.10852,1.39357,-4.46613
2486851.65453,173.0,0.33183,1.39844,0.10887,1.40267,-4.45159
2486855.85954,173.0,0.26261,1.40724,0.1111,1.41161,-4.51393
2486861.16854,173.0,0.20791,1.41806,0.11677,1.42286,-4.7074
2486867.87254,173.0,0.16452,1.43064,0.12695,1.43626,-5.07085
2486876.34855,173.0,0.13007,1.44352,0.1432,1.4506,-5.66529
2486887.03955,173.0,0.10309,1.45367,0.16296,1.46277,-6.39644
2486900.55256,173.0,0.08153,1.46471,0.18335,1.47615,-7.13514
2486917.65057,173.0,0.06443,1.47947,0.20772,1.49398,-7.99234
2486939.23759,173.0,0.05102,1.50321,0.23438,1.52137,-8.86221
2486966.4796,173.0,0.04042,1.52934,0.27056,1.55309,-10.03262
2487000.97562,173.0,0.03192,1.55813,0.3103,1.58873,-11.26317
2487044.52265,173.0,0.02528,1.59833,0.3511,1.63644,-12.38923
2487099.58768,173.0,0.01999,1.65688,0.40272,1.70512,-13.66127
2501056.22994,174.0,20004.453,0.31581,-0.0215,0.31654,3.89451
2501056.37294,174.0,15829.126,0.32156,-0.00262,0.32157,0.46617
2501056.51494,174.0,12516.703,0.33018,0.0132,0.33044,-2.28974
2501056.65694,174.0,9909.4424,0.33698,0.0271,0.33806,-4.59757
2501056.82094,174.0,7835.48,0.34601,0.03752,0.34804,-6.18839
2501057.02194,174.0,6217.2461,0.35494,0.04813,0.35819,-7.72264
2501057.25994,174.0,4905.291,0.36598,0.05883,0.37068,-9.13183
2501057.49894,174.0,3881.2737,0.37703,0.06607,0.38277,-9.93977
2501057.73694,174.0,3070.9827,0.39001,0.07388,0.39695,-10.72669
2501057.97494,174.0,2430.7778,0.40286,0.08133,0.41099,-11.41358
2501058.21294,174.0,1923.1537,0.41512,0.08951,0.42466,-12.16775
2501058.45094,174.0,1522.4358,0.43039,0.09695,0.44118,-12.69475
2501058.68894,174.0,1203.8446,0.44644,0.10326,0.45822,-13.02314
2501058.92794,174.0,952.86591,0.4612,0.1116,0.47451,-13.60235
2501059.16594,174.0,754.27557,0.4775,0.11716,0.49166,-13.78637
2501059.40294,174.0,596.71857,0.4954,0.12356,0.51058,-14.00518
2501059.64094,174.0,471.96338,0.51519,0.13079,0.53153,-14.24434
2501059.87994,174.0,373.20856,0.53703,0.13768,0.5544,-14.37948
2501060.11794,174.0,295.47278,0.55707,0.14369,0.5753,-14.46406
2501060.35694,174.0,233.87738,0.57961,0.15036,0.5988,-14.54317
2501060.59494,174.0,185.05922,0.60267,0.15846,0.62315,-14.73149
2501060.83094,174.0,146.35823,0.62648,0.16447,0.64771,-14.71016
2501061.06694,174.0,115.77804,0.65158,0.17021,0.67345,-14.64027
2501061.30194,174.0,91.6721,0.67722,0.17812,0.70026,-14.73624
2501061.54694,174.0,72.51701,0.70394,0.18402,0.72759,-14.65021
2501061.77595,174.0,57.36816,0.73045,0.18879,0.75445,-14.49111
2501062.01295,174.0,45.3629,0.75808,0.19543,0.78286,-14.45603
2501062.24495,174.0,35.93134,0.78495,0.20285,0.81073,-14.48941
2501062.49595,174.0,28.40909,0.81473,0.21281,0.84207,-14.63873
2501062.70995,174.0,22.48202,0.84596,0.22445,0.87523,-14.85949
2501062.97495,174.0,17.79613,0.87934,0.23816,0.91102,-15.15463
2501063.22695,174.0,14.06813,0.91883,0.25154,0.95264,-15.31028
2501063.44295,174.0,11.1448,0.96435,0.26278,0.99951,-15.24259
2501063.70995,174.0,8.81772,1.01237,0.27129,1.04809,-15.00126
2501063.88795,174.0,6.97545,1.06405,0.27615,1.0993,-14.54899
2501064.10595,174.0,5.5173,1.11897,0.26541,1.15002,-13.34344
2501064.37595,174.0,4.36941,1.1651,0.25861,1.19345,-12.51481
2501064.71095,174.0,3.45686,1.21106,0.23658,1.23396,-11.05355
2501065.12995,174.0,2.73547,1.2532,0.21692,1.27184,-9.82011
2501065.65495,174.0,2.16054,1.28362,0.19578,1.29847,-8.67197
2501066.31395,174.0,1.70952,1.30874,0.17355,1.32019,-7.55377
2501067.14195,174.0,1.35352,1.32929,0.15439,1.33823,-6.62493
2501068.18495,174.0,1.07079,1.34621,0.1393,1.3534,-5.9078
2501069.49895,174.0,0.84734,1.35919,0.12757,1.36516,-5.36197
2501071.15495,174.0,0.67072,1.37032,0.11833,1.37542,-4.93537
2501073.24395,174.0,0.53067,1.38028,0.11095,1.38473,-4.59549
2501075.87995,174.0,0.41976,1.39047,0.10833,1.39469,-4.4547
2501079.21196,174.0,0.33183,1.40039,0.10885,1.40462,-4.44468
2501083.41696,174.0,0.26261,1.40885,0.11239,1.41332,-4.56091
2501088.72596,174.0,0.20791,1.41911,0.11734,1.42395,-4.72693
2501095.42997,174.0,0.16452,1.43124,0.12607,1.43678,-5.03388
2501103.90697,174.0,0.13007,1.44606,0.14107,1.45293,-5.57191
2501114.59698,174.0,0.10309,1.45913,0.16166,1.46806,-6.32207
2501128.11098,174.0,0.08153,1.4709,0.1859,1.4826,-7.20325
2501145.20799,174.0,0.06443,1.48563,0.21245,1.50075,-8.13811
2501166.79501,174.0,0.05102,1.50634,0.23686,1.52485,-8.9363
2501194.03802,174.0,0.04042,1.53554,0.27119,1.55931,-10.01578
2501228.53304,174.0,0.03192,1.56749,0.3138,1.59859,-11.32044
2501272.08107,174.0,0.02528,1.60459,0.35711,1.64385,-12.5471
2501327.1461,174.0,0.01999,1.65763,0.40362,1.70607,-13.68467
2515300.71309,175.0,20004.453,0.31524,-0.02012,0.31588,3.65158
2515300.85609,175.0,15829.126,0.32354,-0.00229,0.32355,0.40467
2515300.99809,175.0,12516.703,0.33169,0.01244,0.33193,-2.14794
2515301.14009,175.0,9909.4424,0.33805,0.02712,0.33914,-4.5867
2515301.30409,175.0,7835.48,0.34755,0.03887,0.34972,-6.38095
2515301.50509,175.0,6217.2461,0.357,0.04873,0.36031,-7.77356
2515301.74309,175.0,4905.291,0.36688,0.05856,0.37153,-9.06806
2515301.98109,175.0,3881.2737,0.37794,0.06634,0.38371,-9.95572
2515302.2191,175.0,3070.9827,0.39014,0.07365,0.39703,-10.69107
2515302.4571,175.0,2430.7778,0.40231,0.08262,0.4107,-11.6047
2515302.6961,175.0,1923.1537,0.41608,0.08942,0.42558,-12.12867
2515302.9331,175.0,1522.4358,0.43117,0.09692,0.44193,-12.669
2515303.1721,175.0,1203.8446,0.4464,0.10314,0.45816,-13.00976
2515303.4101,175.0,952.86591,0.46256,0.11121,0.47574,-13.51807
2515303.6491,175.0,754.27557,0.47924,0.1183,0.49363,-13.86552
2515303.8861,175.0,596.71857,0.49829,0.12559,0.51388,-14.14624
2515304.1231,175.0,471.96338,0.51786,0.1318,0.53437,-14.27902
2515304.3631,175.0,373.20856,0.5373,0.13824,0.5548,-14.42847
2515304.6001,175.0,295.47278,0.55904,0.14425,0.57735,-14.46848
2515304.8391,175.0,233.87738,0.58118,0.15158,0.60062,-14.61818
2515305.0781,175.0,185.05922,0.60315,0.15858,0.62365,-14.73107
2515305.3141,175.0,146.35823,0.6266,0.16412,0.64774,-14.67701
2515305.5501,175.0,115.77804,0.6523,0.16994,0.67408,-14.60232
2515305.7851,175.0,91.6721,0.67683,0.17787,0.69981,-14.72438
2515306.0301,175.0,72.51701,0.70444,0.18268,0.72774,-14.53782
2515306.2591,175.0,57.36816,0.73139,0.19072,0.75584,-14.61494
2515306.4951,175.0,45.3629,0.75986,0.19609,0.78475,-14.47027
2515306.7281,175.0,35.93134,0.78873,0.20468,0.81486,-14.54774
2515306.9781,175.0,28.40909,0.81607,0.21314,0.84344,-14.63734
2515307.1931,175.0,22.48202,0.84641,0.22565,0.87598,-14.92746
2515307.4581,175.0,17.79613,0.8805,0.23876,0.9123,-15.17172
2515307.7101,175.0,14.06813,0.92077,0.2548,0.95537,-15.46828
2515307.9261,175.0,11.1448,0.96454,0.26623,1.00061,-15.43067
2515308.1931,175.0,8.81772,1.01476,0.27503,1.05138,-15.16463
2515308.3711,175.0,6.97545,1.06352,0.27533,1.09858,-14.5142
2515308.5891,175.0,5.5173,1.12217,0.27433,1.15521,-13.73727
2515308.8591,175.0,4.36941,1.16736,0.25961,1.19588,-12.53812
2515309.1941,175.0,3.45686,1.21819,0.24233,1.24206,-11.251
2515309.6121,175.0,2.73547,1.25765,0.2235,1.27735,-10.07706
2515310.1381,175.0,2.16054,1.28958,0.19904,1.30485,-8.77403
2515310.7971,175.0,1.70952,1.31711,0.17697,1.32894,-7.65261
2515311.6251,175.0,1.35352,1.3381,0.15849,1.34746,-6.75502
2515312.6681,175.0,1.07079,1.35426,0.14311,1.3618,-6.03229
2515313.9821,175.0,0.84734,1.36731,0.12918,1.3734,-5.39732
2515315.6381,175.0,0.67072,1.37887,0.11953,1.38404,-4.95426
2515317.7261,175.0,0.53067,1.39025,0.11299,1.39483,-4.64641
2515320.36311,175.0,0.41976,1.40019,0.11032,1.40453,-4.50499
2515323.69411,175.0,0.33183,1.40887,0.11015,1.41317,-4.47054
2515327.90011,175.0,0.26261,1.41839,0.11255,1.42285,-4.53687
2515333.20811,175.0,0.20791,1.43015,0.11769,1.43499,-4.7042
2515339.91312,175.0,0.16452,1.44274,0.12899,1.4485,-5.10891
2515348.38912,175.0,0.13007,1.45386,0.14573,1.46115,-5.72396
2515359.07913,175.0,0.10309,1.46356,0.164,1.47272,-6.3937
2515372.59314,175.0,0.08153,1.47523,0.18337,1.48658,-7.08539
2515389.69115,175.0,0.06443,1.49245,0.20759,1.50681,-7.91872
2515411.27816,175.0,0.05102,1.51693,0.23556,1.53511,-8.827
2515438.52018,175.0,0.04042,1.54266,0.27208,1.56647,-10.00257
2515473.0162,175.0,0.03192,1.57309,0.31063,1.60347,-11.17034
2515516.56322,175.0,0.02528,1.61704,0.35207,1.65492,-12.28307
2515571.62926,175.0,0.01999,1.67786,0.40842,1.72686,-13.68067
2529542.10542,176.0,20004.453,0.31604,-0.02,0.31667,3.62098
2529542.24842,176.0,15829.126,0.32292,-0.00318,0.32294,0.56483
2529542.39042,176.0,12516.703,0.32993,0.01341,0.3302,-2.32732
2529542.53242,176.0,9909.4424,0.33868,0.02704,0.33975,-4.56435
2529542.69642,176.0,7835.48,0.34866,0.03745,0.35067,-6.13041
2529542.89742,176.0,6217.2461,0.35806,0.04787,0.36124,-7.61442
2529543.13543,176.0,4905.291,0.36983,0.05869,0.37446,-9.01709
2529543.37443,176.0,3881.2737,0.37881,0.06677,0.38465,-9.99661
2529543.61143,176.0,3070.9827,0.39156,0.0739,0.39847,-10.68856
2529543.84943,176.0,2430.7778,0.40254,0.08194,0.41079,-11.50532
2529544.08743,176.0,1923.1537,0.41632,0.09014,0.42597,-12.21738
2529544.32543,176.0,1522.4358,0.43039,0.09582,0.44093,-12.55142
2529544.56343,176.0,1203.8446,0.44784,0.10491,0.45997,-13.18371
2529544.80243,176.0,952.86591,0.46277,0.10969,0.47559,-13.33427
2529545.04043,176.0,754.27557,0.48075,0.11873,0.49519,-13.87325
2529545.27743,176.0,596.71857,0.4994,0.12438,0.51465,-13.98509
2529545.51543,176.0,471.96338,0.51709,0.13085,0.53339,-14.20051
2529545.75443,176.0,373.20856,0.53711,0.13759,0.55445,-14.36803
2529545.99243,176.0,295.47278,0.55995,0.14363,0.57808,-14.38685
2529546.23143,176.0,233.87738,0.58062,0.15176,0.60013,-14.64832
2529546.46943,176.0,185.05922,0.60172,0.15762,0.62202,-14.6785
