Repository: SebaVillagra00/ICM2985-SOH-IPRE

## Data University of Cambridge (EIS Cambridge)
Data publicada en "Identifying degradation patterns of lithium ion batteries from impedance spectroscopy using machine learning" (Zhang, Tang, Zhang, Wang, Stimming & Lee, 2020) https://www.nature.com/articles/s41467-020-15235-7.

Carpeta contiene:
* Paper de Nature Comunications (IF: 16.6).
* Data frames para IOS.
* Data frames para Windows.

Cada Data frame está contenido en un archivo .txt con las siguientes columnas:
* time/s: tiempo en que se mide la muestra.
* cycle number: ciclo de carga de la batería.
* freq/Hz: frecuencia de la señal de input.
* Re(Z)/Ohm: Parte resistiva de la impedancia.
* Im(Z)/Ohm: Parte reactiva de la impedancia.

File: EIS Cambridge/csvEIS/EIS_state_III_45C01.csv (part 17 of 27)
time/s,cycle number,freq/Hz,Re(Z)/Ohm,-Im(Z)/Ohm,|Z|/Ohm,Phase(Z)/deg
2836558.71099,177.0,0.20791,1.23247,0.06192,1.23402,-2.87599
2836565.415,177.0,0.16452,1.24927,0.11644,1.25469,-5.32487
2836573.892,177.0,0.13007,1.23228,0.17993,1.24535,-8.30728
2836584.58201,177.0,0.10309,1.17833,0.224,1.19943,-10.76333
2836598.09602,177.0,0.08153,1.10611,0.22196,1.12816,-11.34647
2836615.19303,177.0,0.06443,1.05027,0.17452,1.06467,-9.43434
2836636.78004,177.0,0.05102,1.04777,0.05649,1.04929,-3.08625
2836664.02206,177.0,0.04042,1.15682,-0.08054,1.15962,3.98274
2836698.51708,177.0,0.03192,1.39803,-0.1528,1.40636,6.23748
2836742.0641,177.0,0.02528,1.72789,-0.05731,1.72884,1.89958
2836797.12913,177.0,0.01999,2.02943,0.2818,2.0489,-7.90535
2851840.16542,178.0,20004.453,0.72149,-0.01824,0.72172,1.44856
2851840.30841,178.0,15829.126,0.72573,-0.00327,0.72574,0.25812
2851840.45042,178.0,12516.703,0.73532,0.0081,0.73537,-0.6312
2851840.59242,178.0,9909.4424,0.74335,0.01644,0.74353,-1.2671
2851840.75642,178.0,7835.48,0.75222,0.02212,0.75254,-1.68458
2851840.95742,178.0,6217.2461,0.75746,0.0287,0.758,-2.16988
2851841.19542,178.0,4905.291,0.76532,0.03374,0.76606,-2.52395
2851841.43342,178.0,3881.2737,0.77249,0.037,0.77338,-2.74202
2851841.67142,178.0,3070.9827,0.77928,0.03938,0.78027,-2.89265
2851841.91042,178.0,2430.7778,0.78717,0.04243,0.78831,-3.08527
2851842.14842,178.0,1923.1537,0.79227,0.04527,0.79357,-3.27029
2851842.38642,178.0,1522.4358,0.80232,0.04629,0.80365,-3.30177
2851842.62442,178.0,1203.8446,0.80859,0.05024,0.81015,-3.55545
2851842.86342,178.0,952.86591,0.81459,0.05242,0.81628,-3.68172
2851843.10142,178.0,754.27557,0.82332,0.05376,0.82508,-3.73573
2851843.33842,178.0,596.71857,0.82969,0.05607,0.83159,-3.86601
2851843.57642,178.0,471.96338,0.8392,0.05947,0.84131,-4.05356
2851843.81542,178.0,373.20856,0.84733,0.06262,0.84964,-4.22641
2851844.05242,178.0,295.47278,0.85622,0.06575,0.85874,-4.39101
2851844.29242,178.0,233.87738,0.86513,0.07057,0.86801,-4.66329
2851844.53042,178.0,185.05922,0.87559,0.07525,0.87882,-4.91175
2851844.76642,178.0,146.35823,0.88669,0.08076,0.89036,-5.20415
2851845.00242,178.0,115.77804,0.89821,0.08693,0.9024,-5.52779
2851845.23742,178.0,91.6721,0.91203,0.09261,0.91672,-5.79817
2851845.48242,178.0,72.51701,0.92615,0.1008,0.93162,-6.2114
2851845.71142,178.0,57.36816,0.94303,0.10776,0.94917,-6.5188
2851845.94842,178.0,45.3629,0.96208,0.11376,0.96878,-6.74373
2851846.18042,178.0,35.93134,0.98587,0.11888,0.99302,-6.87555
2851846.43142,178.0,28.40909,1.00854,0.11832,1.01546,-6.69146
2851846.64542,178.0,22.48202,1.03358,0.11579,1.04005,-6.39224
2851846.91042,178.0,17.79613,1.05424,0.10801,1.05976,-5.84977
2851847.16242,178.0,14.06813,1.07197,0.09933,1.07657,-5.2939
2851847.37842,178.0,11.1448,1.09041,0.08955,1.09408,-4.69468
2851847.64542,178.0,8.81772,1.10029,0.0802,1.10321,-4.16909
2851847.82442,178.0,6.97545,1.1116,0.06759,1.11365,-3.47954
2851848.04242,178.0,5.5173,1.12288,0.05964,1.12446,-3.04049
2851848.31142,178.0,4.36941,1.12679,0.05559,1.12816,-2.82424
2851848.64642,178.0,3.45686,1.12869,0.0503,1.12981,-2.55169
2851849.06542,178.0,2.73547,1.13037,0.04418,1.13123,-2.23833
2851849.59042,178.0,2.16054,1.13435,0.03644,1.13493,-1.84008
2851850.24942,178.0,1.70952,1.14167,0.03203,1.14212,-1.60714
2851851.07842,178.0,1.35352,1.15136,0.03158,1.1518,-1.57122
2851852.12142,178.0,1.07079,1.15851,0.03909,1.15917,-1.93265
2851853.43442,178.0,0.84734,1.16097,0.05092,1.16208,-2.51116
2851855.09042,178.0,0.67072,1.15646,0.06085,1.15806,-3.01222
2851857.17943,178.0,0.53067,1.14579,0.06341,1.14754,-3.16754
2851859.81643,178.0,0.41976,1.13615,0.05749,1.13761,-2.89666
2851863.14743,178.0,0.33183,1.13591,0.04234,1.1367,-2.13481
2851867.35343,178.0,0.26261,1.15308,0.02548,1.15336,-1.26565
2851872.66143,178.0,0.20791,1.19104,0.019,1.1912,-0.91396
2851879.36544,178.0,0.16452,1.24189,0.03834,1.24248,-1.76812
2851887.84244,178.0,0.13007,1.2872,0.09291,1.29055,-4.1286
2851898.53245,178.0,0.10309,1.30105,0.17879,1.31327,-7.82439
2851912.04646,178.0,0.08153,1.26191,0.26934,1.29033,-12.04835
2851929.14347,178.0,0.06443,1.18482,0.32895,1.22964,-15.51661
2851950.73048,178.0,0.05102,1.06552,0.31108,1.11,-16.27503
2851977.9725,178.0,0.04042,0.97832,0.19196,0.99698,-11.10094
2852012.46752,178.0,0.03192,1.00022,-0.01187,1.00029,0.67975
2852056.01454,178.0,0.02528,1.20491,-0.22482,1.2257,10.56911
2852111.07958,178.0,0.01999,1.61974,-0.31548,1.65018,11.02149
2867143.67118,179.0,20004.453,0.72375,-0.01689,0.72395,1.33693
2867143.81418,179.0,15829.126,0.73187,-0.00318,0.73188,0.24883
2867143.95618,179.0,12516.703,0.73866,0.00758,0.73869,-0.58808
2867144.09818,179.0,9909.4424,0.74711,0.01639,0.74729,-1.25639
2867144.26218,179.0,7835.48,0.75546,0.02314,0.75581,-1.75467
2867144.46318,179.0,6217.2461,0.76148,0.02863,0.76202,-2.15283
2867144.70118,179.0,4905.291,0.76714,0.03446,0.76792,-2.57184
2867144.93918,179.0,3881.2737,0.77542,0.03679,0.7763,-2.71656
2867145.17718,179.0,3070.9827,0.78253,0.03858,0.78348,-2.82229
2867145.41518,179.0,2430.7778,0.79033,0.0412,0.7914,-2.98449
2867145.65318,179.0,1923.1537,0.79534,0.04554,0.79664,-3.27715
2867145.89118,179.0,1522.4358,0.80496,0.04727,0.80635,-3.36038
2867146.12918,179.0,1203.8446,0.8116,0.05002,0.81314,-3.52645
2867146.36818,179.0,952.86591,0.81878,0.05202,0.82043,-3.63514
2867146.60618,179.0,754.27557,0.82583,0.05514,0.82767,-3.82012
2867146.84318,179.0,596.71857,0.8341,0.05761,0.83609,-3.95108
2867147.08118,179.0,471.96338,0.84158,0.06,0.84371,-4.07788
2867147.32018,179.0,373.20856,0.85114,0.06336,0.85349,-4.25726
2867147.55818,179.0,295.47278,0.8584,0.06534,0.86089,-4.35282
2867147.79718,179.0,233.87738,0.86919,0.07124,0.8721,-4.6858
2867148.03518,179.0,185.05922,0.87992,0.07514,0.88313,-4.88081
2867148.27118,179.0,146.35823,0.89037,0.0795,0.89392,-5.10227
2867148.50718,179.0,115.77804,0.90163,0.08568,0.90569,-5.42818
2867148.74218,179.0,91.6721,0.91348,0.09267,0.91816,-5.79243
2867148.98718,179.0,72.51701,0.92778,0.10129,0.9333,-6.23074
2867149.21618,179.0,57.36816,0.94616,0.108,0.9523,-6.51161
2867149.45318,179.0,45.3629,0.96673,0.11316,0.97333,-6.67606
2867149.68518,179.0,35.93134,0.98826,0.11853,0.99535,-6.83916
2867149.93618,179.0,28.40909,1.01354,0.11836,1.02043,-6.66071
2867150.15018,179.0,22.48202,1.03625,0.11543,1.04266,-6.35599
2867150.41518,179.0,17.79613,1.05666,0.111,1.06247,-5.99692
2867150.66718,179.0,14.06813,1.07908,0.09961,1.08367,-5.27394
2867150.88318,179.0,11.1448,1.0926,0.09014,1.09631,-4.71621
2867151.15118,179.0,8.81772,1.10708,0.07977,1.10995,-4.12113
2867151.32918,179.0,6.97545,1.1177,0.07167,1.12,-3.66882
2867151.54718,179.0,5.5173,1.12132,0.06247,1.12306,-3.18846
2867151.81618,179.0,4.36941,1.12784,0.05163,1.12902,-2.62118
2867152.15118,179.0,3.45686,1.13548,0.04536,1.13639,-2.2878
2867152.57018,179.0,2.73547,1.14356,0.04279,1.14436,-2.14302
2867153.09518,179.0,2.16054,1.14784,0.04453,1.1487,-2.22165
2867153.75418,179.0,1.70952,1.14648,0.04625,1.14741,-2.31015
2867154.58318,179.0,1.35352,1.14281,0.04449,1.14368,-2.22937
2867155.62618,179.0,1.07079,1.14165,0.03911,1.14232,-1.96183
2867156.94018,179.0,0.84734,1.14557,0.03185,1.14602,-1.5926
2867158.59519,179.0,0.67072,1.15477,0.0264,1.15507,-1.30944
2867160.68419,179.0,0.53067,1.17337,0.0267,1.17367,-1.30363
2867163.32119,179.0,0.41976,1.19297,0.04013,1.19364,-1.92683
2867166.65119,179.0,0.33183,1.20593,0.06798,1.20784,-3.22642
2867170.85719,179.0,0.26261,1.20228,0.10311,1.20669,-4.90164
2867176.1652,179.0,0.20791,1.17849,0.12985,1.18562,-6.28768
2867182.8692,179.0,0.16452,1.14288,0.13539,1.15088,-6.75594
2867191.34621,179.0,0.13007,1.11324,0.10997,1.11866,-5.64157
2867202.03621,179.0,0.10309,1.11248,0.05842,1.11401,-3.00624
2867215.55022,179.0,0.08153,1.16341,-0.0007,1.16341,0.0344
2867232.64723,179.0,0.06443,1.26341,-0.03216,1.26382,1.45806
2867254.23424,179.0,0.05102,1.42881,0.00592,1.42882,-0.23733
2867281.47626,179.0,0.04042,1.58562,0.16286,1.59396,-5.8644
2867315.97128,179.0,0.03192,1.64278,0.4303,1.6982,-14.67791
2867359.51831,179.0,0.02528,1.51979,0.72515,1.68392,-25.50767
2867414.58334,179.0,0.01999,1.19471,0.91623,1.50559,-37.48487
2882439.79068,180.0,20004.453,0.72095,-0.01767,0.72116,1.40427
2882439.93368,180.0,15829.126,0.72909,-0.00235,0.72909,0.18474
2882440.07568,180.0,12516.703,0.73737,0.00782,0.73741,-0.60746
2882440.21768,180.0,9909.4424,0.7463,0.01718,0.7465,-1.3189
2882440.38168,180.0,7835.48,0.75363,0.02281,0.75397,-1.73333
2882440.58268,180.0,6217.2461,0.75858,0.02997,0.75917,-2.26279
2882440.82068,180.0,4905.291,0.76655,0.03332,0.76728,-2.48918
2882441.05968,180.0,3881.2737,0.77357,0.03613,0.77441,-2.67417
2882441.29768,180.0,3070.9827,0.78053,0.03959,0.78154,-2.90343
2882441.53568,180.0,2430.7778,0.78768,0.04265,0.78883,-3.09936
2882441.77368,180.0,1923.1537,0.79516,0.04571,0.79647,-3.29011
2882442.01168,180.0,1522.4358,0.80296,0.04805,0.80439,-3.42445
2882442.24968,180.0,1203.8446,0.80919,0.05014,0.81074,-3.54598
2882442.48868,180.0,952.86591,0.81689,0.05162,0.81852,-3.61555
2882442.72668,180.0,754.27557,0.82458,0.05481,0.8264,-3.80258
2882442.96368,180.0,596.71857,0.82979,0.05675,0.83173,-3.91251
2882443.20168,180.0,471.96338,0.8422,0.06016,0.84435,-4.08553
2882443.44068,180.0,373.20856,0.84885,0.06252,0.85115,-4.21239
2882443.67868,180.0,295.47278,0.85898,0.06651,0.86155,-4.42773
2882443.91768,180.0,233.87738,0.86686,0.07088,0.86976,-4.67426
2882444.15568,180.0,185.05922,0.87671,0.0757,0.87997,-4.93487
2882444.39168,180.0,146.35823,0.88746,0.08206,0.89124,-5.28264
2882444.62768,180.0,115.77804,0.89917,0.08697,0.90336,-5.5249
2882444.86268,180.0,91.6721,0.9113,0.09303,0.91604,-5.82857
2882445.10768,180.0,72.51701,0.92688,0.10227,0.93251,-6.29662
2882445.33668,180.0,57.36816,0.94362,0.10786,0.94976,-6.52086
2882445.57368,180.0,45.3629,0.96485,0.11379,0.97154,-6.72607
2882445.80568,180.0,35.93134,0.98685,0.11836,0.99393,-6.83917
2882446.05668,180.0,28.40909,1.01049,0.11963,1.01754,-6.75145
2882446.27068,180.0,22.48202,1.03392,0.11574,1.04038,-6.38749
2882446.53568,180.0,17.79613,1.05587,0.11134,1.06172,-6.01949
2882446.78768,180.0,14.06813,1.07645,0.10023,1.08111,-5.31933
2882447.00368,180.0,11.1448,1.09072,0.08967,1.0944,-4.69962
2882447.27068,180.0,8.81772,1.10662,0.07935,1.10946,-4.10117
2882447.44968,180.0,6.97545,1.11617,0.07104,1.11843,-3.6418
2882447.66769,180.0,5.5173,1.12131,0.06275,1.12306,-3.2028
2882447.93669,180.0,4.36941,1.12601,0.05351,1.12729,-2.72089
2882448.27169,180.0,3.45686,1.13368,0.04383,1.13452,-2.21431
2882448.69069,180.0,2.73547,1.14155,0.04128,1.1423,-2.07116
2882449.21569,180.0,2.16054,1.14728,0.04331,1.1481,-2.16208
2882449.87469,180.0,1.70952,1.14731,0.04637,1.14824,-2.31462
2882450.70369,180.0,1.35352,1.14398,0.04617,1.14491,-2.31133
2882451.74569,180.0,1.07079,1.14144,0.04181,1.14221,-2.09794
2882453.05969,180.0,0.84734,1.14218,0.03535,1.14273,-1.77254
2882454.71569,180.0,0.67072,1.14882,0.02834,1.14917,-1.4132
2882456.80469,180.0,0.53067,1.16477,0.0245,1.16503,-1.20496
2882459.44169,180.0,0.41976,1.18619,0.03216,1.18663,-1.55308
2882462.77269,180.0,0.33183,1.20653,0.05563,1.20781,-2.63991
2882466.9787,180.0,0.26261,1.21179,0.09274,1.21534,-4.37633
2882472.2867,180.0,0.20791,1.19597,0.12936,1.20295,-6.17316
2882478.9907,180.0,0.16452,1.16114,0.14879,1.17063,-7.30234
2882487.46771,180.0,0.13007,1.12032,0.13825,1.12882,-7.03501
2882498.15772,180.0,0.10309,1.09885,0.09366,1.10284,-4.87185
2882511.67072,180.0,0.08153,1.12247,0.02656,1.12278,-1.35569
2882528.76873,180.0,0.06443,1.19859,-0.02915,1.19894,1.39317
2882550.35475,180.0,0.05102,1.35713,-0.04309,1.35781,1.81857
2882577.59776,180.0,0.04042,1.55177,0.05667,1.55281,-2.09157
2882612.09278,180.0,0.03192,1.69418,0.29707,1.72003,-9.94562
2882655.63981,180.0,0.02528,1.67537,0.63287,1.79091,-20.69396
2882710.70484,180.0,0.01999,1.42705,0.94421,1.71114,-33.49064
2897720.59767,181.0,20004.453,0.72022,-0.01647,0.72041,1.31001
2897720.74067,181.0,15829.126,0.72763,-0.00317,0.72763,0.2493
2897720.88267,181.0,12516.703,0.73514,0.00889,0.7352,-0.69303
2897721.02467,181.0,9909.4424,0.74447,0.01581,0.74464,-1.21671
2897721.18867,181.0,7835.48,0.75059,0.02344,0.75095,-1.78877
2897721.38967,181.0,6217.2461,0.75726,0.02893,0.75781,-2.18804
2897721.62767,181.0,4905.291,0.76561,0.03227,0.76629,-2.41355
2897721.86567,181.0,3881.2737,0.77268,0.03692,0.77356,-2.73585
2897722.10467,181.0,3070.9827,0.77864,0.03942,0.77963,-2.89851
2897722.34267,181.0,2430.7778,0.78589,0.0435,0.7871,-3.16849
2897722.58067,181.0,1923.1537,0.79462,0.04604,0.79596,-3.316
2897722.81867,181.0,1522.4358,0.80342,0.04775,0.80484,-3.40092
2897723.05667,181.0,1203.8446,0.80717,0.05162,0.80882,-3.65952
2897723.29567,181.0,952.86591,0.81508,0.05168,0.81671,-3.62769
2897723.53367,181.0,754.27557,0.82311,0.05482,0.82493,-3.81012
2897723.77067,181.0,596.71857,0.8297,0.05786,0.83171,-3.9888
2897724.00867,181.0,471.96338,0.83913,0.05959,0.84125,-4.06216
2897724.24767,181.0,373.20856,0.84891,0.06231,0.85119,-4.19818
2897724.48567,181.0,295.47278,0.85715,0.0669,0.85976,-4.46318
2897724.72467,181.0,233.87738,0.86579,0.07041,0.86865,-4.64907
2897724.96267,181.0,185.05922,0.877,0.07635,0.88031,-4.97538
2897725.19867,181.0,146.35823,0.88584,0.08097,0.88953,-5.22274
2897725.43467,181.0,115.77804,0.89806,0.0872,0.90228,-5.54591
2897725.66967,181.0,91.6721,0.9112,0.09355,0.91599,-5.86203
2897725.91467,181.0,72.51701,0.92654,0.10047,0.93197,-6.18862
2897726.14367,181.0,57.36816,0.94499,0.10884,0.95124,-6.57042
2897726.38067,181.0,45.3629,0.96337,0.11398,0.97009,-6.74742
2897726.61267,181.0,35.93134,0.98682,0.1195,0.99403,-6.90459
2897726.86267,181.0,28.40909,1.00754,0.11903,1.01454,-6.73785
2897727.07767,181.0,22.48202,1.03249,0.11741,1.03915,-6.48749
2897727.34267,181.0,17.79613,1.05599,0.11126,1.06183,-6.01438
2897727.59467,181.0,14.06813,1.07463,0.10088,1.07935,-5.36272
2897727.81067,181.0,11.1448,1.09053,0.09311,1.0945,-4.88006
2897728.07767,181.0,8.81772,1.10348,0.07951,1.10635,-4.121
2897728.25667,181.0,6.97545,1.11648,0.06869,1.11859,-3.52048
2897728.47467,181.0,5.5173,1.12294,0.06385,1.12475,-3.25449
2897728.74367,181.0,4.36941,1.12658,0.05749,1.12804,-2.92144
2897729.07867,181.0,3.45686,1.12979,0.04764,1.13079,-2.41479
2897729.49767,181.0,2.73547,1.13632,0.03953,1.13701,-1.99213
2897730.02267,181.0,2.16054,1.14425,0.03649,1.14483,-1.82634
2897730.68167,181.0,1.70952,1.15109,0.0395,1.15177,-1.96526
2897731.51067,181.0,1.35352,1.15426,0.04461,1.15512,-2.21328
2897732.55367,181.0,1.07079,1.15086,0.0498,1.15194,-2.47781
2897733.86667,181.0,0.84734,1.14509,0.05054,1.1462,-2.5272
2897735.52267,181.0,0.67072,1.14147,0.0463,1.14241,-2.32261
2897737.61168,181.0,0.53067,1.14328,0.03606,1.14385,-1.80643
2897740.24868,181.0,0.41976,1.15642,0.02599,1.15671,-1.28768
2897743.57968,181.0,0.33183,1.18087,0.02407,1.18111,-1.16788
2897747.78568,181.0,0.26261,1.21371,0.03997,1.21437,-1.88605
2897753.09368,181.0,0.20791,1.24054,0.07906,1.24306,-3.64672
2897759.79769,181.0,0.16452,1.24304,0.13459,1.2503,-6.17974
2897768.27469,181.0,0.13007,1.21232,0.18791,1.2268,-8.81074
2897778.9647,181.0,0.10309,1.15316,0.21189,1.17247,-10.41184
2897792.47871,181.0,0.08153,1.09007,0.18656,1.10591,-9.71177
2897809.57572,181.0,0.06443,1.0574,0.12382,1.06463,-6.67878
2897831.16173,181.0,0.05102,1.09372,0.00592,1.09374,-0.31029
2897858.40475,181.0,0.04042,1.24285,-0.10089,1.24694,4.64111
2897892.89977,181.0,0.03192,1.50332,-0.11181,1.50747,4.25344
2897936.44679,181.0,0.02528,1.80741,0.06598,1.80862,-2.09054
2897991.51183,181.0,0.01999,2.01366,0.46403,2.06643,-12.97683
2912994.6532,182.0,20004.453,0.71901,-0.01606,0.71919,1.27961
2912994.7962,182.0,15829.126,0.72859,-0.00222,0.72859,0.17462
2912994.9382,182.0,12516.703,0.73606,0.00805,0.73611,-0.62662
2912995.0802,182.0,9909.4424,0.7437,0.01831,0.74392,-1.41069
2912995.2442,182.0,7835.48,0.753,0.02403,0.75338,-1.82773
2912995.4452,182.0,6217.2461,0.75779,0.02895,0.75834,-2.18778
2912995.6832,182.0,4905.291,0.76659,0.03404,0.76735,-2.54229
2912995.9212,182.0,3881.2737,0.77232,0.03636,0.77317,-2.6956
2912996.1602,182.0,3070.9827,0.78007,0.04035,0.78111,-2.96128
2912996.3982,182.0,2430.7778,0.78684,0.04149,0.78794,-3.0186
2912996.6362,182.0,1923.1537,0.79397,0.04454,0.79522,-3.2105
2912996.8742,182.0,1522.4358,0.80057,0.04883,0.80206,-3.49046
2912997.1122,182.0,1203.8446,0.80842,0.04915,0.80991,-3.47917
2912997.3512,182.0,952.86591,0.81734,0.05306,0.81906,-3.71428
2912997.5892,182.0,754.27557,0.82366,0.05485,0.82548,-3.80967
2912997.8262,182.0,596.71857,0.82986,0.05763,0.83186,-3.97232
2912998.0642,182.0,471.96338,0.84115,0.06101,0.84336,-4.14838
2912998.3032,182.0,373.20856,0.84763,0.06199,0.84989,-4.18275
2912998.5412,182.0,295.47278,0.85693,0.06575,0.85945,-4.38789
2912998.7802,182.0,233.87738,0.86729,0.07124,0.87022,-4.69603
2912999.0182,182.0,185.05922,0.87639,0.07581,0.87966,-4.9442
2912999.2542,182.0,146.35823,0.88575,0.08067,0.88941,-5.2037
2912999.4902,182.0,115.77804,0.8997,0.0878,0.90398,-5.57381
2912999.7252,182.0,91.6721,0.91126,0.09286,0.91598,-5.81847
2912999.9702,182.0,72.51701,0.92617,0.10272,0.93185,-6.32871
2913000.1992,182.0,57.36816,0.94242,0.10895,0.94869,-6.59478
2913000.4362,182.0,45.3629,0.96191,0.11548,0.96882,-6.84602
2913000.6682,182.0,35.93134,0.98467,0.11867,0.9918,-6.87193
2913000.9182,182.0,28.40909,1.00902,0.12035,1.01617,-6.80156
2913001.1332,182.0,22.48202,1.0325,0.11742,1.03916,-6.4878
2913001.3982,182.0,17.79613,1.05584,0.11109,1.06167,-6.00624
2913001.6502,182.0,14.06813,1.07557,0.10129,1.08033,-5.37987
2913001.8662,182.0,11.1448,1.09057,0.09134,1.09439,-4.78778
2913002.1332,182.0,8.81772,1.10342,0.0794,1.10627,-4.11559
2913002.3122,182.0,6.97545,1.11615,0.07018,1.11835,-3.59766
2913002.53021,182.0,5.5173,1.12268,0.06476,1.12454,-3.30158
2913002.79921,182.0,4.36941,1.12603,0.05643,1.12744,-2.86911
2913003.13421,182.0,3.45686,1.1307,0.04629,1.13165,-2.34423
2913003.55321,182.0,2.73547,1.13894,0.04001,1.13965,-2.01193
2913004.07821,182.0,2.16054,1.14626,0.03776,1.14688,-1.8868
2913004.73721,182.0,1.70952,1.15262,0.04079,1.15334,-2.02701
2913005.56621,182.0,1.35352,1.15229,0.04599,1.15321,-2.28572
2913006.60921,182.0,1.07079,1.14845,0.04893,1.1495,-2.43965
2913007.92221,182.0,0.84734,1.14347,0.04781,1.14447,-2.39403
2913009.57821,182.0,0.67072,1.14135,0.04257,1.14214,-2.13625
2913011.66721,182.0,0.53067,1.14653,0.03191,1.14698,-1.59406
2913014.30421,182.0,0.41976,1.16267,0.02401,1.16292,-1.18281
2913017.63521,182.0,0.33183,1.18955,0.02789,1.18987,-1.34292
2913021.84122,182.0,0.26261,1.21952,0.05121,1.22059,-2.40434
2913027.14922,182.0,0.20791,1.2368,0.09401,1.24037,-4.34679
2913033.85322,182.0,0.16452,1.22727,0.14616,1.23594,-6.79164
2913042.33023,182.0,0.13007,1.18786,0.18752,1.20257,-8.97093
2913053.02024,182.0,0.10309,1.12944,0.19278,1.14577,-9.6861
2913066.53424,182.0,0.08153,1.08085,0.14991,1.09119,-7.8964
2913083.63125,182.0,0.06443,1.07066,0.0779,1.07349,-4.16168
2913105.21727,182.0,0.05102,1.14169,-0.03163,1.14212,1.58671
2913132.46028,182.0,0.04042,1.32223,-0.10265,1.3262,4.43928
2913166.9553,182.0,0.03192,1.58731,-0.04776,1.58803,1.7236
2913210.50233,182.0,0.02528,1.84218,0.19955,1.85296,-6.18241
2913265.56736,182.0,0.01999,1.941,0.63119,2.04105,-18.01399
2928267.64713,183.0,20004.453,0.72133,-0.01749,0.72154,1.38874
2928267.79013,183.0,15829.126,0.72871,-0.00362,0.72872,0.28491
2928267.93213,183.0,12516.703,0.73599,0.00601,0.73602,-0.46788
2928268.07413,183.0,9909.4424,0.74476,0.01733,0.74496,-1.33298
2928268.23813,183.0,7835.48,0.75126,0.02394,0.75164,-1.82522
2928268.43913,183.0,6217.2461,0.75894,0.03069,0.75956,-2.31541
2928268.67713,183.0,4905.291,0.76718,0.03421,0.76795,-2.55302
2928268.91613,183.0,3881.2737,0.77322,0.03713,0.77411,-2.749
2928269.15413,183.0,3070.9827,0.77946,0.03966,0.78047,-2.9127
2928269.39213,183.0,2430.7778,0.7878,0.04403,0.78902,-3.19914
2928269.63013,183.0,1923.1537,0.79491,0.04527,0.7962,-3.25936
2928269.86813,183.0,1522.4358,0.80199,0.04809,0.80343,-3.4315
2928270.10613,183.0,1203.8446,0.80855,0.04902,0.81004,-3.46921
2928270.34513,183.0,952.86591,0.81787,0.05238,0.81954,-3.66454
2928270.58313,183.0,754.27557,0.82392,0.0559,0.82582,-3.88155
2928270.82013,183.0,596.71857,0.83249,0.05788,0.8345,-3.97703
2928271.05813,183.0,471.96338,0.84214,0.05967,0.84425,-4.05307
2928271.29713,183.0,373.20856,0.84856,0.06419,0.85098,-4.32627
2928271.53513,183.0,295.47278,0.85765,0.06691,0.86025,-4.46119
2928271.77413,183.0,233.87738,0.86761,0.07222,0.87061,-4.75813
2928272.01213,183.0,185.05922,0.87653,0.0757,0.87979,-4.93576
2928272.24813,183.0,146.35823,0.88645,0.07982,0.89004,-5.14519
2928272.48413,183.0,115.77804,0.89899,0.08854,0.90334,-5.62502
2928272.71913,183.0,91.6721,0.91303,0.09413,0.91787,-5.88609
2928272.96413,183.0,72.51701,0.9269,0.10029,0.93231,-6.1756
2928273.19313,183.0,57.36816,0.9441,0.10806,0.95026,-6.52937
2928273.43013,183.0,45.3629,0.96357,0.11535,0.97045,-6.82645
2928273.66213,183.0,35.93134,0.98626,0.12002,0.99354,-6.93814
2928273.91313,183.0,28.40909,1.0111,0.11989,1.01818,-6.76225
2928274.12713,183.0,22.48202,1.03428,0.11777,1.04097,-6.49625
2928274.39213,183.0,17.79613,1.05617,0.11169,1.06206,-6.03634
2928274.64413,183.0,14.06813,1.07711,0.10325,1.08205,-5.47544
2928274.86013,183.0,11.1448,1.09203,0.09118,1.09583,-4.77292
2928275.12813,183.0,8.81772,1.10632,0.07986,1.1092,-4.12874
2928275.30613,183.0,6.97545,1.11625,0.07201,1.11858,-3.69114
2928275.52413,183.0,5.5173,1.12177,0.06211,1.12349,-3.16902
2928275.79313,183.0,4.36941,1.12825,0.0533,1.1295,-2.70478
2928276.12813,183.0,3.45686,1.13565,0.04642,1.1366,-2.34083
2928276.54713,183.0,2.73547,1.14286,0.04267,1.14366,-2.13825
2928277.07213,183.0,2.16054,1.14696,0.04525,1.14785,-2.25924
2928277.73113,183.0,1.70952,1.14643,0.04583,1.14735,-2.28921
2928278.56013,183.0,1.35352,1.14269,0.04358,1.14353,-2.18404
2928279.60313,183.0,1.07079,1.14133,0.0387,1.14199,-1.94186
2928280.91713,183.0,0.84734,1.14599,0.03068,1.1464,-1.5335
2928282.57213,183.0,0.67072,1.15543,0.02637,1.15573,-1.30724
2928284.66114,183.0,0.53067,1.17335,0.02707,1.17366,-1.32175
2928287.29814,183.0,0.41976,1.19352,0.04112,1.19422,-1.97344
2928290.62914,183.0,0.33183,1.20547,0.0693,1.20746,-3.29035
2928294.83514,183.0,0.26261,1.20059,0.10342,1.20504,-4.92333
2928300.14315,183.0,0.20791,1.17648,0.12943,1.18358,-6.27827
2928306.84715,183.0,0.16452,1.14062,0.13342,1.14839,-6.67143
2928315.32415,183.0,0.13007,1.11196,0.1068,1.11708,-5.48638
2928326.01416,183.0,0.10309,1.1141,0.05471,1.11545,-2.81114
2928339.52817,183.0,0.08153,1.16809,-0.00286,1.16809,0.14034
2928356.62518,183.0,0.06443,1.26978,-0.0315,1.27017,1.42097
2928378.21219,183.0,0.05102,1.43372,0.01034,1.43375,-0.41323
2928405.45421,183.0,0.04042,1.58753,0.17446,1.59709,-6.27147
2928439.94923,183.0,0.03192,1.63457,0.44527,1.69413,-15.23801
2928483.49625,183.0,0.02528,1.4983,0.73424,1.66854,-26.10713
2928538.56129,183.0,0.01999,1.16529,0.90853,1.47761,-37.94206
2943528.49996,184.0,20004.453,0.72294,-0.01886,0.72319,1.49436
2943528.64296,184.0,15829.126,0.73065,-0.00405,0.73066,0.31784
2943528.78496,184.0,12516.703,0.73904,0.00904,0.7391,-0.70047
2943528.92696,184.0,9909.4424,0.74739,0.01566,0.74756,-1.20037
2943529.09096,184.0,7835.48,0.75505,0.02278,0.7554,-1.72842
2943529.29196,184.0,6217.2461,0.76075,0.02916,0.76131,-2.19532
2943529.52996,184.0,4905.291,0.76912,0.03402,0.76987,-2.53241
2943529.76896,184.0,3881.2737,0.77617,0.03707,0.77706,-2.73438
2943530.00696,184.0,3070.9827,0.78151,0.03977,0.78252,-2.91351
2943530.24496,184.0,2430.7778,0.78964,0.04368,0.79084,-3.16595
2943530.48296,184.0,1923.1537,0.79703,0.04435,0.79827,-3.18513
2943530.72096,184.0,1522.4358,0.80261,0.047,0.80399,-3.35159
2943530.95896,184.0,1203.8446,0.81161,0.05023,0.81316,-3.54159
2943531.19796,184.0,952.86591,0.8185,0.05158,0.82013,-3.60588
2943531.43596,184.0,754.27557,0.82686,0.05457,0.82866,-3.77604
2943531.67296,184.0,596.71857,0.83246,0.05694,0.8344,-3.91303
2943531.91096,184.0,471.96338,0.84226,0.05885,0.84431,-3.99652
2943532.14996,184.0,373.20856,0.85082,0.06321,0.85317,-4.24879
2943532.38696,184.0,295.47278,0.86143,0.06767,0.86408,-4.49143
2943532.62696,184.0,233.87738,0.87032,0.07037,0.87316,-4.62236
2943532.86496,184.0,185.05922,0.8783,0.07526,0.88152,-4.8977
2943533.10096,184.0,146.35823,0.88999,0.08129,0.89369,-5.21873
2943533.33696,184.0,115.77804,0.90116,0.08811,0.90546,-5.58414
2943533.57196,184.0,91.6721,0.91451,0.09378,0.91931,-5.85481
2943533.81696,184.0,72.51701,0.92944,0.10121,0.93493,-6.21494
2943534.04596,184.0,57.36816,0.94601,0.10788,0.95214,-6.50554
2943534.28296,184.0,45.3629,0.9675,0.11423,0.97422,-6.73351
2943534.51496,184.0,35.93134,0.98927,0.12118,0.99667,-6.98347
2943534.76496,184.0,28.40909,1.01241,0.12061,1.01957,-6.79357
2943534.97996,184.0,22.48202,1.0371,0.1182,1.04381,-6.50191
2943535.24496,184.0,17.79613,1.05961,0.11201,1.06551,-6.03438
2943535.49696,184.0,14.06813,1.07946,0.10099,1.08417,-5.34497
2943535.71296,184.0,11.1448,1.09509,0.09286,1.09902,-4.84711
2943535.98096,184.0,8.81772,1.10645,0.07922,1.10928,-4.09545
2943536.15896,184.0,6.97545,1.12151,0.06834,1.12359,-3.48692
2943536.37696,184.0,5.5173,1.1281,0.06315,1.12986,-3.20403
2943536.64596,184.0,4.36941,1.13055,0.05735,1.132,-2.90393
2943536.98096,184.0,3.45686,1.13521,0.04833,1.13624,-2.43794
2943537.39996,184.0,2.73547,1.14041,0.04096,1.14115,-2.05701
2943537.92497,184.0,2.16054,1.14888,0.03584,1.14944,-1.78702
2943538.58397,184.0,1.70952,1.15629,0.03901,1.15695,-1.93214
2943539.41297,184.0,1.35352,1.15883,0.04414,1.15967,-2.18157
2943540.45597,184.0,1.07079,1.15577,0.04989,1.15685,-2.47187
2943541.76997,184.0,0.84734,1.14993,0.05066,1.15104,-2.52236
2943543.42497,184.0,0.67072,1.14586,0.0468,1.14681,-2.33873
2943545.51397,184.0,0.53067,1.14727,0.03675,1.14786,-1.83457
2943548.15097,184.0,0.41976,1.1599,0.02627,1.1602,-1.2974
2943551.48197,184.0,0.33183,1.1853,0.02411,1.18554,-1.16516
2943555.68798,184.0,0.26261,1.21771,0.04011,1.21837,-1.88637
2943560.99598,184.0,0.20791,1.24452,0.07894,1.24702,-3.62934
2943567.69998,184.0,0.16452,1.2479,0.13469,1.25515,-6.16018
2943576.17699,184.0,0.13007,1.21694,0.18804,1.23138,-8.78365
2943586.86699,184.0,0.10309,1.15861,0.21217,1.17787,-10.37729
2943600.381,184.0,0.08153,1.09546,0.18803,1.11148,-9.73988
2943617.47801,184.0,0.06443,1.06109,0.12621,1.06857,-6.78333
2943639.06503,184.0,0.05102,1.09763,0.00555,1.09765,-0.28957
2943666.30704,184.0,0.04042,1.24696,-0.10181,1.25111,4.66754
2943700.80206,184.0,0.03192,1.51051,-0.11097,1.51458,4.20151
2943744.34909,184.0,0.02528,1.81443,0.06872,1.81573,-2.1689
2943799.41412,184.0,0.01999,2.01759,0.46846,2.07127,-13.07179
2958782.40494,185.0,20004.453,0.72697,-0.01753,0.72718,1.38158
2958782.54794,185.0,15829.126,0.7351,-0.00296,0.7351,0.23081
2958782.68994,185.0,12516.703,0.74156,0.00668,0.74159,-0.51598
2958782.83194,185.0,9909.4424,0.75072,0.01697,0.75092,-1.29499
2958782.99594,185.0,7835.48,0.75789,0.0233,0.75825,-1.76073
2958783.19694,185.0,6217.2461,0.76519,0.02884,0.76573,-2.15837
2958783.43494,185.0,4905.291,0.77311,0.03306,0.77382,-2.44863
2958783.67394,185.0,3881.2737,0.78016,0.03609,0.781,-2.64847
2958783.91194,185.0,3070.9827,0.78717,0.03942,0.78815,-2.86695
2958784.14994,185.0,2430.7778,0.79429,0.04365,0.79549,-3.14533
2958784.38794,185.0,1923.1537,0.79987,0.04534,0.80115,-3.24418
2958784.62594,185.0,1522.4358,0.80868,0.04698,0.81004,-3.3249
2958784.86394,185.0,1203.8446,0.81476,0.04987,0.81628,-3.50295
2958785.10294,185.0,952.86591,0.8226,0.05268,0.82429,-3.66456
2958785.34094,185.0,754.27557,0.83177,0.0544,0.83355,-3.74165
2958785.57794,185.0,596.71857,0.83955,0.05739,0.84151,-3.91058
2958785.81594,185.0,471.96338,0.84761,0.0612,0.84982,-4.13007
2958786.05494,185.0,373.20856,0.85573,0.06305,0.85805,-4.21424
2958786.29294,185.0,295.47278,0.86433,0.0678,0.86698,-4.48532
2958786.53194,185.0,233.87738,0.87413,0.06989,0.87692,-4.57138
2958786.76994,185.0,185.05922,0.88344,0.07562,0.88667,-4.89233
2958787.00594,185.0,146.35823,0.89479,0.07942,0.89831,-5.07191
2958787.24194,185.0,115.77804,0.90531,0.08839,0.90962,-5.5767
2958787.47694,185.0,91.6721,0.91945,0.09402,0.92424,-5.83846
2958787.72194,185.0,72.51701,0.93501,0.10095,0.94045,-6.162
2958787.95094,185.0,57.36816,0.95144,0.10769,0.95751,-6.45745
2958788.18794,185.0,45.3629,0.97157,0.11519,0.97837,-6.7615
2958788.41994,185.0,35.93134,0.9911,0.11942,0.99827,-6.87075
2958788.67094,185.0,28.40909,1.01776,0.12033,1.02485,-6.74269
2958788.88494,185.0,22.48202,1.04091,0.11617,1.04737,-6.36815
2958789.14994,185.0,17.79613,1.06312,0.1112,1.06892,-5.97111
2958789.40194,185.0,14.06813,1.08478,0.10423,1.08978,-5.48828
2958789.61794,185.0,11.1448,1.09791,0.09016,1.1016,-4.69447
2958789.88594,185.0,8.81772,1.11326,0.08188,1.11627,-4.20641
2958790.06394,185.0,6.97545,1.1232,0.07314,1.12558,-3.72558
2958790.28194,185.0,5.5173,1.12962,0.06288,1.13137,-3.18618
2958790.55094,185.0,4.36941,1.13712,0.05191,1.1383,-2.61388
2958790.88594,185.0,3.45686,1.14527,0.04749,1.14626,-2.37429
2958791.30494,185.0,2.73547,1.15125,0.04788,1.15225,-2.38153
2958791.82994,185.0,2.16054,1.15102,0.04739,1.15199,-2.35756
2958792.48894,185.0,1.70952,1.14907,0.04365,1.1499,-2.17567
2958793.31794,185.0,1.35352,1.14906,0.03796,1.14968,-1.89214
2958794.36095,185.0,1.07079,1.15402,0.03101,1.15444,-1.53934
2958795.67495,185.0,0.84734,1.16422,0.02619,1.16452,-1.2888
2958797.32995,185.0,0.67072,1.17783,0.029,1.17818,-1.41058
2958799.41895,185.0,0.53067,1.19337,0.04256,1.19413,-2.04267
2958802.05595,185.0,0.41976,1.19944,0.06535,1.20122,-3.11863
2958805.38695,185.0,0.33183,1.19208,0.09081,1.19554,-4.35636
2958809.59295,185.0,0.26261,1.17102,0.10725,1.17592,-5.23278
2958814.90096,185.0,0.20791,1.14632,0.10343,1.15098,-5.15558
2958821.60496,185.0,0.16452,1.13078,0.07868,1.13351,-3.98024
2958830.08197,185.0,0.13007,1.14373,0.03788,1.14436,-1.89668
2958840.77197,185.0,0.10309,1.19751,0.00171,1.19752,-0.08184
2958854.28598,185.0,0.08153,1.29551,-0.00116,1.29551,0.05146
2958871.38299,185.0,0.06443,1.40494,0.0506,1.40585,-2.06255
2958892.97,185.0,0.05102,1.50526,0.19611,1.51798,-7.42296
2958920.21202,185.0,0.04042,1.5105,0.40905,1.5649,-15.1524
2958954.70704,185.0,0.03192,1.37329,0.61054,1.5029,-23.96899
2958998.25407,185.0,0.02528,1.10653,0.6908,1.30446,-31.97624
2959053.3191,185.0,0.01999,0.79455,0.55309,0.96809,-34.8419
2974031.64413,186.0,20004.453,0.73148,-0.01589,0.73165,1.24459
2974031.78713,186.0,15829.126,0.73859,-0.00242,0.73859,0.18808
2974031.92913,186.0,12516.703,0.74747,0.00842,0.74752,-0.64549
2974032.07113,186.0,9909.4424,0.75568,0.0181,0.75589,-1.3718
2974032.23513,186.0,7835.48,0.76417,0.02466,0.76457,-1.84848
2974032.43613,186.0,6217.2461,0.77093,0.02799,0.77144,-2.07935
2974032.67413,186.0,4905.291,0.77586,0.03332,0.77658,-2.45874
2974032.91313,186.0,3881.2737,0.78475,0.03838,0.78569,-2.7998
2974033.15113,186.0,3070.9827,0.79152,0.04089,0.79257,-2.95699
2974033.38913,186.0,2430.7778,0.797,0.04356,0.79819,-3.12838
2974033.62713,186.0,1923.1537,0.8051,0.04593,0.80641,-3.26512
2974033.86514,186.0,1522.4358,0.81334,0.0482,0.81476,-3.39116
2974034.10314,186.0,1203.8446,0.82024,0.05004,0.82176,-3.49106
2974034.34214,186.0,952.86591,0.82741,0.05204,0.82904,-3.59921
2974034.58014,186.0,754.27557,0.83597,0.05551,0.83781,-3.79867
2974034.81714,186.0,596.71857,0.84368,0.0561,0.84554,-3.80418
2974035.05514,186.0,471.96338,0.85163,0.06091,0.85381,-4.09086
2974035.29414,186.0,373.20856,0.86026,0.06269,0.86254,-4.16814
2974035.53214,186.0,295.47278,0.8683,0.06653,0.87084,-4.38161
2974035.77114,186.0,233.87738,0.87865,0.07111,0.88152,-4.62688
2974036.00914,186.0,185.05922,0.88867,0.07611,0.89192,-4.89501
2974036.24514,186.0,146.35823,0.89892,0.08061,0.90253,-5.12447
2974036.48114,186.0,115.77804,0.91181,0.08714,0.91597,-5.45877
2974036.71614,186.0,91.6721,0.92323,0.09347,0.92795,-5.78128
2974036.96114,186.0,72.51701,0.93823,0.10106,0.94366,-6.1477
2974037.19014,186.0,57.36816,0.95589,0.10759,0.96192,-6.42179
2974037.42714,186.0,45.3629,0.97584,0.11538,0.98264,-6.74318
2974037.65914,186.0,35.93134,0.99754,0.12097,1.00484,-6.91461
2974037.91014,186.0,28.40909,1.02164,0.12012,1.02868,-6.70576
2974038.12414,186.0,22.48202,1.04528,0.11787,1.05191,-6.43391
2974038.38914,186.0,17.79613,1.0691,0.1117,1.07492,-5.96462
2974038.64114,186.0,14.06813,1.08906,0.10277,1.09389,-5.39057
2974038.85714,186.0,11.1448,1.10399,0.09365,1.10796,-4.84865
2974039.12414,186.0,8.81772,1.11688,0.08145,1.11984,-4.17087
2974039.30314,186.0,6.97545,1.12985,0.07123,1.1321,-3.60719
2974039.52114,186.0,5.5173,1.13802,0.06473,1.13986,-3.25529
2974039.79014,186.0,4.36941,1.14069,0.05646,1.14209,-2.83364
2974040.12514,186.0,3.45686,1.14521,0.0492,1.14627,-2.46004
2974040.54414,186.0,2.73547,1.15088,0.04085,1.1516,-2.03279
2974041.06914,186.0,2.16054,1.15955,0.03674,1.16013,-1.81499
2974041.72814,186.0,1.70952,1.16641,0.03963,1.16708,-1.94589
2974042.55714,186.0,1.35352,1.16892,0.0456,1.16981,-2.23397
2974043.60014,186.0,1.07079,1.1657,0.05026,1.16679,-2.46887
2974044.91314,186.0,0.84734,1.15943,0.05068,1.16054,-2.50269
2974046.56914,186.0,0.67072,1.15577,0.04575,1.15667,-2.26674
2974048.65814,186.0,0.53067,1.15833,0.03562,1.15887,-1.76145
2974051.29515,186.0,0.41976,1.17233,0.02567,1.17261,-1.25457
2974054.62615,186.0,0.33183,1.19715,0.02442,1.1974,-1.16845
2974058.83215,186.0,0.26261,1.22978,0.04208,1.2305,-1.95972
2974064.14015,186.0,0.20791,1.25465,0.08222,1.25734,-3.7492
2974070.84416,186.0,0.16452,1.2555,0.13767,1.26302,-6.25758
2974079.32116,186.0,0.13007,1.22252,0.18822,1.23692,-8.75245
2974090.01117,186.0,0.10309,1.16339,0.20881,1.18198,-10.17515
2974103.52518,186.0,0.08153,1.10316,0.18019,1.11778,-9.27697
2974120.62219,186.0,0.06443,1.07403,0.11331,1.07999,-6.02251
2974142.2082,186.0,0.05102,1.11878,-0.00376,1.11879,0.19245
2974169.45122,186.0,0.04042,1.27821,-0.10392,1.28243,4.64783
2974203.94624,186.0,0.03192,1.54186,-0.09705,1.54491,3.60149
2974247.49326,186.0,0.02528,1.83379,0.09738,1.83637,-3.03976
2974302.5583,186.0,0.01999,2.01598,0.50467,2.07819,-14.05421
2989271.09905,187.0,20004.453,0.73501,-0.01463,0.73516,1.14001
2989271.24205,187.0,15829.126,0.74258,-0.00128,0.74258,0.09845
2989271.38405,187.0,12516.703,0.75308,0.00914,0.75313,-0.6954
2989271.52605,187.0,9909.4424,0.75915,0.01739,0.75935,-1.31199
2989271.69005,187.0,7835.48,0.76744,0.02269,0.76777,-1.69342
2989271.89105,187.0,6217.2461,0.7739,0.02869,0.77443,-2.12293
2989272.12905,187.0,4905.291,0.781,0.03347,0.78172,-2.45416
2989272.36805,187.0,3881.2737,0.7889,0.03835,0.78983,-2.78317
2989272.60605,187.0,3070.9827,0.7959,0.04021,0.79692,-2.89204
2989272.84405,187.0,2430.7778,0.80328,0.04415,0.80449,-3.1456
2989273.08205,187.0,1923.1537,0.81017,0.04502,0.81142,-3.18049
2989273.32005,187.0,1522.4358,0.81712,0.04771,0.81851,-3.34163
2989273.55805,187.0,1203.8446,0.82459,0.05024,0.82612,-3.48634
2989273.79706,187.0,952.86591,0.83202,0.05357,0.83375,-3.68399
2989274.03506,187.0,754.27557,0.83991,0.0555,0.84174,-3.78041
2989274.27206,187.0,596.71857,0.84778,0.05871,0.84981,-3.96152
2989274.51006,187.0,471.96338,0.85676,0.06034,0.85888,-4.02832
2989274.74906,187.0,373.20856,0.86532,0.0625,0.86757,-4.13108
2989274.98706,187.0,295.47278,0.87327,0.06679,0.87582,-4.37342
2989275.22606,187.0,233.87738,0.8836,0.07169,0.8865,-4.63864
2989275.46406,187.0,185.05922,0.89312,0.07557,0.89631,-4.83644
2989275.70006,187.0,146.35823,0.90226,0.0817,0.90595,-5.17396
2989275.93606,187.0,115.77804,0.91462,0.08735,0.91878,-5.45535
2989276.17106,187.0,91.6721,0.928,0.09495,0.93284,-5.8423
2989276.41506,187.0,72.51701,0.94215,0.10168,0.94762,-6.15955
2989276.64406,187.0,57.36816,0.95984,0.10997,0.96612,-6.53601
2989276.88106,187.0,45.3629,0.98181,0.11623,0.98866,-6.75138
2989277.11306,187.0,35.93134,1.0013,0.11961,1.00842,-6.81215
2989277.36406,187.0,28.40909,1.02661,0.1213,1.03375,-6.73855
2989277.57806,187.0,22.48202,1.04885,0.1171,1.05537,-6.37048
2989277.84306,187.0,17.79613,1.07132,0.11243,1.0772,-5.99119
2989278.09506,187.0,14.06813,1.09479,0.10413,1.09973,-5.43345
2989278.31106,187.0,11.1448,1.10909,0.09337,1.11301,-4.81226
2989278.57906,187.0,8.81772,1.12403,0.08166,1.127,-4.15493
2989278.75706,187.0,6.97545,1.13346,0.07581,1.136,-3.82635
2989278.97506,187.0,5.5173,1.13779,0.06288,1.13953,-3.16333
2989279.24406,187.0,4.36941,1.14686,0.05346,1.14811,-2.66907
2989279.57906,187.0,3.45686,1.15455,0.04621,1.15548,-2.29179
2989279.99806,187.0,2.73547,1.16167,0.04562,1.16256,-2.24885
2989280.52306,187.0,2.16054,1.16275,0.0467,1.16368,-2.30015
2989281.18206,187.0,1.70952,1.16108,0.0462,1.162,-2.27847
2989282.01106,187.0,1.35352,1.15936,0.04219,1.16013,-2.0839
2989283.05406,187.0,1.07079,1.16086,0.03544,1.1614,-1.74881
2989284.36806,187.0,0.84734,1.16788,0.02868,1.16823,-1.40665
2989286.02306,187.0,0.67072,1.18053,0.02652,1.18083,-1.28692
2989288.11206,187.0,0.53067,1.19861,0.03288,1.19906,-1.57121
2989290.74907,187.0,0.41976,1.21336,0.05188,1.21447,-2.44848
2989294.08007,187.0,0.33183,1.21662,0.08116,1.21933,-3.81662
2989298.28607,187.0,0.26261,1.20231,0.10845,1.20719,-5.1542
2989303.59407,187.0,0.20791,1.17511,0.12243,1.18147,-5.94778
2989310.29808,187.0,0.16452,1.14554,0.11104,1.15091,-5.5363
2989318.77508,187.0,0.13007,1.13357,0.07493,1.13605,-3.78175
2989329.46509,187.0,0.10309,1.15915,0.02452,1.15941,-1.21188
2989342.9791,187.0,0.08153,1.23773,-0.01363,1.23781,0.63076
2989360.07611,187.0,0.06443,1.35215,-0.00817,1.35217,0.34608
2989381.66312,187.0,0.05102,1.49885,0.08631,1.50134,-3.29585
2989408.90514,187.0,0.04042,1.59143,0.2877,1.61722,-10.24745
2989443.40016,187.0,0.03192,1.54731,0.54781,1.64142,-19.49616
2989486.94718,187.0,0.02528,1.33356,0.7564,1.53314,-29.56199
2989542.01221,187.0,0.01999,0.97667,0.78645,1.25395,-38.84212
3004506.67174,188.0,20004.453,0.73794,-0.01733,0.73815,1.34531
3004506.81474,188.0,15829.126,0.74591,-0.00185,0.74592,0.14191
3004506.95674,188.0,12516.703,0.75434,0.00852,0.75439,-0.64681
3004507.09874,188.0,9909.4424,0.76126,0.01723,0.76145,-1.29648
3004507.26274,188.0,7835.48,0.77096,0.02419,0.77134,-1.79732
3004507.46374,188.0,6217.2461,0.77602,0.03171,0.77666,-2.34011
3004507.70174,188.0,4905.291,0.78523,0.03305,0.78593,-2.41009
3004507.93974,188.0,3881.2737,0.7918,0.03796,0.79271,-2.74499
3004508.17774,188.0,3070.9827,0.79827,0.03969,0.79926,-2.84649
3004508.41674,188.0,2430.7778,0.80556,0.04335,0.80673,-3.08041
3004508.65474,188.0,1923.1537,0.81227,0.04483,0.8135,-3.15916
3004508.89274,188.0,1522.4358,0.81943,0.04844,0.82086,-3.38302
3004509.13074,188.0,1203.8446,0.82706,0.04891,0.8285,-3.38408
3004509.36974,188.0,952.86591,0.83439,0.05203,0.83601,-3.56797
3004509.60774,188.0,754.27557,0.84077,0.05417,0.84252,-3.68621
3004509.84475,188.0,596.71857,0.85022,0.05661,0.8521,-3.80931
3004510.08275,188.0,471.96338,0.85716,0.0589,0.85918,-3.93091
3004510.32175,188.0,373.20856,0.86619,0.06321,0.86849,-4.1736
3004510.55875,188.0,295.47278,0.87496,0.06545,0.87741,-4.27811
3004510.79875,188.0,233.87738,0.88528,0.07171,0.88818,-4.63082
3004511.03675,188.0,185.05922,0.89413,0.07474,0.89725,-4.77849
3004511.27275,188.0,146.35823,0.90467,0.08049,0.90824,-5.08438
3004511.50875,188.0,115.77804,0.91523,0.08565,0.91923,-5.34613
3004511.74375,188.0,91.6721,0.92977,0.09392,0.9345,-5.76789
3004511.98875,188.0,72.51701,0.94453,0.10247,0.95007,-6.19188
3004512.21775,188.0,57.36816,0.96232,0.10958,0.96854,-6.49633
3004512.45475,188.0,45.3629,0.98184,0.11588,0.98865,-6.73114
3004512.68675,188.0,35.93134,1.00393,0.11829,1.01087,-6.71996
3004512.93675,188.0,28.40909,1.02874,0.1207,1.0358,-6.69164
3004513.15175,188.0,22.48202,1.05214,0.11788,1.05873,-6.39279
3004513.41675,188.0,17.79613,1.073,0.11293,1.07893,-6.0082
3004513.66875,188.0,14.06813,1.09662,0.10423,1.10156,-5.42973
3004513.88475,188.0,11.1448,1.10961,0.09265,1.11347,-4.77291
3004514.15275,188.0,8.81772,1.12537,0.08091,1.12828,-4.11225
3004514.33075,188.0,6.97545,1.13474,0.07178,1.137,-3.61945
3004514.54875,188.0,5.5173,1.14156,0.06251,1.14327,-3.13451
3004514.81775,188.0,4.36941,1.1467,0.05444,1.148,-2.71786
3004515.15275,188.0,3.45686,1.15601,0.04577,1.15692,-2.26752
3004515.57175,188.0,2.73547,1.16339,0.04281,1.16417,-2.10741
3004516.09675,188.0,2.16054,1.16702,0.04478,1.16788,-2.19744
