Repository: SebaVillagra00/ICM2985-SOH-IPRE

## Data University of Cambridge (EIS Cambridge)
Data publicada en "Identifying degradation patterns of lithium ion batteries from impedance spectroscopy using machine learning" (Zhang, Tang, Zhang, Wang, Stimming & Lee, 2020) https://www.nature.com/articles/s41467-020-15235-7.

Carpeta contiene:
* Paper de Nature Comunications (IF: 16.6).
* Data frames para IOS.
* Data frames para Windows.

Cada Data frame está contenido en un archivo .txt con las siguientes columnas:
* time/s: tiempo en que se mide la muestra.
* cycle number: ciclo de carga de la batería.
* freq/Hz: frecuencia de la señal de input.
* Re(Z)/Ohm: Parte resistiva de la impedancia.
* Im(Z)/Ohm: Parte reactiva de la impedancia.

File: EIS Cambridge/csvEIS/EIS_state_I_25C02.csv (part 17 of 23)
time/s,cycle number,freq/Hz,Re(Z)/Ohm,-Im(Z)/Ohm,|Z|/Ohm,Phase(Z)/deg
2566076.3152,176.0,596.71857,0.49451,0.14023,0.51401,-15.83169
2566076.5522,176.0,471.96338,0.51759,0.15054,0.53904,-16.2173
2566076.7922,176.0,373.20856,0.53999,0.15817,0.56268,-16.32626
2566077.0292,176.0,295.47278,0.56471,0.1668,0.58883,-16.45554
2566077.2692,176.0,233.87738,0.58981,0.17569,0.61542,-16.58717
2566077.5072,176.0,185.05922,0.61496,0.18366,0.6418,-16.62827
2566077.7432,176.0,146.35823,0.64477,0.19219,0.6728,-16.5978
2566077.9792,176.0,115.77804,0.67339,0.20119,0.7028,-16.63491
2566078.2142,176.0,91.6721,0.70393,0.20842,0.73414,-16.49312
2566078.4592,176.0,72.51701,0.73504,0.21645,0.76625,-16.40827
2566078.6882,176.0,57.36816,0.76695,0.22245,0.79856,-16.17456
2566078.9252,176.0,45.3629,0.79975,0.23124,0.83251,-16.12695
2566079.1572,176.0,35.93134,0.82994,0.2394,0.86378,-16.09027
2566079.4072,176.0,28.40909,0.86182,0.24962,0.89724,-16.15354
2566079.6222,176.0,22.48202,0.89474,0.26555,0.93332,-16.53054
2566079.8862,176.0,17.79613,0.93002,0.28422,0.97248,-16.9933
2566080.1392,176.0,14.06813,0.96995,0.30718,1.01743,-17.57286
2566080.3552,176.0,11.1448,1.01554,0.33294,1.06872,-18.15138
2566080.6222,176.0,8.81772,1.06934,0.35977,1.12824,-18.59508
2566080.8002,176.0,6.97545,1.13361,0.3919,1.19944,-19.07073
2566081.0182,176.0,5.5173,1.20986,0.39887,1.27391,-18.24654
2566081.2872,176.0,4.36941,1.2858,0.42594,1.35451,-18.32806
2566081.6232,176.0,3.45686,1.36709,0.41443,1.42853,-16.8645
2566082.0412,176.0,2.73547,1.45728,0.40472,1.51243,-15.52118
2566082.5662,176.0,2.16054,1.53106,0.38385,1.57845,-14.07447
2566083.2262,176.0,1.70952,1.59548,0.34734,1.63286,-12.28184
2566084.0542,176.0,1.35352,1.65239,0.30892,1.68102,-10.58936
2566085.0972,176.0,1.07079,1.69547,0.27349,1.71739,-9.16316
2566086.4112,176.0,0.84734,1.72803,0.24041,1.74468,-7.92025
2566088.0662,176.0,0.67072,1.75229,0.21186,1.76505,-6.89383
2566090.15521,176.0,0.53067,1.77026,0.18672,1.78008,-6.02106
2566092.79221,176.0,0.41976,1.78644,0.16788,1.79431,-5.36853
2566096.12321,176.0,0.33183,1.79927,0.15567,1.80599,-4.94474
2566100.32921,176.0,0.26261,1.81032,0.1487,1.81641,-4.69566
2566105.63721,176.0,0.20791,1.82107,0.1457,1.82689,-4.57431
2566112.34222,176.0,0.16452,1.83449,0.14842,1.84049,-4.62556
2566120.81822,176.0,0.13007,1.8499,0.15868,1.8567,-4.9027
2566131.50823,176.0,0.10309,1.86455,0.17749,1.87298,-5.4376
2566145.02224,176.0,0.08153,1.87732,0.20095,1.88805,-6.10959
2566162.12025,176.0,0.06443,1.89191,0.22785,1.90558,-6.86731
2566183.70626,176.0,0.05102,1.91328,0.24981,1.92952,-7.43896
2566210.94928,176.0,0.04042,1.94506,0.28232,1.96544,-8.25855
2566245.4443,176.0,0.03192,1.9808,0.32444,2.00719,-9.30188
2566288.99232,176.0,0.02528,2.02254,0.36811,2.05577,-10.31513
2566344.05736,176.0,0.01999,2.08112,0.41082,2.12128,-11.16681
2580383.79797,177.0,20004.453,0.29805,-0.02807,0.29937,5.38033
2580383.94097,177.0,15829.126,0.30464,-0.00812,0.30475,1.52652
2580384.08297,177.0,12516.703,0.31242,0.00978,0.31258,-1.79346
2580384.22497,177.0,9909.4424,0.32228,0.02529,0.32327,-4.48713
2580384.38897,177.0,7835.48,0.33127,0.03822,0.33347,-6.58137
2580384.58997,177.0,6217.2461,0.34074,0.04761,0.34405,-7.95468
2580384.82797,177.0,4905.291,0.35157,0.06107,0.35683,-9.85452
2580385.06597,177.0,3881.2737,0.3634,0.07108,0.37029,-11.06733
2580385.30397,177.0,3070.9827,0.37595,0.08027,0.38443,-12.05157
2580385.54197,177.0,2430.7778,0.39051,0.08852,0.40042,-12.77173
2580385.78097,177.0,1923.1537,0.40293,0.09846,0.41478,-13.7313
2580386.01797,177.0,1522.4358,0.42006,0.10522,0.43304,-14.06316
2580386.25697,177.0,1203.8446,0.43758,0.11488,0.45241,-14.71051
2580386.49497,177.0,952.86591,0.45444,0.12402,0.47106,-15.26495
2580386.73297,177.0,754.27557,0.47407,0.13243,0.49222,-15.6077
2580386.97097,177.0,596.71857,0.49334,0.14057,0.51297,-15.90381
2580387.20797,177.0,471.96338,0.51643,0.14896,0.53748,-16.08938
2580387.44697,177.0,373.20856,0.53901,0.15766,0.5616,-16.30361
2580387.68497,177.0,295.47278,0.56404,0.16708,0.58827,-16.50003
2580387.92397,177.0,233.87738,0.58901,0.17405,0.61419,-16.462
2580388.16197,177.0,185.05922,0.61576,0.18259,0.64226,-16.51633
2580388.39797,177.0,146.35823,0.64416,0.19128,0.67196,-16.53848
2580388.63497,177.0,115.77804,0.67258,0.19786,0.70108,-16.39299
2580388.86897,177.0,91.6721,0.70356,0.20499,0.73282,-16.2442
2580389.11497,177.0,72.51701,0.7349,0.21424,0.76549,-16.25254
2580389.34397,177.0,57.36816,0.76565,0.22158,0.79707,-16.14023
2580389.57997,177.0,45.3629,0.79642,0.23051,0.82911,-16.14184
2580389.81297,177.0,35.93134,0.82827,0.23769,0.8617,-16.01194
2580390.06297,177.0,28.40909,0.85821,0.24944,0.89373,-16.20627
2580390.27697,177.0,22.48202,0.89159,0.26251,0.92943,-16.40574
2580390.54197,177.0,17.79613,0.92655,0.28426,0.96917,-17.05547
2580390.79397,177.0,14.06813,0.96539,0.30539,1.01254,-17.55415
2580391.00997,177.0,11.1448,1.01011,0.32927,1.06242,-18.0547
2580391.27797,177.0,8.81772,1.06271,0.35993,1.122,-18.71098
2580391.45597,177.0,6.97545,1.13613,0.38347,1.1991,-18.65059
2580391.67397,177.0,5.5173,1.1954,0.39986,1.2605,-18.49523
2580391.94297,177.0,4.36941,1.28814,0.41483,1.35329,-17.85071
2580392.27797,177.0,3.45686,1.36306,0.42082,1.42654,-17.15731
2580392.69697,177.0,2.73547,1.44783,0.40056,1.50222,-15.46489
2580393.22197,177.0,2.16054,1.52866,0.37854,1.57483,-13.9084
2580393.88097,177.0,1.70952,1.59116,0.3479,1.62875,-12.33335
2580394.70997,177.0,1.35352,1.64429,0.30826,1.67293,-10.61828
2580395.75297,177.0,1.07079,1.68747,0.27015,1.70896,-9.09539
2580397.06597,177.0,0.84734,1.72163,0.23777,1.73797,-7.86321
2580398.72198,177.0,0.67072,1.74675,0.2096,1.75928,-6.84248
2580400.81098,177.0,0.53067,1.76414,0.18668,1.77399,-6.04062
2580403.44798,177.0,0.41976,1.77832,0.16861,1.7863,-5.41622
2580406.77898,177.0,0.33183,1.79139,0.15525,1.7981,-4.95326
2580410.98498,177.0,0.26261,1.80321,0.14805,1.80927,-4.69354
2580416.29299,177.0,0.20791,1.81371,0.1462,1.81959,-4.60847
2580422.99699,177.0,0.16452,1.82451,0.14898,1.83059,-4.66801
2580431.47399,177.0,0.13007,1.83809,0.1562,1.84472,-4.85734
2580442.164,177.0,0.10309,1.85595,0.17094,1.86381,-5.26239
2580455.67801,177.0,0.08153,1.87505,0.19566,1.88523,-5.95713
2580472.77602,177.0,0.06443,1.89443,0.22829,1.90814,-6.87129
2580494.36203,177.0,0.05102,1.90915,0.25968,1.92673,-7.7458
2580521.60505,177.0,0.04042,1.93308,0.28889,1.95454,-8.49971
2580556.10007,177.0,0.03192,1.97085,0.32488,1.99745,-9.3605
2580599.6481,177.0,0.02528,2.01552,0.37104,2.04938,-10.43091
2580654.71313,177.0,0.01999,2.06515,0.42109,2.10765,-11.52473
2594688.63569,178.0,20004.453,0.29859,-0.02822,0.29992,5.39909
2594688.77869,178.0,15829.126,0.30653,-0.00729,0.30661,1.36199
2594688.92069,178.0,12516.703,0.31337,0.01123,0.31357,-2.05261
2594689.06269,178.0,9909.4424,0.32087,0.02418,0.32178,-4.30997
2594689.22669,178.0,7835.48,0.33256,0.03562,0.33447,-6.11393
2594689.42769,178.0,6217.2461,0.34099,0.04934,0.34454,-8.23394
2594689.66469,178.0,4905.291,0.35082,0.0598,0.35588,-9.67293
2594689.90369,178.0,3881.2737,0.36368,0.07036,0.37042,-10.94998
2594690.14169,178.0,3070.9827,0.37654,0.07987,0.38492,-11.97524
2594690.37969,178.0,2430.7778,0.3893,0.08778,0.39907,-12.7063
2594690.61769,178.0,1923.1537,0.40483,0.09742,0.41639,-13.53026
2594690.85569,178.0,1522.4358,0.41964,0.10692,0.43305,-14.29427
2594691.09369,178.0,1203.8446,0.43692,0.11453,0.45168,-14.68872
2594691.33269,178.0,952.86591,0.45465,0.12382,0.47121,-15.23433
2594691.57069,178.0,754.27557,0.4752,0.13208,0.49321,-15.53266
2594691.80769,178.0,596.71857,0.4945,0.14035,0.51403,-15.84542
2594692.04569,178.0,471.96338,0.51573,0.14834,0.53664,-16.04753
2594692.28469,178.0,373.20856,0.53925,0.15696,0.56163,-16.22893
2594692.52169,178.0,295.47278,0.56341,0.16733,0.58773,-16.54122
2594692.76169,178.0,233.87738,0.58996,0.17383,0.61504,-16.41725
2594692.9997,178.0,185.05922,0.61612,0.18281,0.64267,-16.52618
2594693.2357,178.0,146.35823,0.64407,0.19151,0.67194,-16.55916
2594693.4717,178.0,115.77804,0.6717,0.19854,0.70043,-16.46651
2594693.7067,178.0,91.6721,0.70329,0.20651,0.73298,-16.36387
2594693.9517,178.0,72.51701,0.73356,0.21341,0.76398,-16.22086
2594694.1807,178.0,57.36816,0.76594,0.22165,0.79737,-16.13949
2594694.4177,178.0,45.3629,0.79807,0.22933,0.83036,-16.03261
2594694.6497,178.0,35.93134,0.82894,0.23855,0.86258,-16.05439
2594694.8997,178.0,28.40909,0.85891,0.25015,0.8946,-16.23779
2594695.1147,178.0,22.48202,0.89028,0.26323,0.92838,-16.47164
2594695.3787,178.0,17.79613,0.92541,0.28313,0.96776,-17.01169
2594695.6317,178.0,14.06813,0.96554,0.30544,1.0127,-17.55426
2594695.8477,178.0,11.1448,1.01031,0.33156,1.06332,-18.16888
2594696.1147,178.0,8.81772,1.06237,0.36006,1.12173,-18.72279
2594696.2927,178.0,6.97545,1.13651,0.38762,1.20079,-18.83253
2594696.5107,178.0,5.5173,1.1984,0.39803,1.26277,-18.37325
2594696.7807,178.0,4.36941,1.28745,0.41894,1.3539,-18.02518
2594697.1157,178.0,3.45686,1.36031,0.41833,1.42318,-17.09418
2594697.5337,178.0,2.73547,1.4499,0.40033,1.50415,-15.4353
2594698.0597,178.0,2.16054,1.5302,0.38083,1.57688,-13.97559
2594698.7187,178.0,1.70952,1.59123,0.34858,1.62896,-12.35626
2594699.5467,178.0,1.35352,1.64497,0.30889,1.67372,-10.63511
2594700.5897,178.0,1.07079,1.68858,0.27234,1.7104,-9.16204
2594701.9037,178.0,0.84734,1.72079,0.23813,1.73719,-7.87893
2594703.5597,178.0,0.67072,1.74551,0.20924,1.75801,-6.83576
2594705.6487,178.0,0.53067,1.76433,0.18519,1.77402,-5.9919
2594708.2847,178.0,0.41976,1.78026,0.166,1.78798,-5.327
2594711.61671,178.0,0.33183,1.79511,0.15434,1.80173,-4.91416
2594715.82171,178.0,0.26261,1.8074,0.15037,1.81364,-4.75593
2594721.13071,178.0,0.20791,1.81644,0.15068,1.82268,-4.74213
2594727.83472,178.0,0.16452,1.82506,0.15405,1.83155,-4.82479
2594736.31072,178.0,0.13007,1.83611,0.15993,1.84307,-4.97796
2594747.00173,178.0,0.10309,1.85076,0.17258,1.85879,-5.32743
2594760.51474,178.0,0.08153,1.86671,0.19177,1.87653,-5.86537
2594777.61275,178.0,0.06443,1.88652,0.21768,1.89904,-6.58206
2594799.19976,178.0,0.05102,1.9106,0.24244,1.92592,-7.2316
2594826.44177,178.0,0.04042,1.94889,0.27617,1.96836,-8.06551
2594860.9378,178.0,0.03192,1.99562,0.32639,2.02213,-9.28876
2594904.48482,178.0,0.02528,2.03841,0.38866,2.07513,-10.79492
2594959.54985,178.0,0.01999,2.07688,0.44848,2.12475,-12.18521
2608989.49259,179.0,20004.453,0.29992,-0.02818,0.30124,5.36716
2608989.63559,179.0,15829.126,0.30477,-0.00764,0.30487,1.43667
2608989.77759,179.0,12516.703,0.31273,0.01093,0.31293,-2.00227
2608989.91959,179.0,9909.4424,0.32286,0.02553,0.32387,-4.52147
2608990.08359,179.0,7835.48,0.33159,0.03803,0.33377,-6.54243
2608990.28459,179.0,6217.2461,0.34342,0.04977,0.34701,-8.2466
2608990.52259,179.0,4905.291,0.35211,0.06118,0.35739,-9.85734
2608990.76159,179.0,3881.2737,0.36275,0.07118,0.36967,-11.10216
2608990.99959,179.0,3070.9827,0.37616,0.07942,0.38445,-11.92165
2608991.23759,179.0,2430.7778,0.39048,0.08868,0.40043,-12.7949
2608991.47559,179.0,1923.1537,0.40559,0.09709,0.41704,-13.46213
2608991.71359,179.0,1522.4358,0.42068,0.10464,0.43349,-13.96859
2608991.95159,179.0,1203.8446,0.43786,0.11462,0.45261,-14.66963
2608992.18959,179.0,952.86591,0.45432,0.12454,0.47108,-15.32957
2608992.42859,179.0,754.27557,0.4745,0.13109,0.49228,-15.44408
2608992.66559,179.0,596.71857,0.49362,0.13941,0.51293,-15.77121
2608992.90259,179.0,471.96338,0.51557,0.1491,0.53669,-16.12977
2608993.14259,179.0,373.20856,0.53941,0.15766,0.56198,-16.2927
2608993.37959,179.0,295.47278,0.56417,0.16464,0.5877,-16.26831
2608993.61859,179.0,233.87738,0.58924,0.17459,0.61456,-16.50455
2608993.85659,179.0,185.05922,0.61634,0.18255,0.6428,-16.49849
2608994.09359,179.0,146.35823,0.64421,0.19054,0.6718,-16.47671
2608994.32959,179.0,115.77804,0.67329,0.19996,0.70235,-16.54051
2608994.56359,179.0,91.6721,0.70421,0.20608,0.73375,-16.31173
2608994.80959,179.0,72.51701,0.73512,0.21418,0.76569,-16.24338
2608995.03859,179.0,57.36816,0.76426,0.22124,0.79564,-16.14511
2608995.27459,179.0,45.3629,0.79612,0.23009,0.8287,-16.1199
2608995.50759,179.0,35.93134,0.82674,0.23685,0.86,-15.98611
2608995.75759,179.0,28.40909,0.85859,0.24972,0.89416,-16.21677
2608995.97259,179.0,22.48202,0.89276,0.26493,0.93124,-16.52834
2608996.23659,179.0,17.79613,0.92701,0.28243,0.96907,-16.94432
2608996.48959,179.0,14.06813,0.9676,0.30666,1.01503,-17.58488
2608996.70559,179.0,11.1448,1.01536,0.33263,1.06846,-18.13865
2608996.97259,179.0,8.81772,1.06689,0.35852,1.12552,-18.57454
2608997.15059,179.0,6.97545,1.12775,0.38921,1.19302,-19.04041
2608997.36859,179.0,5.5173,1.2094,0.40366,1.27499,-18.45717
2608997.63859,179.0,4.36941,1.27779,0.42051,1.34521,-18.21579
2608997.97359,179.0,3.45686,1.36775,0.41273,1.42867,-16.79154
2608998.39159,179.0,2.73547,1.45332,0.40782,1.50946,-15.67477
2608998.91759,179.0,2.16054,1.52457,0.3815,1.57158,-14.04893
2608999.57659,179.0,1.70952,1.59259,0.3444,1.6294,-12.20243
2609000.40459,179.0,1.35352,1.64906,0.30888,1.67774,-10.60902
2609001.44759,179.0,1.07079,1.69126,0.27379,1.71327,-9.19556
2609002.7616,179.0,0.84734,1.72254,0.24017,1.73921,-7.93741
2609004.4176,179.0,0.67072,1.74683,0.21099,1.75953,-6.88694
2609006.5056,179.0,0.53067,1.76648,0.18569,1.77621,-6.00067
2609009.1426,179.0,0.41976,1.7819,0.16811,1.78981,-5.38959
2609012.4736,179.0,0.33183,1.7944,0.15587,1.80116,-4.96465
2609016.6796,179.0,0.26261,1.80562,0.14809,1.81168,-4.68855
2609021.98761,179.0,0.20791,1.81789,0.14526,1.82368,-4.56871
2609028.69261,179.0,0.16452,1.83232,0.14907,1.83837,-4.65127
2609037.16862,179.0,0.13007,1.84601,0.16167,1.85308,-5.00522
2609047.85862,179.0,0.10309,1.85677,0.17985,1.86546,-5.53244
2609061.37263,179.0,0.08153,1.86835,0.1993,1.87895,-6.08882
2609078.47064,179.0,0.06443,1.88455,0.22263,1.89765,-6.73744
2609100.05665,179.0,0.05102,1.9103,0.24728,1.92624,-7.37579
2609127.29967,179.0,0.04042,1.9408,0.28268,1.96128,-8.28695
2609161.79569,179.0,0.03192,1.97492,0.32322,2.00119,-9.29475
2609205.34272,179.0,0.02528,2.02093,0.36231,2.05315,-10.1638
2609260.40775,179.0,0.01999,2.08735,0.41176,2.12758,-11.159
2623290.39508,180.0,20004.453,0.29965,-0.02829,0.30098,5.39235
2623290.53808,180.0,15829.126,0.30536,-0.0072,0.30544,1.35113
2623290.68008,180.0,12516.703,0.31364,0.01043,0.31381,-1.90463
2623290.82208,180.0,9909.4424,0.32369,0.02582,0.32471,-4.56032
2623290.98608,180.0,7835.48,0.33023,0.03793,0.3324,-6.55149
2623291.18708,180.0,6217.2461,0.3416,0.04908,0.34511,-8.17543
2623291.42508,180.0,4905.291,0.35264,0.0617,0.35799,-9.92418
2623291.66408,180.0,3881.2737,0.3638,0.07061,0.37059,-10.9843
2623291.90208,180.0,3070.9827,0.37698,0.07997,0.38537,-11.97636
2623292.14008,180.0,2430.7778,0.38914,0.08874,0.39913,-12.84559
2623292.37808,180.0,1923.1537,0.40409,0.0969,0.41554,-13.48505
2623292.61608,180.0,1522.4358,0.42101,0.1062,0.4342,-14.15713
2623292.85408,180.0,1203.8446,0.4371,0.11504,0.45198,-14.74568
2623293.09308,180.0,952.86591,0.4556,0.12257,0.4718,-15.0581
2623293.33108,180.0,754.27557,0.47379,0.13138,0.49167,-15.4987
2623293.56808,180.0,596.71857,0.4943,0.14101,0.51402,-15.92164
2623293.80608,180.0,471.96338,0.51656,0.14855,0.53749,-16.04362
2623294.04509,180.0,373.20856,0.5401,0.15659,0.56235,-16.16866
2623294.28309,180.0,295.47278,0.5626,0.16619,0.58663,-16.4566
2623294.52209,180.0,233.87738,0.589,0.17403,0.61417,-16.46083
2623294.76009,180.0,185.05922,0.61527,0.18209,0.64165,-16.48609
2623294.99609,180.0,146.35823,0.64303,0.19078,0.67074,-16.52531
2623295.23209,180.0,115.77804,0.67265,0.19947,0.7016,-16.51707
2623295.46709,180.0,91.6721,0.70373,0.20745,0.73367,-16.42491
2623295.71209,180.0,72.51701,0.73432,0.21311,0.76462,-16.18319
2623295.94109,180.0,57.36816,0.76452,0.22036,0.79565,-16.0787
2623296.17809,180.0,45.3629,0.79669,0.22868,0.82886,-16.01515
2623296.41009,180.0,35.93134,0.82735,0.23699,0.86062,-15.98379
2623296.66109,180.0,28.40909,0.85952,0.24828,0.89466,-16.11181
2623296.87509,180.0,22.48202,0.89025,0.26481,0.9288,-16.56524
2623297.14009,180.0,17.79613,0.92621,0.2837,0.96869,-17.03013
2623297.39209,180.0,14.06813,0.96428,0.30686,1.01192,-17.65262
2623297.60809,180.0,11.1448,1.00803,0.33117,1.06104,-18.18695
2623297.87509,180.0,8.81772,1.0634,0.36184,1.12328,-18.79154
2623298.05309,180.0,6.97545,1.13254,0.38078,1.19484,-18.58368
2623298.27109,180.0,5.5173,1.19566,0.40827,1.26344,-18.85282
2623298.54109,180.0,4.36941,1.28597,0.4122,1.35042,-17.7727
2623298.87609,180.0,3.45686,1.36704,0.42279,1.43092,-17.18539
2623299.29509,180.0,2.73547,1.44452,0.40382,1.4999,-15.6184
2623299.82009,180.0,2.16054,1.52807,0.37833,1.57421,-13.90607
2623300.47909,180.0,1.70952,1.59308,0.3485,1.63075,-12.33954
2623301.30809,180.0,1.35352,1.64433,0.31068,1.67342,-10.69942
2623302.35009,180.0,1.07079,1.68801,0.27159,1.70972,-9.14022
2623303.66409,180.0,0.84734,1.72261,0.23771,1.73893,-7.85672
2623305.32009,180.0,0.67072,1.74811,0.20972,1.76065,-6.8409
2623307.40909,180.0,0.53067,1.76653,0.18758,1.77646,-6.06136
2623310.04509,180.0,0.41976,1.78047,0.16928,1.7885,-5.43126
2623313.3771,180.0,0.33183,1.79313,0.15638,1.79993,-4.98423
2623317.5831,180.0,0.26261,1.80466,0.1487,1.81077,-4.71039
2623322.8911,180.0,0.20791,1.81542,0.14668,1.82133,-4.61937
2623329.59511,180.0,0.16452,1.82595,0.15035,1.83213,-4.707
2623338.07211,180.0,0.13007,1.83863,0.15715,1.84534,-4.88533
2623348.76212,180.0,0.10309,1.85556,0.16968,1.8633,-5.22491
2623362.27613,180.0,0.08153,1.87682,0.19219,1.88664,-5.84666
2623379.37314,180.0,0.06443,1.89883,0.22392,1.91199,-6.7256
2623400.96015,180.0,0.05102,1.91627,0.26048,1.93389,-7.74081
2623428.20217,180.0,0.04042,1.93677,0.29326,1.95885,-8.61019
2623462.69819,180.0,0.03192,1.97181,0.32754,1.99883,-9.43147
2623506.24521,180.0,0.02528,2.01763,0.37102,2.05146,-10.4198
2623561.31024,180.0,0.01999,2.06893,0.42301,2.11173,-11.55535
2637592.32799,181.0,20004.453,0.30031,-0.02646,0.30147,5.03582
2637592.46999,181.0,15829.126,0.30781,-0.00702,0.30789,1.30715
2637592.61299,181.0,12516.703,0.31534,0.00952,0.31549,-1.72849
2637592.75499,181.0,9909.4424,0.32335,0.0242,0.32426,-4.28075
2637592.91899,181.0,7835.48,0.33226,0.03752,0.33437,-6.44207
2637593.11999,181.0,6217.2461,0.34183,0.05042,0.34552,-8.39104
2637593.35799,181.0,4905.291,0.35256,0.06045,0.3577,-9.72995
2637593.59599,181.0,3881.2737,0.36313,0.07023,0.36986,-10.94661
2637593.83499,181.0,3070.9827,0.37524,0.0787,0.38341,-11.84555
2637594.07299,181.0,2430.7778,0.39027,0.0881,0.40009,-12.72075
2637594.31099,181.0,1923.1537,0.40508,0.09812,0.4168,-13.61568
2637594.54899,181.0,1522.4358,0.41963,0.10798,0.4333,-14.43068
2637594.78699,181.0,1203.8446,0.43716,0.11516,0.45208,-14.75841
2637595.02599,181.0,952.86591,0.45472,0.12361,0.47122,-15.20826
2637595.26399,181.0,754.27557,0.47555,0.13105,0.49328,-15.4075
2637595.50099,181.0,596.71857,0.49455,0.14103,0.51426,-15.91635
2637595.73799,181.0,471.96338,0.51571,0.14837,0.53663,-16.05105
2637595.97799,181.0,373.20856,0.54039,0.15792,0.563,-16.29028
2637596.21499,181.0,295.47278,0.56442,0.1664,0.58843,-16.42615
2637596.45399,181.0,233.87738,0.58879,0.1741,0.61399,-16.47288
2637596.69199,181.0,185.05922,0.61624,0.18297,0.64283,-16.53723
2637596.92899,181.0,146.35823,0.64187,0.19005,0.66942,-16.49305
2637597.16499,181.0,115.77804,0.67199,0.19671,0.70019,-16.31638
2637597.39899,181.0,91.6721,0.70166,0.20693,0.73154,-16.43178
2637597.64499,181.0,72.51701,0.73337,0.21305,0.76369,-16.19904
2637597.87399,181.0,57.36816,0.76478,0.22037,0.79589,-16.07441
2637598.10999,181.0,45.3629,0.796,0.22796,0.828,-15.98053
2637598.34299,181.0,35.93134,0.82731,0.23799,0.86086,-16.04869
2637598.59299,181.0,28.40909,0.85715,0.24979,0.8928,-16.24714
2637598.80699,181.0,22.48202,0.89154,0.26535,0.93019,-16.57457
2637599.07199,181.0,17.79613,0.92543,0.28261,0.96762,-16.98183
2637599.32499,181.0,14.06813,0.96485,0.30854,1.01298,-17.73328
2637599.54099,181.0,11.1448,1.01054,0.33409,1.06434,-18.29403
2637599.80799,181.0,8.81772,1.06735,0.36121,1.12681,-18.69685
2637599.98599,181.0,6.97545,1.12573,0.3804,1.18826,-18.67099
2637600.20399,181.0,5.5173,1.20304,0.41296,1.27194,-18.94573
2637600.47399,181.0,4.36941,1.27757,0.41214,1.3424,-17.87951
2637600.80899,181.0,3.45686,1.37082,0.41918,1.43348,-17.00304
2637601.22699,181.0,2.73547,1.44612,0.40887,1.50281,-15.78757
2637601.75299,181.0,2.16054,1.52515,0.37771,1.57122,-13.90982
2637602.41199,181.0,1.70952,1.59512,0.34603,1.63222,-12.23959
2637603.23999,181.0,1.35352,1.64794,0.31177,1.67717,-10.7131
2637604.28299,181.0,1.07079,1.68883,0.27404,1.71092,-9.21679
2637605.59699,181.0,0.84734,1.72089,0.23956,1.73748,-7.92509
2637607.25299,181.0,0.67072,1.7459,0.21011,1.75849,-6.8624
2637609.341,181.0,0.53067,1.76618,0.18602,1.77595,-6.01238
2637611.978,181.0,0.41976,1.78087,0.16766,1.78874,-5.37842
2637615.309,181.0,0.33183,1.79317,0.15489,1.79985,-4.93676
2637619.515,181.0,0.26261,1.80641,0.14691,1.81237,-4.64938
2637624.82301,181.0,0.20791,1.81977,0.14665,1.82567,-4.6075
2637631.52801,181.0,0.16452,1.8318,0.15324,1.8382,-4.78209
2637640.00401,181.0,0.13007,1.84161,0.16506,1.84899,-5.12172
2637650.69402,181.0,0.10309,1.85129,0.17836,1.85987,-5.50318
2637664.20803,181.0,0.08153,1.86613,0.1944,1.87623,-5.9471
2637681.30604,181.0,0.06443,1.88647,0.21725,1.89894,-6.56928
2637702.89305,181.0,0.05102,1.91167,0.24711,1.92758,-7.36541
2637730.13507,181.0,0.04042,1.9391,0.28167,1.95945,-8.26479
2637764.63009,181.0,0.03192,1.97832,0.3175,2.00364,-9.11775
2637808.17711,181.0,0.02528,2.03361,0.36214,2.0656,-10.09711
2637863.24215,181.0,0.01999,2.09893,0.42579,2.14168,-11.46755
2651891.81487,182.0,20004.453,0.30055,-0.02872,0.30192,5.45901
2651891.95687,182.0,15829.126,0.3059,-0.00793,0.306,1.48418
2651892.09887,182.0,12516.703,0.3146,0.0086,0.31472,-1.56519
2651892.24087,182.0,9909.4424,0.32457,0.02445,0.32549,-4.30849
2651892.40487,182.0,7835.48,0.33307,0.03781,0.33521,-6.47675
2651892.60587,182.0,6217.2461,0.3423,0.0492,0.34582,-8.17879
2651892.84387,182.0,4905.291,0.35208,0.06031,0.3572,-9.71956
2651893.08287,182.0,3881.2737,0.36355,0.07006,0.37024,-10.90802
2651893.32087,182.0,3070.9827,0.3758,0.07964,0.38415,-11.96441
2651893.55887,182.0,2430.7778,0.38998,0.08901,0.40001,-12.85702
2651893.79687,182.0,1923.1537,0.40574,0.09718,0.41722,-13.46859
2651894.03487,182.0,1522.4358,0.4197,0.10608,0.4329,-14.1852
2651894.27287,182.0,1203.8446,0.43694,0.1134,0.45141,-14.54918
2651894.51187,182.0,952.86591,0.45544,0.12228,0.47157,-15.02843
2651894.74987,182.0,754.27557,0.47517,0.13145,0.49302,-15.46295
2651894.98687,182.0,596.71857,0.49552,0.13988,0.51489,-15.76398
2651895.22487,182.0,471.96338,0.51609,0.14808,0.53691,-16.00963
2651895.46387,182.0,373.20856,0.54023,0.15683,0.56253,-16.18784
2651895.70087,182.0,295.47278,0.56371,0.16713,0.58797,-16.51454
2651895.94087,182.0,233.87738,0.58975,0.17312,0.61464,-16.35935
2651896.17887,182.0,185.05922,0.6151,0.18104,0.64119,-16.4001
2651896.41487,182.0,146.35823,0.64288,0.19145,0.67078,-16.5835
2651896.65087,182.0,115.77804,0.67267,0.19805,0.70122,-16.40567
2651896.88587,182.0,91.6721,0.70218,0.20508,0.73152,-16.28132
2651897.13087,182.0,72.51701,0.73272,0.21377,0.76326,-16.26437
2651897.35987,182.0,57.36816,0.76453,0.21996,0.79554,-16.05068
2651897.59687,182.0,45.3629,0.797,0.22887,0.82921,-16.02203
2651897.82887,182.0,35.93134,0.82728,0.23717,0.86061,-15.99711
2651898.07887,182.0,28.40909,0.85759,0.24806,0.89274,-16.13289
2651898.29387,182.0,22.48202,0.89059,0.26362,0.92879,-16.48927
2651898.55887,182.0,17.79613,0.92556,0.28246,0.9677,-16.97084
2651898.81087,182.0,14.06813,0.96453,0.30893,1.0128,-17.75986
2651899.02687,182.0,11.1448,1.00926,0.33573,1.06364,-18.39994
2651899.29387,182.0,8.81772,1.06621,0.36177,1.12591,-18.7425
2651899.47188,182.0,6.97545,1.1235,0.38289,1.18695,-18.81908
2651899.68988,182.0,5.5173,1.20297,0.4114,1.27137,-18.87983
2651899.95988,182.0,4.36941,1.2779,0.41189,1.34264,-17.86484
2651900.29488,182.0,3.45686,1.37206,0.41947,1.43475,-16.99962
2651900.71388,182.0,2.73547,1.44673,0.41012,1.50373,-15.82694
2651901.23888,182.0,2.16054,1.52435,0.37899,1.57076,-13.96211
2651901.89788,182.0,1.70952,1.59473,0.34741,1.63213,-12.28981
2651902.72588,182.0,1.35352,1.64723,0.31234,1.67658,-10.73672
2651903.76888,182.0,1.07079,1.68862,0.27376,1.71067,-9.20875
2651905.08288,182.0,0.84734,1.72216,0.23814,1.73854,-7.87287
2651906.73888,182.0,0.67072,1.74825,0.20911,1.76072,-6.8209
2651908.82688,182.0,0.53067,1.76819,0.18696,1.77805,-6.03565
2651911.46388,182.0,0.41976,1.78318,0.17009,1.79127,-5.44886
2651914.79488,182.0,0.33183,1.79484,0.15827,1.80181,-5.03937
2651919.00089,182.0,0.26261,1.8053,0.15012,1.81153,-4.75364
2651924.30889,182.0,0.20791,1.81662,0.14713,1.82257,-4.63039
2651931.01389,182.0,0.16452,1.82835,0.15076,1.83455,-4.7137
2651939.4899,182.0,0.13007,1.83953,0.15927,1.84641,-4.94852
2651950.17991,182.0,0.10309,1.85331,0.17125,1.8612,-5.27936
2651963.69391,182.0,0.08153,1.87378,0.18829,1.88321,-5.73819
2651980.79192,182.0,0.06443,1.89912,0.21647,1.91142,-6.5027
2652002.37794,182.0,0.05102,1.92559,0.25555,1.94247,-7.55967
2652029.62095,182.0,0.04042,1.94822,0.29904,1.97104,-8.72655
2652064.11697,182.0,0.03192,1.9743,0.33696,2.00285,-9.68537
2652107.664,182.0,0.02528,2.01576,0.37565,2.05046,-10.55638
2652162.72903,182.0,0.01999,2.07139,0.42308,2.11416,-11.54387
2666193.02097,183.0,20004.453,0.29841,-0.02776,0.2997,5.31529
2666193.16297,183.0,15829.126,0.30547,-0.00765,0.30557,1.43502
2666193.30497,183.0,12516.703,0.31403,0.01022,0.31419,-1.86428
2666193.44697,183.0,9909.4424,0.32054,0.02524,0.32153,-4.50204
2666193.61097,183.0,7835.48,0.32974,0.0378,0.3319,-6.53883
2666193.81197,183.0,6217.2461,0.3419,0.04887,0.34538,-8.13434
2666194.04997,183.0,4905.291,0.35182,0.06088,0.35705,-9.81808
2666194.28897,183.0,3881.2737,0.36413,0.0692,0.37064,-10.76031
2666194.52697,183.0,3070.9827,0.37526,0.07899,0.38348,-11.88658
2666194.76497,183.0,2430.7778,0.38963,0.08736,0.3993,-12.63738
2666195.00297,183.0,1923.1537,0.4058,0.09629,0.41707,-13.34842
2666195.24097,183.0,1522.4358,0.42036,0.10532,0.43335,-14.06588
2666195.47897,183.0,1203.8446,0.43813,0.11354,0.45261,-14.52857
2666195.71797,183.0,952.86591,0.45533,0.12459,0.47207,-15.30285
2666195.95597,183.0,754.27557,0.47436,0.1316,0.49227,-15.50569
2666196.19297,183.0,596.71857,0.49524,0.1398,0.5146,-15.76405
2666196.43097,183.0,471.96338,0.51532,0.14938,0.53653,-16.16617
2666196.66997,183.0,373.20856,0.5382,0.1572,0.56069,-16.28209
2666196.90797,183.0,295.47278,0.56223,0.16474,0.58587,-16.33104
2666197.14697,183.0,233.87738,0.58856,0.17251,0.61332,-16.3362
2666197.38497,183.0,185.05922,0.61541,0.18043,0.64131,-16.34032
2666197.62097,183.0,146.35823,0.6416,0.18893,0.66883,-16.40773
2666197.85697,183.0,115.77804,0.67115,0.19723,0.69953,-16.37687
2666198.09197,183.0,91.6721,0.70078,0.20482,0.73009,-16.29215
2666198.33697,183.0,72.51701,0.73287,0.21299,0.76319,-16.20532
2666198.56597,183.0,57.36816,0.76172,0.2195,0.79271,-16.07499
2666198.80197,183.0,45.3629,0.79461,0.22653,0.82627,-15.91199
2666199.03497,183.0,35.93134,0.82392,0.23659,0.85721,-16.02161
2666199.28497,183.0,28.40909,0.85471,0.24829,0.89005,-16.19807
2666199.49997,183.0,22.48202,0.88766,0.26319,0.92585,-16.51505
2666199.76397,183.0,17.79613,0.9227,0.28182,0.96478,-16.98399
2666200.01697,183.0,14.06813,0.95942,0.3063,1.00713,-17.70591
2666200.23297,183.0,11.1448,1.00553,0.33196,1.0589,-18.26967
2666200.49997,183.0,8.81772,1.06197,0.36041,1.12146,-18.7461
2666200.67797,183.0,6.97545,1.1225,0.37839,1.18456,-18.62862
2666200.89597,183.0,5.5173,1.19684,0.41071,1.26535,-18.94028
2666201.16597,183.0,4.36941,1.27451,0.40942,1.33866,-17.80892
2666201.50097,183.0,3.45686,1.36591,0.41666,1.42805,-16.96396
2666201.91897,183.0,2.73547,1.44068,0.40609,1.49681,-15.74173
2666202.44497,183.0,2.16054,1.51848,0.37501,1.5641,-13.8726
2666203.10397,183.0,1.70952,1.58833,0.34426,1.62521,-12.22926
2666203.93198,183.0,1.35352,1.64037,0.30958,1.66933,-10.68753
2666204.97498,183.0,1.07079,1.68098,0.27173,1.7028,-9.18239
2666206.28898,183.0,0.84734,1.71248,0.2377,1.72889,-7.90228
2666207.94498,183.0,0.67072,1.73755,0.20799,1.74996,-6.82593
2666210.03298,183.0,0.53067,1.75747,0.1851,1.76719,-6.01224
2666212.66998,183.0,0.41976,1.77215,0.1672,1.78002,-5.38978
2666216.00098,183.0,0.33183,1.78471,0.15381,1.79133,-4.92576
2666220.20699,183.0,0.26261,1.79728,0.14631,1.80322,-4.65388
2666225.51499,183.0,0.20791,1.81057,0.1458,1.81644,-4.60394
2666232.21999,183.0,0.16452,1.82326,0.15278,1.82965,-4.79004
2666240.696,183.0,0.13007,1.83271,0.16481,1.84011,-5.13849
2666251.386,183.0,0.10309,1.84232,0.17842,1.85094,-5.53168
2666264.90001,183.0,0.08153,1.85711,0.19368,1.86718,-5.95401
2666281.99802,183.0,0.06443,1.8774,0.21695,1.8899,-6.59167
2666303.58403,183.0,0.05102,1.90288,0.24733,1.91889,-7.40552
2666330.82605,183.0,0.04042,1.93044,0.28141,1.95084,-8.29378
2666365.32207,183.0,0.03192,1.96979,0.31665,1.99507,-9.13226
2666408.8691,183.0,0.02528,2.02651,0.36163,2.05853,-10.11776
2666463.93413,183.0,0.01999,2.09124,0.42606,2.1342,-11.51563
2680485.3662,184.0,20004.453,0.29947,-0.02776,0.30076,5.29509
2680485.5092,184.0,15829.126,0.3071,-0.00771,0.3072,1.43768
2680485.6512,184.0,12516.703,0.31462,0.00954,0.31476,-1.73733
2680485.7932,184.0,9909.4424,0.32175,0.0245,0.32268,-4.35459
2680485.9572,184.0,7835.48,0.33074,0.03732,0.33284,-6.43786
2680486.1582,184.0,6217.2461,0.34239,0.05044,0.34609,-8.37984
2680486.3962,184.0,4905.291,0.351,0.0603,0.35615,-9.74852
2680486.6352,184.0,3881.2737,0.36442,0.07017,0.37111,-10.89902
2680486.8732,184.0,3070.9827,0.37633,0.07844,0.38442,-11.77391
2680487.1112,184.0,2430.7778,0.39108,0.08909,0.4011,-12.83337
2680487.3492,184.0,1923.1537,0.40366,0.09705,0.41516,-13.51909
2680487.5872,184.0,1522.4358,0.41911,0.10644,0.43241,-14.2494
2680487.8252,184.0,1203.8446,0.43801,0.11446,0.45272,-14.64465
2680488.0642,184.0,952.86591,0.45441,0.12251,0.47063,-15.08817
2680488.3022,184.0,754.27557,0.47325,0.13056,0.49093,-15.4229
2680488.5392,184.0,596.71857,0.49399,0.1398,0.51339,-15.8019
2680488.7772,184.0,471.96338,0.51623,0.14807,0.53705,-16.00474
2680489.0162,184.0,373.20856,0.53795,0.15623,0.56018,-16.1937
2680489.2542,184.0,295.47278,0.56175,0.16485,0.58544,-16.35479
2680489.4932,184.0,233.87738,0.58818,0.172,0.61281,-16.30011
2680489.7312,184.0,185.05922,0.61474,0.18139,0.64094,-16.43983
2680489.9672,184.0,146.35823,0.64133,0.19012,0.66892,-16.51204
2680490.2032,184.0,115.77804,0.67131,0.19691,0.69959,-16.34805
2680490.4382,184.0,91.6721,0.70098,0.2047,0.73026,-16.27904
2680490.6832,184.0,72.51701,0.733,0.21147,0.7629,-16.09303
2680490.9122,184.0,57.36816,0.764,0.22058,0.79521,-16.10437
2680491.1492,184.0,45.3629,0.7953,0.22562,0.82668,-15.83807
2680491.3812,184.0,35.93134,0.82364,0.23458,0.8564,-15.89753
2680491.6312,184.0,28.40909,0.85538,0.24701,0.89033,-16.10723
2680491.8462,184.0,22.48202,0.88674,0.26305,0.92493,-16.52294
2680492.1112,184.0,17.79613,0.92244,0.28127,0.96437,-16.95773
2680492.3632,184.0,14.06813,0.96195,0.30599,1.00945,-17.64565
2680492.5792,184.0,11.1448,1.00671,0.33336,1.06047,-18.32184
2680492.8462,184.0,8.81772,1.0634,0.35998,1.12268,-18.70178
2680493.0242,184.0,6.97545,1.12119,0.38204,1.18449,-18.81603
2680493.2422,184.0,5.5173,1.19942,0.40986,1.26752,-18.86621
2680493.5122,184.0,4.36941,1.27181,0.41191,1.33685,-17.94602
2680493.8472,184.0,3.45686,1.36734,0.41633,1.42932,-16.93467
2680494.26521,184.0,2.73547,1.44261,0.40822,1.49926,-15.79999
2680494.79121,184.0,2.16054,1.51862,0.37777,1.5649,-13.96929
2680495.45021,184.0,1.70952,1.58872,0.34476,1.6257,-12.24356
2680496.27821,184.0,1.35352,1.64195,0.30948,1.67086,-10.67422
2680497.32121,184.0,1.07079,1.68267,0.27263,1.70461,-9.20331
2680498.63521,184.0,0.84734,1.71589,0.23617,1.73207,-7.83661
2680500.29121,184.0,0.67072,1.74156,0.20808,1.75395,-6.81321
2680502.37921,184.0,0.53067,1.76192,0.18565,1.77167,-6.0149
2680505.01621,184.0,0.41976,1.77664,0.16946,1.7847,-5.44846
2680508.34721,184.0,0.33183,1.78794,0.1577,1.79488,-5.04065
2680512.55322,184.0,0.26261,1.79853,0.14955,1.80474,-4.75335
2680517.86122,184.0,0.20791,1.80918,0.1468,1.81513,-4.63876
2680524.56622,184.0,0.16452,1.82116,0.15056,1.82737,-4.72613
2680533.04223,184.0,0.13007,1.83261,0.15885,1.83948,-4.95389
2680543.73223,184.0,0.10309,1.84602,0.17128,1.85395,-5.30098
2680557.24624,184.0,0.08153,1.86586,0.188,1.87531,-5.75356
2680574.34425,184.0,0.06443,1.89135,0.21569,1.90361,-6.50581
2680595.93027,184.0,0.05102,1.91918,0.25462,1.936,-7.5573
2680623.17328,184.0,0.04042,1.94242,0.29901,1.96529,-8.75129
2680657.6693,184.0,0.03192,1.96861,0.33915,1.99761,-9.77494
2680701.21633,184.0,0.02528,2.0088,0.3766,2.0438,-10.61832
2680756.28136,184.0,0.01999,2.06492,0.42352,2.10791,-11.59071
2694773.07119,185.0,20004.453,0.30111,-0.0275,0.30236,5.21906
2694773.21319,185.0,15829.126,0.3076,-0.00741,0.30769,1.37915
2694773.35619,185.0,12516.703,0.31538,0.00971,0.31553,-1.76375
2694773.49819,185.0,9909.4424,0.32288,0.02456,0.32381,-4.35065
2694773.66219,185.0,7835.48,0.3331,0.03788,0.33525,-6.48695
2694773.86319,185.0,6217.2461,0.34225,0.04842,0.34565,-8.05219
2694774.10119,185.0,4905.291,0.35274,0.06129,0.35803,-9.85669
2694774.33919,185.0,3881.2737,0.36509,0.06969,0.37168,-10.80649
2694774.57719,185.0,3070.9827,0.37739,0.07965,0.3857,-11.91763
2694774.81619,185.0,2430.7778,0.38962,0.08909,0.39967,-12.87958
2694775.05419,185.0,1923.1537,0.40639,0.09662,0.41772,-13.37422
2694775.2922,185.0,1522.4358,0.42074,0.10516,0.43368,-14.03262
2694775.5302,185.0,1203.8446,0.43642,0.11492,0.4513,-14.75249
2694775.7692,185.0,952.86591,0.45621,0.12309,0.47253,-15.09984
2694776.0072,185.0,754.27557,0.47408,0.13259,0.49227,-15.62548
2694776.2442,185.0,596.71857,0.49445,0.14067,0.51407,-15.8811
2694776.4822,185.0,471.96338,0.51574,0.1499,0.53708,-16.207
2694776.7212,185.0,373.20856,0.53892,0.15609,0.56107,-16.15322
2694776.9582,185.0,295.47278,0.56421,0.16431,0.58765,-16.23636
2694777.1982,185.0,233.87738,0.58878,0.17348,0.6138,-16.41742
2694777.4362,185.0,185.05922,0.61535,0.18203,0.64171,-16.47883
2694777.6722,185.0,146.35823,0.6432,0.18928,0.67047,-16.39817
2694777.9082,185.0,115.77804,0.67155,0.19715,0.69989,-16.36123
2694778.1432,185.0,91.6721,0.70115,0.20545,0.73063,-16.33169
2694778.3882,185.0,72.51701,0.7327,0.21311,0.76306,-16.2173
2694778.6172,185.0,57.36816,0.76387,0.22033,0.79501,-16.08958
2694778.8542,185.0,45.3629,0.79583,0.22864,0.82803,-16.02945
2694779.0862,185.0,35.93134,0.82549,0.23635,0.85865,-15.97699
2694779.3362,185.0,28.40909,0.85658,0.24749,0.89162,-16.11516
2694779.5512,185.0,22.48202,0.88859,0.2631,0.92672,-16.49309
2694779.8162,185.0,17.79613,0.92329,0.28211,0.96543,-16.99048
2694780.0682,185.0,14.06813,0.96024,0.30516,1.00756,-17.63022
2694780.2842,185.0,11.1448,1.00445,0.33118,1.05764,-18.24828
2694780.5512,185.0,8.81772,1.05993,0.36097,1.11971,-18.80679
2694780.7302,185.0,6.97545,1.13238,0.38256,1.19526,-18.66706
2694780.9482,185.0,5.5173,1.19158,0.40499,1.25852,-18.77163
2694781.2172,185.0,4.36941,1.28377,0.41352,1.34872,-17.85466
2694781.5522,185.0,3.45686,1.36226,0.42416,1.42676,-17.29469
2694781.9712,185.0,2.73547,1.44288,0.40319,1.49815,-15.61209
2694782.4962,185.0,2.16054,1.5268,0.3799,1.57335,-13.97267
2694783.1552,185.0,1.70952,1.59271,0.35068,1.63086,-12.41734
2694783.9842,185.0,1.35352,1.64372,0.31207,1.67308,-10.75015
2694785.0272,185.0,1.07079,1.68679,0.27367,1.70885,-9.21537
2694786.3402,185.0,0.84734,1.72077,0.23983,1.73741,-7.93436
2694787.9962,185.0,0.67072,1.74586,0.2104,1.75849,-6.87177
2694790.0852,185.0,0.53067,1.76444,0.18648,1.77427,-6.03299
2694792.72221,185.0,0.41976,1.77987,0.16786,1.78777,-5.38763
2694796.05321,185.0,0.33183,1.79422,0.15491,1.80089,-4.93461
2694800.25921,185.0,0.26261,1.80797,0.14878,1.81408,-4.70419
2694805.56721,185.0,0.20791,1.81913,0.14984,1.82529,-4.70886
2694812.27122,185.0,0.16452,1.82814,0.15558,1.83475,-4.8643
2694820.74822,185.0,0.13007,1.83739,0.16315,1.84462,-5.07419
2694831.43823,185.0,0.10309,1.85034,0.17425,1.85852,-5.37976
2694844.95224,185.0,0.08153,1.86794,0.19232,1.87781,-5.87843
2694862.04925,185.0,0.06443,1.8888,0.21788,1.90133,-6.58033
2694883.63626,185.0,0.05102,1.90988,0.24613,1.92568,-7.34324
2694910.87828,185.0,0.04042,1.94309,0.27615,1.96262,-8.08863
2694945.3743,185.0,0.03192,1.99116,0.31829,2.01644,-9.08193
2694988.92132,185.0,0.02528,2.04477,0.3772,2.07927,-10.45186
2695043.98636,185.0,0.01999,2.09245,0.44522,2.13929,-12.01183
2709063.92941,186.0,20004.453,0.2994,-0.02902,0.3008,5.53636
2709064.07241,186.0,15829.126,0.30737,-0.00852,0.30749,1.58857
2709064.21441,186.0,12516.703,0.31487,0.01083,0.31505,-1.9698
2709064.35641,186.0,9909.4424,0.32197,0.0256,0.32298,-4.54627
2709064.52041,186.0,7835.48,0.33369,0.03753,0.33579,-6.41662
2709064.72141,186.0,6217.2461,0.34278,0.05001,0.34641,-8.30089
2709064.95941,186.0,4905.291,0.35225,0.05948,0.35723,-9.58413
2709065.19841,186.0,3881.2737,0.36534,0.07,0.37198,-10.84659
2709065.43641,186.0,3070.9827,0.37661,0.07937,0.38489,-11.90088
2709065.67441,186.0,2430.7778,0.38972,0.08862,0.39967,-12.8113
2709065.91241,186.0,1923.1537,0.4056,0.09701,0.41704,-13.45045
2709066.15041,186.0,1522.4358,0.42059,0.10573,0.43367,-14.11082
2709066.38841,186.0,1203.8446,0.43746,0.11425,0.45214,-14.63684
2709066.62641,186.0,952.86591,0.45531,0.12294,0.47161,-15.11058
2709066.86541,186.0,754.27557,0.47506,0.13182,0.49301,-15.5084
2709067.10241,186.0,596.71857,0.49498,0.14056,0.51455,-15.85299
2709067.34041,186.0,471.96338,0.5175,0.14904,0.53853,-16.06603
2709067.57941,186.0,373.20856,0.53882,0.15555,0.56082,-16.10228
2709067.81641,186.0,295.47278,0.56274,0.16457,0.58632,-16.30147
2709068.05641,186.0,233.87738,0.58899,0.17344,0.614,-16.40835
2709068.29442,186.0,185.05922,0.61482,0.18188,0.64116,-16.47989
2709068.53042,186.0,146.35823,0.64238,0.18778,0.66926,-16.29471
2709068.76642,186.0,115.77804,0.67144,0.19868,0.70022,-16.48373
2709069.00142,186.0,91.6721,0.70082,0.20424,0.72997,-16.24771
2709069.24642,186.0,72.51701,0.73266,0.21215,0.76275,-16.14901
2709069.47542,186.0,57.36816,0.7634,0.21959,0.79436,-16.04788
2709069.71242,186.0,45.3629,0.79545,0.22755,0.82735,-15.96375
2709069.94442,186.0,35.93134,0.82455,0.23679,0.85788,-16.02281
2709070.19442,186.0,28.40909,0.85384,0.24723,0.88891,-16.14823
2709070.40942,186.0,22.48202,0.88917,0.26365,0.92743,-16.51563
2709070.67442,186.0,17.79613,0.92267,0.2815,0.96465,-16.96667
2709070.92642,186.0,14.06813,0.96319,0.3057,1.01054,-17.6087
2709071.14242,186.0,11.1448,1.01026,0.33293,1.0637,-18.23965
2709071.40942,186.0,8.81772,1.06397,0.35846,1.12274,-18.61905
2709071.58742,186.0,6.97545,1.12259,0.38806,1.18777,-19.06914
2709071.80642,186.0,5.5173,1.2061,0.40631,1.2727,-18.61765
2709072.07542,186.0,4.36941,1.27305,0.41995,1.34052,-18.25643
2709072.41042,186.0,3.45686,1.36481,0.41398,1.42621,-16.87366
2709072.82942,186.0,2.73547,1.44865,0.4094,1.50539,-15.7806
2709073.35442,186.0,2.16054,1.52058,0.38244,1.56793,-14.11754
2709074.01342,186.0,1.70952,1.5897,0.34547,1.6268,-12.26073
2709074.84142,186.0,1.35352,1.64628,0.31014,1.67524,-10.66868
2709075.88442,186.0,1.07079,1.68795,0.2752,1.71023,-9.25982
2709077.19842,186.0,0.84734,1.7194,0.24092,1.73619,-7.97633
2709078.85442,186.0,0.67072,1.74422,0.2113,1.75697,-6.90721
2709080.94342,186.0,0.53067,1.76346,0.18659,1.77331,-6.04003
2709083.57942,186.0,0.41976,1.77959,0.1682,1.78752,-5.39937
2709086.91143,186.0,0.33183,1.79216,0.15635,1.79896,-4.98584
2709091.11643,186.0,0.26261,1.80335,0.14813,1.80943,-4.69584
2709096.42543,186.0,0.20791,1.81587,0.14547,1.82169,-4.58033
2709103.12944,186.0,0.16452,1.8301,0.14992,1.83623,-4.68311
2709111.60644,186.0,0.13007,1.84331,0.16256,1.85047,-5.03991
2709122.29645,186.0,0.10309,1.85437,0.18036,1.86312,-5.55517
2709135.81046,186.0,0.08153,1.86597,0.19941,1.87659,-6.09986
2709152.90747,186.0,0.06443,1.88265,0.22254,1.89575,-6.74146
2709174.49448,186.0,0.05102,1.90942,0.2474,1.92538,-7.38255
2709201.73749,186.0,0.04042,1.9394,0.28358,1.96003,-8.31892
2709236.23252,186.0,0.03192,1.9734,0.32321,1.99969,-9.30147
2709279.78054,186.0,0.02528,2.02044,0.36291,2.05278,-10.18285
2709334.84557,186.0,0.01999,2.08721,0.41225,2.12753,-11.17271
2723355.00823,187.0,20004.453,0.29997,-0.02941,0.30141,5.59897
2723355.15023,187.0,15829.126,0.30713,-0.00882,0.30726,1.64515
2723355.29223,187.0,12516.703,0.31475,0.00867,0.31487,-1.57832
