Repository: SebaVillagra00/ICM2985-SOH-IPRE

## Data University of Cambridge (EIS Cambridge)
Data publicada en "Identifying degradation patterns of lithium ion batteries from impedance spectroscopy using machine learning" (Zhang, Tang, Zhang, Wang, Stimming & Lee, 2020) https://www.nature.com/articles/s41467-020-15235-7.

Carpeta contiene:
* Paper de Nature Comunications (IF: 16.6).
* Data frames para IOS.
* Data frames para Windows.

Cada Data frame está contenido en un archivo .txt con las siguientes columnas:
* time/s: tiempo en que se mide la muestra.
* cycle number: ciclo de carga de la batería.
* freq/Hz: frecuencia de la señal de input.
* Re(Z)/Ohm: Parte resistiva de la impedancia.
* Im(Z)/Ohm: Parte reactiva de la impedancia.

File: EIS Cambridge/csvEIS/EIS_state_VIII_25C06.csv (part 17 of 20)
time/s,cycle number,freq/Hz,Re(Z)/Ohm,-Im(Z)/Ohm,|Z|/Ohm,Phase(Z)/deg
2531001.32595,176.0,1923.1537,0.45093,0.07193,0.45663,-9.0634
2531001.56395,176.0,1522.4358,0.45857,0.08836,0.46701,-10.90602
2531001.80195,176.0,1203.8446,0.47241,0.08169,0.47942,-9.81067
2531002.04095,176.0,952.86591,0.48097,0.08487,0.4884,-10.00687
2531002.27895,176.0,754.27557,0.49725,0.1047,0.50815,-11.89027
2531002.73595,176.0,596.71857,0.49843,0.10058,0.50848,-11.40919
2531002.97395,176.0,471.96338,0.52168,0.10367,0.53188,-11.23926
2531003.21295,176.0,373.20856,0.54188,0.11239,0.55341,-11.7171
2531003.44995,176.0,295.47278,0.54362,0.12189,0.55712,-12.63825
2531003.68995,176.0,233.87738,0.56383,0.12559,0.57765,-12.55702
2531003.92795,176.0,185.05922,0.57961,0.13472,0.59506,-13.08472
2531004.16395,176.0,146.35823,0.61071,0.1348,0.62541,-12.44699
2531004.39995,176.0,115.77804,0.62982,0.13943,0.64506,-12.48264
2531004.63495,176.0,91.6721,0.6434,0.14865,0.66035,-13.00958
2531004.87995,176.0,72.51701,0.67802,0.15321,0.69511,-12.73338
2531005.10895,176.0,57.36816,0.702,0.19079,0.72747,-15.20453
2531005.34595,176.0,45.3629,0.72856,0.20217,0.75609,-15.50896
2531005.57795,176.0,35.93134,0.73331,0.17496,0.75389,-13.419
2531005.82795,176.0,28.40909,0.7929,0.20467,0.81889,-14.47361
2531006.04295,176.0,22.48202,0.81457,0.20509,0.83999,-14.1318
2531006.30795,176.0,17.79613,0.80762,0.21418,0.83554,-14.85271
2531006.55995,176.0,14.06813,0.84667,0.31793,0.9044,-20.5813
2531006.77595,176.0,11.1448,0.90058,0.23908,0.93178,-14.86756
2531007.04295,176.0,8.81772,0.99444,0.37365,1.06232,-20.59329
2531007.22095,176.0,6.97545,0.94681,0.38245,1.02114,-21.99557
2531007.43995,176.0,5.5173,1.01085,0.26773,1.04571,-14.83431
2531007.70895,176.0,4.36941,1.2073,0.24208,1.23133,-11.33847
2531008.04395,176.0,3.45686,1.34595,0.36836,1.39544,-15.30604
2531008.46295,176.0,2.73547,1.31436,0.48682,1.40162,-20.32406
2531008.98795,176.0,2.16054,1.19316,0.47151,1.28295,-21.56264
2531009.64696,176.0,1.70952,1.10789,0.30751,1.14978,-15.51296
2531010.47596,176.0,1.35352,1.1526,0.08054,1.15541,-3.9973
2531011.51796,176.0,1.07079,1.33648,-0.08032,1.3389,3.43933
2531012.83196,176.0,0.84734,1.57432,-0.08306,1.57651,3.02015
2531014.48796,176.0,0.67072,1.73661,0.05382,1.73745,-1.775
2531016.57696,176.0,0.53067,1.76074,0.31358,1.78845,-10.09837
2531019.21296,176.0,0.41976,1.58627,0.53307,1.67344,-18.57514
2531022.54496,176.0,0.33183,1.30126,0.58575,1.42702,-24.23463
2531026.74997,176.0,0.26261,1.0522,0.4425,1.14146,-22.80899
2531032.05797,176.0,0.20791,0.97214,0.19264,0.99105,-11.20844
2531038.76297,176.0,0.16452,1.07359,-0.02549,1.0739,1.35991
2531047.23898,176.0,0.13007,1.27892,-0.10773,1.28345,4.81482
2531057.92898,176.0,0.10309,1.47541,-0.04839,1.4762,1.87845
2531071.44299,176.0,0.08153,1.59517,0.09152,1.5978,-3.28375
2531088.541,176.0,0.06443,1.63434,0.22616,1.64991,-7.87842
2531110.12701,176.0,0.05102,1.62604,0.35345,1.66401,-12.26352
2531137.37003,176.0,0.04042,1.59032,0.4261,1.64641,-14.9992
2531171.86605,176.0,0.03192,1.56674,0.44381,1.62838,-15.81598
2531215.41308,176.0,0.02528,1.5891,0.42408,1.64471,-14.94211
2531270.47911,176.0,0.01999,1.66669,0.39999,1.71402,-13.49537
2545207.37702,177.0,20004.453,0.37215,-0.02614,0.37307,4.01734
2545207.52002,177.0,15829.126,0.37959,-0.00898,0.3797,1.35503
2545207.78002,177.0,12516.703,0.38723,0.01542,0.38754,-2.28025
2545207.92202,177.0,9909.4424,0.3945,0.0277,0.39547,-4.01707
2545208.08702,177.0,7835.48,0.40094,0.03014,0.40207,-4.29918
2545208.28702,177.0,6217.2461,0.40227,0.04137,0.40439,-5.87101
2545208.52602,177.0,4905.291,0.42123,0.05003,0.42419,-6.77286
2545208.76402,177.0,3881.2737,0.41537,0.0554,0.41905,-7.59673
2545209.00202,177.0,3070.9827,0.42914,0.06976,0.43477,-9.23344
2545209.24002,177.0,2430.7778,0.43023,0.06908,0.43574,-9.12134
2545209.47902,177.0,1923.1537,0.45093,0.07974,0.45792,-10.0281
2545209.71602,177.0,1522.4358,0.45044,0.08635,0.45864,-10.85147
2545209.95502,177.0,1203.8446,0.47309,0.09232,0.48201,-11.04266
2545210.19302,177.0,952.86591,0.48713,0.0928,0.49589,-10.7853
2545210.43202,177.0,754.27557,0.4858,0.10514,0.49705,-12.21152
2545210.88803,177.0,596.71857,0.50894,0.09704,0.51811,-10.79511
2545211.12603,177.0,471.96338,0.52444,0.11308,0.5365,-12.16789
2545211.36503,177.0,373.20856,0.54032,0.12342,0.55423,-12.86633
2545211.60303,177.0,295.47278,0.55369,0.11567,0.56564,-11.79946
2545211.84203,177.0,233.87738,0.57351,0.12165,0.58627,-11.97543
2545212.08003,177.0,185.05922,0.58895,0.12847,0.6028,-12.30523
2545212.31603,177.0,146.35823,0.61888,0.14531,0.63571,-13.21382
2545212.55303,177.0,115.77804,0.64108,0.14796,0.65794,-12.99642
2545212.78703,177.0,91.6721,0.65927,0.14864,0.67582,-12.70537
2545213.03203,177.0,72.51701,0.6856,0.17156,0.70673,-14.04852
2545213.26103,177.0,57.36816,0.67909,0.18087,0.70276,-14.9141
2545213.49803,177.0,45.3629,0.70076,0.19654,0.7278,-15.66717
2545213.73003,177.0,35.93134,0.76204,0.1865,0.78453,-13.75184
2545213.98103,177.0,28.40909,0.77689,0.23756,0.8124,-17.00298
2545214.19503,177.0,22.48202,0.82098,0.24589,0.85701,-16.67309
2545214.46003,177.0,17.79613,0.85762,0.22815,0.88745,-14.89704
2545214.71203,177.0,14.06813,0.81222,0.26153,0.85329,-17.84853
2545214.92803,177.0,11.1448,0.95786,0.28724,1.0,-16.69275
2545215.19603,177.0,8.81772,0.8972,0.3583,0.9661,-21.76918
2545215.37403,177.0,6.97545,0.95691,0.27448,0.9955,-16.00503
2545215.59203,177.0,5.5173,1.14741,0.26857,1.17842,-13.1739
2545215.86103,177.0,4.36941,1.24171,0.41613,1.30958,-18.52735
2545216.19603,177.0,3.45686,1.17464,0.48572,1.27111,-22.46509
2545216.61503,177.0,2.73547,1.09557,0.39433,1.16438,-19.79544
2545217.14003,177.0,2.16054,1.12387,0.20379,1.14219,-10.27762
2545217.79903,177.0,1.70952,1.28775,0.04241,1.28844,-1.88613
2545218.62803,177.0,1.35352,1.51679,0.01885,1.5169,-0.71193
2545219.67103,177.0,1.07079,1.68316,0.15317,1.69011,-5.19975
2545220.98503,177.0,0.84734,1.68853,0.37049,1.7287,-12.37537
2545222.64003,177.0,0.67072,1.54544,0.52904,1.63348,-18.89742
2545224.72803,177.0,0.53067,1.26869,0.55969,1.38666,-23.80507
2545227.36503,177.0,0.41976,1.0272,0.3947,1.10042,-21.01901
2545230.69604,177.0,0.33183,0.95161,0.11147,0.95812,-6.68127
2545234.90204,177.0,0.26261,1.07389,-0.13382,1.0822,7.10311
2545240.21004,177.0,0.20791,1.32201,-0.22688,1.34134,9.73818
2545246.91405,177.0,0.16452,1.55733,-0.13581,1.56325,4.98403
2545255.39105,177.0,0.13007,1.67467,0.06597,1.67597,-2.25572
2545266.08106,177.0,0.10309,1.65413,0.26759,1.67563,-9.18923
2545279.59507,177.0,0.08153,1.55562,0.38789,1.60325,-14.00113
2545296.69308,177.0,0.06443,1.47639,0.4166,1.53404,-15.7578
2545318.27909,177.0,0.05102,1.41951,0.38614,1.4711,-15.21751
2545345.52211,177.0,0.04042,1.43048,0.33355,1.46886,-13.12517
2545380.01713,177.0,0.03192,1.50322,0.28732,1.53043,-10.82081
2545423.56515,177.0,0.02528,1.62615,0.26896,1.64825,-9.39142
2545478.63018,177.0,0.01999,1.7813,0.29622,1.80576,-9.44158
2559420.60174,178.0,20004.453,0.37317,-0.02691,0.37414,4.12513
2559420.74474,178.0,15829.126,0.3786,-0.0082,0.37868,1.24071
2559420.88674,178.0,12516.703,0.39029,0.00725,0.39036,-1.06347
2559421.14674,178.0,9909.4424,0.3931,0.02607,0.39396,-3.79386
2559421.31174,178.0,7835.48,0.40435,0.03004,0.40546,-4.24882
2559421.51174,178.0,6217.2461,0.40529,0.04507,0.40779,-6.34477
2559421.75074,178.0,4905.291,0.41078,0.05188,0.41404,-7.1976
2559421.98874,178.0,3881.2737,0.43195,0.06032,0.43614,-7.95036
2559422.22674,178.0,3070.9827,0.43444,0.05634,0.43807,-7.38921
2559422.46474,178.0,2430.7778,0.43697,0.06164,0.44129,-8.02898
2559422.70274,178.0,1923.1537,0.45156,0.08206,0.45896,-10.29973
2559422.94074,178.0,1522.4358,0.44939,0.08221,0.45685,-10.36631
2559423.17874,178.0,1203.8446,0.47447,0.09473,0.48383,-11.29051
2559423.41774,178.0,952.86591,0.49167,0.08996,0.49983,-10.36914
2559423.65574,178.0,754.27557,0.48836,0.10854,0.50027,-12.53032
2559423.89374,178.0,596.71857,0.5093,0.09196,0.51753,-10.23558
2559424.34974,178.0,471.96338,0.51213,0.11682,0.52528,-12.85005
2559424.58874,178.0,373.20856,0.52629,0.11942,0.53967,-12.78446
2559424.82674,178.0,295.47278,0.56104,0.12764,0.57538,-12.81706
2559425.06574,178.0,233.87738,0.57832,0.13832,0.59463,-13.45109
2559425.30374,178.0,185.05922,0.60078,0.14111,0.61713,-13.21841
2559425.53974,178.0,146.35823,0.60446,0.15447,0.62388,-14.3353
2559425.77674,178.0,115.77804,0.62777,0.16286,0.64855,-14.54382
2559426.01074,178.0,91.6721,0.65671,0.17005,0.67837,-14.51749
2559426.25574,178.0,72.51701,0.66377,0.18069,0.68793,-15.22749
2559426.48474,178.0,57.36816,0.6884,0.15487,0.7056,-12.67891
2559426.72174,178.0,45.3629,0.7047,0.16535,0.72384,-13.20474
2559426.95374,178.0,35.93134,0.75127,0.22092,0.78308,-16.3865
2559427.20374,178.0,28.40909,0.73621,0.22201,0.76896,-16.78133
2559427.41874,178.0,22.48202,0.76956,0.26053,0.81246,-18.70333
2559427.68374,178.0,17.79613,0.84534,0.28947,0.89353,-18.90287
2559427.93574,178.0,14.06813,0.8695,0.22448,0.89801,-14.47631
2559428.15174,178.0,11.1448,0.90551,0.36016,0.97451,-21.68999
2559428.41874,178.0,8.81772,0.90525,0.26029,0.94193,-16.04197
2559428.59674,178.0,6.97545,1.0752,0.27436,1.10965,-14.3145
2559428.81474,178.0,5.5173,1.14027,0.43549,1.2206,-20.90263
2559429.08474,178.0,4.36941,1.05787,0.45692,1.15233,-23.36067
2559429.41974,178.0,3.45686,1.04572,0.32209,1.0942,-17.11902
2559429.83774,178.0,2.73547,1.18262,0.1596,1.19334,-7.68591
2559430.36274,178.0,2.16054,1.41719,0.11798,1.42209,-4.75885
2559431.02274,178.0,1.70952,1.59435,0.23468,1.61153,-8.3737
2559431.85074,178.0,1.35352,1.60797,0.42229,1.66249,-14.71485
2559432.89374,178.0,1.07079,1.44648,0.54904,1.54717,-20.78529
2559434.20774,178.0,0.84734,1.20166,0.51117,1.30586,-23.04424
2559435.86274,178.0,0.67072,1.03194,0.3384,1.08601,-18.15586
2559437.95175,178.0,0.53067,0.9971,0.04373,0.99806,-2.51149
2559440.58875,178.0,0.41976,1.16165,-0.20213,1.17911,9.87077
2559443.91975,178.0,0.33183,1.443,-0.26972,1.46799,10.58731
2559448.12575,178.0,0.26261,1.69006,-0.13082,1.69512,4.42614
2559453.43375,178.0,0.20791,1.78469,0.13351,1.78967,-4.2784
2559460.13876,178.0,0.16452,1.69484,0.38261,1.73749,-12.72123
2559468.61476,178.0,0.13007,1.49518,0.49736,1.57573,-18.39917
2559479.30477,178.0,0.10309,1.31911,0.46004,1.39703,-19.22612
2559492.81878,178.0,0.08153,1.24742,0.34387,1.29395,-15.41159
2559509.91679,178.0,0.06443,1.28358,0.25022,1.30774,-11.03086
2559531.5028,178.0,0.05102,1.37919,0.1803,1.39093,-7.4479
2559558.74582,178.0,0.04042,1.51469,0.16202,1.52333,-6.10539
2559593.24184,178.0,0.03192,1.66714,0.2004,1.67914,-6.85451
2559636.78886,178.0,0.02528,1.80702,0.29522,1.83098,-9.2785
2559691.8539,178.0,0.01999,1.9042,0.42223,1.95045,-12.50235
2573648.76496,179.0,20004.453,0.3702,-0.0283,0.37128,4.37194
2573648.90796,179.0,15829.126,0.38672,-0.00479,0.38675,0.70939
2573649.04996,179.0,12516.703,0.3915,0.012,0.39169,-1.75506
2573649.19196,179.0,9909.4424,0.40071,0.02475,0.40147,-3.53422
2573649.49996,179.0,7835.48,0.40209,0.02903,0.40314,-4.1289
2573649.70096,179.0,6217.2461,0.40515,0.04419,0.40755,-6.22413
2573649.93896,179.0,4905.291,0.42651,0.04818,0.42922,-6.44452
2573650.17696,179.0,3881.2737,0.41864,0.05502,0.42224,-7.48771
2573650.41496,179.0,3070.9827,0.43428,0.0719,0.44019,-9.40048
2573650.65296,179.0,2430.7778,0.43328,0.06667,0.43838,-8.74781
2573650.89196,179.0,1923.1537,0.45284,0.08214,0.46023,-10.28074
2573651.12896,179.0,1522.4358,0.45105,0.08639,0.45925,-10.84272
2573651.36796,179.0,1203.8446,0.47663,0.09293,0.4856,-11.03231
2573651.60596,179.0,952.86591,0.49165,0.09263,0.5003,-10.66963
2573651.84496,179.0,754.27557,0.48923,0.10721,0.50083,-12.3606
2573652.08196,179.0,596.71857,0.51316,0.09346,0.5216,-10.32158
2573652.53796,179.0,471.96338,0.50812,0.11202,0.52033,-12.43256
2573652.77696,179.0,373.20856,0.52612,0.11425,0.53839,-12.25213
2573653.01496,179.0,295.47278,0.55518,0.13231,0.57073,-13.40494
2573653.25396,179.0,233.87738,0.57076,0.14193,0.58814,-13.96438
2573653.49196,179.0,185.05922,0.59396,0.14805,0.61214,-13.99595
2573653.72897,179.0,146.35823,0.5974,0.14889,0.61567,-13.99455
2573653.96497,179.0,115.77804,0.61826,0.15926,0.63845,-14.44496
2573654.19897,179.0,91.6721,0.64398,0.17176,0.66649,-14.93442
2573654.44497,179.0,72.51701,0.65373,0.16785,0.67494,-14.40018
2573654.67397,179.0,57.36816,0.70498,0.15673,0.7222,-12.53395
2573654.90997,179.0,45.3629,0.72278,0.16263,0.74085,-12.68057
2573655.14297,179.0,35.93134,0.72614,0.22055,0.75889,-16.89485
2573655.39297,179.0,28.40909,0.73704,0.19362,0.76205,-14.71931
2573655.60797,179.0,22.48202,0.75213,0.22781,0.78587,-16.85056
2573655.87297,179.0,17.79613,0.80233,0.29136,0.85359,-19.95824
2573656.12497,179.0,14.06813,0.90491,0.25333,0.9397,-15.63939
2573656.34097,179.0,11.1448,0.85098,0.33594,0.91489,-21.54234
2573656.60797,179.0,8.81772,0.96957,0.2482,1.00083,-14.35885
2573656.78597,179.0,6.97545,1.09955,0.35935,1.15678,-18.09842
2573657.00397,179.0,5.5173,1.03726,0.45344,1.13204,-23.61284
2573657.27397,179.0,4.36941,1.00609,0.35656,1.06741,-19.51439
2573657.60897,179.0,3.45686,1.12724,0.21003,1.14664,-10.55428
2573658.02697,179.0,2.73547,1.35596,0.17274,1.36692,-7.26013
2573658.55297,179.0,2.16054,1.52897,0.29296,1.55678,-10.84692
2573659.21197,179.0,1.70952,1.53018,0.46271,1.59861,-16.82472
2573660.03997,179.0,1.35352,1.3737,0.54734,1.47872,-21.72437
2573661.08297,179.0,1.07079,1.16288,0.46372,1.25193,-21.74071
2573662.39697,179.0,0.84734,1.03804,0.22977,1.06316,-12.48139
2573664.05297,179.0,0.67072,1.06975,-0.01918,1.06993,1.02729
2573666.14197,179.0,0.53067,1.28138,-0.2205,1.30022,9.76393
2573668.77797,179.0,0.41976,1.56556,-0.22516,1.58167,8.18423
2573672.10998,179.0,0.33183,1.77945,-0.02973,1.77969,0.95719
2573676.31498,179.0,0.26261,1.80579,0.26104,1.82456,-8.22559
2573681.62398,179.0,0.20791,1.64155,0.49577,1.71478,-16.80488
2573688.32799,179.0,0.16452,1.39111,0.55957,1.49944,-21.91226
2573696.80499,179.0,0.13007,1.1971,0.45673,1.28126,-20.88321
2573707.495,179.0,0.10309,1.14667,0.28361,1.18122,-13.89254
2573721.00901,179.0,0.08153,1.22462,0.14841,1.23358,-6.9097
2573738.10602,179.0,0.06443,1.3529,0.10503,1.35697,-4.43909
2573759.69303,179.0,0.05102,1.50469,0.11249,1.50888,-4.27559
2573786.93504,179.0,0.04042,1.64761,0.18072,1.65749,-6.25964
2573821.43107,179.0,0.03192,1.76055,0.29406,1.78494,-9.48254
2573864.97909,179.0,0.02528,1.82175,0.41878,1.86926,-12.94616
2573920.04412,179.0,0.01999,1.84468,0.51551,1.91536,-15.61347
2587873.07036,180.0,20004.453,0.36981,-0.02611,0.37073,4.03801
2587873.21336,180.0,15829.126,0.37562,-0.00845,0.37571,1.28942
2587873.35536,180.0,12516.703,0.38723,0.00798,0.38731,-1.1804
2587873.61536,180.0,9909.4424,0.3966,0.01868,0.39704,-2.69616
2587873.78036,180.0,7835.48,0.40515,0.03906,0.40703,-5.50714
2587873.98036,180.0,6217.2461,0.41025,0.04729,0.41296,-6.5753
2587874.21936,180.0,4905.291,0.41247,0.04401,0.41481,-6.08975
2587874.45736,180.0,3881.2737,0.42151,0.06337,0.42624,-8.55019
2587874.69536,180.0,3070.9827,0.43743,0.06219,0.44182,-8.09155
2587874.93336,180.0,2430.7778,0.43534,0.07639,0.44199,-9.95206
2587875.17236,180.0,1923.1537,0.45244,0.07035,0.45787,-8.83783
2587875.40936,180.0,1522.4358,0.45966,0.08632,0.46769,-10.63556
2587875.64836,180.0,1203.8446,0.47428,0.07983,0.48095,-9.55413
2587875.88636,180.0,952.86591,0.48136,0.08247,0.48837,-9.72143
2587876.12536,180.0,754.27557,0.49811,0.10638,0.50935,-12.05555
2587876.36236,180.0,596.71857,0.49911,0.09405,0.50789,-10.67165
2587876.81836,180.0,471.96338,0.51536,0.11653,0.52837,-12.74088
2587877.05836,180.0,373.20856,0.5264,0.12153,0.54025,-13.00011
2587877.29536,180.0,295.47278,0.56143,0.12443,0.57506,-12.49668
2587877.53436,180.0,233.87738,0.57715,0.13366,0.59243,-13.03874
2587877.77336,180.0,185.05922,0.59727,0.13772,0.61294,-12.98409
2587878.00936,180.0,146.35823,0.60528,0.1525,0.6242,-14.14111
2587878.24536,180.0,115.77804,0.62761,0.16222,0.64823,-14.49268
2587878.47936,180.0,91.6721,0.65512,0.16759,0.67622,-14.34924
2587878.72536,180.0,72.51701,0.66455,0.17885,0.6882,-15.06316
2587878.95436,180.0,57.36816,0.68297,0.1548,0.7003,-12.77105
2587879.19136,180.0,45.3629,0.69979,0.16582,0.71917,-13.33083
2587879.42336,180.0,35.93134,0.74889,0.217,0.77969,-16.15955
2587879.67336,180.0,28.40909,0.73374,0.22112,0.76634,-16.77103
2587879.88836,180.0,22.48202,0.76965,0.26023,0.81245,-18.68119
2587880.15336,180.0,17.79613,0.84223,0.28513,0.88919,-18.70317
2587880.40536,180.0,14.06813,0.86241,0.22345,0.89088,-14.52612
2587880.62136,180.0,11.1448,0.90377,0.35559,0.97121,-21.47751
2587880.88836,180.0,8.81772,0.9012,0.26377,0.93901,-16.3141
2587881.06636,180.0,6.97545,1.06677,0.27375,1.10134,-14.39256
2587881.28536,180.0,5.5173,1.13806,0.42955,1.21642,-20.67874
2587881.55436,180.0,4.36941,1.06157,0.45661,1.1556,-23.27408
2587881.88936,180.0,3.45686,1.04581,0.33043,1.09677,-17.53439
2587882.30836,180.0,2.73547,1.17327,0.17101,1.18566,-8.29278
2587882.83336,180.0,2.16054,1.39845,0.11868,1.40348,-4.85068
2587883.49237,180.0,1.70952,1.58172,0.22213,1.59725,-7.99425
2587884.32137,180.0,1.35352,1.60861,0.40583,1.65902,-14.15952
2587885.36337,180.0,1.07079,1.46196,0.538,1.55781,-20.2035
2587886.67737,180.0,0.84734,1.22467,0.515,1.32855,-22.80802
2587888.33337,180.0,0.67072,1.0513,0.35643,1.11008,-18.72837
2587890.42237,180.0,0.53067,1.00224,0.06684,1.00447,-3.81534
2587893.05937,180.0,0.41976,1.15014,-0.17909,1.164,8.85046
2587896.39037,180.0,0.33183,1.42118,-0.26137,1.44501,10.42074
2587900.59638,180.0,0.26261,1.66989,-0.13965,1.67572,4.78025
2587905.90438,180.0,0.20791,1.77826,0.11311,1.78185,-3.6394
2587912.60838,180.0,0.16452,1.70488,0.36264,1.74302,-12.00831
2587921.08539,180.0,0.13007,1.51633,0.48819,1.59298,-17.84633
2587931.77539,180.0,0.10309,1.33946,0.46337,1.41734,-19.08259
2587945.2894,180.0,0.08153,1.26291,0.35386,1.31155,-15.6526
2587962.38741,180.0,0.06443,1.29245,0.26196,1.31873,-11.45764
2587983.97343,180.0,0.05102,1.384,0.1887,1.3968,-7.76419
2588011.21644,180.0,0.04042,1.51587,0.16998,1.52537,-6.39811
2588045.71146,180.0,0.03192,1.66781,0.20421,1.68027,-6.98078
2588089.25949,180.0,0.02528,1.8086,0.29447,1.83241,-9.24756
2588144.32452,180.0,0.01999,1.91106,0.41771,1.95618,-12.32945
2602107.53283,181.0,20004.453,0.37185,-0.02635,0.37278,4.0536
2602107.67583,181.0,15829.126,0.37706,-0.00779,0.37714,1.1831
2602107.81783,181.0,12516.703,0.39274,0.01121,0.3929,-1.63437
2602107.95983,181.0,9909.4424,0.40169,0.02301,0.40235,-3.27826
2602108.26784,181.0,7835.48,0.40745,0.02911,0.40849,-4.08669
2602108.46784,181.0,6217.2461,0.40809,0.04029,0.41007,-5.63818
2602108.70684,181.0,4905.291,0.41579,0.04931,0.4187,-6.76339
2602108.94484,181.0,3881.2737,0.43432,0.06087,0.43856,-7.97782
2602109.18284,181.0,3070.9827,0.43923,0.05471,0.44262,-7.10001
2602109.42084,181.0,2430.7778,0.45086,0.0734,0.45679,-9.24685
2602109.65884,181.0,1923.1537,0.44632,0.08173,0.45375,-10.37716
2602109.89684,181.0,1522.4358,0.45143,0.08516,0.45939,-10.68339
2602110.13484,181.0,1203.8446,0.47795,0.09323,0.48696,-11.03727
2602110.37384,181.0,952.86591,0.49422,0.09299,0.50289,-10.65624
2602110.61184,181.0,754.27557,0.48563,0.10455,0.49676,-12.14917
2602110.84984,181.0,596.71857,0.52101,0.09882,0.5303,-10.74001
2602111.08684,181.0,471.96338,0.53107,0.12256,0.54503,-12.99493
2602111.54684,181.0,373.20856,0.53303,0.10199,0.5427,-10.83199
2602111.78484,181.0,295.47278,0.54061,0.13144,0.55636,-13.66486
2602112.02384,181.0,233.87738,0.55465,0.13343,0.57047,-13.52591
2602112.26184,181.0,185.05922,0.57832,0.14578,0.59641,-14.14829
2602112.49784,181.0,146.35823,0.59793,0.12992,0.61189,-12.25903
2602112.73484,181.0,115.77804,0.6144,0.1405,0.63026,-12.88103
2602112.96884,181.0,91.6721,0.63185,0.15816,0.65134,-14.05307
2602113.21484,181.0,72.51701,0.65757,0.14749,0.67391,-12.6417
2602113.44384,181.0,57.36816,0.71245,0.17986,0.73481,-14.16866
2602113.67984,181.0,45.3629,0.73865,0.18351,0.76111,-13.95219
2602113.91284,181.0,35.93134,0.70658,0.19155,0.73208,-15.16765
2602114.16284,181.0,28.40909,0.7691,0.17614,0.78902,-12.8997
2602114.37684,181.0,22.48202,0.77694,0.19049,0.79995,-13.77614
2602114.64184,181.0,17.79613,0.76958,0.24399,0.80734,-17.59089
2602114.89484,181.0,14.06813,0.89318,0.31662,0.94764,-19.51837
2602115.11084,181.0,11.1448,0.84173,0.26305,0.88187,-17.35484
2602115.37784,181.0,8.81772,1.02675,0.31603,1.07429,-17.10803
2602115.55584,181.0,6.97545,1.00548,0.43937,1.09729,-23.60405
2602115.77384,181.0,5.5173,0.95294,0.35996,1.01866,-20.69331
2602116.04384,181.0,4.36941,1.07763,0.22996,1.10189,-12.04605
2602116.37884,181.0,3.45686,1.31237,0.23294,1.33288,-10.0648
2602116.79684,181.0,2.73547,1.45029,0.3868,1.50098,-14.9334
2602117.32284,181.0,2.16054,1.39997,0.53019,1.497,-20.74235
2602117.98184,181.0,1.70952,1.23437,0.52982,1.34327,-23.23015
2602118.80984,181.0,1.35352,1.0907,0.35799,1.14794,-18.1708
2602119.85284,181.0,1.07079,1.08983,0.09184,1.09369,-4.81688
2602121.16684,181.0,0.84734,1.2587,-0.12858,1.26525,5.83267
2602122.82284,181.0,0.67072,1.49397,-0.19322,1.50641,7.3693
2602124.91184,181.0,0.53067,1.74845,-0.06214,1.74955,2.03552
2602127.54785,181.0,0.41976,1.83751,0.21562,1.85012,-6.6927
2602130.87885,181.0,0.33183,1.71113,0.49364,1.78092,-16.09215
2602135.08485,181.0,0.26261,1.42726,0.61987,1.55605,-23.47574
2602140.39285,181.0,0.20791,1.15179,0.53783,1.27117,-25.03011
2602147.09786,181.0,0.16452,1.02105,0.3186,1.0696,-17.32969
2602155.57386,181.0,0.13007,1.07185,0.09918,1.07643,-5.28679
2602166.26387,181.0,0.10309,1.24034,-0.01236,1.2404,0.57098
2602179.77788,181.0,0.08153,1.42877,-0.00023,1.42877,0.0093
2602196.87589,181.0,0.06443,1.56146,0.08915,1.564,-3.26751
2602218.4629,181.0,0.05102,1.66008,0.21388,1.67381,-7.3415
2602245.70492,181.0,0.04042,1.70317,0.34336,1.73744,-11.39793
2602280.20094,181.0,0.03192,1.7047,0.44331,1.7614,-14.57685
2602323.74796,181.0,0.02528,1.6984,0.48978,1.76762,-16.08638
2602378.814,181.0,0.01999,1.72529,0.4937,1.79453,-15.96871
2616357.85103,182.0,20004.453,0.37225,-0.02898,0.37338,4.45166
2616357.99403,182.0,15829.126,0.37659,-0.00778,0.37667,1.18338
2616358.13603,182.0,12516.703,0.38722,0.00685,0.38728,-1.01331
2616358.39603,182.0,9909.4424,0.39765,0.02343,0.39834,-3.37272
2616358.56103,182.0,7835.48,0.40119,0.03758,0.40295,-5.35101
2616358.76103,182.0,6217.2461,0.4149,0.04722,0.41758,-6.49312
2616359.00003,182.0,4905.291,0.41088,0.04834,0.41371,-6.7096
2616359.23803,182.0,3881.2737,0.42895,0.06042,0.43318,-8.01729
2616359.47603,182.0,3070.9827,0.43385,0.05808,0.43772,-7.62506
2616359.71403,182.0,2430.7778,0.44673,0.07142,0.4524,-9.08317
2616359.95203,182.0,1923.1537,0.44029,0.07045,0.4459,-9.09116
2616360.19003,182.0,1522.4358,0.46145,0.07405,0.46735,-9.11654
2616360.42903,182.0,1203.8446,0.45981,0.07963,0.46666,-9.82452
2616360.66703,182.0,952.86591,0.46922,0.08927,0.47763,-10.77223
2616360.90603,182.0,754.27557,0.49807,0.08846,0.50586,-10.07143
2616361.14303,182.0,596.71857,0.49277,0.1094,0.50477,-12.51731
2616361.59903,182.0,471.96338,0.52791,0.11163,0.53958,-11.9393
2616361.83803,182.0,373.20856,0.54053,0.12198,0.55412,-12.71685
2616362.07603,182.0,295.47278,0.55049,0.11087,0.56155,-11.38717
2616362.31503,182.0,233.87738,0.57222,0.11793,0.58425,-11.64502
2616362.55304,182.0,185.05922,0.58707,0.12359,0.59993,-11.88814
2616362.79004,182.0,146.35823,0.61802,0.14163,0.63404,-12.90714
2616363.02604,182.0,115.77804,0.63839,0.14503,0.65466,-12.79923
2616363.26004,182.0,91.6721,0.65609,0.14477,0.67187,-12.44299
2616363.50604,182.0,72.51701,0.68367,0.16554,0.70342,-13.61139
2616363.73504,182.0,57.36816,0.67274,0.182,0.69692,-15.13833
2616363.97104,182.0,45.3629,0.69564,0.19896,0.72354,-15.96077
2616364.20404,182.0,35.93134,0.75686,0.17695,0.77727,-13.15948
2616364.45404,182.0,28.40909,0.77752,0.23391,0.81194,-16.74336
2616364.66804,182.0,22.48202,0.82018,0.23981,0.85452,-16.29827
2616364.93304,182.0,17.79613,0.84732,0.21791,0.87489,-14.42274
2616365.18604,182.0,14.06813,0.80027,0.27494,0.84619,-18.96065
2616365.40204,182.0,11.1448,0.94896,0.26969,0.98654,-15.8648
2616365.66904,182.0,8.81772,0.89613,0.37678,0.97211,-22.8044
2616365.84704,182.0,6.97545,0.92982,0.29162,0.97448,-17.41287
2616366.06504,182.0,5.5173,1.11604,0.25272,1.1443,-12.75883
2616366.33504,182.0,4.36941,1.25718,0.39492,1.31775,-17.43934
2616366.67004,182.0,3.45686,1.21138,0.50658,1.31304,-22.69401
2616367.08804,182.0,2.73547,1.11053,0.4541,1.19978,-22.2399
2616367.61304,182.0,2.16054,1.09282,0.26813,1.12523,-13.78554
2616368.27304,182.0,1.70952,1.22417,0.06886,1.22611,-3.21967
2616369.10104,182.0,1.35352,1.45738,-0.01201,1.45743,0.47209
2616370.14404,182.0,1.07079,1.67089,0.07967,1.67279,-2.72972
2616371.45804,182.0,0.84734,1.74278,0.29325,1.76727,-9.55139
2616373.11304,182.0,0.67072,1.65501,0.48608,1.72491,-16.36758
2616375.20204,182.0,0.53067,1.39118,0.59492,1.51305,-23.15344
2616377.83904,182.0,0.41976,1.10577,0.49576,1.21182,-24.14847
2616381.17005,182.0,0.33183,0.95506,0.23789,0.98424,-13.98702
2616385.37605,182.0,0.26261,1.00727,-0.04022,1.00807,2.28686
2616390.68405,182.0,0.20791,1.22213,-0.19888,1.23821,9.24266
2616397.38906,182.0,0.16452,1.47602,-0.17534,1.4864,6.77437
2616405.86506,182.0,0.13007,1.64461,-0.00859,1.64463,0.29911
2616416.55507,182.0,0.10309,1.68014,0.19764,1.69173,-6.70899
2616430.06908,182.0,0.08153,1.61472,0.35096,1.65242,-12.26238
2616447.16709,182.0,0.06443,1.5409,0.41225,1.59509,-14.9782
2616468.7541,182.0,0.05102,1.4714,0.41148,1.52786,-15.62365
2616495.99611,182.0,0.04042,1.46368,0.37199,1.51021,-14.2596
2616530.49214,182.0,0.03192,1.51793,0.32645,1.55263,-12.13752
2616574.03916,182.0,0.02528,1.62531,0.30167,1.65307,-10.51487
2616629.10519,182.0,0.01999,1.77085,0.31394,1.79846,-10.05296
2630584.67265,183.0,20004.453,0.37271,-0.02742,0.37372,4.20686
2630584.81565,183.0,15829.126,0.3775,-0.00946,0.37762,1.43537
2630584.95765,183.0,12516.703,0.38856,0.00821,0.38865,-1.21103
2630585.21765,183.0,9909.4424,0.39564,0.02723,0.39657,-3.93747
2630585.38265,183.0,7835.48,0.40042,0.02852,0.40144,-4.07333
2630585.58265,183.0,6217.2461,0.40452,0.04308,0.40681,-6.07842
2630585.82165,183.0,4905.291,0.42209,0.0479,0.4248,-6.47404
2630586.05965,183.0,3881.2737,0.4174,0.05601,0.42114,-7.64243
2630586.29765,183.0,3070.9827,0.43197,0.06914,0.43747,-9.09312
2630586.53565,183.0,2430.7778,0.43145,0.06809,0.43679,-8.96817
2630586.77465,183.0,1923.1537,0.45353,0.07943,0.46044,-9.93368
2630587.01165,183.0,1522.4358,0.45107,0.08367,0.45876,-10.50825
2630587.25065,183.0,1203.8446,0.47459,0.09033,0.48311,-10.77604
2630587.48865,183.0,952.86591,0.48718,0.09084,0.49557,-10.56258
2630587.72765,183.0,754.27557,0.4837,0.10352,0.49465,-12.07965
2630587.96465,183.0,596.71857,0.51347,0.0944,0.52207,-10.4174
2630588.42065,183.0,471.96338,0.50717,0.11193,0.51937,-12.44525
2630588.65965,183.0,373.20856,0.5227,0.11289,0.53475,-12.18765
2630588.89765,183.0,295.47278,0.55276,0.12964,0.56776,-13.19869
2630589.13565,183.0,233.87738,0.56775,0.13716,0.58409,-13.58159
2630589.37365,183.0,185.05922,0.59203,0.14406,0.60931,-13.67599
2630589.61065,183.0,146.35823,0.59571,0.14812,0.61385,-13.9634
2630589.84665,183.0,115.77804,0.61817,0.15883,0.63825,-14.40932
2630590.08065,183.0,91.6721,0.64434,0.16985,0.66635,-14.76736
2630590.32665,183.0,72.51701,0.65228,0.16962,0.67398,-14.57652
2630590.55565,183.0,57.36816,0.69627,0.1533,0.71295,-12.4167
2630590.79165,183.0,45.3629,0.714,0.15952,0.73161,-12.59406
2630591.02465,183.0,35.93134,0.72508,0.21922,0.7575,-16.82182
2630591.27465,183.0,28.40909,0.72946,0.19659,0.75549,-15.08262
2630591.48965,183.0,22.48202,0.74795,0.2333,0.78349,-17.3237
2630591.75365,183.0,17.79613,0.80255,0.2908,0.85361,-19.91776
2630592.00665,183.0,14.06813,0.89305,0.24399,0.92578,-15.28105
2630592.22265,183.0,11.1448,0.84979,0.33975,0.91519,-21.7916
2630592.48965,183.0,8.81772,0.95016,0.24671,0.98167,-14.55549
2630592.66765,183.0,6.97545,1.09144,0.34511,1.1447,-17.54667
2630592.88565,183.0,5.5173,1.0451,0.45788,1.141,-23.65923
2630593.15565,183.0,4.36941,1.00302,0.3784,1.07202,-20.66932
2630593.49065,183.0,3.45686,1.09993,0.22769,1.12325,-11.69553
2630593.90965,183.0,2.73547,1.32239,0.16735,1.33294,-7.21235
2630594.43465,183.0,2.16054,1.51561,0.26424,1.53847,-9.8897
2630595.09366,183.0,1.70952,1.54961,0.4349,1.60948,-15.67671
2630595.92166,183.0,1.35352,1.417,0.54495,1.51818,-21.03552
2630596.96466,183.0,1.07079,1.20588,0.49763,1.30452,-22.42467
2630598.27866,183.0,0.84734,1.05255,0.28838,1.09134,-15.32192
2630599.93466,183.0,0.67072,1.04967,0.04015,1.05043,-2.19048
2630602.02266,183.0,0.53067,1.22466,-0.18723,1.23889,8.69214
2630604.65966,183.0,0.41976,1.50122,-0.23846,1.52005,9.02563
2630607.99066,183.0,0.33183,1.74211,-0.08507,1.74419,2.79568
2630612.19667,183.0,0.26261,1.81504,0.19091,1.82505,-6.00455
2630617.50467,183.0,0.20791,1.69429,0.44619,1.75206,-14.75375
2630624.20967,183.0,0.16452,1.46177,0.55156,1.56237,-20.67262
2630632.68568,183.0,0.13007,1.25308,0.48484,1.3436,-21.1523
2630643.37568,183.0,0.10309,1.1735,0.32766,1.21839,-15.60034
2630656.88969,183.0,0.08153,1.22559,0.18545,1.23954,-8.60462
2630673.9877,183.0,0.06443,1.34363,0.12807,1.34972,-5.44488
2630695.57471,183.0,0.05102,1.49106,0.11982,1.49586,-4.59451
2630722.81673,183.0,0.04042,1.64125,0.1731,1.65035,-6.02048
2630757.31275,183.0,0.03192,1.76784,0.27775,1.78953,-8.92876
2630800.85978,183.0,0.02528,1.84511,0.40415,1.88885,-12.35491
2630855.92581,183.0,0.01999,1.87901,0.50938,1.94684,-15.16784
2644794.11733,184.0,20004.453,0.3738,-0.02671,0.37476,4.08715
2644794.26033,184.0,15829.126,0.37888,-0.00771,0.37896,1.16629
2644794.40233,184.0,12516.703,0.38975,0.00788,0.38983,-1.15759
2644794.66233,184.0,9909.4424,0.40039,0.02388,0.4011,-3.41363
2644794.82733,184.0,7835.48,0.4091,0.03673,0.41074,-5.13087
2644795.02733,184.0,6217.2461,0.41563,0.0387,0.41742,-5.31929
2644795.26633,184.0,4905.291,0.41395,0.05409,0.41747,-7.44441
2644795.50433,184.0,3881.2737,0.43219,0.05439,0.4356,-7.17298
2644795.74233,184.0,3070.9827,0.42839,0.05606,0.43204,-7.45549
2644795.98033,184.0,2430.7778,0.44756,0.06303,0.45198,-8.01657
2644796.21833,184.0,1923.1537,0.4409,0.07729,0.44762,-9.94249
2644796.45633,184.0,1522.4358,0.45571,0.07119,0.46123,-8.87898
2644796.69433,184.0,1203.8446,0.46082,0.08848,0.46924,-10.8693
2644796.93333,184.0,952.86591,0.47425,0.1,0.48468,-11.90689
2644797.17133,184.0,754.27557,0.48742,0.08559,0.49488,-9.95911
2644797.40933,184.0,596.71857,0.50739,0.11521,0.5203,-12.79351
2644797.64633,184.0,471.96338,0.50681,0.11272,0.5192,-12.53868
2644798.10633,184.0,373.20856,0.54543,0.11599,0.55763,-12.00541
2644798.34433,184.0,295.47278,0.54323,0.11186,0.55462,-11.63543
2644798.58334,184.0,233.87738,0.56447,0.11661,0.57639,-11.6726
2644798.82134,184.0,185.05922,0.58,0.12423,0.59315,-12.08968
2644799.05734,184.0,146.35823,0.61772,0.13497,0.63229,-12.32549
2644799.29434,184.0,115.77804,0.63637,0.13776,0.65111,-12.21442
2644799.52834,184.0,91.6721,0.64728,0.13903,0.66204,-12.12273
2644799.77434,184.0,72.51701,0.68526,0.15613,0.70282,-12.83516
2644800.00334,184.0,57.36816,0.68027,0.18941,0.70614,-15.55863
2644800.23934,184.0,45.3629,0.70578,0.2055,0.73508,-16.23369
2644800.47234,184.0,35.93134,0.74556,0.16886,0.76445,-12.76148
2644800.72234,184.0,28.40909,0.78673,0.22283,0.81768,-15.81387
2644800.93734,184.0,22.48202,0.82247,0.22225,0.85197,-15.12173
2644801.20134,184.0,17.79613,0.83023,0.20593,0.85539,-13.93061
2644801.45434,184.0,14.06813,0.80333,0.2991,0.85721,-20.42144
2644801.67034,184.0,11.1448,0.93115,0.24707,0.96337,-14.86059
2644801.93734,184.0,8.81772,0.92714,0.39698,1.00855,-23.17929
2644802.11534,184.0,6.97545,0.91323,0.32797,0.97034,-19.75485
2644802.33334,184.0,5.5173,1.06397,0.2421,1.09116,-12.81918
2644802.60334,184.0,4.36941,1.26474,0.33599,1.3086,-14.87766
2644802.93834,184.0,3.45686,1.28465,0.49237,1.37578,-20.97052
2644803.35634,184.0,2.73547,1.1793,0.51628,1.28736,-23.64306
2644803.88234,184.0,2.16054,1.09545,0.3752,1.15792,-18.90657
2644804.54134,184.0,1.70952,1.14178,0.15156,1.15179,-7.56146
2644805.36934,184.0,1.35352,1.33319,-0.01816,1.33331,0.78058
2644806.41234,184.0,1.07079,1.58238,-0.02762,1.58262,0.99997
2644807.72634,184.0,0.84734,1.75699,0.133,1.76202,-4.32904
2644809.38234,184.0,0.67072,1.77278,0.34494,1.80602,-11.01078
2644811.47034,184.0,0.53067,1.59123,0.56074,1.68714,-19.41206
2644814.10734,184.0,0.41976,1.29559,0.59939,1.42752,-24.8273
2644817.43935,184.0,0.33183,1.03974,0.43368,1.12656,-22.64126
2644821.64435,184.0,0.26261,0.95776,0.1529,0.96989,-9.07013
2644826.95235,184.0,0.20791,1.07921,-0.08817,1.0828,4.67072
2644833.65736,184.0,0.16452,1.3155,-0.1777,1.32745,7.69311
2644842.13336,184.0,0.13007,1.53743,-0.09773,1.54053,3.63729
2644852.82437,184.0,0.10309,1.6567,0.07881,1.65857,-2.72357
2644866.33838,184.0,0.08153,1.66422,0.25861,1.68419,-8.83284
2644883.43539,184.0,0.06443,1.61847,0.36875,1.65995,-12.8349
2644905.0224,184.0,0.05102,1.55175,0.42379,1.60858,-15.27542
2644932.26541,184.0,0.04042,1.51684,0.41856,1.57353,-15.42631
2644966.76044,184.0,0.03192,1.53786,0.38406,1.58509,-14.02195
2645010.30846,184.0,0.02528,1.61693,0.35023,1.65443,-12.22172
2645065.37349,184.0,0.01999,1.74521,0.34197,1.7784,-11.08659
2658992.74113,185.0,20004.453,0.37314,-0.02663,0.37409,4.08274
2658992.88413,185.0,15829.126,0.37739,-0.00802,0.37747,1.21687
2658993.14413,185.0,12516.703,0.39005,0.01399,0.3903,-2.05463
2658993.28613,185.0,9909.4424,0.39734,0.02753,0.3983,-3.96372
2658993.45113,185.0,7835.48,0.39832,0.03459,0.39982,-4.9627
2658993.65113,185.0,6217.2461,0.41164,0.04859,0.4145,-6.73254
2658993.89013,185.0,4905.291,0.41364,0.04394,0.41597,-6.06372
2658994.12813,185.0,3881.2737,0.42301,0.06327,0.42771,-8.50736
2658994.36613,185.0,3070.9827,0.43682,0.0592,0.44082,-7.71834
2658994.60413,185.0,2430.7778,0.44279,0.06266,0.4472,-8.05453
2658994.84213,185.0,1923.1537,0.43936,0.0719,0.44521,-9.29402
2658995.08013,185.0,1522.4358,0.45779,0.07164,0.46336,-8.89415
2658995.31913,185.0,1203.8446,0.45788,0.08479,0.46566,-10.49092
2658995.55713,185.0,952.86591,0.47016,0.09329,0.47933,-11.22274
2658995.79513,185.0,754.27557,0.49421,0.08574,0.50159,-9.84275
2658996.03313,185.0,596.71857,0.50028,0.11267,0.51281,-12.69218
2658996.48913,185.0,471.96338,0.52638,0.10394,0.53654,-11.17045
2658996.72813,185.0,373.20856,0.54095,0.11466,0.55296,-11.96718
2658996.96614,185.0,295.47278,0.54328,0.11256,0.55481,-11.70489
2658997.20514,185.0,233.87738,0.56419,0.11771,0.57634,-11.78533
2658997.44314,185.0,185.05922,0.57981,0.12569,0.59328,-12.23147
2658997.67914,185.0,146.35823,0.61358,0.1338,0.628,-12.30192
2658997.91614,185.0,115.77804,0.63356,0.13669,0.64814,-12.17501
2658998.15014,185.0,91.6721,0.6471,0.14047,0.66217,-12.24714
2658998.39614,185.0,72.51701,0.68081,0.15449,0.69812,-12.78469
2658998.62514,185.0,57.36816,0.68124,0.18997,0.70723,-15.58137
2658998.86114,185.0,45.3629,0.70919,0.20251,0.73753,-15.93669
2658999.09414,185.0,35.93134,0.74099,0.16855,0.75992,-12.81461
2658999.34414,185.0,28.40909,0.78689,0.21987,0.81703,-15.61107
2658999.55914,185.0,22.48202,0.81822,0.21895,0.84701,-14.98067
2658999.82414,185.0,17.79613,0.82457,0.20684,0.85012,-14.08186
2659000.07614,185.0,14.06813,0.80608,0.30237,0.86093,-20.56134
2659000.29214,185.0,11.1448,0.92461,0.24751,0.95716,-14.98625
2659000.55914,185.0,8.81772,0.93414,0.39474,1.01411,-22.90744
2659000.73714,185.0,6.97545,0.91607,0.33915,0.97684,-20.31595
2659000.95514,185.0,5.5173,1.0565,0.24782,1.08518,-13.20083
2659001.22514,185.0,4.36941,1.25602,0.32598,1.29763,-14.54926
2659001.56014,185.0,3.45686,1.29018,0.48272,1.37753,-20.51329
2659001.97814,185.0,2.73547,1.19433,0.51567,1.3009,-23.35305
2659002.50414,185.0,2.16054,1.1085,0.38949,1.17494,-19.35958
2659003.16314,185.0,1.70952,1.13986,0.17222,1.15279,-8.59176
2659003.99114,185.0,1.35352,1.31507,-0.00463,1.31508,0.20176
2659005.03414,185.0,1.07079,1.55636,-0.03285,1.5567,1.20927
2659006.34814,185.0,0.84734,1.74096,0.10909,1.74437,-3.58543
2659008.00414,185.0,0.67072,1.77346,0.31732,1.80163,-10.14433
2659010.09214,185.0,0.53067,1.61345,0.53771,1.70069,-18.43166
2659012.72914,185.0,0.41976,1.3291,0.59373,1.45569,-24.07101
2659016.06015,185.0,0.33183,1.06907,0.44615,1.15843,-22.65205
2659020.26615,185.0,0.26261,0.97323,0.17984,0.98971,-10.46931
2659025.57415,185.0,0.20791,1.07859,-0.0615,1.08034,3.26318
2659032.27916,185.0,0.16452,1.3006,-0.16195,1.31064,7.09787
2659040.75516,185.0,0.13007,1.51944,-0.09842,1.52262,3.70624
2659051.44517,185.0,0.10309,1.64704,0.06695,1.6484,-2.32767
2659064.95918,185.0,0.08153,1.66722,0.24354,1.68491,-8.31069
2659082.05719,185.0,0.06443,1.63031,0.35812,1.66918,-12.38915
2659103.6432,185.0,0.05102,1.56547,0.42273,1.62154,-15.11151
2659130.88521,185.0,0.04042,1.5273,0.42397,1.58505,-15.51449
2659165.38124,185.0,0.03192,1.54363,0.39103,1.59239,-14.21495
2659208.92826,185.0,0.02528,1.61988,0.35581,1.6585,-12.38828
2659263.99429,185.0,0.01999,1.74644,0.34586,1.78036,-11.20174
2673158.57968,186.0,20004.453,0.37163,-0.02697,0.37261,4.15033
2673158.72268,186.0,15829.126,0.38367,-0.00441,0.38369,0.65916
2673158.86468,186.0,12516.703,0.39305,0.01236,0.39325,-1.80168
2673159.00668,186.0,9909.4424,0.40214,0.02382,0.40285,-3.3902
2673159.31468,186.0,7835.48,0.40421,0.0295,0.40529,-4.17405
2673159.51468,186.0,6217.2461,0.40872,0.04469,0.41116,-6.23949
2673159.75368,186.0,4905.291,0.42678,0.04534,0.42918,-6.06358
2673159.99168,186.0,3881.2737,0.42078,0.05665,0.42458,-7.66809
2673160.22968,186.0,3070.9827,0.43788,0.07153,0.44368,-9.27744
2673160.46768,186.0,2430.7778,0.43536,0.07059,0.44105,-9.21004
2673160.70568,186.0,1923.1537,0.46237,0.0731,0.46811,-8.98462
2673160.94368,186.0,1522.4358,0.46075,0.0891,0.46928,-10.94542
2673161.18268,186.0,1203.8446,0.48096,0.08386,0.48822,-9.89081
2673161.42068,186.0,952.86591,0.49214,0.0834,0.49916,-9.61853
2673161.65868,186.0,754.27557,0.49437,0.10905,0.50626,-12.439
2673161.89668,186.0,596.71857,0.51327,0.08923,0.52097,-9.86157
2673162.13368,186.0,471.96338,0.53584,0.10701,0.54642,-11.29328
2673162.59368,186.0,373.20856,0.52187,0.11065,0.53347,-11.97093
2673162.83168,186.0,295.47278,0.55559,0.13387,0.57149,-13.54718
2673163.07068,186.0,233.87738,0.56708,0.14161,0.58449,-14.02126
2673163.30868,186.0,185.05922,0.59213,0.14758,0.61025,-13.99534
2673163.54468,186.0,146.35823,0.5924,0.1468,0.61032,-13.91762
2673163.78168,186.0,115.77804,0.61333,0.15813,0.63339,-14.45709
2673164.01568,186.0,91.6721,0.64069,0.1727,0.66356,-15.08583
2673164.26168,186.0,72.51701,0.6475,0.16751,0.66881,-14.50449
2673164.49068,186.0,57.36816,0.7057,0.1528,0.72205,-12.21692
2673164.72668,186.0,45.3629,0.72126,0.15812,0.73839,-12.36541
2673164.95969,186.0,35.93134,0.71859,0.22101,0.75181,-17.09621
2673165.20969,186.0,28.40909,0.72828,0.19032,0.75273,-14.64579
2673165.42369,186.0,22.48202,0.74343,0.22692,0.77729,-16.97389
2673165.68869,186.0,17.79613,0.79334,0.2936,0.84593,-20.30845
2673165.94169,186.0,14.06813,0.9019,0.25345,0.93684,-15.69595
2673166.15769,186.0,11.1448,0.83704,0.33935,0.90321,-22.06871
2673166.42469,186.0,8.81772,0.96352,0.2501,0.99545,-14.55103
2673166.60269,186.0,6.97545,1.09627,0.37228,1.15775,-18.75702
2673166.82069,186.0,5.5173,1.02635,0.47087,1.12921,-24.64472
2673167.09069,186.0,4.36941,0.99485,0.37004,1.06144,-20.40296
2673167.42569,186.0,3.45686,1.12447,0.22043,1.14587,-11.09085
2673167.84369,186.0,2.73547,1.36507,0.18843,1.37801,-7.85926
2673168.36969,186.0,2.16054,1.54615,0.31487,1.57789,-11.51058
2673169.02869,186.0,1.70952,1.54885,0.49096,1.6248,-17.58781
2673169.85669,186.0,1.35352,1.38835,0.57462,1.50257,-22.48411
2673170.89969,186.0,1.07079,1.17614,0.48482,1.27215,-22.40186
2673172.21369,186.0,0.84734,1.05357,0.24142,1.08087,-12.90635
2673173.86969,186.0,0.67072,1.08894,-0.00843,1.08897,0.44369
2673175.95769,186.0,0.53067,1.30286,-0.21363,1.32026,9.31172
2673178.59469,186.0,0.41976,1.59307,-0.21753,1.60786,7.77555
2673181.9267,186.0,0.33183,1.8053,-0.01857,1.8054,0.58948
2673186.1317,186.0,0.26261,1.82654,0.27357,1.84691,-8.51822
2673191.4407,186.0,0.20791,1.6586,0.50247,1.73304,-16.85399
2673198.1447,186.0,0.16452,1.40884,0.56101,1.51643,-21.71284
2673206.62071,186.0,0.13007,1.21881,0.45477,1.30089,-20.46197
2673217.31172,186.0,0.10309,1.17279,0.28288,1.20642,-13.5607
2673230.82572,186.0,0.08153,1.25173,0.14967,1.26065,-6.81856
2673247.92273,186.0,0.06443,1.38199,0.10471,1.38595,-4.33307
