Repository: SebaVillagra00/ICM2985-SOH-IPRE

## Data University of Cambridge (EIS Cambridge)
Data publicada en "Identifying degradation patterns of lithium ion batteries from impedance spectroscopy using machine learning" (Zhang, Tang, Zhang, Wang, Stimming & Lee, 2020) https://www.nature.com/articles/s41467-020-15235-7.

Carpeta contiene:
* Paper de Nature Comunications (IF: 16.6).
* Data frames para IOS.
* Data frames para Windows.

Cada Data frame está contenido en un archivo .txt con las siguientes columnas:
* time/s: tiempo en que se mide la muestra.
* cycle number: ciclo de carga de la batería.
* freq/Hz: frecuencia de la señal de input.
* Re(Z)/Ohm: Parte resistiva de la impedancia.
* Im(Z)/Ohm: Parte reactiva de la impedancia.

File: EIS Cambridge/csvEIS/EIS_state_V_25C06.csv (part 17 of 20)
time/s,cycle number,freq/Hz,Re(Z)/Ohm,-Im(Z)/Ohm,|Z|/Ohm,Phase(Z)/deg
2529546.70543,176.0,146.35823,0.62722,0.16462,0.64846,-14.70613
2529546.94143,176.0,115.77804,0.65196,0.17069,0.67393,-14.67165
2529547.17643,176.0,91.6721,0.6787,0.17805,0.70167,-14.69944
2529547.42143,176.0,72.51701,0.70531,0.18241,0.72851,-14.50068
2529547.65043,176.0,57.36816,0.7321,0.19034,0.75644,-14.57393
2529547.88743,176.0,45.3629,0.75884,0.19612,0.78377,-14.49053
2529548.11943,176.0,35.93134,0.78677,0.20336,0.81263,-14.49262
2529548.37043,176.0,28.40909,0.81567,0.21364,0.84318,-14.67753
2529548.58443,176.0,22.48202,0.8473,0.22606,0.87694,-14.93875
2529548.84943,176.0,17.79613,0.88154,0.23976,0.91357,-15.2149
2529549.10143,176.0,14.06813,0.91713,0.25317,0.95143,-15.43173
2529549.31743,176.0,11.1448,0.96212,0.2659,0.99818,-15.44944
2529549.58443,176.0,8.81772,1.01206,0.27763,1.04945,-15.33992
2529549.76343,176.0,6.97545,1.06886,0.27476,1.10361,-14.41612
2529549.98143,176.0,5.5173,1.11599,0.27501,1.14937,-13.84327
2529550.25043,176.0,4.36941,1.17293,0.26208,1.20185,-12.5953
2529550.58543,176.0,3.45686,1.21838,0.24799,1.24336,-11.50498
2529551.00443,176.0,2.73547,1.25771,0.22387,1.27748,-10.09267
2529551.52943,176.0,2.16054,1.29386,0.2,1.30923,-8.787
2529552.18843,176.0,1.70952,1.32066,0.18014,1.33289,-7.76713
2529553.01643,176.0,1.35352,1.34025,0.16034,1.3498,-6.82226
2529554.05943,176.0,1.07079,1.35686,0.14325,1.3644,-6.02683
2529555.37343,176.0,0.84734,1.37129,0.12976,1.37742,-5.40571
2529557.02943,176.0,0.67072,1.38394,0.12051,1.38918,-4.97672
2529559.11843,176.0,0.53067,1.39405,0.11537,1.39882,-4.73113
2529561.75444,176.0,0.41976,1.40281,0.11173,1.40726,-4.5538
2529565.08644,176.0,0.33183,1.41178,0.11121,1.41615,-4.50403
2529569.29244,176.0,0.26261,1.42227,0.11309,1.42676,-4.54616
2529574.60044,176.0,0.20791,1.4325,0.1199,1.43751,-4.78447
2529581.30445,176.0,0.16452,1.44288,0.12928,1.44866,-5.11994
2529589.78145,176.0,0.13007,1.45451,0.14081,1.46131,-5.52945
2529600.47146,176.0,0.10309,1.46999,0.156,1.47824,-6.05768
2529613.98547,176.0,0.08153,1.48954,0.17904,1.50026,-6.85383
2529631.08348,176.0,0.06443,1.51,0.21051,1.5246,-7.93649
2529652.66949,176.0,0.05102,1.52629,0.24793,1.54629,-9.22659
2529679.91251,176.0,0.04042,1.54397,0.28278,1.56966,-10.37883
2529714.40753,176.0,0.03192,1.57312,0.3194,1.60521,-11.47707
2529757.95555,176.0,0.02528,1.6131,0.36373,1.6536,-12.70666
2529813.02059,176.0,0.01999,1.65887,0.41667,1.7104,-14.0997
2543750.2555,177.0,20004.453,0.31578,-0.02225,0.31657,4.02983
2543750.3985,177.0,15829.126,0.32319,-0.00299,0.32321,0.52973
2543750.5405,177.0,12516.703,0.33111,0.01285,0.33136,-2.22267
2543750.6825,177.0,9909.4424,0.33944,0.02853,0.34064,-4.80498
2543750.8465,177.0,7835.48,0.34777,0.03775,0.34981,-6.19519
2543751.0475,177.0,6217.2461,0.35641,0.04831,0.35967,-7.71949
2543751.2855,177.0,4905.291,0.36675,0.05854,0.37139,-9.06846
2543751.5235,177.0,3881.2737,0.37927,0.06702,0.38514,-10.02074
2543751.7615,177.0,3070.9827,0.39185,0.07389,0.39876,-10.67904
2543751.9995,177.0,2430.7778,0.4049,0.08227,0.41317,-11.48483
2543752.2385,177.0,1923.1537,0.41651,0.08979,0.42608,-12.16595
2543752.4765,177.0,1522.4358,0.43169,0.09731,0.44252,-12.70349
2543752.7145,177.0,1203.8446,0.44569,0.10314,0.45747,-13.03001
2543752.9525,177.0,952.86591,0.46272,0.11109,0.47587,-13.49944
2543753.1915,177.0,754.27557,0.47981,0.11783,0.49407,-13.79739
2543753.4285,177.0,596.71857,0.49789,0.12465,0.51326,-14.05535
2543753.6655,177.0,471.96338,0.51583,0.13012,0.53199,-14.15773
2543753.9055,177.0,373.20856,0.537,0.13708,0.55422,-14.32014
2543754.1425,177.0,295.47278,0.55734,0.14271,0.57532,-14.36251
2543754.3825,177.0,233.87738,0.58001,0.15062,0.59925,-14.55688
2543754.6205,177.0,185.05922,0.60352,0.15769,0.62378,-14.64294
2543754.8565,177.0,146.35823,0.6277,0.16366,0.64868,-14.61342
2543755.0925,177.0,115.77804,0.65233,0.17085,0.67433,-14.6763
2543755.3275,177.0,91.6721,0.67867,0.17667,0.70129,-14.59103
2543755.5725,177.0,72.51701,0.70541,0.18119,0.72831,-14.40581
2543755.8015,177.0,57.36816,0.73154,0.18853,0.75544,-14.45168
2543756.0385,177.0,45.3629,0.7596,0.19644,0.78459,-14.4992
2543756.2705,177.0,35.93134,0.78714,0.20379,0.81309,-14.51545
2543756.5205,177.0,28.40909,0.8147,0.21385,0.8423,-14.70754
2543756.7355,177.0,22.48202,0.84469,0.2267,0.87458,-15.02288
2543757.0005,177.0,17.79613,0.88008,0.23868,0.91187,-15.17356
2543757.2525,177.0,14.06813,0.91872,0.25244,0.95277,-15.36438
2543757.4675,177.0,11.1448,0.96331,0.26561,0.99926,-15.4151
2543757.7345,177.0,8.81772,1.01087,0.27548,1.04774,-15.24409
2543757.9135,177.0,6.97545,1.06919,0.28099,1.1055,-14.72445
2543758.1315,177.0,5.5173,1.11703,0.27193,1.14965,-13.68178
2543758.4005,177.0,4.36941,1.17406,0.26676,1.20399,-12.80094
2543758.7355,177.0,3.45686,1.21696,0.24698,1.24177,-11.4722
2543759.1545,177.0,2.73547,1.2603,0.22476,1.28019,-10.11189
2543759.6795,177.0,2.16054,1.29576,0.2045,1.3118,-8.9685
2543760.3385,177.0,1.70952,1.32123,0.18207,1.33372,-7.84626
2543761.16751,177.0,1.35352,1.34199,0.16112,1.35163,-6.84612
2543762.21051,177.0,1.07079,1.3604,0.14372,1.36797,-6.03079
2543763.52351,177.0,0.84734,1.37505,0.13198,1.38137,-5.48246
2543765.17951,177.0,0.67072,1.38703,0.12288,1.39246,-5.06262
2543767.26851,177.0,0.53067,1.39597,0.11565,1.40075,-4.73609
2543769.90451,177.0,0.41976,1.40568,0.11178,1.41012,-4.5467
2543773.23651,177.0,0.33183,1.416,0.11129,1.42037,-4.49399
2543777.44251,177.0,0.26261,1.42599,0.11455,1.43059,-4.59286
2543782.75052,177.0,0.20791,1.43522,0.12066,1.44029,-4.8057
2543789.45452,177.0,0.16452,1.44617,0.12847,1.45187,-5.07656
2543797.93153,177.0,0.13007,1.46023,0.14007,1.46693,-5.47931
2543808.62153,177.0,0.10309,1.47644,0.15949,1.48503,-6.16522
2543822.13554,177.0,0.08153,1.49215,0.18573,1.50366,-7.0951
2543839.23355,177.0,0.06443,1.50787,0.2169,1.52339,-8.18545
2543860.81956,177.0,0.05102,1.5224,0.24458,1.54192,-9.12681
2543888.06258,177.0,0.04042,1.54709,0.27568,1.57146,-10.10367
2543922.5576,177.0,0.03192,1.58234,0.3158,1.61354,-11.28687
2543966.10563,177.0,0.02528,1.61963,0.36371,1.65996,-12.65657
2544021.17066,177.0,0.01999,1.6643,0.41258,1.71468,-13.92286
2557963.48121,178.0,20004.453,0.31595,-0.02147,0.31668,3.88688
2557963.62421,178.0,15829.126,0.3237,-0.00285,0.32372,0.50493
2557963.76621,178.0,12516.703,0.33204,0.01303,0.33229,-2.24662
2557963.90821,178.0,9909.4424,0.33891,0.02644,0.33994,-4.4617
2557964.07221,178.0,7835.48,0.34733,0.03854,0.34946,-6.33223
2557964.27321,178.0,6217.2461,0.35571,0.04827,0.35897,-7.72723
2557964.51121,178.0,4905.291,0.36671,0.05789,0.37125,-8.97089
2557964.74921,178.0,3881.2737,0.37808,0.06734,0.38403,-10.09916
2557964.98821,178.0,3070.9827,0.39125,0.07487,0.39835,-10.83303
2557965.22621,178.0,2430.7778,0.40417,0.08302,0.41261,-11.60788
2557965.46421,178.0,1923.1537,0.417,0.08821,0.42623,-11.94348
2557965.70221,178.0,1522.4358,0.43249,0.09555,0.44292,-12.45888
2557965.94021,178.0,1203.8446,0.44725,0.10414,0.45922,-13.10716
2557966.17921,178.0,952.86591,0.46311,0.11064,0.47614,-13.43672
2557966.41721,178.0,754.27557,0.47926,0.1171,0.49336,-13.73011
2557966.65421,178.0,596.71857,0.49808,0.1233,0.51312,-13.90435
2557966.89221,178.0,471.96338,0.51704,0.1311,0.5334,-14.22805
2557967.13121,178.0,373.20856,0.53713,0.13774,0.55451,-14.38251
2557967.36821,178.0,295.47278,0.55812,0.14464,0.57656,-14.52908
2557967.60821,178.0,233.87738,0.58102,0.14971,0.6,-14.44853
2557967.84621,178.0,185.05922,0.60333,0.15599,0.62317,-14.49617
2557968.08221,178.0,146.35823,0.62931,0.16384,0.65029,-14.59305
2557968.31821,178.0,115.77804,0.65218,0.17104,0.67424,-14.69553
2557968.55321,178.0,91.6721,0.67797,0.1763,0.70052,-14.57677
2557968.79821,178.0,72.51701,0.70602,0.1836,0.7295,-14.57671
2557969.02721,178.0,57.36816,0.73112,0.18882,0.75511,-14.48076
2557969.26421,178.0,45.3629,0.75897,0.19641,0.78397,-14.50878
2557969.49621,178.0,35.93134,0.78544,0.20319,0.8113,-14.50434
2557969.74621,178.0,28.40909,0.81428,0.21482,0.84214,-14.77903
2557969.96121,178.0,22.48202,0.84503,0.22644,0.87484,-15.00125
2557970.22621,178.0,17.79613,0.87909,0.23923,0.91106,-15.22325
2557970.47821,178.0,14.06813,0.9177,0.25572,0.95266,-15.57052
2557970.69422,178.0,11.1448,0.96302,0.27,1.00015,-15.66183
2557970.96122,178.0,8.81772,1.01211,0.27786,1.04955,-15.35158
2557971.14022,178.0,6.97545,1.06167,0.28094,1.09821,-14.8218
2557971.35822,178.0,5.5173,1.12082,0.27886,1.15499,-13.97168
2557971.62722,178.0,4.36941,1.16912,0.26533,1.19885,-12.78641
2557971.96222,178.0,3.45686,1.22102,0.24827,1.246,-11.49319
2557972.38122,178.0,2.73547,1.26122,0.22991,1.28201,-10.33112
2557972.90622,178.0,2.16054,1.29449,0.20559,1.31072,-9.0244
2557973.56522,178.0,1.70952,1.3225,0.18206,1.33497,-7.83811
2557974.39422,178.0,1.35352,1.34515,0.1625,1.35493,-6.88836
2557975.43622,178.0,1.07079,1.36211,0.14636,1.36995,-6.13296
2557976.75022,178.0,0.84734,1.37571,0.13239,1.38206,-5.49707
2557978.40622,178.0,0.67072,1.38769,0.12251,1.39308,-5.04517
2557980.49522,178.0,0.53067,1.40007,0.11549,1.40482,-4.71541
2557983.13122,178.0,0.41976,1.41004,0.11345,1.4146,-4.60001
2557986.46322,178.0,0.33183,1.4186,0.1138,1.42316,-4.58646
2557990.66823,178.0,0.26261,1.42688,0.11605,1.43159,-4.64984
2557995.97723,178.0,0.20791,1.43694,0.12058,1.44199,-4.79667
2558002.68123,178.0,0.16452,1.44902,0.1298,1.45482,-5.11897
2558011.15824,178.0,0.13007,1.46078,0.14351,1.46781,-5.61088
2558021.84825,178.0,0.10309,1.47337,0.1589,1.48192,-6.15559
2558035.36225,178.0,0.08153,1.49033,0.17747,1.50086,-6.79083
2558052.45926,178.0,0.06443,1.51207,0.20379,1.52574,-7.67595
2558074.04628,178.0,0.05102,1.54039,0.23995,1.55897,-8.8538
2558101.28829,178.0,0.04042,1.56401,0.28608,1.58996,-10.36573
2558135.78431,178.0,0.03192,1.58569,0.33236,1.62015,-11.83776
2558179.33134,178.0,0.02528,1.61593,0.37509,1.65889,-13.06811
2558234.39737,178.0,0.01999,1.66281,0.42141,1.71537,-14.22113
2572191.64244,179.0,20004.453,0.31715,-0.02008,0.31778,3.62314
2572191.78444,179.0,15829.126,0.32374,-0.00124,0.32374,0.21969
2572191.92644,179.0,12516.703,0.33129,0.01241,0.33152,-2.14585
2572192.06844,179.0,9909.4424,0.33863,0.02562,0.3396,-4.3271
2572192.23244,179.0,7835.48,0.34845,0.0384,0.35056,-6.28881
2572192.43344,179.0,6217.2461,0.35704,0.04854,0.36032,-7.74222
2572192.67144,179.0,4905.291,0.36941,0.05805,0.37394,-8.93025
2572192.91044,179.0,3881.2737,0.37922,0.06544,0.38483,-9.79058
2572193.14844,179.0,3070.9827,0.39216,0.07464,0.3992,-10.77627
2572193.38644,179.0,2430.7778,0.40481,0.08207,0.41304,-11.46132
2572193.62444,179.0,1923.1537,0.41779,0.08974,0.42732,-12.1233
2572193.86244,179.0,1522.4358,0.43255,0.09549,0.44296,-12.44941
2572194.10044,179.0,1203.8446,0.44868,0.1036,0.46049,-13.002
2572194.33844,179.0,952.86591,0.46356,0.1094,0.47629,-13.27853
2572194.57744,179.0,754.27557,0.48147,0.11807,0.49573,-13.7785
2572194.81444,179.0,596.71857,0.49774,0.12435,0.51304,-14.02741
2572195.05144,179.0,471.96338,0.51688,0.13036,0.53307,-14.15529
2572195.29144,179.0,373.20856,0.53624,0.13587,0.55318,-14.21853
2572195.52844,179.0,295.47278,0.55775,0.14422,0.57609,-14.49735
2572195.76844,179.0,233.87738,0.57978,0.15134,0.5992,-14.62934
2572196.00644,179.0,185.05922,0.60264,0.15781,0.62296,-14.67386
2572196.24244,179.0,146.35823,0.62866,0.16357,0.64959,-14.584
2572196.47844,179.0,115.77804,0.6528,0.17008,0.6746,-14.60326
2572196.71344,179.0,91.6721,0.67787,0.1757,0.70027,-14.53105
2572196.95844,179.0,72.51701,0.70462,0.18399,0.72824,-14.6344
2572197.18744,179.0,57.36816,0.73124,0.18852,0.75515,-14.45656
2572197.42444,179.0,45.3629,0.75777,0.19495,0.78245,-14.42759
2572197.65644,179.0,35.93134,0.78511,0.20407,0.8112,-14.57039
2572197.90644,179.0,28.40909,0.81508,0.2121,0.84223,-14.5862
2572198.12144,179.0,22.48202,0.84462,0.22504,0.87409,-14.91935
2572198.38644,179.0,17.79613,0.87749,0.23913,0.90949,-15.24373
2572198.63844,179.0,14.06813,0.91561,0.25445,0.9503,-15.53066
2572198.85444,179.0,11.1448,0.95898,0.26725,0.99553,-15.57204
2572199.12144,179.0,8.81772,1.00919,0.27993,1.04729,-15.50299
2572199.29944,179.0,6.97545,1.06616,0.28342,1.10319,-14.8865
2572199.51744,179.0,5.5173,1.1147,0.27554,1.14825,-13.88431
2572199.78744,179.0,4.36941,1.17481,0.26895,1.2052,-12.89439
2572200.12244,179.0,3.45686,1.21981,0.25364,1.2459,-11.74642
2572200.54144,179.0,2.73547,1.26316,0.22997,1.28392,-10.31817
2572201.06644,179.0,2.16054,1.29875,0.20783,1.31527,-9.0916
2572201.72544,179.0,1.70952,1.32622,0.18649,1.33927,-8.00425
2572202.55344,179.0,1.35352,1.34713,0.16528,1.35724,-6.99454
2572203.59545,179.0,1.07079,1.36547,0.14723,1.37338,-6.15391
2572204.90945,179.0,0.84734,1.38067,0.13374,1.38713,-5.53278
2572206.56545,179.0,0.67072,1.39341,0.12353,1.39887,-5.06631
2572208.65345,179.0,0.53067,1.4032,0.11694,1.40807,-4.7641
2572211.29045,179.0,0.41976,1.41306,0.11242,1.41752,-4.54887
2572214.62145,179.0,0.33183,1.42439,0.11157,1.42876,-4.47877
2572218.82745,179.0,0.26261,1.43486,0.11635,1.43957,-4.63574
2572224.13546,179.0,0.20791,1.44442,0.12402,1.44973,-4.90737
2572230.84046,179.0,0.16452,1.45244,0.13367,1.45858,-5.25825
2572239.31647,179.0,0.13007,1.46291,0.14484,1.47006,-5.65443
2572250.00647,179.0,0.10309,1.47672,0.15955,1.48531,-6.16633
2572263.52048,179.0,0.08153,1.49314,0.18097,1.50407,-6.91053
2572280.61849,179.0,0.06443,1.5119,0.20767,1.52609,-7.82094
2572302.2055,179.0,0.05102,1.53175,0.23537,1.54973,-8.73573
2572329.44752,179.0,0.04042,1.5628,0.26794,1.5856,-9.72868
2572363.94354,179.0,0.03192,1.60525,0.31371,1.63561,-11.05785
2572407.49057,179.0,0.02528,1.64723,0.3765,1.68971,-12.87486
2572462.5566,179.0,0.01999,1.68372,0.44451,1.74141,-14.7889
2586415.94683,180.0,20004.453,0.31812,-0.02106,0.31881,3.78706
2586416.08983,180.0,15829.126,0.32229,-0.00212,0.32229,0.37735
2586416.23183,180.0,12516.703,0.33134,0.01372,0.33162,-2.37044
2586416.37383,180.0,9909.4424,0.33867,0.02642,0.3397,-4.46133
2586416.53784,180.0,7835.48,0.34802,0.03756,0.35004,-6.15974
2586416.73884,180.0,6217.2461,0.35762,0.05016,0.36112,-7.98404
2586416.97684,180.0,4905.291,0.36764,0.05789,0.37217,-8.94814
2586417.21584,180.0,3881.2737,0.37855,0.06716,0.38447,-10.06008
2586417.45384,180.0,3070.9827,0.39012,0.07363,0.39701,-10.68836
2586417.69184,180.0,2430.7778,0.40458,0.08224,0.41286,-11.49044
2586417.92984,180.0,1923.1537,0.41622,0.09004,0.42585,-12.20618
2586418.16784,180.0,1522.4358,0.4318,0.09598,0.44234,-12.53149
2586418.40584,180.0,1203.8446,0.4468,0.10177,0.45824,-12.83165
2586418.64484,180.0,952.86591,0.46173,0.10787,0.47416,-13.1499
2586418.88284,180.0,754.27557,0.48032,0.1174,0.49446,-13.73487
2586419.11984,180.0,596.71857,0.49813,0.1241,0.51336,-13.98939
2586419.35784,180.0,471.96338,0.51871,0.12939,0.53461,-14.00615
2586419.59684,180.0,373.20856,0.53522,0.13676,0.55241,-14.33339
2586419.83484,180.0,295.47278,0.55819,0.14308,0.57623,-14.37696
2586420.07384,180.0,233.87738,0.57918,0.15087,0.5985,-14.60018
2586420.31184,180.0,185.05922,0.60265,0.15623,0.62257,-14.53335
2586420.54784,180.0,146.35823,0.62621,0.16349,0.6472,-14.63225
2586420.78484,180.0,115.77804,0.65073,0.16871,0.67225,-14.53446
2586421.01884,180.0,91.6721,0.67786,0.17618,0.70038,-14.56893
2586421.26384,180.0,72.51701,0.70408,0.18235,0.72731,-14.51986
2586421.49284,180.0,57.36816,0.73062,0.18779,0.75437,-14.41437
2586421.72984,180.0,45.3629,0.75841,0.19453,0.78296,-14.38623
2586421.96184,180.0,35.93134,0.7857,0.20361,0.81165,-14.52847
2586422.21284,180.0,28.40909,0.81354,0.21267,0.84088,-14.65005
2586422.42684,180.0,22.48202,0.84189,0.22486,0.8714,-14.95414
2586422.69184,180.0,17.79613,0.87709,0.23926,0.90914,-15.25852
2586422.94384,180.0,14.06813,0.91594,0.25434,0.9506,-15.51891
2586423.15984,180.0,11.1448,0.96129,0.26754,0.99783,-15.55271
2586423.42684,180.0,8.81772,1.00957,0.27785,1.0471,-15.3879
2586423.60584,180.0,6.97545,1.06243,0.28723,1.10057,-15.12817
2586423.82384,180.0,5.5173,1.12097,0.27802,1.15493,-13.9291
2586424.09284,180.0,4.36941,1.169,0.27217,1.20026,-13.10652
2586424.42784,180.0,3.45686,1.21913,0.25168,1.24483,-11.66453
2586424.84684,180.0,2.73547,1.26447,0.23359,1.28586,-10.46646
2586425.37184,180.0,2.16054,1.29846,0.21053,1.31542,-9.20988
2586426.03084,180.0,1.70952,1.32635,0.18657,1.3394,-8.00713
2586426.85984,180.0,1.35352,1.34967,0.16601,1.35984,-7.012
2586427.90184,180.0,1.07079,1.36853,0.14955,1.37668,-6.23652
2586429.21584,180.0,0.84734,1.3819,0.13621,1.3886,-5.62921
2586430.87184,180.0,0.67072,1.39376,0.12543,1.39939,-5.14222
2586432.96084,180.0,0.53067,1.40494,0.11728,1.40983,-4.77195
2586435.59685,180.0,0.41976,1.41551,0.11341,1.42004,-4.58065
2586438.92885,180.0,0.33183,1.42533,0.11339,1.42984,-4.54866
2586443.13385,180.0,0.26261,1.43449,0.11583,1.43916,-4.61657
2586448.44285,180.0,0.20791,1.44491,0.12031,1.44991,-4.75988
2586455.14686,180.0,0.16452,1.458,0.12918,1.46371,-5.06341
2586463.62386,180.0,0.13007,1.47208,0.14434,1.47914,-5.59993
2586474.31387,180.0,0.10309,1.48454,0.16581,1.49377,-6.37289
2586487.82788,180.0,0.08153,1.49553,0.18877,1.5074,-7.19398
2586504.92489,180.0,0.06443,1.5098,0.21508,1.52505,-8.1074
2586526.5119,180.0,0.05102,1.53204,0.24004,1.55073,-8.90487
2586553.75392,180.0,0.04042,1.56048,0.275,1.58453,-9.99434
2586588.24994,180.0,0.03192,1.59218,0.31777,1.62358,-11.2868
2586631.79796,180.0,0.02528,1.62995,0.36001,1.66924,-12.45489
2586686.863,180.0,0.01999,1.68636,0.40756,1.73491,-13.58682
2600650.41231,181.0,20004.453,0.31709,-0.02074,0.31777,3.74264
2600650.55531,181.0,15829.126,0.32522,-0.00427,0.32525,0.75268
2600650.69731,181.0,12516.703,0.33021,0.01252,0.33045,-2.17048
2600650.83931,181.0,9909.4424,0.33952,0.02626,0.34053,-4.42277
2600651.00331,181.0,7835.48,0.34719,0.03764,0.34922,-6.18809
2600651.20431,181.0,6217.2461,0.35804,0.04873,0.36134,-7.75002
2600651.44231,181.0,4905.291,0.36895,0.05676,0.3733,-8.74636
2600651.68031,181.0,3881.2737,0.37953,0.06545,0.38513,-9.78493
2600651.91831,181.0,3070.9827,0.39215,0.07384,0.39904,-10.6631
2600652.15631,181.0,2430.7778,0.40332,0.08181,0.41153,-11.46689
2600652.39531,181.0,1923.1537,0.41849,0.08873,0.4278,-11.97007
2600652.63331,181.0,1522.4358,0.43118,0.09596,0.44173,-12.54687
2600652.87131,181.0,1203.8446,0.44828,0.10288,0.45994,-12.92561
2600653.11031,181.0,952.86591,0.46217,0.10878,0.4748,-13.24397
2600653.34831,181.0,754.27557,0.47929,0.11648,0.49324,-13.6595
2600653.58531,181.0,596.71857,0.49749,0.12271,0.51239,-13.85548
2600653.82331,181.0,471.96338,0.51755,0.1296,0.53353,-14.05822
2600654.06231,181.0,373.20856,0.53608,0.1363,0.55313,-14.26559
2600654.29931,181.0,295.47278,0.55873,0.14268,0.57666,-14.32551
2600654.53931,181.0,233.87738,0.58011,0.14949,0.59906,-14.45056
2600654.77731,181.0,185.05922,0.60074,0.15649,0.62079,-14.60062
2600655.01331,181.0,146.35823,0.62649,0.16327,0.64742,-14.60663
2600655.24931,181.0,115.77804,0.65133,0.1701,0.67318,-14.63614
2600655.48431,181.0,91.6721,0.67861,0.17408,0.70058,-14.38727
2600655.72931,181.0,72.51701,0.70277,0.18148,0.72582,-14.47993
2600655.95831,181.0,57.36816,0.72921,0.18742,0.75291,-14.41396
2600656.19531,181.0,45.3629,0.75481,0.19422,0.77939,-14.42994
2600656.42731,181.0,35.93134,0.78424,0.20299,0.81008,-14.51179
2600656.67831,181.0,28.40909,0.81201,0.21372,0.83966,-14.74561
2600656.89231,181.0,22.48202,0.84224,0.22473,0.87171,-14.93993
2600657.15731,181.0,17.79613,0.87511,0.23934,0.90724,-15.29618
2600657.40931,181.0,14.06813,0.91261,0.25331,0.94711,-15.51276
2600657.62531,181.0,11.1448,0.95759,0.26751,0.99426,-15.6082
2600657.89231,181.0,8.81772,1.00557,0.27996,1.04381,-15.55792
2600658.07031,181.0,6.97545,1.06565,0.28605,1.10337,-15.02569
2600658.28932,181.0,5.5173,1.11619,0.27822,1.15034,-13.99654
2600658.55832,181.0,4.36941,1.17308,0.27318,1.20447,-13.10885
2600658.89332,181.0,3.45686,1.21713,0.25644,1.24386,-11.89793
2600659.31232,181.0,2.73547,1.26314,0.23289,1.28443,-10.44641
2600659.83732,181.0,2.16054,1.30001,0.21118,1.31705,-9.22659
2600660.49632,181.0,1.70952,1.3271,0.18927,1.34053,-8.11654
2600661.32532,181.0,1.35352,1.34937,0.16715,1.35969,-7.06117
2600662.36832,181.0,1.07079,1.36775,0.14913,1.37585,-6.22268
2600663.68132,181.0,0.84734,1.38351,0.13551,1.39013,-5.59392
2600665.33732,181.0,0.67072,1.39568,0.12559,1.40131,-5.14189
2600667.42632,181.0,0.53067,1.40587,0.11821,1.41083,-4.80621
2600670.06332,181.0,0.41976,1.41698,0.11321,1.4215,-4.56813
2600673.39432,181.0,0.33183,1.42814,0.11319,1.43262,-4.5315
2600677.60033,181.0,0.26261,1.4387,0.11747,1.44349,-4.66772
2600682.90833,181.0,0.20791,1.44689,0.12521,1.4523,-4.94578
2600689.61233,181.0,0.16452,1.45558,0.13375,1.46171,-5.25019
2600698.08934,181.0,0.13007,1.4669,0.14463,1.47401,-5.63077
2600708.77935,181.0,0.10309,1.48107,0.1604,1.48973,-6.18095
2600722.29335,181.0,0.08153,1.49726,0.18186,1.50827,-6.92522
2600739.39136,181.0,0.06443,1.51587,0.20901,1.53021,-7.85048
2600760.97738,181.0,0.05102,1.53766,0.23512,1.55554,-8.69361
2600788.22039,181.0,0.04042,1.57196,0.26899,1.59481,-9.71017
2600822.71541,181.0,0.03192,1.61398,0.31972,1.64535,-11.20496
2600866.26344,181.0,0.02528,1.651,0.38327,1.6949,-13.06949
2600921.32847,181.0,0.01999,1.68374,0.44644,1.74192,-14.85019
2614900.90071,182.0,20004.453,0.31761,-0.02174,0.31836,3.91556
2614901.04371,182.0,15829.126,0.32403,-0.00129,0.32403,0.22809
2614901.18571,182.0,12516.703,0.3304,0.01335,0.33067,-2.31399
2614901.32771,182.0,9909.4424,0.33961,0.0249,0.34052,-4.1927
2614901.49171,182.0,7835.48,0.34832,0.0382,0.35041,-6.25796
2614901.69271,182.0,6217.2461,0.35845,0.0482,0.36168,-7.65896
2614901.93071,182.0,4905.291,0.36859,0.05747,0.37304,-8.8624
2614902.16971,182.0,3881.2737,0.38002,0.06846,0.38614,-10.21268
2614902.40771,182.0,3070.9827,0.39187,0.07339,0.39869,-10.60753
2614902.64571,182.0,2430.7778,0.40351,0.08272,0.4119,-11.58535
2614902.88371,182.0,1923.1537,0.41806,0.08673,0.42696,-11.72026
2614903.12171,182.0,1522.4358,0.43125,0.09481,0.44155,-12.3985
2614903.35971,182.0,1203.8446,0.44764,0.10243,0.45921,-12.88849
2614903.59871,182.0,952.86591,0.46243,0.1091,0.47512,-13.27471
2614903.83671,182.0,754.27557,0.47939,0.11625,0.49328,-13.63079
2614904.07371,182.0,596.71857,0.49808,0.12196,0.51279,-13.7584
2614904.31171,182.0,471.96338,0.51761,0.12972,0.53362,-14.06971
2614904.55071,182.0,373.20856,0.53704,0.1362,0.55405,-14.23111
2614904.78771,182.0,295.47278,0.55932,0.14238,0.57715,-14.28188
2614905.02771,182.0,233.87738,0.5786,0.15022,0.59778,-14.55434
2614905.26571,182.0,185.05922,0.60263,0.15636,0.62259,-14.5457
2614905.50171,182.0,146.35823,0.62595,0.16278,0.64677,-14.57692
2614905.73771,182.0,115.77804,0.65124,0.17023,0.67312,-14.64868
2614905.97271,182.0,91.6721,0.67836,0.17425,0.70038,-14.40602
2614906.21771,182.0,72.51701,0.70369,0.18122,0.72665,-14.44142
2614906.44671,182.0,57.36816,0.72927,0.18819,0.75316,-14.46955
2614906.68371,182.0,45.3629,0.75786,0.19502,0.78255,-14.43047
2614906.91571,182.0,35.93134,0.78397,0.20358,0.80997,-14.55685
2614907.16571,182.0,28.40909,0.81033,0.21198,0.8376,-14.65969
2614907.38071,182.0,22.48202,0.84214,0.22441,0.87153,-14.92146
2614907.64571,182.0,17.79613,0.87435,0.2404,0.9068,-15.37347
2614907.89771,182.0,14.06813,0.91331,0.25454,0.94812,-15.57305
2614908.11371,182.0,11.1448,0.95553,0.27024,0.99301,-15.79167
2614908.38171,182.0,8.81772,1.00608,0.28145,1.04471,-15.62901
2614908.55971,182.0,6.97545,1.06599,0.28942,1.10458,-15.19001
2614908.77771,182.0,5.5173,1.11492,0.28094,1.14977,-14.14289
2614909.04671,182.0,4.36941,1.1739,0.27687,1.2061,-13.27095
2614909.38172,182.0,3.45686,1.21888,0.25936,1.24617,-12.01263
2614909.80072,182.0,2.73547,1.26606,0.2365,1.28795,-10.58079
2614910.32572,182.0,2.16054,1.30372,0.2146,1.32127,-9.34739
2614910.98472,182.0,1.70952,1.33061,0.19185,1.34437,-8.20442
2614911.81372,182.0,1.35352,1.35403,0.17044,1.36472,-7.17456
2614912.85672,182.0,1.07079,1.37356,0.15163,1.3819,-6.29968
2614914.17072,182.0,0.84734,1.38929,0.13801,1.39613,-5.67294
2614915.82572,182.0,0.67072,1.40165,0.12826,1.40751,-5.22834
2614917.91472,182.0,0.53067,1.41105,0.12073,1.41621,-4.8905
2614920.55172,182.0,0.41976,1.42197,0.11533,1.42664,-4.63668
2614923.88272,182.0,0.33183,1.43225,0.11398,1.43678,-4.55002
2614928.08873,182.0,0.26261,1.44218,0.11674,1.4469,-4.6279
2614933.39673,182.0,0.20791,1.45136,0.12293,1.45656,-4.8415
2614940.10073,182.0,0.16452,1.46252,0.13046,1.46833,-5.09756
2614948.57774,182.0,0.13007,1.47653,0.14209,1.48335,-5.49687
2614959.26774,182.0,0.10309,1.49293,0.16118,1.50161,-6.16176
2614972.78175,182.0,0.08153,1.50897,0.18775,1.5206,-7.09233
2614989.87976,182.0,0.06443,1.52428,0.21937,1.53998,-8.18958
2615011.46578,182.0,0.05102,1.53875,0.24836,1.55866,-9.16853
2615038.70879,182.0,0.04042,1.56376,0.27925,1.5885,-10.12478
2615073.20381,182.0,0.03192,1.59848,0.31943,1.63008,-11.30067
2615116.75184,182.0,0.02528,1.63775,0.36712,1.67839,-12.63453
2615171.81687,182.0,0.01999,1.68311,0.41606,1.73377,-13.88498
2629129.15014,183.0,20004.453,0.31782,-0.02075,0.3185,3.73491
2629129.29314,183.0,15829.126,0.3248,-0.00147,0.3248,0.25881
2629129.43514,183.0,12516.703,0.33114,0.01383,0.33143,-2.39213
2629129.57714,183.0,9909.4424,0.33991,0.0253,0.34085,-4.25707
2629129.74114,183.0,7835.48,0.34791,0.03846,0.35003,-6.30803
2629129.94214,183.0,6217.2461,0.3575,0.04716,0.3606,-7.51537
2629130.18014,183.0,4905.291,0.36718,0.05692,0.37156,-8.81257
2629130.41814,183.0,3881.2737,0.37921,0.06568,0.38485,-9.82623
2629130.65714,183.0,3070.9827,0.39172,0.07348,0.39855,-10.62364
2629130.89514,183.0,2430.7778,0.40441,0.08198,0.41264,-11.45882
2629131.13314,183.0,1923.1537,0.41566,0.08846,0.42497,-12.01433
2629131.37114,183.0,1522.4358,0.43181,0.09542,0.44223,-12.46016
2629131.60914,183.0,1203.8446,0.44837,0.10196,0.45981,-12.81179
2629131.84814,183.0,952.86591,0.4622,0.10947,0.47498,-13.32484
2629132.08614,183.0,754.27557,0.47963,0.11677,0.49364,-13.68325
2629132.32314,183.0,596.71857,0.49856,0.12355,0.51364,-13.9183
2629132.56114,183.0,471.96338,0.51623,0.12954,0.53223,-14.08685
2629132.80014,183.0,373.20856,0.5367,0.13598,0.55366,-14.2178
2629133.03814,183.0,295.47278,0.55788,0.14195,0.57565,-14.27583
2629133.27714,183.0,233.87738,0.57967,0.15042,0.59887,-14.54742
2629133.51514,183.0,185.05922,0.60237,0.15719,0.62254,-14.62574
2629133.75114,183.0,146.35823,0.62688,0.16231,0.64755,-14.51622
2629133.98714,183.0,115.77804,0.64991,0.16941,0.67163,-14.60987
2629134.22214,183.0,91.6721,0.67696,0.17564,0.69937,-14.54526
2629134.46714,183.0,72.51701,0.70258,0.18142,0.72562,-14.47881
2629134.69514,183.0,57.36816,0.73137,0.18806,0.75516,-14.42024
2629134.93214,183.0,45.3629,0.7565,0.19445,0.7811,-14.41547
2629135.16414,183.0,35.93134,0.78209,0.20272,0.80794,-14.53113
2629135.41414,183.0,28.40909,0.81168,0.21138,0.83875,-14.59685
2629135.62914,183.0,22.48202,0.84186,0.22547,0.87153,-14.99349
2629135.89414,183.0,17.79613,0.8756,0.23998,0.90789,-15.32702
2629136.14614,183.0,14.06813,0.91295,0.25622,0.94823,-15.67682
2629136.36214,183.0,11.1448,0.95802,0.2716,0.99578,-15.82826
2629136.62914,183.0,8.81772,1.0068,0.28151,1.04542,-15.6213
2629136.80714,183.0,6.97545,1.05926,0.29144,1.09862,-15.38329
2629137.02514,183.0,5.5173,1.12075,0.28573,1.1566,-14.30271
2629137.29514,183.0,4.36941,1.17059,0.28086,1.20381,-13.49189
2629137.63014,183.0,3.45686,1.22319,0.25943,1.2504,-11.97474
2629138.04914,183.0,2.73547,1.26962,0.24187,1.29246,-10.78596
2629138.57414,183.0,2.16054,1.30512,0.21848,1.32328,-9.50343
2629139.23314,183.0,1.70952,1.33446,0.19329,1.34838,-8.24161
2629140.06114,183.0,1.35352,1.35906,0.17198,1.3699,-7.21196
2629141.10414,183.0,1.07079,1.37914,0.15447,1.38777,-6.39069
2629142.41815,183.0,0.84734,1.39348,0.14029,1.40052,-5.74888
2629144.07415,183.0,0.67072,1.40598,0.12942,1.41193,-5.25906
2629146.16315,183.0,0.53067,1.41757,0.11973,1.42262,-4.82769
2629148.79915,183.0,0.41976,1.42959,0.11622,1.4343,-4.64768
2629152.13115,183.0,0.33183,1.43935,0.11734,1.44413,-4.66042
2629156.33715,183.0,0.26261,1.44731,0.12035,1.4523,-4.7533
2629161.64516,183.0,0.20791,1.45623,0.12471,1.46156,-4.89473
2629168.34916,183.0,0.16452,1.46667,0.13239,1.47263,-5.15786
2629176.82617,183.0,0.13007,1.47976,0.14484,1.48683,-5.59035
2629187.51617,183.0,0.10309,1.49277,0.16211,1.50154,-6.19801
2629201.03018,183.0,0.08153,1.50785,0.18175,1.51876,-6.87317
2629218.12719,183.0,0.06443,1.52811,0.2071,1.54208,-7.7181
2629239.7142,183.0,0.05102,1.5568,0.23625,1.57462,-8.62916
2629266.95722,183.0,0.04042,1.58922,0.28134,1.61393,-10.0391
2629301.45224,183.0,0.03192,1.6178,0.33641,1.65241,-11.74681
2629345.00027,183.0,0.02528,1.64418,0.3888,1.68953,-13.30431
2629400.0653,183.0,0.01999,1.68198,0.43624,1.73763,-14.54001
2643346.06608,184.0,20004.453,0.3175,-0.0217,0.31824,3.90945
2643346.20908,184.0,15829.126,0.32344,-0.00307,0.32345,0.5431
2643346.35108,184.0,12516.703,0.3305,0.01238,0.33073,-2.14496
2643346.49308,184.0,9909.4424,0.33934,0.02673,0.34039,-4.50318
2643346.65708,184.0,7835.48,0.34772,0.03741,0.34972,-6.14038
2643346.85808,184.0,6217.2461,0.35864,0.04789,0.36182,-7.60572
2643347.09608,184.0,4905.291,0.36906,0.05745,0.37351,-8.8472
2643347.33408,184.0,3881.2737,0.37949,0.0663,0.38524,-9.91019
2643347.57208,184.0,3070.9827,0.39161,0.07442,0.39861,-10.7595
2643347.81008,184.0,2430.7778,0.40396,0.081,0.412,-11.33886
2643348.04908,184.0,1923.1537,0.41818,0.08751,0.42724,-11.81875
2643348.28608,184.0,1522.4358,0.43119,0.09532,0.4416,-12.46524
2643348.52508,184.0,1203.8446,0.44853,0.10228,0.46005,-12.84553
2643348.76308,184.0,952.86591,0.4647,0.10874,0.47725,-13.1705
2643349.00208,184.0,754.27557,0.48079,0.11529,0.49442,-13.48392
2643349.23908,184.0,596.71857,0.49729,0.12141,0.51189,-13.72025
2643349.47608,184.0,471.96338,0.51733,0.1304,0.53351,-14.14734
2643349.71508,184.0,373.20856,0.53594,0.13529,0.55275,-14.16768
2643349.95308,184.0,295.47278,0.55698,0.14197,0.57479,-14.29945
2643350.19208,184.0,233.87738,0.58006,0.14807,0.59866,-14.3195
2643350.43008,184.0,185.05922,0.60154,0.15583,0.62139,-14.52288
2643350.66708,184.0,146.35823,0.62738,0.16255,0.6481,-14.52526
2643350.90308,184.0,115.77804,0.65215,0.16845,0.67356,-14.48299
2643351.13708,184.0,91.6721,0.67668,0.17439,0.69879,-14.45125
2643351.38308,184.0,72.51701,0.70255,0.18073,0.72542,-14.42645
2643351.61208,184.0,57.36816,0.72872,0.18702,0.75234,-14.39346
2643351.84808,184.0,45.3629,0.75633,0.19335,0.78065,-14.33977
2643352.08108,184.0,35.93134,0.78353,0.20248,0.80927,-14.4895
2643352.33108,184.0,28.40909,0.81037,0.21263,0.8378,-14.7025
2643352.54608,184.0,22.48202,0.84115,0.22492,0.8707,-14.97036
2643352.81008,184.0,17.79613,0.87375,0.24047,0.90624,-15.38788
2643353.06308,184.0,14.06813,0.9121,0.25768,0.9478,-15.77556
2643353.27908,184.0,11.1448,0.9577,0.27145,0.99543,-15.82493
2643353.54608,184.0,8.81772,1.0062,0.28266,1.04515,-15.69088
2643353.72408,184.0,6.97545,1.05835,0.29239,1.09799,-15.44385
2643353.94208,184.0,5.5173,1.11863,0.28834,1.1552,-14.45418
2643354.21208,184.0,4.36941,1.16892,0.28239,1.20254,-13.58126
2643354.54708,184.0,3.45686,1.22265,0.26123,1.25025,-12.06041
2643354.96508,184.0,2.73547,1.27028,0.24434,1.29356,-10.8878
2643355.49108,184.0,2.16054,1.30663,0.22014,1.32504,-9.56329
2643356.15008,184.0,1.70952,1.33679,0.19595,1.35108,-8.33902
2643356.97808,184.0,1.35352,1.3626,0.17406,1.37367,-7.27966
2643358.02109,184.0,1.07079,1.38174,0.1565,1.39058,-6.46188
2643359.33509,184.0,0.84734,1.39619,0.14202,1.40339,-5.80825
2643360.99109,184.0,0.67072,1.40843,0.13057,1.41447,-5.29652
2643363.07909,184.0,0.53067,1.42032,0.12148,1.42551,-4.88871
2643365.71609,184.0,0.41976,1.43134,0.11685,1.4361,-4.66712
2643369.04809,184.0,0.33183,1.44082,0.11629,1.44551,-4.61423
2643373.25309,184.0,0.26261,1.45021,0.11791,1.45499,-4.64839
2643378.5611,184.0,0.20791,1.461,0.12257,1.46613,-4.7957
2643385.2661,184.0,0.16452,1.47433,0.13157,1.48019,-5.09947
2643393.74211,184.0,0.13007,1.48817,0.14766,1.49548,-5.66655
2643404.43311,184.0,0.10309,1.49964,0.16834,1.50906,-6.40482
2643417.94612,184.0,0.08153,1.51015,0.1905,1.52212,-7.18961
2643435.04413,184.0,0.06443,1.52518,0.21623,1.54043,-8.06934
2643456.63114,184.0,0.05102,1.5478,0.24143,1.56652,-8.86564
2643483.87316,184.0,0.04042,1.57593,0.27739,1.60016,-9.98275
2643518.36918,184.0,0.03192,1.60741,0.31951,1.63886,-11.24218
2643561.91621,184.0,0.02528,1.64731,0.36091,1.68638,-12.35775
2643616.98224,184.0,0.01999,1.70529,0.41061,1.75403,-13.53828
2657550.40492,185.0,20004.453,0.31666,-0.02069,0.31734,3.73817
2657550.54792,185.0,15829.126,0.32251,-0.00039,0.32251,0.06899
2657550.68992,185.0,12516.703,0.33185,0.01231,0.33208,-2.1251
2657550.83192,185.0,9909.4424,0.34002,0.02597,0.34101,-4.36838
2657550.99592,185.0,7835.48,0.3469,0.03805,0.34898,-6.26031
2657551.19692,185.0,6217.2461,0.35658,0.04857,0.35987,-7.75664
2657551.43492,185.0,4905.291,0.36865,0.05721,0.37307,-8.82058
2657551.67292,185.0,3881.2737,0.37945,0.06425,0.38485,-9.61087
2657551.91092,185.0,3070.9827,0.39193,0.07469,0.39898,-10.78947
2657552.14892,185.0,2430.7778,0.40467,0.08126,0.41275,-11.35486
2657552.38792,185.0,1923.1537,0.41738,0.08781,0.42652,-11.88127
2657552.62492,185.0,1522.4358,0.43175,0.09646,0.44239,-12.59452
2657552.86392,185.0,1203.8446,0.44736,0.10163,0.45876,-12.79912
2657553.10192,185.0,952.86591,0.46345,0.1085,0.47598,-13.17621
2657553.34092,185.0,754.27557,0.47938,0.11495,0.49297,-13.48412
2657553.57792,185.0,596.71857,0.49755,0.12217,0.51232,-13.79549
2657553.81492,185.0,471.96338,0.51628,0.12924,0.53221,-14.05351
2657554.05492,185.0,373.20856,0.53491,0.13393,0.55142,-14.05664
2657554.29192,185.0,295.47278,0.55714,0.14168,0.57487,-14.26742
2657554.53092,185.0,233.87738,0.57906,0.149,0.59792,-14.42977
2657554.76992,185.0,185.05922,0.60091,0.15637,0.62093,-14.58603
2657555.00592,185.0,146.35823,0.6243,0.16252,0.64511,-14.59119
2657555.24192,185.0,115.77804,0.64909,0.16789,0.67046,-14.50202
2657555.47592,185.0,91.6721,0.67533,0.17405,0.6974,-14.45192
2657555.72192,185.0,72.51701,0.70126,0.18099,0.72424,-14.47173
2657555.95093,185.0,57.36816,0.72776,0.18657,0.7513,-14.37854
2657556.18793,185.0,45.3629,0.75417,0.1927,0.7784,-14.33345
2657556.41993,185.0,35.93134,0.77965,0.20271,0.80557,-14.57402
2657556.66993,185.0,28.40909,0.80967,0.21075,0.83665,-14.58954
2657556.88493,185.0,22.48202,0.83997,0.22526,0.86965,-15.01224
2657557.14993,185.0,17.79613,0.87099,0.23926,0.90325,-15.36014
2657557.40193,185.0,14.06813,0.90952,0.25724,0.9452,-15.79242
2657557.61793,185.0,11.1448,0.95352,0.27349,0.99197,-16.00417
2657557.88493,185.0,8.81772,1.00472,0.28394,1.04407,-15.78059
2657558.06293,185.0,6.97545,1.05536,0.29129,1.09482,-15.43011
2657558.28193,185.0,5.5173,1.11526,0.29288,1.15308,-14.7141
2657558.55093,185.0,4.36941,1.1663,0.27963,1.19935,-13.48265
2657558.88593,185.0,3.45686,1.22303,0.26427,1.25126,-12.19283
2657559.30493,185.0,2.73547,1.26815,0.24717,1.29201,-11.02888
2657559.82993,185.0,2.16054,1.30539,0.22033,1.32386,-9.5803
2657560.48893,185.0,1.70952,1.33756,0.1965,1.35192,-8.35765
2657561.31693,185.0,1.35352,1.36217,0.17558,1.37344,-7.34473
2657562.35993,185.0,1.07079,1.37996,0.15804,1.38898,-6.53319
2657563.67393,185.0,0.84734,1.39536,0.14224,1.40259,-5.82061
2657565.32993,185.0,0.67072,1.4083,0.13017,1.41431,-5.28074
2657567.41893,185.0,0.53067,1.42085,0.12183,1.42607,-4.90085
2657570.05493,185.0,0.41976,1.43105,0.1178,1.43589,-4.70575
2657573.38694,185.0,0.33183,1.44084,0.11682,1.44557,-4.63518
2657577.59294,185.0,0.26261,1.45072,0.11765,1.45549,-4.63638
2657582.90094,185.0,0.20791,1.46304,0.12277,1.46818,-4.79684
2657589.60495,185.0,0.16452,1.4762,0.13377,1.48225,-5.1777
2657598.08095,185.0,0.13007,1.48733,0.15021,1.4949,-5.76699
2657608.77196,185.0,0.10309,1.49738,0.16865,1.50685,-6.42628
2657622.28596,185.0,0.08153,1.50945,0.18824,1.52114,-7.10863
2657639.38297,185.0,0.06443,1.5269,0.21209,1.54156,-7.90784
2657660.96999,185.0,0.05102,1.55146,0.24108,1.57008,-8.83266
2657688.213,185.0,0.04042,1.57848,0.27796,1.60276,-9.98717
2657722.70802,185.0,0.03192,1.61118,0.31617,1.64191,-11.10239
2657766.25605,185.0,0.02528,1.65815,0.35891,1.69655,-12.21333
2657821.32108,185.0,0.01999,1.72123,0.41798,1.77126,-13.64946
2671717.96528,186.0,20004.453,0.31758,-0.02122,0.31828,3.82325
2671718.10828,186.0,15829.126,0.32299,-0.00182,0.323,0.32345
2671718.25028,186.0,12516.703,0.33224,0.01406,0.33254,-2.42357
2671718.39228,186.0,9909.4424,0.34005,0.02747,0.34116,-4.61923
2671718.55628,186.0,7835.48,0.34812,0.0386,0.35025,-6.32799
2671718.75728,186.0,6217.2461,0.35814,0.04787,0.36132,-7.61335
2671718.99528,186.0,4905.291,0.36939,0.05653,0.37369,-8.7007
2671719.23428,186.0,3881.2737,0.38126,0.0644,0.38666,-9.58699
2671719.47228,186.0,3070.9827,0.39293,0.07398,0.39983,-10.66291
2671719.71028,186.0,2430.7778,0.40487,0.08183,0.41306,-11.42621
2671719.94829,186.0,1923.1537,0.41765,0.08795,0.42681,-11.89226
2671720.18629,186.0,1522.4358,0.43202,0.09441,0.44222,-12.32693
2671720.42429,186.0,1203.8446,0.44753,0.10074,0.45873,-12.68583
2671720.66329,186.0,952.86591,0.46361,0.1099,0.47646,-13.33644
2671720.90129,186.0,754.27557,0.48001,0.11605,0.49384,-13.59118
2671721.13829,186.0,596.71857,0.49937,0.12296,0.51428,-13.83317
2671721.37629,186.0,471.96338,0.51688,0.12852,0.53261,-13.96308
2671721.61529,186.0,373.20856,0.53589,0.13531,0.55271,-14.17113
2671721.85329,186.0,295.47278,0.5574,0.14318,0.57549,-14.40672
2671722.09229,186.0,233.87738,0.57876,0.14903,0.59764,-14.44028
2671722.33029,186.0,185.05922,0.60146,0.15485,0.62108,-14.43723
2671722.56629,186.0,146.35823,0.626,0.16068,0.64629,-14.39601
2671722.80229,186.0,115.77804,0.64968,0.1677,0.67098,-14.47352
2671723.03729,186.0,91.6721,0.67395,0.17427,0.69611,-14.49812
2671723.28229,186.0,72.51701,0.70139,0.18064,0.72428,-14.44283
2671723.51129,186.0,57.36816,0.72948,0.18857,0.75346,-14.49355
2671723.74829,186.0,45.3629,0.75732,0.1943,0.78185,-14.38977
2671723.98029,186.0,35.93134,0.78221,0.20143,0.80773,-14.44071
2671724.23029,186.0,28.40909,0.81049,0.21155,0.83764,-14.62856
2671724.44529,186.0,22.48202,0.84036,0.22519,0.87001,-15.0013
2671724.70929,186.0,17.79613,0.87227,0.24078,0.90489,-15.43157
2671724.96229,186.0,14.06813,0.9106,0.25697,0.94616,-15.7588
2671725.17829,186.0,11.1448,0.95516,0.27187,0.9931,-15.88783
2671725.44529,186.0,8.81772,1.00318,0.28417,1.04265,-15.81574
2671725.62329,186.0,6.97545,1.06027,0.29668,1.101,-15.63253
2671725.84129,186.0,5.5173,1.1173,0.289,1.15407,-14.50237
2671726.11129,186.0,4.36941,1.17173,0.28858,1.20674,-13.83572
2671726.44629,186.0,3.45686,1.22394,0.26815,1.25297,-12.35772
2671726.86529,186.0,2.73547,1.27357,0.248,1.29749,-11.01944
2671727.39029,186.0,2.16054,1.31183,0.22615,1.33118,-9.78112
2671728.04929,186.0,1.70952,1.34178,0.20114,1.35678,-8.52552
2671728.87729,186.0,1.35352,1.36828,0.17762,1.37976,-7.39638
2671729.92029,186.0,1.07079,1.38857,0.16032,1.3978,-6.58615
2671731.23429,186.0,0.84734,1.40369,0.1452,1.41118,-5.90574
2671732.89029,186.0,0.67072,1.41683,0.13368,1.42312,-5.39016
2671734.97929,186.0,0.53067,1.42764,0.12378,1.43299,-4.95542
2671737.6153,186.0,0.41976,1.43911,0.11898,1.44402,-4.72607
2671740.9473,186.0,0.33183,1.44931,0.1177,1.45408,-4.64298
2671745.1523,186.0,0.26261,1.45919,0.11984,1.4641,-4.69513
2671750.4603,186.0,0.20791,1.46895,0.1246,1.47422,-4.84837
2671757.16531,186.0,0.16452,1.48141,0.13207,1.48729,-5.09436
2671765.64131,186.0,0.13007,1.49671,0.14579,1.50379,-5.5636
2671776.33132,186.0,0.10309,1.51103,0.1669,1.52022,-6.30316
2671789.84533,186.0,0.08153,1.52337,0.19243,1.53547,-7.19932
2671806.94334,186.0,0.06443,1.53738,0.22112,1.5532,-8.18484
2671828.53035,186.0,0.05102,1.55582,0.24637,1.57521,-8.99817
2671855.77237,186.0,0.04042,1.5843,0.27938,1.60875,-10.00083
2671890.26839,186.0,0.03192,1.6179,0.32209,1.64965,-11.25908
2671933.81541,186.0,0.02528,1.65557,0.36741,1.69585,-12.51267
2671988.88145,186.0,0.01999,1.70789,0.4139,1.75732,-13.62279
2685874.25796,187.0,20004.453,0.3181,-0.02128,0.31881,3.82732
2685874.40096,187.0,15829.126,0.32434,-0.00116,0.32434,0.20425
2685874.54296,187.0,12516.703,0.33249,0.01318,0.33275,-2.27031
2685874.68496,187.0,9909.4424,0.34007,0.02771,0.3412,-4.65888
2685874.84896,187.0,7835.48,0.34792,0.03907,0.3501,-6.40756
2685875.04996,187.0,6217.2461,0.35914,0.04953,0.36254,-7.8521
2685875.28796,187.0,4905.291,0.36916,0.05722,0.37357,-8.81128
2685875.52696,187.0,3881.2737,0.38124,0.06607,0.38693,-9.83249
