Repository: SebaVillagra00/ICM2985-SOH-IPRE

## Data University of Cambridge (EIS Cambridge)
Data publicada en "Identifying degradation patterns of lithium ion batteries from impedance spectroscopy using machine learning" (Zhang, Tang, Zhang, Wang, Stimming & Lee, 2020) https://www.nature.com/articles/s41467-020-15235-7.

Carpeta contiene:
* Paper de Nature Comunications (IF: 16.6).
* Data frames para IOS.
* Data frames para Windows.

Cada Data frame está contenido en un archivo .txt con las siguientes columnas:
* time/s: tiempo en que se mide la muestra.
* cycle number: ciclo de carga de la batería.
* freq/Hz: frecuencia de la señal de input.
* Re(Z)/Ohm: Parte resistiva de la impedancia.
* Im(Z)/Ohm: Parte reactiva de la impedancia.

File: EIS Cambridge/csvEIS/EIS_state_III_45C01.csv (part 18 of 27)
time/s,cycle number,freq/Hz,Re(Z)/Ohm,-Im(Z)/Ohm,|Z|/Ohm,Phase(Z)/deg
3004516.75575,188.0,1.70952,1.16669,0.04642,1.16761,-2.27853
3004517.58475,188.0,1.35352,1.1632,0.04539,1.16408,-2.23475
3004518.62775,188.0,1.07079,1.16201,0.04008,1.1627,-1.97536
3004519.94075,188.0,0.84734,1.16501,0.03258,1.16546,-1.60181
3004521.59675,188.0,0.67072,1.17358,0.02708,1.17389,-1.32204
3004523.68575,188.0,0.53067,1.19148,0.02622,1.19177,-1.26047
3004526.32275,188.0,0.41976,1.21161,0.03862,1.21222,-1.82575
3004529.65376,188.0,0.33183,1.22659,0.06552,1.22834,-3.05749
3004533.85976,188.0,0.26261,1.22481,0.10085,1.22895,-4.70686
3004539.16776,188.0,0.20791,1.20282,0.13049,1.20988,-6.19146
3004545.87177,188.0,0.16452,1.16737,0.1397,1.1757,-6.8241
3004554.34877,188.0,0.13007,1.13395,0.11779,1.14005,-5.93061
3004565.03878,188.0,0.10309,1.12804,0.06719,1.13004,-3.40852
3004578.55279,188.0,0.08153,1.17247,0.00511,1.17249,-0.24984
3004595.6498,188.0,0.06443,1.26767,-0.03347,1.26811,1.51257
3004617.23581,188.0,0.05102,1.43389,-0.00761,1.43391,0.30388
3004644.47883,188.0,0.04042,1.60216,0.14019,1.60829,-5.00071
3004678.97385,188.0,0.03192,1.67759,0.40748,1.72637,-13.65259
3004722.52087,188.0,0.02528,1.57438,0.71321,1.72839,-24.37088
3004777.5859,188.0,0.01999,1.26102,0.92827,1.56584,-36.3577
3019740.97622,189.0,20004.453,0.7395,-0.01808,0.73972,1.40084
3019741.11922,189.0,15829.126,0.74834,-0.00192,0.74834,0.14679
3019741.26122,189.0,12516.703,0.75816,0.00769,0.7582,-0.58096
3019741.40322,189.0,9909.4424,0.76418,0.01663,0.76436,-1.24682
3019741.56722,189.0,7835.48,0.77192,0.02411,0.7723,-1.78871
3019741.76823,189.0,6217.2461,0.77812,0.02985,0.7787,-2.1968
3019742.00623,189.0,4905.291,0.78592,0.0327,0.7866,-2.38238
3019742.24423,189.0,3881.2737,0.79325,0.03782,0.79415,-2.72937
3019742.48223,189.0,3070.9827,0.80015,0.03911,0.8011,-2.79808
3019742.72123,189.0,2430.7778,0.80717,0.04302,0.80832,-3.05082
3019742.95923,189.0,1923.1537,0.81398,0.0444,0.81519,-3.12244
3019743.19723,189.0,1522.4358,0.82191,0.04706,0.82325,-3.27727
3019743.43523,189.0,1203.8446,0.82967,0.04927,0.83114,-3.39879
3019743.67423,189.0,952.86591,0.83669,0.05206,0.83831,-3.56065
3019743.91223,189.0,754.27557,0.84521,0.05471,0.84697,-3.7039
3019744.14923,189.0,596.71857,0.8532,0.0577,0.85515,-3.86883
3019744.38723,189.0,471.96338,0.8609,0.05927,0.86294,-3.9385
3019744.62623,189.0,373.20856,0.87009,0.0624,0.87232,-4.10191
3019744.86423,189.0,295.47278,0.87825,0.06791,0.88087,-4.4215
3019745.10323,189.0,233.87738,0.88717,0.0707,0.88998,-4.55644
3019745.34123,189.0,185.05922,0.89777,0.07518,0.90092,-4.78701
3019745.57723,189.0,146.35823,0.90604,0.08137,0.90969,-5.13182
3019745.81323,189.0,115.77804,0.91923,0.08828,0.92345,-5.48549
3019746.04823,189.0,91.6721,0.9315,0.09405,0.93623,-5.76531
3019746.29323,189.0,72.51701,0.94569,0.1014,0.95111,-6.12016
3019746.52223,189.0,57.36816,0.96424,0.10981,0.97047,-6.49717
3019746.75923,189.0,45.3629,0.98402,0.11544,0.99077,-6.6912
3019746.99123,189.0,35.93134,1.00606,0.11808,1.01297,-6.69402
3019747.24223,189.0,28.40909,1.03143,0.12032,1.03842,-6.65387
3019747.45623,189.0,22.48202,1.05509,0.11728,1.06159,-6.343
3019747.72123,189.0,17.79613,1.07656,0.11157,1.08232,-5.91695
3019747.97323,189.0,14.06813,1.09781,0.10333,1.10266,-5.37681
3019748.18923,189.0,11.1448,1.11342,0.09245,1.11725,-4.74631
3019748.45523,189.0,8.81772,1.12773,0.08396,1.13085,-4.25775
3019748.63423,189.0,6.97545,1.13505,0.07275,1.13738,-3.66721
3019748.85223,189.0,5.5173,1.14424,0.062,1.14592,-3.10144
3019749.12123,189.0,4.36941,1.15424,0.05422,1.15551,-2.68935
3019749.45623,189.0,3.45686,1.16028,0.05145,1.16142,-2.5392
3019749.87523,189.0,2.73547,1.1634,0.04976,1.16447,-2.44906
3019750.40023,189.0,2.16054,1.16134,0.04644,1.16227,-2.29015
3019751.05923,189.0,1.70952,1.1631,0.03999,1.16379,-1.96931
3019751.88823,189.0,1.35352,1.16557,0.03358,1.16605,-1.65043
3019752.93123,189.0,1.07079,1.17439,0.02813,1.17473,-1.37193
3019754.24423,189.0,0.84734,1.18705,0.02903,1.18741,-1.40098
3019755.90023,189.0,0.67072,1.19876,0.03828,1.19937,-1.82906
3019757.98923,189.0,0.53067,1.20581,0.05639,1.20713,-2.67733
3019760.62624,189.0,0.41976,1.2007,0.07724,1.20318,-3.68054
3019763.95724,189.0,0.33183,1.1844,0.09122,1.18791,-4.40386
3019768.16324,189.0,0.26261,1.16411,0.08889,1.1675,-4.36653
3019773.47124,189.0,0.20791,1.15251,0.06944,1.1546,-3.448
3019780.17525,189.0,0.16452,1.16388,0.03795,1.1645,-1.86755
3019788.65225,189.0,0.13007,1.2075,0.00996,1.20754,-0.47274
3019799.34226,189.0,0.10309,1.2847,0.01061,1.28475,-0.47316
3019812.85627,189.0,0.08153,1.3781,0.06495,1.37963,-2.69823
3019829.95328,189.0,0.06443,1.44957,0.17061,1.45957,-6.71261
3019851.54029,189.0,0.05102,1.45208,0.33999,1.49135,-13.17796
3019878.78231,189.0,0.04042,1.34369,0.49871,1.43326,-20.36234
3019913.27733,189.0,0.03192,1.1351,0.55785,1.26477,-26.17201
3019956.82435,189.0,0.02528,0.90583,0.44231,1.00805,-26.02564
3020011.88939,189.0,0.01999,0.77764,0.1275,0.78803,-9.31145
3034972.21808,190.0,20004.453,0.74396,-0.01713,0.74416,1.31909
3034972.36108,190.0,15829.126,0.75232,-0.00142,0.75233,0.10819
3034972.50308,190.0,12516.703,0.75925,0.00922,0.75931,-0.69547
3034972.64508,190.0,9909.4424,0.76817,0.01896,0.7684,-1.41396
3034972.80908,190.0,7835.48,0.77441,0.02338,0.77476,-1.72941
3034973.01008,190.0,6217.2461,0.78378,0.0295,0.78434,-2.15542
3034973.24808,190.0,4905.291,0.79029,0.03323,0.79099,-2.40807
3034973.48608,190.0,3881.2737,0.79586,0.03845,0.79679,-2.76628
3034973.72408,190.0,3070.9827,0.8033,0.04046,0.80432,-2.8834
3034973.96308,190.0,2430.7778,0.80995,0.04288,0.81108,-3.03022
3034974.20108,190.0,1923.1537,0.81763,0.04551,0.81889,-3.18619
3034974.43908,190.0,1522.4358,0.82482,0.04733,0.82618,-3.28441
3034974.67708,190.0,1203.8446,0.83242,0.04987,0.83391,-3.42853
3034974.91608,190.0,952.86591,0.84042,0.05218,0.84203,-3.55293
3034975.15408,190.0,754.27557,0.84652,0.05437,0.84827,-3.67521
3034975.39108,190.0,596.71857,0.85474,0.05715,0.85665,-3.82502
3034975.62908,190.0,471.96338,0.86407,0.06077,0.8662,-4.02302
3034975.86808,190.0,373.20856,0.87091,0.06354,0.87323,-4.1729
3034976.10508,190.0,295.47278,0.88019,0.06642,0.88269,-4.31534
3034976.34508,190.0,233.87738,0.89075,0.0713,0.8936,-4.57622
3034976.58308,190.0,185.05922,0.89992,0.07829,0.90332,-4.97197
3034976.81908,190.0,146.35823,0.91101,0.0794,0.91446,-4.98121
3034977.05508,190.0,115.77804,0.9226,0.08776,0.92676,-5.43378
3034977.29008,190.0,91.6721,0.93729,0.094,0.94199,-5.72683
3034977.53508,190.0,72.51701,0.95177,0.10046,0.95706,-6.02529
3034977.76408,190.0,57.36816,0.96832,0.11031,0.97458,-6.49916
3034978.00108,190.0,45.3629,0.98701,0.11587,0.99379,-6.69568
3034978.23308,190.0,35.93134,1.00966,0.12123,1.01691,-6.84655
3034978.48308,190.0,28.40909,1.03452,0.12106,1.04158,-6.6745
3034978.69808,190.0,22.48202,1.05898,0.11875,1.06561,-6.39811
3034978.96308,190.0,17.79613,1.07992,0.11253,1.08577,-5.9487
3034979.21508,190.0,14.06813,1.10053,0.10486,1.10551,-5.44298
3034979.43108,190.0,11.1448,1.11746,0.09235,1.12127,-4.72433
3034979.69808,190.0,8.81772,1.13214,0.084,1.13526,-4.24313
3034979.87708,190.0,6.97545,1.14054,0.07276,1.14286,-3.65006
3034980.09508,190.0,5.5173,1.14786,0.06311,1.14959,-3.14686
3034980.36408,190.0,4.36941,1.15838,0.05385,1.15963,-2.66159
3034980.69908,190.0,3.45686,1.16531,0.05107,1.16643,-2.50932
3034981.11809,190.0,2.73547,1.16724,0.04982,1.1683,-2.44389
3034981.64309,190.0,2.16054,1.1658,0.04611,1.16671,-2.26522
3034982.30209,190.0,1.70952,1.16611,0.04075,1.16682,-2.00124
3034983.13109,190.0,1.35352,1.17083,0.03285,1.17129,-1.60694
3034984.17409,190.0,1.07079,1.17949,0.02836,1.17983,-1.37733
3034985.48709,190.0,0.84734,1.19219,0.03058,1.19259,-1.46949
3034987.14309,190.0,0.67072,1.2037,0.03947,1.20435,-1.87829
3034989.23209,190.0,0.53067,1.2093,0.05854,1.21071,-2.7716
3034991.86909,190.0,0.41976,1.20274,0.07831,1.20528,-3.72509
3034995.20009,190.0,0.33183,1.18612,0.08992,1.18952,-4.33523
3034999.4061,190.0,0.26261,1.16611,0.08619,1.16929,-4.22698
3035004.7141,190.0,0.20791,1.15762,0.06513,1.15945,-3.22016
3035011.4181,190.0,0.16452,1.17197,0.0346,1.17248,-1.69108
3035019.89511,190.0,0.13007,1.21844,0.0098,1.21848,-0.4607
3035030.58511,190.0,0.10309,1.29636,0.01472,1.29644,-0.65039
3035044.09912,190.0,0.08153,1.38651,0.07511,1.38855,-3.10084
3035061.19613,190.0,0.06443,1.45174,0.18271,1.46319,-7.17312
3035082.78315,190.0,0.05102,1.44249,0.35218,1.48486,-13.72033
3035110.02516,190.0,0.04042,1.32582,0.50023,1.41705,-20.6713
3035144.52018,190.0,0.03192,1.11515,0.54194,1.23987,-25.91882
3035188.06721,190.0,0.02528,0.89873,0.41025,0.98793,-24.53559
3035243.13224,190.0,0.01999,0.79477,0.08519,0.79932,-6.11817
3050192.90806,191.0,20004.453,0.74595,-0.01545,0.74611,1.18648
3050193.05106,191.0,15829.126,0.75365,-0.00239,0.75365,0.18141
3050193.19306,191.0,12516.703,0.76322,0.01087,0.7633,-0.81582
3050193.33506,191.0,9909.4424,0.7698,0.0176,0.77,-1.30991
3050193.49906,191.0,7835.48,0.77792,0.02523,0.77833,-1.85732
3050193.70006,191.0,6217.2461,0.78499,0.03006,0.78556,-2.19278
3050193.93806,191.0,4905.291,0.79313,0.03376,0.79385,-2.43767
3050194.17606,191.0,3881.2737,0.79946,0.03735,0.80033,-2.67501
3050194.41506,191.0,3070.9827,0.80626,0.03993,0.80725,-2.8353
3050194.65306,191.0,2430.7778,0.81424,0.04396,0.81542,-3.09062
3050194.89106,191.0,1923.1537,0.8194,0.04538,0.82066,-3.17008
3050195.12906,191.0,1522.4358,0.82738,0.04707,0.82871,-3.2559
3050195.36706,191.0,1203.8446,0.8368,0.04976,0.83828,-3.40292
3050195.60606,191.0,952.86591,0.8436,0.05208,0.8452,-3.53276
3050195.84406,191.0,754.27557,0.85004,0.05607,0.85189,-3.77389
3050196.08106,191.0,596.71857,0.85919,0.05739,0.86111,-3.82131
3050196.31906,191.0,471.96338,0.86579,0.05982,0.86785,-3.95253
3050196.55806,191.0,373.20856,0.87545,0.06301,0.87771,-4.11696
3050196.79606,191.0,295.47278,0.88447,0.06642,0.88696,-4.29468
3050197.03506,191.0,233.87738,0.89516,0.07068,0.89794,-4.51447
3050197.27306,191.0,185.05922,0.90184,0.077,0.90512,-4.88027
3050197.50906,191.0,146.35823,0.91523,0.08328,0.91901,-5.19893
3050197.74606,191.0,115.77804,0.9262,0.08743,0.93032,-5.39236
3050197.98006,191.0,91.6721,0.93904,0.09453,0.94378,-5.74829
3050198.22506,191.0,72.51701,0.95397,0.10371,0.9596,-6.20461
3050198.45406,191.0,57.36816,0.96958,0.10878,0.97567,-6.40127
3050198.69106,191.0,45.3629,0.98995,0.11582,0.9967,-6.67312
3050198.92306,191.0,35.93134,1.01319,0.12127,1.02042,-6.82557
3050199.17406,191.0,28.40909,1.03686,0.12226,1.04404,-6.72514
3050199.38806,191.0,22.48202,1.06006,0.11968,1.0668,-6.44148
3050199.65306,191.0,17.79613,1.08486,0.11389,1.09082,-5.99314
3050199.90506,191.0,14.06813,1.10523,0.10394,1.11011,-5.3725
3050200.12106,191.0,11.1448,1.12049,0.09547,1.12455,-4.86987
3050200.38906,191.0,8.81772,1.13414,0.08271,1.13716,-4.17108
3050200.56706,191.0,6.97545,1.1477,0.07337,1.15004,-3.65799
3050200.78506,191.0,5.5173,1.15474,0.06687,1.15668,-3.3143
3050201.05406,191.0,4.36941,1.15778,0.05784,1.15922,-2.86023
3050201.38906,191.0,3.45686,1.16173,0.04795,1.16272,-2.36333
3050201.80806,191.0,2.73547,1.17011,0.04185,1.17086,-2.04851
3050202.33306,191.0,2.16054,1.17808,0.03978,1.17875,-1.93419
3050202.99206,191.0,1.70952,1.18416,0.04247,1.18492,-2.05423
3050203.82106,191.0,1.35352,1.18302,0.04775,1.18398,-2.31116
3050204.86406,191.0,1.07079,1.17965,0.04917,1.18068,-2.38701
3050206.17806,191.0,0.84734,1.17522,0.04699,1.17615,-2.28959
3050207.83306,191.0,0.67072,1.17361,0.04043,1.17431,-1.97306
3050209.92207,191.0,0.53067,1.181,0.03022,1.18139,-1.46597
3050212.55907,191.0,0.41976,1.1987,0.0244,1.19895,-1.16614
3050215.89007,191.0,0.33183,1.22542,0.03076,1.22581,-1.43808
3050220.09607,191.0,0.26261,1.25307,0.0571,1.25437,-2.60901
3050225.40407,191.0,0.20791,1.26555,0.10142,1.26961,-4.58179
3050232.10808,191.0,0.16452,1.2509,0.15142,1.26003,-6.90204
3050240.58508,191.0,0.13007,1.20809,0.18484,1.22215,-8.6987
3050251.27509,191.0,0.10309,1.15214,0.18153,1.16635,-8.9539
3050264.7891,191.0,0.08153,1.11171,0.13099,1.11941,-6.72007
3050281.88611,191.0,0.06443,1.11457,0.05679,1.11601,-2.91675
3050303.47312,191.0,0.05102,1.20495,-0.04551,1.20581,2.16288
3050330.71514,191.0,0.04042,1.39996,-0.0915,1.40294,3.73943
3050365.21016,191.0,0.03192,1.65887,0.00011,1.65887,-0.0038
3050408.75718,191.0,0.02528,1.87655,0.2766,1.89683,-8.38497
3050463.82222,191.0,0.01999,1.91597,0.71018,2.04336,-20.33797
3065406.59838,192.0,20004.453,0.75084,-0.01565,0.75101,1.19437
3065406.74138,192.0,15829.126,0.76007,-0.00086,0.76007,0.0645
3065406.88338,192.0,12516.703,0.76486,0.00913,0.76492,-0.68398
3065407.02538,192.0,9909.4424,0.77493,0.01807,0.77514,-1.33561
3065407.18938,192.0,7835.48,0.78149,0.02423,0.78187,-1.77622
3065407.39038,192.0,6217.2461,0.78828,0.02903,0.78881,-2.10903
3065407.62838,192.0,4905.291,0.7963,0.0337,0.79701,-2.4231
3065407.86738,192.0,3881.2737,0.80374,0.03619,0.80455,-2.57789
3065408.10538,192.0,3070.9827,0.81133,0.04017,0.81233,-2.8344
3065408.34338,192.0,2430.7778,0.81703,0.04433,0.81823,-3.10567
3065408.58138,192.0,1923.1537,0.82326,0.04595,0.82454,-3.19438
3065408.81938,192.0,1522.4358,0.83179,0.04896,0.83323,-3.3684
3065409.05738,192.0,1203.8446,0.83831,0.05079,0.83985,-3.46679
3065409.29638,192.0,952.86591,0.84722,0.05221,0.84883,-3.52649
3065409.53438,192.0,754.27557,0.85457,0.05456,0.85631,-3.65283
3065409.77138,192.0,596.71857,0.86175,0.05911,0.86377,-3.92426
3065410.00938,192.0,471.96338,0.87172,0.0603,0.8738,-3.95715
3065410.24838,192.0,373.20856,0.87893,0.06445,0.88129,-4.19395
3065410.48638,192.0,295.47278,0.88729,0.06764,0.88986,-4.35905
3065410.72538,192.0,233.87738,0.89671,0.07056,0.89948,-4.49946
3065410.96338,192.0,185.05922,0.90679,0.07606,0.90997,-4.79478
3065411.19938,192.0,146.35823,0.9175,0.0818,0.92113,-5.09494
3065411.43538,192.0,115.77804,0.9286,0.08806,0.93276,-5.41717
3065411.67038,192.0,91.6721,0.94177,0.09388,0.94644,-5.6927
3065411.91538,192.0,72.51701,0.95715,0.10168,0.96254,-6.06374
3065412.14438,192.0,57.36816,0.97546,0.11042,0.98169,-6.45833
3065412.38138,192.0,45.3629,0.99387,0.1153,1.00054,-6.61748
3065412.61338,192.0,35.93134,1.01584,0.12063,1.02298,-6.77199
3065412.86338,192.0,28.40909,1.04041,0.12182,1.04751,-6.67836
3065413.07838,192.0,22.48202,1.06499,0.11938,1.07166,-6.39593
3065413.34338,192.0,17.79613,1.08598,0.11451,1.092,-6.01947
3065413.59538,192.0,14.06813,1.10753,0.10463,1.11246,-5.39692
3065413.81138,192.0,11.1448,1.12355,0.09451,1.12752,-4.80818
3065414.07838,192.0,8.81772,1.13995,0.08317,1.14298,-4.17288
3065414.25738,192.0,6.97545,1.15045,0.07447,1.15286,-3.70345
3065414.47538,192.0,5.5173,1.15626,0.06432,1.15805,-3.18407
3065414.74438,192.0,4.36941,1.16231,0.05433,1.16358,-2.67619
3065415.07938,192.0,3.45686,1.17051,0.04701,1.17146,-2.29976
3065415.49838,192.0,2.73547,1.17772,0.04581,1.17861,-2.22774
3065416.02338,192.0,2.16054,1.18104,0.04758,1.182,-2.30713
3065416.68238,192.0,1.70952,1.17934,0.04672,1.18027,-2.26867
3065417.51138,192.0,1.35352,1.17659,0.04337,1.17739,-2.11086
3065418.55438,192.0,1.07079,1.17788,0.03647,1.17844,-1.77336
3065419.86738,192.0,0.84734,1.18407,0.02959,1.18444,-1.43141
3065421.52338,192.0,0.67072,1.19593,0.02658,1.19623,-1.27326
3065423.61239,192.0,0.53067,1.21328,0.03132,1.21369,-1.47874
3065426.24939,192.0,0.41976,1.23088,0.04958,1.23187,-2.30645
3065429.58039,192.0,0.33183,1.23598,0.07865,1.23848,-3.64125
3065433.78639,192.0,0.26261,1.22354,0.10866,1.22835,-5.07511
3065439.0944,192.0,0.20791,1.1961,0.12511,1.20263,-5.9712
3065445.7984,192.0,0.16452,1.16511,0.1168,1.17095,-5.72449
3065454.2754,192.0,0.13007,1.14906,0.0825,1.15202,-4.10651
3065464.96541,192.0,0.10309,1.16891,0.03082,1.16932,-1.51047
3065478.47942,192.0,0.08153,1.24257,-0.01227,1.24263,0.56585
3065495.57643,192.0,0.06443,1.35266,-0.01572,1.35275,0.66581
3065517.16244,192.0,0.05102,1.50701,0.0673,1.50852,-2.55715
3065544.40546,192.0,0.04042,1.61645,0.26013,1.63725,-9.142
3065578.90048,192.0,0.03192,1.59629,0.52634,1.68083,-18.24889
3065622.4475,192.0,0.02528,1.39895,0.75706,1.59066,-28.42062
3065677.51254,192.0,0.01999,1.0466,0.82617,1.33339,-38.28684
3080629.30897,193.0,20004.453,0.75251,-0.01657,0.75269,1.26117
3080629.45197,193.0,15829.126,0.76171,-0.00344,0.76172,0.25875
3080629.59397,193.0,12516.703,0.77126,0.00909,0.77131,-0.67542
3080629.73597,193.0,9909.4424,0.7777,0.01709,0.77789,-1.25882
3080629.89997,193.0,7835.48,0.78543,0.02393,0.78579,-1.74537
3080630.10097,193.0,6217.2461,0.79398,0.02938,0.79452,-2.11909
3080630.33897,193.0,4905.291,0.80044,0.03386,0.80115,-2.42221
3080630.57797,193.0,3881.2737,0.80717,0.0368,0.80801,-2.61065
3080630.81597,193.0,3070.9827,0.81466,0.04084,0.81568,-2.87012
3080631.05397,193.0,2430.7778,0.82128,0.04269,0.82239,-2.97574
3080631.29197,193.0,1923.1537,0.82911,0.04762,0.83048,-3.28745
3080631.52997,193.0,1522.4358,0.83419,0.04759,0.83554,-3.26518
3080631.76797,193.0,1203.8446,0.84293,0.04931,0.84437,-3.34771
3080632.00697,193.0,952.86591,0.84968,0.05262,0.85131,-3.54362
3080632.24497,193.0,754.27557,0.85929,0.05444,0.86102,-3.62513
3080632.48197,193.0,596.71857,0.86615,0.05716,0.86803,-3.77547
3080632.71997,193.0,471.96338,0.87604,0.05898,0.87802,-3.85134
3080632.95897,193.0,373.20856,0.88283,0.06367,0.88512,-4.1251
3080633.19697,193.0,295.47278,0.89176,0.0669,0.89427,-4.29053
3080633.43597,193.0,233.87738,0.9015,0.07139,0.90433,-4.52784
3080633.67397,193.0,185.05922,0.91019,0.0767,0.91341,-4.81683
3080633.90997,193.0,146.35823,0.92159,0.07995,0.92505,-4.958
3080634.14597,193.0,115.77804,0.93309,0.08773,0.93721,-5.37134
3080634.38097,193.0,91.6721,0.94735,0.09477,0.95208,-5.71251
3080634.62597,193.0,72.51701,0.96183,0.10156,0.96717,-6.02742
3080634.85497,193.0,57.36816,0.97815,0.10939,0.98425,-6.381
3080635.09197,193.0,45.3629,0.99694,0.11364,1.0034,-6.50288
3080635.32397,193.0,35.93134,1.02096,0.12117,1.02812,-6.76846
3080635.57497,193.0,28.40909,1.04408,0.12046,1.05101,-6.58136
3080635.78897,193.0,22.48202,1.06813,0.11927,1.07477,-6.37129
3080636.05397,193.0,17.79613,1.09094,0.11278,1.09675,-5.90202
3080636.30597,193.0,14.06813,1.11159,0.10386,1.11643,-5.33804
3080636.52197,193.0,11.1448,1.1282,0.09388,1.1321,-4.75678
3080636.78997,193.0,8.81772,1.14028,0.08266,1.14327,-4.14622
3080636.96797,193.0,6.97545,1.15411,0.07241,1.15638,-3.58989
3080637.18597,193.0,5.5173,1.1618,0.06527,1.16363,-3.21553
3080637.45497,193.0,4.36941,1.16412,0.05757,1.16554,-2.83102
3080637.78997,193.0,3.45686,1.16967,0.04833,1.17067,-2.36629
3080638.20897,193.0,2.73547,1.17605,0.04117,1.17678,-2.00492
3080638.73397,193.0,2.16054,1.1843,0.03816,1.18491,-1.84549
3080639.39297,193.0,1.70952,1.1903,0.04094,1.19101,-1.96966
3080640.22197,193.0,1.35352,1.19166,0.04595,1.19255,-2.20819
3080641.26497,193.0,1.07079,1.18765,0.05002,1.1887,-2.41167
3080642.57898,193.0,0.84734,1.18262,0.04857,1.18362,-2.35166
3080644.23398,193.0,0.67072,1.18037,0.04267,1.18114,-2.07035
3080646.32298,193.0,0.53067,1.18465,0.03284,1.18511,-1.58783
3080648.95998,193.0,0.41976,1.20047,0.02474,1.20072,-1.18073
3080652.29098,193.0,0.33183,1.22757,0.02742,1.22788,-1.27964
3080656.49698,193.0,0.26261,1.25758,0.04938,1.25855,-2.2484
3080661.80499,193.0,0.20791,1.27641,0.09263,1.27976,-4.15089
3080668.50899,193.0,0.16452,1.26871,0.14629,1.27712,-6.57746
3080676.986,193.0,0.13007,1.2293,0.18822,1.24362,-8.70497
3080687.676,193.0,0.10309,1.17146,0.19555,1.18767,-9.47704
3080701.19001,193.0,0.08153,1.12051,0.15499,1.13118,-7.87516
3080718.28702,193.0,0.06443,1.10855,0.08108,1.11151,-4.18305
3080739.87403,193.0,0.05102,1.17772,-0.02841,1.17806,1.38163
3080767.11605,193.0,0.04042,1.35794,-0.10134,1.36171,4.26802
3080801.61107,193.0,0.03192,1.6217,-0.05078,1.62249,1.79367
3080845.1581,193.0,0.02528,1.87979,0.19127,1.88949,-5.80998
3080900.22313,193.0,0.01999,1.98405,0.61847,2.07821,-17.3135
3095853.16817,194.0,20004.453,0.75839,-0.01537,0.75855,1.16139
3095853.31117,194.0,15829.126,0.76661,-0.00153,0.76661,0.11434
3095853.45317,194.0,12516.703,0.77593,0.00892,0.77598,-0.65859
3095853.59517,194.0,9909.4424,0.78263,0.01708,0.78282,-1.25002
3095853.75917,194.0,7835.48,0.78957,0.02505,0.78997,-1.81687
3095853.96017,194.0,6217.2461,0.79812,0.02939,0.79866,-2.10879
3095854.19817,194.0,4905.291,0.80472,0.03335,0.80541,-2.37324
3095854.43617,194.0,3881.2737,0.81044,0.03681,0.81127,-2.60055
3095854.67517,194.0,3070.9827,0.81901,0.04004,0.81999,-2.79886
3095854.91317,194.0,2430.7778,0.82565,0.04264,0.82675,-2.95629
3095855.15117,194.0,1923.1537,0.83225,0.04601,0.83352,-3.1642
3095855.38917,194.0,1522.4358,0.84019,0.04771,0.84154,-3.25029
3095855.62717,194.0,1203.8446,0.8484,0.04895,0.84981,-3.30191
3095855.86617,194.0,952.86591,0.85431,0.0514,0.85585,-3.4431
3095856.10417,194.0,754.27557,0.86297,0.0544,0.86468,-3.60706
3095856.34117,194.0,596.71857,0.86934,0.05664,0.87118,-3.72761
3095856.57917,194.0,471.96338,0.87901,0.05881,0.88098,-3.82753
3095856.81817,194.0,373.20856,0.8874,0.06276,0.88961,-4.04517
3095857.05517,194.0,295.47278,0.89719,0.06467,0.89952,-4.12292
3095857.29517,194.0,233.87738,0.90464,0.07007,0.90735,-4.42877
3095857.53317,194.0,185.05922,0.91463,0.07634,0.91781,-4.77121
3095857.76917,194.0,146.35823,0.92625,0.07961,0.92967,-4.9125
3095858.00517,194.0,115.77804,0.9375,0.08806,0.94162,-5.3662
3095858.24017,194.0,91.6721,0.95093,0.09404,0.95556,-5.64751
3095858.48517,194.0,72.51701,0.96549,0.1016,0.97082,-6.00732
3095858.71417,194.0,57.36816,0.98171,0.10922,0.98776,-6.34861
3095858.95117,194.0,45.3629,1.00154,0.11542,1.00817,-6.57369
3095859.18317,194.0,35.93134,1.02511,0.11902,1.03199,-6.62254
3095859.43317,194.0,28.40909,1.04788,0.12121,1.05487,-6.59803
3095859.64817,194.0,22.48202,1.07195,0.11962,1.0786,-6.3673
3095859.91317,194.0,17.79613,1.09451,0.11327,1.10035,-5.90845
3095860.16517,194.0,14.06813,1.11532,0.10379,1.12014,-5.31661
3095860.38117,194.0,11.1448,1.13107,0.09369,1.13494,-4.7354
3095860.64817,194.0,8.81772,1.14525,0.08117,1.14812,-4.05423
3095860.82717,194.0,6.97545,1.15786,0.07304,1.16016,-3.60952
3095861.04517,194.0,5.5173,1.16549,0.06461,1.16728,-3.17315
3095861.31417,194.0,4.36941,1.16896,0.05713,1.17036,-2.79808
3095861.64917,194.0,3.45686,1.17227,0.04877,1.17329,-2.38235
3095862.06817,194.0,2.73547,1.17919,0.04136,1.17992,-2.00862
3095862.59317,194.0,2.16054,1.18786,0.03775,1.18846,-1.82017
3095863.25217,194.0,1.70952,1.19413,0.04149,1.19485,-1.99003
3095864.08117,194.0,1.35352,1.19526,0.04621,1.19616,-2.21389
3095865.12417,194.0,1.07079,1.19143,0.05036,1.1925,-2.42046
3095866.43717,194.0,0.84734,1.18585,0.0487,1.18685,-2.35154
3095868.09318,194.0,0.67072,1.1834,0.04283,1.18418,-2.07257
3095870.18218,194.0,0.53067,1.18862,0.03315,1.18908,-1.59744
3095872.81918,194.0,0.41976,1.20325,0.02463,1.2035,-1.17288
3095876.15018,194.0,0.33183,1.23023,0.02679,1.23052,-1.24737
3095880.35618,194.0,0.26261,1.26098,0.0489,1.26192,-2.22063
3095885.66419,194.0,0.20791,1.28029,0.09121,1.28354,-4.0748
3095892.36819,194.0,0.16452,1.27412,0.14493,1.28234,-6.48959
3095900.84519,194.0,0.13007,1.23596,0.1885,1.25025,-8.67136
3095911.5352,194.0,0.10309,1.17698,0.19788,1.1935,-9.54343
3095925.04921,194.0,0.08153,1.12482,0.15857,1.13595,-8.02437
3095942.14622,194.0,0.06443,1.10912,0.08809,1.11261,-4.5413
3095963.73323,194.0,0.05102,1.17487,-0.02481,1.17513,1.20979
3095990.97525,194.0,0.04042,1.35255,-0.10337,1.35649,4.37024
3096025.47027,194.0,0.03192,1.61706,-0.05968,1.61816,2.1136
3096069.01729,194.0,0.02528,1.88174,0.17584,1.88994,-5.33855
3096124.08233,194.0,0.01999,1.9999,0.60117,2.0883,-16.73066
3111073.13234,195.0,20004.453,0.76124,-0.0158,0.76141,1.18894
3111073.27534,195.0,15829.126,0.77047,-0.00285,0.77047,0.21226
3111073.41734,195.0,12516.703,0.7784,0.0084,0.77844,-0.61801
3111073.55934,195.0,9909.4424,0.78556,0.01746,0.78576,-1.2731
3111073.72334,195.0,7835.48,0.7933,0.02356,0.79365,-1.70113
3111073.92434,195.0,6217.2461,0.8004,0.02875,0.80092,-2.05725
3111074.16234,195.0,4905.291,0.80711,0.03193,0.80774,-2.26526
3111074.40034,195.0,3881.2737,0.81554,0.03576,0.81632,-2.51105
3111074.63934,195.0,3070.9827,0.82067,0.04079,0.82169,-2.84552
3111074.87734,195.0,2430.7778,0.82907,0.04327,0.8302,-2.98771
3111075.11534,195.0,1923.1537,0.83629,0.04426,0.83746,-3.02937
3111075.35334,195.0,1522.4358,0.84307,0.04852,0.84447,-3.29354
3111075.59134,195.0,1203.8446,0.85257,0.05003,0.85403,-3.35828
3111075.83034,195.0,952.86591,0.85674,0.05173,0.8583,-3.45554
3111076.06834,195.0,754.27557,0.86663,0.05477,0.86836,-3.61622
3111076.30534,195.0,596.71857,0.87405,0.05578,0.87583,-3.65159
3111076.54334,195.0,471.96338,0.88182,0.0608,0.88391,-3.94431
3111076.78234,195.0,373.20856,0.89115,0.063,0.89338,-4.0441
3111077.02034,195.0,295.47278,0.90016,0.06685,0.90264,-4.24755
3111077.25934,195.0,233.87738,0.90887,0.07176,0.91169,-4.51428
3111077.49734,195.0,185.05922,0.91862,0.07454,0.92164,-4.63878
3111077.73334,195.0,146.35823,0.92885,0.08142,0.93241,-5.00926
3111077.96934,195.0,115.77804,0.93957,0.08715,0.94361,-5.29948
3111078.20434,195.0,91.6721,0.95306,0.09448,0.95773,-5.66117
3111078.44934,195.0,72.51701,0.96775,0.10177,0.97309,-6.00299
3111078.67834,195.0,57.36816,0.98664,0.10874,0.99261,-6.28954
3111078.91534,195.0,45.3629,1.00518,0.11517,1.01176,-6.53646
3111079.14734,195.0,35.93134,1.02797,0.11864,1.0348,-6.58343
3111079.39834,195.0,28.40909,1.05066,0.12279,1.05781,-6.66613
3111079.61234,195.0,22.48202,1.07495,0.11885,1.0815,-6.30912
3111079.87734,195.0,17.79613,1.09791,0.11363,1.10377,-5.90914
3111080.12934,195.0,14.06813,1.11864,0.10419,1.12348,-5.32137
3111080.34534,195.0,11.1448,1.13499,0.0949,1.13895,-4.77933
3111080.61334,195.0,8.81772,1.14876,0.08233,1.15171,-4.09919
3111080.79134,195.0,6.97545,1.16155,0.07033,1.16368,-3.46487
3111081.00934,195.0,5.5173,1.16791,0.06536,1.16973,-3.20292
3111081.27834,195.0,4.36941,1.17241,0.05886,1.17389,-2.87397
3111081.61334,195.0,3.45686,1.17634,0.0496,1.17738,-2.41432
3111082.03234,195.0,2.73547,1.18382,0.04082,1.18452,-1.97463
3111082.55734,195.0,2.16054,1.19228,0.03837,1.1929,-1.84328
3111083.21634,195.0,1.70952,1.19753,0.04054,1.19822,-1.93894
3111084.04534,195.0,1.35352,1.19911,0.04613,1.2,-2.20324
3111085.08834,195.0,1.07079,1.19583,0.05026,1.19688,-2.40681
3111086.40234,195.0,0.84734,1.18986,0.04965,1.1909,-2.38958
3111088.05735,195.0,0.67072,1.18797,0.04371,1.18877,-2.10711
3111090.14635,195.0,0.53067,1.19207,0.03294,1.19252,-1.583
3111092.78335,195.0,0.41976,1.20702,0.02464,1.20727,-1.16928
3111096.11435,195.0,0.33183,1.23359,0.02733,1.23389,-1.26921
3111100.32035,195.0,0.26261,1.2646,0.04855,1.26554,-2.1984
3111105.62836,195.0,0.20791,1.28364,0.09117,1.28687,-4.06238
3111112.33236,195.0,0.16452,1.27857,0.14468,1.28673,-6.45601
3111120.80937,195.0,0.13007,1.2402,0.18838,1.25443,-8.63683
3111131.49937,195.0,0.10309,1.18129,0.19809,1.19779,-9.51909
3111145.01338,195.0,0.08153,1.1286,0.15929,1.13978,-8.03352
3111162.11039,195.0,0.06443,1.11309,0.08908,1.11665,-4.57535
3111183.6974,195.0,0.05102,1.1784,-0.02457,1.17866,1.19462
3111210.93942,195.0,0.04042,1.35506,-0.1028,1.35896,4.33817
3111245.43444,195.0,0.03192,1.61932,-0.06032,1.62045,2.13318
3111288.98147,195.0,0.02528,1.88472,0.174,1.89274,-5.27467
3111344.0465,195.0,0.01999,2.00233,0.60107,2.0906,-16.70886
3126284.62004,196.0,20004.453,0.76456,-0.01662,0.76474,1.24519
3126284.76304,196.0,15829.126,0.77347,-0.00138,0.77347,0.10187
3126284.90504,196.0,12516.703,0.78138,0.00786,0.78142,-0.57643
3126285.04704,196.0,9909.4424,0.78922,0.01772,0.78942,-1.28604
3126285.21104,196.0,7835.48,0.79591,0.02312,0.79624,-1.66424
3126285.41204,196.0,6217.2461,0.80266,0.03069,0.80325,-2.18941
3126285.65004,196.0,4905.291,0.81062,0.0333,0.81131,-2.3522
3126285.88904,196.0,3881.2737,0.81737,0.03708,0.81821,-2.59778
3126286.12704,196.0,3070.9827,0.82549,0.04051,0.82649,-2.80939
3126286.36504,196.0,2430.7778,0.83151,0.04158,0.83255,-2.86248
3126286.60304,196.0,1923.1537,0.83891,0.04494,0.84011,-3.06637
3126286.84104,196.0,1522.4358,0.84619,0.0472,0.84751,-3.1923
3126287.07904,196.0,1203.8446,0.85432,0.04904,0.85573,-3.28536
3126287.31804,196.0,952.86591,0.86079,0.05163,0.86233,-3.43273
3126287.55604,196.0,754.27557,0.86959,0.05381,0.87126,-3.5411
3126287.79305,196.0,596.71857,0.87712,0.05742,0.87899,-3.74549
3126288.03105,196.0,471.96338,0.88505,0.06115,0.88716,-3.95208
3126288.27005,196.0,373.20856,0.89454,0.06233,0.89671,-3.98572
3126288.50805,196.0,295.47278,0.90226,0.06768,0.90479,-4.29005
3126288.74705,196.0,233.87738,0.91106,0.07095,0.91382,-4.45291
3126288.98505,196.0,185.05922,0.91955,0.07495,0.9226,-4.65966
3126289.22105,196.0,146.35823,0.93199,0.0825,0.93563,-5.05857
3126289.45705,196.0,115.77804,0.94415,0.08676,0.94812,-5.25055
3126289.69205,196.0,91.6721,0.95542,0.09463,0.9601,-5.65625
3126289.93705,196.0,72.51701,0.97075,0.10262,0.97616,-6.03451
3126290.16605,196.0,57.36816,0.99056,0.1084,0.99647,-6.2452
3126290.40305,196.0,45.3629,1.00875,0.11596,1.0154,-6.55767
3126290.63505,196.0,35.93134,1.03127,0.11987,1.03821,-6.62981
3126290.88505,196.0,28.40909,1.05697,0.1223,1.06402,-6.60023
3126291.10005,196.0,22.48202,1.07885,0.12028,1.08554,-6.36176
3126291.36505,196.0,17.79613,1.10107,0.11407,1.10696,-5.91465
3126291.61705,196.0,14.06813,1.12284,0.10643,1.12787,-5.4149
3126291.83305,196.0,11.1448,1.13832,0.09394,1.14219,-4.71755
3126292.10005,196.0,8.81772,1.15446,0.08505,1.15759,-4.21366
3126292.27905,196.0,6.97545,1.1629,0.07594,1.16538,-3.73609
3126292.49705,196.0,5.5173,1.1692,0.06512,1.17101,-3.18787
3126292.76605,196.0,4.36941,1.1787,0.05403,1.17994,-2.62467
3126293.10105,196.0,3.45686,1.1873,0.04869,1.1883,-2.3483
3126293.52005,196.0,2.73547,1.19236,0.04867,1.19335,-2.33722
3126294.04505,196.0,2.16054,1.19292,0.04826,1.1939,-2.31647
3126294.70405,196.0,1.70952,1.19137,0.04605,1.19226,-2.21377
3126295.53305,196.0,1.35352,1.1909,0.03999,1.19157,-1.92342
3126296.57605,196.0,1.07079,1.19478,0.03293,1.19523,-1.57861
3126297.88905,196.0,0.84734,1.20468,0.02715,1.20499,-1.29115
3126299.54505,196.0,0.67072,1.21801,0.02825,1.21834,-1.32863
3126301.63405,196.0,0.53067,1.234,0.03931,1.23463,-1.82468
3126304.27105,196.0,0.41976,1.24332,0.06293,1.24491,-2.89739
3126307.60206,196.0,0.33183,1.238,0.08983,1.24126,-4.14991
3126311.80806,196.0,0.26261,1.21761,0.10863,1.22244,-5.09843
3126317.11606,196.0,0.20791,1.19116,0.10845,1.19609,-5.2024
3126323.82007,196.0,0.16452,1.1729,0.08582,1.17604,-4.18473
3126332.29707,196.0,0.13007,1.18042,0.04512,1.18128,-2.18886
3126342.98708,196.0,0.10309,1.22861,0.00528,1.22863,-0.24627
3126356.50109,196.0,0.08153,1.32313,-0.00542,1.32314,0.23489
3126373.5981,196.0,0.06443,1.43533,0.03577,1.43578,-1.42738
3126395.18411,196.0,0.05102,1.54738,0.17476,1.55722,-6.44375
3126422.42713,196.0,0.04042,1.57034,0.38813,1.6176,-13.8833
3126456.92215,196.0,0.03192,1.44719,0.60519,1.56863,-22.69397
3126500.46917,196.0,0.02528,1.18677,0.7094,1.38263,-30.86929
3126555.5342,196.0,0.01999,0.86046,0.59885,1.04834,-34.83649
3141481.58244,197.0,20004.453,0.76803,-0.0157,0.76819,1.17142
3141481.72544,197.0,15829.126,0.77494,-0.00064,0.77494,0.04722
3141481.86744,197.0,12516.703,0.78255,0.01063,0.78263,-0.77799
3141482.00944,197.0,9909.4424,0.79278,0.01698,0.79296,-1.22707
3141482.17344,197.0,7835.48,0.79805,0.02532,0.79845,-1.81707
3141482.37444,197.0,6217.2461,0.8057,0.03037,0.80627,-2.15844
3141482.61244,197.0,4905.291,0.81386,0.03282,0.81453,-2.30901
3141482.85044,197.0,3881.2737,0.82146,0.03672,0.82228,-2.55922
3141483.08944,197.0,3070.9827,0.82784,0.04001,0.82881,-2.76696
3141483.32744,197.0,2430.7778,0.83539,0.04336,0.83651,-2.97095
3141483.56544,197.0,1923.1537,0.84206,0.04412,0.84321,-2.99922
3141483.80344,197.0,1522.4358,0.84861,0.04686,0.8499,-3.16042
3141484.04144,197.0,1203.8446,0.85684,0.05031,0.85832,-3.36038
3141484.28044,197.0,952.86591,0.86269,0.05199,0.86425,-3.44873
3141484.51844,197.0,754.27557,0.87245,0.05457,0.87416,-3.57916
3141484.75544,197.0,596.71857,0.87998,0.05772,0.88187,-3.75256
3141484.99344,197.0,471.96338,0.88848,0.05977,0.89049,-3.84832
3141485.23244,197.0,373.20856,0.89681,0.06408,0.8991,-4.087
3141485.47044,197.0,295.47278,0.90455,0.06671,0.907,-4.21817
3141485.70944,197.0,233.87738,0.91485,0.07167,0.91765,-4.47974
3141485.94744,197.0,185.05922,0.92367,0.07553,0.92676,-4.67491
3141486.18344,197.0,146.35823,0.93513,0.08195,0.93872,-5.00843
3141486.41944,197.0,115.77804,0.94604,0.0884,0.95016,-5.33853
3141486.65444,197.0,91.6721,0.95896,0.09457,0.96361,-5.63217
3141486.89944,197.0,72.51701,0.97423,0.10206,0.97956,-5.98025
3141487.12844,197.0,57.36816,0.99063,0.10858,0.99656,-6.25484
3141487.36544,197.0,45.3629,1.01058,0.1146,1.01705,-6.46962
3141487.59744,197.0,35.93134,1.03487,0.12039,1.04185,-6.63536
3141487.84844,197.0,28.40909,1.05713,0.12184,1.06413,-6.57477
3141488.06244,197.0,22.48202,1.08099,0.12064,1.0877,-6.36818
3141488.32744,197.0,17.79613,1.10456,0.11602,1.11064,-5.99595
3141488.57944,197.0,14.06813,1.12737,0.10398,1.13216,-5.26955
3141488.79544,197.0,11.1448,1.14243,0.09647,1.14649,-4.82685
3141489.06344,197.0,8.81772,1.15741,0.08344,1.16041,-4.1233
3141489.24144,197.0,6.97545,1.16948,0.07365,1.1718,-3.60362
3141489.45944,197.0,5.5173,1.17596,0.06678,1.17785,-3.25029
3141489.72844,197.0,4.36941,1.18081,0.05652,1.18217,-2.74051
3141490.06344,197.0,3.45686,1.18616,0.04788,1.18713,-2.31154
3141490.48244,197.0,2.73547,1.19406,0.04254,1.19482,-2.04051
3141491.00744,197.0,2.16054,1.20095,0.04354,1.20174,-2.07638
3141491.66644,197.0,1.70952,1.2033,0.04626,1.20419,-2.20172
3141492.49544,197.0,1.35352,1.20165,0.04771,1.2026,-2.27345
3141493.53844,197.0,1.07079,1.19801,0.04646,1.19891,-2.22069
3141494.85244,197.0,0.84734,1.19699,0.03992,1.19766,-1.91028
3141496.50745,197.0,0.67072,1.2005,0.03239,1.20094,-1.54568
3141498.59645,197.0,0.53067,1.21376,0.02603,1.21404,-1.22861
3141501.23345,197.0,0.41976,1.2349,0.02784,1.23522,-1.29127
3141504.56445,197.0,0.33183,1.25934,0.04658,1.2602,-2.11842
3141508.77045,197.0,0.26261,1.2734,0.08165,1.27601,-3.66892
3141514.07846,197.0,0.20791,1.26637,0.1237,1.2724,-5.57879
3141520.78246,197.0,0.16452,1.236,0.15595,1.2458,-7.1912
3141529.25947,197.0,0.13007,1.19016,0.15999,1.20087,-7.65626
3141539.94947,197.0,0.10309,1.15279,0.12667,1.15973,-6.27071
3141553.46348,197.0,0.08153,1.15316,0.06004,1.15472,-2.98039
3141570.56049,197.0,0.06443,1.20511,-0.00799,1.20514,0.37981
3141592.1475,197.0,0.05102,1.34859,-0.05988,1.34992,2.54253
3141619.38952,197.0,0.04042,1.55654,-0.01062,1.55658,0.3908
3141653.88454,197.0,0.03192,1.75266,0.18865,1.76279,-6.14351
3141697.43157,197.0,0.02528,1.82165,0.52607,1.89609,-16.10814
3141752.4966,197.0,0.01999,1.66062,0.90363,1.89055,-28.55307
3156674.242,198.0,20004.453,0.76728,-0.01584,0.76744,1.18239
3156674.385,198.0,15829.126,0.7764,-8e-05,0.7764,0.006
3156674.527,198.0,12516.703,0.78237,0.0094,0.78243,-0.68807
3156674.669,198.0,9909.4424,0.79183,0.01914,0.79206,-1.38479
3156674.833,198.0,7835.48,0.79995,0.02278,0.80028,-1.63145
3156675.034,198.0,6217.2461,0.80541,0.02975,0.80596,-2.11548
3156675.272,198.0,4905.291,0.81223,0.03398,0.81294,-2.39566
3156675.51,198.0,3881.2737,0.82009,0.03671,0.82091,-2.56327
3156675.749,198.0,3070.9827,0.82754,0.04082,0.82855,-2.82405
3156675.987,198.0,2430.7778,0.83325,0.04361,0.83439,-2.996
3156676.225,198.0,1923.1537,0.84154,0.04673,0.84283,-3.17809
3156676.463,198.0,1522.4358,0.84852,0.04721,0.84983,-3.18445
3156676.701,198.0,1203.8446,0.85677,0.05097,0.85829,-3.4044
3156676.94,198.0,952.86591,0.86435,0.05198,0.86591,-3.44176
3156677.178,198.0,754.27557,0.87137,0.05589,0.87316,-3.66983
3156677.415,198.0,596.71857,0.87971,0.05814,0.88163,-3.78101
3156677.653,198.0,471.96338,0.88778,0.06106,0.88988,-3.93474
3156677.892,198.0,373.20856,0.89566,0.0648,0.898,-4.13782
3156678.13,198.0,295.47278,0.90459,0.0674,0.9071,-4.26128
3156678.369,198.0,233.87738,0.91582,0.07058,0.91853,-4.40686
3156678.607,198.0,185.05922,0.92524,0.07541,0.92831,-4.65953
3156678.843,198.0,146.35823,0.93492,0.08145,0.93847,-4.97908
3156679.079,198.0,115.77804,0.94689,0.08883,0.95105,-5.35957
3156679.314,198.0,91.6721,0.96059,0.09516,0.96529,-5.65773
3156679.559,198.0,72.51701,0.97415,0.10137,0.97941,-5.94087
3156679.788,198.0,57.36816,0.99033,0.10767,0.99617,-6.2048
3156680.025,198.0,45.3629,1.01096,0.11479,1.01746,-6.47797
3156680.257,198.0,35.93134,1.03112,0.12185,1.0383,-6.73976
3156680.508,198.0,28.40909,1.05646,0.12388,1.0637,-6.68805
3156680.722,198.0,22.48202,1.08273,0.12252,1.08964,-6.45609
3156680.987,198.0,17.79613,1.10604,0.11517,1.11202,-5.9448
3156681.239,198.0,14.06813,1.12589,0.10511,1.13079,-5.33343
3156681.455,198.0,11.1448,1.14393,0.0966,1.148,-4.82685
3156681.723,198.0,8.81772,1.15608,0.08345,1.15909,-4.12875
3156681.901,198.0,6.97545,1.17055,0.07362,1.17286,-3.59887
3156682.119,198.0,5.5173,1.17895,0.06857,1.18094,-3.32858
3156682.388,198.0,4.36941,1.18165,0.05901,1.18312,-2.85873
3156682.723,198.0,3.45686,1.1861,0.04979,1.18714,-2.40385
3156683.142,198.0,2.73547,1.19106,0.0423,1.19181,-2.03411
3156683.667,198.0,2.16054,1.19977,0.03769,1.20036,-1.7991
3156684.326,198.0,1.70952,1.20772,0.04034,1.20839,-1.91318
3156685.155,198.0,1.35352,1.20957,0.04596,1.21045,-2.17597
3156686.198,198.0,1.07079,1.20656,0.05066,1.20762,-2.40409
3156687.51101,198.0,0.84734,1.20123,0.05089,1.20231,-2.42591
3156689.16701,198.0,0.67072,1.19733,0.04657,1.19823,-2.22727
3156691.25601,198.0,0.53067,1.19965,0.03579,1.20018,-1.7088
3156693.89301,198.0,0.41976,1.21282,0.02605,1.2131,-1.23044
3156697.22401,198.0,0.33183,1.23813,0.02476,1.23838,-1.14578
3156701.43001,198.0,0.26261,1.27051,0.04209,1.27121,-1.89737
3156706.73802,198.0,0.20791,1.29521,0.08211,1.29781,-3.62732
3156713.44202,198.0,0.16452,1.29743,0.13717,1.30466,-6.03511
3156721.91903,198.0,0.13007,1.26464,0.18832,1.27859,-8.46986
3156732.60903,198.0,0.10309,1.20553,0.20981,1.22365,-9.87295
3156746.12304,198.0,0.08153,1.14495,0.18236,1.15938,-9.04973
3156763.22005,198.0,0.06443,1.11497,0.11617,1.12101,-5.94825
3156784.80706,198.0,0.05102,1.15783,-0.00076,1.15783,0.03752
3156812.04908,198.0,0.04042,1.31599,-0.10142,1.31989,4.40697
3156846.5441,198.0,0.03192,1.57887,-0.0975,1.58188,3.53379
3156890.09113,198.0,0.02528,1.87105,0.09287,1.87336,-2.84162
3156945.15616,198.0,0.01999,2.05638,0.49725,2.11565,-13.59369
3171868.70921,199.0,20004.453,0.76462,-0.0161,0.76479,1.20623
3171868.85221,199.0,15829.126,0.7719,-0.00137,0.7719,0.10154
3171868.99421,199.0,12516.703,0.7807,0.00948,0.78076,-0.69567
3171869.13621,199.0,9909.4424,0.78824,0.01904,0.78847,-1.38404
3171869.30021,199.0,7835.48,0.7967,0.02499,0.79709,-1.79669
3171869.50121,199.0,6217.2461,0.80436,0.02898,0.80489,-2.06345
3171869.73921,199.0,4905.291,0.81024,0.03372,0.81094,-2.38295
3171869.97821,199.0,3881.2737,0.81912,0.03751,0.81998,-2.62219
3171870.21621,199.0,3070.9827,0.82393,0.04158,0.82498,-2.88933
3171870.45421,199.0,2430.7778,0.83245,0.04442,0.83364,-3.05426
3171870.69221,199.0,1923.1537,0.84057,0.04566,0.84181,-3.10957
3171870.93021,199.0,1522.4358,0.84728,0.04859,0.84867,-3.2822
3171871.16821,199.0,1203.8446,0.85469,0.05012,0.85616,-3.35601
3171871.40721,199.0,952.86591,0.8612,0.05295,0.86283,-3.51821
3171871.64521,199.0,754.27557,0.86988,0.05477,0.8716,-3.60268
3171871.88221,199.0,596.71857,0.87843,0.05766,0.88032,-3.75571
3171872.12021,199.0,471.96338,0.88491,0.0593,0.88689,-3.83381
3171872.35921,199.0,373.20856,0.89385,0.06496,0.89621,-4.15688
3171872.59621,199.0,295.47278,0.90414,0.06629,0.90657,-4.19346
3171872.83621,199.0,233.87738,0.91261,0.07093,0.91536,-4.44428
3171873.07421,199.0,185.05922,0.9217,0.07544,0.92478,-4.67933
3171873.31021,199.0,146.35823,0.93343,0.08083,0.93693,-4.94937
3171873.54621,199.0,115.77804,0.94473,0.08724,0.94875,-5.27627
3171873.78121,199.0,91.6721,0.95718,0.09349,0.96174,-5.5788
3171874.02621,199.0,72.51701,0.97258,0.1014,0.97785,-5.95227
3171874.25521,199.0,57.36816,0.98728,0.11033,0.99342,-6.37658
3171874.49221,199.0,45.3629,1.01015,0.11582,1.01676,-6.54096
3171874.72421,199.0,35.93134,1.03135,0.11981,1.03829,-6.62605
3171874.97421,199.0,28.40909,1.05547,0.12238,1.06254,-6.61406
3171875.18921,199.0,22.48202,1.07843,0.12079,1.08517,-6.3907
3171875.45421,199.0,17.79613,1.10261,0.11559,1.10866,-5.9848
3171875.70622,199.0,14.06813,1.12185,0.10448,1.1267,-5.32092
3171875.92222,199.0,11.1448,1.1412,0.09664,1.14529,-4.84035
