Repository: SebaVillagra00/ICM2985-SOH-IPRE

## Data University of Cambridge (EIS Cambridge)
Data publicada en "Identifying degradation patterns of lithium ion batteries from impedance spectroscopy using machine learning" (Zhang, Tang, Zhang, Wang, Stimming & Lee, 2020) https://www.nature.com/articles/s41467-020-15235-7.

Carpeta contiene:
* Paper de Nature Comunications (IF: 16.6).
* Data frames para IOS.
* Data frames para Windows.

Cada Data frame está contenido en un archivo .txt con las siguientes columnas:
* time/s: tiempo en que se mide la muestra.
* cycle number: ciclo de carga de la batería.
* freq/Hz: frecuencia de la señal de input.
* Re(Z)/Ohm: Parte resistiva de la impedancia.
* Im(Z)/Ohm: Parte reactiva de la impedancia.

File: EIS Cambridge/csvEIS/EIS_state_I_25C02.csv (part 18 of 23)
time/s,cycle number,freq/Hz,Re(Z)/Ohm,-Im(Z)/Ohm,|Z|/Ohm,Phase(Z)/deg
2723355.43423,187.0,9909.4424,0.32233,0.02512,0.32331,-4.45591
2723355.59823,187.0,7835.48,0.33246,0.03825,0.33465,-6.56355
2723355.79923,187.0,6217.2461,0.3418,0.04954,0.34537,-8.24673
2723356.03723,187.0,4905.291,0.35268,0.06014,0.35777,-9.67698
2723356.27523,187.0,3881.2737,0.36432,0.07056,0.37109,-10.96077
2723356.51323,187.0,3070.9827,0.37646,0.07949,0.38476,-11.92284
2723356.75123,187.0,2430.7778,0.39003,0.08931,0.40013,-12.89762
2723356.99023,187.0,1923.1537,0.40455,0.09702,0.41602,-13.486
2723357.22723,187.0,1522.4358,0.42121,0.10595,0.43433,-14.11952
2723357.46623,187.0,1203.8446,0.43754,0.11549,0.45253,-14.78553
2723357.70423,187.0,952.86591,0.45623,0.12398,0.47278,-15.20322
2723357.94323,187.0,754.27557,0.47372,0.13125,0.49157,-15.48615
2723358.18023,187.0,596.71857,0.49559,0.13962,0.51488,-15.73345
2723358.41723,187.0,471.96338,0.51622,0.14871,0.53722,-16.0706
2723358.65623,187.0,373.20856,0.53708,0.15757,0.55972,-16.35077
2723358.89423,187.0,295.47278,0.56378,0.16421,0.5872,-16.2395
2723359.13323,187.0,233.87738,0.58892,0.17237,0.61363,-16.31368
2723359.37124,187.0,185.05922,0.61425,0.18145,0.64049,-16.45707
2723359.60724,187.0,146.35823,0.64371,0.19018,0.67122,-16.45983
2723359.84424,187.0,115.77804,0.67034,0.19832,0.69906,-16.48105
2723360.07824,187.0,91.6721,0.70228,0.20551,0.73173,-16.31102
2723360.32324,187.0,72.51701,0.73268,0.21361,0.76318,-16.25357
2723360.55224,187.0,57.36816,0.76439,0.22023,0.79549,-16.07245
2723360.78824,187.0,45.3629,0.7934,0.22631,0.82505,-15.92009
2723361.02124,187.0,35.93134,0.82486,0.23569,0.85788,-15.94659
2723361.27124,187.0,28.40909,0.85536,0.24764,0.89049,-16.14681
2723361.48524,187.0,22.48202,0.88754,0.264,0.92597,-16.5655
2723361.75024,187.0,17.79613,0.92326,0.28079,0.96502,-16.91622
2723362.00324,187.0,14.06813,0.96243,0.30669,1.01012,-17.67493
2723362.21924,187.0,11.1448,1.00856,0.33473,1.06266,-18.3606
2723362.48624,187.0,8.81772,1.06303,0.36136,1.12277,-18.77481
2723362.66424,187.0,6.97545,1.12077,0.38506,1.18507,-18.96122
2723362.88224,187.0,5.5173,1.20175,0.41002,1.26977,-18.83897
2723363.15124,187.0,4.36941,1.2726,0.41543,1.33869,-18.07886
2723363.48724,187.0,3.45686,1.36726,0.41622,1.42921,-16.93118
2723363.90524,187.0,2.73547,1.4451,0.41148,1.50254,-15.89396
2723364.43024,187.0,2.16054,1.52053,0.37974,1.56724,-14.02239
2723365.09024,187.0,1.70952,1.59143,0.3463,1.62867,-12.27623
2723365.91824,187.0,1.35352,1.64641,0.31204,1.67572,-10.73176
2723366.96124,187.0,1.07079,1.68728,0.27577,1.70967,-9.28248
2723368.27524,187.0,0.84734,1.7199,0.2405,1.73664,-7.96012
2723369.93024,187.0,0.67072,1.74423,0.21116,1.75697,-6.90261
2723372.01924,187.0,0.53067,1.76423,0.18649,1.77406,-6.03423
2723374.65624,187.0,0.41976,1.77948,0.1689,1.78748,-5.42195
2723377.98725,187.0,0.33183,1.79172,0.15622,1.79851,-4.98313
2723382.19325,187.0,0.26261,1.80388,0.14787,1.80993,-4.68612
2723387.50125,187.0,0.20791,1.81702,0.14589,1.82287,-4.59059
2723394.20526,187.0,0.16452,1.83062,0.15179,1.83691,-4.73999
2723402.68226,187.0,0.13007,1.84182,0.16456,1.84916,-5.10553
2723413.37227,187.0,0.10309,1.8512,0.17996,1.85993,-5.55231
2723426.88628,187.0,0.08153,1.86378,0.19632,1.87409,-6.01302
2723443.98429,187.0,0.06443,1.88262,0.21906,1.89532,-6.63692
2723465.5703,187.0,0.05102,1.90912,0.24717,1.92505,-7.37707
2723492.81331,187.0,0.04042,1.93712,0.2829,1.95767,-8.3087
2723527.30834,187.0,0.03192,1.97269,0.32064,1.99858,-9.23197
2723570.85636,187.0,0.02528,2.0241,0.36143,2.05612,-10.12418
2723625.92139,187.0,0.01999,2.09123,0.41784,2.13256,-11.29926
2737649.83748,188.0,20004.453,0.29954,-0.02832,0.30087,5.40023
2737649.98048,188.0,15829.126,0.30637,-0.00821,0.30648,1.53461
2737650.12248,188.0,12516.703,0.31504,0.01041,0.31521,-1.89198
2737650.26448,188.0,9909.4424,0.32213,0.02432,0.32305,-4.31682
2737650.42848,188.0,7835.48,0.33208,0.03807,0.33425,-6.53999
2737650.62948,188.0,6217.2461,0.34182,0.0511,0.34562,-8.50246
2737650.86748,188.0,4905.291,0.35118,0.05905,0.35611,-9.54558
2737651.10548,188.0,3881.2737,0.36409,0.07059,0.37087,-10.97266
2737651.34448,188.0,3070.9827,0.37571,0.07738,0.38359,-11.63761
2737651.58248,188.0,2430.7778,0.39027,0.08868,0.40022,-12.80145
2737651.82048,188.0,1923.1537,0.40452,0.09762,0.41613,-13.56766
2737652.05848,188.0,1522.4358,0.42006,0.1057,0.43316,-14.1243
2737652.29648,188.0,1203.8446,0.43676,0.11377,0.45133,-14.6001
2737652.53548,188.0,952.86591,0.45714,0.1212,0.47293,-14.84908
2737652.77348,188.0,754.27557,0.47411,0.13068,0.49179,-15.41004
2737653.01048,188.0,596.71857,0.49393,0.13875,0.51304,-15.69043
2737653.24849,188.0,471.96338,0.51432,0.14754,0.53506,-16.00671
2737653.48749,188.0,373.20856,0.53913,0.15542,0.56109,-16.08164
2737653.72449,188.0,295.47278,0.56317,0.16355,0.58643,-16.19344
2737653.96449,188.0,233.87738,0.58821,0.1724,0.61295,-16.33584
2737654.20249,188.0,185.05922,0.61361,0.18006,0.63948,-16.35443
2737654.43849,188.0,146.35823,0.64054,0.18935,0.66794,-16.46807
2737654.67449,188.0,115.77804,0.66929,0.19679,0.69762,-16.38454
2737654.90949,188.0,91.6721,0.70115,0.20356,0.7301,-16.18877
2737655.15449,188.0,72.51701,0.73024,0.2111,0.76014,-16.12398
2737655.38349,188.0,57.36816,0.76216,0.2184,0.79283,-15.98996
2737655.62049,188.0,45.3629,0.79339,0.22617,0.825,-15.91135
2737655.85249,188.0,35.93134,0.82198,0.23484,0.85487,-15.94486
2737656.10249,188.0,28.40909,0.85415,0.24638,0.88898,-16.0903
2737656.31749,188.0,22.48202,0.88558,0.26287,0.92377,-16.53283
2737656.58249,188.0,17.79613,0.92088,0.28018,0.96256,-16.9227
2737656.83449,188.0,14.06813,0.95967,0.30487,1.00693,-17.62409
2737657.05049,188.0,11.1448,1.00481,0.33231,1.05833,-18.2999
2737657.31749,188.0,8.81772,1.05987,0.35922,1.11909,-18.72294
2737657.49649,188.0,6.97545,1.11938,0.38243,1.1829,-18.86251
2737657.71449,188.0,5.5173,1.19959,0.40881,1.26733,-18.81848
2737657.98349,188.0,4.36941,1.26913,0.41313,1.33468,-18.03121
2737658.31849,188.0,3.45686,1.36418,0.41497,1.4259,-16.9193
2737658.73749,188.0,2.73547,1.44123,0.40859,1.49803,-15.8281
2737659.26249,188.0,2.16054,1.51599,0.37766,1.56233,-13.98856
2737659.92149,188.0,1.70952,1.58613,0.34361,1.62292,-12.22316
2737660.75049,188.0,1.35352,1.64038,0.31021,1.66946,-10.7085
2737661.79249,188.0,1.07079,1.68093,0.27398,1.70311,-9.25732
2737663.10649,188.0,0.84734,1.71219,0.23856,1.72873,-7.93196
2737664.76249,188.0,0.67072,1.73739,0.20939,1.74996,-6.87223
2737666.85149,188.0,0.53067,1.75738,0.18549,1.76715,-6.02519
2737669.48749,188.0,0.41976,1.77267,0.16773,1.78059,-5.40515
2737672.8195,188.0,0.33183,1.785,0.15507,1.79172,-4.96514
2737677.0255,188.0,0.26261,1.79716,0.14721,1.80318,-4.68268
2737682.3335,188.0,0.20791,1.8107,0.14544,1.81653,-4.5922
2737689.03751,188.0,0.16452,1.8239,0.15119,1.83016,-4.73868
2737697.51451,188.0,0.13007,1.83541,0.16416,1.84274,-5.11097
2737708.20452,188.0,0.10309,1.84521,0.17996,1.85397,-5.57043
2737721.71753,188.0,0.08153,1.8581,0.19641,1.86845,-6.03417
2737738.81554,188.0,0.06443,1.87722,0.21875,1.88992,-6.64674
2737760.40255,188.0,0.05102,1.90411,0.24716,1.92009,-7.39596
2737787.64457,188.0,0.04042,1.93223,0.28336,1.9529,-8.34304
2737822.14059,188.0,0.03192,1.96915,0.31946,1.9949,-9.21489
2737865.68761,188.0,0.02528,2.02326,0.36053,2.05513,-10.10354
2737920.75364,188.0,0.01999,2.09166,0.41929,2.13327,-11.33512
2751947.14235,189.0,20004.453,0.30023,-0.02935,0.30166,5.58403
2751947.28535,189.0,15829.126,0.30552,-0.00913,0.30565,1.71117
2751947.42735,189.0,12516.703,0.3135,0.00947,0.31365,-1.72953
2751947.56935,189.0,9909.4424,0.32297,0.02474,0.32392,-4.37979
2751947.73335,189.0,7835.48,0.33119,0.03853,0.33343,-6.63537
2751947.93435,189.0,6217.2461,0.3398,0.0492,0.34334,-8.23921
2751948.17235,189.0,4905.291,0.35292,0.06098,0.35815,-9.80246
2751948.41035,189.0,3881.2737,0.36363,0.06891,0.3701,-10.72998
2751948.64835,189.0,3070.9827,0.37525,0.07835,0.38334,-11.79358
2751948.88735,189.0,2430.7778,0.38971,0.08812,0.39955,-12.7411
2751949.12535,189.0,1923.1537,0.40379,0.09627,0.41511,-13.41024
2751949.36335,189.0,1522.4358,0.41955,0.1056,0.43264,-14.12806
2751949.60135,189.0,1203.8446,0.43577,0.11422,0.45049,-14.68777
2751949.83935,189.0,952.86591,0.45529,0.12325,0.47167,-15.14718
2751950.07835,189.0,754.27557,0.47259,0.12981,0.49009,-15.35896
2751950.31535,189.0,596.71857,0.49397,0.14072,0.51362,-15.90156
2751950.55335,189.0,471.96338,0.51403,0.14609,0.53438,-15.8657
2751950.79235,189.0,373.20856,0.53714,0.15664,0.55951,-16.25793
2751951.02935,189.0,295.47278,0.56268,0.16355,0.58597,-16.20722
2751951.26935,189.0,233.87738,0.58654,0.17273,0.61144,-16.40935
2751951.50735,189.0,185.05922,0.61502,0.18087,0.64107,-16.38833
2751951.74335,189.0,146.35823,0.64173,0.18741,0.66854,-16.27978
2751951.97935,189.0,115.77804,0.67046,0.19557,0.6984,-16.262
2751952.21335,189.0,91.6721,0.69959,0.2038,0.72867,-16.24186
2751952.45935,189.0,72.51701,0.73183,0.21172,0.76184,-16.13545
2751952.68835,189.0,57.36816,0.76169,0.21902,0.79255,-16.04256
2751952.92535,189.0,45.3629,0.79173,0.2255,0.82322,-15.89783
2751953.15735,189.0,35.93134,0.82226,0.23367,0.85482,-15.86404
2751953.40735,189.0,28.40909,0.853,0.2474,0.88815,-16.1739
2751953.62235,189.0,22.48202,0.8848,0.26176,0.92271,-16.48048
2751953.88635,189.0,17.79613,0.91903,0.27952,0.96059,-16.917
2751954.13935,189.0,14.06813,0.95585,0.30504,1.00334,-17.69933
2751954.35535,189.0,11.1448,1.00388,0.33202,1.05736,-18.30081
2751954.62235,189.0,8.81772,1.05877,0.35976,1.11822,-18.7673
2751954.80035,189.0,6.97545,1.11818,0.38196,1.18162,-18.85992
2751955.01835,189.0,5.5173,1.19663,0.41018,1.26498,-18.92083
2751955.28835,189.0,4.36941,1.2674,0.41287,1.33296,-18.04364
2751955.62335,189.0,3.45686,1.36281,0.41582,1.42484,-16.96812
2751956.04135,189.0,2.73547,1.44049,0.40924,1.4975,-15.85955
2751956.56736,189.0,2.16054,1.51593,0.37907,1.5626,-14.03945
2751957.22636,189.0,1.70952,1.58613,0.34617,1.62347,-12.31181
2751958.05436,189.0,1.35352,1.63911,0.31162,1.66847,-10.76436
2751959.09736,189.0,1.07079,1.68044,0.27295,1.70246,-9.22578
2751960.41136,189.0,0.84734,1.71314,0.23851,1.72967,-7.92594
2751962.06736,189.0,0.67072,1.73929,0.20885,1.75178,-6.84715
2751964.15536,189.0,0.53067,1.76015,0.18579,1.76993,-6.02542
2751966.79236,189.0,0.41976,1.77536,0.17001,1.78348,-5.47
2751970.12336,189.0,0.33183,1.78655,0.1584,1.79356,-5.06668
2751974.32937,189.0,0.26261,1.79665,0.15054,1.80294,-4.78963
2751979.63737,189.0,0.20791,1.80787,0.14752,1.81388,-4.66499
2751986.34237,189.0,0.16452,1.81953,0.1509,1.82578,-4.74091
2751994.81838,189.0,0.13007,1.83139,0.15986,1.83835,-4.98879
2752005.50838,189.0,0.10309,1.84433,0.1721,1.85234,-5.33096
2752019.02239,189.0,0.08153,1.86394,0.18918,1.87351,-5.79533
2752036.1204,189.0,0.06443,1.88947,0.21528,1.90169,-6.50002
2752057.70642,189.0,0.05102,1.91901,0.25406,1.93576,-7.5416
2752084.94943,189.0,0.04042,1.94394,0.29935,1.96685,-8.75423
2752119.44445,189.0,0.03192,1.96955,0.34158,1.99895,-9.83883
2752162.99248,189.0,0.02528,2.00826,0.37934,2.04377,-10.69663
2752218.05751,189.0,0.01999,2.06396,0.42457,2.10717,-11.62401
2766254.60309,190.0,20004.453,0.29835,-0.02774,0.29964,5.31159
2766254.74609,190.0,15829.126,0.3069,-0.00746,0.30699,1.3921
2766254.88809,190.0,12516.703,0.31368,0.0097,0.31383,-1.77157
2766255.03009,190.0,9909.4424,0.32252,0.02409,0.32342,-4.27167
2766255.19409,190.0,7835.48,0.3313,0.03819,0.3335,-6.57622
2766255.39509,190.0,6217.2461,0.3404,0.04957,0.34399,-8.28507
2766255.6331,190.0,4905.291,0.35086,0.05929,0.35583,-9.59194
2766255.8711,190.0,3881.2737,0.36345,0.06946,0.37003,-10.81877
2766256.1091,190.0,3070.9827,0.37546,0.07761,0.3834,-11.67838
2766256.3471,190.0,2430.7778,0.38978,0.08729,0.39944,-12.6224
2766256.5861,190.0,1923.1537,0.40282,0.09529,0.41394,-13.30894
2766256.8241,190.0,1522.4358,0.4165,0.10617,0.42982,-14.30098
2766257.0621,190.0,1203.8446,0.43513,0.11368,0.44974,-14.64205
2766257.3001,190.0,952.86591,0.45409,0.12276,0.47039,-15.1281
2766257.5391,190.0,754.27557,0.47157,0.13075,0.48936,-15.49687
2766257.7761,190.0,596.71857,0.49286,0.13866,0.512,-15.71278
2766258.0131,190.0,471.96338,0.51483,0.14698,0.5354,-15.93305
2766258.2531,190.0,373.20856,0.53852,0.15441,0.56022,-15.99943
2766258.4901,190.0,295.47278,0.5615,0.16507,0.58526,-16.38243
2766258.7291,190.0,233.87738,0.58482,0.17147,0.60944,-16.34153
2766258.9671,190.0,185.05922,0.61222,0.18013,0.63817,-16.39507
2766259.2041,190.0,146.35823,0.64263,0.18727,0.66936,-16.24675
2766259.4401,190.0,115.77804,0.66952,0.19564,0.69752,-16.28898
2766259.6741,190.0,91.6721,0.6992,0.20279,0.72801,-16.17383
2766259.9201,190.0,72.51701,0.72926,0.20944,0.75874,-16.02362
2766260.1491,190.0,57.36816,0.76214,0.21689,0.7924,-15.88525
2766260.3861,190.0,45.3629,0.7916,0.22582,0.82318,-15.92171
2766260.6181,190.0,35.93134,0.82079,0.23483,0.85372,-15.96579
2766260.8681,190.0,28.40909,0.85149,0.24475,0.88597,-16.03667
2766261.0831,190.0,22.48202,0.88463,0.26039,0.92216,-16.402
2766261.3481,190.0,17.79613,0.91645,0.27872,0.95789,-16.91613
2766261.6001,190.0,14.06813,0.95722,0.30225,1.0038,-17.52373
2766261.8161,190.0,11.1448,1.0026,0.32927,1.05529,-18.1812
2766262.0831,190.0,8.81772,1.05403,0.35617,1.11259,-18.67089
2766262.2611,190.0,6.97545,1.11876,0.39016,1.18484,-19.22599
2766262.4801,190.0,5.5173,1.19576,0.39731,1.26004,-18.3798
2766262.7491,190.0,4.36941,1.26816,0.42176,1.33646,-18.39605
2766263.0841,190.0,3.45686,1.35233,0.41199,1.4137,-16.94361
2766263.5031,190.0,2.73547,1.44275,0.40466,1.49842,-15.66756
2766264.0281,190.0,2.16054,1.51477,0.38219,1.56224,-14.16073
2766264.6871,190.0,1.70952,1.58012,0.34617,1.61759,-12.35721
2766265.5151,190.0,1.35352,1.63525,0.3082,1.66404,-10.67336
2766266.5581,190.0,1.07079,1.67831,0.27289,1.70035,-9.2353
2766267.8721,190.0,0.84734,1.70964,0.23944,1.72633,-7.97259
2766269.5281,190.0,0.67072,1.73485,0.21025,1.74755,-6.9101
2766271.6171,190.0,0.53067,1.75431,0.18459,1.76399,-6.00657
2766274.25311,190.0,0.41976,1.77144,0.16725,1.77932,-5.39347
2766277.58511,190.0,0.33183,1.78496,0.15708,1.79186,-5.02918
2766281.79011,190.0,0.26261,1.79478,0.15167,1.80117,-4.8304
2766287.09811,190.0,0.20791,1.80394,0.14989,1.81015,-4.74975
2766293.80312,190.0,0.16452,1.8144,0.15151,1.82072,-4.77333
2766302.27912,190.0,0.13007,1.82717,0.15918,1.83409,-4.97882
2766312.97013,190.0,0.10309,1.8405,0.1734,1.84865,-5.38206
2766326.48314,190.0,0.08153,1.85607,0.19203,1.86597,-5.90693
2766343.58115,190.0,0.06443,1.87698,0.21596,1.88936,-6.56343
2766365.16816,190.0,0.05102,1.90861,0.24291,1.92401,-7.25311
2766392.41018,190.0,0.04042,1.94645,0.28647,1.96742,-8.37252
2766426.9062,190.0,0.03192,1.98098,0.34179,2.01025,-9.78906
2766470.45322,190.0,0.02528,2.01134,0.39337,2.04944,-11.06599
2766525.51826,190.0,0.01999,2.05368,0.43743,2.09975,-12.02428
2780556.8996,191.0,20004.453,0.29863,-0.02827,0.29996,5.40855
2780557.0426,191.0,15829.126,0.30504,-0.00708,0.30513,1.32875
2780557.1846,191.0,12516.703,0.3129,0.00923,0.31304,-1.69027
2780557.3266,191.0,9909.4424,0.32136,0.02449,0.32229,-4.35846
2780557.4906,191.0,7835.48,0.33105,0.03788,0.33321,-6.5282
2780557.6916,191.0,6217.2461,0.34189,0.04816,0.34526,-8.01786
2780557.9296,191.0,4905.291,0.35293,0.06016,0.35802,-9.67284
2780558.1686,191.0,3881.2737,0.36446,0.0691,0.37095,-10.73619
2780558.4066,191.0,3070.9827,0.37597,0.07868,0.38411,-11.81975
2780558.6446,191.0,2430.7778,0.38918,0.08747,0.39888,-12.66656
2780558.8826,191.0,1923.1537,0.40411,0.09694,0.41558,-13.48996
2780559.1206,191.0,1522.4358,0.41904,0.10509,0.43201,-14.07911
2780559.3586,191.0,1203.8446,0.43693,0.11426,0.45162,-14.65462
2780559.5976,191.0,952.86591,0.45483,0.12222,0.47096,-15.04068
2780559.8356,191.0,754.27557,0.47185,0.13107,0.48971,-15.52388
2780560.0726,191.0,596.71857,0.49272,0.13868,0.51186,-15.71953
2780560.3106,191.0,471.96338,0.51639,0.1468,0.53686,-15.86953
2780560.5496,191.0,373.20856,0.5373,0.15472,0.55913,-16.06421
2780560.7876,191.0,295.47278,0.56096,0.16295,0.58415,-16.19781
2780561.0266,191.0,233.87738,0.58647,0.17192,0.61115,-16.33785
2780561.2646,191.0,185.05922,0.61233,0.1813,0.63861,-16.49287
2780561.5006,191.0,146.35823,0.64048,0.1886,0.66767,-16.40775
2780561.7376,191.0,115.77804,0.67033,0.19516,0.69816,-16.23207
2780561.9716,191.0,91.6721,0.69902,0.20328,0.72798,-16.21471
2780562.2166,191.0,72.51701,0.73031,0.21051,0.76005,-16.07968
2780562.4456,191.0,57.36816,0.75984,0.21795,0.79048,-16.00519
2780562.6826,191.0,45.3629,0.79199,0.22696,0.82387,-15.99099
2780562.9146,191.0,35.93134,0.82156,0.23402,0.85424,-15.89924
2780563.1646,191.0,28.40909,0.85168,0.24488,0.88619,-16.04096
2780563.3796,191.0,22.48202,0.88451,0.2607,0.92213,-16.42214
2780563.6446,191.0,17.79613,0.91628,0.27997,0.9581,-16.99072
2780563.8966,191.0,14.06813,0.95665,0.30076,1.00282,-17.45272
2780564.11261,191.0,11.1448,1.00164,0.3288,1.05422,-18.17281
2780564.37961,191.0,8.81772,1.05322,0.35655,1.11193,-18.70278
2780564.55761,191.0,6.97545,1.12187,0.39054,1.1879,-19.19387
2780564.77661,191.0,5.5173,1.19161,0.39602,1.25569,-18.38395
2780565.04561,191.0,4.36941,1.27245,0.4227,1.34082,-18.376
2780565.38061,191.0,3.45686,1.35062,0.41543,1.41306,-17.09693
2780565.79961,191.0,2.73547,1.44335,0.40312,1.49859,-15.60464
2780566.32461,191.0,2.16054,1.51805,0.38423,1.56593,-14.20375
2780566.98361,191.0,1.70952,1.58181,0.34839,1.61972,-12.42079
2780567.81161,191.0,1.35352,1.63698,0.30983,1.66604,-10.71756
2780568.85461,191.0,1.07079,1.68108,0.27356,1.7032,-9.24276
2780570.16861,191.0,0.84734,1.71262,0.24011,1.72937,-7.98079
2780571.82461,191.0,0.67072,1.73795,0.21004,1.7506,-6.89099
2780573.91261,191.0,0.53067,1.7571,0.18531,1.76684,-6.02031
2780576.54961,191.0,0.41976,1.77438,0.16718,1.78224,-5.38242
2780579.88061,191.0,0.33183,1.78816,0.15673,1.79501,-5.00925
2780584.08662,191.0,0.26261,1.79917,0.15209,1.80558,-4.83194
2780589.39462,191.0,0.20791,1.80738,0.15101,1.81368,-4.77605
2780596.09962,191.0,0.16452,1.81728,0.15293,1.8237,-4.81016
2780604.57563,191.0,0.13007,1.83,0.15972,1.83695,-4.98818
2780615.26564,191.0,0.10309,1.84397,0.17309,1.85208,-5.36243
2780628.77964,191.0,0.08153,1.85957,0.19279,1.86954,-5.91901
2780645.87765,191.0,0.06443,1.87943,0.21719,1.89194,-6.59181
2780667.46367,191.0,0.05102,1.9077,0.24204,1.92299,-7.2309
2780694.70668,191.0,0.04042,1.94698,0.28155,1.96723,-8.22839
2780729.2027,191.0,0.03192,1.98775,0.33665,2.01605,-9.61258
2780772.74973,191.0,0.02528,2.02106,0.39376,2.05906,-11.02482
2780827.81476,191.0,0.01999,2.05902,0.44288,2.10611,-12.13886
2794863.14734,192.0,20004.453,0.29887,-0.02758,0.30014,5.27247
2794863.29034,192.0,15829.126,0.30472,-0.00795,0.30483,1.49381
2794863.43234,192.0,12516.703,0.31327,0.00949,0.31342,-1.73444
2794863.57434,192.0,9909.4424,0.32146,0.0241,0.32236,-4.28663
2794863.73834,192.0,7835.48,0.33048,0.03889,0.33276,-6.7111
2794863.93934,192.0,6217.2461,0.34086,0.04929,0.34441,-8.22853
2794864.17734,192.0,4905.291,0.35107,0.05936,0.35605,-9.5965
2794864.41534,192.0,3881.2737,0.36273,0.06879,0.36919,-10.73766
2794864.65334,192.0,3070.9827,0.37573,0.07907,0.38396,-11.8844
2794864.89134,192.0,2430.7778,0.38988,0.088,0.39969,-12.7195
2794865.12934,192.0,1923.1537,0.40489,0.09777,0.41653,-13.57558
2794865.36734,192.0,1522.4358,0.42089,0.10546,0.4339,-14.06669
2794865.60534,192.0,1203.8446,0.43471,0.11408,0.44943,-14.70501
2794865.84434,192.0,952.86591,0.45401,0.12257,0.47026,-15.10813
2794866.08234,192.0,754.27557,0.47257,0.13123,0.49045,-15.51997
2794866.32034,192.0,596.71857,0.49365,0.13927,0.51292,-15.75445
2794866.55734,192.0,471.96338,0.51479,0.14714,0.5354,-15.95105
2794866.79634,192.0,373.20856,0.53885,0.15631,0.56106,-16.17695
2794867.03334,192.0,295.47278,0.55969,0.16337,0.58305,-16.2723
2794867.27334,192.0,233.87738,0.58758,0.17294,0.6125,-16.40103
2794867.51134,192.0,185.05922,0.61376,0.18061,0.63978,-16.3978
2794867.74734,192.0,146.35823,0.63973,0.18699,0.6665,-16.2936
2794867.98334,192.0,115.77804,0.66898,0.19643,0.69722,-16.36322
2794868.21734,192.0,91.6721,0.69858,0.20225,0.72727,-16.14651
2794868.46334,192.0,72.51701,0.72947,0.21069,0.75929,-16.10994
2794868.69234,192.0,57.36816,0.75924,0.21855,0.79007,-16.05876
2794868.92834,192.0,45.3629,0.78995,0.22472,0.82129,-15.87991
2794869.16134,192.0,35.93134,0.82037,0.23454,0.85323,-15.95486
2794869.41134,192.0,28.40909,0.85133,0.24452,0.88575,-16.02519
2794869.62634,192.0,22.48202,0.88235,0.26072,0.92006,-16.46138
2794869.89034,192.0,17.79613,0.91519,0.28131,0.95745,-17.08651
2794870.14334,192.0,14.06813,0.95348,0.30251,1.00032,-17.6026
2794870.35934,192.0,11.1448,0.99823,0.32817,1.05079,-18.19846
2794870.62634,192.0,8.81772,1.05242,0.36011,1.11232,-18.88954
2794870.80434,192.0,6.97545,1.1235,0.3792,1.18576,-18.65029
2794871.02234,192.0,5.5173,1.18376,0.40484,1.25108,-18.88057
2794871.29234,192.0,4.36941,1.27572,0.41287,1.34086,-17.93367
2794871.62734,192.0,3.45686,1.35364,0.42212,1.41793,-17.31949
2794872.04534,192.0,2.73547,1.43458,0.40277,1.49005,-15.68251
2794872.57034,192.0,2.16054,1.51893,0.37814,1.56529,-13.97965
2794873.23034,192.0,1.70952,1.58279,0.34856,1.62071,-12.41924
2794874.05834,192.0,1.35352,1.63407,0.31131,1.66346,-10.78639
2794875.10134,192.0,1.07079,1.67783,0.27243,1.69981,-9.2226
2794876.41434,192.0,0.84734,1.71077,0.23867,1.72734,-7.94195
2794878.07035,192.0,0.67072,1.7356,0.20969,1.74822,-6.889
2794880.15935,192.0,0.53067,1.75452,0.18611,1.76437,-6.05507
2794882.79635,192.0,0.41976,1.76947,0.16717,1.77735,-5.39702
2794886.12735,192.0,0.33183,1.78409,0.15436,1.79075,-4.94497
2794890.33335,192.0,0.26261,1.79732,0.14896,1.80349,-4.73767
2794895.64136,192.0,0.20791,1.80871,0.1501,1.81492,-4.74392
2794902.34536,192.0,0.16452,1.81693,0.15561,1.82358,-4.89505
2794910.82236,192.0,0.13007,1.82642,0.16313,1.83369,-5.10401
2794921.51237,192.0,0.10309,1.8395,0.17425,1.84773,-5.41133
2794935.02638,192.0,0.08153,1.85709,0.1924,1.86703,-5.9148
2794952.12439,192.0,0.06443,1.87767,0.21816,1.8903,-6.62738
2794973.7104,192.0,0.05102,1.89906,0.24631,1.91496,-7.38996
2795000.95342,192.0,0.04042,1.93214,0.27667,1.95185,-8.14908
2795035.44844,192.0,0.03192,1.98048,0.31882,2.00598,-9.14523
2795078.99547,192.0,0.02528,2.03296,0.37781,2.06776,-10.52788
2795134.0615,192.0,0.01999,2.07959,0.44602,2.12688,-12.10517
2809157.46038,193.0,20004.453,0.30012,-0.02816,0.30144,5.36105
2809157.60238,193.0,15829.126,0.30569,-0.00741,0.30578,1.38955
2809157.74538,193.0,12516.703,0.31281,0.00983,0.31297,-1.79984
2809157.88738,193.0,9909.4424,0.32104,0.02453,0.32198,-4.36936
2809158.05138,193.0,7835.48,0.33246,0.03801,0.33463,-6.52205
2809158.25238,193.0,6217.2461,0.34076,0.04986,0.34439,-8.32427
2809158.49038,193.0,4905.291,0.35227,0.05998,0.35734,-9.66273
2809158.72838,193.0,3881.2737,0.36449,0.0701,0.37117,-10.88553
2809158.96638,193.0,3070.9827,0.37606,0.0791,0.38429,-11.87887
2809159.20538,193.0,2430.7778,0.38981,0.08666,0.39933,-12.53332
2809159.44338,193.0,1923.1537,0.40534,0.09668,0.41671,-13.41493
2809159.68138,193.0,1522.4358,0.41943,0.10456,0.43226,-13.99801
2809159.91938,193.0,1203.8446,0.43636,0.11404,0.45101,-14.64636
2809160.15738,193.0,952.86591,0.45374,0.12139,0.4697,-14.97833
2809160.39638,193.0,754.27557,0.47411,0.12841,0.49119,-15.1549
2809160.63338,193.0,596.71857,0.49278,0.13873,0.51193,-15.72279
2809160.87038,193.0,471.96338,0.51417,0.1471,0.53479,-15.96522
2809161.10938,193.0,373.20856,0.53765,0.15551,0.55969,-16.13196
2809161.34738,193.0,295.47278,0.56101,0.16323,0.58428,-16.22286
2809161.58638,193.0,233.87738,0.58661,0.17168,0.61122,-16.3127
2809161.82438,193.0,185.05922,0.61265,0.18013,0.63859,-16.38459
2809162.06038,193.0,146.35823,0.64038,0.18667,0.66703,-16.25148
2809162.29738,193.0,115.77804,0.66845,0.19678,0.69681,-16.40334
2809162.53138,193.0,91.6721,0.69879,0.20249,0.72754,-16.16002
2809162.77638,193.0,72.51701,0.72881,0.20965,0.75836,-16.04833
2809163.00638,193.0,57.36816,0.76052,0.21653,0.79074,-15.89244
2809163.24238,193.0,45.3629,0.7915,0.22571,0.82306,-15.9167
2809163.47538,193.0,35.93134,0.81946,0.23366,0.85212,-15.91502
2809163.72538,193.0,28.40909,0.85075,0.24503,0.88534,-16.06703
2809163.93938,193.0,22.48202,0.88275,0.26019,0.9203,-16.42305
2809164.20438,193.0,17.79613,0.91542,0.27966,0.95719,-16.98755
2809164.45638,193.0,14.06813,0.95479,0.30145,1.00125,-17.52221
2809164.67238,193.0,11.1448,1.0019,0.32806,1.05424,-18.13021
2809164.94038,193.0,8.81772,1.05223,0.35583,1.11076,-18.68367
2809165.11838,193.0,6.97545,1.11683,0.39049,1.18313,-19.27167
2809165.33638,193.0,5.5173,1.19439,0.3985,1.25911,-18.451
2809165.60538,193.0,4.36941,1.26812,0.42389,1.33709,-18.48317
2809165.94038,193.0,3.45686,1.35162,0.41196,1.413,-16.95076
2809166.35938,193.0,2.73547,1.44271,0.40496,1.49847,-15.67895
2809166.88439,193.0,2.16054,1.51432,0.38466,1.56241,-14.25266
2809167.54339,193.0,1.70952,1.57953,0.34785,1.61738,-12.41982
2809168.37239,193.0,1.35352,1.63618,0.3094,1.66517,-10.70814
2809169.41539,193.0,1.07079,1.67897,0.27393,1.70117,-9.26622
2809170.72839,193.0,0.84734,1.711,0.2396,1.72769,-7.97146
2809172.38439,193.0,0.67072,1.73624,0.21001,1.7489,-6.89675
2809174.47339,193.0,0.53067,1.75542,0.18508,1.76515,-6.01874
2809177.11039,193.0,0.41976,1.77259,0.1677,1.7805,-5.40437
2809180.44139,193.0,0.33183,1.7858,0.15767,1.79274,-5.0455
2809184.6474,193.0,0.26261,1.79609,0.15227,1.80253,-4.846
2809189.9554,193.0,0.20791,1.80488,0.14994,1.8111,-4.74902
2809196.6594,193.0,0.16452,1.81558,0.1519,1.82193,-4.7824
2809205.13641,193.0,0.13007,1.82863,0.15952,1.83558,-4.98557
2809215.82641,193.0,0.10309,1.84207,0.1739,1.85026,-5.39305
2809229.34042,193.0,0.08153,1.857,0.19173,1.86687,-5.89468
2809246.43743,193.0,0.06443,1.87845,0.21571,1.8908,-6.55081
2809268.02345,193.0,0.05102,1.90899,0.24326,1.92442,-7.26189
2809295.26646,193.0,0.04042,1.94705,0.28638,1.968,-8.36727
2809329.76148,193.0,0.03192,1.98179,0.34148,2.011,-9.77651
2809373.30951,193.0,0.02528,2.01281,0.39332,2.05088,-11.05682
2809428.37454,193.0,0.01999,2.05488,0.43653,2.10074,-11.99329
2823457.03766,194.0,20004.453,0.29922,-0.02808,0.30053,5.36157
2823457.18066,194.0,15829.126,0.30565,-0.00861,0.30577,1.61271
2823457.32266,194.0,12516.703,0.31513,0.01036,0.3153,-1.88368
2823457.46466,194.0,9909.4424,0.32216,0.02427,0.32308,-4.30775
2823457.62866,194.0,7835.48,0.33194,0.03778,0.33408,-6.49252
2823457.82966,194.0,6217.2461,0.34186,0.04926,0.3454,-8.2002
2823458.06766,194.0,4905.291,0.35259,0.05919,0.35752,-9.52967
2823458.30667,194.0,3881.2737,0.3636,0.0693,0.37014,-10.79039
2823458.54467,194.0,3070.9827,0.37547,0.07846,0.38358,-11.80335
2823458.78267,194.0,2430.7778,0.38833,0.08616,0.39777,-12.50915
2823459.02067,194.0,1923.1537,0.40468,0.0958,0.41587,-13.31849
2823459.25867,194.0,1522.4358,0.41987,0.1053,0.43288,-14.07875
2823459.49667,194.0,1203.8446,0.43622,0.11343,0.45072,-14.57616
2823459.73467,194.0,952.86591,0.45361,0.12212,0.46976,-15.06824
2823459.97367,194.0,754.27557,0.47226,0.13008,0.48985,-15.39922
2823460.21067,194.0,596.71857,0.49504,0.1389,0.51416,-15.67357
2823460.44767,194.0,471.96338,0.51482,0.1464,0.53523,-15.87409
2823460.68767,194.0,373.20856,0.53606,0.15481,0.55797,-16.10873
2823460.92467,194.0,295.47278,0.56064,0.16385,0.58409,-16.29166
2823461.16367,194.0,233.87738,0.5866,0.17109,0.61105,-16.25972
2823461.40167,194.0,185.05922,0.61172,0.17873,0.6373,-16.28731
2823461.63867,194.0,146.35823,0.63966,0.18816,0.66676,-16.39162
2823461.87467,194.0,115.77804,0.66755,0.19425,0.69524,-16.22476
2823462.10867,194.0,91.6721,0.69775,0.20392,0.72694,-16.2908
2823462.35467,194.0,72.51701,0.72943,0.20971,0.75898,-16.03985
2823462.58367,194.0,57.36816,0.75916,0.21752,0.78971,-15.98869
2823462.81967,194.0,45.3629,0.7897,0.22492,0.8211,-15.89806
2823463.05267,194.0,35.93134,0.8193,0.23245,0.85163,-15.83987
2823463.30267,194.0,28.40909,0.84944,0.24594,0.88433,-16.14709
2823463.51667,194.0,22.48202,0.88037,0.25926,0.91775,-16.40895
2823463.78167,194.0,17.79613,0.91681,0.27873,0.95824,-16.91031
2823464.03467,194.0,14.06813,0.95186,0.30384,0.99918,-17.70311
2823464.25067,194.0,11.1448,0.99699,0.3307,1.05041,-18.35067
2823464.51767,194.0,8.81772,1.053,0.36101,1.11317,-18.92385
2823464.69567,194.0,6.97545,1.1169,0.37982,1.17971,-18.78149
2823464.91367,194.0,5.5173,1.18738,0.41135,1.25662,-19.10801
2823465.18367,194.0,4.36941,1.26805,0.40998,1.33268,-17.91684
2823465.51867,194.0,3.45686,1.35892,0.42102,1.42265,-17.21412
2823465.93667,194.0,2.73547,1.43325,0.40755,1.49007,-15.87345
2823466.46167,194.0,2.16054,1.51366,0.37708,1.55992,-13.98868
2823467.12167,194.0,1.70952,1.58298,0.34733,1.62063,-12.37539
2823467.94967,194.0,1.35352,1.63574,0.31196,1.66522,-10.79748
2823468.99267,194.0,1.07079,1.6768,0.27383,1.69901,-9.27501
2823470.30667,194.0,0.84734,1.70989,0.23931,1.72656,-7.96727
2823471.96167,194.0,0.67072,1.73468,0.20953,1.74729,-6.88736
2823474.05067,194.0,0.53067,1.75436,0.18692,1.76429,-6.08185
2823476.68768,194.0,0.41976,1.76926,0.16819,1.77723,-5.43023
2823480.01868,194.0,0.33183,1.78219,0.15497,1.78891,-4.96977
2823484.22468,194.0,0.26261,1.79521,0.1476,1.80127,-4.70037
2823489.53268,194.0,0.20791,1.80832,0.14758,1.81433,-4.66561
2823496.23669,194.0,0.16452,1.8197,0.15447,1.82625,-4.85193
2823504.71369,194.0,0.13007,1.82895,0.1654,1.83641,-5.1676
2823515.4037,194.0,0.10309,1.83917,0.17795,1.84776,-5.5264
2823528.91771,194.0,0.08153,1.85516,0.19365,1.86524,-5.95907
2823546.01572,194.0,0.06443,1.8763,0.21743,1.88886,-6.61
2823567.60173,194.0,0.05102,1.90031,0.2481,1.91644,-7.43828
2823594.84375,194.0,0.04042,1.92744,0.28117,1.94784,-8.29974
2823629.33977,194.0,0.03192,1.96909,0.31696,1.99444,-9.14436
2823672.88779,194.0,0.02528,2.02663,0.36486,2.05921,-10.20577
2823727.95283,194.0,0.01999,2.08781,0.43121,2.13187,-11.66969
2837746.94087,195.0,20004.453,0.29928,-0.02985,0.30076,5.69583
2837747.08387,195.0,15829.126,0.30667,-0.00783,0.30677,1.46341
2837747.22587,195.0,12516.703,0.31219,0.01024,0.31236,-1.87955
2837747.36787,195.0,9909.4424,0.32255,0.0229,0.32336,-4.06076
2837747.53187,195.0,7835.48,0.3308,0.03695,0.33285,-6.37294
2837747.73287,195.0,6217.2461,0.34146,0.05044,0.34516,-8.40229
2837747.97087,195.0,4905.291,0.351,0.05913,0.35595,-9.56306
2837748.20987,195.0,3881.2737,0.36347,0.06988,0.37013,-10.88306
2837748.44787,195.0,3070.9827,0.37514,0.07842,0.38325,-11.80665
2837748.68587,195.0,2430.7778,0.38917,0.08769,0.39893,-12.69875
2837748.92387,195.0,1923.1537,0.40365,0.09709,0.41516,-13.52378
2837749.16187,195.0,1522.4358,0.41951,0.10567,0.43261,-14.13821
2837749.39987,195.0,1203.8446,0.43505,0.11319,0.44954,-14.58371
2837749.63888,195.0,952.86591,0.45214,0.12229,0.46839,-15.13453
2837749.87688,195.0,754.27557,0.47292,0.12889,0.49016,-15.24519
2837750.11388,195.0,596.71857,0.49199,0.13732,0.5108,-15.59509
2837750.35188,195.0,471.96338,0.5137,0.14769,0.53451,-16.04052
2837750.59088,195.0,373.20856,0.53565,0.15433,0.55744,-16.07242
2837750.82788,195.0,295.47278,0.56039,0.16238,0.58344,-16.15921
2837751.06788,195.0,233.87738,0.58611,0.17345,0.61123,-16.4858
2837751.30588,195.0,185.05922,0.61124,0.17998,0.63719,-16.40691
2837751.54188,195.0,146.35823,0.63804,0.18654,0.66475,-16.29734
2837751.77788,195.0,115.77804,0.66725,0.19495,0.69514,-16.28675
2837752.01288,195.0,91.6721,0.69786,0.2007,0.72614,-16.04468
2837752.25788,195.0,72.51701,0.72745,0.20842,0.75672,-15.98755
2837752.48688,195.0,57.36816,0.7578,0.21618,0.78803,-15.92244
2837752.72388,195.0,45.3629,0.78895,0.22515,0.82045,-15.92799
2837752.95588,195.0,35.93134,0.81776,0.23286,0.85027,-15.8947
2837753.20588,195.0,28.40909,0.84873,0.24414,0.88315,-16.04828
2837753.42088,195.0,22.48202,0.88113,0.25886,0.91837,-16.37191
2837753.68588,195.0,17.79613,0.91158,0.27814,0.95306,-16.96801
2837753.93788,195.0,14.06813,0.95177,0.30326,0.99891,-17.67339
2837754.15388,195.0,11.1448,0.99829,0.32994,1.0514,-18.28884
2837754.42088,195.0,8.81772,1.05256,0.35689,1.11142,-18.73024
2837754.59888,195.0,6.97545,1.11037,0.3846,1.17509,-19.1044
2837754.81688,195.0,5.5173,1.19119,0.40366,1.25772,-18.72018
2837755.08688,195.0,4.36941,1.26077,0.41744,1.32808,-18.31992
2837755.42188,195.0,3.45686,1.35312,0.41243,1.41458,-16.95128
2837755.83988,195.0,2.73547,1.43664,0.40824,1.49351,-15.8632
2837756.36588,195.0,2.16054,1.50809,0.38103,1.55549,-14.17952
2837757.02488,195.0,1.70952,1.57749,0.34502,1.61478,-12.33705
2837757.85288,195.0,1.35352,1.63308,0.30898,1.66205,-10.71366
2837758.89588,195.0,1.07079,1.67433,0.27374,1.69656,-9.28523
2837760.20988,195.0,0.84734,1.70627,0.23837,1.72284,-7.95303
2837761.86588,195.0,0.67072,1.73137,0.20931,1.74398,-6.89323
2837763.95488,195.0,0.53067,1.75196,0.18506,1.7617,-6.02985
2837766.59089,195.0,0.41976,1.76852,0.16864,1.77654,-5.44708
2837769.92289,195.0,0.33183,1.78045,0.15806,1.78745,-5.07316
2837774.12789,195.0,0.26261,1.79004,0.15151,1.79644,-4.83815
2837779.43589,195.0,0.20791,1.79993,0.14871,1.80606,-4.7231
2837786.1409,195.0,0.16452,1.81157,0.15086,1.81784,-4.7605
2837794.6169,195.0,0.13007,1.82433,0.1595,1.83129,-4.99671
2837805.30691,195.0,0.10309,1.83698,0.17322,1.84513,-5.38686
2837818.82092,195.0,0.08153,1.85365,0.19025,1.86339,-5.86015
2837835.91893,195.0,0.06443,1.87663,0.21443,1.88884,-6.51868
2837857.50494,195.0,0.05102,1.90931,0.24696,1.92522,-7.36999
2837884.74796,195.0,0.04042,1.94162,0.29415,1.96377,-8.61471
2837919.24398,195.0,0.03192,1.96937,0.34497,1.99936,-9.93557
2837962.791,195.0,0.02528,2.00125,0.38773,2.03847,-10.96475
2838017.85603,195.0,0.01999,2.05029,0.42889,2.09467,-11.81505
2852046.92576,196.0,20004.453,0.29954,-0.02868,0.30091,5.46915
2852047.06876,196.0,15829.126,0.30721,-0.00901,0.30735,1.68071
2852047.21076,196.0,12516.703,0.31304,0.00976,0.3132,-1.78627
2852047.35276,196.0,9909.4424,0.32209,0.02521,0.32308,-4.47562
2852047.51676,196.0,7835.48,0.3313,0.03753,0.33342,-6.46306
2852047.71776,196.0,6217.2461,0.34217,0.04861,0.34561,-8.08514
2852047.95576,196.0,4905.291,0.3526,0.05898,0.3575,-9.49577
2852048.19376,196.0,3881.2737,0.36452,0.0694,0.37107,-10.77973
2852048.43176,196.0,3070.9827,0.37672,0.07752,0.38461,-11.6283
2852048.67076,196.0,2430.7778,0.39059,0.08816,0.40042,-12.7186
2852048.90876,196.0,1923.1537,0.40428,0.09741,0.41585,-13.54691
2852049.14676,196.0,1522.4358,0.41871,0.10526,0.43173,-14.11114
2852049.38476,196.0,1203.8446,0.43723,0.11346,0.45172,-14.54726
2852049.62276,196.0,952.86591,0.45628,0.12188,0.47228,-14.95522
2852049.86176,196.0,754.27557,0.47452,0.13096,0.49226,-15.42811
2852050.09876,196.0,596.71857,0.49309,0.13927,0.51238,-15.77193
2852050.33576,196.0,471.96338,0.51421,0.14811,0.53512,-16.06836
2852050.57576,196.0,373.20856,0.5368,0.1547,0.55865,-16.07598
2852050.81276,196.0,295.47278,0.56144,0.16406,0.58492,-16.28875
2852051.05176,196.0,233.87738,0.5859,0.17209,0.61065,-16.36892
2852051.28976,196.0,185.05922,0.61335,0.17987,0.63918,-16.3439
2852051.52576,196.0,146.35823,0.64133,0.18676,0.66797,-16.23626
2852051.76276,196.0,115.77804,0.66948,0.19459,0.69719,-16.20684
2852051.99676,196.0,91.6721,0.69759,0.20286,0.72649,-16.21449
2852052.24276,196.0,72.51701,0.72995,0.21022,0.75962,-16.06567
2852052.47176,196.0,57.36816,0.75927,0.21631,0.78949,-15.90182
2852052.70776,196.0,45.3629,0.78961,0.22449,0.8209,-15.87068
2852052.94076,196.0,35.93134,0.8196,0.23425,0.85242,-15.95054
2852053.19076,196.0,28.40909,0.85161,0.2448,0.88609,-16.03746
2852053.40476,196.0,22.48202,0.88167,0.26111,0.91952,-16.49674
2852053.66977,196.0,17.79613,0.91611,0.27967,0.95784,-16.97623
2852053.92277,196.0,14.06813,0.95386,0.3045,1.00128,-17.70464
2852054.13877,196.0,11.1448,0.99882,0.33338,1.05299,-18.4579
2852054.40577,196.0,8.81772,1.05509,0.36088,1.1151,-18.8828
2852054.58377,196.0,6.97545,1.11507,0.38164,1.17857,-18.89375
2852054.80177,196.0,5.5173,1.18909,0.41071,1.25802,-19.05466
2852055.07177,196.0,4.36941,1.26753,0.41402,1.33343,-18.08886
2852055.40677,196.0,3.45686,1.36141,0.42125,1.42509,-17.19329
2852055.82477,196.0,2.73547,1.43684,0.41194,1.49473,-15.9976
2852056.34977,196.0,2.16054,1.51577,0.38184,1.56313,-14.13908
2852057.00977,196.0,1.70952,1.58688,0.3497,1.62496,-12.42764
2852057.83777,196.0,1.35352,1.64003,0.31548,1.6701,-10.88846
2852058.88077,196.0,1.07079,1.68224,0.27689,1.70488,-9.34694
2852060.19477,196.0,0.84734,1.71574,0.24065,1.73253,-7.98427
2852061.84977,196.0,0.67072,1.7424,0.21161,1.7552,-6.92451
2852063.93877,196.0,0.53067,1.76281,0.18905,1.77291,-6.12121
2852066.57577,196.0,0.41976,1.77784,0.17171,1.78611,-5.51677
2852069.90677,196.0,0.33183,1.78946,0.15949,1.79656,-5.09314
2852074.11278,196.0,0.26261,1.80039,0.15104,1.80672,-4.79561
2852079.42078,196.0,0.20791,1.81187,0.14836,1.81794,-4.68119
2852086.12478,196.0,0.16452,1.82325,0.15198,1.82957,-4.765
2852094.60079,196.0,0.13007,1.83473,0.1603,1.84172,-4.99327
2852105.2908,196.0,0.10309,1.84915,0.17208,1.85714,-5.31649
2852118.8048,196.0,0.08153,1.87039,0.19028,1.88005,-5.80893
2852135.90281,196.0,0.06443,1.8955,0.2185,1.90805,-6.57563
2852157.48883,196.0,0.05102,1.92111,0.25835,1.93841,-7.6592
2852184.73184,196.0,0.04042,1.9427,0.30002,1.96573,-8.77909
2852219.22686,196.0,0.03192,1.96974,0.33807,1.99854,-9.73881
2852262.77489,196.0,0.02528,2.01212,0.3763,2.047,-10.59299
2852317.83992,196.0,0.01999,2.06802,0.42522,2.11128,-11.61917
2866346.04764,197.0,20004.453,0.30133,-0.02776,0.30261,5.26384
2866346.19064,197.0,15829.126,0.30815,-0.00761,0.30825,1.4147
2866346.33264,197.0,12516.703,0.31608,0.01112,0.31627,-2.01538
2866346.47464,197.0,9909.4424,0.32381,0.02441,0.32473,-4.31022
2866346.63864,197.0,7835.48,0.33334,0.03827,0.33553,-6.5498
2866346.83964,197.0,6217.2461,0.3439,0.0488,0.34735,-8.07694
2866347.07764,197.0,4905.291,0.35288,0.05985,0.35792,-9.62533
2866347.31664,197.0,3881.2737,0.36579,0.0693,0.3723,-10.7284
2866347.55464,197.0,3070.9827,0.37727,0.07815,0.38528,-11.70369
2866347.79264,197.0,2430.7778,0.39024,0.08762,0.39996,-12.65522
2866348.03064,197.0,1923.1537,0.40534,0.09716,0.41682,-13.47973
2866348.26864,197.0,1522.4358,0.42124,0.10544,0.43424,-14.0521
2866348.50664,197.0,1203.8446,0.43641,0.11461,0.45121,-14.71457
2866348.74464,197.0,952.86591,0.4546,0.12272,0.47088,-15.10648
2866348.98364,197.0,754.27557,0.47379,0.13198,0.49183,-15.56642
2866349.22064,197.0,596.71857,0.49571,0.13859,0.51472,-15.61927
2866349.45764,197.0,471.96338,0.51567,0.14756,0.53637,-15.96887
2866349.69664,197.0,373.20856,0.53915,0.15584,0.56123,-16.12197
2866349.93464,197.0,295.47278,0.56238,0.16319,0.58558,-16.18174
2866350.17364,197.0,233.87738,0.58851,0.17095,0.61284,-16.1978
2866350.41164,197.0,185.05922,0.61271,0.18,0.63861,-16.37134
2866350.64764,197.0,146.35823,0.64208,0.18801,0.66904,-16.32036
2866350.88464,197.0,115.77804,0.66954,0.19618,0.69769,-16.33066
2866351.11864,197.0,91.6721,0.69897,0.20382,0.72808,-16.25644
2866351.36365,197.0,72.51701,0.72948,0.21096,0.75937,-16.12968
2866351.59365,197.0,57.36816,0.76147,0.21787,0.79203,-15.96651
2866351.82965,197.0,45.3629,0.79203,0.22622,0.82371,-15.94015
2866352.06265,197.0,35.93134,0.82273,0.23537,0.85573,-15.96468
2866352.31265,197.0,28.40909,0.85211,0.24679,0.88713,-16.15219
2866352.52665,197.0,22.48202,0.88418,0.26175,0.92211,-16.49082
2866352.79165,197.0,17.79613,0.91979,0.28095,0.96174,-16.98495
2866353.04365,197.0,14.06813,0.95674,0.30555,1.00435,-17.71145
2866353.26065,197.0,11.1448,1.0001,0.33135,1.05356,-18.33075
2866353.52765,197.0,8.81772,1.05789,0.36132,1.11789,-18.8573
2866353.70565,197.0,6.97545,1.11721,0.38401,1.18136,-18.96893
2866353.92365,197.0,5.5173,1.19497,0.41299,1.26432,-19.06556
2866354.19265,197.0,4.36941,1.26904,0.4156,1.33536,-18.13337
2866354.52765,197.0,3.45686,1.36463,0.42175,1.42832,-17.17401
2866354.94665,197.0,2.73547,1.44082,0.41289,1.49882,-15.99063
2866355.47165,197.0,2.16054,1.51919,0.38362,1.56688,-14.17178
2866356.13165,197.0,1.70952,1.58991,0.35096,1.62818,-12.44795
2866356.95965,197.0,1.35352,1.64467,0.3162,1.67479,-10.88262
2866358.00265,197.0,1.07079,1.68575,0.27768,1.70847,-9.35391
2866359.31665,197.0,0.84734,1.72033,0.2417,1.73723,-7.9974
2866360.97165,197.0,0.67072,1.74625,0.21171,1.75904,-6.91253
2866363.06065,197.0,0.53067,1.76697,0.18869,1.77702,-6.09548
2866365.69765,197.0,0.41976,1.7826,0.17239,1.79092,-5.52384
2866369.02866,197.0,0.33183,1.79406,0.15927,1.80112,-5.07321
2866373.23466,197.0,0.26261,1.80452,0.1516,1.81088,-4.80214
