Repository: SebaVillagra00/ICM2985-SOH-IPRE

## Data University of Cambridge (EIS Cambridge)
Data publicada en "Identifying degradation patterns of lithium ion batteries from impedance spectroscopy using machine learning" (Zhang, Tang, Zhang, Wang, Stimming & Lee, 2020) https://www.nature.com/articles/s41467-020-15235-7.

Carpeta contiene:
* Paper de Nature Comunications (IF: 16.6).
* Data frames para IOS.
* Data frames para Windows.

Cada Data frame está contenido en un archivo .txt con las siguientes columnas:
* time/s: tiempo en que se mide la muestra.
* cycle number: ciclo de carga de la batería.
* freq/Hz: frecuencia de la señal de input.
* Re(Z)/Ohm: Parte resistiva de la impedancia.
* Im(Z)/Ohm: Parte reactiva de la impedancia.

File: EIS Cambridge/csvEIS/EIS_state_VIII_25C06.csv (part 18 of 20)
time/s,cycle number,freq/Hz,Re(Z)/Ohm,-Im(Z)/Ohm,|Z|/Ohm,Phase(Z)/deg
2673269.50975,186.0,0.05102,1.53806,0.11386,1.54227,-4.23367
2673296.75276,186.0,0.04042,1.68685,0.18768,1.69726,-6.34882
2673331.24778,186.0,0.03192,1.79962,0.30667,1.82556,-9.67068
2673374.79481,186.0,0.02528,1.85796,0.43436,1.90806,-13.15842
2673429.86084,186.0,0.01999,1.87863,0.52823,1.95148,-15.70471
2687313.11714,187.0,20004.453,0.37347,-0.02825,0.37453,4.32613
2687313.26014,187.0,15829.126,0.38316,-0.00097,0.38316,0.14542
2687313.52014,187.0,12516.703,0.38435,0.0113,0.38452,-1.68381
2687313.66214,187.0,9909.4424,0.38953,0.02264,0.39019,-3.32649
2687313.82714,187.0,7835.48,0.40666,0.02898,0.40769,-4.07663
2687314.02714,187.0,6217.2461,0.4063,0.03769,0.40804,-5.29977
2687314.26614,187.0,4905.291,0.42061,0.05353,0.424,-7.25318
2687314.50414,187.0,3881.2737,0.41891,0.04967,0.42184,-6.76238
2687314.74214,187.0,3070.9827,0.42541,0.06708,0.43066,-8.96107
2687314.98014,187.0,2430.7778,0.43236,0.06352,0.437,-8.35764
2687315.21914,187.0,1923.1537,0.45028,0.08229,0.45773,-10.35613
2687315.45614,187.0,1522.4358,0.44827,0.08215,0.45573,-10.3852
2687315.69514,187.0,1203.8446,0.47015,0.09157,0.47899,-11.02131
2687315.93314,187.0,952.86591,0.48725,0.09455,0.49634,-10.98173
2687316.17214,187.0,754.27557,0.48153,0.09824,0.49144,-11.53137
2687316.62814,187.0,596.71857,0.50956,0.0947,0.51829,-10.52792
2687316.86614,187.0,471.96338,0.5259,0.11316,0.53794,-12.14355
2687317.10514,187.0,373.20856,0.53969,0.11859,0.55256,-12.39279
2687317.34214,187.0,295.47278,0.54931,0.11275,0.56076,-11.59976
2687317.58214,187.0,233.87738,0.57123,0.11943,0.58358,-11.80863
2687317.82014,187.0,185.05922,0.58527,0.12376,0.59821,-11.93946
2687318.05614,187.0,146.35823,0.61719,0.13881,0.63261,-12.67478
2687318.29215,187.0,115.77804,0.63743,0.14447,0.6536,-12.76956
2687318.52715,187.0,91.6721,0.65453,0.14286,0.66994,-12.31206
2687318.77215,187.0,72.51701,0.68284,0.16338,0.70211,-13.45575
2687319.00115,187.0,57.36816,0.67289,0.18166,0.69698,-15.10765
2687319.23815,187.0,45.3629,0.69543,0.19815,0.7231,-15.90386
2687319.47015,187.0,35.93134,0.75417,0.17874,0.77506,-13.33348
2687319.72015,187.0,28.40909,0.77611,0.23355,0.81049,-16.74789
2687319.93515,187.0,22.48202,0.81691,0.24071,0.85163,-16.41799
2687320.20015,187.0,17.79613,0.8441,0.2197,0.87222,-14.58891
2687320.45215,187.0,14.06813,0.7978,0.27153,0.84274,-18.79617
2687320.66815,187.0,11.1448,0.94832,0.27702,0.98796,-16.28397
2687320.93515,187.0,8.81772,0.89498,0.3793,0.97204,-22.96734
2687321.11315,187.0,6.97545,0.93271,0.29671,0.97876,-17.647
2687321.33215,187.0,5.5173,1.12096,0.26842,1.15265,-13.46599
2687321.60115,187.0,4.36941,1.25292,0.4135,1.31939,-18.26459
2687321.93615,187.0,3.45686,1.20482,0.5167,1.31094,-23.21281
2687322.35515,187.0,2.73547,1.11706,0.45557,1.20639,-22.18688
2687322.88015,187.0,2.16054,1.11497,0.27138,1.14752,-13.67941
2687323.53915,187.0,1.70952,1.25731,0.08294,1.26004,-3.77413
2687324.36715,187.0,1.35352,1.48801,0.01465,1.48808,-0.56395
2687325.41015,187.0,1.07079,1.69075,0.11256,1.69449,-3.80894
2687326.72415,187.0,0.84734,1.75064,0.32327,1.78023,-10.46227
2687328.38015,187.0,0.67072,1.64992,0.50497,1.72546,-17.01721
2687330.46915,187.0,0.53067,1.38518,0.58838,1.50496,-23.01424
2687333.10515,187.0,0.41976,1.1199,0.47177,1.21521,-22.84396
2687336.43716,187.0,0.33183,0.99119,0.21091,1.01338,-12.01241
2687340.64316,187.0,0.26261,1.06084,-0.05357,1.06219,2.89079
2687345.95116,187.0,0.20791,1.27999,-0.19112,1.29418,8.49225
2687352.65517,187.0,0.16452,1.52143,-0.15203,1.52901,5.70655
2687361.13217,187.0,0.13007,1.67546,0.01928,1.67557,-0.65944
2687371.82218,187.0,0.10309,1.69733,0.2206,1.7116,-7.4052
2687385.33619,187.0,0.08153,1.62851,0.36479,1.66887,-12.62608
2687402.4342,187.0,0.06443,1.552,0.42208,1.60837,-15.21429
2687424.02021,187.0,0.05102,1.48523,0.41505,1.54213,-15.61323
2687451.26322,187.0,0.04042,1.48159,0.37077,1.52728,-14.04968
2687485.75824,187.0,0.03192,1.5438,0.32222,1.57706,-11.78932
2687529.30627,187.0,0.02528,1.66058,0.29726,1.68698,-10.14915
2687584.3713,187.0,0.01999,1.81392,0.31513,1.84109,-9.85553
2701448.45466,188.0,20004.453,0.37302,-0.02591,0.37392,3.9741
2701448.59766,188.0,15829.126,0.3855,-0.00416,0.38552,0.61787
2701448.73966,188.0,12516.703,0.3924,0.01277,0.39261,-1.86429
2701448.88166,188.0,9909.4424,0.4025,0.0245,0.40325,-3.48387
2701449.18966,188.0,7835.48,0.40459,0.03902,0.40647,-5.50905
2701449.38966,188.0,6217.2461,0.41923,0.04414,0.42154,-6.01031
2701449.62866,188.0,4905.291,0.4152,0.04818,0.41799,-6.61955
2701449.86666,188.0,3881.2737,0.43452,0.06147,0.43884,-8.05183
2701450.10466,188.0,3070.9827,0.43937,0.05593,0.44291,-7.25493
2701450.34266,188.0,2430.7778,0.45198,0.07225,0.45772,-9.08174
2701450.58066,188.0,1923.1537,0.44622,0.06681,0.45119,-8.51573
2701450.81866,188.0,1522.4358,0.46928,0.07355,0.47501,-8.9069
2701451.05766,188.0,1203.8446,0.4658,0.07616,0.47198,-9.28625
2701451.29566,188.0,952.86591,0.4732,0.08765,0.48125,-10.49355
2701451.53466,188.0,754.27557,0.50484,0.0905,0.51289,-10.16277
2701451.77166,188.0,596.71857,0.49232,0.10329,0.50304,-11.84839
2701452.00866,188.0,471.96338,0.5153,0.09408,0.52382,-10.34723
2701452.46966,188.0,373.20856,0.53333,0.12798,0.54847,-13.49331
2701452.70666,188.0,295.47278,0.5647,0.11359,0.57601,-11.37341
2701452.94566,188.0,233.87738,0.58209,0.12516,0.59539,-12.13463
2701453.18366,188.0,185.05922,0.59835,0.12633,0.61154,-11.92136
2701453.42066,188.0,146.35823,0.61504,0.15401,0.63403,-14.05846
2701453.65666,188.0,115.77804,0.63947,0.15798,0.6587,-13.87716
2701453.89066,188.0,91.6721,0.66395,0.1544,0.68167,-13.09153
2701454.13666,188.0,72.51701,0.6757,0.18084,0.69948,-14.9829
2701454.36566,188.0,57.36816,0.66997,0.1628,0.68946,-13.65795
2701454.60166,188.0,45.3629,0.68678,0.17786,0.70944,-14.51914
2701454.83466,188.0,35.93134,0.76183,0.20324,0.78847,-14.93743
2701455.08466,188.0,28.40909,0.74569,0.24212,0.78401,-17.98838
2701455.29966,188.0,22.48202,0.79245,0.26831,0.83664,-18.70499
2701455.56466,188.0,17.79613,0.86011,0.26182,0.89907,-16.93047
2701455.81666,188.0,14.06813,0.81878,0.23039,0.85057,-15.7155
2701456.03266,188.0,11.1448,0.94485,0.34257,1.00504,-19.92901
2701456.29966,188.0,8.81772,0.86226,0.31762,0.9189,-20.22144
2701456.47766,188.0,6.97545,0.99839,0.25712,1.03097,-14.44189
2701456.69566,188.0,5.5173,1.18328,0.37032,1.23988,-17.37791
2701456.96566,188.0,4.36941,1.15634,0.51179,1.26453,-23.87385
2701457.30066,188.0,3.45686,1.06961,0.47062,1.16857,-23.74923
2701457.71966,188.0,2.73547,1.08529,0.29392,1.12439,-15.15365
2701458.24466,188.0,2.16054,1.25551,0.12515,1.26173,-5.69241
2701458.90366,188.0,1.70952,1.50659,0.09117,1.50935,-3.46284
2701459.73166,188.0,1.35352,1.68883,0.22196,1.70336,-7.48751
2701460.77466,188.0,1.07079,1.69947,0.42949,1.7529,-14.18295
2701462.08866,188.0,0.84734,1.525,0.57983,1.63151,-20.81775
2701463.74466,188.0,0.67072,1.29037,0.57704,1.41352,-24.09374
2701465.83367,188.0,0.53067,1.05678,0.38214,1.12375,-19.88053
2701468.46967,188.0,0.41976,1.00305,0.08109,1.00633,-4.62189
2701471.80167,188.0,0.33183,1.15358,-0.17077,1.16615,8.42082
2701476.00767,188.0,0.26261,1.41873,-0.25027,1.44063,10.0043
2701481.31567,188.0,0.20791,1.66595,-0.13423,1.67135,4.60657
2701488.01968,188.0,0.16452,1.7718,0.10201,1.77473,-3.29522
2701496.49668,188.0,0.13007,1.71512,0.32681,1.74597,-10.78814
2701507.18669,188.0,0.10309,1.56697,0.44448,1.62878,-15.83624
2701520.7007,188.0,0.08153,1.43149,0.44197,1.49817,-17.1579
2701537.79771,188.0,0.06443,1.38006,0.38338,1.43233,-15.52529
2701559.38472,188.0,0.05102,1.39536,0.30039,1.42732,-12.14899
2701586.62774,188.0,0.04042,1.48106,0.24034,1.50043,-9.21734
2701621.12276,188.0,0.03192,1.61582,0.2203,1.63077,-7.76373
2701664.67078,188.0,0.02528,1.77501,0.25534,1.79328,-8.18599
2701719.73582,188.0,0.01999,1.92795,0.34693,1.95891,-10.20107
2715571.82548,189.0,20004.453,0.37374,-0.02702,0.37472,4.13481
2715571.96848,189.0,15829.126,0.38067,-0.00719,0.38073,1.08179
2715572.22848,189.0,12516.703,0.38914,0.01451,0.38941,-2.13547
2715572.37048,189.0,9909.4424,0.39723,0.01976,0.39772,-2.84774
2715572.53548,189.0,7835.48,0.40325,0.03807,0.40504,-5.39341
2715572.73548,189.0,6217.2461,0.41494,0.0411,0.41697,-5.65669
2715572.97448,189.0,4905.291,0.41136,0.05226,0.41466,-7.23953
2715573.21248,189.0,3881.2737,0.42931,0.05601,0.43294,-7.43363
2715573.45048,189.0,3070.9827,0.42283,0.0632,0.42752,-8.50169
2715573.68848,189.0,2430.7778,0.43777,0.06185,0.44212,-8.04134
2715573.92648,189.0,1923.1537,0.44595,0.08244,0.4535,-10.4734
2715574.16448,189.0,1522.4358,0.4487,0.07616,0.45511,-9.63288
2715574.40348,189.0,1203.8446,0.46697,0.09256,0.47606,-11.21129
2715574.64148,189.0,952.86591,0.4834,0.09875,0.49338,-11.54565
2715574.87948,189.0,754.27557,0.47999,0.09591,0.48948,-11.30006
2715575.33648,189.0,596.71857,0.51133,0.10015,0.52105,-11.08131
2715575.57448,189.0,471.96338,0.52172,0.11693,0.53467,-12.6327
2715575.81348,189.0,373.20856,0.53317,0.12335,0.54725,-13.02637
2715576.05048,189.0,295.47278,0.55742,0.11632,0.56943,-11.78721
2715576.29048,189.0,233.87738,0.57699,0.12699,0.5908,-12.41267
2715576.52848,189.0,185.05922,0.59293,0.12629,0.60623,-12.02367
2715576.76448,189.0,146.35823,0.61324,0.14912,0.63111,-13.66686
2715577.00048,189.0,115.77804,0.63701,0.15356,0.65526,-13.55299
2715577.23448,189.0,91.6721,0.65955,0.15129,0.67668,-12.91879
2715577.48048,189.0,72.51701,0.67855,0.17526,0.70082,-14.48232
2715577.70948,189.0,57.36816,0.67118,0.16819,0.69193,-14.06796
2715577.94548,189.0,45.3629,0.69034,0.18533,0.71479,-15.02741
2715578.17848,189.0,35.93134,0.75923,0.19489,0.78385,-14.39677
2715578.42848,189.0,28.40909,0.75556,0.2386,0.79234,-17.5258
2715578.64348,189.0,22.48202,0.79864,0.25948,0.83974,-17.9993
2715578.90748,189.0,17.79613,0.8542,0.24643,0.88903,-16.09234
2715579.16048,189.0,14.06813,0.81052,0.24221,0.84593,-16.63796
2715579.37648,189.0,11.1448,0.94923,0.3224,1.00249,-18.7596
2715579.64348,189.0,8.81772,0.8711,0.33698,0.93401,-21.14877
2715579.82148,189.0,6.97545,0.97556,0.26849,1.01183,-15.38751
2715580.03948,189.0,5.5173,1.16826,0.33231,1.21461,-15.87834
2715580.30948,189.0,4.36941,1.18948,0.4856,1.28478,-22.2075
2715580.64448,189.0,3.45686,1.10995,0.49064,1.21355,-23.84723
2715581.06248,189.0,2.73547,1.08818,0.34967,1.14299,-17.81412
2715581.58848,189.0,2.16054,1.20257,0.16602,1.21398,-7.86009
2715582.24748,189.0,1.70952,1.4256,0.07538,1.42759,-3.02657
2715583.07548,189.0,1.35352,1.63799,0.14279,1.6442,-4.98199
2715584.11848,189.0,1.07079,1.71931,0.32706,1.75014,-10.7704
2715585.43249,189.0,0.84734,1.61924,0.51296,1.69855,-17.57765
2715587.08849,189.0,0.67072,1.42036,0.58035,1.53435,-22.22451
2715589.17649,189.0,0.53067,1.15942,0.47923,1.25456,-22.45709
2715591.81349,189.0,0.41976,1.01949,0.22654,1.04436,-12.52823
2715595.14449,189.0,0.33183,1.07237,-0.0497,1.07353,2.65371
2715599.35049,189.0,0.26261,1.28778,-0.21075,1.30491,9.29439
2715604.6585,189.0,0.20791,1.5454,-0.18505,1.55644,6.82828
2715611.3635,189.0,0.16452,1.71447,-0.00638,1.71448,0.21313
2715619.83951,189.0,0.13007,1.73636,0.2188,1.75009,-7.182
2715630.52951,189.0,0.10309,1.64026,0.38047,1.68381,-13.05936
2715644.04352,189.0,0.08153,1.51309,0.43607,1.57467,-16.07701
2715661.14153,189.0,0.06443,1.44203,0.41512,1.50059,-16.05959
2715682.72754,189.0,0.05102,1.42172,0.3483,1.46376,-13.7653
2715709.97056,189.0,0.04042,1.4752,0.28486,1.50245,-10.92938
2715744.46558,189.0,0.03192,1.58883,0.24882,1.6082,-8.90042
2715788.01361,189.0,0.02528,1.73889,0.25842,1.75798,-8.45302
2715843.07864,189.0,0.01999,1.9015,0.32334,1.92879,-9.65062
2729678.46737,190.0,20004.453,0.37291,-0.02623,0.37383,4.02284
2729678.61037,190.0,15829.126,0.37881,-0.00836,0.37891,1.26413
2729678.87037,190.0,12516.703,0.38521,0.01415,0.38547,-2.1038
2729679.01237,190.0,9909.4424,0.39282,0.02484,0.3936,-3.61777
2729679.17737,190.0,7835.48,0.40334,0.02892,0.40438,-4.10143
2729679.37737,190.0,6217.2461,0.40446,0.04258,0.4067,-6.00916
2729679.61637,190.0,4905.291,0.41628,0.05564,0.41998,-7.61351
2729679.85437,190.0,3881.2737,0.4278,0.05214,0.43097,-6.94892
2729680.09237,190.0,3070.9827,0.42605,0.05894,0.43011,-7.87597
2729680.33037,190.0,2430.7778,0.43172,0.06885,0.43717,-9.06121
2729680.56837,190.0,1923.1537,0.45183,0.06824,0.45695,-8.58887
2729680.80637,190.0,1522.4358,0.45932,0.0856,0.46723,-10.55636
2729681.04437,190.0,1203.8446,0.47315,0.0794,0.47976,-9.52637
2729681.28337,190.0,952.86591,0.47296,0.0837,0.48031,-10.03608
2729681.52137,190.0,754.27557,0.49758,0.08925,0.50552,-10.16909
2729681.97837,190.0,596.71857,0.50202,0.11054,0.51405,-12.41826
2729682.21537,190.0,471.96338,0.50964,0.10846,0.52105,-12.0143
2729682.45437,190.0,373.20856,0.52444,0.1128,0.53643,-12.13835
2729682.69237,190.0,295.47278,0.5547,0.12777,0.56922,-12.97138
2729682.93137,190.0,233.87738,0.57003,0.13633,0.58611,-13.45028
2729683.16937,190.0,185.05922,0.59344,0.14289,0.6104,-13.53805
2729683.40537,190.0,146.35823,0.59812,0.14923,0.61646,-14.00876
2729683.64237,190.0,115.77804,0.62041,0.16007,0.64073,-14.46717
2729683.87637,190.0,91.6721,0.64918,0.16786,0.67053,-14.49771
2729684.12137,190.0,72.51701,0.65536,0.17355,0.67795,-14.832
2729684.35037,190.0,57.36816,0.69228,0.15403,0.7092,-12.54365
2729684.58737,190.0,45.3629,0.70808,0.1601,0.72595,-12.74099
2729684.81937,190.0,35.93134,0.73256,0.22001,0.76488,-16.71653
2729685.07037,190.0,28.40909,0.7262,0.20547,0.75471,-15.79816
2729685.28437,190.0,22.48202,0.75111,0.24408,0.78977,-18.00239
2729685.54937,190.0,17.79613,0.81302,0.29231,0.86397,-19.77513
2729685.80137,190.0,14.06813,0.87834,0.23824,0.91007,-15.17609
2729686.01737,190.0,11.1448,0.86814,0.35694,0.93866,-22.35006
2729686.28537,190.0,8.81772,0.92632,0.25857,0.96173,-15.59607
2729686.46337,190.0,6.97545,1.08422,0.32353,1.13146,-16.6149
2729686.68137,190.0,5.5173,1.0821,0.47005,1.17978,-23.47976
2729686.95038,190.0,4.36941,1.02213,0.42938,1.10865,-22.78659
2729687.28538,190.0,3.45686,1.07991,0.2872,1.11745,-14.89279
2729687.70438,190.0,2.73547,1.27588,0.18223,1.28882,-8.12849
2729688.22938,190.0,2.16054,1.49933,0.22594,1.51626,-8.56975
2729688.88838,190.0,1.70952,1.6005,0.38176,1.6454,-13.41571
2729689.71738,190.0,1.35352,1.52554,0.52898,1.61465,-19.12378
2729690.76038,190.0,1.07079,1.32961,0.54915,1.43855,-22.44141
2729692.07438,190.0,0.84734,1.13878,0.40111,1.20736,-19.40381
2729693.72938,190.0,0.67072,1.06878,0.17029,1.08226,-9.05281
2729695.81838,190.0,0.53067,1.16883,-0.0974,1.17288,4.76345
2729698.45538,190.0,0.41976,1.41474,-0.227,1.43283,9.11574
2729701.78638,190.0,0.33183,1.67463,-0.1547,1.68176,5.278
2729705.99239,190.0,0.26261,1.81725,0.07416,1.81876,-2.33682
2729711.30039,190.0,0.20791,1.77744,0.33691,1.80908,-10.733
2729718.00439,190.0,0.16452,1.59174,0.49702,1.66753,-17.34086
2729726.4814,190.0,0.13007,1.3844,0.49892,1.47156,-19.81837
2729737.1714,190.0,0.10309,1.26447,0.38535,1.32188,-16.94883
2729750.68541,190.0,0.08153,1.26695,0.25028,1.29143,-11.17462
2729767.78342,190.0,0.06443,1.35309,0.17263,1.36405,-7.27078
2729789.36944,190.0,0.05102,1.48706,0.13529,1.49321,-5.19832
2729816.61245,190.0,0.04042,1.64388,0.16067,1.65171,-5.58224
2729851.10747,190.0,0.03192,1.79221,0.24827,1.80933,-7.88682
2729894.6555,190.0,0.02528,1.89562,0.37537,1.93243,-11.20069
2729949.72053,190.0,0.01999,1.94791,0.49885,2.01077,-14.36447
2743772.27416,191.0,20004.453,0.37304,-0.02794,0.37408,4.28392
2743772.41616,191.0,15829.126,0.37999,-0.00851,0.38008,1.28249
2743772.55816,191.0,12516.703,0.38708,0.00703,0.38715,-1.04088
2743772.70016,191.0,9909.4424,0.39288,0.02102,0.39344,-3.063
2743773.00816,191.0,7835.48,0.40814,0.03821,0.40993,-5.34852
2743773.20817,191.0,6217.2461,0.41867,0.04086,0.42066,-5.57431
2743773.44717,191.0,4905.291,0.41496,0.05403,0.41847,-7.41846
2743773.68517,191.0,3881.2737,0.43435,0.05439,0.43774,-7.13693
2743773.92317,191.0,3070.9827,0.43185,0.0557,0.43543,-7.34916
2743774.16117,191.0,2430.7778,0.44858,0.06395,0.45311,-8.11329
2743774.40017,191.0,1923.1537,0.44255,0.07179,0.44833,-9.21466
2743774.63717,191.0,1522.4358,0.46261,0.07055,0.46796,-8.67112
2743774.87617,191.0,1203.8446,0.46262,0.09011,0.47132,-11.02258
2743775.11417,191.0,952.86591,0.47744,0.09896,0.48759,-11.7104
2743775.35217,191.0,754.27557,0.48741,0.08614,0.49496,-10.02288
2743775.59017,191.0,596.71857,0.50777,0.11527,0.52069,-12.79049
2743776.04617,191.0,471.96338,0.52671,0.09849,0.53584,-10.59177
2743776.28617,191.0,373.20856,0.54369,0.10988,0.55468,-11.42538
2743776.52317,191.0,295.47278,0.53769,0.11377,0.54959,-11.94758
2743776.76217,191.0,233.87738,0.56113,0.11741,0.57328,-11.81751
2743777.00017,191.0,185.05922,0.57587,0.12761,0.58984,-12.4945
2743777.23717,191.0,146.35823,0.61069,0.12819,0.624,-11.85457
2743777.47317,191.0,115.77804,0.6279,0.13357,0.64195,-12.00929
2743777.70717,191.0,91.6721,0.6382,0.1408,0.65355,-12.44137
2743777.95317,191.0,72.51701,0.67752,0.14912,0.69374,-12.41294
2743778.18217,191.0,57.36816,0.6875,0.19312,0.71411,-15.68993
2743778.41817,191.0,45.3629,0.71585,0.20527,0.7447,-16.00005
2743778.65017,191.0,35.93134,0.72815,0.16595,0.74682,-12.83884
2743778.90017,191.0,28.40909,0.79017,0.20879,0.81729,-14.80146
2743779.11517,191.0,22.48202,0.81241,0.2062,0.83817,-14.24171
2743779.38017,191.0,17.79613,0.80412,0.20543,0.82995,-14.3308
2743779.63217,191.0,14.06813,0.81555,0.32133,0.87657,-21.50436
2743779.84817,191.0,11.1448,0.90111,0.24213,0.93308,-15.04028
2743780.11517,191.0,8.81772,0.96271,0.4043,1.04416,-22.78037
2743780.29317,191.0,6.97545,0.91203,0.3828,0.98911,-22.76902
2743780.51217,191.0,5.5173,1.015,0.26929,1.05012,-14.85902
2743780.78117,191.0,4.36941,1.23814,0.29292,1.27232,-13.31033
2743781.11617,191.0,3.45686,1.34582,0.45909,1.42197,-18.83577
2743781.53517,191.0,2.73547,1.27657,0.55833,1.39333,-23.62294
2743782.06017,191.0,2.16054,1.15911,0.49084,1.25875,-22.95112
2743782.71917,191.0,1.70952,1.1223,0.2848,1.15787,-14.23926
2743783.54717,191.0,1.35352,1.23604,0.05569,1.23729,-2.57951
2743784.59017,191.0,1.07079,1.46754,-0.06213,1.46886,2.42433
2743785.90417,191.0,0.84734,1.70958,0.00069,1.70958,-0.02306
2743787.56017,191.0,0.67072,1.82844,0.18186,1.83746,-5.68002
2743789.64917,191.0,0.53067,1.76751,0.44786,1.82337,-14.21851
2743792.28518,191.0,0.41976,1.52215,0.60758,1.63894,-21.75983
2743795.61718,191.0,0.33183,1.22175,0.56363,1.34549,-24.76547
2743799.82318,191.0,0.26261,1.03024,0.34479,1.0864,-18.50369
2743805.13118,191.0,0.20791,1.03503,0.0804,1.03814,-4.44175
2743811.83519,191.0,0.16452,1.20021,-0.09476,1.20395,4.51423
2743820.31219,191.0,0.13007,1.42355,-0.11363,1.42807,4.56371
2743831.0022,191.0,0.10309,1.59839,-0.00232,1.5984,0.083
2743844.51621,191.0,0.08153,1.68054,0.16257,1.68838,-5.52526
2743861.61322,191.0,0.06443,1.68826,0.29725,1.71423,-9.9856
2743883.20023,191.0,0.05102,1.64912,0.40792,1.69883,-13.8936
2743910.44325,191.0,0.04042,1.60378,0.45224,1.66632,-15.74747
2743944.93827,191.0,0.03192,1.59341,0.4431,1.65387,-15.54041
2743988.48629,191.0,0.02528,1.64075,0.41011,1.69122,-14.03374
2744043.55133,191.0,0.01999,1.74674,0.38931,1.7896,-12.56464
2757881.18087,192.0,20004.453,0.37477,-0.02608,0.37567,3.98105
2757881.32387,192.0,15829.126,0.38036,-0.0088,0.38046,1.32505
2757881.46587,192.0,12516.703,0.39337,0.01277,0.39358,-1.85989
2757881.72587,192.0,9909.4424,0.39895,0.02759,0.39991,-3.9561
2757881.89087,192.0,7835.48,0.40058,0.03404,0.40202,-4.85649
2757882.09087,192.0,6217.2461,0.4103,0.04795,0.4131,-6.66525
2757882.32987,192.0,4905.291,0.42056,0.04331,0.42279,-5.88019
2757882.56788,192.0,3881.2737,0.42141,0.06086,0.42579,-8.21763
2757882.80588,192.0,3070.9827,0.43956,0.06623,0.44452,-8.56798
2757883.04388,192.0,2430.7778,0.43857,0.07448,0.44485,-9.63813
2757883.28288,192.0,1923.1537,0.45637,0.07312,0.46219,-9.10289
2757883.51988,192.0,1522.4358,0.45895,0.08721,0.46717,-10.75943
2757883.75888,192.0,1203.8446,0.47868,0.08256,0.48575,-9.78619
2757883.99688,192.0,952.86591,0.48734,0.08311,0.49438,-9.67795
2757884.23488,192.0,754.27557,0.50051,0.10337,0.51108,-11.66955
2757884.47288,192.0,596.71857,0.49885,0.0921,0.50728,-10.46033
2757884.92888,192.0,471.96338,0.51646,0.11812,0.52979,-12.88251
2757885.16788,192.0,373.20856,0.52863,0.12328,0.54282,-13.1275
2757885.40588,192.0,295.47278,0.56306,0.12002,0.57571,-12.03336
2757885.64488,192.0,233.87738,0.5771,0.13118,0.59182,-12.80604
2757885.88288,192.0,185.05922,0.59918,0.13316,0.6138,-12.52955
2757886.11988,192.0,146.35823,0.60499,0.15362,0.62419,-14.24739
2757886.35588,192.0,115.77804,0.62876,0.16231,0.64937,-14.47434
2757886.58988,192.0,91.6721,0.65795,0.16569,0.67849,-14.1351
2757886.83588,192.0,72.51701,0.66416,0.17825,0.68766,-15.02308
2757887.06488,192.0,57.36816,0.67839,0.15508,0.69589,-12.87653
2757887.30088,192.0,45.3629,0.69443,0.16518,0.7138,-13.38005
2757887.53388,192.0,35.93134,0.74915,0.21574,0.77959,-16.06527
2757887.78388,192.0,28.40909,0.73096,0.2269,0.76537,-17.24531
2757887.99888,192.0,22.48202,0.76855,0.26419,0.81269,-18.97024
2757888.26288,192.0,17.79613,0.83943,0.28297,0.88584,-18.62909
2757888.51588,192.0,14.06813,0.84694,0.22514,0.87635,-14.88645
2757888.73188,192.0,11.1448,0.90473,0.36555,0.97579,-22.00069
2757888.99888,192.0,8.81772,0.88503,0.2822,0.92893,-17.68531
2757889.17588,192.0,6.97545,1.05013,0.27935,1.08665,-14.8963
2757889.39388,192.0,5.5173,1.14752,0.4444,1.23057,-21.16988
2757889.66388,192.0,4.36941,1.0731,0.49832,1.18316,-24.90888
2757889.99888,192.0,3.45686,1.04829,0.38614,1.11715,-20.22133
2757890.41788,192.0,2.73547,1.16562,0.21919,1.18605,-10.64976
2757890.94288,192.0,2.16054,1.40095,0.14468,1.4084,-5.89618
2757891.60188,192.0,1.70952,1.61141,0.23053,1.62781,-8.14163
2757892.42988,192.0,1.35352,1.67063,0.41197,1.72067,-13.85239
2757893.47288,192.0,1.07079,1.54889,0.56073,1.64726,-19.90139
2757894.78688,192.0,0.84734,1.31741,0.56504,1.43347,-23.21437
2757896.44288,192.0,0.67072,1.12694,0.42013,1.20271,-20.44579
2757898.53088,192.0,0.53067,1.04681,0.1328,1.0552,-7.23021
2757901.16789,192.0,0.41976,1.17041,-0.13331,1.17798,6.49777
2757904.49889,192.0,0.33183,1.42295,-0.24394,1.44371,9.72771
2757908.70489,192.0,0.26261,1.6798,-0.15561,1.68699,5.29267
2757914.01289,192.0,0.20791,1.81374,0.07676,1.81536,-2.42331
2757920.7179,192.0,0.16452,1.76792,0.32657,1.79783,-10.46561
2757929.1939,192.0,0.13007,1.59932,0.4719,1.66749,-16.43948
2757939.88391,192.0,0.10309,1.42481,0.47256,1.50113,-18.34906
2757953.39792,192.0,0.08153,1.3338,0.38195,1.38741,-15.97987
2757970.49593,192.0,0.06443,1.34694,0.29296,1.37843,-12.27082
2757992.08294,192.0,0.05102,1.42648,0.21431,1.44249,-8.54397
2758019.32496,192.0,0.04042,1.55705,0.18232,1.56769,-6.67862
2758053.82098,192.0,0.03192,1.71674,0.20782,1.72927,-6.90227
2758097.368,192.0,0.02528,1.86856,0.29353,1.89147,-8.92771
2758152.43404,192.0,0.01999,1.98242,0.41847,2.02611,-11.91965
2771972.14025,193.0,20004.453,0.37515,-0.0278,0.37618,4.23814
2771972.28325,193.0,15829.126,0.3808,-0.00706,0.38086,1.06177
2771972.54325,193.0,12516.703,0.38962,0.0153,0.38992,-2.24922
2771972.68525,193.0,9909.4424,0.39242,0.02614,0.39329,-3.81081
2771972.85025,193.0,7835.48,0.40908,0.03744,0.41079,-5.22951
2771973.05025,193.0,6217.2461,0.41385,0.03784,0.41557,-5.22421
2771973.28925,193.0,4905.291,0.41454,0.0547,0.41814,-7.51746
2771973.52725,193.0,3881.2737,0.42915,0.05164,0.43224,-6.86207
2771973.76525,193.0,3070.9827,0.42668,0.05733,0.43051,-7.65219
2771974.00325,193.0,2430.7778,0.44299,0.0616,0.44725,-7.91587
2771974.24125,193.0,1923.1537,0.44445,0.07988,0.45157,-10.18916
2771974.47925,193.0,1522.4358,0.45361,0.07268,0.4594,-9.10281
2771974.71825,193.0,1203.8446,0.46267,0.08885,0.47113,-10.87017
2771974.95625,193.0,952.86591,0.47637,0.09933,0.48662,-11.7777
2771975.19425,193.0,754.27557,0.48196,0.09311,0.49087,-10.93381
2771975.65125,193.0,596.71857,0.51421,0.10238,0.52431,-11.26077
2771975.88825,193.0,471.96338,0.51862,0.11683,0.53162,-12.69546
2771976.12825,193.0,373.20856,0.53009,0.12349,0.54428,-13.11336
2771976.36525,193.0,295.47278,0.5603,0.11835,0.57266,-11.92716
2771976.60525,193.0,233.87738,0.57784,0.12855,0.59197,-12.54222
2771976.84325,193.0,185.05922,0.59675,0.13151,0.61107,-12.42824
2771977.07925,193.0,146.35823,0.61021,0.15173,0.62879,-13.96377
2771977.31525,193.0,115.77804,0.63272,0.15967,0.65256,-14.1629
2771977.55025,193.0,91.6721,0.66097,0.16027,0.68013,-13.62983
2771977.79525,193.0,72.51701,0.66931,0.17855,0.69272,-14.93691
2771978.02425,193.0,57.36816,0.67506,0.15972,0.69369,-13.31172
2771978.26125,193.0,45.3629,0.69164,0.17509,0.71346,-14.20575
2771978.49325,193.0,35.93134,0.75439,0.20839,0.78264,-15.44202
2771978.74325,193.0,28.40909,0.74026,0.23383,0.77631,-17.53045
2771978.95825,193.0,22.48202,0.78132,0.26436,0.82484,-18.69341
2771979.22325,193.0,17.79613,0.85018,0.26958,0.89189,-17.59331
2771979.47525,193.0,14.06813,0.83034,0.2306,0.86176,-15.52067
2771979.69125,193.0,11.1448,0.92923,0.35111,0.99335,-20.69881
2771979.95825,193.0,8.81772,0.8732,0.30833,0.92604,-19.44849
2771980.13625,193.0,6.97545,1.01657,0.27117,1.05211,-14.93616
2771980.35425,193.0,5.5173,1.16925,0.40245,1.23657,-18.99329
2771980.62425,193.0,4.36941,1.12504,0.50933,1.23496,-24.3573
2771980.95925,193.0,3.45686,1.06942,0.44265,1.15741,-22.48539
2771981.37825,193.0,2.73547,1.12421,0.27768,1.15799,-13.87442
2771981.90325,193.0,2.16054,1.31632,0.14302,1.32406,-6.20108
2771982.56225,193.0,1.70952,1.55107,0.15058,1.55837,-5.54501
2771983.39025,193.0,1.35352,1.6919,0.29735,1.71783,-9.96796
2771984.43325,193.0,1.07079,1.65861,0.48193,1.72721,-16.20178
2771985.74726,193.0,0.84734,1.46706,0.57864,1.57705,-21.52533
2771987.40326,193.0,0.67072,1.25336,0.52738,1.3598,-22.82011
2771989.49226,193.0,0.53067,1.07354,0.30109,1.11496,-15.66674
2771992.12826,193.0,0.41976,1.07877,0.01512,1.07888,-0.80322
2771995.46026,193.0,0.33183,1.26255,-0.19162,1.27701,8.63015
2771999.66526,193.0,0.26261,1.52875,-0.21529,1.54383,8.01599
2772004.97427,193.0,0.20791,1.73389,-0.06054,1.73495,1.9998
2772011.67827,193.0,0.16452,1.7881,0.17752,1.79689,-5.66972
2772020.15528,193.0,0.13007,1.69562,0.37628,1.73686,-12.51187
2772030.84528,193.0,0.10309,1.53891,0.45706,1.60535,-16.54163
2772044.35929,193.0,0.08153,1.41553,0.42664,1.47842,-16.77267
2772061.4563,193.0,0.06443,1.38472,0.35966,1.43067,-14.56012
2772083.04331,193.0,0.05102,1.41893,0.27438,1.44522,-10.94429
2772110.28533,193.0,0.04042,1.51995,0.21886,1.53563,-8.19387
2772144.78135,193.0,0.03192,1.66624,0.21252,1.67974,-7.26865
2772188.32838,193.0,0.02528,1.82749,0.26538,1.84666,-8.26249
2772243.39441,193.0,0.01999,1.97128,0.37164,2.00601,-10.67662
2786038.75223,194.0,20004.453,0.37477,-0.0268,0.37573,4.08992
2786038.89423,194.0,15829.126,0.37969,-0.00816,0.37978,1.23044
2786039.03623,194.0,12516.703,0.38644,0.00818,0.38652,-1.21314
2786039.29623,194.0,9909.4424,0.39694,0.01906,0.39739,-2.74915
2786039.46123,194.0,7835.48,0.40985,0.03709,0.41152,-5.1717
2786039.66123,194.0,6217.2461,0.41638,0.03728,0.41805,-5.116
2786039.90023,194.0,4905.291,0.41702,0.05467,0.42058,-7.46813
2786040.13823,194.0,3881.2737,0.43255,0.05099,0.43555,-6.7225
2786040.37623,194.0,3070.9827,0.42834,0.05694,0.43211,-7.57202
2786040.61423,194.0,2430.7778,0.44533,0.06063,0.44943,-7.75337
2786040.85223,194.0,1923.1537,0.4451,0.07924,0.4521,-10.09409
2786041.09023,194.0,1522.4358,0.45091,0.08377,0.45863,-10.52468
2786041.32823,194.0,1203.8446,0.47646,0.09167,0.4852,-10.88992
2786041.56723,194.0,952.86591,0.48951,0.0927,0.49821,-10.72294
2786041.80523,194.0,754.27557,0.48507,0.10359,0.496,-12.0544
2786042.04323,194.0,596.71857,0.51556,0.09303,0.52389,-10.22913
2786042.49924,194.0,471.96338,0.50968,0.107,0.52079,-11.85652
2786042.73824,194.0,373.20856,0.52458,0.10948,0.53589,-11.78876
2786042.97624,194.0,295.47278,0.55223,0.13113,0.56759,-13.35787
2786043.21524,194.0,233.87738,0.56764,0.13865,0.58433,-13.72628
2786043.45324,194.0,185.05922,0.58933,0.14535,0.60699,-13.85502
2786043.68924,194.0,146.35823,0.59354,0.14425,0.61081,-13.66017
2786043.92624,194.0,115.77804,0.61602,0.15421,0.63503,-14.05427
2786044.16024,194.0,91.6721,0.63972,0.16981,0.66187,-14.86641
2786044.40624,194.0,72.51701,0.65134,0.16557,0.67205,-14.26274
2786044.63524,194.0,57.36816,0.70225,0.15744,0.71968,-12.63681
2786044.87124,194.0,45.3629,0.7219,0.16227,0.73992,-12.66822
2786045.10424,194.0,35.93134,0.7182,0.2165,0.75012,-16.77504
2786045.35424,194.0,28.40909,0.7321,0.19105,0.75661,-14.62576
2786045.56824,194.0,22.48202,0.74457,0.22488,0.77779,-16.80554
2786045.83324,194.0,17.79613,0.78916,0.28879,0.84034,-20.09971
2786046.08624,194.0,14.06813,0.89676,0.26211,0.93428,-16.29263
2786046.30224,194.0,11.1448,0.83793,0.33721,0.90324,-21.92168
2786046.56924,194.0,8.81772,0.96623,0.26539,1.00202,-15.35817
2786046.74724,194.0,6.97545,1.08732,0.38748,1.1543,-19.61427
2786046.96524,194.0,5.5173,1.02374,0.47384,1.12808,-24.83708
2786047.23424,194.0,4.36941,1.01026,0.3787,1.07891,-20.54871
2786047.57024,194.0,3.45686,1.14699,0.24698,1.17328,-12.15187
2786047.98824,194.0,2.73547,1.38379,0.22893,1.4026,-9.39372
2786048.51324,194.0,2.16054,1.55172,0.35594,1.59202,-12.91917
2786049.17324,194.0,1.70952,1.54545,0.51638,1.62943,-18.47608
2786050.00124,194.0,1.35352,1.3914,0.57573,1.50581,-22.47854
2786051.04424,194.0,1.07079,1.20256,0.46763,1.29028,-21.24934
2786052.35824,194.0,0.84734,1.11015,0.22549,1.13282,-11.48142
2786054.01324,194.0,0.67072,1.1639,-0.01117,1.16396,0.54997
2786056.10224,194.0,0.53067,1.37804,-0.18906,1.39095,7.81186
2786058.73924,194.0,0.41976,1.64647,-0.17561,1.65581,6.08795
2786062.07025,194.0,0.33183,1.83215,0.02217,1.83229,-0.69315
2786066.27625,194.0,0.26261,1.8366,0.29776,1.86058,-9.20894
2786071.58425,194.0,0.20791,1.66462,0.50158,1.73855,-16.7686
2786078.28926,194.0,0.16452,1.42485,0.54025,1.52384,-20.76479
2786086.76526,194.0,0.13007,1.25416,0.43004,1.32584,-18.92645
2786097.45527,194.0,0.10309,1.22149,0.26667,1.25026,-12.31527
2786110.96928,194.0,0.08153,1.30254,0.14341,1.31041,-6.28284
2786128.06729,194.0,0.06443,1.43166,0.10401,1.43544,-4.15504
2786149.6533,194.0,0.05102,1.5902,0.11687,1.59449,-4.20342
2786176.89632,194.0,0.04042,1.73949,0.19711,1.75062,-6.46479
2786211.39234,194.0,0.03192,1.84865,0.32368,1.87677,-9.93117
2786254.93936,194.0,0.02528,1.90032,0.45319,1.95362,-13.41347
2786310.00539,194.0,0.01999,1.91564,0.54365,1.99129,-15.8438
2800081.36223,195.0,20004.453,0.37592,-0.02509,0.37676,3.81773
2800081.50523,195.0,15829.126,0.38183,-0.00671,0.38189,1.00723
2800081.76523,195.0,12516.703,0.39105,0.01462,0.39133,-2.14085
2800081.90723,195.0,9909.4424,0.40157,0.02628,0.40243,-3.74475
2800082.07223,195.0,7835.48,0.39962,0.03415,0.40108,-4.884
2800082.27223,195.0,6217.2461,0.41219,0.04678,0.41483,-6.47501
2800082.51123,195.0,4905.291,0.41612,0.04451,0.4185,-6.10566
2800082.74923,195.0,3881.2737,0.42603,0.04945,0.42889,-6.62039
2800082.98723,195.0,3070.9827,0.42461,0.06209,0.42912,-8.31952
2800083.22524,195.0,2430.7778,0.43758,0.06095,0.4418,-7.92936
2800083.46324,195.0,1923.1537,0.44738,0.07845,0.45421,-9.94531
2800083.70124,195.0,1522.4358,0.45613,0.08479,0.46394,-10.53073
2800083.93924,195.0,1203.8446,0.47641,0.08556,0.48403,-10.18099
2800084.17824,195.0,952.86591,0.48735,0.08474,0.49466,-9.86388
2800084.41624,195.0,754.27557,0.49066,0.10516,0.5018,-12.09701
2800084.87324,195.0,596.71857,0.50352,0.09322,0.51207,-10.48836
2800085.11024,195.0,471.96338,0.52522,0.10566,0.53575,-11.37472
2800085.35024,195.0,373.20856,0.54291,0.11495,0.55495,-11.95431
2800085.58724,195.0,295.47278,0.54723,0.11202,0.55858,-11.56836
2800085.82624,195.0,233.87738,0.5647,0.11781,0.57686,-11.78453
2800086.06424,195.0,185.05922,0.57903,0.1265,0.59269,-12.32359
2800086.30124,195.0,146.35823,0.61406,0.13352,0.62841,-12.2673
2800086.53724,195.0,115.77804,0.63146,0.13722,0.64619,-12.26004
2800086.77124,195.0,91.6721,0.64514,0.14042,0.66024,-12.279
2800087.01724,195.0,72.51701,0.68048,0.15447,0.69779,-12.78976
2800087.24624,195.0,57.36816,0.68422,0.18966,0.71002,-15.49313
2800087.48224,195.0,45.3629,0.71,0.20224,0.73825,-15.89942
2800087.71524,195.0,35.93134,0.73572,0.17084,0.75529,-13.07279
2800087.96524,195.0,28.40909,0.78292,0.2169,0.81241,-15.48488
2800088.18024,195.0,22.48202,0.81453,0.21712,0.84297,-14.92589
2800088.44424,195.0,17.79613,0.81865,0.21202,0.84566,-14.51964
2800088.69724,195.0,14.06813,0.81031,0.30907,0.86726,-20.87772
2800088.91324,195.0,11.1448,0.91584,0.25192,0.94985,-15.38005
2800089.18024,195.0,8.81772,0.93916,0.40262,1.02182,-23.20479
2800089.35824,195.0,6.97545,0.91736,0.35959,0.98532,-21.40424
2800089.57624,195.0,5.5173,1.04753,0.27374,1.0827,-14.64492
2800089.84624,195.0,4.36941,1.25143,0.33679,1.29596,-15.06257
2800090.18124,195.0,3.45686,1.31065,0.49251,1.40014,-20.59488
2800090.59924,195.0,2.73547,1.23309,0.5448,1.34808,-23.8367
2800091.12524,195.0,2.16054,1.14983,0.43855,1.23062,-20.87726
2800091.78424,195.0,1.70952,1.1658,0.23049,1.18837,-11.18383
2800092.61224,195.0,1.35352,1.32445,0.04176,1.32511,-1.80603
2800093.65524,195.0,1.07079,1.56285,-0.01383,1.56291,0.50709
2800094.96924,195.0,0.84734,1.76116,0.09844,1.76391,-3.19912
2800096.62524,195.0,0.67072,1.81802,0.28998,1.841,-9.06262
2800098.71324,195.0,0.53067,1.69031,0.51364,1.76663,-16.90249
2800101.35025,195.0,0.41976,1.42114,0.59259,1.53974,-22.63544
2800104.68125,195.0,0.33183,1.15833,0.47281,1.25111,-22.20461
2800108.88725,195.0,0.26261,1.04638,0.22539,1.07038,-12.1558
2800114.19525,195.0,0.20791,1.12006,-0.01216,1.12013,0.62186
2800120.90026,195.0,0.16452,1.31901,-0.12683,1.32509,5.49249
2800129.37626,195.0,0.13007,1.53089,-0.08742,1.53339,3.26839
2800140.06627,195.0,0.10309,1.66859,0.05688,1.66956,-1.95236
2800153.58028,195.0,0.08153,1.71056,0.22762,1.72564,-7.57958
2800170.67829,195.0,0.06443,1.69302,0.35019,1.72886,-11.68627
2800192.2643,195.0,0.05102,1.63684,0.4347,1.69358,-14.87286
2800219.50732,195.0,0.04042,1.59215,0.45123,1.65486,-15.8231
2800254.00334,195.0,0.03192,1.59686,0.4228,1.65189,-14.82996
2800297.55036,195.0,0.02528,1.66469,0.38399,1.7084,-12.98911
2800352.6154,195.0,0.01999,1.78819,0.3689,1.82584,-11.65645
2814083.85853,196.0,20004.453,0.37532,-0.02632,0.37624,4.0108
2814084.11953,196.0,15829.126,0.38483,-0.00495,0.38486,0.73697
2814084.26153,196.0,12516.703,0.38775,0.01285,0.38797,-1.89861
2814084.40353,196.0,9909.4424,0.39741,0.02671,0.39831,-3.84559
2814084.56853,196.0,7835.48,0.40435,0.03852,0.40618,-5.44174
2814084.76853,196.0,6217.2461,0.41474,0.04255,0.41691,-5.85723
2814085.00753,196.0,4905.291,0.41433,0.04359,0.41662,-6.00559
2814085.24553,196.0,3881.2737,0.42765,0.05202,0.4308,-6.93537
2814085.48353,196.0,3070.9827,0.42537,0.05771,0.42927,-7.72591
2814085.72153,196.0,2430.7778,0.43334,0.0666,0.43843,-8.73701
2814085.95953,196.0,1923.1537,0.45284,0.07381,0.45881,-9.25761
2814086.19753,196.0,1522.4358,0.45618,0.08543,0.46411,-10.60766
2814086.43553,196.0,1203.8446,0.47567,0.08308,0.48287,-9.90714
2814086.67453,196.0,952.86591,0.48752,0.08561,0.49498,-9.95947
2814087.13253,196.0,754.27557,0.48463,0.1016,0.49517,-11.84022
2814087.37053,196.0,596.71857,0.50999,0.09727,0.51918,-10.79865
2814087.60753,196.0,471.96338,0.52486,0.11204,0.53668,-12.05042
2814087.84653,196.0,373.20856,0.53963,0.11975,0.55276,-12.51178
2814088.08353,196.0,295.47278,0.55285,0.11334,0.56435,-11.58518
2814088.32253,196.0,233.87738,0.57187,0.1213,0.5846,-11.97515
2814088.56053,196.0,185.05922,0.58827,0.1255,0.6015,-12.04282
2814088.79653,196.0,146.35823,0.61657,0.14115,0.63252,-12.89459
2814089.03353,196.0,115.77804,0.63802,0.14394,0.65405,-12.71305
2814089.26753,196.0,91.6721,0.65357,0.14466,0.66939,-12.4804
2814089.51253,196.0,72.51701,0.68184,0.16606,0.70177,-13.68758
2814089.74253,196.0,57.36816,0.67462,0.18076,0.69842,-15.0001
2814089.97853,196.0,45.3629,0.69638,0.19774,0.72391,-15.85209
2814090.21153,196.0,35.93134,0.74832,0.17982,0.76962,-13.51166
2814090.46153,196.0,28.40909,0.77285,0.23137,0.80674,-16.66664
2814090.67553,196.0,22.48202,0.81413,0.24147,0.84919,-16.52017
2814090.94053,196.0,17.79613,0.84213,0.22449,0.87154,-14.92671
2814091.19253,196.0,14.06813,0.80011,0.27547,0.8462,-18.99804
2814091.40853,196.0,11.1448,0.94345,0.28345,0.98511,-16.72258
2814091.67653,196.0,8.81772,0.89278,0.38462,0.97211,-23.30704
2814091.85453,196.0,6.97545,0.93579,0.31243,0.98657,-18.46257
2814092.07253,196.0,5.5173,1.11824,0.28769,1.15465,-14.42746
2814092.34153,196.0,4.36941,1.251,0.43263,1.3237,-19.07683
2814092.67753,196.0,3.45686,1.21047,0.53363,1.32287,-23.78989
2814093.09553,196.0,2.73547,1.13633,0.47544,1.23178,-22.70456
2814093.62053,196.0,2.16054,1.14676,0.2981,1.18487,-14.57134
2814094.28053,196.0,1.70952,1.29045,0.11652,1.2957,-5.15928
2814095.10853,196.0,1.35352,1.52165,0.05065,1.52249,-1.90639
2814096.15153,196.0,1.07079,1.72089,0.14437,1.72694,-4.79559
2814097.46553,196.0,0.84734,1.77726,0.34279,1.81002,-10.91685
2814099.12053,196.0,0.67072,1.68163,0.51012,1.7573,-16.87521
2814101.20954,196.0,0.53067,1.42676,0.58456,1.54187,-22.27934
2814103.84654,196.0,0.41976,1.16889,0.46463,1.25785,-21.67755
2814107.17754,196.0,0.33183,1.04952,0.20797,1.06993,-11.20861
2814111.38354,196.0,0.26261,1.12767,-0.04581,1.1286,2.32651
2814116.69155,196.0,0.20791,1.33854,-0.17205,1.34955,7.32424
2814123.39655,196.0,0.16452,1.56644,-0.1274,1.57162,4.64961
2814131.87255,196.0,0.13007,1.70908,0.03867,1.70952,-1.29602
2814142.56256,196.0,0.10309,1.72837,0.23174,1.74384,-7.63675
2814156.07657,196.0,0.08153,1.66171,0.37267,1.70298,-12.64052
2814173.17458,196.0,0.06443,1.59217,0.43156,1.64962,-15.16561
2814194.76059,196.0,0.05102,1.52609,0.42835,1.58507,-15.6785
2814222.00361,196.0,0.04042,1.52004,0.38253,1.56743,-14.12557
2814256.49863,196.0,0.03192,1.58276,0.33117,1.61704,-11.81766
2814300.04665,196.0,0.02528,1.70308,0.30452,1.73009,-10.13755
2814355.11169,196.0,0.01999,1.86066,0.32355,1.88859,-9.86446
2828080.51977,197.0,20004.453,0.37531,-0.02605,0.37622,3.97035
2828080.66277,197.0,15829.126,0.38672,-0.00466,0.38675,0.69089
2828080.92277,197.0,12516.703,0.38719,0.01215,0.38738,-1.79745
2828081.06477,197.0,9909.4424,0.39393,0.02561,0.39476,-3.7195
2828081.22977,197.0,7835.48,0.40788,0.02848,0.40887,-3.99406
2828081.42977,197.0,6217.2461,0.41898,0.04074,0.42095,-5.55395
2828081.66877,197.0,4905.291,0.41316,0.05043,0.41622,-6.95856
2828081.90677,197.0,3881.2737,0.43204,0.05675,0.43575,-7.48288
2828082.14477,197.0,3070.9827,0.43192,0.05521,0.43544,-7.28474
2828082.38277,197.0,2430.7778,0.4481,0.06783,0.4532,-8.60822
2828082.62078,197.0,1923.1537,0.44148,0.07094,0.44715,-9.12899
2828082.85878,197.0,1522.4358,0.46065,0.07034,0.46599,-8.68173
2828083.09778,197.0,1203.8446,0.46078,0.08449,0.46846,-10.39079
2828083.33578,197.0,952.86591,0.47266,0.09258,0.48164,-11.08285
2828083.57378,197.0,754.27557,0.48778,0.08659,0.49541,-10.06647
2828084.03078,197.0,596.71857,0.51213,0.10826,0.52344,-11.93644
2828084.26778,197.0,471.96338,0.51185,0.11317,0.52421,-12.4671
2828084.50778,197.0,373.20856,0.52482,0.11784,0.53789,-12.6553
2828084.74478,197.0,295.47278,0.56005,0.12625,0.5741,-12.70338
2828084.98478,197.0,233.87738,0.57458,0.13654,0.59058,-13.36731
2828085.22278,197.0,185.05922,0.59596,0.13928,0.61202,-13.15405
2828085.45878,197.0,146.35823,0.60149,0.15148,0.62027,-14.1351
2828085.69478,197.0,115.77804,0.62383,0.16061,0.64418,-14.43771
2828085.92978,197.0,91.6721,0.65357,0.16832,0.67489,-14.44208
2828086.17478,197.0,72.51701,0.65852,0.17625,0.6817,-14.98393
2828086.40378,197.0,57.36816,0.6887,0.15426,0.70577,-12.62489
2828086.64078,197.0,45.3629,0.70434,0.16343,0.72305,-13.06303
2828086.87278,197.0,35.93134,0.73762,0.22,0.76973,-16.60747
2828087.12278,197.0,28.40909,0.72455,0.21442,0.75561,-16.48525
2828087.33678,197.0,22.48202,0.75839,0.25393,0.79978,-18.51215
2828087.60078,197.0,17.79613,0.82556,0.29273,0.87593,-19.52379
2828087.85378,197.0,14.06813,0.86972,0.23429,0.90072,-15.07678
2828088.06978,197.0,11.1448,0.87922,0.36692,0.95272,-22.65208
2828088.33678,197.0,8.81772,0.90942,0.27234,0.94932,-16.67091
2828088.51478,197.0,6.97545,1.07521,0.31563,1.12058,-16.35987
2828088.73278,197.0,5.5173,1.11109,0.47723,1.20924,-23.24415
2828089.00278,197.0,4.36941,1.04381,0.47308,1.14601,-24.38146
2828089.33778,197.0,3.45686,1.07201,0.34389,1.12582,-17.78556
2828089.75578,197.0,2.73547,1.24314,0.21127,1.26096,-9.64532
