Repository: SebaVillagra00/ICM2985-SOH-IPRE

## Data University of Cambridge (EIS Cambridge)
Data publicada en "Identifying degradation patterns of lithium ion batteries from impedance spectroscopy using machine learning" (Zhang, Tang, Zhang, Wang, Stimming & Lee, 2020) https://www.nature.com/articles/s41467-020-15235-7.

Carpeta contiene:
* Paper de Nature Comunications (IF: 16.6).
* Data frames para IOS.
* Data frames para Windows.

Cada Data frame está contenido en un archivo .txt con las siguientes columnas:
* time/s: tiempo en que se mide la muestra.
* cycle number: ciclo de carga de la batería.
* freq/Hz: frecuencia de la señal de input.
* Re(Z)/Ohm: Parte resistiva de la impedancia.
* Im(Z)/Ohm: Parte reactiva de la impedancia.

File: EIS Cambridge/csvEIS/EIS_state_V_25C06.csv (part 18 of 20)
time/s,cycle number,freq/Hz,Re(Z)/Ohm,-Im(Z)/Ohm,|Z|/Ohm,Phase(Z)/deg
2685875.76496,187.0,3070.9827,0.39163,0.07364,0.3985,-10.6492
2685876.00296,187.0,2430.7778,0.40412,0.08209,0.41238,-11.48207
2685876.24096,187.0,1923.1537,0.41828,0.08906,0.42765,-12.01947
2685876.47896,187.0,1522.4358,0.43124,0.09522,0.44162,-12.45193
2685876.71696,187.0,1203.8446,0.44809,0.10194,0.45954,-12.81679
2685876.95596,187.0,952.86591,0.46342,0.10884,0.47603,-13.21666
2685877.19396,187.0,754.27557,0.48035,0.11541,0.49402,-13.51022
2685877.43096,187.0,596.71857,0.49872,0.12062,0.5131,-13.59665
2685877.66896,187.0,471.96338,0.51702,0.12859,0.53278,-13.96692
2685877.90796,187.0,373.20856,0.53636,0.13548,0.55321,-14.17615
2685878.14596,187.0,295.47278,0.55878,0.14165,0.57646,-14.22466
2685878.38496,187.0,233.87738,0.57812,0.14959,0.59715,-14.50703
2685878.62296,187.0,185.05922,0.59938,0.15689,0.61957,-14.6685
2685878.85896,187.0,146.35823,0.62518,0.16152,0.64571,-14.4864
2685879.09496,187.0,115.77804,0.64996,0.16914,0.67161,-14.58649
2685879.32996,187.0,91.6721,0.67671,0.17363,0.69863,-14.39083
2685879.57496,187.0,72.51701,0.69921,0.18118,0.7223,-14.52718
2685879.80396,187.0,57.36816,0.72601,0.18572,0.74939,-14.34899
2685880.04096,187.0,45.3629,0.75486,0.19433,0.77948,-14.43688
2685880.27296,187.0,35.93134,0.77895,0.20221,0.80476,-14.55246
2685880.52296,187.0,28.40909,0.80982,0.21281,0.83731,-14.72359
2685880.73796,187.0,22.48202,0.83795,0.2242,0.86742,-14.97886
2685881.00296,187.0,17.79613,0.86906,0.23892,0.9013,-15.37166
2685881.25496,187.0,14.06813,0.9097,0.25575,0.94497,-15.70233
2685881.47096,187.0,11.1448,0.95181,0.27214,0.98995,-15.95631
2685881.73796,187.0,8.81772,1.00283,0.28546,1.04267,-15.88939
2685881.91596,187.0,6.97545,1.05659,0.29814,1.09785,-15.75758
2685882.13496,187.0,5.5173,1.1174,0.28919,1.15422,-14.51009
2685882.40396,187.0,4.36941,1.16905,0.28939,1.20433,-13.90354
2685882.73896,187.0,3.45686,1.22292,0.26884,1.25212,-12.39851
2685883.15796,187.0,2.73547,1.2727,0.25,1.29702,-11.11323
2685883.68296,187.0,2.16054,1.31054,0.22748,1.33014,-9.84708
2685884.34196,187.0,1.70952,1.34059,0.20168,1.35567,-8.55566
2685885.16996,187.0,1.35352,1.36711,0.17926,1.37881,-7.47003
2685886.21297,187.0,1.07079,1.38841,0.16075,1.39769,-6.60415
2685887.52697,187.0,0.84734,1.40443,0.14599,1.412,-5.93473
2685889.18297,187.0,0.67072,1.41646,0.13423,1.42281,-5.41359
2685891.27197,187.0,0.53067,1.42754,0.12442,1.43295,-4.98123
2685893.90797,187.0,0.41976,1.43918,0.1192,1.44411,-4.73453
2685897.23997,187.0,0.33183,1.44978,0.11822,1.45459,-4.66165
2685901.44497,187.0,0.26261,1.45912,0.1203,1.46407,-4.71309
2685906.75398,187.0,0.20791,1.4693,0.12416,1.47454,-4.83017
2685913.45798,187.0,0.16452,1.4821,0.13218,1.48798,-5.09629
2685921.93499,187.0,0.13007,1.49707,0.14694,1.50426,-5.60562
2685932.62499,187.0,0.10309,1.51116,0.16804,1.52048,-6.34532
2685946.139,187.0,0.08153,1.52232,0.19286,1.53449,-7.22015
2685963.23601,187.0,0.06443,1.53678,0.22062,1.55253,-8.16971
2685984.82302,187.0,0.05102,1.55658,0.2456,1.57584,-8.96642
2686012.06604,187.0,0.04042,1.58525,0.27958,1.60972,-10.00205
2686046.56106,187.0,0.03192,1.61846,0.32245,1.65027,-11.26754
2686090.10909,187.0,0.02528,1.65628,0.36652,1.69635,-12.47799
2686145.17412,187.0,0.01999,1.70991,0.41325,1.75913,-13.58672
2700012.48449,188.0,20004.453,0.31813,-0.02149,0.31885,3.86487
2700012.62749,188.0,15829.126,0.32472,-0.00221,0.32472,0.38992
2700012.76949,188.0,12516.703,0.33258,0.01316,0.33284,-2.26658
2700012.91149,188.0,9909.4424,0.34147,0.0254,0.34241,-4.25337
2700013.07549,188.0,7835.48,0.34842,0.03713,0.35039,-6.08274
2700013.27649,188.0,6217.2461,0.35833,0.04862,0.36161,-7.72695
2700013.51449,188.0,4905.291,0.36791,0.05656,0.37223,-8.73994
2700013.75249,188.0,3881.2737,0.38073,0.06395,0.38606,-9.53493
2700013.99149,188.0,3070.9827,0.39171,0.07394,0.39863,-10.68977
2700014.22949,188.0,2430.7778,0.40494,0.08115,0.41299,-11.33224
2700014.46749,188.0,1923.1537,0.41772,0.08733,0.42675,-11.80807
2700014.70549,188.0,1522.4358,0.43337,0.09518,0.4437,-12.38697
2700014.94349,188.0,1203.8446,0.44788,0.10248,0.45945,-12.88754
2700015.18249,188.0,952.86591,0.46434,0.1093,0.47703,-13.24519
2700015.42049,188.0,754.27557,0.48141,0.11515,0.49499,-13.45248
2700015.65749,188.0,596.71857,0.49993,0.12192,0.51458,-13.70587
2700015.89549,188.0,471.96338,0.51677,0.12801,0.53239,-13.9133
2700016.1345,188.0,373.20856,0.53594,0.13492,0.55266,-14.12998
2700016.3715,188.0,295.47278,0.55657,0.14079,0.57411,-14.19603
2700016.6115,188.0,233.87738,0.57746,0.1481,0.59615,-14.38439
2700016.8495,188.0,185.05922,0.6001,0.15424,0.6196,-14.41421
2700017.0855,188.0,146.35823,0.62429,0.16133,0.6448,-14.48992
2700017.3215,188.0,115.77804,0.64904,0.16768,0.67035,-14.48548
2700017.5565,188.0,91.6721,0.67417,0.17566,0.69668,-14.60443
2700017.8015,188.0,72.51701,0.70156,0.18036,0.72438,-14.4179
2700018.0305,188.0,57.36816,0.72547,0.18689,0.74915,-14.44595
2700018.2675,188.0,45.3629,0.75416,0.1934,0.77857,-14.38279
2700018.4995,188.0,35.93134,0.77956,0.20145,0.80517,-14.48887
2700018.7495,188.0,28.40909,0.80815,0.21035,0.83508,-14.58946
2700018.9645,188.0,22.48202,0.83509,0.22337,0.86445,-14.97503
2700019.2295,188.0,17.79613,0.86925,0.24071,0.90197,-15.47813
2700019.4815,188.0,14.06813,0.90621,0.25764,0.94212,-15.8706
2700019.6975,188.0,11.1448,0.95064,0.27125,0.98858,-15.92498
2700019.9645,188.0,8.81772,0.99968,0.28824,1.0404,-16.08393
2700020.1425,188.0,6.97545,1.06067,0.29751,1.10161,-15.66834
2700020.3615,188.0,5.5173,1.11092,0.2913,1.14847,-14.69315
2700020.6305,188.0,4.36941,1.17307,0.29059,1.20853,-13.91318
2700020.9655,188.0,3.45686,1.22248,0.27396,1.2528,-12.63137
2700021.3845,188.0,2.73547,1.27297,0.25024,1.29733,-11.12125
2700021.9095,188.0,2.16054,1.3139,0.229,1.33371,-9.88668
2700022.5685,188.0,1.70952,1.34449,0.20504,1.36003,-8.67117
2700023.3965,188.0,1.35352,1.36962,0.18167,1.38162,-7.55591
2700024.4395,188.0,1.07079,1.39074,0.16208,1.40015,-6.64733
2700025.7535,188.0,0.84734,1.40748,0.14647,1.41508,-5.94134
2700027.4095,188.0,0.67072,1.42129,0.13495,1.42768,-5.42385
2700029.4985,188.0,0.53067,1.43168,0.12534,1.43716,-5.00317
2700032.1345,188.0,0.41976,1.44337,0.11952,1.44831,-4.73359
2700035.46651,188.0,0.33183,1.45541,0.11816,1.4602,-4.64147
2700039.67151,188.0,0.26261,1.46576,0.12227,1.47085,-4.76844
2700044.98051,188.0,0.20791,1.4744,0.12912,1.48004,-5.00505
2700051.68452,188.0,0.16452,1.48258,0.13739,1.48893,-5.29464
2700060.16052,188.0,0.13007,1.49414,0.14788,1.50144,-5.65216
2700070.85053,188.0,0.10309,1.50846,0.16372,1.51732,-6.1942
2700084.36454,188.0,0.08153,1.52447,0.18528,1.53569,-6.92953
2700101.46255,188.0,0.06443,1.54315,0.21188,1.55763,-7.81798
2700123.04856,188.0,0.05102,1.56558,0.23806,1.58357,-8.6461
2700150.29157,188.0,0.04042,1.60048,0.27373,1.62372,-9.70532
2700184.7866,188.0,0.03192,1.64225,0.32582,1.67426,-11.22152
2700228.33462,188.0,0.02528,1.67965,0.39067,1.72449,-13.09349
2700283.39965,188.0,0.01999,1.71231,0.45378,1.77142,-14.84288
2714140.54315,189.0,20004.453,0.31964,-0.02115,0.32033,3.78525
2714140.68615,189.0,15829.126,0.32541,-0.00275,0.32542,0.48502
2714140.82815,189.0,12516.703,0.33257,0.01228,0.33279,-2.11479
2714140.97015,189.0,9909.4424,0.34138,0.02548,0.34233,-4.26844
2714141.13415,189.0,7835.48,0.34911,0.03764,0.35114,-6.15334
2714141.33515,189.0,6217.2461,0.3586,0.04864,0.36189,-7.72361
2714141.57315,189.0,4905.291,0.36973,0.0565,0.37402,-8.68891
2714141.81215,189.0,3881.2737,0.3813,0.06593,0.38696,-9.81014
2714142.05015,189.0,3070.9827,0.3926,0.07411,0.39953,-10.68944
2714142.28815,189.0,2430.7778,0.40417,0.0823,0.41247,-11.50991
2714142.52615,189.0,1923.1537,0.41937,0.0879,0.42848,-11.83776
2714142.76415,189.0,1522.4358,0.43319,0.09569,0.44364,-12.45626
2714143.00215,189.0,1203.8446,0.44745,0.10136,0.45878,-12.76409
2714143.24115,189.0,952.86591,0.46245,0.10983,0.47532,-13.35985
2714143.47915,189.0,754.27557,0.48008,0.11499,0.49366,-13.47028
2714143.71615,189.0,596.71857,0.4985,0.12146,0.51308,-13.69366
2714143.95415,189.0,471.96338,0.51659,0.1276,0.53211,-13.8741
2714144.19315,189.0,373.20856,0.53687,0.13443,0.55344,-14.0571
2714144.43115,189.0,295.47278,0.55619,0.14009,0.57356,-14.13687
2714144.67015,189.0,233.87738,0.57901,0.14786,0.59759,-14.32493
2714144.90815,189.0,185.05922,0.60101,0.15571,0.62085,-14.52509
2714145.14415,189.0,146.35823,0.625,0.16091,0.64538,-14.4375
2714145.38015,189.0,115.77804,0.64929,0.16772,0.67061,-14.48347
2714145.61515,189.0,91.6721,0.6744,0.17363,0.69639,-14.43813
2714145.86016,189.0,72.51701,0.6996,0.1796,0.72228,-14.39835
2714146.08916,189.0,57.36816,0.72669,0.18669,0.75028,-14.40772
2714146.32616,189.0,45.3629,0.75376,0.194,0.77833,-14.43308
2714146.55816,189.0,35.93134,0.77905,0.20088,0.80453,-14.45899
2714146.80816,189.0,28.40909,0.80772,0.21135,0.83491,-14.66332
2714147.02316,189.0,22.48202,0.8364,0.22497,0.86613,-15.05483
2714147.28816,189.0,17.79613,0.86953,0.24148,0.90244,-15.5207
2714147.54016,189.0,14.06813,0.9052,0.25711,0.94101,-15.85673
2714147.75616,189.0,11.1448,0.9494,0.27247,0.98772,-16.013
2714148.02316,189.0,8.81772,0.99815,0.28988,1.03939,-16.19411
2714148.20116,189.0,6.97545,1.05956,0.2966,1.10029,-15.63846
2714148.42016,189.0,5.5173,1.10976,0.29406,1.14806,-14.84076
2714148.68916,189.0,4.36941,1.174,0.29008,1.20931,-13.87913
2714149.02416,189.0,3.45686,1.2242,0.27919,1.25563,-12.84733
2714149.44316,189.0,2.73547,1.27347,0.25312,1.29838,-11.24181
2714149.96816,189.0,2.16054,1.31585,0.23098,1.33597,-9.95604
2714150.62716,189.0,1.70952,1.34758,0.20784,1.36351,-8.76776
2714151.45516,189.0,1.35352,1.37259,0.18389,1.38486,-7.63049
2714152.49816,189.0,1.07079,1.39342,0.16342,1.40297,-6.68899
2714153.81216,189.0,0.84734,1.41054,0.14753,1.41824,-5.97089
2714155.46816,189.0,0.67072,1.42502,0.13562,1.43146,-5.43665
2714157.55716,189.0,0.53067,1.43577,0.12661,1.44134,-5.03956
2714160.19316,189.0,0.41976,1.44676,0.12067,1.45178,-4.76765
2714163.52517,189.0,0.33183,1.45872,0.11891,1.46356,-4.66024
2714167.73017,189.0,0.26261,1.47029,0.1221,1.47535,-4.74711
2714173.03817,189.0,0.20791,1.47967,0.12927,1.48531,-4.99285
2714179.74318,189.0,0.16452,1.48812,0.13889,1.49458,-5.33214
2714188.21918,189.0,0.13007,1.49815,0.1498,1.50562,-5.70989
2714198.90919,189.0,0.10309,1.51188,0.1643,1.52078,-6.20229
2714212.42319,189.0,0.08153,1.52908,0.18579,1.54033,-6.92778
2714229.5212,189.0,0.06443,1.54827,0.21274,1.56282,-7.82385
2714251.10722,189.0,0.05102,1.56892,0.24016,1.58719,-8.70308
2714278.35023,189.0,0.04042,1.60186,0.27311,1.62497,-9.67577
2714312.84625,189.0,0.03192,1.64632,0.32068,1.67726,-11.0224
2714356.39328,189.0,0.02528,1.68995,0.38479,1.73321,-12.82706
2714411.45831,189.0,0.01999,1.72693,0.45511,1.7859,-14.76399
2728251.14367,190.0,20004.453,0.31853,-0.02068,0.3192,3.71373
2728251.28667,190.0,15829.126,0.3242,-0.00224,0.3242,0.39531
2728251.42867,190.0,12516.703,0.33214,0.01347,0.33242,-2.32262
2728251.57067,190.0,9909.4424,0.33944,0.02673,0.34049,-4.50245
2728251.73468,190.0,7835.48,0.3501,0.03796,0.35215,-6.18744
2728251.93568,190.0,6217.2461,0.3579,0.04783,0.36108,-7.61227
2728252.17368,190.0,4905.291,0.36998,0.05685,0.37432,-8.73611
2728252.41268,190.0,3881.2737,0.3817,0.06628,0.38741,-9.85126
2728252.65068,190.0,3070.9827,0.39259,0.0742,0.39954,-10.70222
2728252.88868,190.0,2430.7778,0.4045,0.08015,0.41237,-11.20771
2728253.12668,190.0,1923.1537,0.41829,0.08788,0.42742,-11.86509
2728253.36468,190.0,1522.4358,0.43398,0.09515,0.44429,-12.36706
2728253.60268,190.0,1203.8446,0.44788,0.10206,0.45936,-12.83768
2728253.84168,190.0,952.86591,0.46314,0.10799,0.47556,-13.12532
2728254.07968,190.0,754.27557,0.48117,0.11477,0.49467,-13.41556
2728254.31668,190.0,596.71857,0.4988,0.1214,0.51336,-13.67946
2728254.55468,190.0,471.96338,0.51602,0.12675,0.53136,-13.80004
2728254.79368,190.0,373.20856,0.53563,0.13377,0.55208,-14.02284
2728255.03168,190.0,295.47278,0.55714,0.14111,0.57473,-14.21245
2728255.27068,190.0,233.87738,0.57867,0.14763,0.5972,-14.31187
2728255.50868,190.0,185.05922,0.59949,0.15534,0.61929,-14.52679
2728255.74468,190.0,146.35823,0.62388,0.16083,0.64428,-14.45529
2728255.98168,190.0,115.77804,0.64775,0.16721,0.66898,-14.4743
2728256.21568,190.0,91.6721,0.67398,0.17321,0.69588,-14.41264
2728256.46068,190.0,72.51701,0.69835,0.18018,0.72122,-14.46757
2728256.68968,190.0,57.36816,0.72722,0.1856,0.75053,-14.31717
2728256.92668,190.0,45.3629,0.75168,0.19337,0.77615,-14.42657
2728257.15868,190.0,35.93134,0.77893,0.20084,0.8044,-14.45842
2728257.40968,190.0,28.40909,0.8055,0.2116,0.83283,-14.71904
2728257.62368,190.0,22.48202,0.83392,0.22382,0.86343,-15.02359
2728257.88868,190.0,17.79613,0.86674,0.23993,0.89933,-15.47285
2728258.14068,190.0,14.06813,0.90578,0.2585,0.94195,-15.92807
2728258.35668,190.0,11.1448,0.95034,0.27503,0.98934,-16.14054
2728258.62468,190.0,8.81772,0.99904,0.28753,1.03959,-16.05631
2728258.80268,190.0,6.97545,1.05324,0.30183,1.09564,-15.99094
2728259.02068,190.0,5.5173,1.11478,0.29535,1.15324,-14.83905
2728259.28968,190.0,4.36941,1.16901,0.29501,1.20566,-14.16348
2728259.62468,190.0,3.45686,1.22515,0.2741,1.25543,-12.61122
2728260.04368,190.0,2.73547,1.27586,0.25738,1.30156,-11.40538
2728260.56868,190.0,2.16054,1.31482,0.23383,1.33545,-10.08431
2728261.22768,190.0,1.70952,1.34795,0.20715,1.36377,-8.73685
2728262.05668,190.0,1.35352,1.37528,0.18436,1.38759,-7.63528
2728263.09968,190.0,1.07079,1.39694,0.16598,1.40676,-6.77585
2728264.41368,190.0,0.84734,1.41274,0.15017,1.4207,-6.0674
2728266.06868,190.0,0.67072,1.42641,0.13762,1.43304,-5.51087
2728268.15768,190.0,0.53067,1.43843,0.12743,1.44406,-5.06256
2728270.79469,190.0,0.41976,1.44996,0.12175,1.45506,-4.79974
2728274.12569,190.0,0.33183,1.45995,0.12037,1.46491,-4.71328
2728278.33169,190.0,0.26261,1.4699,0.12191,1.47495,-4.74099
2728283.63969,190.0,0.20791,1.48088,0.12551,1.48619,-4.84434
2728290.3437,190.0,0.16452,1.49399,0.13402,1.49999,-5.1262
2728298.8207,190.0,0.13007,1.50864,0.14913,1.51599,-5.64551
2728309.51071,190.0,0.10309,1.52145,0.17005,1.53092,-6.37736
2728323.02472,190.0,0.08153,1.53263,0.19393,1.54485,-7.21138
2728340.12273,190.0,0.06443,1.54703,0.22076,1.56271,-8.12121
2728361.70874,190.0,0.05102,1.56846,0.24618,1.58766,-8.92022
2728388.95176,190.0,0.04042,1.59725,0.28131,1.62184,-9.98854
2728423.44678,190.0,0.03192,1.63,0.32396,1.66188,-11.24116
2728466.9948,190.0,0.02528,1.66915,0.3671,1.70904,-12.40364
2728522.05984,190.0,0.01999,1.72612,0.41519,1.77535,-13.52464
2742345.81428,191.0,20004.453,0.31926,-0.02088,0.31994,3.74221
2742345.95728,191.0,15829.126,0.32443,-0.00224,0.32444,0.39548
2742346.09928,191.0,12516.703,0.33526,0.0129,0.33551,-2.20391
2742346.24128,191.0,9909.4424,0.34009,0.02556,0.34105,-4.29891
2742346.40528,191.0,7835.48,0.35014,0.03792,0.35218,-6.1809
2742346.60628,191.0,6217.2461,0.35781,0.04724,0.36092,-7.52107
2742346.84428,191.0,4905.291,0.36851,0.05748,0.37296,-8.86608
2742347.08328,191.0,3881.2737,0.38073,0.06604,0.38641,-9.83982
2742347.32128,191.0,3070.9827,0.39286,0.07329,0.39964,-10.56751
2742347.55928,191.0,2430.7778,0.40414,0.08038,0.41206,-11.2486
2742347.79728,191.0,1923.1537,0.417,0.08785,0.42615,-11.89692
2742348.03528,191.0,1522.4358,0.43222,0.09451,0.44243,-12.33425
2742348.27328,191.0,1203.8446,0.44771,0.10147,0.45906,-12.76936
2742348.51228,191.0,952.86591,0.46295,0.1075,0.47527,-13.07283
2742348.75028,191.0,754.27557,0.48119,0.11432,0.49458,-13.36443
2742348.98728,191.0,596.71857,0.49793,0.12099,0.51242,-13.65728
2742349.22428,191.0,471.96338,0.51709,0.12824,0.53275,-13.92888
2742349.46328,191.0,373.20856,0.53652,0.13476,0.55318,-14.10012
2742349.70028,191.0,295.47278,0.5559,0.13974,0.5732,-14.10992
2742349.93928,191.0,233.87738,0.57835,0.14703,0.59674,-14.26389
2742350.17728,191.0,185.05922,0.60097,0.15297,0.62014,-14.28086
2742350.41328,191.0,146.35823,0.62337,0.16104,0.64384,-14.48499
2742350.65028,191.0,115.77804,0.64801,0.1662,0.66899,-14.38471
2742350.88428,191.0,91.6721,0.67263,0.17429,0.69485,-14.52701
2742351.13028,191.0,72.51701,0.69851,0.17902,0.72109,-14.37453
2742351.35928,191.0,57.36816,0.72541,0.18477,0.74857,-14.29044
2742351.59528,191.0,45.3629,0.75066,0.1925,0.77495,-14.38291
2742351.82828,191.0,35.93134,0.77674,0.20035,0.80216,-14.46327
2742352.07828,191.0,28.40909,0.8049,0.21167,0.83227,-14.73368
2742352.29328,191.0,22.48202,0.83436,0.22451,0.86404,-15.06063
2742352.55728,191.0,17.79613,0.86663,0.23962,0.89914,-15.4559
2742352.81028,191.0,14.06813,0.90458,0.25892,0.94091,-15.97279
2742353.02628,191.0,11.1448,0.94939,0.27543,0.98854,-16.17831
2742353.29328,191.0,8.81772,0.9991,0.2891,1.04009,-16.13806
2742353.47128,191.0,6.97545,1.05079,0.29946,1.09263,-15.90661
2742353.68928,191.0,5.5173,1.11552,0.29965,1.15506,-15.03591
2742353.95928,191.0,4.36941,1.16623,0.29557,1.2031,-14.22165
2742354.29428,191.0,3.45686,1.22591,0.27756,1.25694,-12.75726
2742354.71228,191.0,2.73547,1.27572,0.26066,1.30207,-11.54787
2742355.23728,191.0,2.16054,1.31522,0.2351,1.33607,-10.1349
2742355.89728,191.0,1.70952,1.34933,0.20949,1.3655,-8.82514
2742356.72528,191.0,1.35352,1.37673,0.18649,1.38931,-7.7144
2742357.76828,191.0,1.07079,1.39813,0.16736,1.40811,-6.82587
2742359.08228,191.0,0.84734,1.41354,0.15083,1.42156,-6.09073
2742360.73828,191.0,0.67072,1.42769,0.13825,1.43437,-5.53097
2742362.82629,191.0,0.53067,1.44027,0.12774,1.44592,-5.06841
2742365.46329,191.0,0.41976,1.45211,0.12261,1.45728,-4.82623
2742368.79529,191.0,0.33183,1.46214,0.12097,1.46714,-4.72975
2742373.00029,191.0,0.26261,1.47171,0.12192,1.47676,-4.73573
2742378.3083,191.0,0.20791,1.48317,0.12568,1.48848,-4.84362
2742385.0133,191.0,0.16452,1.49657,0.13521,1.50267,-5.16252
2742393.4893,191.0,0.13007,1.51026,0.15141,1.51783,-5.72509
2742404.17931,191.0,0.10309,1.5213,0.17161,1.53095,-6.43585
2742417.69332,191.0,0.08153,1.53216,0.19324,1.54429,-7.18821
2742434.79133,191.0,0.06443,1.54768,0.21816,1.56298,-8.02351
2742456.37834,191.0,0.05102,1.5713,0.24506,1.59029,-8.86445
2742483.62036,191.0,0.04042,1.59951,0.28142,1.62408,-9.97858
2742518.11638,191.0,0.03192,1.63142,0.32263,1.66301,-11.18654
2742561.6634,191.0,0.02528,1.67406,0.36444,1.71327,-12.28167
2742616.72844,191.0,0.01999,1.73595,0.41675,1.78527,-13.49955
2756455.27719,192.0,20004.453,0.3188,-0.02097,0.31949,3.76257
2756455.42019,192.0,15829.126,0.32571,-0.00303,0.32573,0.53266
2756455.56219,192.0,12516.703,0.33292,0.01374,0.33321,-2.36414
2756455.70419,192.0,9909.4424,0.33994,0.02632,0.34096,-4.42806
2756455.86819,192.0,7835.48,0.3493,0.03823,0.35138,-6.2466
2756456.06919,192.0,6217.2461,0.35958,0.04752,0.36271,-7.52793
2756456.30719,192.0,4905.291,0.36948,0.05778,0.37397,-8.88868
2756456.54619,192.0,3881.2737,0.38037,0.06648,0.38614,-9.9136
2756456.78419,192.0,3070.9827,0.39164,0.07268,0.39833,-10.51384
2756457.02219,192.0,2430.7778,0.4063,0.08102,0.4143,-11.27781
2756457.26019,192.0,1923.1537,0.41788,0.08805,0.42706,-11.89814
2756457.49819,192.0,1522.4358,0.43188,0.09518,0.44224,-12.42858
2756457.73619,192.0,1203.8446,0.4465,0.10107,0.45779,-12.7547
2756457.97519,192.0,952.86591,0.46262,0.10634,0.47469,-12.94502
2756458.21319,192.0,754.27557,0.47874,0.11288,0.49187,-13.26777
2756458.45019,192.0,596.71857,0.49709,0.11968,0.51129,-13.53751
2756458.68819,192.0,471.96338,0.51569,0.1278,0.53129,-13.91874
2756458.92719,192.0,373.20856,0.53558,0.13312,0.55188,-13.95854
2756459.16419,192.0,295.47278,0.55546,0.13916,0.57262,-14.06473
2756459.40419,192.0,233.87738,0.57795,0.14622,0.59616,-14.19777
2756459.64219,192.0,185.05922,0.60104,0.15432,0.62054,-14.40003
2756459.87819,192.0,146.35823,0.62355,0.16019,0.6438,-14.4077
2756460.11419,192.0,115.77804,0.64676,0.16754,0.66811,-14.52327
2756460.34819,192.0,91.6721,0.67194,0.17312,0.69389,-14.44722
2756460.59419,192.0,72.51701,0.69892,0.17817,0.72127,-14.30117
2756460.82319,192.0,57.36816,0.72406,0.1852,0.74737,-14.34754
2756461.06019,192.0,45.3629,0.75011,0.18971,0.77373,-14.19285
2756461.29219,192.0,35.93134,0.77672,0.20045,0.80217,-14.4706
2756461.54219,192.0,28.40909,0.80289,0.2103,0.82997,-14.67805
2756461.75719,192.0,22.48202,0.83251,0.22464,0.86228,-15.10074
2756462.02219,192.0,17.79613,0.8638,0.23959,0.89641,-15.50218
2756462.27419,192.0,14.06813,0.9012,0.25607,0.93687,-15.86192
2756462.49019,192.0,11.1448,0.9441,0.27237,0.98261,-16.09239
2756462.75719,192.0,8.81772,0.99326,0.28913,1.03448,-16.23019
2756462.93519,192.0,6.97545,1.05354,0.29948,1.09528,-15.86819
2756463.15419,192.0,5.5173,1.10806,0.29561,1.14682,-14.93753
2756463.42319,192.0,4.36941,1.1705,0.29602,1.20735,-14.19244
2756463.75819,192.0,3.45686,1.22014,0.28117,1.25212,-12.9768
2756464.1772,192.0,2.73547,1.27335,0.25787,1.2992,-11.44812
2756464.7022,192.0,2.16054,1.31581,0.23541,1.33671,-10.14358
2756465.3612,192.0,1.70952,1.34729,0.21114,1.36374,-8.90657
2756466.1892,192.0,1.35352,1.3744,0.18728,1.3871,-7.75957
2756467.2322,192.0,1.07079,1.39696,0.16655,1.40686,-6.79878
2756468.5462,192.0,0.84734,1.41399,0.15089,1.42202,-6.09101
2756470.2022,192.0,0.67072,1.42836,0.13883,1.43509,-5.55157
2756472.2912,192.0,0.53067,1.43878,0.12943,1.44459,-5.14033
2756474.9272,192.0,0.41976,1.44976,0.12285,1.45496,-4.84343
2756478.2592,192.0,0.33183,1.4608,0.1207,1.46578,-4.72327
2756482.46421,192.0,0.26261,1.47111,0.12254,1.47621,-4.76146
2756487.77321,192.0,0.20791,1.48139,0.12752,1.48687,-4.91991
2756494.47721,192.0,0.16452,1.49243,0.1345,1.49848,-5.14958
2756502.95422,192.0,0.13007,1.50708,0.1464,1.51417,-5.54851
2756513.64422,192.0,0.10309,1.52355,0.166,1.53257,-6.21812
2756527.15723,192.0,0.08153,1.53868,0.19311,1.55075,-7.15334
2756544.25424,192.0,0.06443,1.5538,0.22483,1.56998,-8.23328
2756565.84126,192.0,0.05102,1.56827,0.25285,1.58852,-9.1588
2756593.08327,192.0,0.04042,1.59384,0.28437,1.61901,-10.11623
2756627.57929,192.0,0.03192,1.62842,0.32538,1.66061,-11.29969
2756671.12732,192.0,0.02528,1.66665,0.37257,1.70779,-12.60086
2756726.19235,192.0,0.01999,1.71389,0.42101,1.76484,-13.80107
2770551.5346,193.0,20004.453,0.31814,-0.02126,0.31885,3.82284
2770551.6776,193.0,15829.126,0.32413,-0.00162,0.32413,0.28654
2770551.8196,193.0,12516.703,0.33136,0.01351,0.33164,-2.33517
2770551.9616,193.0,9909.4424,0.34036,0.02673,0.34141,-4.49104
2770552.1256,193.0,7835.48,0.34958,0.03788,0.35163,-6.18402
2770552.3266,193.0,6217.2461,0.35923,0.04722,0.36232,-7.4889
2770552.5646,193.0,4905.291,0.36979,0.05683,0.37413,-8.73638
2770552.8026,193.0,3881.2737,0.38061,0.06418,0.38599,-9.57124
2770553.0406,193.0,3070.9827,0.39213,0.07225,0.39873,-10.43961
2770553.2786,193.0,2430.7778,0.40429,0.08063,0.41225,-11.27876
2770553.5176,193.0,1923.1537,0.41873,0.0867,0.42762,-11.69796
2770553.75461,193.0,1522.4358,0.43221,0.09367,0.44224,-12.22879
2770553.99361,193.0,1203.8446,0.44689,0.10067,0.45809,-12.69494
2770554.23161,193.0,952.86591,0.46195,0.107,0.47418,-13.04118
2770554.47061,193.0,754.27557,0.47987,0.11366,0.49314,-13.32484
2770554.70761,193.0,596.71857,0.49664,0.11944,0.5108,-13.52221
2770554.94461,193.0,471.96338,0.51548,0.12603,0.53067,-13.73912
2770555.18361,193.0,373.20856,0.53449,0.1326,0.55069,-13.93355
2770555.42161,193.0,295.47278,0.5543,0.13936,0.57155,-14.11264
2770555.66061,193.0,233.87738,0.57481,0.14597,0.59305,-14.24879
2770555.89861,193.0,185.05922,0.59844,0.15285,0.61765,-14.32821
2770556.13461,193.0,146.35823,0.62129,0.15824,0.64112,-14.28909
2770556.37161,193.0,115.77804,0.64524,0.16532,0.66608,-14.3708
2770556.60561,193.0,91.6721,0.67037,0.16991,0.69157,-14.22269
2770556.85161,193.0,72.51701,0.69496,0.17678,0.71709,-14.27226
2770557.08061,193.0,57.36816,0.72214,0.18399,0.74521,-14.29421
2770557.31661,193.0,45.3629,0.74608,0.19056,0.77003,-14.32802
2770557.54961,193.0,35.93134,0.77204,0.19746,0.79689,-14.34662
2770557.79961,193.0,28.40909,0.8002,0.20918,0.82709,-14.64956
2770558.01361,193.0,22.48202,0.82921,0.22229,0.85849,-15.00664
2770558.27861,193.0,17.79613,0.86046,0.23762,0.89267,-15.43798
2770558.53161,193.0,14.06813,0.89693,0.25695,0.93301,-15.98567
2770558.74761,193.0,11.1448,0.94221,0.27494,0.9815,-16.26743
2770559.01461,193.0,8.81772,0.99261,0.28839,1.03366,-16.20074
2770559.19261,193.0,6.97545,1.04278,0.29541,1.08382,-15.81681
2770559.41061,193.0,5.5173,1.10534,0.30044,1.14544,-15.20619
2770559.67961,193.0,4.36941,1.15944,0.29158,1.19554,-14.11639
2770560.01561,193.0,3.45686,1.21961,0.27821,1.25094,-12.84983
2770560.43361,193.0,2.73547,1.26662,0.25985,1.293,-11.59338
2770560.95861,193.0,2.16054,1.3071,0.23343,1.32778,-10.12543
2770561.61861,193.0,1.70952,1.34174,0.20901,1.35792,-8.85424
2770562.44661,193.0,1.35352,1.36872,0.18625,1.38133,-7.74891
2770563.48961,193.0,1.07079,1.38913,0.16661,1.39908,-6.83943
2770564.80361,193.0,0.84734,1.40535,0.14932,1.41326,-6.06494
2770566.45861,193.0,0.67072,1.41968,0.13644,1.42622,-5.48945
2770568.54761,193.0,0.53067,1.43342,0.12739,1.43907,-5.07846
2770571.18462,193.0,0.41976,1.44426,0.12386,1.44956,-4.90186
2770574.51562,193.0,0.33183,1.4532,0.12266,1.45836,-4.82468
2770578.72162,193.0,0.26261,1.4624,0.1233,1.46759,-4.81959
2770584.02962,193.0,0.20791,1.47291,0.12693,1.47836,-4.9252
2770590.73363,193.0,0.16452,1.48425,0.13537,1.49041,-5.21135
2770599.21063,193.0,0.13007,1.49656,0.14836,1.50389,-5.66142
2770609.90064,193.0,0.10309,1.5094,0.16369,1.51825,-6.18929
2770623.41465,193.0,0.08153,1.52755,0.18258,1.53842,-6.81597
2770640.51266,193.0,0.06443,1.55117,0.20966,1.56528,-7.69755
2770662.09867,193.0,0.05102,1.58017,0.24795,1.5995,-8.91784
2770689.34169,193.0,0.04042,1.60427,0.29561,1.63127,-10.44043
2770723.83671,193.0,0.03192,1.62742,0.34326,1.66323,-11.91028
2770767.38473,193.0,0.02528,1.65918,0.38603,1.70349,-13.09769
2770822.44977,193.0,0.01999,1.70694,0.43359,1.76115,-14.25263
2784622.50842,194.0,20004.453,0.31956,-0.0207,0.32023,3.70557
2784622.65142,194.0,15829.126,0.32624,-0.00263,0.32625,0.46111
2784622.79342,194.0,12516.703,0.33343,0.01338,0.3337,-2.29788
2784622.93542,194.0,9909.4424,0.34078,0.02564,0.34174,-4.30253
2784623.09942,194.0,7835.48,0.35034,0.03841,0.35244,-6.25714
2784623.30042,194.0,6217.2461,0.36014,0.04853,0.3634,-7.67431
2784623.53842,194.0,4905.291,0.37166,0.05736,0.37606,-8.77341
2784623.77642,194.0,3881.2737,0.38104,0.06603,0.38672,-9.83153
2784624.01442,194.0,3070.9827,0.39289,0.07172,0.39938,-10.3445
2784624.25242,194.0,2430.7778,0.40585,0.08088,0.41383,-11.27079
2784624.49142,194.0,1923.1537,0.41961,0.08792,0.42872,-11.83336
2784624.72942,194.0,1522.4358,0.43341,0.094,0.44349,-12.23733
2784624.96742,194.0,1203.8446,0.44751,0.10168,0.45891,-12.80078
2784625.20542,194.0,952.86591,0.46222,0.10705,0.47445,-13.03955
2784625.44442,194.0,754.27557,0.48122,0.11543,0.49487,-13.48841
2784625.68142,194.0,596.71857,0.49781,0.12064,0.51222,-13.62204
2784625.91842,194.0,471.96338,0.51542,0.12549,0.53047,-13.68393
2784626.15842,194.0,373.20856,0.53558,0.1332,0.5519,-13.96625
2784626.39542,194.0,295.47278,0.55511,0.14054,0.57262,-14.20707
2784626.63442,194.0,233.87738,0.57551,0.14637,0.59383,-14.26946
2784626.87242,194.0,185.05922,0.60042,0.15224,0.61942,-14.22794
2784627.10942,194.0,146.35823,0.62314,0.15805,0.64287,-14.23244
2784627.34543,194.0,115.77804,0.64756,0.16491,0.66823,-14.28708
2784627.57943,194.0,91.6721,0.67254,0.17176,0.69413,-14.32649
2784627.82543,194.0,72.51701,0.6977,0.17835,0.72014,-14.33934
2784628.05443,194.0,57.36816,0.72335,0.18396,0.74638,-14.26877
2784628.29043,194.0,45.3629,0.7498,0.19285,0.7742,-14.42435
2784628.52343,194.0,35.93134,0.77526,0.19973,0.80058,-14.44675
2784628.77343,194.0,28.40909,0.80217,0.21092,0.82943,-14.73166
2784628.98843,194.0,22.48202,0.83116,0.22469,0.86099,-15.12716
2784629.25243,194.0,17.79613,0.86372,0.23973,0.89638,-15.51191
2784629.50543,194.0,14.06813,0.89942,0.26008,0.93627,-16.12769
2784629.72143,194.0,11.1448,0.94212,0.27816,0.98233,-16.44914
2784629.98843,194.0,8.81772,0.99561,0.29323,1.03789,-16.41103
2784630.16643,194.0,6.97545,1.04751,0.29802,1.08908,-15.88143
2784630.38443,194.0,5.5173,1.11032,0.30622,1.15177,-15.41874
2784630.65443,194.0,4.36941,1.16477,0.29531,1.20163,-14.22664
2784630.98943,194.0,3.45686,1.22682,0.28426,1.25932,-13.04572
2784631.40743,194.0,2.73547,1.27328,0.26564,1.30069,-11.78453
2784631.93343,194.0,2.16054,1.31652,0.23874,1.33799,-10.27842
2784632.59243,194.0,1.70952,1.35323,0.21426,1.37009,-8.99727
2784633.42043,194.0,1.35352,1.37987,0.19182,1.39314,-7.91435
2784634.46343,194.0,1.07079,1.40061,0.17141,1.41106,-6.97719
2784635.77743,194.0,0.84734,1.41808,0.15368,1.42639,-6.1852
2784637.43343,194.0,0.67072,1.43318,0.13951,1.43996,-5.55988
2784639.52143,194.0,0.53067,1.44595,0.12991,1.45178,-5.13378
2784642.15843,194.0,0.41976,1.45632,0.12481,1.46166,-4.8984
2784645.48944,194.0,0.33183,1.46708,0.12219,1.47216,-4.76111
2784649.69544,194.0,0.26261,1.47823,0.12255,1.4833,-4.7393
2784655.00344,194.0,0.20791,1.49102,0.12775,1.49649,-4.8972
2784661.70845,194.0,0.16452,1.5034,0.13924,1.50983,-5.29159
2784670.18445,194.0,0.13007,1.51342,0.15478,1.52132,-5.83957
2784680.87446,194.0,0.10309,1.5233,0.17136,1.53291,-6.4182
2784694.38847,194.0,0.08153,1.53712,0.19024,1.54884,-7.0552
2784711.48648,194.0,0.06443,1.55622,0.21469,1.57096,-7.85458
2784733.07249,194.0,0.05102,1.58049,0.24589,1.5995,-8.84297
2784760.3155,194.0,0.04042,1.6069,0.28152,1.63137,-9.9369
2784794.81152,194.0,0.03192,1.64208,0.31938,1.67285,-11.00639
2784838.35855,194.0,0.02528,1.69265,0.36487,1.73153,-12.16458
2784893.42358,194.0,0.01999,1.75506,0.43118,1.80725,-13.80307
2798670.28326,195.0,20004.453,0.32113,-0.0208,0.3218,3.70618
2798670.42626,195.0,15829.126,0.3257,-0.00267,0.32571,0.46987
2798670.56826,195.0,12516.703,0.33438,0.01381,0.33467,-2.36423
2798670.71026,195.0,9909.4424,0.34201,0.02446,0.34289,-4.09051
2798670.87426,195.0,7835.48,0.35085,0.03872,0.35298,-6.29714
2798671.07526,195.0,6217.2461,0.35978,0.04715,0.36286,-7.46563
2798671.31326,195.0,4905.291,0.37019,0.05545,0.37432,-8.51915
2798671.55226,195.0,3881.2737,0.38207,0.06484,0.38753,-9.63178
2798671.78926,195.0,3070.9827,0.39384,0.07247,0.40046,-10.42605
2798672.02827,195.0,2430.7778,0.40583,0.07978,0.41359,-11.12194
2798672.26627,195.0,1923.1537,0.41895,0.08716,0.42792,-11.75242
2798672.50427,195.0,1522.4358,0.43328,0.09462,0.44349,-12.31829
2798672.74227,195.0,1203.8446,0.44815,0.10031,0.45924,-12.61615
2798672.98027,195.0,952.86591,0.46372,0.10666,0.47583,-12.95334
2798673.21927,195.0,754.27557,0.47956,0.11321,0.49275,-13.2828
2798673.45627,195.0,596.71857,0.4981,0.12031,0.51242,-13.57894
2798673.69327,195.0,471.96338,0.51517,0.12659,0.53049,-13.80599
2798673.93327,195.0,373.20856,0.5352,0.13331,0.55155,-13.98659
2798674.17027,195.0,295.47278,0.55632,0.13866,0.57334,-13.99498
2798674.40927,195.0,233.87738,0.57782,0.14588,0.59595,-14.16928
2798674.64727,195.0,185.05922,0.59932,0.15311,0.61857,-14.33142
2798674.88327,195.0,146.35823,0.6225,0.15924,0.64255,-14.34901
2798675.12027,195.0,115.77804,0.64791,0.16582,0.66879,-14.35568
2798675.35427,195.0,91.6721,0.67174,0.17143,0.69327,-14.31661
2798675.60027,195.0,72.51701,0.69815,0.1771,0.72026,-14.23418
2798675.82927,195.0,57.36816,0.7234,0.18417,0.74647,-14.28344
2798676.06527,195.0,45.3629,0.75167,0.1914,0.77565,-14.28599
2798676.29827,195.0,35.93134,0.77543,0.19963,0.80071,-14.43677
2798676.54827,195.0,28.40909,0.80196,0.21061,0.82916,-14.71483
2798676.76227,195.0,22.48202,0.83195,0.22409,0.8616,-15.07507
2798677.02727,195.0,17.79613,0.86252,0.23927,0.8951,-15.50463
2798677.27927,195.0,14.06813,0.90068,0.25683,0.93658,-15.91568
2798677.49627,195.0,11.1448,0.94416,0.27449,0.98325,-16.21065
2798677.76327,195.0,8.81772,0.99123,0.29209,1.03337,-16.419
2798677.94127,195.0,6.97545,1.05003,0.30747,1.09412,-16.3212
2798678.15927,195.0,5.5173,1.11005,0.30124,1.1502,-15.1832
2798678.42827,195.0,4.36941,1.1684,0.30333,1.20713,-14.55336
2798678.76427,195.0,3.45686,1.22322,0.28481,1.25594,-13.107
2798679.18227,195.0,2.73547,1.27914,0.26635,1.30657,-11.76221
2798679.70727,195.0,2.16054,1.32116,0.24408,1.34351,-10.46725
2798680.36727,195.0,1.70952,1.35411,0.21686,1.37137,-9.09849
2798681.19527,195.0,1.35352,1.38287,0.19288,1.39626,-7.94042
2798682.23827,195.0,1.07079,1.40632,0.17256,1.41686,-6.99538
2798683.55227,195.0,0.84734,1.42284,0.15513,1.43127,-6.22232
2798685.20827,195.0,0.67072,1.43814,0.14232,1.44516,-5.65171
2798687.29627,195.0,0.53067,1.45001,0.13093,1.45591,-5.15948
2798689.93328,195.0,0.41976,1.4631,0.12498,1.46843,-4.88256
2798693.26428,195.0,0.33183,1.47435,0.12412,1.47956,-4.81229
2798697.47028,195.0,0.26261,1.4836,0.12694,1.48902,-4.89052
2798702.77828,195.0,0.20791,1.49184,0.13178,1.49765,-5.04807
2798709.48329,195.0,0.16452,1.50174,0.13865,1.50813,-5.27502
2798717.95929,195.0,0.13007,1.51456,0.14973,1.52194,-5.64583
2798728.6493,195.0,0.10309,1.52878,0.16637,1.5378,-6.21073
2798742.16331,195.0,0.08153,1.5441,0.18698,1.55538,-6.90461
2798759.26132,195.0,0.06443,1.56356,0.2135,1.57807,-7.77543
2798780.84733,195.0,0.05102,1.59122,0.24029,1.60927,-8.58718
2798808.09035,195.0,0.04042,1.62767,0.28275,1.65205,-9.85489
2798842.58637,195.0,0.03192,1.66308,0.34022,1.69753,-11.56156
2798886.13339,195.0,0.02528,1.69141,0.40052,1.73819,-13.32208
2798941.19843,195.0,0.01999,1.72449,0.45409,1.78327,-14.75201
2812676.72879,196.0,20004.453,0.31923,-0.02239,0.32001,4.01283
2812676.87179,196.0,15829.126,0.32501,-0.00232,0.32502,0.40933
2812677.01379,196.0,12516.703,0.33247,0.01259,0.33271,-2.1692
2812677.15579,196.0,9909.4424,0.34112,0.02552,0.34208,-4.27896
2812677.31979,196.0,7835.48,0.35096,0.03616,0.35281,-5.88214
2812677.52079,196.0,6217.2461,0.35917,0.04696,0.36222,-7.44838
2812677.75879,196.0,4905.291,0.37115,0.05738,0.37556,-8.78767
2812677.99679,196.0,3881.2737,0.38168,0.0642,0.38704,-9.54858
2812678.23479,196.0,3070.9827,0.39349,0.07425,0.40043,-10.68574
2812678.47279,196.0,2430.7778,0.40634,0.07949,0.41404,-11.06814
2812678.71079,196.0,1923.1537,0.41925,0.08734,0.42825,-11.76769
2812678.94879,196.0,1522.4358,0.43344,0.09465,0.44366,-12.31866
2812679.18679,196.0,1203.8446,0.44779,0.09962,0.45874,-12.5424
2812679.42579,196.0,952.86591,0.46353,0.10703,0.47573,-13.00135
2812679.66379,196.0,754.27557,0.47957,0.1143,0.493,-13.40515
2812679.90179,196.0,596.71857,0.49722,0.12021,0.51154,-13.59121
2812680.13879,196.0,471.96338,0.51622,0.12608,0.5314,-13.72507
2812680.37779,196.0,373.20856,0.53579,0.13272,0.55198,-13.9131
2812680.61579,196.0,295.47278,0.55504,0.13905,0.57219,-14.06452
2812680.85479,196.0,233.87738,0.57712,0.14618,0.59534,-14.21398
2812681.09279,196.0,185.05922,0.59921,0.15263,0.61834,-14.29042
2812681.32879,196.0,146.35823,0.62302,0.15893,0.64297,-14.31076
2812681.56579,196.0,115.77804,0.64623,0.16462,0.66687,-14.29128
2812681.79979,196.0,91.6721,0.67165,0.17108,0.6931,-14.29052
2812682.04479,196.0,72.51701,0.69657,0.1786,0.7191,-14.38093
2812682.27379,196.0,57.36816,0.72345,0.18332,0.74632,-14.21958
2812682.51079,196.0,45.3629,0.74954,0.19164,0.77365,-14.34174
2812682.74279,196.0,35.93134,0.77466,0.19981,0.80001,-14.46351
2812682.99379,196.0,28.40909,0.80186,0.20915,0.82869,-14.61899
2812683.20779,196.0,22.48202,0.83197,0.22411,0.86163,-15.07605
2812683.47279,196.0,17.79613,0.86148,0.24023,0.89435,-15.58147
2812683.72479,196.0,14.06813,0.89933,0.25791,0.93558,-16.00159
2812683.94079,196.0,11.1448,0.94372,0.27594,0.98323,-16.29887
2812684.20879,196.0,8.81772,0.99117,0.29213,1.03332,-16.42224
2812684.38679,196.0,6.97545,1.04728,0.30756,1.09151,-16.366
2812684.60479,196.0,5.5173,1.10981,0.30309,1.15046,-15.27493
2812684.87379,196.0,4.36941,1.16626,0.30522,1.20553,-14.66594
2812685.20879,196.0,3.45686,1.22357,0.28624,1.25661,-13.1669
2812685.62779,196.0,2.73547,1.2783,0.26857,1.30621,-11.86501
2812686.15279,196.0,2.16054,1.31933,0.24575,1.34202,-10.55152
2812686.81179,196.0,1.70952,1.35635,0.21832,1.37381,-9.1439
2812687.64079,196.0,1.35352,1.38586,0.19432,1.39942,-7.98191
2812688.68379,196.0,1.07079,1.40832,0.17415,1.41904,-7.04939
2812689.99679,196.0,0.84734,1.42522,0.15716,1.43386,-6.29259
2812691.65279,196.0,0.67072,1.43938,0.143,1.44647,-5.67379
2812693.7418,196.0,0.53067,1.45216,0.13219,1.45816,-5.20124
2812696.3778,196.0,0.41976,1.46401,0.12589,1.46942,-4.91482
2812699.7098,196.0,0.33183,1.47455,0.12425,1.47977,-4.81642
2812703.9158,196.0,0.26261,1.48447,0.12501,1.48972,-4.81366
2812709.2238,196.0,0.20791,1.49567,0.1284,1.50117,-4.90674
2812715.92781,196.0,0.16452,1.50896,0.13629,1.5151,-5.16096
2812724.40481,196.0,0.13007,1.52411,0.15139,1.53161,-5.67255
2812735.09482,196.0,0.10309,1.53687,0.17302,1.54658,-6.42339
2812748.60883,196.0,0.08153,1.54761,0.19683,1.56008,-7.24823
2812765.70684,196.0,0.06443,1.5618,0.22322,1.57767,-8.13375
2812787.29285,196.0,0.05102,1.58374,0.24847,1.60311,-8.91622
2812814.53587,196.0,0.04042,1.61245,0.2837,1.63722,-9.97867
2812849.03089,196.0,0.03192,1.64546,0.32677,1.67759,-11.2321
2812892.57891,196.0,0.02528,1.6855,0.37002,1.72563,-12.38179
2812947.64395,196.0,0.01999,1.74407,0.41824,1.79352,-13.48515
2826677.45626,197.0,20004.453,0.32006,-0.0206,0.32072,3.68209
2826677.59926,197.0,15829.126,0.32594,-0.00234,0.32595,0.41062
2826677.74126,197.0,12516.703,0.33237,0.01346,0.33264,-2.31871
2826677.88326,197.0,9909.4424,0.34137,0.0261,0.34236,-4.37146
2826678.04727,197.0,7835.48,0.35124,0.0371,0.35319,-6.03016
2826678.24827,197.0,6217.2461,0.35962,0.04901,0.36295,-7.7604
2826678.48627,197.0,4905.291,0.37002,0.05659,0.37432,-8.6948
2826678.72427,197.0,3881.2737,0.38202,0.06548,0.3876,-9.7259
2826678.96227,197.0,3070.9827,0.39306,0.07265,0.39971,-10.47204
2826679.20027,197.0,2430.7778,0.40498,0.08184,0.41317,-11.42525
2826679.43927,197.0,1923.1537,0.42049,0.08573,0.42914,-11.52384
2826679.67627,197.0,1522.4358,0.43292,0.09293,0.44278,-12.11465
2826679.91527,197.0,1203.8446,0.44979,0.0999,0.46075,-12.52181
2826680.15327,197.0,952.86591,0.46422,0.10565,0.47609,-12.82148
2826680.39227,197.0,754.27557,0.48019,0.11265,0.49322,-13.20239
2826680.62927,197.0,596.71857,0.49845,0.11904,0.51247,-13.43136
2826680.86627,197.0,471.96338,0.5169,0.12618,0.53208,-13.71771
2826681.10627,197.0,373.20856,0.5365,0.13206,0.55251,-13.8282
2826681.34327,197.0,295.47278,0.55702,0.13828,0.57393,-13.94176
2826681.58327,197.0,233.87738,0.57687,0.14622,0.59512,-14.22273
2826681.82127,197.0,185.05922,0.59952,0.15318,0.61878,-14.33235
2826682.05727,197.0,146.35823,0.62275,0.15794,0.64246,-14.23103
2826682.29327,197.0,115.77804,0.64768,0.1656,0.66852,-14.34192
2826682.52727,197.0,91.6721,0.67169,0.17064,0.69303,-14.25391
2826682.77327,197.0,72.51701,0.69749,0.17674,0.71953,-14.21906
2826683.00227,197.0,57.36816,0.72274,0.18377,0.74574,-14.26598
2826683.23927,197.0,45.3629,0.74949,0.19235,0.77378,-14.39387
2826683.47127,197.0,35.93134,0.77371,0.19966,0.79906,-14.46978
2826683.72127,197.0,28.40909,0.80115,0.20985,0.82817,-14.67791
2826683.93627,197.0,22.48202,0.82979,0.22332,0.85932,-15.06325
2826684.20127,197.0,17.79613,0.8615,0.23889,0.89401,-15.49846
2826684.45327,197.0,14.06813,0.89834,0.25927,0.93501,-16.09859
2826684.66927,197.0,11.1448,0.94321,0.27812,0.98336,-16.42908
2826684.93627,197.0,8.81772,0.99213,0.29154,1.03407,-16.3755
2826685.11427,197.0,6.97545,1.0463,0.30856,1.09085,-16.43096
2826685.33227,197.0,5.5173,1.11109,0.30498,1.15219,-15.34912
2826685.60227,197.0,4.36941,1.16674,0.30699,1.20645,-14.74124
2826685.93727,197.0,3.45686,1.22584,0.28937,1.25954,-13.28206
2826686.35627,197.0,2.73547,1.27984,0.27116,1.30825,-11.96243
2826686.88127,197.0,2.16054,1.32234,0.24788,1.34537,-10.61724
2826687.54027,197.0,1.70952,1.35768,0.2196,1.37533,-9.18765
2826688.36827,197.0,1.35352,1.38807,0.1956,1.40179,-8.02081
2826689.41127,197.0,1.07079,1.41157,0.17529,1.42241,-7.07864
2826690.72527,197.0,0.84734,1.42856,0.15799,1.43727,-6.31105
2826692.38127,197.0,0.67072,1.44347,0.14372,1.45061,-5.68602
2826694.46927,197.0,0.53067,1.45659,0.13246,1.4626,-5.19622
2826697.10628,197.0,0.41976,1.46901,0.12704,1.4745,-4.94266
2826700.43828,197.0,0.33183,1.48034,0.12624,1.48571,-4.8743
2826704.64328,197.0,0.26261,1.48915,0.12803,1.49464,-4.91412
2826709.95228,197.0,0.20791,1.4975,0.1322,1.50332,-5.04515
2826716.65629,197.0,0.16452,1.50888,0.13876,1.51525,-5.25435
2826725.13329,197.0,0.13007,1.52195,0.15055,1.52937,-5.64922
2826735.8233,197.0,0.10309,1.53556,0.16736,1.54465,-6.22002
2826749.33731,197.0,0.08153,1.55087,0.18759,1.56217,-6.89695
