Repository: SebaVillagra00/ICM2985-SOH-IPRE

## Data University of Cambridge (EIS Cambridge)
Data publicada en "Identifying degradation patterns of lithium ion batteries from impedance spectroscopy using machine learning" (Zhang, Tang, Zhang, Wang, Stimming & Lee, 2020) https://www.nature.com/articles/s41467-020-15235-7.

Carpeta contiene:
* Paper de Nature Comunications (IF: 16.6).
* Data frames para IOS.
* Data frames para Windows.

Cada Data frame está contenido en un archivo .txt con las siguientes columnas:
* time/s: tiempo en que se mide la muestra.
* cycle number: ciclo de carga de la batería.
* freq/Hz: frecuencia de la señal de input.
* Re(Z)/Ohm: Parte resistiva de la impedancia.
* Im(Z)/Ohm: Parte reactiva de la impedancia.

File: EIS Cambridge/csvEIS/EIS_state_II_35C02.csv (part 19 of 29)
time/s,cycle number,freq/Hz,Re(Z)/Ohm,-Im(Z)/Ohm,|Z|/Ohm,Phase(Z)/deg
2977176.26405,198.0,0.02528,1.18948,0.50294,1.29144,-22.91988
2977231.32908,198.0,0.01999,1.04237,0.3929,1.11396,-20.65292
2991266.10085,199.0,20004.453,0.46906,-0.00767,0.46913,0.93651
2991266.24385,199.0,15829.126,0.47815,0.00642,0.4782,-0.76941
2991266.38585,199.0,12516.703,0.48724,0.01777,0.48756,-2.08829
2991266.52785,199.0,9909.4424,0.49758,0.02677,0.4983,-3.07909
2991266.69185,199.0,7835.48,0.50556,0.03385,0.50669,-3.83006
2991266.89285,199.0,6217.2461,0.51366,0.03924,0.51516,-4.36851
2991267.13085,199.0,4905.291,0.52206,0.04559,0.52405,-4.99076
2991267.36985,199.0,3881.2737,0.53158,0.0512,0.53404,-5.50112
2991267.60785,199.0,3070.9827,0.53986,0.05428,0.54258,-5.74149
2991267.84585,199.0,2430.7778,0.55094,0.05965,0.55416,-6.17978
2991268.08385,199.0,1923.1537,0.56027,0.0619,0.56367,-6.30429
2991268.32185,199.0,1522.4358,0.56777,0.06636,0.57163,-6.66659
2991268.55985,199.0,1203.8446,0.57911,0.0705,0.58339,-6.94091
2991268.79785,199.0,952.86591,0.58974,0.07337,0.59428,-7.09202
2991269.03685,199.0,754.27557,0.60125,0.07747,0.60622,-7.34209
2991269.27385,199.0,596.71857,0.61343,0.08075,0.61872,-7.49908
2991269.51185,199.0,471.96338,0.62634,0.0854,0.63214,-7.76412
2991269.75085,199.0,373.20856,0.63784,0.08869,0.64398,-7.9161
2991269.98785,199.0,295.47278,0.65294,0.09352,0.6596,-8.15075
2991270.22785,199.0,233.87738,0.66504,0.09819,0.67225,-8.39894
2991270.46585,199.0,185.05922,0.67907,0.10246,0.68675,-8.58063
2991270.70185,199.0,146.35823,0.69281,0.107,0.70103,-8.77954
2991270.93785,199.0,115.77804,0.70589,0.1136,0.71497,-9.14235
2991271.17285,199.0,91.6721,0.72344,0.12018,0.73335,-9.43231
2991271.41785,199.0,72.51701,0.7389,0.12777,0.74987,-9.81059
2991271.64685,199.0,57.36816,0.75796,0.13564,0.77,-10.14573
2991271.88385,199.0,45.3629,0.77719,0.14367,0.79036,-10.47298
2991272.11585,199.0,35.93134,0.79359,0.16174,0.8099,-11.51987
2991272.36585,199.0,28.40909,0.81433,0.17216,0.83233,-11.93705
2991272.58085,199.0,22.48202,0.84245,0.18908,0.86341,-12.64954
2991272.84585,199.0,17.79613,0.87976,0.20779,0.90397,-13.28923
2991273.09785,199.0,14.06813,0.92353,0.20894,0.94687,-12.74809
2991273.31386,199.0,11.1448,0.9551,0.22656,0.98161,-13.34452
2991273.58086,199.0,8.81772,1.0044,0.21098,1.02632,-11.86281
2991273.75986,199.0,6.97545,1.06309,0.21204,1.08403,-11.28006
2991273.97786,199.0,5.5173,1.0904,0.21459,1.11132,-11.13344
2991274.24686,199.0,4.36941,1.1064,0.18707,1.1221,-9.59662
2991274.58186,199.0,3.45686,1.13661,0.14557,1.14589,-7.29818
2991275.00086,199.0,2.73547,1.18138,0.11296,1.18677,-5.46191
2991275.52586,199.0,2.16054,1.22309,0.10872,1.22792,-5.07954
2991276.18486,199.0,1.70952,1.24189,0.12554,1.24822,-5.77247
2991277.01386,199.0,1.35352,1.22666,0.14335,1.23501,-6.66551
2991278.05686,199.0,1.07079,1.18918,0.13698,1.19705,-6.57098
2991279.36986,199.0,0.84734,1.15179,0.1005,1.15617,-4.98652
2991281.02586,199.0,0.67072,1.13967,0.04631,1.14061,-2.32684
2991283.11486,199.0,0.53067,1.16903,-0.01904,1.16919,0.93287
2991285.75186,199.0,0.41976,1.23774,-0.05277,1.23887,2.4412
2991289.08286,199.0,0.33183,1.32408,-0.02949,1.32441,1.27591
2991293.28887,199.0,0.26261,1.38099,0.05394,1.38204,-2.2367
2991298.59687,199.0,0.20791,1.37485,0.16938,1.38524,-7.0232
2991305.30087,199.0,0.16452,1.29496,0.27052,1.32292,-11.79935
2991313.77788,199.0,0.13007,1.16215,0.30614,1.2018,-14.75764
2991324.46789,199.0,0.10309,1.03524,0.24828,1.0646,-13.48659
2991337.98189,199.0,0.08153,0.97919,0.11649,0.9861,-6.78432
2991355.0799,199.0,0.06443,1.02001,-0.0088,1.02005,0.49443
2991376.66592,199.0,0.05102,1.17264,-0.11698,1.17846,5.69703
2991403.90793,199.0,0.04042,1.38621,-0.10414,1.39012,4.29615
2991438.40395,199.0,0.03192,1.56206,0.04028,1.56258,-1.47702
2991481.95098,199.0,0.02528,1.64443,0.25476,1.66405,-8.80657
2991537.01601,199.0,0.01999,1.62067,0.49065,1.69331,-16.84361
3005564.72373,200.0,20004.453,0.47,-0.00684,0.47005,0.83371
3005564.86673,200.0,15829.126,0.4776,0.0064,0.47765,-0.76764
3005565.00873,200.0,12516.703,0.48786,0.01878,0.48822,-2.20508
3005565.15073,200.0,9909.4424,0.49518,0.02746,0.49595,-3.17423
3005565.31473,200.0,7835.48,0.50462,0.03377,0.50575,-3.82845
3005565.51573,200.0,6217.2461,0.51417,0.04097,0.5158,-4.55561
3005565.75373,200.0,4905.291,0.52216,0.04564,0.52415,-4.99576
3005565.99273,200.0,3881.2737,0.53051,0.05117,0.53298,-5.50946
3005566.23073,200.0,3070.9827,0.53949,0.05504,0.54229,-5.82549
3005566.46873,200.0,2430.7778,0.54979,0.05887,0.55293,-6.11159
3005566.70673,200.0,1923.1537,0.56047,0.06272,0.56396,-6.3857
3005566.94473,200.0,1522.4358,0.5698,0.06498,0.57349,-6.50563
3005567.18273,200.0,1203.8446,0.57852,0.06902,0.58263,-6.80379
3005567.42173,200.0,952.86591,0.58898,0.07207,0.59338,-6.97581
3005567.65973,200.0,754.27557,0.59982,0.07793,0.60487,-7.40262
3005567.89673,200.0,596.71857,0.61173,0.08093,0.61707,-7.53654
3005568.13473,200.0,471.96338,0.62388,0.08388,0.6295,-7.65735
3005568.37373,200.0,373.20856,0.63798,0.08824,0.64405,-7.87431
3005568.61173,200.0,295.47278,0.65237,0.09274,0.65892,-8.09069
3005568.85073,200.0,233.87738,0.66448,0.09921,0.67184,-8.49214
3005569.08873,200.0,185.05922,0.67981,0.10342,0.68763,-8.65007
3005569.32473,200.0,146.35823,0.69148,0.10671,0.69967,-8.77263
3005569.56073,200.0,115.77804,0.70537,0.11178,0.71417,-9.0048
3005569.79573,200.0,91.6721,0.72134,0.11981,0.73122,-9.43057
3005570.04073,200.0,72.51701,0.73661,0.12729,0.74753,-9.80442
3005570.26973,200.0,57.36816,0.75658,0.13309,0.7682,-9.97696
3005570.50673,200.0,45.3629,0.77353,0.14432,0.78688,-10.56832
3005570.73873,200.0,35.93134,0.79257,0.1617,0.80889,-11.53092
3005570.98973,200.0,28.40909,0.81499,0.1687,0.83227,-11.69471
3005571.20373,200.0,22.48202,0.84336,0.18736,0.86392,-12.52517
3005571.46873,200.0,17.79613,0.87569,0.20799,0.90006,-13.36124
3005571.72073,200.0,14.06813,0.92417,0.21127,0.94801,-12.8765
3005571.93673,200.0,11.1448,0.95298,0.22332,0.9788,-13.18863
3005572.20473,200.0,8.81772,1.00782,0.21015,1.0295,-11.77847
3005572.38273,200.0,6.97545,1.06339,0.21551,1.08501,-11.45673
3005572.60073,200.0,5.5173,1.08062,0.2118,1.10118,-11.08954
3005572.86973,200.0,4.36941,1.10349,0.18176,1.11836,-9.35365
3005573.20473,200.0,3.45686,1.14137,0.13991,1.14992,-6.98842
3005573.62373,200.0,2.73547,1.19069,0.11773,1.1965,-5.64667
3005574.14873,200.0,2.16054,1.22539,0.12246,1.23149,-5.70709
3005574.80773,200.0,1.70952,1.22878,0.13945,1.23667,-6.47455
3005575.63674,200.0,1.35352,1.20356,0.14486,1.21224,-6.86311
3005576.67974,200.0,1.07079,1.16748,0.12215,1.17385,-5.97307
3005577.99374,200.0,0.84734,1.14544,0.07023,1.14759,-3.50832
3005579.64874,200.0,0.67072,1.15411,0.01347,1.15419,-0.66867
3005581.73774,200.0,0.53067,1.20477,-0.03484,1.20528,1.6566
3005584.37474,200.0,0.41976,1.28234,-0.03863,1.28292,1.72538
3005587.70574,200.0,0.33183,1.35105,0.01678,1.35115,-0.71139
3005591.91174,200.0,0.26261,1.37331,0.1159,1.37819,-4.82395
3005597.21975,200.0,0.20791,1.32268,0.22,1.34085,-9.44335
3005603.92475,200.0,0.16452,1.21223,0.27973,1.24409,-12.99383
3005612.40076,200.0,0.13007,1.08342,0.25997,1.11417,-13.49316
3005623.09076,200.0,0.10309,0.99506,0.15671,1.00733,-8.94982
3005636.60477,200.0,0.08153,1.00216,0.01269,1.00224,-0.72539
3005653.70278,200.0,0.06443,1.1004,-0.09142,1.10419,4.74912
3005675.28879,200.0,0.05102,1.29224,-0.13314,1.29908,5.88244
3005702.53181,200.0,0.04042,1.49532,-0.04033,1.49586,1.54508
3005737.02683,200.0,0.03192,1.61018,0.15891,1.618,-5.6363
3005780.57386,200.0,0.02528,1.60356,0.3794,1.64783,-13.31119
3005835.63889,200.0,0.01999,1.49374,0.57232,1.59962,-20.96402
3019866.32763,201.0,20004.453,0.46912,-0.00793,0.46919,0.96883
3019866.47063,201.0,15829.126,0.47895,0.00547,0.47899,-0.65385
3019866.61263,201.0,12516.703,0.48784,0.01654,0.48812,-1.94232
3019866.75463,201.0,9909.4424,0.4959,0.02749,0.49666,-3.17276
3019866.91863,201.0,7835.48,0.50511,0.03348,0.50622,-3.79192
3019867.11963,201.0,6217.2461,0.51424,0.0397,0.51577,-4.41505
3019867.35763,201.0,4905.291,0.52244,0.0449,0.52437,-4.91217
3019867.59563,201.0,3881.2737,0.53063,0.05096,0.53307,-5.4858
3019867.83463,201.0,3070.9827,0.54035,0.05571,0.54321,-5.88658
3019868.07263,201.0,2430.7778,0.54796,0.05812,0.55103,-6.05422
3019868.31063,201.0,1923.1537,0.55765,0.06117,0.561,-6.26016
3019868.54863,201.0,1522.4358,0.56816,0.06632,0.57202,-6.65824
3019868.78663,201.0,1203.8446,0.57899,0.07131,0.58337,-7.02136
3019869.02563,201.0,952.86591,0.58983,0.07223,0.59424,-6.9816
3019869.26363,201.0,754.27557,0.60064,0.07854,0.60575,-7.44938
3019869.50063,201.0,596.71857,0.61232,0.08238,0.61784,-7.66277
3019869.73863,201.0,471.96338,0.62426,0.0861,0.63017,-7.85324
3019869.97763,201.0,373.20856,0.63736,0.08879,0.64352,-7.93042
3019870.21563,201.0,295.47278,0.65055,0.09177,0.65699,-8.02971
3019870.45463,201.0,233.87738,0.66471,0.09718,0.67178,-8.31747
3019870.69263,201.0,185.05922,0.67762,0.10067,0.68506,-8.45036
3019870.92863,201.0,146.35823,0.69304,0.10736,0.7013,-8.80542
3019871.16463,201.0,115.77804,0.70778,0.11259,0.71668,-9.03847
3019871.39963,201.0,91.6721,0.72191,0.11889,0.73164,-9.35175
3019871.64463,201.0,72.51701,0.73751,0.12681,0.74833,-9.75601
3019871.87363,201.0,57.36816,0.75487,0.1338,0.76664,-10.05152
3019872.11063,201.0,45.3629,0.77165,0.14334,0.78485,-10.5235
3019872.34263,201.0,35.93134,0.79443,0.161,0.81058,-11.45644
3019872.59363,201.0,28.40909,0.81471,0.17317,0.83291,-11.99994
3019872.80763,201.0,22.48202,0.84236,0.19043,0.86362,-12.73866
3019873.07263,201.0,17.79613,0.87927,0.20555,0.90297,-13.15787
3019873.32463,201.0,14.06813,0.91782,0.20755,0.94099,-12.7424
3019873.54063,201.0,11.1448,0.95668,0.22594,0.98299,-13.28794
3019873.80863,201.0,8.81772,0.99795,0.2111,1.02004,-11.94375
3019873.98663,201.0,6.97545,1.05813,0.20322,1.07746,-10.87183
3019874.20464,201.0,5.5173,1.0909,0.2129,1.11148,-11.04315
3019874.47364,201.0,4.36941,1.10639,0.19079,1.12272,-9.78394
3019874.80864,201.0,3.45686,1.12709,0.1515,1.13723,-7.65583
3019875.22764,201.0,2.73547,1.16441,0.11357,1.16993,-5.57068
3019875.75264,201.0,2.16054,1.20977,0.09807,1.21374,-4.63472
3019876.41164,201.0,1.70952,1.239,0.1095,1.24383,-5.05036
3019877.24064,201.0,1.35352,1.23766,0.13083,1.24456,-6.03429
3019878.28364,201.0,1.07079,1.2061,0.14048,1.21425,-6.64367
3019879.59764,201.0,0.84734,1.1631,0.12014,1.16929,-5.89754
3019881.25264,201.0,0.67072,1.13636,0.07618,1.13891,-3.8353
3019883.34164,201.0,0.53067,1.14187,0.00921,1.14191,-0.46207
3019885.97864,201.0,0.41976,1.19457,-0.04475,1.19541,2.1454
3019889.30964,201.0,0.33183,1.27935,-0.05203,1.2804,2.32873
3019893.51565,201.0,0.26261,1.35805,0.00315,1.35805,-0.13306
3019898.82365,201.0,0.20791,1.39043,0.11119,1.39487,-4.57213
3019905.52765,201.0,0.16452,1.3504,0.23299,1.37036,-9.78905
3019914.00466,201.0,0.13007,1.23751,0.31426,1.27679,-14.24882
3019924.69467,201.0,0.10309,1.09469,0.30884,1.13742,-15.75501
3019938.20867,201.0,0.08153,0.9902,0.20909,1.01203,-11.92329
3019955.30668,201.0,0.06443,0.9781,0.08311,0.98163,-4.8565
3019976.8927,201.0,0.05102,1.07474,-0.06231,1.07655,3.31798
3020004.13471,201.0,0.04042,1.2686,-0.11853,1.27412,5.33776
3020038.63073,201.0,0.03192,1.47617,-0.04195,1.47677,1.62766
3020082.17776,201.0,0.02528,1.62666,0.13393,1.63217,-4.70677
3020137.24279,201.0,0.01999,1.69445,0.37312,1.73504,-12.41853
3034156.89265,202.0,20004.453,0.46928,-0.00759,0.46934,0.92656
3034157.03565,202.0,15829.126,0.47868,0.0053,0.47871,-0.63465
3034157.17765,202.0,12516.703,0.48755,0.01752,0.48786,-2.0582
3034157.31965,202.0,9909.4424,0.49617,0.02701,0.49691,-3.11606
3034157.48365,202.0,7835.48,0.50509,0.03371,0.50621,-3.81777
3034157.68465,202.0,6217.2461,0.51371,0.03789,0.5151,-4.21877
3034157.92265,202.0,4905.291,0.52201,0.04551,0.52399,-4.98297
3034158.16065,202.0,3881.2737,0.52855,0.0488,0.5308,-5.27474
3034158.39965,202.0,3070.9827,0.53971,0.05569,0.54258,-5.89132
3034158.63765,202.0,2430.7778,0.54881,0.05894,0.55196,-6.12992
3034158.87565,202.0,1923.1537,0.5578,0.06204,0.56124,-6.34667
3034159.11365,202.0,1522.4358,0.56809,0.06732,0.57207,-6.75794
3034159.35165,202.0,1203.8446,0.57871,0.06959,0.58287,-6.85674
3034159.59065,202.0,952.86591,0.58925,0.07366,0.59384,-7.12548
3034159.82865,202.0,754.27557,0.6003,0.07716,0.60523,-7.32488
3034160.06565,202.0,596.71857,0.61211,0.08402,0.61785,-7.81537
3034160.30365,202.0,471.96338,0.62347,0.08465,0.62919,-7.73156
3034160.54265,202.0,373.20856,0.63739,0.08874,0.64353,-7.92564
3034160.78065,202.0,295.47278,0.65065,0.09318,0.65729,-8.15012
3034161.01965,202.0,233.87738,0.66466,0.09642,0.67161,-8.25427
3034161.25765,202.0,185.05922,0.67794,0.102,0.68557,-8.55676
3034161.49365,202.0,146.35823,0.69329,0.10657,0.70143,-8.73885
3034161.72965,202.0,115.77804,0.70732,0.11451,0.71653,-9.19639
3034161.96465,202.0,91.6721,0.7227,0.12055,0.73269,-9.47004
3034162.20965,202.0,72.51701,0.73638,0.1273,0.7473,-9.80794
3034162.43865,202.0,57.36816,0.75399,0.13293,0.76562,-9.99897
3034162.67565,202.0,45.3629,0.77139,0.14261,0.78447,-10.47428
3034162.90765,202.0,35.93134,0.79254,0.15968,0.80847,-11.39167
3034163.15865,202.0,28.40909,0.81233,0.17269,0.83048,-12.0017
3034163.37265,202.0,22.48202,0.83955,0.18746,0.86022,-12.58699
3034163.63765,202.0,17.79613,0.87832,0.20676,0.90233,-13.24667
3034163.88965,202.0,14.06813,0.91937,0.20833,0.94268,-12.76762
3034164.10565,202.0,11.1448,0.95467,0.22632,0.98113,-13.33683
3034164.37265,202.0,8.81772,1.00006,0.21138,1.02216,-11.93469
3034164.55165,202.0,6.97545,1.05867,0.20609,1.07855,-11.01606
3034164.76965,202.0,5.5173,1.08789,0.21256,1.10846,-11.05583
3034165.03865,202.0,4.36941,1.10456,0.18908,1.12063,-9.71404
3034165.37365,202.0,3.45686,1.12896,0.15003,1.13888,-7.5696
3034165.79265,202.0,2.73547,1.16931,0.11341,1.17479,-5.53952
3034166.31765,202.0,2.16054,1.21365,0.10076,1.21783,-4.74612
3034166.97665,202.0,1.70952,1.23864,0.11314,1.2438,-5.21923
3034167.80565,202.0,1.35352,1.23335,0.13337,1.24054,-6.17202
3034168.84865,202.0,1.07079,1.20079,0.13848,1.20875,-6.57865
3034170.16266,202.0,0.84734,1.16066,0.11411,1.16626,-5.61486
3034171.81766,202.0,0.67072,1.13774,0.06773,1.13976,-3.40678
3034173.90666,202.0,0.53067,1.14981,0.00139,1.14981,-0.06917
3034176.54366,202.0,0.41976,1.2072,-0.04632,1.20809,2.19716
3034179.87466,202.0,0.33183,1.29284,-0.04526,1.29363,2.00488
3034184.08066,202.0,0.26261,1.36445,0.01944,1.36459,-0.81622
3034189.38867,202.0,0.20791,1.38705,0.12949,1.39308,-5.33337
3034196.09267,202.0,0.16452,1.33388,0.24584,1.35635,-10.44269
3034204.56968,202.0,0.13007,1.21461,0.31353,1.25442,-14.47394
3034215.25968,202.0,0.10309,1.07625,0.29146,1.11502,-15.15277
3034228.77369,202.0,0.08153,0.98512,0.18065,1.00155,-10.39124
3034245.8717,202.0,0.06443,0.99115,0.05063,0.99244,-2.9241
3034267.45771,202.0,0.05102,1.11102,-0.08256,1.11409,4.24983
3034294.69973,202.0,0.04042,1.31382,-0.11494,1.31884,4.99973
3034329.19575,202.0,0.03192,1.51031,-0.01231,1.51036,0.46705
3034372.74278,202.0,0.02528,1.63952,0.17928,1.6493,-6.24042
3034427.80781,202.0,0.01999,1.67306,0.42372,1.72588,-14.2119
3048432.16235,203.0,20004.453,0.46894,-0.00832,0.46901,1.01704
3048432.30535,203.0,15829.126,0.47829,0.00603,0.47833,-0.72187
3048432.44735,203.0,12516.703,0.48624,0.01732,0.48655,-2.04061
3048432.58935,203.0,9909.4424,0.49445,0.02624,0.49515,-3.03836
3048432.75335,203.0,7835.48,0.50389,0.0337,0.50502,-3.82645
3048432.95435,203.0,6217.2461,0.51257,0.03989,0.51412,-4.45025
3048433.19235,203.0,4905.291,0.52245,0.04521,0.5244,-4.94581
3048433.43135,203.0,3881.2737,0.53017,0.05032,0.53255,-5.42211
3048433.66935,203.0,3070.9827,0.53935,0.05455,0.54211,-5.77515
3048433.90735,203.0,2430.7778,0.5496,0.05965,0.55282,-6.19479
3048434.14535,203.0,1923.1537,0.55763,0.06283,0.56116,-6.42883
3048434.38335,203.0,1522.4358,0.56691,0.06594,0.57073,-6.63416
3048434.62135,203.0,1203.8446,0.57789,0.07007,0.58213,-6.91294
3048434.86035,203.0,952.86591,0.58747,0.07381,0.59209,-7.16145
3048435.09835,203.0,754.27557,0.60057,0.07751,0.60556,-7.35358
3048435.33535,203.0,596.71857,0.61225,0.08137,0.61763,-7.57053
3048435.57335,203.0,471.96338,0.62307,0.08519,0.62887,-7.78548
3048435.81235,203.0,373.20856,0.63459,0.08901,0.6408,-7.98413
3048436.04935,203.0,295.47278,0.64974,0.09395,0.65649,-8.22778
3048436.28935,203.0,233.87738,0.66203,0.09898,0.66938,-8.50294
3048436.52735,203.0,185.05922,0.67603,0.10225,0.68372,-8.60098
3048436.76335,203.0,146.35823,0.68961,0.10644,0.69778,-8.77443
3048436.99935,203.0,115.77804,0.70631,0.11443,0.71552,-9.20292
3048437.23435,203.0,91.6721,0.72241,0.12028,0.73235,-9.45316
3048437.47935,203.0,72.51701,0.73674,0.12621,0.74747,-9.7211
3048437.70835,203.0,57.36816,0.75646,0.13503,0.76842,-10.12084
3048437.94535,203.0,45.3629,0.7734,0.14412,0.78671,-10.55609
3048438.17735,203.0,35.93134,0.79186,0.16016,0.80789,-11.43444
3048438.42735,203.0,28.40909,0.81389,0.17216,0.8319,-11.94386
3048438.64235,203.0,22.48202,0.84028,0.18702,0.86084,-12.54797
3048438.90735,203.0,17.79613,0.87397,0.20633,0.898,-13.28321
3048439.15935,203.0,14.06813,0.92162,0.21154,0.94558,-12.92698
3048439.37535,203.0,11.1448,0.95117,0.22326,0.97702,-13.20921
3048439.64235,203.0,8.81772,1.00566,0.21154,1.02767,-11.87896
3048439.82135,203.0,6.97545,1.06048,0.21939,1.08293,-11.68823
3048440.03935,203.0,5.5173,1.08098,0.21281,1.10173,-11.13716
3048440.30835,203.0,4.36941,1.10342,0.18004,1.11801,-9.26726
3048440.64335,203.0,3.45686,1.14341,0.14034,1.15199,-6.99745
3048441.06235,203.0,2.73547,1.19214,0.11991,1.19815,-5.74356
3048441.58735,203.0,2.16054,1.22593,0.12608,1.23239,-5.87202
3048442.24635,203.0,1.70952,1.22749,0.14166,1.23564,-6.58322
3048443.07535,203.0,1.35352,1.2023,0.1444,1.21094,-6.84861
3048444.11835,203.0,1.07079,1.16615,0.1189,1.17219,-5.82183
3048445.43135,203.0,0.84734,1.14708,0.06579,1.14896,-3.28256
3048447.08736,203.0,0.67072,1.15819,0.00982,1.15823,-0.48568
3048449.17636,203.0,0.53067,1.21367,-0.03683,1.21423,1.73796
3048451.81336,203.0,0.41976,1.29024,-0.03413,1.29069,1.51543
3048455.14436,203.0,0.33183,1.35655,0.02642,1.35681,-1.1156
3048459.35036,203.0,0.26261,1.37053,0.12718,1.37642,-5.30172
3048464.65837,203.0,0.20791,1.31368,0.2271,1.33317,-9.8078
3048471.36237,203.0,0.16452,1.19994,0.27883,1.23191,-13.08161
3048479.83937,203.0,0.13007,1.07283,0.24907,1.10136,-13.07023
3048490.52938,203.0,0.10309,0.99599,0.13981,1.00575,-7.99036
3048504.04339,203.0,0.08153,1.01358,-0.00257,1.01358,0.14548
3048521.1414,203.0,0.06443,1.11747,-0.0972,1.12169,4.97111
3048542.72741,203.0,0.05102,1.31375,-0.12642,1.31982,5.49639
3048569.96943,203.0,0.04042,1.50754,-0.0221,1.5077,0.83999
3048604.46545,203.0,0.03192,1.60887,0.18007,1.61892,-6.38617
3048648.01248,203.0,0.02528,1.59057,0.3978,1.63956,-14.0417
3048703.07751,203.0,0.01999,1.4727,0.58558,1.58485,-21.68384
3062691.45572,204.0,20004.453,0.46917,-0.00799,0.46923,0.97559
3062691.59872,204.0,15829.126,0.47879,0.00658,0.47883,-0.78783
3062691.74072,204.0,12516.703,0.48803,0.01941,0.48841,-2.2781
3062691.88272,204.0,9909.4424,0.4965,0.02722,0.49724,-3.13849
3062692.04672,204.0,7835.48,0.50381,0.03393,0.50495,-3.85279
3062692.24772,204.0,6217.2461,0.5127,0.03993,0.51425,-4.45332
3062692.48572,204.0,4905.291,0.52245,0.04551,0.52443,-4.97817
3062692.72472,204.0,3881.2737,0.53107,0.05138,0.53355,-5.5259
3062692.96272,204.0,3070.9827,0.53783,0.05415,0.54055,-5.74962
3062693.20072,204.0,2430.7778,0.54618,0.05949,0.54941,-6.21607
3062693.43872,204.0,1923.1537,0.5556,0.06094,0.55893,-6.25911
3062693.67672,204.0,1522.4358,0.56705,0.0653,0.5708,-6.5694
3062693.91472,204.0,1203.8446,0.57705,0.06873,0.58113,-6.79232
3062694.15372,204.0,952.86591,0.58787,0.07467,0.59259,-7.23904
3062694.39173,204.0,754.27557,0.60017,0.07651,0.60503,-7.26505
3062694.62873,204.0,596.71857,0.61223,0.08246,0.61776,-7.67073
3062694.86673,204.0,471.96338,0.62253,0.08443,0.62823,-7.72321
3062695.10573,204.0,373.20856,0.63579,0.08731,0.64176,-7.81912
3062695.34373,204.0,295.47278,0.64981,0.0928,0.6564,-8.12753
3062695.58273,204.0,233.87738,0.66286,0.09799,0.67006,-8.40869
3062695.82073,204.0,185.05922,0.67508,0.10197,0.68274,-8.58983
3062696.05673,204.0,146.35823,0.6908,0.10709,0.69905,-8.81185
3062696.29373,204.0,115.77804,0.70655,0.11121,0.71525,-8.9452
3062696.52773,204.0,91.6721,0.72002,0.11958,0.72988,-9.42924
3062696.77273,204.0,72.51701,0.73297,0.12558,0.74365,-9.72181
3062697.00173,204.0,57.36816,0.75642,0.13419,0.76823,-10.05985
3062697.23873,204.0,45.3629,0.77485,0.14596,0.78848,-10.66816
3062697.47073,204.0,35.93134,0.78955,0.15835,0.80528,-11.3406
3062697.72173,204.0,28.40909,0.81615,0.16847,0.83336,-11.66346
3062697.93573,204.0,22.48202,0.8437,0.18396,0.86352,-12.30043
3062698.20073,204.0,17.79613,0.87172,0.20137,0.89468,-13.00766
3062698.45273,204.0,14.06813,0.92006,0.21887,0.94573,-13.38137
3062698.66873,204.0,11.1448,0.95124,0.21712,0.97571,-12.85761
3062698.93673,204.0,8.81772,1.01232,0.2184,1.03561,-12.17446
3062699.11473,204.0,6.97545,1.04781,0.22615,1.07194,-12.17951
3062699.33273,204.0,5.5173,1.07217,0.20193,1.09102,-10.66576
3062699.60073,204.0,4.36941,1.11124,0.1654,1.12348,-8.46592
3062699.93573,204.0,3.45686,1.16201,0.14418,1.17092,-7.07282
3062700.35473,204.0,2.73547,1.19823,0.14676,1.20718,-6.98305
3062700.87973,204.0,2.16054,1.20265,0.154,1.21247,-7.29705
3062701.53873,204.0,1.70952,1.18361,0.14517,1.19248,-6.99251
3062702.36773,204.0,1.35352,1.16081,0.11101,1.16611,-5.46274
3062703.41073,204.0,1.07079,1.15887,0.05894,1.16037,-2.91153
3062704.72373,204.0,0.84734,1.18666,0.00845,1.18669,-0.40795
3062706.37973,204.0,0.67072,1.2354,-0.01572,1.2355,0.72902
3062708.46873,204.0,0.53067,1.3004,0.00306,1.30041,-0.135
3062711.10574,204.0,0.41976,1.33902,0.06665,1.34068,-2.84965
3062714.43674,204.0,0.33183,1.32551,0.15277,1.33428,-6.57436
3062718.64274,204.0,0.26261,1.25071,0.21848,1.26965,-9.90869
3062723.95074,204.0,0.20791,1.14342,0.22511,1.16537,-11.13736
3062730.65475,204.0,0.16452,1.05112,0.16064,1.06332,-8.68903
3062739.13175,204.0,0.13007,1.0212,0.04401,1.02215,-2.46781
3062749.82176,204.0,0.10309,1.08343,-0.07472,1.086,3.94525
3062763.33577,204.0,0.08153,1.22971,-0.13145,1.23672,6.10149
3062780.43378,204.0,0.06443,1.38604,-0.09531,1.38931,3.93377
3062802.01979,204.0,0.05102,1.54103,0.05337,1.54195,-1.98343
3062829.26181,204.0,0.04042,1.58055,0.26902,1.60328,-9.65944
3062863.75783,204.0,0.03192,1.48458,0.44827,1.55078,-16.80174
3062907.30485,204.0,0.02528,1.32233,0.53532,1.42658,-22.03944
3062962.36988,204.0,0.01999,1.13632,0.51885,1.24917,-24.5417
3076958.26216,205.0,20004.453,0.46849,-0.00722,0.46855,0.88301
3076958.40516,205.0,15829.126,0.47778,0.00732,0.47784,-0.87806
3076958.54716,205.0,12516.703,0.48487,0.01793,0.4852,-2.11731
3076958.68916,205.0,9909.4424,0.49311,0.02692,0.49385,-3.1251
3076958.85316,205.0,7835.48,0.50239,0.03268,0.50345,-3.72201
3076959.05416,205.0,6217.2461,0.51064,0.03942,0.51216,-4.41459
3076959.29216,205.0,4905.291,0.52189,0.04551,0.52387,-4.98323
3076959.53116,205.0,3881.2737,0.52933,0.05028,0.53171,-5.42656
3076959.76916,205.0,3070.9827,0.53836,0.05281,0.54094,-5.60194
3076960.00716,205.0,2430.7778,0.54885,0.0578,0.55189,-6.01129
3076960.24516,205.0,1923.1537,0.55809,0.06176,0.5615,-6.31506
3076960.48316,205.0,1522.4358,0.56744,0.06605,0.57128,-6.63907
3076960.72116,205.0,1203.8446,0.57776,0.07058,0.58205,-6.96475
3076960.96016,205.0,952.86591,0.58896,0.07375,0.59356,-7.13749
3076961.19816,205.0,754.27557,0.59894,0.07632,0.60378,-7.26181
3076961.43516,205.0,596.71857,0.61278,0.07987,0.61796,-7.42639
3076961.67316,205.0,471.96338,0.62319,0.08338,0.62875,-7.62059
3076961.91216,205.0,373.20856,0.63499,0.08761,0.64101,-7.85535
3076962.15016,205.0,295.47278,0.6493,0.09213,0.6558,-8.07593
3076962.38916,205.0,233.87738,0.66203,0.09617,0.66898,-8.26556
3076962.62716,205.0,185.05922,0.67757,0.10191,0.68519,-8.55326
3076962.86316,205.0,146.35823,0.68876,0.10639,0.69693,-8.78122
3076963.09916,205.0,115.77804,0.70426,0.11279,0.71324,-9.09868
3076963.33416,205.0,91.6721,0.71742,0.11925,0.72727,-9.43701
3076963.57916,205.0,72.51701,0.7346,0.12749,0.74558,-9.84558
3076963.80816,205.0,57.36816,0.75155,0.13323,0.76327,-10.05241
3076964.04516,205.0,45.3629,0.76959,0.1444,0.78302,-10.62701
3076964.27716,205.0,35.93134,0.78986,0.16059,0.80602,-11.49227
3076964.52816,205.0,28.40909,0.80911,0.1728,0.82736,-12.05543
3076964.74216,205.0,22.48202,0.8387,0.18932,0.8598,-12.72031
3076965.00716,205.0,17.79613,0.87645,0.20674,0.9005,-13.27233
3076965.25916,205.0,14.06813,0.91658,0.20772,0.93982,-12.76925
3076965.47516,205.0,11.1448,0.95266,0.22776,0.97951,-13.44588
3076965.74316,205.0,8.81772,0.99739,0.20974,1.01921,-11.87567
3076965.92116,205.0,6.97545,1.05685,0.20725,1.07698,-11.09477
3076966.13916,205.0,5.5173,1.08616,0.21464,1.10717,-11.17827
3076966.40816,205.0,4.36941,1.10227,0.19126,1.11874,-9.84371
3076966.74316,205.0,3.45686,1.12661,0.14942,1.13648,-7.5548
3076967.16216,205.0,2.73547,1.16791,0.11238,1.1733,-5.49618
3076967.68716,205.0,2.16054,1.21491,0.10021,1.21904,-4.71549
3076968.34616,205.0,1.70952,1.24014,0.11462,1.24543,-5.28037
3076969.17516,205.0,1.35352,1.23232,0.1369,1.2399,-6.33924
3076970.21817,205.0,1.07079,1.19745,0.1427,1.20592,-6.79575
3076971.53217,205.0,0.84734,1.15439,0.11639,1.16024,-5.75757
3076973.18717,205.0,0.67072,1.13114,0.06574,1.13305,-3.32642
3076975.27617,205.0,0.53067,1.14425,-0.00329,1.14426,0.16466
3076977.91317,205.0,0.41976,1.20519,-0.05232,1.20633,2.48567
3076981.24417,205.0,0.33183,1.29254,-0.04844,1.29345,2.14613
3076985.45017,205.0,0.26261,1.36677,0.01918,1.36691,-0.80419
3076990.75818,205.0,0.20791,1.3865,0.13244,1.39281,-5.45621
3076997.46218,205.0,0.16452,1.33008,0.24964,1.35331,-10.62991
3077005.93919,205.0,0.13007,1.20676,0.31718,1.24775,-14.72644
3077016.62919,205.0,0.10309,1.06626,0.29271,1.10571,-15.35093
3077030.1432,205.0,0.08153,0.97454,0.17851,0.99075,-10.38001
3077047.24121,205.0,0.06443,0.97936,0.04793,0.98053,-2.80205
3077068.82722,205.0,0.05102,1.10177,-0.09029,1.10546,4.68489
3077096.06924,205.0,0.04042,1.30768,-0.12513,1.31366,5.46581
3077130.56526,205.0,0.03192,1.51344,-0.02163,1.5136,0.81896
3077174.11229,205.0,0.02528,1.63946,0.17549,1.64883,-6.10971
3077229.17732,205.0,0.01999,1.66726,0.42167,1.71976,-14.1933
3091263.25088,206.0,20004.453,0.47315,-0.00762,0.47322,0.92281
3091263.39388,206.0,15829.126,0.48125,0.00693,0.4813,-0.8245
3091263.53588,206.0,12516.703,0.49031,0.01645,0.49058,-1.92189
3091263.67788,206.0,9909.4424,0.49784,0.02705,0.49858,-3.11038
3091263.84188,206.0,7835.48,0.50686,0.03422,0.50802,-3.86279
3091264.04288,206.0,6217.2461,0.51636,0.03865,0.51781,-4.28032
3091264.28089,206.0,4905.291,0.52438,0.04596,0.52639,-5.00864
3091264.51889,206.0,3881.2737,0.53403,0.05148,0.5365,-5.50598
3091264.75789,206.0,3070.9827,0.54351,0.05269,0.54606,-5.53744
3091264.99589,206.0,2430.7778,0.55283,0.0591,0.55598,-6.10166
3091265.23389,206.0,1923.1537,0.56141,0.0611,0.56473,-6.2114
3091265.47189,206.0,1522.4358,0.57138,0.06452,0.57502,-6.44294
3091265.70989,206.0,1203.8446,0.5825,0.07017,0.58672,-6.86905
3091265.94889,206.0,952.86591,0.59406,0.07231,0.59845,-6.94041
3091266.18689,206.0,754.27557,0.60387,0.07514,0.60853,-7.09287
3091266.42389,206.0,596.71857,0.61542,0.0804,0.62065,-7.44325
3091266.66189,206.0,471.96338,0.62842,0.08547,0.6342,-7.74519
3091266.90089,206.0,373.20856,0.64052,0.08681,0.64637,-7.71816
3091267.13889,206.0,295.47278,0.65193,0.09262,0.65848,-8.08621
3091267.37789,206.0,233.87738,0.666,0.09567,0.67284,-8.17449
3091267.61589,206.0,185.05922,0.68088,0.10015,0.68821,-8.36749
3091267.85189,206.0,146.35823,0.69402,0.10494,0.70191,-8.59875
3091268.08789,206.0,115.77804,0.70906,0.1109,0.71768,-8.88941
3091268.32289,206.0,91.6721,0.72477,0.1175,0.73424,-9.20902
3091268.56789,206.0,72.51701,0.73964,0.12771,0.75058,-9.79612
3091268.79689,206.0,57.36816,0.75288,0.13281,0.7645,-10.0045
3091269.03389,206.0,45.3629,0.77083,0.14372,0.78411,-10.56113
3091269.26589,206.0,35.93134,0.79522,0.15863,0.81089,-11.28147
3091269.51589,206.0,28.40909,0.8138,0.17603,0.83262,-12.20537
3091269.73089,206.0,22.48202,0.8432,0.19214,0.86482,-12.83685
3091269.99589,206.0,17.79613,0.88319,0.20373,0.90638,-12.98981
3091270.24789,206.0,14.06813,0.91431,0.20693,0.93744,-12.75236
3091270.46389,206.0,11.1448,0.96492,0.22657,0.99117,-13.21401
3091270.73089,206.0,8.81772,0.99339,0.21521,1.01643,-12.22396
3091270.90989,206.0,6.97545,1.04931,0.19872,1.06796,-10.72373
3091271.12789,206.0,5.5173,1.10199,0.20432,1.12077,-10.5037
3091271.39689,206.0,4.36941,1.1163,0.19946,1.13398,-10.13076
3091271.73189,206.0,3.45686,1.12606,0.16767,1.13848,-8.46885
3091272.15089,206.0,2.73547,1.14724,0.1229,1.15381,-6.11477
3091272.67589,206.0,2.16054,1.18818,0.08635,1.19131,-4.15669
3091273.33489,206.0,1.70952,1.23355,0.07729,1.23597,-3.58527
3091274.16389,206.0,1.35352,1.26041,0.09841,1.26425,-4.46432
3091275.20689,206.0,1.07079,1.25223,0.13116,1.25908,-5.97945
3091276.51989,206.0,0.84734,1.21148,0.14809,1.22049,-6.96933
3091278.17589,206.0,0.67072,1.16234,0.13462,1.17011,-6.60652
3091280.26489,206.0,0.53067,1.11994,0.0783,1.12267,-3.99921
3091282.9019,206.0,0.41976,1.12273,0.00113,1.12273,-0.05774
3091286.2329,206.0,0.33183,1.18191,-0.06222,1.18355,3.01349
3091290.4389,206.0,0.26261,1.27762,-0.07295,1.2797,3.26809
3091295.7469,206.0,0.20791,1.37201,-0.0143,1.37208,0.59713
3091302.45091,206.0,0.16452,1.42001,0.10716,1.42405,-4.31557
3091310.92791,206.0,0.13007,1.38688,0.25184,1.40956,-10.29199
3091321.61792,206.0,0.10309,1.2676,0.35741,1.31703,-15.74599
3091335.13193,206.0,0.08153,1.10716,0.36645,1.16623,-18.31348
3091352.22994,206.0,0.06443,0.99233,0.28956,1.03372,-16.26683
3091373.81595,206.0,0.05102,0.95674,0.12259,0.96457,-7.30183
3091401.05797,206.0,0.04042,1.05624,-0.04211,1.05708,2.28305
3091435.55399,206.0,0.03192,1.26069,-0.10759,1.26527,4.87802
3091479.10101,206.0,0.02528,1.48773,-0.04975,1.48856,1.91515
3091534.16605,206.0,0.01999,1.6929,0.11072,1.69652,-3.74184
3105587.71156,207.0,20004.453,0.47783,-0.00681,0.47788,0.81675
3105587.85456,207.0,15829.126,0.48763,0.0055,0.48766,-0.64579
3105587.99656,207.0,12516.703,0.49454,0.01651,0.49481,-1.91232
3105588.13856,207.0,9909.4424,0.50161,0.02748,0.50236,-3.13549
3105588.30256,207.0,7835.48,0.51207,0.0322,0.51308,-3.59776
3105588.50356,207.0,6217.2461,0.51906,0.03913,0.52053,-4.31114
3105588.74156,207.0,4905.291,0.52915,0.04533,0.53108,-4.89665
3105588.97956,207.0,3881.2737,0.53731,0.05004,0.53963,-5.32089
3105589.21756,207.0,3070.9827,0.54637,0.05306,0.54894,-5.54679
3105589.45656,207.0,2430.7778,0.55612,0.05764,0.55909,-5.91712
3105589.69456,207.0,1923.1537,0.56546,0.06143,0.56878,-6.19998
3105589.93256,207.0,1522.4358,0.57709,0.06532,0.58077,-6.45782
3105590.17056,207.0,1203.8446,0.58637,0.06947,0.59047,-6.75658
3105590.40956,207.0,952.86591,0.59718,0.07253,0.60157,-6.92517
3105590.64756,207.0,754.27557,0.609,0.07638,0.61377,-7.14868
3105590.88456,207.0,596.71857,0.6186,0.07925,0.62366,-7.30074
3105591.12256,207.0,471.96338,0.63192,0.0846,0.63756,-7.62516
3105591.36156,207.0,373.20856,0.64389,0.08739,0.64979,-7.72891
3105591.59856,207.0,295.47278,0.65521,0.09129,0.66154,-7.93165
3105591.83856,207.0,233.87738,0.66989,0.09515,0.67662,-8.08426
3105592.07656,207.0,185.05922,0.68232,0.10057,0.68969,-8.38505
3105592.31256,207.0,146.35823,0.6996,0.10448,0.70736,-8.49408
3105592.54856,207.0,115.77804,0.7135,0.1107,0.72204,-8.81888
3105592.78356,207.0,91.6721,0.72697,0.11641,0.73624,-9.09753
3105593.02856,207.0,72.51701,0.74302,0.12331,0.75319,-9.42294
3105593.25756,207.0,57.36816,0.75948,0.1362,0.77159,-10.16712
3105593.49457,207.0,45.3629,0.77752,0.14726,0.79135,-10.7248
3105593.72657,207.0,35.93134,0.7977,0.15363,0.81236,-10.90149
3105593.97657,207.0,28.40909,0.82349,0.17194,0.84125,-11.79377
3105594.19157,207.0,22.48202,0.85242,0.18503,0.87227,-12.24657
3105594.45657,207.0,17.79613,0.88206,0.19569,0.90351,-12.5085
3105594.70857,207.0,14.06813,0.91558,0.21688,0.94092,-13.32622
3105594.92457,207.0,11.1448,0.96481,0.20925,0.98724,-12.23689
3105595.19157,207.0,8.81772,1.00787,0.22837,1.03342,-12.76689
3105595.37057,207.0,6.97545,1.03893,0.21139,1.06022,-11.50119
3105595.58857,207.0,5.5173,1.08316,0.1825,1.09842,-9.56395
3105595.85757,207.0,4.36941,1.13982,0.16994,1.15242,-8.48005
3105596.19257,207.0,3.45686,1.16964,0.17523,1.18269,-8.52056
3105596.61157,207.0,2.73547,1.17101,0.16877,1.18311,-8.20101
3105597.13657,207.0,2.16054,1.16002,0.14049,1.16849,-6.9054
3105597.79557,207.0,1.70952,1.16058,0.09318,1.16432,-4.59043
3105598.62457,207.0,1.35352,1.18601,0.04615,1.18691,-2.22838
3105599.66757,207.0,1.07079,1.23267,0.02107,1.23285,-0.9791
3105600.98057,207.0,0.84734,1.28176,0.03437,1.28223,-1.53599
3105602.63657,207.0,0.67072,1.30883,0.07309,1.31086,-3.19625
3105604.72557,207.0,0.53067,1.29405,0.13685,1.30127,-6.03657
3105607.36257,207.0,0.41976,1.23145,0.17984,1.24451,-8.30872
3105610.69358,207.0,0.33183,1.14649,0.1714,1.15923,-8.50288
3105614.89958,207.0,0.26261,1.08112,0.10676,1.08638,-5.63973
3105620.20758,207.0,0.20791,1.07173,0.00748,1.07175,-0.4
3105626.91159,207.0,0.16452,1.13584,-0.08359,1.13891,4.20908
3105635.38859,207.0,0.13007,1.26376,-0.11894,1.26934,5.37643
3105646.0786,207.0,0.10309,1.41057,-0.06012,1.41185,2.44058
3105659.5926,207.0,0.08153,1.51218,0.09434,1.51512,-3.56991
3105676.68961,207.0,0.06443,1.51893,0.27012,1.54276,-10.08374
3105698.27663,207.0,0.05102,1.40917,0.44778,1.4786,-17.62806
3105725.51864,207.0,0.04042,1.22131,0.51003,1.32353,-22.66571
3105760.01466,207.0,0.03192,1.0635,0.42248,1.14434,-21.66592
3105803.56169,207.0,0.02528,1.01211,0.24962,1.04243,-13.8544
3105858.62672,207.0,0.01999,1.06221,0.04661,1.06323,-2.51267
3119910.35243,208.0,20004.453,0.47762,-0.00797,0.47769,0.95564
3119910.49543,208.0,15829.126,0.48735,0.00634,0.4874,-0.74582
3119910.63743,208.0,12516.703,0.49689,0.01825,0.49722,-2.1032
3119910.77943,208.0,9909.4424,0.50358,0.02587,0.50425,-2.94023
3119910.94343,208.0,7835.48,0.5108,0.03481,0.51199,-3.89899
3119911.14443,208.0,6217.2461,0.52098,0.03974,0.52249,-4.36256
3119911.38243,208.0,4905.291,0.53112,0.04642,0.53315,-4.99542
3119911.62143,208.0,3881.2737,0.53916,0.05049,0.54152,-5.35026
3119911.85943,208.0,3070.9827,0.5472,0.05348,0.54981,-5.58188
3119912.09743,208.0,2430.7778,0.55748,0.05797,0.56048,-5.93689
3119912.33543,208.0,1923.1537,0.5645,0.06275,0.56797,-6.34277
3119912.57343,208.0,1522.4358,0.57509,0.066,0.57887,-6.54661
3119912.81143,208.0,1203.8446,0.58622,0.06837,0.5902,-6.65209
3119913.05043,208.0,952.86591,0.59762,0.07352,0.60212,-7.01364
3119913.28843,208.0,754.27557,0.60741,0.07689,0.61225,-7.21501
3119913.52543,208.0,596.71857,0.62058,0.08123,0.62587,-7.45685
3119913.76343,208.0,471.96338,0.63062,0.08389,0.63618,-7.57727
3119914.00243,208.0,373.20856,0.64408,0.08723,0.64996,-7.7124
3119914.24043,208.0,295.47278,0.65652,0.09234,0.66298,-8.00626
3119914.47943,208.0,233.87738,0.67097,0.09663,0.67789,-8.19492
3119914.71743,208.0,185.05922,0.68374,0.10159,0.69125,-8.45158
3119914.95343,208.0,146.35823,0.69832,0.10488,0.70615,-8.54119
3119915.19043,208.0,115.77804,0.71334,0.11111,0.72194,-8.85363
3119915.42443,208.0,91.6721,0.72797,0.11946,0.73771,-9.31912
3119915.66943,208.0,72.51701,0.74265,0.12658,0.75336,-9.67239
3119915.89843,208.0,57.36816,0.75991,0.13225,0.77134,-9.87271
3119916.13543,208.0,45.3629,0.77653,0.14296,0.78958,-10.43126
3119916.36743,208.0,35.93134,0.79857,0.15835,0.81412,-11.21572
3119916.61843,208.0,28.40909,0.82028,0.17029,0.83777,-11.72796
3119916.83243,208.0,22.48202,0.84619,0.1878,0.86678,-12.51325
3119917.09743,208.0,17.79613,0.88427,0.20566,0.90787,-13.09279
3119917.34943,208.0,14.06813,0.92386,0.20745,0.94687,-12.65568
3119917.56543,208.0,11.1448,0.9593,0.22628,0.98563,-13.2724
3119917.83343,208.0,8.81772,1.00485,0.2102,1.0266,-11.81535
3119918.01143,208.0,6.97545,1.06475,0.20581,1.08446,-10.9398
3119918.22943,208.0,5.5173,1.09287,0.21283,1.11341,-11.02001
3119918.49843,208.0,4.36941,1.11099,0.19094,1.12728,-9.75197
3119918.83343,208.0,3.45686,1.1351,0.15143,1.14515,-7.59874
3119919.25243,208.0,2.73547,1.17523,0.11389,1.18074,-5.53514
3119919.77743,208.0,2.16054,1.21869,0.10151,1.22291,-4.76163
3119920.43643,208.0,1.70952,1.24472,0.11426,1.24995,-5.24503
3119921.26543,208.0,1.35352,1.23933,0.13482,1.24665,-6.20853
3119922.30843,208.0,1.07079,1.20714,0.14001,1.21523,-6.61602
3119923.62243,208.0,0.84734,1.16614,0.11422,1.17172,-5.59425
3119925.27743,208.0,0.67072,1.14324,0.06785,1.14525,-3.39634
3119927.36644,208.0,0.53067,1.15584,0.00064,1.15584,-0.03164
3119930.00344,208.0,0.41976,1.21436,-0.04787,1.2153,2.25731
3119933.33444,208.0,0.33183,1.29953,-0.04455,1.30029,1.96348
3119937.54044,208.0,0.26261,1.37216,0.02061,1.37232,-0.86036
3119942.84844,208.0,0.20791,1.39268,0.13151,1.39887,-5.39439
3119949.55345,208.0,0.16452,1.33743,0.24758,1.36015,-10.4876
3119958.02945,208.0,0.13007,1.21598,0.31502,1.25612,-14.52391
3119968.71946,208.0,0.10309,1.07678,0.2905,1.11528,-15.09833
3119982.23347,208.0,0.08153,0.98663,0.17825,1.0026,-10.24095
3119999.33148,208.0,0.06443,0.99162,0.04858,0.99281,-2.80476
3120020.91749,208.0,0.05102,1.10974,-0.08632,1.11309,4.44751
3120048.15951,208.0,0.04042,1.31696,-0.12412,1.3228,5.38388
3120082.65553,208.0,0.03192,1.52079,-0.02084,1.52094,0.78519
3120126.20255,208.0,0.02528,1.64842,0.1766,1.65785,-6.11495
3120181.26759,208.0,0.01999,1.67961,0.42292,1.73203,-14.13315
3134194.9032,209.0,20004.453,0.47328,-0.00832,0.47335,1.00682
3134195.0462,209.0,15829.126,0.48262,0.00614,0.48266,-0.72933
3134195.1882,209.0,12516.703,0.49234,0.01772,0.49266,-2.06139
3134195.3302,209.0,9909.4424,0.50208,0.02594,0.50275,-2.95747
3134195.4942,209.0,7835.48,0.51089,0.03413,0.51203,-3.82167
3134195.6952,209.0,6217.2461,0.51969,0.04148,0.52134,-4.56399
3134195.9332,209.0,4905.291,0.52716,0.04484,0.52906,-4.8621
3134196.1722,209.0,3881.2737,0.53695,0.05008,0.53928,-5.32844
3134196.4102,209.0,3070.9827,0.54533,0.05474,0.54807,-5.73172
3134196.6482,209.0,2430.7778,0.55586,0.05838,0.55891,-5.99612
3134196.8862,209.0,1923.1537,0.56198,0.06176,0.56536,-6.27101
3134197.1242,209.0,1522.4358,0.57289,0.06594,0.57668,-6.5658
3134197.3622,209.0,1203.8446,0.58219,0.06973,0.58635,-6.82969
3134197.6012,209.0,952.86591,0.59465,0.07171,0.59896,-6.8767
3134197.8392,209.0,754.27557,0.60512,0.07644,0.60993,-7.1999
3134198.0762,209.0,596.71857,0.61606,0.08021,0.62126,-7.41809
3134198.3142,209.0,471.96338,0.62886,0.08401,0.63445,-7.60878
3134198.5532,209.0,373.20856,0.64249,0.08901,0.64862,-7.88713
3134198.7912,209.0,295.47278,0.65529,0.09258,0.6618,-8.0414
3134199.0302,209.0,233.87738,0.66651,0.09671,0.6735,-8.25622
3134199.2682,209.0,185.05922,0.68226,0.10261,0.68994,-8.55309
3134199.5042,209.0,146.35823,0.69588,0.10557,0.70385,-8.62617
3134199.7402,209.0,115.77804,0.71054,0.11094,0.71915,-8.87427
3134199.9752,209.0,91.6721,0.72629,0.12001,0.73614,-9.38265
3134200.2202,209.0,72.51701,0.74144,0.1272,0.75228,-9.73488
3134200.4492,209.0,57.36816,0.76234,0.13432,0.77408,-9.993
3134200.6862,209.0,45.3629,0.78007,0.14388,0.79322,-10.45032
3134200.9182,209.0,35.93134,0.79524,0.1616,0.81149,-11.48676
3134201.1692,209.0,28.40909,0.82046,0.16848,0.83758,-11.60397
3134201.3832,209.0,22.48202,0.84582,0.18574,0.86598,-12.38568
3134201.6482,209.0,17.79613,0.87708,0.20631,0.90102,-13.23696
3134201.9002,209.0,14.06813,0.92669,0.21397,0.95107,-13.00169
3134202.1162,209.0,11.1448,0.95509,0.22274,0.98072,-13.12764
3134202.3842,209.0,8.81772,1.01398,0.21313,1.03613,-11.87037
3134202.5622,209.0,6.97545,1.06332,0.22339,1.08653,-11.86472
3134202.7802,209.0,5.5173,1.08092,0.20947,1.10102,-10.96714
3134203.0492,209.0,4.36941,1.11016,0.17656,1.12411,-9.03685
3134203.3842,209.0,3.45686,1.15516,0.13988,1.16359,-6.90455
3134203.8032,209.0,2.73547,1.20324,0.12842,1.21007,-6.09218
3134204.3282,209.0,2.16054,1.22752,0.13794,1.23525,-6.41158
3134204.9872,209.0,1.70952,1.22115,0.14866,1.23017,-6.94084
3134205.8162,209.0,1.35352,1.1913,0.13934,1.19942,-6.67104
3134206.8592,209.0,1.07079,1.16268,0.1022,1.16717,-5.02339
3134208.1732,209.0,0.84734,1.15802,0.0441,1.15886,-2.18072
3134209.8282,209.0,0.67072,1.1845,-0.00588,1.18452,0.28457
3134211.91721,209.0,0.53067,1.24886,-0.03425,1.24933,1.57101
3134214.55421,209.0,0.41976,1.32148,-0.01099,1.32152,0.47661
