Repository: SebaVillagra00/ICM2985-SOH-IPRE

## Data University of Cambridge (EIS Cambridge)
Data publicada en "Identifying degradation patterns of lithium ion batteries from impedance spectroscopy using machine learning" (Zhang, Tang, Zhang, Wang, Stimming & Lee, 2020) https://www.nature.com/articles/s41467-020-15235-7.

Carpeta contiene:
* Paper de Nature Comunications (IF: 16.6).
* Data frames para IOS.
* Data frames para Windows.

Cada Data frame está contenido en un archivo .txt con las siguientes columnas:
* time/s: tiempo en que se mide la muestra.
* cycle number: ciclo de carga de la batería.
* freq/Hz: frecuencia de la señal de input.
* Re(Z)/Ohm: Parte resistiva de la impedancia.
* Im(Z)/Ohm: Parte reactiva de la impedancia.

File: EIS Cambridge/csvEIS/EIS_state_I_25C02.csv (part 19 of 23)
time/s,cycle number,freq/Hz,Re(Z)/Ohm,-Im(Z)/Ohm,|Z|/Ohm,Phase(Z)/deg
2866378.54266,197.0,0.20791,1.81608,0.14833,1.82213,-4.66928
2866385.24667,197.0,0.16452,1.82762,0.15179,1.83391,-4.74778
2866393.72367,197.0,0.13007,1.83918,0.16025,1.84615,-4.97974
2866404.41368,197.0,0.10309,1.85273,0.17258,1.86075,-5.32175
2866417.92768,197.0,0.08153,1.87263,0.18958,1.8822,-5.78082
2866435.02569,197.0,0.06443,1.89759,0.21653,1.9099,-6.50989
2866456.61171,197.0,0.05102,1.92629,0.25508,1.9431,-7.54338
2866483.85472,197.0,0.04042,1.94992,0.2995,1.97279,-8.73224
2866518.34974,197.0,0.03192,1.9757,0.33965,2.00468,-9.75452
2866561.89777,197.0,0.02528,2.01546,0.3775,2.05051,-10.60865
2866616.9628,197.0,0.01999,2.07079,0.42421,2.11379,-11.57705
2880631.39542,198.0,20004.453,0.29881,-0.02912,0.30023,5.56641
2880631.53842,198.0,15829.126,0.30752,-0.00805,0.30762,1.50033
2880631.68042,198.0,12516.703,0.31465,0.00927,0.31478,-1.68667
2880631.82242,198.0,9909.4424,0.32333,0.02426,0.32424,-4.2903
2880631.98642,198.0,7835.48,0.33204,0.03808,0.33422,-6.54189
2880632.18742,198.0,6217.2461,0.34122,0.04973,0.34482,-8.29127
2880632.42542,198.0,4905.291,0.35398,0.05978,0.35899,-9.58489
2880632.66342,198.0,3881.2737,0.36321,0.07,0.3699,-10.90829
2880632.90242,198.0,3070.9827,0.37684,0.07803,0.38483,-11.69906
2880633.14042,198.0,2430.7778,0.39002,0.08829,0.39989,-12.75535
2880633.37842,198.0,1923.1537,0.405,0.09704,0.41647,-13.47392
2880633.61642,198.0,1522.4358,0.42039,0.10526,0.43337,-14.05766
2880633.85442,198.0,1203.8446,0.43778,0.11447,0.4525,-14.65317
2880634.09242,198.0,952.86591,0.45501,0.12309,0.47137,-15.13748
2880634.33142,198.0,754.27557,0.47447,0.13039,0.49206,-15.36603
2880634.56842,198.0,596.71857,0.49429,0.13854,0.51334,-15.65727
2880634.80542,198.0,471.96338,0.51625,0.14712,0.5368,-15.90683
2880635.04542,198.0,373.20856,0.53849,0.15512,0.56038,-16.07017
2880635.28242,198.0,295.47278,0.56367,0.16483,0.58727,-16.29989
2880635.52242,198.0,233.87738,0.58764,0.17221,0.61235,-16.3331
2880635.75942,198.0,185.05922,0.61385,0.18009,0.63972,-16.35096
2880635.99642,198.0,146.35823,0.64185,0.18853,0.66897,-16.36895
2880636.23242,198.0,115.77804,0.67111,0.19542,0.69898,-16.23481
2880636.46642,198.0,91.6721,0.70109,0.20467,0.73036,-16.27433
2880636.71242,198.0,72.51701,0.73044,0.21089,0.76028,-16.10408
2880636.94142,198.0,57.36816,0.76245,0.21871,0.7932,-16.00594
2880637.17842,198.0,45.3629,0.79233,0.22588,0.8239,-15.91197
2880637.41042,198.0,35.93134,0.82179,0.23395,0.85444,-15.89088
2880637.66042,198.0,28.40909,0.85347,0.24578,0.88815,-16.06549
2880637.87542,198.0,22.48202,0.88524,0.26136,0.92302,-16.44895
2880638.14042,198.0,17.79613,0.91784,0.28147,0.96003,-17.04882
2880638.39242,198.0,14.06813,0.95849,0.30278,1.00518,-17.53073
2880638.60842,198.0,11.1448,1.00388,0.32923,1.05649,-18.15742
2880638.87542,198.0,8.81772,1.05404,0.35864,1.11338,-18.7909
2880639.05342,198.0,6.97545,1.12512,0.39187,1.19141,-19.20259
2880639.27142,198.0,5.5173,1.19258,0.39921,1.25762,-18.50781
2880639.54142,198.0,4.36941,1.27847,0.42633,1.34768,-18.44213
2880639.87642,198.0,3.45686,1.35355,0.42128,1.4176,-17.28846
2880640.29442,198.0,2.73547,1.44648,0.40789,1.50289,-15.74795
2880640.81942,198.0,2.16054,1.52451,0.38901,1.57336,-14.31463
2880641.47942,198.0,1.70952,1.58748,0.35395,1.62646,-12.56927
2880642.30742,198.0,1.35352,1.64516,0.31363,1.67479,-10.79337
2880643.35043,198.0,1.07079,1.6907,0.27707,1.71325,-9.30672
2880644.66443,198.0,0.84734,1.72349,0.24408,1.74068,-8.06059
2880646.32043,198.0,0.67072,1.74887,0.21509,1.76204,-7.01142
2880648.40843,198.0,0.53067,1.7667,0.18988,1.77688,-6.1346
2880651.04543,198.0,0.41976,1.78248,0.1705,1.79062,-5.46384
2880654.37743,198.0,0.33183,1.79623,0.15776,1.80315,-5.01933
2880658.58243,198.0,0.26261,1.80745,0.15078,1.81373,-4.76875
2880663.89044,198.0,0.20791,1.81816,0.14844,1.82421,-4.66754
2880670.59544,198.0,0.16452,1.83014,0.15025,1.8363,-4.69335
2880679.07145,198.0,0.13007,1.84622,0.15881,1.85304,-4.91645
2880689.76145,198.0,0.10309,1.86211,0.17656,1.87046,-5.41642
2880703.27546,198.0,0.08153,1.87715,0.20189,1.88798,-6.13862
2880720.37347,198.0,0.06443,1.89214,0.22994,1.90606,-6.92868
2880741.95948,198.0,0.05102,1.91095,0.25354,1.9277,-7.55763
2880769.2025,198.0,0.04042,1.94157,0.28414,1.96225,-8.326
2880803.69752,198.0,0.03192,1.97972,0.32605,2.00639,-9.35239
2880847.24555,198.0,0.02528,2.02063,0.37205,2.0546,-10.43268
2880902.31058,198.0,0.01999,2.07366,0.41617,2.11501,-11.34819
2894912.53216,199.0,20004.453,0.29891,-0.02898,0.30031,5.53803
2894912.67516,199.0,15829.126,0.30621,-0.0076,0.3063,1.42187
2894912.81716,199.0,12516.703,0.31348,0.00944,0.31362,-1.72475
2894912.95916,199.0,9909.4424,0.32299,0.02494,0.32396,-4.41573
2894913.12316,199.0,7835.48,0.33179,0.03768,0.33392,-6.47874
2894913.32416,199.0,6217.2461,0.34204,0.04926,0.34557,-8.19511
2894913.56216,199.0,4905.291,0.35316,0.06104,0.3584,-9.80659
2894913.80016,199.0,3881.2737,0.36458,0.06993,0.37123,-10.85737
2894914.03816,199.0,3070.9827,0.37647,0.07847,0.38456,-11.77407
2894914.27716,199.0,2430.7778,0.38987,0.08936,0.39998,-12.90995
2894914.51516,199.0,1923.1537,0.4046,0.09643,0.41593,-13.40564
2894914.75316,199.0,1522.4358,0.42042,0.10515,0.43337,-14.04157
2894914.99116,199.0,1203.8446,0.43699,0.11316,0.4514,-14.51839
2894915.23016,199.0,952.86591,0.45613,0.12167,0.47208,-14.93612
2894915.46816,199.0,754.27557,0.474,0.13177,0.49198,-15.5352
2894915.70516,199.0,596.71857,0.49548,0.14051,0.51502,-15.83233
2894915.94316,199.0,471.96338,0.51725,0.14742,0.53785,-15.90821
2894916.18216,199.0,373.20856,0.53873,0.15567,0.56077,-16.11731
2894916.41916,199.0,295.47278,0.56282,0.16531,0.58659,-16.36831
2894916.65916,199.0,233.87738,0.5891,0.17302,0.61398,-16.36775
2894916.89716,199.0,185.05922,0.61591,0.18083,0.64191,-16.36224
2894917.13316,199.0,146.35823,0.64188,0.18907,0.66915,-16.4128
2894917.36916,199.0,115.77804,0.67048,0.19707,0.69884,-16.37963
2894917.60417,199.0,91.6721,0.70141,0.20389,0.73044,-16.20822
2894917.84917,199.0,72.51701,0.73268,0.21203,0.76274,-16.14002
2894918.07817,199.0,57.36816,0.76361,0.21856,0.79427,-15.97214
2894918.31517,199.0,45.3629,0.79359,0.22835,0.82579,-16.05285
2894918.54717,199.0,35.93134,0.82554,0.23575,0.85854,-15.93801
2894918.79717,199.0,28.40909,0.85521,0.2469,0.89014,-16.1037
2894919.01217,199.0,22.48202,0.88687,0.26297,0.92504,-16.51614
2894919.27617,199.0,17.79613,0.92006,0.28105,0.96203,-16.98603
2894919.52917,199.0,14.06813,0.96056,0.30588,1.00809,-17.66369
2894919.74517,199.0,11.1448,1.00702,0.33308,1.06068,-18.30224
2894920.01217,199.0,8.81772,1.05945,0.36201,1.11959,-18.86527
2894920.19017,199.0,6.97545,1.11741,0.39138,1.18397,-19.30328
2894920.40817,199.0,5.5173,1.20371,0.40907,1.27132,-18.77008
2894920.67817,199.0,4.36941,1.27136,0.42569,1.34073,-18.51195
2894921.01317,199.0,3.45686,1.36401,0.41957,1.42708,-17.09783
2894921.43117,199.0,2.73547,1.44951,0.41634,1.50812,-16.02555
2894921.95717,199.0,2.16054,1.52323,0.38927,1.57219,-14.33544
2894922.61617,199.0,1.70952,1.59421,0.35232,1.63268,-12.46189
2894923.44417,199.0,1.35352,1.6525,0.31735,1.6827,-10.87076
2894924.48717,199.0,1.07079,1.69536,0.28099,1.71849,-9.4107
2894925.80117,199.0,0.84734,1.72863,0.24663,1.74613,-8.1197
2894927.45717,199.0,0.67072,1.75384,0.2159,1.76708,-7.018
2894929.54517,199.0,0.53067,1.77419,0.18982,1.78432,-6.10689
2894932.18217,199.0,0.41976,1.78976,0.17216,1.79802,-5.49439
2894935.51418,199.0,0.33183,1.80282,0.1588,1.8098,-5.03397
2894939.71918,199.0,0.26261,1.81412,0.15081,1.82038,-4.75211
2894945.02718,199.0,0.20791,1.82675,0.14755,1.8327,-4.61785
2894951.73219,199.0,0.16452,1.84045,0.15165,1.84668,-4.71058
2894960.20819,199.0,0.13007,1.85426,0.16373,1.86148,-5.0462
2894970.8982,199.0,0.10309,1.86559,0.18144,1.87439,-5.5549
2894984.4122,199.0,0.08153,1.87723,0.20011,1.88786,-6.08458
2895001.51022,199.0,0.06443,1.89418,0.22368,1.90734,-6.73474
2895023.09723,199.0,0.05102,1.92101,0.24846,1.93701,-7.36953
2895050.33924,199.0,0.04042,1.95158,0.28471,1.97224,-8.30021
2895084.83526,199.0,0.03192,1.98568,0.32498,2.0121,-9.2947
2895128.38229,199.0,0.02528,2.03178,0.36475,2.06426,-10.17752
2895183.44832,199.0,0.01999,2.09819,0.41457,2.13875,-11.17674
2909183.67563,200.0,20004.453,0.29901,-0.02816,0.30034,5.38066
2909183.81863,200.0,15829.126,0.30708,-0.00692,0.30715,1.2917
2909183.96063,200.0,12516.703,0.3147,0.00992,0.31486,-1.80527
2909184.10263,200.0,9909.4424,0.32303,0.02659,0.32412,-4.7059
2909184.26663,200.0,7835.48,0.33243,0.0385,0.33465,-6.60698
2909184.46763,200.0,6217.2461,0.34208,0.04926,0.34561,-8.19491
2909184.70563,200.0,4905.291,0.35212,0.06036,0.35726,-9.72703
2909184.94363,200.0,3881.2737,0.36466,0.06949,0.37122,-10.78905
2909185.18163,200.0,3070.9827,0.37666,0.08003,0.38507,-11.99594
2909185.41963,200.0,2430.7778,0.39023,0.08953,0.40037,-12.92145
2909185.65763,200.0,1923.1537,0.40594,0.09643,0.41724,-13.36331
2909185.89563,200.0,1522.4358,0.4197,0.10499,0.43263,-14.04519
2909186.13363,200.0,1203.8446,0.43762,0.11502,0.45249,-14.72586
2909186.37263,200.0,952.86591,0.45448,0.1229,0.47081,-15.13164
2909186.61063,200.0,754.27557,0.47446,0.13171,0.49241,-15.51478
2909186.84763,200.0,596.71857,0.4938,0.14042,0.51338,-15.87451
2909187.08563,200.0,471.96338,0.51566,0.14898,0.53675,-16.11406
2909187.32463,200.0,373.20856,0.53881,0.15493,0.56064,-16.0421
2909187.56163,200.0,295.47278,0.56388,0.166,0.58781,-16.4035
2909187.80163,200.0,233.87738,0.58753,0.17248,0.61232,-16.36043
2909188.03963,200.0,185.05922,0.61422,0.18019,0.6401,-16.34994
2909188.27563,200.0,146.35823,0.64391,0.18936,0.67118,-16.38745
2909188.51163,200.0,115.77804,0.67145,0.19696,0.69974,-16.34833
2909188.74563,200.0,91.6721,0.70211,0.20319,0.73092,-16.14042
2909188.99163,200.0,72.51701,0.73089,0.21078,0.76068,-16.08664
2909189.22063,200.0,57.36816,0.76203,0.21767,0.7925,-15.94164
2909189.45663,200.0,45.3629,0.79335,0.22624,0.82498,-15.91623
2909189.68963,200.0,35.93134,0.82523,0.23595,0.8583,-15.95629
2909189.93963,200.0,28.40909,0.85402,0.2469,0.88899,-16.125
2909190.15463,200.0,22.48202,0.88549,0.26138,0.92326,-16.44575
2909190.41863,200.0,17.79613,0.91992,0.28359,0.96264,-17.1332
2909190.67163,200.0,14.06813,0.95833,0.30457,1.00557,-17.6309
2909190.88763,200.0,11.1448,1.00309,0.33054,1.05615,-18.23802
2909191.15463,200.0,8.81772,1.05518,0.36216,1.1156,-18.94314
2909191.33263,200.0,6.97545,1.13016,0.38661,1.19446,-18.88499
2909191.55063,200.0,5.5173,1.18855,0.40645,1.25612,-18.87924
2909191.82063,200.0,4.36941,1.28306,0.42068,1.35026,-18.153
2909192.15563,200.0,3.45686,1.35775,0.42759,1.42349,-17.48038
2909192.57363,200.0,2.73547,1.44525,0.40762,1.50164,-15.7506
2909193.09963,200.0,2.16054,1.52883,0.3872,1.5771,-14.21237
2909193.75863,200.0,1.70952,1.59338,0.35613,1.63269,-12.59898
2909194.58663,200.0,1.35352,1.64786,0.31671,1.67802,-10.8792
2909195.62963,200.0,1.07079,1.69262,0.27766,1.71524,-9.31575
2909196.94364,200.0,0.84734,1.72693,0.24382,1.74405,-8.03626
2909198.59964,200.0,0.67072,1.75234,0.21412,1.76537,-6.96655
2909200.68864,200.0,0.53067,1.77086,0.18979,1.781,-6.11717
2909203.32464,200.0,0.41976,1.78707,0.17023,1.79516,-5.44152
2909206.65664,200.0,0.33183,1.80222,0.15699,1.80905,-4.97839
2909210.86164,200.0,0.26261,1.81515,0.15141,1.82146,-4.76837
2909216.17065,200.0,0.20791,1.82542,0.15207,1.83174,-4.76227
2909222.87465,200.0,0.16452,1.83428,0.15601,1.84091,-4.86151
2909231.35166,200.0,0.13007,1.84421,0.16285,1.85139,-5.04639
2909242.04166,200.0,0.10309,1.85873,0.17419,1.86687,-5.35375
2909255.55567,200.0,0.08153,1.87636,0.19333,1.88629,-5.8827
2909272.65368,200.0,0.06443,1.89617,0.21921,1.9088,-6.5944
2909294.23969,200.0,0.05102,1.91756,0.24639,1.93332,-7.32177
2909321.48271,200.0,0.04042,1.95273,0.27702,1.97228,-8.07434
2909355.97773,200.0,0.03192,2.00056,0.32268,2.02642,-9.16261
2909399.52576,200.0,0.02528,2.04886,0.38298,2.08434,-10.58776
2909454.59079,200.0,0.01999,2.09111,0.44703,2.13835,-12.06698
2923455.1315,201.0,20004.453,0.30041,-0.02854,0.30176,5.42655
2923455.2745,201.0,15829.126,0.30733,-0.00843,0.30745,1.57147
2923455.4165,201.0,12516.703,0.31438,0.01108,0.31457,-2.01864
2923455.5585,201.0,9909.4424,0.32339,0.02306,0.32421,-4.07912
2923455.7225,201.0,7835.48,0.33248,0.03815,0.33466,-6.54529
2923455.9235,201.0,6217.2461,0.34292,0.04839,0.34632,-8.03244
2923456.1605,201.0,4905.291,0.35185,0.0595,0.35685,-9.59776
2923456.3995,201.0,3881.2737,0.36413,0.07008,0.37081,-10.8941
2923456.6375,201.0,3070.9827,0.37665,0.0785,0.38474,-11.77265
2923456.8755,201.0,2430.7778,0.39084,0.08905,0.40086,-12.83481
2923457.1135,201.0,1923.1537,0.40424,0.09688,0.41568,-13.47751
2923457.3515,201.0,1522.4358,0.42095,0.10532,0.43393,-14.04676
2923457.5895,201.0,1203.8446,0.43724,0.11493,0.45209,-14.72779
2923457.8285,201.0,952.86591,0.45436,0.12298,0.47071,-15.14544
2923458.0665,201.0,754.27557,0.47314,0.1301,0.4907,-15.37507
2923458.3035,201.0,596.71857,0.49487,0.13898,0.51401,-15.68688
2923458.5415,201.0,471.96338,0.51618,0.14723,0.53676,-15.91963
2923458.7805,201.0,373.20856,0.53715,0.15464,0.55897,-16.06094
2923459.0175,201.0,295.47278,0.56119,0.16325,0.58445,-16.2201
2923459.2575,201.0,233.87738,0.58657,0.17179,0.61121,-16.32408
2923459.4955,201.0,185.05922,0.61458,0.18004,0.64041,-16.32745
2923459.7315,201.0,146.35823,0.64146,0.18737,0.66826,-16.28302
2923459.9675,201.0,115.77804,0.66975,0.19458,0.69744,-16.19984
2923460.2025,201.0,91.6721,0.69887,0.20277,0.72769,-16.17932
2923460.4475,201.0,72.51701,0.73052,0.21014,0.76014,-16.04861
2923460.6765,201.0,57.36816,0.76099,0.21677,0.79126,-15.89959
2923460.9135,201.0,45.3629,0.79072,0.22482,0.82206,-15.87157
2923461.1455,201.0,35.93134,0.82161,0.23435,0.85438,-15.92022
2923461.3955,201.0,28.40909,0.84949,0.24473,0.88404,-16.07085
2923461.6105,201.0,22.48202,0.88084,0.26067,0.9186,-16.48537
2923461.8755,201.0,17.79613,0.91599,0.28034,0.95793,-17.01692
2923462.1275,201.0,14.06813,0.9525,0.30342,0.99966,-17.66914
2923462.3435,201.0,11.1448,0.99643,0.32985,1.04961,-18.31603
2923462.6105,201.0,8.81772,1.05262,0.36177,1.11305,-18.96732
2923462.7885,201.0,6.97545,1.1229,0.38097,1.18577,-18.74079
2923463.0075,201.0,5.5173,1.18133,0.40642,1.24929,-18.98514
2923463.2765,201.0,4.36941,1.27523,0.41405,1.34076,-17.98799
2923463.6115,201.0,3.45686,1.35508,0.42566,1.42036,-17.43859
2923464.0305,201.0,2.73547,1.43521,0.40525,1.49132,-15.76788
2923464.5555,201.0,2.16054,1.51938,0.38098,1.56642,-14.07665
2923465.2145,201.0,1.70952,1.58659,0.35216,1.6252,-12.51446
2923466.0425,201.0,1.35352,1.63853,0.31382,1.66831,-10.84214
2923467.0855,201.0,1.07079,1.68113,0.27494,1.70346,-9.2881
2923468.3995,201.0,0.84734,1.71458,0.24068,1.73139,-7.9904
2923470.0555,201.0,0.67072,1.7402,0.21131,1.75298,-6.92351
2923472.14351,201.0,0.53067,1.75908,0.18795,1.7691,-6.0987
2923474.78051,201.0,0.41976,1.77445,0.16885,1.78247,-5.43562
2923478.11251,201.0,0.33183,1.78883,0.15546,1.79557,-4.9668
2923482.31751,201.0,0.26261,1.80195,0.14911,1.80811,-4.73055
2923487.62552,201.0,0.20791,1.81378,0.15011,1.81998,-4.73118
2923494.33052,201.0,0.16452,1.82323,0.15598,1.82989,-4.88986
2923502.80652,201.0,0.13007,1.83194,0.16423,1.83929,-5.1229
2923513.49653,201.0,0.10309,1.84473,0.17519,1.85303,-5.42485
2923527.01054,201.0,0.08153,1.86266,0.19259,1.87259,-5.903
2923544.10855,201.0,0.06443,1.88353,0.21817,1.89612,-6.60728
2923565.69556,201.0,0.05102,1.90484,0.24737,1.92083,-7.39923
2923592.93758,201.0,0.04042,1.93664,0.2774,1.95641,-8.15144
2923627.4336,201.0,0.03192,1.9841,0.31786,2.0094,-9.10174
2923670.98062,201.0,0.02528,2.037,0.37562,2.07134,-10.44792
2923726.04566,201.0,0.01999,2.08581,0.44353,2.13244,-12.00478
2937731.99201,202.0,20004.453,0.30042,-0.02766,0.30169,5.26076
2937732.13401,202.0,15829.126,0.30749,-0.00715,0.30757,1.33228
2937732.27601,202.0,12516.703,0.31427,0.01008,0.31443,-1.83707
2937732.41801,202.0,9909.4424,0.32419,0.02451,0.32512,-4.32426
2937732.58201,202.0,7835.48,0.33255,0.03771,0.33469,-6.46871
2937732.78301,202.0,6217.2461,0.34325,0.04866,0.34668,-8.0689
2937733.02101,202.0,4905.291,0.35255,0.05968,0.35756,-9.60783
2937733.25901,202.0,3881.2737,0.36488,0.06952,0.37144,-10.78752
2937733.49701,202.0,3070.9827,0.37653,0.07748,0.38442,-11.62736
2937733.73501,202.0,2430.7778,0.39203,0.08849,0.4019,-12.72031
2937733.97401,202.0,1923.1537,0.40508,0.0968,0.41649,-13.43989
2937734.21101,202.0,1522.4358,0.42052,0.10556,0.43356,-14.09085
2937734.45001,202.0,1203.8446,0.43747,0.11298,0.45182,-14.48071
2937734.68801,202.0,952.86591,0.45442,0.1219,0.47048,-15.01609
2937734.92701,202.0,754.27557,0.4736,0.13121,0.49144,-15.48576
2937735.16401,202.0,596.71857,0.49401,0.13881,0.51314,-15.69483
2937735.40101,202.0,471.96338,0.5139,0.14689,0.53448,-15.95127
2937735.64101,202.0,373.20856,0.5375,0.15515,0.55944,-16.10071
2937735.87801,202.0,295.47278,0.56035,0.16242,0.58341,-16.165
2937736.11801,202.0,233.87738,0.58707,0.17256,0.61191,-16.3797
2937736.35601,202.0,185.05922,0.61195,0.17889,0.63756,-16.29541
2937736.59201,202.0,146.35823,0.64114,0.18711,0.66789,-16.26921
2937736.82801,202.0,115.77804,0.66911,0.19476,0.69688,-16.22869
2937737.06301,202.0,91.6721,0.69705,0.20105,0.72546,-16.0892
2937737.30801,202.0,72.51701,0.72881,0.20985,0.75842,-16.06285
2937737.53601,202.0,57.36816,0.75959,0.21653,0.78986,-15.91098
2937737.77201,202.0,45.3629,0.79013,0.22245,0.82085,-15.72407
2937738.00501,202.0,35.93134,0.81916,0.23271,0.85157,-15.85867
2937738.25501,202.0,28.40909,0.84877,0.24402,0.88316,-16.03976
2937738.47001,202.0,22.48202,0.88066,0.2609,0.91849,-16.50215
2937738.73501,202.0,17.79613,0.91548,0.27892,0.95703,-16.94434
2937738.98701,202.0,14.06813,0.95166,0.30342,0.99886,-17.68378
2937739.20301,202.0,11.1448,0.9964,0.33097,1.04993,-18.37463
2937739.47001,202.0,8.81772,1.0519,0.36145,1.11227,-18.9635
2937739.64801,202.0,6.97545,1.11729,0.37704,1.1792,-18.64741
2937739.86601,202.0,5.5173,1.18477,0.41154,1.25421,-19.15515
2937740.13601,202.0,4.36941,1.26881,0.41161,1.33391,-17.97346
2937740.47101,202.0,3.45686,1.35863,0.42312,1.423,-17.29831
2937740.89001,202.0,2.73547,1.43345,0.40862,1.49055,-15.91063
2937741.41501,202.0,2.16054,1.51561,0.37953,1.56241,-14.05867
2937742.07401,202.0,1.70952,1.5853,0.35032,1.62354,-12.46113
2937742.90201,202.0,1.35352,1.63713,0.31385,1.66694,-10.85254
2937743.94501,202.0,1.07079,1.67906,0.27608,1.7016,-9.33722
2937745.25901,202.0,0.84734,1.71277,0.24086,1.72962,-8.00466
2937746.91502,202.0,0.67072,1.7381,0.21122,1.75089,-6.92884
2937749.00302,202.0,0.53067,1.75718,0.18764,1.76717,-6.09521
2937751.64002,202.0,0.41976,1.77247,0.1689,1.7805,-5.44334
2937754.97102,202.0,0.33183,1.78575,0.15557,1.79251,-4.97898
2937759.17702,202.0,0.26261,1.7992,0.14829,1.8053,-4.71166
2937764.48503,202.0,0.20791,1.8116,0.14846,1.81767,-4.68496
2937771.19003,202.0,0.16452,1.82293,0.15533,1.82953,-4.87046
2937779.66604,202.0,0.13007,1.83176,0.16552,1.83922,-5.16345
2937790.35604,202.0,0.10309,1.8427,0.17721,1.8512,-5.49324
2937803.87005,202.0,0.08153,1.85948,0.19345,1.86951,-5.93925
2937820.96806,202.0,0.06443,1.88081,0.21759,1.89335,-6.59927
2937842.55407,202.0,0.05102,1.90402,0.24873,1.9202,-7.44273
2937869.79709,202.0,0.04042,1.93203,0.28105,1.95237,-8.27676
2937904.29211,202.0,0.03192,1.97536,0.31689,2.00062,-9.11385
2937947.84014,202.0,0.02528,2.03211,0.3671,2.06501,-10.24011
2938002.90517,202.0,0.01999,2.09142,0.43471,2.13612,-11.74186
2952010.49373,203.0,20004.453,0.30085,-0.02819,0.30216,5.35313
2952010.63673,203.0,15829.126,0.30619,-0.00767,0.30628,1.43434
2952010.77873,203.0,12516.703,0.31464,0.00867,0.31476,-1.5791
2952010.92073,203.0,9909.4424,0.3246,0.02351,0.32545,-4.14317
2952011.08473,203.0,7835.48,0.33276,0.03769,0.33489,-6.46206
2952011.28573,203.0,6217.2461,0.34163,0.0482,0.34501,-8.03004
2952011.52373,203.0,4905.291,0.35222,0.05976,0.35725,-9.6295
2952011.76173,203.0,3881.2737,0.36599,0.06988,0.37261,-10.81026
2952011.99973,203.0,3070.9827,0.37617,0.07867,0.38431,-11.81231
2952012.23873,203.0,2430.7778,0.38971,0.08819,0.39956,-12.75165
2952012.47673,203.0,1923.1537,0.40485,0.09628,0.41614,-13.37702
2952012.71473,203.0,1522.4358,0.41937,0.10591,0.43253,-14.17374
2952012.95273,203.0,1203.8446,0.43613,0.11376,0.45072,-14.61882
2952013.19173,203.0,952.86591,0.45489,0.12102,0.47072,-14.89803
2952013.42973,203.0,754.27557,0.4737,0.13045,0.49133,-15.39639
2952013.66673,203.0,596.71857,0.49415,0.13869,0.51324,-15.67779
2952013.90473,203.0,471.96338,0.51554,0.14676,0.53602,-15.89011
2952014.14373,203.0,373.20856,0.53888,0.15519,0.56078,-16.06598
2952014.38073,203.0,295.47278,0.56167,0.16368,0.58503,-16.24712
2952014.62073,203.0,233.87738,0.58891,0.17216,0.61356,-16.29554
2952014.85873,203.0,185.05922,0.61494,0.17802,0.64019,-16.14511
2952015.09473,203.0,146.35823,0.64125,0.18733,0.66806,-16.28451
2952015.33073,203.0,115.77804,0.66945,0.19516,0.69732,-16.2526
2952015.56573,203.0,91.6721,0.69959,0.20223,0.72824,-16.12277
2952015.81073,203.0,72.51701,0.72974,0.20915,0.75912,-15.99263
2952016.03973,203.0,57.36816,0.76052,0.21728,0.79095,-15.94467
2952016.27673,203.0,45.3629,0.79141,0.22408,0.82252,-15.80905
2952016.50873,203.0,35.93134,0.82023,0.23392,0.85293,-15.91776
2952016.75873,203.0,28.40909,0.85147,0.24558,0.88618,-16.08822
2952016.97373,203.0,22.48202,0.88317,0.26153,0.92108,-16.49559
2952017.23873,203.0,17.79613,0.91717,0.27929,0.95875,-16.93604
2952017.49073,203.0,14.06813,0.95341,0.30522,1.00107,-17.75165
2952017.70673,203.0,11.1448,1.00209,0.33289,1.05594,-18.37647
2952017.97373,203.0,8.81772,1.05614,0.3595,1.11565,-18.79782
2952018.15173,203.0,6.97545,1.11297,0.38503,1.17769,-19.08275
2952018.36973,203.0,5.5173,1.19585,0.41027,1.26427,-18.936
2952018.63973,203.0,4.36941,1.26477,0.41877,1.3323,-18.3198
2952018.97473,203.0,3.45686,1.36158,0.41979,1.42482,-17.13516
2952019.39274,203.0,2.73547,1.44109,0.4137,1.4993,-16.01758
2952019.91774,203.0,2.16054,1.51551,0.38454,1.56354,-14.23735
2952020.57774,203.0,1.70952,1.58766,0.3499,1.62576,-12.42849
2952021.40574,203.0,1.35352,1.64455,0.31561,1.67456,-10.86379
2952022.44874,203.0,1.07079,1.68575,0.27904,1.70869,-9.39878
2952023.76274,203.0,0.84734,1.71837,0.2436,1.73555,-8.06856
2952025.41774,203.0,0.67072,1.74405,0.21363,1.75709,-6.98348
2952027.50674,203.0,0.53067,1.76419,0.1891,1.7743,-6.11796
2952030.14374,203.0,0.41976,1.77973,0.17085,1.78791,-5.48345
2952033.47474,203.0,0.33183,1.79258,0.15731,1.79947,-5.01528
2952037.68075,203.0,0.26261,1.80446,0.14937,1.81063,-4.7322
2952042.98875,203.0,0.20791,1.81724,0.14683,1.82316,-4.61938
2952049.69275,203.0,0.16452,1.83105,0.15229,1.83737,-4.75448
2952058.16976,203.0,0.13007,1.84337,0.16511,1.85075,-5.11827
2952068.85976,203.0,0.10309,1.85345,0.18099,1.86226,-5.57739
2952082.37377,203.0,0.08153,1.86587,0.19832,1.87638,-6.06699
2952099.47178,203.0,0.06443,1.88484,0.22093,1.89775,-6.6855
2952121.0578,203.0,0.05102,1.91194,0.24805,1.92796,-7.39208
2952148.29981,203.0,0.04042,1.94047,0.28473,1.96125,-8.34743
2952182.79583,203.0,0.03192,1.97587,0.32259,2.00203,-9.27248
2952226.34386,203.0,0.02528,2.02673,0.36267,2.05892,-10.14543
2952281.40889,203.0,0.01999,2.09437,0.41771,2.13562,-11.27936
2966281.923,204.0,20004.453,0.30077,-0.0291,0.30217,5.52599
2966282.064,204.0,15829.126,0.30708,-0.00795,0.30718,1.48283
2966282.207,204.0,12516.703,0.31442,0.01066,0.3146,-1.94115
2966282.349,204.0,9909.4424,0.32349,0.02483,0.32444,-4.39013
2966282.513,204.0,7835.48,0.33187,0.03781,0.33402,-6.49966
2966282.714,204.0,6217.2461,0.34205,0.05117,0.34586,-8.50753
2966282.952,204.0,4905.291,0.35339,0.05921,0.35832,-9.51092
2966283.19,204.0,3881.2737,0.36467,0.07072,0.37146,-10.97583
2966283.429,204.0,3070.9827,0.37791,0.07908,0.38609,-11.81848
2966283.667,204.0,2430.7778,0.391,0.08842,0.40087,-12.74297
2966283.905,204.0,1923.1537,0.40428,0.09588,0.41549,-13.34164
2966284.143,204.0,1522.4358,0.42026,0.10511,0.4332,-14.04164
2966284.381,204.0,1203.8446,0.43759,0.11451,0.45232,-14.66451
2966284.619,204.0,952.86591,0.45584,0.12342,0.47225,-15.14957
2966284.858,204.0,754.27557,0.47333,0.13095,0.49111,-15.46472
2966285.095,204.0,596.71857,0.49462,0.13956,0.51393,-15.75668
2966285.332,204.0,471.96338,0.5166,0.14806,0.5374,-15.99229
2966285.572,204.0,373.20856,0.53925,0.1558,0.5613,-16.11532
2966285.809,204.0,295.47278,0.56186,0.16387,0.58527,-16.26002
2966286.048,204.0,233.87738,0.58724,0.17081,0.61157,-16.21852
2966286.287,204.0,185.05922,0.61352,0.1797,0.63929,-16.32542
2966286.523,204.0,146.35823,0.64193,0.1864,0.66845,-16.19173
2966286.759,204.0,115.77804,0.6709,0.19618,0.699,-16.29932
2966286.993,204.0,91.6721,0.70079,0.20437,0.72998,-16.25781
2966287.239,204.0,72.51701,0.73106,0.21112,0.76093,-16.10777
2966287.468,204.0,57.36816,0.76195,0.21799,0.79252,-15.96518
2966287.704,204.0,45.3629,0.79186,0.22504,0.82321,-15.86459
2966287.937,204.0,35.93134,0.8235,0.23263,0.85573,-15.7744
2966288.187,204.0,28.40909,0.85217,0.24612,0.887,-16.10956
2966288.401,204.0,22.48202,0.88399,0.26218,0.92205,-16.51965
2966288.666,204.0,17.79613,0.91844,0.28056,0.96033,-16.98659
2966288.919,204.0,14.06813,0.95511,0.30456,1.00249,-17.68596
2966289.135,204.0,11.1448,1.0006,0.33444,1.05501,-18.48173
2966289.402,204.0,8.81772,1.05669,0.36147,1.1168,-18.88458
2966289.58,204.0,6.97545,1.11702,0.38219,1.18059,-18.88853
2966289.798,204.0,5.5173,1.19337,0.41426,1.26323,-19.14339
2966290.067,204.0,4.36941,1.27076,0.41529,1.3369,-18.0977
2966290.402,204.0,3.45686,1.36383,0.42517,1.42856,-17.31495
2966290.821,204.0,2.73547,1.43926,0.4142,1.49767,-16.05511
2966291.346,204.0,2.16054,1.52043,0.38318,1.56797,-14.14523
2966292.00501,204.0,1.70952,1.59201,0.35227,1.63052,-12.47686
2966292.83401,204.0,1.35352,1.64538,0.31728,1.67569,-10.91458
2966293.87701,204.0,1.07079,1.68795,0.27895,1.71084,-9.3838
2966295.19101,204.0,0.84734,1.72093,0.24356,1.73808,-8.05537
2966296.84601,204.0,0.67072,1.74733,0.21325,1.76029,-6.95802
2966298.93501,204.0,0.53067,1.76711,0.18943,1.77723,-6.11859
2966301.57101,204.0,0.41976,1.78231,0.17085,1.79048,-5.47571
2966304.90201,204.0,0.33183,1.79529,0.15686,1.80213,-4.99329
2966309.10802,204.0,0.26261,1.80841,0.14889,1.81453,-4.70652
2966314.41602,204.0,0.20791,1.82148,0.14835,1.82751,-4.65602
2966321.12002,204.0,0.16452,1.83337,0.15502,1.83991,-4.83318
2966329.59703,204.0,0.13007,1.8431,0.16639,1.85059,-5.15846
2966340.28703,204.0,0.10309,1.85335,0.17894,1.86197,-5.51482
2966353.80104,204.0,0.08153,1.86865,0.1944,1.87873,-5.93926
2966370.89805,204.0,0.06443,1.8894,0.21815,1.90195,-6.58633
2966392.48506,204.0,0.05102,1.91454,0.24891,1.93065,-7.40761
2966419.72708,204.0,0.04042,1.9412,0.28297,1.96172,-8.29358
2966454.2231,204.0,0.03192,1.9814,0.31767,2.0067,-9.10854
2966497.77013,204.0,0.02528,2.03734,0.36427,2.06965,-10.13716
2966552.83616,204.0,0.01999,2.10135,0.42852,2.1446,-11.52614
2980548.37203,205.0,20004.453,0.30006,-0.02687,0.30126,5.11721
2980548.51503,205.0,15829.126,0.30821,-0.00579,0.30827,1.07597
2980548.65703,205.0,12516.703,0.31488,0.01004,0.31504,-1.8257
2980548.79903,205.0,9909.4424,0.32251,0.02536,0.32351,-4.49695
2980548.96303,205.0,7835.48,0.33163,0.03749,0.33374,-6.4491
2980549.16403,205.0,6217.2461,0.34222,0.04878,0.34568,-8.11284
2980549.40203,205.0,4905.291,0.35434,0.05908,0.35923,-9.46673
2980549.64103,205.0,3881.2737,0.36563,0.07105,0.37247,-10.99663
2980549.87903,205.0,3070.9827,0.37801,0.07953,0.38628,-11.88129
2980550.11703,205.0,2430.7778,0.39172,0.08756,0.40139,-12.60029
2980550.35503,205.0,1923.1537,0.4054,0.0965,0.41672,-13.3898
2980550.59303,205.0,1522.4358,0.41923,0.10503,0.43218,-14.0655
2980550.83103,205.0,1203.8446,0.43721,0.11387,0.4518,-14.59746
2980551.07003,205.0,952.86591,0.45511,0.12242,0.47129,-15.05537
2980551.30803,205.0,754.27557,0.47567,0.13086,0.49335,-15.38227
2980551.54503,205.0,596.71857,0.49405,0.13937,0.51333,-15.75353
2980551.78203,205.0,471.96338,0.51461,0.14813,0.53551,-16.05859
2980552.02203,205.0,373.20856,0.53938,0.15571,0.56141,-16.10265
2980552.25903,205.0,295.47278,0.56179,0.16416,0.58529,-16.28924
2980552.49903,205.0,233.87738,0.58682,0.17185,0.61146,-16.32233
2980552.73603,205.0,185.05922,0.61313,0.17878,0.63866,-16.25612
2980552.97303,205.0,146.35823,0.64273,0.18913,0.66997,-16.39706
2980553.20903,205.0,115.77804,0.67062,0.19447,0.69824,-16.17125
2980553.44303,205.0,91.6721,0.70133,0.20351,0.73026,-16.18174
2980553.68903,205.0,72.51701,0.73036,0.20955,0.75983,-16.00884
2980553.91803,205.0,57.36816,0.76145,0.21664,0.79166,-15.88168
2980554.15403,205.0,45.3629,0.79253,0.22576,0.82405,-15.90007
2980554.38703,205.0,35.93134,0.82219,0.23409,0.85486,-15.89227
2980554.63703,205.0,28.40909,0.85117,0.24476,0.88567,-16.04288
2980554.85203,205.0,22.48202,0.88331,0.26153,0.92121,-16.49269
2980555.11603,205.0,17.79613,0.91792,0.28053,0.95983,-16.9937
2980555.36903,205.0,14.06813,0.95436,0.30439,1.00173,-17.68999
2980555.58503,205.0,11.1448,0.99837,0.33132,1.05191,-18.35895
2980555.85203,205.0,8.81772,1.05351,0.3635,1.11445,-19.03635
2980556.03003,205.0,6.97545,1.12315,0.38131,1.18611,-18.75245
2980556.24803,205.0,5.5173,1.18526,0.40921,1.25391,-19.04706
2980556.51803,205.0,4.36941,1.27488,0.41477,1.34065,-18.02181
2980556.85303,205.0,3.45686,1.35884,0.42794,1.42463,-17.48071
2980557.27104,205.0,2.73547,1.43802,0.40827,1.49485,-15.84986
2980557.79704,205.0,2.16054,1.52314,0.38327,1.57062,-14.12414
2980558.45604,205.0,1.70952,1.59004,0.35518,1.62923,-12.59188
2980559.28404,205.0,1.35352,1.6434,0.31693,1.67368,-10.91564
2980560.32704,205.0,1.07079,1.68699,0.27768,1.70969,-9.34707
2980561.64104,205.0,0.84734,1.72101,0.24342,1.73814,-8.05043
2980563.29704,205.0,0.67072,1.74687,0.21303,1.75981,-6.95283
2980565.38504,205.0,0.53067,1.76579,0.18937,1.77591,-6.12119
2980568.02204,205.0,0.41976,1.78139,0.17001,1.78949,-5.45174
2980571.35404,205.0,0.33183,1.79573,0.15653,1.80254,-4.98165
2980575.55905,205.0,0.26261,1.80945,0.14993,1.81566,-4.73666
2980580.86705,205.0,0.20791,1.82119,0.15048,1.8274,-4.72351
2980587.57205,205.0,0.16452,1.83068,0.15625,1.83734,-4.87856
2980596.04806,205.0,0.13007,1.8397,0.16494,1.84708,-5.12319
2980606.73906,205.0,0.10309,1.85228,0.17553,1.86058,-5.41356
2980620.25307,205.0,0.08153,1.87008,0.19295,1.88001,-5.89076
2980637.35008,205.0,0.06443,1.8911,0.21856,1.90369,-6.59264
2980658.9371,205.0,0.05102,1.91257,0.24814,1.9286,-7.39248
2980686.17911,205.0,0.04042,1.94358,0.27864,1.96345,-8.15845
2980720.67513,205.0,0.03192,1.9903,0.31812,2.01556,-9.08106
2980764.22216,205.0,0.02528,2.04566,0.37372,2.07952,-10.35323
2980819.28819,205.0,0.01999,2.09782,0.44218,2.14392,-11.90253
2994817.97548,206.0,20004.453,0.3013,-0.02861,0.30266,5.42503
2994818.11748,206.0,15829.126,0.30874,-0.00612,0.3088,1.13481
2994818.25948,206.0,12516.703,0.31519,0.0098,0.31534,-1.78146
2994818.40148,206.0,9909.4424,0.32393,0.02531,0.32492,-4.46737
2994818.56548,206.0,7835.48,0.33258,0.03719,0.33465,-6.38006
2994818.76648,206.0,6217.2461,0.34297,0.04906,0.34646,-8.14139
2994819.00448,206.0,4905.291,0.3526,0.05896,0.35749,-9.4935
2994819.24348,206.0,3881.2737,0.3639,0.06828,0.37025,-10.62658
2994819.48148,206.0,3070.9827,0.37763,0.07989,0.38599,-11.94532
2994819.71948,206.0,2430.7778,0.38984,0.088,0.39965,-12.72077
2994819.95748,206.0,1923.1537,0.40657,0.09748,0.4181,-13.48331
2994820.19548,206.0,1522.4358,0.42103,0.10515,0.43396,-14.02237
2994820.43348,206.0,1203.8446,0.43652,0.11375,0.4511,-14.60578
2994820.67248,206.0,952.86591,0.45467,0.12346,0.47113,-15.19122
2994820.91048,206.0,754.27557,0.47439,0.13099,0.49214,-15.43564
2994821.14748,206.0,596.71857,0.49535,0.14021,0.51481,-15.8045
2994821.38548,206.0,471.96338,0.51628,0.14739,0.53691,-15.93296
2994821.62449,206.0,373.20856,0.53874,0.15492,0.56058,-16.0431
2994821.86149,206.0,295.47278,0.56268,0.16374,0.58602,-16.2248
2994822.10149,206.0,233.87738,0.58656,0.17278,0.61147,-16.41327
2994822.33949,206.0,185.05922,0.61325,0.18023,0.63918,-16.37792
2994822.57549,206.0,146.35823,0.64203,0.18853,0.66914,-16.36493
2994822.81149,206.0,115.77804,0.67066,0.1951,0.69846,-16.21978
2994823.04649,206.0,91.6721,0.70056,0.20281,0.72932,-16.14584
2994823.29149,206.0,72.51701,0.73143,0.20997,0.76097,-16.01684
2994823.52049,206.0,57.36816,0.76182,0.21626,0.79192,-15.84793
2994823.75749,206.0,45.3629,0.79212,0.22519,0.82351,-15.86995
2994823.98949,206.0,35.93134,0.8205,0.23374,0.85315,-15.90066
2994824.23949,206.0,28.40909,0.85075,0.24607,0.88562,-16.13183
2994824.45449,206.0,22.48202,0.8831,0.26174,0.92107,-16.50903
2994824.71949,206.0,17.79613,0.91784,0.28063,0.95978,-17.00106
2994824.97149,206.0,14.06813,0.95528,0.30574,1.00302,-17.74726
2994825.18749,206.0,11.1448,0.99917,0.33317,1.05326,-18.44085
2994825.45449,206.0,8.81772,1.05608,0.36227,1.11648,-18.9335
2994825.63349,206.0,6.97545,1.11654,0.38311,1.18044,-18.938
2994825.85149,206.0,5.5173,1.1905,0.41243,1.25992,-19.10795
2994826.12049,206.0,4.36941,1.2695,0.41362,1.33518,-18.04618
2994826.45549,206.0,3.45686,1.36284,0.42434,1.42737,-17.29474
2994826.87449,206.0,2.73547,1.43954,0.41398,1.49788,-16.0439
2994827.39949,206.0,2.16054,1.51944,0.38317,1.56701,-14.15362
2994828.05849,206.0,1.70952,1.59059,0.35267,1.62922,-12.50167
2994828.88749,206.0,1.35352,1.64404,0.31655,1.67424,-10.89861
2994829.93049,206.0,1.07079,1.68646,0.27802,1.70922,-9.3614
2994831.24349,206.0,0.84734,1.72064,0.2425,1.73765,-8.02214
2994832.89949,206.0,0.67072,1.74751,0.21224,1.76035,-6.92488
2994834.98849,206.0,0.53067,1.76737,0.18967,1.77752,-6.12529
2994837.62449,206.0,0.41976,1.78234,0.17246,1.79067,-5.52666
2994840.9565,206.0,0.33183,1.7942,0.15963,1.80129,-5.08425
2994845.1615,206.0,0.26261,1.80485,0.15136,1.81118,-4.79367
2994850.4705,206.0,0.20791,1.81682,0.14865,1.82289,-4.67753
2994857.17451,206.0,0.16452,1.82825,0.152,1.83456,-4.75265
2994865.65151,206.0,0.13007,1.83967,0.16035,1.84664,-4.98154
2994876.34152,206.0,0.10309,1.85395,0.17198,1.86191,-5.29973
2994889.85553,206.0,0.08153,1.87426,0.19031,1.88389,-5.798
2994906.95254,206.0,0.06443,1.8993,0.21838,1.91182,-6.55911
2994928.53955,206.0,0.05102,1.92465,0.2573,1.94177,-7.61447
2994955.78257,206.0,0.04042,1.94676,0.29872,1.96955,-8.72361
2994990.27759,206.0,0.03192,1.97484,0.33595,2.00321,-9.65447
2995033.82561,206.0,0.02528,2.01886,0.37386,2.05318,-10.49133
2995088.89064,206.0,0.01999,2.07542,0.42379,2.11824,-11.54098
3009083.0703,207.0,20004.453,0.30023,-0.02895,0.30162,5.50683
3009083.2133,207.0,15829.126,0.3072,-0.00914,0.30733,1.70447
3009083.3553,207.0,12516.703,0.31487,0.0102,0.31503,-1.85557
3009083.4973,207.0,9909.4424,0.32189,0.02507,0.32286,-4.45391
3009083.6613,207.0,7835.48,0.33201,0.03633,0.33399,-6.24545
3009083.8623,207.0,6217.2461,0.34276,0.04954,0.34632,-8.22357
3009084.1003,207.0,4905.291,0.3548,0.05954,0.35976,-9.5265
3009084.3393,207.0,3881.2737,0.36373,0.06806,0.37004,-10.59821
3009084.5773,207.0,3070.9827,0.37669,0.07886,0.38485,-11.82365
3009084.8153,207.0,2430.7778,0.39019,0.08773,0.39993,-12.67138
3009085.0533,207.0,1923.1537,0.40404,0.09576,0.41523,-13.33343
3009085.29131,207.0,1522.4358,0.42044,0.1039,0.43309,-13.88104
3009085.52931,207.0,1203.8446,0.43673,0.11289,0.45108,-14.49348
3009085.76831,207.0,952.86591,0.45396,0.12222,0.47012,-15.06897
3009086.00631,207.0,754.27557,0.47291,0.12943,0.4903,-15.30669
3009086.24331,207.0,596.71857,0.49459,0.1387,0.51367,-15.66537
3009086.48131,207.0,471.96338,0.51554,0.14638,0.53592,-15.85061
3009086.72031,207.0,373.20856,0.53816,0.15529,0.56012,-16.09612
3009086.95731,207.0,295.47278,0.56234,0.16292,0.58546,-16.15765
3009087.19731,207.0,233.87738,0.58748,0.17063,0.61176,-16.19572
3009087.43531,207.0,185.05922,0.61337,0.17935,0.63906,-16.29885
3009087.67131,207.0,146.35823,0.64072,0.18493,0.66688,-16.09987
3009087.90731,207.0,115.77804,0.66885,0.19434,0.69651,-16.20142
3009088.14131,207.0,91.6721,0.69811,0.20071,0.72639,-16.04022
3009088.38731,207.0,72.51701,0.7269,0.20873,0.75627,-16.02177
3009088.61631,207.0,57.36816,0.75763,0.21419,0.78732,-15.78655
3009088.85331,207.0,45.3629,0.78841,0.22246,0.8192,-15.75733
3009089.08531,207.0,35.93134,0.81863,0.23119,0.85065,-15.77012
3009089.33531,207.0,28.40909,0.84773,0.24291,0.88184,-15.9895
3009089.55031,207.0,22.48202,0.87924,0.25921,0.91666,-16.42627
3009089.81531,207.0,17.79613,0.91327,0.27953,0.95509,-17.01829
3009090.06731,207.0,14.06813,0.95067,0.30285,0.99774,-17.66983
3009090.28331,207.0,11.1448,0.99239,0.32924,1.04558,-18.35419
3009090.55031,207.0,8.81772,1.04786,0.35996,1.10796,-18.95878
3009090.72831,207.0,6.97545,1.1194,0.3797,1.18204,-18.7368
3009090.94631,207.0,5.5173,1.1809,0.40752,1.24924,-19.03935
3009091.21631,207.0,4.36941,1.27122,0.41362,1.33681,-18.02332
3009091.55131,207.0,3.45686,1.35123,0.4258,1.41673,-17.49055
3009091.96931,207.0,2.73547,1.43071,0.40534,1.48702,-15.81827
3009092.49531,207.0,2.16054,1.51672,0.38044,1.5637,-14.08093
3009093.15431,207.0,1.70952,1.58208,0.35213,1.62079,-12.54806
3009093.98231,207.0,1.35352,1.6342,0.31368,1.66403,-10.86574
3009095.02531,207.0,1.07079,1.6774,0.2745,1.69971,-9.29369
3009096.33931,207.0,0.84734,1.71118,0.24067,1.72802,-8.00591
3009097.99531,207.0,0.67072,1.73676,0.21112,1.74955,-6.93098
3009100.08431,207.0,0.53067,1.75464,0.18736,1.76462,-6.095
3009102.72032,207.0,0.41976,1.77072,0.1687,1.77874,-5.44214
3009106.05232,207.0,0.33183,1.78453,0.15564,1.7913,-4.98453
3009110.25732,207.0,0.26261,1.79839,0.14927,1.80457,-4.74467
3009115.56632,207.0,0.20791,1.80999,0.1502,1.81621,-4.74381
3009122.27033,207.0,0.16452,1.81893,0.15624,1.82562,-4.90932
3009130.74733,207.0,0.13007,1.82807,0.16406,1.83541,-5.12814
3009141.43734,207.0,0.10309,1.84117,0.17485,1.84945,-5.42484
3009154.95135,207.0,0.08153,1.85967,0.1928,1.86964,-5.91893
3009172.04836,207.0,0.06443,1.88028,0.21852,1.89293,-6.62895
3009193.63537,207.0,0.05102,1.90179,0.24775,1.91786,-7.42233
3009220.87739,207.0,0.04042,1.93363,0.27834,1.95356,-8.19121
3009255.37341,207.0,0.03192,1.98205,0.31852,2.00748,-9.12945
3009298.92043,207.0,0.02528,2.03607,0.37609,2.07052,-10.46523
3009353.98647,207.0,0.01999,2.08564,0.44431,2.13244,-12.02625
3023351.10155,208.0,20004.453,0.30042,-0.02849,0.30177,5.41673
3023351.24455,208.0,15829.126,0.30693,-0.00745,0.30702,1.39021
3023351.38655,208.0,12516.703,0.31529,0.00883,0.31542,-1.60392
3023351.52855,208.0,9909.4424,0.3247,0.02425,0.32561,-4.27089
3023351.69255,208.0,7835.48,0.33251,0.03713,0.33458,-6.37102
3023351.89355,208.0,6217.2461,0.34202,0.0487,0.34547,-8.10376
3023352.13155,208.0,4905.291,0.35453,0.06084,0.35971,-9.73837
3023352.37055,208.0,3881.2737,0.36547,0.06968,0.37205,-10.79394
3023352.60855,208.0,3070.9827,0.37692,0.07807,0.38492,-11.70153
3023352.84655,208.0,2430.7778,0.39067,0.08724,0.40029,-12.58746
3023353.08455,208.0,1923.1537,0.40508,0.0961,0.41632,-13.34586
3023353.32255,208.0,1522.4358,0.42038,0.10318,0.43285,-13.78997
3023353.56055,208.0,1203.8446,0.43666,0.11254,0.45093,-14.45273
3023353.79855,208.0,952.86591,0.45435,0.12063,0.4701,-14.86915
3023354.03755,208.0,754.27557,0.47382,0.12976,0.49126,-15.31559
3023354.27455,208.0,596.71857,0.49345,0.13746,0.51223,-15.56663
3023354.51155,208.0,471.96338,0.51607,0.14581,0.53628,-15.77666
3023354.75055,208.0,373.20856,0.53748,0.1543,0.55919,-16.01822
3023354.98855,208.0,295.47278,0.56282,0.16328,0.58603,-16.17763
3023355.22755,208.0,233.87738,0.58696,0.17112,0.6114,-16.25305
3023355.46555,208.0,185.05922,0.61213,0.17826,0.63756,-16.23617
3023355.70155,208.0,146.35823,0.64043,0.18695,0.66716,-16.27327
3023355.93855,208.0,115.77804,0.66892,0.1934,0.69632,-16.12623
3023356.17255,208.0,91.6721,0.69673,0.20044,0.72499,-16.05
3023356.41755,208.0,72.51701,0.7288,0.20844,0.75802,-15.96089
3023356.64755,208.0,57.36816,0.75713,0.21619,0.78739,-15.93638
3023356.88355,208.0,45.3629,0.78976,0.22262,0.82054,-15.74211
3023357.11655,208.0,35.93134,0.81849,0.23112,0.85049,-15.76801
3023357.36655,208.0,28.40909,0.84739,0.24296,0.88153,-15.99823
3023357.58055,208.0,22.48202,0.87738,0.25778,0.91447,-16.37305
3023357.84555,208.0,17.79613,0.91264,0.27832,0.95414,-16.95972
3023358.09755,208.0,14.06813,0.94854,0.30203,0.99546,-17.66207
3023358.31355,208.0,11.1448,0.9936,0.32971,1.04688,-18.35734
3023358.58155,208.0,8.81772,1.04738,0.3607,1.10775,-19.00276
3023358.75955,208.0,6.97545,1.11963,0.3812,1.18274,-18.80216
3023358.97755,208.0,5.5173,1.17888,0.40606,1.24685,-19.00603
