Repository: SebaVillagra00/ICM2985-SOH-IPRE

## Data University of Cambridge (EIS Cambridge)
Data publicada en "Identifying degradation patterns of lithium ion batteries from impedance spectroscopy using machine learning" (Zhang, Tang, Zhang, Wang, Stimming & Lee, 2020) https://www.nature.com/articles/s41467-020-15235-7.

Carpeta contiene:
* Paper de Nature Comunications (IF: 16.6).
* Data frames para IOS.
* Data frames para Windows.

Cada Data frame está contenido en un archivo .txt con las siguientes columnas:
* time/s: tiempo en que se mide la muestra.
* cycle number: ciclo de carga de la batería.
* freq/Hz: frecuencia de la señal de input.
* Re(Z)/Ohm: Parte resistiva de la impedancia.
* Im(Z)/Ohm: Parte reactiva de la impedancia.

File: EIS Cambridge/csvEIS/EIS_state_VIII_25C06.csv (part 19 of 20)
time/s,cycle number,freq/Hz,Re(Z)/Ohm,-Im(Z)/Ohm,|Z|/Ohm,Phase(Z)/deg
2828090.28078,197.0,2.16054,1.48142,0.20632,1.49572,-7.92852
2828090.94078,197.0,1.70952,1.63476,0.33921,1.66958,-11.72249
2828091.76878,197.0,1.35352,1.61782,0.50496,1.69479,-17.33454
2828092.81178,197.0,1.07079,1.44893,0.58054,1.56091,-21.83417
2828094.12578,197.0,0.84734,1.23524,0.48959,1.32873,-21.62115
2828095.78078,197.0,0.67072,1.11321,0.28954,1.15025,-14.5792
2828097.86978,197.0,0.53067,1.13753,0.00759,1.13756,-0.38207
2828100.50679,197.0,0.41976,1.33316,-0.18794,1.34634,8.02426
2828103.83779,197.0,0.33183,1.60013,-0.19803,1.61233,7.05502
2828108.04379,197.0,0.26261,1.79928,-0.02469,1.79945,0.78615
2828113.35179,197.0,0.20791,1.83015,0.23044,1.8446,-7.17647
2828120.0568,197.0,0.16452,1.69984,0.43258,1.75402,-14.27776
2828128.5328,197.0,0.13007,1.50499,0.49523,1.58438,-18.21416
2828139.22281,197.0,0.10309,1.35714,0.42847,1.42317,-17.52191
2828152.73682,197.0,0.08153,1.31633,0.31109,1.35259,-13.297
2828169.83483,197.0,0.06443,1.37009,0.22644,1.38867,-9.38483
2828191.42084,197.0,0.05102,1.48469,0.16434,1.49376,-6.31629
2828218.66386,197.0,0.04042,1.63676,0.16192,1.64475,-5.64984
2828253.15888,197.0,0.03192,1.79773,0.22492,1.81174,-7.13127
2828296.7069,197.0,0.02528,1.92776,0.34179,1.95782,-10.0539
2828351.77194,197.0,0.01999,2.00483,0.47397,2.06009,-13.30135
2842059.63009,198.0,20004.453,0.37547,-0.02781,0.3765,4.23541
2842059.77309,198.0,15829.126,0.38778,-0.00296,0.38779,0.43672
2842059.91509,198.0,12516.703,0.39441,0.01552,0.39471,-2.25291
2842060.17509,198.0,9909.4424,0.39636,0.02219,0.39699,-3.20482
2842060.34009,198.0,7835.48,0.41031,0.03065,0.41145,-4.27237
2842060.54009,198.0,6217.2461,0.41095,0.03797,0.4127,-5.27835
2842060.77909,198.0,4905.291,0.41447,0.05364,0.41793,-7.37453
2842061.01709,198.0,3881.2737,0.43471,0.05505,0.43818,-7.2173
2842061.25509,198.0,3070.9827,0.4313,0.05523,0.43482,-7.29779
2842061.49309,198.0,2430.7778,0.45028,0.06473,0.45491,-8.18029
2842061.73109,198.0,1923.1537,0.44363,0.07566,0.45004,-9.67789
2842061.96909,198.0,1522.4358,0.45997,0.07171,0.46553,-8.86088
2842062.20809,198.0,1203.8446,0.46254,0.08214,0.46977,-10.06935
2842062.44609,198.0,952.86591,0.47357,0.09541,0.48309,-11.39095
2842062.68409,198.0,754.27557,0.49483,0.08552,0.50216,-9.80539
2842063.14109,198.0,596.71857,0.5074,0.11131,0.51946,-12.37376
2842063.37809,198.0,471.96338,0.51247,0.11465,0.52514,-12.61072
2842063.61809,198.0,373.20856,0.52464,0.11688,0.5375,-12.5591
2842063.85509,198.0,295.47278,0.56009,0.12722,0.57436,-12.79706
2842064.09509,198.0,233.87738,0.57478,0.13805,0.59112,-13.50555
2842064.33309,198.0,185.05922,0.59676,0.14095,0.61318,-13.28929
2842064.56909,198.0,146.35823,0.59986,0.1513,0.61865,-14.15599
2842064.80509,198.0,115.77804,0.62237,0.16099,0.64286,-14.50249
2842065.04009,198.0,91.6721,0.65162,0.17078,0.67363,-14.68578
2842065.28509,198.0,72.51701,0.65684,0.17562,0.67991,-14.96902
2842065.51409,198.0,57.36816,0.69346,0.15272,0.71008,-12.41966
2842065.75109,198.0,45.3629,0.70943,0.15988,0.72722,-12.70008
2842065.98309,198.0,35.93134,0.73042,0.22121,0.76318,-16.8489
2842066.23309,198.0,28.40909,0.72446,0.20875,0.75394,-16.07415
2842066.44809,198.0,22.48202,0.74903,0.24654,0.78856,-18.21894
2842066.71309,198.0,17.79613,0.81448,0.29715,0.86699,-20.04395
2842066.96509,198.0,14.06813,0.88033,0.24092,0.91271,-15.30562
2842067.18109,198.0,11.1448,0.86381,0.36465,0.93762,-22.88676
2842067.44809,198.0,8.81772,0.92493,0.26661,0.96259,-16.07928
2842067.62609,198.0,6.97545,1.08704,0.33782,1.13832,-17.26365
2842067.84509,198.0,5.5173,1.08558,0.49065,1.19131,-24.3218
2842068.11409,198.0,4.36941,1.02655,0.45549,1.12307,-23.92711
2842068.44909,198.0,3.45686,1.08648,0.3168,1.13172,-16.25566
2842068.86809,198.0,2.73547,1.28784,0.2085,1.30461,-9.19619
2842069.39309,198.0,2.16054,1.52328,0.24912,1.54352,-9.28797
2842070.05209,198.0,1.70952,1.63505,0.40491,1.68444,-13.90911
2842070.88109,198.0,1.35352,1.56957,0.55343,1.66428,-19.42263
2842071.92309,198.0,1.07079,1.37815,0.57722,1.49415,-22.72565
2842073.2371,198.0,0.84734,1.18433,0.43165,1.26054,-20.02535
2842074.8931,198.0,0.67072,1.10818,0.19763,1.12566,-10.11179
2842076.9821,198.0,0.53067,1.19886,-0.07313,1.20109,3.49081
2842079.6181,198.0,0.41976,1.43444,-0.21348,1.45024,8.46499
2842082.9501,198.0,0.33183,1.69512,-0.15707,1.70238,5.29407
2842087.1551,198.0,0.26261,1.8478,0.06047,1.84879,-1.87432
2842092.46411,198.0,0.20791,1.81821,0.31824,1.84585,-9.92784
2842099.16811,198.0,0.16452,1.6426,0.48618,1.71304,-16.48786
2842107.64412,198.0,0.13007,1.43758,0.49955,1.5219,-19.16212
2842118.33512,198.0,0.10309,1.31241,0.39623,1.37092,-16.7998
2842131.84913,198.0,0.08153,1.30398,0.26607,1.33085,-11.53255
2842148.94614,198.0,0.06443,1.38275,0.18721,1.39537,-7.71052
2842170.53315,198.0,0.05102,1.51613,0.14091,1.52266,-5.30995
2842197.77617,198.0,0.04042,1.67682,0.16023,1.68446,-5.45827
2842232.27119,198.0,0.03192,1.83126,0.24595,1.84771,-7.64952
2842275.81922,198.0,0.02528,1.94152,0.37495,1.9774,-10.93035
2842330.88425,198.0,0.01999,1.99767,0.50242,2.05988,-14.11735
2856043.27543,199.0,20004.453,0.37612,-0.02595,0.37701,3.94676
2856043.41843,199.0,15829.126,0.38185,-0.00742,0.38192,1.11305
2856043.67843,199.0,12516.703,0.39379,0.01545,0.3941,-2.24694
2856043.82043,199.0,9909.4424,0.4031,0.02146,0.40367,-3.04774
2856043.98543,199.0,7835.48,0.40597,0.03802,0.40774,-5.3503
2856044.18543,199.0,6217.2461,0.4163,0.04024,0.41824,-5.52107
2856044.42443,199.0,4905.291,0.4188,0.04403,0.42111,-6.00127
2856044.66243,199.0,3881.2737,0.4215,0.06056,0.42583,-8.17599
2856044.90043,199.0,3070.9827,0.43751,0.06456,0.44224,-8.39418
2856045.13843,199.0,2430.7778,0.43874,0.0732,0.4448,-9.47172
2856045.37643,199.0,1923.1537,0.45208,0.06664,0.45697,-8.38485
2856045.61443,199.0,1522.4358,0.46392,0.08308,0.4713,-10.15268
2856045.85244,199.0,1203.8446,0.47058,0.07734,0.47689,-9.33268
2856046.09144,199.0,952.86591,0.47866,0.0813,0.48551,-9.6398
2856046.55044,199.0,754.27557,0.49518,0.1008,0.50534,-11.50578
2856046.78744,199.0,596.71857,0.504,0.09339,0.51258,-10.49772
2856047.02444,199.0,471.96338,0.52733,0.10343,0.53738,-11.09735
2856047.26444,199.0,373.20856,0.54327,0.11378,0.55506,-11.82872
2856047.50144,199.0,295.47278,0.54684,0.11413,0.55863,-11.78919
2856047.74044,199.0,233.87738,0.56602,0.11778,0.57814,-11.75458
2856047.97844,199.0,185.05922,0.58109,0.12657,0.59471,-12.28796
2856048.21544,199.0,146.35823,0.61415,0.13474,0.62876,-12.37426
2856048.45144,199.0,115.77804,0.63408,0.13745,0.64881,-12.23072
2856048.68544,199.0,91.6721,0.64857,0.14172,0.66387,-12.32629
2856048.93144,199.0,72.51701,0.68225,0.15613,0.69988,-12.8902
2856049.16044,199.0,57.36816,0.68053,0.18718,0.7058,-15.37877
2856049.39644,199.0,45.3629,0.70566,0.20226,0.73408,-15.99382
2856049.62944,199.0,35.93134,0.73916,0.17075,0.75862,-13.00716
2856049.87944,199.0,28.40909,0.78434,0.22001,0.81461,-15.66886
2856050.09444,199.0,22.48202,0.81493,0.22131,0.84445,-15.19341
2856050.35844,199.0,17.79613,0.82221,0.21303,0.84936,-14.52581
2856050.61144,199.0,14.06813,0.80588,0.30545,0.86183,-20.75776
2856050.82744,199.0,11.1448,0.91951,0.25921,0.95534,-15.74299
2856051.09444,199.0,8.81772,0.93136,0.40516,1.01567,-23.50973
2856051.27244,199.0,6.97545,0.91867,0.35546,0.98504,-21.1531
2856051.49044,199.0,5.5173,1.05677,0.28003,1.09324,-14.84143
2856051.76044,199.0,4.36941,1.25596,0.35793,1.30596,-15.90685
2856052.09544,199.0,3.45686,1.30063,0.51295,1.39812,-21.52359
2856052.51344,199.0,2.73547,1.22168,0.54933,1.3395,-24.2113
2856053.03844,199.0,2.16054,1.15069,0.4297,1.2283,-20.47719
2856053.69844,199.0,1.70952,1.19123,0.22006,1.21139,-10.46634
2856054.52644,199.0,1.35352,1.36676,0.04616,1.36754,-1.93431
2856055.56944,199.0,1.07079,1.60717,0.01286,1.60722,-0.45857
2856056.88344,199.0,0.84734,1.78937,0.14112,1.79492,-4.5093
2856058.53944,199.0,0.67072,1.82406,0.32893,1.85348,-10.22229
2856060.62744,199.0,0.53067,1.67642,0.53715,1.76037,-17.76619
2856063.26445,199.0,0.41976,1.40159,0.58824,1.52002,-22.76751
2856066.59645,199.0,0.33183,1.15591,0.4477,1.23958,-21.17189
2856070.80145,199.0,0.26261,1.0669,0.19525,1.08462,-10.37062
2856076.10945,199.0,0.20791,1.15965,-0.03311,1.16012,1.63539
2856082.81446,199.0,0.16452,1.36495,-0.12922,1.37105,5.40823
2856091.29046,199.0,0.13007,1.57067,-0.0744,1.57243,2.71185
2856101.98047,199.0,0.10309,1.69676,0.07764,1.69854,-2.61973
2856115.49448,199.0,0.08153,1.72696,0.24828,1.74472,-8.18121
2856132.59249,199.0,0.06443,1.7032,0.36701,1.74229,-12.16048
2856154.1785,199.0,0.05102,1.63991,0.44361,1.69886,-15.13676
2856181.42152,199.0,0.04042,1.5951,0.45049,1.65749,-15.77079
2856215.91754,199.0,0.03192,1.60657,0.41517,1.65934,-14.48929
2856259.46456,199.0,0.02528,1.68332,0.37517,1.72462,-12.56455
2856314.5296,199.0,0.01999,1.81354,0.36413,1.84973,-11.35315
2870028.67679,200.0,20004.453,0.37732,-0.02736,0.37831,4.14696
2870028.81979,200.0,15829.126,0.3857,-0.0067,0.38575,0.99556
2870029.07979,200.0,12516.703,0.39216,0.01664,0.39251,-2.42917
2870029.22179,200.0,9909.4424,0.40452,0.02638,0.40538,-3.73064
2870029.38679,200.0,7835.48,0.40506,0.0369,0.40674,-5.20452
2870029.58679,200.0,6217.2461,0.40901,0.04074,0.41103,-5.68803
2870029.82579,200.0,4905.291,0.41846,0.05399,0.42193,-7.35167
2870030.0638,200.0,3881.2737,0.43499,0.05448,0.43838,-7.13883
2870030.3018,200.0,3070.9827,0.42835,0.06317,0.43298,-8.38911
2870030.5398,200.0,2430.7778,0.43996,0.06089,0.44416,-7.87897
2870030.7778,200.0,1923.1537,0.45293,0.08158,0.46022,-10.21012
2870031.0158,200.0,1522.4358,0.45542,0.07665,0.46183,-9.55386
2870031.2538,200.0,1203.8446,0.47391,0.09345,0.48304,-11.15444
2870031.4928,200.0,952.86591,0.48896,0.09791,0.49867,-11.3231
2870031.7308,200.0,754.27557,0.48747,0.10375,0.49839,-12.01532
2870032.1878,200.0,596.71857,0.51234,0.09384,0.52086,-10.37911
2870032.4248,200.0,471.96338,0.52973,0.11077,0.54119,-11.81057
2870032.6638,200.0,373.20856,0.54355,0.12092,0.55684,-12.54214
2870032.9018,200.0,295.47278,0.55521,0.11018,0.56604,-11.22445
2870033.1408,200.0,233.87738,0.57507,0.11746,0.58694,-11.54433
2870033.3788,200.0,185.05922,0.59008,0.12288,0.60274,-11.76346
2870033.6158,200.0,146.35823,0.62077,0.14093,0.63657,-12.79096
2870033.8518,200.0,115.77804,0.63914,0.14478,0.65534,-12.76323
2870034.0858,200.0,91.6721,0.65739,0.14398,0.67297,-12.35354
2870034.3318,200.0,72.51701,0.6845,0.16646,0.70445,-13.66845
2870034.5608,200.0,57.36816,0.67352,0.18161,0.69757,-15.09041
2870034.7968,200.0,45.3629,0.69714,0.19774,0.72464,-15.83538
2870035.0298,200.0,35.93134,0.7524,0.17998,0.77363,-13.45245
2870035.2798,200.0,28.40909,0.77306,0.23539,0.8081,-16.93512
2870035.4938,200.0,22.48202,0.8172,0.24341,0.85268,-16.5867
2870035.7588,200.0,17.79613,0.8451,0.22534,0.87463,-14.93017
2870036.0118,200.0,14.06813,0.7974,0.27899,0.8448,-19.28356
2870036.2278,200.0,11.1448,0.94735,0.28857,0.99033,-16.94119
2870036.4948,200.0,8.81772,0.8919,0.39234,0.97437,-23.74424
2870036.6728,200.0,6.97545,0.93427,0.31701,0.98659,-18.74262
2870036.8908,200.0,5.5173,1.12052,0.29236,1.15803,-14.62345
2870037.1598,200.0,4.36941,1.26015,0.44485,1.33637,-19.44363
2870037.4958,200.0,3.45686,1.2207,0.55324,1.34022,-24.38091
2870037.9138,200.0,2.73547,1.14213,0.49729,1.2457,-23.5287
2870038.4388,200.0,2.16054,1.14983,0.3174,1.19283,-15.43153
2870039.0988,200.0,1.70952,1.29712,0.12634,1.30326,-5.56295
2870039.9268,200.0,1.35352,1.53654,0.05302,1.53745,-1.9761
2870040.9698,200.0,1.07079,1.74521,0.14677,1.75137,-4.80712
2870042.2838,200.0,0.84734,1.80775,0.3492,1.84117,-10.93317
2870043.9388,200.0,0.67072,1.70877,0.52337,1.78712,-17.02917
2870046.0278,200.0,0.53067,1.45248,0.60067,1.57179,-22.46731
2870048.66481,200.0,0.41976,1.18683,0.4808,1.28052,-22.05354
2870051.99581,200.0,0.33183,1.06275,0.22313,1.08592,-11.85732
2870056.20081,200.0,0.26261,1.13349,-0.03442,1.13401,1.7395
2870061.50881,200.0,0.20791,1.34292,-0.16812,1.35341,7.13551
2870068.21382,200.0,0.16452,1.57279,-0.13068,1.57821,4.74971
2870076.68982,200.0,0.13007,1.71998,0.03158,1.72027,-1.05179
2870087.37983,200.0,0.10309,1.74506,0.22559,1.75958,-7.36596
2870100.89384,200.0,0.08153,1.68299,0.37117,1.72344,-12.43692
2870117.99185,200.0,0.06443,1.61096,0.43539,1.66876,-15.12375
2870139.57786,200.0,0.05102,1.54257,0.43551,1.60287,-15.7659
2870166.82088,200.0,0.04042,1.53336,0.39019,1.58223,-14.27681
2870201.3169,200.0,0.03192,1.59425,0.33667,1.62941,-11.92438
2870244.86392,200.0,0.02528,1.71429,0.30868,1.74186,-10.20754
2870299.92896,200.0,0.01999,1.86963,0.32763,1.89812,-9.93938
2883973.87825,201.0,20004.453,0.37761,-0.02588,0.3785,3.92011
2883974.02125,201.0,15829.126,0.38533,-0.00731,0.3854,1.08689
2883974.28125,201.0,12516.703,0.38893,0.01334,0.38916,-1.96445
2883974.42325,201.0,9909.4424,0.39623,0.0261,0.39709,-3.7684
2883974.58825,201.0,7835.48,0.40877,0.0273,0.40968,-3.82031
2883974.78825,201.0,6217.2461,0.40949,0.03927,0.41136,-5.47828
2883975.02725,201.0,4905.291,0.42421,0.05073,0.42723,-6.81949
2883975.26525,201.0,3881.2737,0.42179,0.05158,0.42493,-6.97217
2883975.50325,201.0,3070.9827,0.43109,0.06786,0.4364,-8.94554
2883975.74125,201.0,2430.7778,0.43604,0.06585,0.44099,-8.58818
2883975.98025,201.0,1923.1537,0.4534,0.08002,0.46041,-10.00888
2883976.21725,201.0,1522.4358,0.45393,0.07884,0.46073,-9.85334
2883976.45625,201.0,1203.8446,0.47296,0.0916,0.48174,-10.96124
2883976.69425,201.0,952.86591,0.4904,0.08843,0.49831,-10.22126
2883976.93225,201.0,754.27557,0.4909,0.10478,0.50196,-12.04893
2883977.38925,201.0,596.71857,0.50861,0.09322,0.51708,-10.38619
2883977.62725,201.0,471.96338,0.52832,0.10712,0.53907,-11.46141
2883977.86625,201.0,373.20856,0.54453,0.11618,0.55679,-12.04342
2883978.10325,201.0,295.47278,0.54975,0.11051,0.56074,-11.36583
2883978.34325,201.0,233.87738,0.56997,0.11685,0.58183,-11.58568
2883978.58125,201.0,185.05922,0.58481,0.12411,0.59784,-11.9821
2883978.81725,201.0,146.35823,0.61733,0.13494,0.6319,-12.33038
2883979.05325,201.0,115.77804,0.63822,0.14082,0.65357,-12.44312
2883979.28825,201.0,91.6721,0.65168,0.14258,0.6671,-12.34158
2883979.53325,201.0,72.51701,0.68392,0.1592,0.7022,-13.10407
2883979.76225,201.0,57.36816,0.68035,0.186,0.70532,-15.29039
2883979.99925,201.0,45.3629,0.70146,0.20193,0.72994,-16.05932
2883980.23125,201.0,35.93134,0.7454,0.17245,0.76509,-13.02658
2883980.48125,201.0,28.40909,0.78299,0.22628,0.81503,-16.11901
2883980.69625,201.0,22.48202,0.8183,0.22891,0.84972,-15.6284
2883980.96125,201.0,17.79613,0.83085,0.21813,0.859,-14.71013
2883981.21325,201.0,14.06813,0.79988,0.2967,0.85314,-20.35138
2883981.42925,201.0,11.1448,0.93144,0.26786,0.96919,-16.04403
2883981.69625,201.0,8.81772,0.9157,0.40512,1.00132,-23.86545
2883981.87425,201.0,6.97545,0.92212,0.34316,0.9839,-20.41266
2883982.09225,201.0,5.5173,1.08076,0.2819,1.11692,-14.61897
2883982.36225,201.0,4.36941,1.26567,0.39657,1.32635,-17.39728
2883982.69725,201.0,3.45686,1.27376,0.5404,1.38365,-22.98929
2883983.11625,201.0,2.73547,1.18996,0.53959,1.30658,-24.39199
2883983.64125,201.0,2.16054,1.14676,0.39106,1.21161,-18.82981
2883984.30025,201.0,1.70952,1.23178,0.18242,1.24521,-8.42393
2883985.12825,201.0,1.35352,1.44049,0.04313,1.44113,-1.71514
2883986.17125,201.0,1.07079,1.67818,0.06063,1.67928,-2.06927
2883987.48525,201.0,0.84734,1.81899,0.22567,1.83293,-7.07208
2883989.14126,201.0,0.67072,1.80274,0.41561,1.85003,-12.98241
2883991.23026,201.0,0.53067,1.60603,0.57902,1.70722,-19.82568
2883993.86626,201.0,0.41976,1.32226,0.56481,1.43783,-23.12997
2883997.19826,201.0,0.33183,1.11389,0.36928,1.17351,-18.34137
2884001.40326,201.0,0.26261,1.08668,0.10177,1.09144,-5.3504
2884006.71227,201.0,0.20791,1.23236,-0.09729,1.23619,4.51401
2884013.41627,201.0,0.16452,1.4562,-0.14247,1.46316,5.58787
2884021.89328,201.0,0.13007,1.64551,-0.0417,1.64604,1.45157
2884032.58328,201.0,0.10309,1.7361,0.13409,1.74127,-4.41669
2884046.09729,201.0,0.08153,1.72878,0.30235,1.75502,-9.92036
2884063.1943,201.0,0.06443,1.67987,0.40483,1.72796,-13.54925
2884084.78131,201.0,0.05102,1.61055,0.45014,1.67228,-15.61553
2884112.02333,201.0,0.04042,1.57604,0.43198,1.63417,-15.32785
2884146.51935,201.0,0.03192,1.6064,0.38491,1.65187,-13.47452
2884190.06638,201.0,0.02528,1.70343,0.34764,1.73855,-11.53452
2884245.13241,201.0,0.01999,1.84634,0.34684,1.87863,-10.63907
2897904.07278,202.0,20004.453,0.37791,-0.02584,0.37879,3.91149
2897904.33378,202.0,15829.126,0.38821,-0.00532,0.38824,0.78499
2897904.47578,202.0,12516.703,0.38825,0.00998,0.38838,-1.47245
2897904.61778,202.0,9909.4424,0.39992,0.02672,0.40081,-3.82277
2897904.78278,202.0,7835.48,0.40138,0.03599,0.40299,-5.1233
2897904.98278,202.0,6217.2461,0.41413,0.04773,0.41687,-6.57416
2897905.22178,202.0,4905.291,0.41601,0.04522,0.41846,-6.20311
2897905.45978,202.0,3881.2737,0.42562,0.0619,0.4301,-8.27531
2897905.69778,202.0,3070.9827,0.43855,0.05925,0.44254,-7.69448
2897905.93578,202.0,2430.7778,0.44344,0.073,0.44941,-9.34826
2897906.17378,202.0,1923.1537,0.44799,0.06767,0.45307,-8.58946
2897906.41178,202.0,1522.4358,0.46694,0.07848,0.47349,-9.54029
2897906.65078,202.0,1203.8446,0.46841,0.07616,0.47456,-9.23472
2897906.88878,202.0,952.86591,0.47322,0.08957,0.48162,-10.7182
2897907.34778,202.0,754.27557,0.50033,0.09179,0.50868,-10.39594
2897907.58478,202.0,596.71857,0.49878,0.10278,0.50926,-11.64394
2897907.82178,202.0,471.96338,0.51393,0.1031,0.52417,-11.34341
2897908.06078,202.0,373.20856,0.5322,0.10703,0.54286,-11.37068
2897908.29878,202.0,295.47278,0.54863,0.12843,0.56346,-13.17477
2897908.53778,202.0,233.87738,0.56469,0.13241,0.58001,-13.19623
2897908.77578,202.0,185.05922,0.58533,0.14283,0.6025,-13.71301
2897909.01178,202.0,146.35823,0.59804,0.13662,0.61345,-12.86795
2897909.24878,202.0,115.77804,0.61769,0.14592,0.63469,-13.29201
2897909.48279,202.0,91.6721,0.63821,0.16021,0.65801,-14.09163
2897909.72879,202.0,72.51701,0.65905,0.15454,0.67692,-13.19665
2897909.95779,202.0,57.36816,0.70576,0.17072,0.72612,-13.5981
2897910.19379,202.0,45.3629,0.73101,0.17486,0.75163,-13.45286
2897910.42679,202.0,35.93134,0.71185,0.19818,0.73892,-15.5571
2897910.67679,202.0,28.40909,0.75555,0.18273,0.77733,-13.59597
2897910.89079,202.0,22.48202,0.7629,0.20627,0.79029,-15.12946
2897911.15579,202.0,17.79613,0.77408,0.26281,0.81748,-18.75322
2897911.40879,202.0,14.06813,0.89188,0.2988,0.9406,-18.52236
2897911.62479,202.0,11.1448,0.83589,0.29956,0.88795,-19.71612
2897911.89179,202.0,8.81772,1.00014,0.3089,1.04676,-17.16343
2897912.06979,202.0,6.97545,1.03517,0.44438,1.12652,-23.23297
2897912.28779,202.0,5.5173,0.97866,0.42608,1.06739,-23.52685
2897912.55779,202.0,4.36941,1.05574,0.31759,1.10248,-16.74264
2897912.89279,202.0,3.45686,1.26498,0.26924,1.29331,-12.01558
2897913.31079,202.0,2.73547,1.45659,0.36901,1.50261,-14.21621
2897913.83679,202.0,2.16054,1.49402,0.51784,1.58121,-19.11672
2897914.49579,202.0,1.70952,1.38924,0.57765,1.50455,-22.57779
2897915.32379,202.0,1.35352,1.24452,0.48422,1.3354,-21.26029
2897916.36679,202.0,1.07079,1.17812,0.26178,1.20685,-12.5277
2897917.68079,202.0,0.84734,1.26067,0.01741,1.26079,-0.79105
2897919.33679,202.0,0.67072,1.4394,-0.12215,1.44458,4.85054
2897921.42479,202.0,0.53067,1.69515,-0.1087,1.69863,3.66914
2897924.06179,202.0,0.41976,1.86239,0.07618,1.86395,-2.34228
2897927.3938,202.0,0.33183,1.85324,0.33769,1.88375,-10.3269
2897931.5988,202.0,0.26261,1.67046,0.52675,1.75155,-17.50163
2897936.9068,202.0,0.20791,1.4196,0.55001,1.52243,-21.17837
2897943.61181,202.0,0.16452,1.23769,0.41793,1.30635,-18.65834
2897952.08781,202.0,0.13007,1.20229,0.23026,1.22414,-10.84205
2897962.77782,202.0,0.10309,1.2952,0.08911,1.29826,-3.93584
2897976.29182,202.0,0.08153,1.45237,0.04072,1.45294,-1.60592
2897993.38984,202.0,0.06443,1.60263,0.07787,1.60453,-2.78181
2898014.97585,202.0,0.05102,1.74735,0.17207,1.7558,-5.6239
2898042.21886,202.0,0.04042,1.83958,0.30834,1.86524,-9.51517
2898076.71488,202.0,0.03192,1.87048,0.44164,1.92191,-13.28481
2898120.26191,202.0,0.02528,1.86349,0.52415,1.9358,-15.71001
2898175.32694,202.0,0.01999,1.87158,0.54826,1.95023,-16.32738
2911808.52392,203.0,20004.453,0.37766,-0.02612,0.37856,3.95637
2911808.66692,203.0,15829.126,0.38223,-0.00782,0.38231,1.17221
2911808.92692,203.0,12516.703,0.39472,0.01592,0.39504,-2.30927
2911809.06892,203.0,9909.4424,0.40435,0.02325,0.40501,-3.29129
2911809.23392,203.0,7835.48,0.40714,0.03934,0.40904,-5.51904
2911809.43392,203.0,6217.2461,0.41809,0.04186,0.42018,-5.71797
2911809.67292,203.0,4905.291,0.41432,0.0515,0.4175,-7.08502
2911809.91092,203.0,3881.2737,0.43263,0.05821,0.43652,-7.6626
2911810.14892,203.0,3070.9827,0.43365,0.05392,0.43699,-7.0883
2911810.38692,203.0,2430.7778,0.44844,0.06703,0.45342,-8.501
2911810.62492,203.0,1923.1537,0.44875,0.08002,0.45583,-10.1101
2911810.86292,203.0,1522.4358,0.45159,0.07606,0.45795,-9.56067
2911811.10092,203.0,1203.8446,0.47044,0.09143,0.47924,-10.99862
2911811.33992,203.0,952.86591,0.48741,0.09894,0.49735,-11.47482
2911811.79792,203.0,754.27557,0.48473,0.0946,0.49387,-11.04321
2911812.03592,203.0,596.71857,0.51184,0.10518,0.52254,-11.61191
2911812.27292,203.0,471.96338,0.51885,0.11676,0.53183,-12.68263
2911812.51192,203.0,373.20856,0.53411,0.12228,0.54793,-12.89558
2911812.74992,203.0,295.47278,0.56036,0.11713,0.57247,-11.80642
2911812.98892,203.0,233.87738,0.57976,0.12716,0.59354,-12.37087
2911813.22692,203.0,185.05922,0.59612,0.13012,0.61016,-12.31286
2911813.46292,203.0,146.35823,0.61391,0.14951,0.63186,-13.6868
2911813.69992,203.0,115.77804,0.63674,0.15471,0.65527,-13.65646
2911813.93392,203.0,91.6721,0.66194,0.15556,0.67997,-13.22452
2911814.17892,203.0,72.51701,0.67753,0.17563,0.69993,-14.53248
2911814.40792,203.0,57.36816,0.67172,0.16737,0.69226,-13.99153
2911814.64492,203.0,45.3629,0.69016,0.18389,0.71424,-14.91972
2911814.87692,203.0,35.93134,0.7592,0.1992,0.7849,-14.70169
2911815.12792,203.0,28.40909,0.75447,0.24075,0.79195,-17.69787
2911815.34192,203.0,22.48202,0.79867,0.26342,0.84099,-18.25402
2911815.60692,203.0,17.79613,0.85418,0.25622,0.89178,-16.69746
2911815.85892,203.0,14.06813,0.8144,0.24531,0.85054,-16.76348
2911816.07492,203.0,11.1448,0.94341,0.33525,1.0012,-19.56301
2911816.34192,203.0,8.81772,0.87028,0.34283,0.93537,-21.5009
2911816.52092,203.0,6.97545,0.98424,0.29019,1.02613,-16.42745
2911816.73892,203.0,5.5173,1.17115,0.37195,1.22879,-17.61954
2911817.00792,203.0,4.36941,1.1815,0.52129,1.29139,-23.80751
2911817.34292,203.0,3.45686,1.11421,0.51182,1.22614,-24.67199
2911817.76193,203.0,2.73547,1.1207,0.3713,1.18061,-18.33077
2911818.28693,203.0,2.16054,1.26116,0.20169,1.27719,-9.08608
2911818.94593,203.0,1.70952,1.49534,0.13248,1.5012,-5.06297
2911819.77493,203.0,1.35352,1.69861,0.21636,1.71234,-7.25891
2911820.81793,203.0,1.07079,1.76006,0.39507,1.80385,-12.65123
2911822.13093,203.0,0.84734,1.64263,0.5537,1.73344,-18.62805
2911823.78693,203.0,0.67072,1.43873,0.58553,1.55331,-22.14508
2911825.87593,203.0,0.53067,1.19965,0.44466,1.2794,-20.33751
2911828.51293,203.0,0.41976,1.10043,0.1811,1.11523,-9.34571
2911831.84393,203.0,0.33183,1.19611,-0.07598,1.19852,3.63456
2911836.04994,203.0,0.26261,1.4188,-0.19423,1.43203,7.79526
2911841.35794,203.0,0.20791,1.65279,-0.13356,1.65818,4.61991
2911848.06194,203.0,0.16452,1.78586,0.0549,1.7867,-1.76089
2911856.53895,203.0,0.13007,1.77663,0.26623,1.79647,-8.52244
2911867.22895,203.0,0.10309,1.66823,0.40677,1.7171,-13.70326
2911880.74296,203.0,0.08153,1.54462,0.44491,1.60742,-16.06827
2911897.84097,203.0,0.06443,1.4832,0.41751,1.54084,-15.72138
2911919.42699,203.0,0.05102,1.47228,0.34384,1.51189,-13.14532
2911946.67,203.0,0.04042,1.53755,0.27534,1.56201,-10.15277
2911981.16502,203.0,0.03192,1.66628,0.24174,1.68373,-8.25457
2912024.71305,203.0,0.02528,1.8273,0.26441,1.84633,-8.23362
2912079.77808,203.0,0.01999,1.98916,0.34569,2.01897,-9.85865
2925681.09341,204.0,20004.453,0.37813,-0.02631,0.37904,3.97968
2925681.35441,204.0,15829.126,0.38807,-0.00478,0.38809,0.70636
2925681.49641,204.0,12516.703,0.38822,0.01293,0.38844,-1.90708
2925681.63841,204.0,9909.4424,0.3936,0.02671,0.3945,-3.88205
2925681.80341,204.0,7835.48,0.39857,0.03044,0.39973,-4.36747
2925682.00341,204.0,6217.2461,0.40679,0.04575,0.40935,-6.41623
2925682.24241,204.0,4905.291,0.41852,0.04508,0.42094,-6.14728
2925682.48041,204.0,3881.2737,0.4189,0.05927,0.42307,-8.05331
2925682.71841,204.0,3070.9827,0.43026,0.05612,0.4339,-7.43082
2925682.95641,204.0,2430.7778,0.44394,0.06491,0.44866,-8.31903
2925683.19441,204.0,1923.1537,0.44312,0.07514,0.44944,-9.62415
2925683.43241,204.0,1522.4358,0.45628,0.07192,0.46191,-8.95797
2925683.67041,204.0,1203.8446,0.46976,0.09146,0.47858,-11.01745
2925684.12942,204.0,952.86591,0.4776,0.09554,0.48706,-11.31261
2925684.36842,204.0,754.27557,0.486,0.08881,0.49405,-10.35567
2925684.60542,204.0,596.71857,0.50789,0.10736,0.51911,-11.93605
2925684.84242,204.0,471.96338,0.51293,0.11192,0.525,-12.30892
2925685.08242,204.0,373.20856,0.52796,0.11478,0.54029,-12.26496
2925685.32042,204.0,295.47278,0.55929,0.12663,0.57345,-12.75704
2925685.55942,204.0,233.87738,0.571,0.13414,0.58655,-13.22043
2925685.79742,204.0,185.05922,0.59445,0.13971,0.61065,-13.22566
2925686.03342,204.0,146.35823,0.60075,0.14667,0.61839,-13.72053
2925686.26942,204.0,115.77804,0.62099,0.15599,0.64028,-14.10084
2925686.50442,204.0,91.6721,0.64746,0.16698,0.66865,-14.46156
2925686.74942,204.0,72.51701,0.65538,0.16997,0.67707,-14.53906
2925686.97842,204.0,57.36816,0.69594,0.15734,0.71351,-12.73949
2925687.21542,204.0,45.3629,0.71427,0.1637,0.73279,-12.90852
2925687.44742,204.0,35.93134,0.72843,0.21647,0.75991,-16.55045
2925687.69742,204.0,28.40909,0.73184,0.20356,0.75963,-15.54382
2925687.91242,204.0,22.48202,0.75253,0.23997,0.78986,-17.68687
2925688.17742,204.0,17.79613,0.80637,0.29151,0.85744,-19.87525
2925688.42942,204.0,14.06813,0.88193,0.25018,0.91672,-15.83727
2925688.64542,204.0,11.1448,0.85585,0.35393,0.92614,-22.4675
2925688.91242,204.0,8.81772,0.93717,0.27613,0.97701,-16.41714
2925689.09042,204.0,6.97545,1.08087,0.35934,1.13904,-18.38951
2925689.30942,204.0,5.5173,1.06035,0.48449,1.16579,-24.55635
2925689.57842,204.0,4.36941,1.03121,0.43583,1.11953,-22.91105
2925689.91342,204.0,3.45686,1.11687,0.31004,1.1591,-15.51463
2925690.33242,204.0,2.73547,1.3262,0.23731,1.34726,-10.14507
2925690.85742,204.0,2.16054,1.53545,0.30381,1.56522,-11.19202
2925691.51642,204.0,1.70952,1.61045,0.45394,1.6732,-15.74156
2925692.34442,204.0,1.35352,1.52517,0.56441,1.62626,-20.30775
2925693.38742,204.0,1.07079,1.34582,0.54048,1.45029,-21.88042
2925694.70142,204.0,0.84734,1.19612,0.36341,1.25011,-16.90017
2925696.35742,204.0,0.67072,1.17192,0.13282,1.17943,-6.46598
2925698.44642,204.0,0.53067,1.30197,-0.09699,1.30558,4.26035
2925701.08243,204.0,0.41976,1.54103,-0.18034,1.55155,6.67464
2925704.41443,204.0,0.33183,1.76834,-0.08075,1.77018,2.61467
2925708.61943,204.0,0.26261,1.86447,0.14884,1.87041,-4.56422
2925713.92743,204.0,0.20791,1.78823,0.37854,1.82786,-11.95212
2925720.63244,204.0,0.16452,1.59772,0.49829,1.67362,-17.32153
2925729.10844,204.0,0.13007,1.40952,0.47001,1.48581,-18.44108
2925739.79845,204.0,0.10309,1.3172,0.35148,1.36329,-14.94077
2925753.31246,204.0,0.08153,1.33877,0.22517,1.35757,-9.54725
2925770.41047,204.0,0.06443,1.4347,0.15623,1.44318,-6.21454
2925791.99648,204.0,0.05102,1.57955,0.1277,1.5847,-4.62215
2925819.2395,204.0,0.04042,1.74389,0.16979,1.75213,-5.56106
2925853.73452,204.0,0.03192,1.88619,0.27629,1.90632,-8.33354
2925897.28254,204.0,0.02528,1.97342,0.41273,2.01611,-11.81274
2925952.34757,204.0,0.01999,2.01078,0.5299,2.07943,-14.76353
2939544.36704,205.0,20004.453,0.37807,-0.02635,0.37899,3.98677
2939544.62704,205.0,15829.126,0.38466,0.00054,0.38466,-0.07971
2939544.76904,205.0,12516.703,0.38981,0.00736,0.38987,-1.08155
2939544.91104,205.0,9909.4424,0.39435,0.02272,0.39501,-3.29705
2939545.07604,205.0,7835.48,0.4005,0.02992,0.40161,-4.27193
2939545.27604,205.0,6217.2461,0.40778,0.04581,0.41034,-6.40993
2939545.51504,205.0,4905.291,0.41946,0.04354,0.42171,-5.92621
2939545.75304,205.0,3881.2737,0.41856,0.05859,0.42264,-7.96789
2939545.99104,205.0,3070.9827,0.42844,0.0564,0.43213,-7.49888
2939546.22904,205.0,2430.7778,0.4358,0.06103,0.44005,-7.97241
2939546.46704,205.0,1923.1537,0.4476,0.07789,0.45433,-9.87113
2939546.70504,205.0,1522.4358,0.45134,0.07744,0.45794,-9.73608
2939546.94304,205.0,1203.8446,0.47518,0.08615,0.48292,-10.27649
2939547.40204,205.0,952.86591,0.48551,0.09375,0.49447,-10.92895
2939547.64104,205.0,754.27557,0.4844,0.09813,0.49424,-11.45205
2939547.87804,205.0,596.71857,0.51238,0.10063,0.52217,-11.11107
2939548.11504,205.0,471.96338,0.52455,0.11366,0.53672,-12.22563
2939548.35404,205.0,373.20856,0.53659,0.11954,0.54974,-12.55909
2939548.59204,205.0,295.47278,0.55651,0.11458,0.56818,-11.63432
2939548.83104,205.0,233.87738,0.57797,0.12269,0.59085,-11.98462
2939549.06904,205.0,185.05922,0.59269,0.12612,0.60596,-12.0131
2939549.30504,205.0,146.35823,0.61552,0.14327,0.63198,-13.10319
2939549.54204,205.0,115.77804,0.63799,0.14885,0.65513,-13.13242
2939549.77604,205.0,91.6721,0.65846,0.14966,0.67526,-12.80539
2939550.02204,205.0,72.51701,0.67888,0.16916,0.69964,-13.99135
2939550.25104,205.0,57.36816,0.67356,0.17394,0.69566,-14.47979
2939550.48704,205.0,45.3629,0.69504,0.18951,0.72042,-15.25171
2939550.72004,205.0,35.93134,0.7553,0.18841,0.77845,-14.00652
2939550.97004,205.0,28.40909,0.76313,0.23488,0.79846,-17.10768
2939551.18404,205.0,22.48202,0.80695,0.25151,0.84523,-17.31119
2939551.44904,205.0,17.79613,0.84636,0.23946,0.87958,-15.79806
2939551.70104,205.0,14.06813,0.80417,0.26237,0.84589,-18.06983
2939551.91804,205.0,11.1448,0.9439,0.31063,0.9937,-18.21587
2939552.18504,205.0,8.81772,0.87922,0.36942,0.95368,-22.79068
2939552.36304,205.0,6.97545,0.95572,0.30586,1.00347,-17.74653
2939552.58104,205.0,5.5173,1.14406,0.32861,1.19032,-16.02579
2939552.85004,205.0,4.36941,1.22638,0.48624,1.31926,-21.62747
2939553.18504,205.0,3.45686,1.16831,0.5402,1.28716,-24.81476
2939553.60404,205.0,2.73547,1.12987,0.44177,1.21317,-21.35498
2939554.12904,205.0,2.16054,1.199,0.26695,1.22836,-12.55195
2939554.78804,205.0,1.70952,1.39128,0.12811,1.39717,-5.2611
2939555.61704,205.0,1.35352,1.62272,0.1273,1.6277,-4.48572
2939556.66004,205.0,1.07079,1.76918,0.26376,1.78873,-8.47965
2939557.97404,205.0,0.84734,1.74893,0.45262,1.80655,-14.50971
2939559.62904,205.0,0.67072,1.59824,0.56663,1.69571,-19.52096
2939561.71805,205.0,0.53067,1.33718,0.54238,1.44299,-22.07817
2939564.35505,205.0,0.41976,1.14458,0.34563,1.19562,-16.80277
2939567.68605,205.0,0.33183,1.1252,0.07707,1.12784,-3.91825
2939571.89205,205.0,0.26261,1.2757,-0.12316,1.28163,5.51434
2939577.20005,205.0,0.20791,1.50695,-0.16545,1.51601,6.26558
2939583.90406,205.0,0.16452,1.69886,-0.05172,1.69964,1.74368
2939592.38106,205.0,0.13007,1.77583,0.14278,1.78156,-4.5967
2939603.07107,205.0,0.10309,1.73665,0.32029,1.76594,-10.44975
2939616.58508,205.0,0.08153,1.63834,0.42171,1.69175,-14.43455
2939633.68309,205.0,0.06443,1.56446,0.44403,1.62625,-15.84516
2939655.2691,205.0,0.05102,1.51546,0.40359,1.56828,-14.91272
2939682.51212,205.0,0.04042,1.53871,0.33968,1.57575,-12.44895
2939717.00714,205.0,0.03192,1.63392,0.28894,1.65927,-10.02844
2939760.55516,205.0,0.02528,1.77889,0.28123,1.80099,-8.98372
2939815.6202,205.0,0.01999,1.94461,0.32952,1.97234,-9.61761
2953409.96348,206.0,20004.453,0.37772,-0.02668,0.37866,4.04091
2953410.22448,206.0,15829.126,0.38841,-0.00635,0.38846,0.93688
2953410.36648,206.0,12516.703,0.38911,0.00986,0.38924,-1.45124
2953410.50848,206.0,9909.4424,0.39444,0.02341,0.39513,-3.39628
2953410.67348,206.0,7835.48,0.4005,0.03466,0.402,-4.94641
2953410.87348,206.0,6217.2461,0.41132,0.04826,0.41414,-6.6922
2953411.11248,206.0,4905.291,0.42039,0.04292,0.42258,-5.82927
2953411.35048,206.0,3881.2737,0.41876,0.05663,0.42258,-7.7021
2953411.58848,206.0,3070.9827,0.43512,0.06723,0.44029,-8.78337
2953411.82648,206.0,2430.7778,0.44542,0.06884,0.45071,-8.78562
2953412.06448,206.0,1923.1537,0.44446,0.07738,0.45115,-9.87647
2953412.30248,206.0,1522.4358,0.45456,0.07532,0.46076,-9.40817
2953412.54048,206.0,1203.8446,0.46836,0.09075,0.47707,-10.96523
2953412.99948,206.0,952.86591,0.47689,0.09537,0.48633,-11.30956
2953413.23848,206.0,754.27557,0.48573,0.09197,0.49436,-10.72198
2953413.47548,206.0,596.71857,0.5131,0.10238,0.52322,-11.28444
2953413.71248,206.0,471.96338,0.52089,0.11388,0.5332,-12.33188
2953413.95148,206.0,373.20856,0.53324,0.12055,0.5467,-12.73905
2953414.18948,206.0,295.47278,0.55974,0.11755,0.57195,-11.86019
2953414.42848,206.0,233.87738,0.5779,0.12873,0.59206,-12.55753
2953414.66648,206.0,185.05922,0.59632,0.12961,0.61025,-12.26234
2953414.90248,206.0,146.35823,0.61197,0.14829,0.62968,-13.62103
2953415.13948,206.0,115.77804,0.63593,0.15431,0.65438,-13.63959
2953415.37348,206.0,91.6721,0.6608,0.15489,0.67871,-13.19164
2953415.61848,206.0,72.51701,0.67217,0.17644,0.69494,-14.70777
2953415.84848,206.0,57.36816,0.67551,0.16438,0.69522,-13.67652
2953416.08448,206.0,45.3629,0.69507,0.17915,0.71778,-14.45332
2953416.31748,206.0,35.93134,0.75622,0.20251,0.78287,-14.99136
2953416.56748,206.0,28.40909,0.74627,0.23457,0.78227,-17.44924
2953416.78148,206.0,22.48202,0.78831,0.26271,0.83093,-18.43066
2953417.04648,206.0,17.79613,0.84848,0.26481,0.88885,-17.33305
2953417.29848,206.0,14.06813,0.82439,0.24192,0.85915,-16.35457
2953417.51448,206.0,11.1448,0.9307,0.34769,0.99352,-20.48444
2953417.78248,206.0,8.81772,0.87442,0.32876,0.93418,-20.60473
2953417.96048,206.0,6.97545,1.00128,0.29113,1.04274,-16.21211
2953418.17848,206.0,5.5173,1.16615,0.40279,1.23375,-19.05501
2953418.44748,206.0,4.36941,1.14942,0.52292,1.26278,-24.46266
2953418.78248,206.0,3.45686,1.0986,0.48407,1.20052,-23.77923
2953419.20148,206.0,2.73547,1.13878,0.33889,1.18813,-16.57268
2953419.72648,206.0,2.16054,1.31015,0.195,1.32459,-8.46572
2953420.38548,206.0,1.70952,1.54443,0.17128,1.5539,-6.32833
2953421.21448,206.0,1.35352,1.71118,0.28436,1.73465,-9.43494
2953422.25748,206.0,1.07079,1.71966,0.45846,1.77972,-14.92773
2953423.57148,206.0,0.84734,1.56626,0.5721,1.66747,-20.06544
2953425.22648,206.0,0.67072,1.3627,0.54892,1.4691,-21.94027
2953427.31549,206.0,0.53067,1.16971,0.36152,1.2243,-17.17481
2953429.95249,206.0,0.41976,1.13801,0.0897,1.14154,-4.50672
2953433.28349,206.0,0.33183,1.28574,-0.12823,1.29212,5.69545
2953437.48949,206.0,0.26261,1.52244,-0.18672,1.53384,6.99215
2953442.7975,206.0,0.20791,1.72904,-0.07413,1.73063,2.45507
2953449.5025,206.0,0.16452,1.81251,0.13494,1.81752,-4.2578
2953457.9785,206.0,0.13007,1.75669,0.33326,1.78802,-10.74194
2953468.66851,206.0,0.10309,1.62521,0.43758,1.68308,-15.06939
2953482.18252,206.0,0.08153,1.50428,0.4389,1.567,-16.26541
2953499.28053,206.0,0.06443,1.45977,0.39099,1.51122,-14.99451
2953520.86654,206.0,0.05102,1.47313,0.30776,1.50494,-11.80032
2953548.10956,206.0,0.04042,1.56218,0.2436,1.58106,-8.8631
2953582.60458,206.0,0.03192,1.70597,0.22561,1.72083,-7.53349
2953626.1526,206.0,0.02528,1.87023,0.26889,1.88947,-8.18161
2953681.21764,206.0,0.01999,2.02159,0.36904,2.055,-10.34541
2967259.12359,207.0,20004.453,0.38009,-0.02679,0.38103,4.03158
2967259.26659,207.0,15829.126,0.38351,-0.00703,0.38357,1.04991
2967259.52659,207.0,12516.703,0.39704,0.01546,0.39734,-2.22921
2967259.66859,207.0,9909.4424,0.39917,0.01951,0.39965,-2.79762
2967259.83359,207.0,7835.48,0.41273,0.03288,0.41404,-4.55551
2967260.03359,207.0,6217.2461,0.41334,0.03727,0.41502,-5.15276
2967260.27259,207.0,4905.291,0.42224,0.0548,0.42578,-7.39424
2967260.51059,207.0,3881.2737,0.42787,0.04939,0.43071,-6.58436
2967260.74859,207.0,3070.9827,0.42857,0.0625,0.43311,-8.2971
2967260.98659,207.0,2430.7778,0.43763,0.07192,0.4435,-9.33233
2967261.22459,207.0,1923.1537,0.44915,0.06735,0.45417,-8.52775
2967261.46259,207.0,1522.4358,0.4602,0.07147,0.46571,-8.82817
2967261.70059,207.0,1203.8446,0.4652,0.08695,0.47326,-10.5872
2967261.93959,207.0,952.86591,0.47744,0.09536,0.48687,-11.29481
2967262.39759,207.0,754.27557,0.49678,0.08814,0.50453,-10.06066
2967262.63559,207.0,596.71857,0.50086,0.10809,0.51239,-12.17828
2967262.87259,207.0,471.96338,0.51402,0.10391,0.52442,-11.42889
2967263.11159,207.0,373.20856,0.53035,0.10946,0.54153,-11.66151
2967263.34959,207.0,295.47278,0.55342,0.12849,0.56814,-13.07155
2967263.58859,207.0,233.87738,0.57079,0.1362,0.58681,-13.42083
2967263.82659,207.0,185.05922,0.59357,0.1423,0.61039,-13.48179
2967264.06259,207.0,146.35823,0.60073,0.14692,0.61843,-13.74304
2967264.29959,207.0,115.77804,0.62072,0.15579,0.63997,-14.08887
2967264.53359,207.0,91.6721,0.64855,0.16936,0.6703,-14.63557
2967264.77859,207.0,72.51701,0.65528,0.16906,0.67674,-14.46698
2967265.00759,207.0,57.36816,0.69573,0.15678,0.71318,-12.6989
2967265.24459,207.0,45.3629,0.71692,0.16287,0.73519,-12.79952
2967265.47659,207.0,35.93134,0.72905,0.21881,0.76118,-16.70579
2967265.72659,207.0,28.40909,0.73076,0.20158,0.75805,-15.42165
2967265.94159,207.0,22.48202,0.74946,0.23766,0.78624,-17.59416
2967266.20659,207.0,17.79613,0.80336,0.29454,0.85566,-20.1345
2967266.45859,207.0,14.06813,0.88574,0.25365,0.92135,-15.98014
2967266.67459,207.0,11.1448,0.85299,0.35443,0.92369,-22.56398
2967266.94159,207.0,8.81772,0.94196,0.27545,0.98141,-16.30002
2967267.11959,207.0,6.97545,1.08634,0.37301,1.14859,-18.9505
2967267.33859,207.0,5.5173,1.05337,0.49505,1.1639,-25.17206
2967267.60759,207.0,4.36941,1.02781,0.43623,1.11655,-22.99787
2967267.94259,207.0,3.45686,1.1248,0.30932,1.16655,-15.37617
2967268.36159,207.0,2.73547,1.34729,0.24568,1.3695,-10.33442
2967268.88659,207.0,2.16054,1.55526,0.32845,1.58956,-11.92486
2967269.54559,207.0,1.70952,1.617,0.48472,1.68809,-16.68703
2967270.3746,207.0,1.35352,1.51733,0.58739,1.62706,-21.16243
2967271.4166,207.0,1.07079,1.33305,0.54423,1.43986,-22.20821
2967272.7306,207.0,0.84734,1.19303,0.34875,1.24296,-16.29466
2967274.3866,207.0,0.67072,1.18486,0.1097,1.18993,-5.28979
2967276.4756,207.0,0.53067,1.33492,-0.11382,1.33976,4.87326
2967279.1116,207.0,0.41976,1.58738,-0.17904,1.59745,6.43532
2967282.4436,207.0,0.33183,1.80752,-0.05714,1.80842,1.81061
2967286.64861,207.0,0.26261,1.88341,0.18458,1.89243,-5.59735
2967291.95761,207.0,0.20791,1.78387,0.41073,1.83055,-12.96607
2967298.66161,207.0,0.16452,1.58054,0.5123,1.66149,-17.95892
2967307.13862,207.0,0.13007,1.39308,0.46629,1.46905,-18.5065
2967317.82862,207.0,0.10309,1.3117,0.33668,1.35422,-14.39557
2967331.34263,207.0,0.08153,1.34552,0.20961,1.36175,-8.8546
2967348.44064,207.0,0.06443,1.4489,0.14626,1.45627,-5.76421
2967370.02665,207.0,0.05102,1.59679,0.12523,1.6017,-4.48433
2967397.26967,207.0,0.04042,1.76006,0.17336,1.76858,-5.6252
2967431.76469,207.0,0.03192,1.89773,0.28484,1.91899,-8.53613
2967475.31272,207.0,0.02528,1.97971,0.42128,2.02404,-12.01329
2967530.37775,207.0,0.01999,2.01165,0.53559,2.08173,-14.90878
2981085.46733,208.0,20004.453,0.37827,-0.02585,0.37916,3.91004
2981085.72833,208.0,15829.126,0.38789,-0.00466,0.38792,0.68762
2981085.87033,208.0,12516.703,0.38771,0.00931,0.38782,-1.37482
2981086.01233,208.0,9909.4424,0.39952,0.02746,0.40046,-3.93244
2981086.17733,208.0,7835.48,0.4008,0.03443,0.40228,-4.91026
2981086.37733,208.0,6217.2461,0.4111,0.04719,0.4138,-6.54868
2981086.61633,208.0,4905.291,0.42203,0.0524,0.42527,-7.07812
2981086.85433,208.0,3881.2737,0.41936,0.05221,0.4226,-7.09671
2981087.09233,208.0,3070.9827,0.43667,0.05905,0.44064,-7.70121
2981087.33033,208.0,2430.7778,0.44379,0.07381,0.44989,-9.44326
2981087.56833,208.0,1923.1537,0.44762,0.06751,0.45268,-8.57709
2981087.80633,208.0,1522.4358,0.46489,0.07581,0.47103,-9.26237
2981088.04433,208.0,1203.8446,0.46566,0.07795,0.47214,-9.50259
2981088.50333,208.0,952.86591,0.47764,0.08238,0.48469,-9.78519
2981088.74233,208.0,754.27557,0.49964,0.09718,0.50901,-11.00686
2981088.97933,208.0,596.71857,0.4997,0.09739,0.5091,-11.0289
2981089.21633,208.0,471.96338,0.52493,0.10172,0.53469,-10.96654
2981089.45633,208.0,373.20856,0.53923,0.10825,0.54998,-11.35145
2981089.69333,208.0,295.47278,0.54543,0.12059,0.5586,-12.46712
2981089.93233,208.0,233.87738,0.56229,0.12417,0.57584,-12.45305
2981090.17133,208.0,185.05922,0.57945,0.13292,0.5945,-12.91977
2981090.40733,208.0,146.35823,0.60927,0.13018,0.62302,-12.06048
2981090.64333,208.0,115.77804,0.62473,0.13704,0.63958,-12.3726
2981090.87833,208.0,91.6721,0.6377,0.14699,0.65442,-12.97994
