Repository: SebaVillagra00/ICM2985-SOH-IPRE

## Data University of Cambridge (EIS Cambridge)
Data publicada en "Identifying degradation patterns of lithium ion batteries from impedance spectroscopy using machine learning" (Zhang, Tang, Zhang, Wang, Stimming & Lee, 2020) https://www.nature.com/articles/s41467-020-15235-7.

Carpeta contiene:
* Paper de Nature Comunications (IF: 16.6).
* Data frames para IOS.
* Data frames para Windows.

Cada Data frame está contenido en un archivo .txt con las siguientes columnas:
* time/s: tiempo en que se mide la muestra.
* cycle number: ciclo de carga de la batería.
* freq/Hz: frecuencia de la señal de input.
* Re(Z)/Ohm: Parte resistiva de la impedancia.
* Im(Z)/Ohm: Parte reactiva de la impedancia.

File: EIS Cambridge/csvEIS/EIS_state_V_25C06.csv (part 19 of 20)
time/s,cycle number,freq/Hz,Re(Z)/Ohm,-Im(Z)/Ohm,|Z|/Ohm,Phase(Z)/deg
2826766.43432,197.0,0.06443,1.57145,0.21315,1.58584,-7.72425
2826788.02133,197.0,0.05102,1.60073,0.24235,1.61897,-8.6093
2826815.26335,197.0,0.04042,1.63513,0.28809,1.66031,-9.9924
2826849.75937,197.0,0.03192,1.66568,0.34558,1.70115,-11.72098
2826893.30639,197.0,0.02528,1.69201,0.40058,1.73878,-13.31932
2826948.37243,197.0,0.01999,1.72864,0.45002,1.78626,-14.59194
2840658.64219,198.0,20004.453,0.31923,-0.01983,0.31985,3.55511
2840658.78519,198.0,15829.126,0.32471,-0.00299,0.32472,0.52722
2840658.9272,198.0,12516.703,0.33282,0.01357,0.33309,-2.33523
2840659.06919,198.0,9909.4424,0.34255,0.02709,0.34362,-4.52236
2840659.2332,198.0,7835.48,0.35056,0.0386,0.35268,-6.28398
2840659.4342,198.0,6217.2461,0.36063,0.04758,0.36376,-7.51633
2840659.6722,198.0,4905.291,0.3708,0.05762,0.37525,-8.83217
2840659.9102,198.0,3881.2737,0.38221,0.06437,0.38759,-9.55904
2840660.1482,198.0,3070.9827,0.39293,0.07189,0.39946,-10.36729
2840660.3862,198.0,2430.7778,0.40712,0.08112,0.41512,-11.26836
2840660.6252,198.0,1923.1537,0.42124,0.0877,0.43028,-11.76
2840660.8622,198.0,1522.4358,0.43285,0.09417,0.44297,-12.27338
2840661.1012,198.0,1203.8446,0.44953,0.09909,0.46032,-12.43092
2840661.3392,198.0,952.86591,0.46431,0.10744,0.47658,-13.02826
2840661.5782,198.0,754.27557,0.48015,0.11191,0.49302,-13.11995
2840661.8152,198.0,596.71857,0.49767,0.11874,0.51164,-13.41908
2840662.0522,198.0,471.96338,0.51604,0.12531,0.53104,-13.64921
2840662.2922,198.0,373.20856,0.53561,0.13145,0.5515,-13.78898
2840662.5292,198.0,295.47278,0.55401,0.13896,0.57117,-14.08043
2840662.7682,198.0,233.87738,0.57743,0.14517,0.5954,-14.11258
2840663.0062,198.0,185.05922,0.59893,0.15157,0.61781,-14.20185
2840663.2432,198.0,146.35823,0.62255,0.1586,0.64244,-14.29297
2840663.4792,198.0,115.77804,0.64552,0.16487,0.66624,-14.32724
2840663.7132,198.0,91.6721,0.67124,0.17189,0.6929,-14.36384
2840663.9592,198.0,72.51701,0.69583,0.1755,0.71762,-14.156
2840664.1882,198.0,57.36816,0.72268,0.18496,0.74598,-14.35601
2840664.4242,198.0,45.3629,0.74784,0.19148,0.77197,-14.36163
2840664.6572,198.0,35.93134,0.77257,0.19803,0.79754,-14.37665
2840664.9072,198.0,28.40909,0.80001,0.21064,0.82728,-14.75095
2840665.1222,198.0,22.48202,0.82891,0.22384,0.8586,-15.11186
2840665.3862,198.0,17.79613,0.85979,0.23901,0.8924,-15.53541
2840665.6392,198.0,14.06813,0.89738,0.25895,0.93399,-16.09646
2840665.8552,198.0,11.1448,0.94143,0.27803,0.98162,-16.4533
2840666.1222,198.0,8.81772,0.9913,0.29357,1.03385,-16.49667
2840666.3002,198.0,6.97545,1.04465,0.30637,1.08865,-16.34534
2840666.5182,198.0,5.5173,1.1103,0.30846,1.15235,-15.52624
2840666.7882,198.0,4.36941,1.16413,0.30775,1.20412,-14.80805
2840667.1232,198.0,3.45686,1.22625,0.28885,1.25981,-13.25455
2840667.5412,198.0,2.73547,1.28003,0.27436,1.3091,-12.09769
2840668.0662,198.0,2.16054,1.32137,0.2486,1.34455,-10.65509
2840668.7262,198.0,1.70952,1.35942,0.22164,1.37737,-9.25998
2840669.5542,198.0,1.35352,1.3893,0.19686,1.40317,-8.0649
2840670.5972,198.0,1.07079,1.41212,0.17699,1.42317,-7.14381
2840671.9112,198.0,0.84734,1.42957,0.15852,1.43833,-6.32731
2840673.5662,198.0,0.67072,1.4447,0.14455,1.45191,-5.71389
2840675.6552,198.0,0.53067,1.45847,0.13351,1.46456,-5.23035
2840678.29221,198.0,0.41976,1.47109,0.12779,1.47663,-4.96472
2840681.62321,198.0,0.33183,1.48082,0.12693,1.48625,-4.89938
2840685.82921,198.0,0.26261,1.48967,0.1286,1.49521,-4.93416
2840691.13721,198.0,0.20791,1.49929,0.13176,1.50507,-5.02247
2840697.84122,198.0,0.16452,1.51105,0.1389,1.51742,-5.252
2840706.31822,198.0,0.13007,1.5238,0.1513,1.53129,-5.67056
2840717.00823,198.0,0.10309,1.53696,0.1679,1.54611,-6.23422
2840730.52224,198.0,0.08153,1.55295,0.18681,1.56414,-6.85945
2840747.61925,198.0,0.06443,1.57468,0.21239,1.58894,-7.68164
2840769.20626,198.0,0.05102,1.6056,0.24529,1.62423,-8.68601
2840796.44928,198.0,0.04042,1.63584,0.29383,1.66202,-10.18299
2840830.9443,198.0,0.03192,1.6615,0.34856,1.69767,-11.84797
2840874.49232,198.0,0.02528,1.68878,0.39721,1.73486,-13.23576
2840929.55736,198.0,0.01999,1.73095,0.44425,1.78705,-14.39439
2854644.77056,199.0,20004.453,0.31963,-0.02063,0.3203,3.69236
2854644.91356,199.0,15829.126,0.3274,-0.00278,0.32741,0.4872
2854645.05556,199.0,12516.703,0.33506,0.01232,0.33528,-2.10528
2854645.19756,199.0,9909.4424,0.34129,0.02675,0.34233,-4.48207
2854645.36156,199.0,7835.48,0.3512,0.03899,0.35335,-6.33503
2854645.56256,199.0,6217.2461,0.35969,0.04505,0.3625,-7.13944
2854645.80056,199.0,4905.291,0.37076,0.05708,0.37512,-8.75153
2854646.03856,199.0,3881.2737,0.38104,0.06548,0.38662,-9.75147
2854646.27656,199.0,3070.9827,0.39236,0.07249,0.399,-10.46711
2854646.51456,199.0,2430.7778,0.4077,0.07931,0.41534,-11.00776
2854646.75356,199.0,1923.1537,0.41916,0.08793,0.42829,-11.84754
2854646.99056,199.0,1522.4358,0.43386,0.09376,0.44388,-12.19479
2854647.22956,199.0,1203.8446,0.44943,0.10093,0.46062,-12.65744
2854647.46756,199.0,952.86591,0.46254,0.10567,0.47446,-12.86855
2854647.70656,199.0,754.27557,0.48113,0.11105,0.49378,-12.99724
2854647.94356,199.0,596.71857,0.49768,0.11917,0.51175,-13.4657
2854648.18056,199.0,471.96338,0.51688,0.12586,0.53198,-13.68487
2854648.42056,199.0,373.20856,0.53532,0.13191,0.55133,-13.84236
2854648.65756,199.0,295.47278,0.55492,0.13912,0.57209,-14.07434
2854648.89656,199.0,233.87738,0.57588,0.14583,0.59406,-14.21067
2854649.13556,199.0,185.05922,0.59817,0.15144,0.61704,-14.20699
2854649.37156,199.0,146.35823,0.62312,0.15842,0.64294,-14.26441
2854649.60756,199.0,115.77804,0.64406,0.16466,0.66477,-14.34127
2854649.84156,199.0,91.6721,0.6704,0.1694,0.69147,-14.18065
2854650.08756,199.0,72.51701,0.6943,0.17492,0.716,-14.14094
2854650.31656,199.0,57.36816,0.72274,0.18284,0.74551,-14.1965
2854650.55356,199.0,45.3629,0.74693,0.19089,0.77093,-14.33593
2854650.78556,199.0,35.93134,0.77258,0.19808,0.79757,-14.37977
2854651.03556,199.0,28.40909,0.79793,0.20831,0.82468,-14.63119
2854651.24956,199.0,22.48202,0.82753,0.22294,0.85703,-15.07742
2854651.51456,199.0,17.79613,0.85856,0.2404,0.89158,-15.64225
2854651.76756,199.0,14.06813,0.89753,0.25739,0.93371,-16.00166
2854651.98356,199.0,11.1448,0.93955,0.27713,0.97957,-16.43382
2854652.25056,199.0,8.81772,0.98848,0.29346,1.03112,-16.53528
2854652.42856,199.0,6.97545,1.04314,0.30868,1.08785,-16.48455
2854652.64656,199.0,5.5173,1.11041,0.30548,1.15167,-15.38172
2854652.91656,199.0,4.36941,1.16379,0.3095,1.20425,-14.89262
2854653.25156,199.0,3.45686,1.22288,0.29039,1.25689,-13.35822
2854653.66957,199.0,2.73547,1.27976,0.27349,1.30866,-12.06284
2854654.19457,199.0,2.16054,1.32293,0.25081,1.34649,-10.73512
2854654.85457,199.0,1.70952,1.35852,0.22322,1.37674,-9.33114
2854655.68257,199.0,1.35352,1.38855,0.19812,1.40261,-8.1201
2854656.72557,199.0,1.07079,1.41196,0.17721,1.42303,-7.15345
2854658.03957,199.0,0.84734,1.43032,0.15982,1.43922,-6.37575
2854659.69557,199.0,0.67072,1.44528,0.14549,1.45258,-5.74825
2854661.78357,199.0,0.53067,1.45817,0.13337,1.46426,-5.22602
2854664.42057,199.0,0.41976,1.47079,0.12779,1.47633,-4.96581
2854667.75157,199.0,0.33183,1.48231,0.12697,1.48774,-4.89587
2854671.95758,199.0,0.26261,1.49115,0.12911,1.49673,-4.94841
2854677.26558,199.0,0.20791,1.49988,0.13278,1.50575,-5.059
2854683.97058,199.0,0.16452,1.51066,0.13948,1.51708,-5.27535
2854692.44659,199.0,0.13007,1.5239,0.15132,1.5314,-5.67063
2854703.13659,199.0,0.10309,1.53753,0.16762,1.54664,-6.22173
2854716.6506,199.0,0.08153,1.55296,0.1884,1.56435,-6.91705
2854733.74861,199.0,0.06443,1.57337,0.21355,1.5878,-7.7294
2854755.33463,199.0,0.05102,1.60274,0.24235,1.62096,-8.59845
2854782.57764,199.0,0.04042,1.63744,0.28808,1.66258,-9.97818
2854817.07366,199.0,0.03192,1.66837,0.34556,1.70378,-11.70191
2854860.62069,199.0,0.02528,1.69572,0.40214,1.74276,-13.34123
2854915.68572,199.0,0.01999,1.73153,0.45252,1.78968,-14.64607
2868632.58434,200.0,20004.453,0.32032,-0.02011,0.32095,3.59314
2868632.72734,200.0,15829.126,0.3281,-0.00311,0.32811,0.54284
2868632.86934,200.0,12516.703,0.33615,0.01231,0.33637,-2.09771
2868633.01134,200.0,9909.4424,0.34334,0.02623,0.34434,-4.36923
2868633.17534,200.0,7835.48,0.35004,0.03763,0.35206,-6.13578
2868633.37634,200.0,6217.2461,0.36162,0.04742,0.36472,-7.47019
2868633.61434,200.0,4905.291,0.372,0.05567,0.37614,-8.51174
2868633.85234,200.0,3881.2737,0.3832,0.06517,0.3887,-9.65234
2868634.09134,200.0,3070.9827,0.39395,0.0732,0.4007,-10.52631
2868634.32934,200.0,2430.7778,0.40664,0.07909,0.41426,-11.00608
2868634.56734,200.0,1923.1537,0.42026,0.08606,0.42898,-11.57296
2868634.80534,200.0,1522.4358,0.43439,0.09291,0.44421,-12.07242
2868635.04334,200.0,1203.8446,0.44952,0.09928,0.46036,-12.45485
2868635.28234,200.0,952.86591,0.46638,0.10507,0.47807,-12.69574
2868635.52034,200.0,754.27557,0.48187,0.11147,0.4946,-13.02455
2868635.75734,200.0,596.71857,0.49835,0.1194,0.51245,-13.47337
2868635.99534,200.0,471.96338,0.51691,0.12459,0.53171,-13.55127
2868636.23434,200.0,373.20856,0.53567,0.13087,0.55143,-13.72863
2868636.47134,200.0,295.47278,0.55696,0.13817,0.57384,-13.9324
2868636.71134,200.0,233.87738,0.57609,0.14373,0.59375,-14.00887
2868636.94934,200.0,185.05922,0.59866,0.15025,0.61723,-14.08858
2868637.18534,200.0,146.35823,0.62182,0.15758,0.64148,-14.22018
2868637.42134,200.0,115.77804,0.64641,0.1627,0.66657,-14.12744
2868637.65534,200.0,91.6721,0.67055,0.16955,0.69165,-14.18961
2868637.90134,200.0,72.51701,0.69598,0.17588,0.71786,-14.182
2868638.13034,200.0,57.36816,0.72082,0.18226,0.74351,-14.18973
2868638.36734,200.0,45.3629,0.7468,0.1896,0.7705,-14.24548
2868638.59934,200.0,35.93134,0.77296,0.19668,0.79759,-14.27596
2868638.84934,200.0,28.40909,0.79784,0.2096,0.82491,-14.71925
2868639.06434,200.0,22.48202,0.82543,0.22313,0.85505,-15.12682
2868639.32934,200.0,17.79613,0.85829,0.23882,0.8909,-15.54932
2868639.58134,200.0,14.06813,0.89384,0.25639,0.92989,-16.00524
2868639.79734,200.0,11.1448,0.93745,0.27471,0.97687,-16.33237
2868640.06434,200.0,8.81772,0.98649,0.29514,1.02969,-16.65597
2868640.24234,200.0,6.97545,1.04932,0.30536,1.09284,-16.22539
2868640.46034,200.0,5.5173,1.09814,0.30745,1.14036,-15.64097
2868640.73034,200.0,4.36941,1.16853,0.30674,1.20812,-14.70836
2868641.06534,200.0,3.45686,1.22163,0.29591,1.25696,-13.6162
2868641.48334,200.0,2.73547,1.27701,0.27252,1.30577,-12.04662
2868642.00935,200.0,2.16054,1.32328,0.24973,1.34664,-10.6873
2868642.66835,200.0,1.70952,1.35884,0.22557,1.37744,-9.42535
2868643.49635,200.0,1.35352,1.38704,0.19976,1.40135,-8.19534
2868644.53935,200.0,1.07079,1.41099,0.17757,1.42212,-7.17275
2868645.85335,200.0,0.84734,1.43068,0.15892,1.43948,-6.33847
2868647.50935,200.0,0.67072,1.44605,0.14564,1.45336,-5.75106
2868649.59735,200.0,0.53067,1.45781,0.13459,1.46401,-5.27487
2868652.23435,200.0,0.41976,1.4698,0.12764,1.47533,-4.96334
2868655.56535,200.0,0.33183,1.48197,0.12444,1.48718,-4.79968
2868659.77136,200.0,0.26261,1.49355,0.1274,1.49897,-4.87572
2868665.07936,200.0,0.20791,1.50303,0.13446,1.50903,-5.11202
2868671.78436,200.0,0.16452,1.51192,0.14301,1.51867,-5.40344
2868680.26037,200.0,0.13007,1.52241,0.15381,1.53016,-5.76892
2868690.95037,200.0,0.10309,1.5364,0.16818,1.54558,-6.24694
2868704.46438,200.0,0.08153,1.55349,0.18939,1.56499,-6.95069
2868721.56239,200.0,0.06443,1.57303,0.21643,1.58785,-7.83416
2868743.14841,200.0,0.05102,1.59505,0.24404,1.61361,-8.69885
2868770.39142,200.0,0.04042,1.62927,0.27749,1.65273,-9.66572
2868804.88744,200.0,0.03192,1.67509,0.32723,1.70675,-11.05371
2868848.43447,200.0,0.02528,1.71892,0.39324,1.76333,-12.88596
2868903.4995,200.0,0.01999,1.75485,0.46348,1.81502,-14.79478
2882582.09723,201.0,20004.453,0.32182,-0.02072,0.32249,3.6841
2882582.24023,201.0,15829.126,0.32821,-0.00277,0.32823,0.48316
2882582.38223,201.0,12516.703,0.33499,0.01296,0.33524,-2.21472
2882582.52423,201.0,9909.4424,0.34292,0.02625,0.34392,-4.37672
2882582.68823,201.0,7835.48,0.35336,0.03896,0.3555,-6.29138
2882582.88923,201.0,6217.2461,0.36176,0.04697,0.3648,-7.39797
2882583.12723,201.0,4905.291,0.37215,0.05489,0.37618,-8.38969
2882583.36523,201.0,3881.2737,0.38269,0.06646,0.38842,-9.85245
2882583.60323,201.0,3070.9827,0.39489,0.07293,0.40157,-10.46365
2882583.84123,201.0,2430.7778,0.40792,0.0812,0.41592,-11.25808
2882584.08023,201.0,1923.1537,0.42052,0.08766,0.42956,-11.77482
2882584.31723,201.0,1522.4358,0.43494,0.09437,0.44506,-12.24181
2882584.55623,201.0,1203.8446,0.45,0.09881,0.46072,-12.38407
2882584.79423,201.0,952.86591,0.465,0.10708,0.47716,-12.96766
2882585.03223,201.0,754.27557,0.48184,0.11214,0.49472,-13.10178
2882585.27023,201.0,596.71857,0.4996,0.11881,0.51354,-13.37733
2882585.50723,201.0,471.96338,0.51493,0.12534,0.52997,-13.68019
2882585.74623,201.0,373.20856,0.53745,0.13336,0.55375,-13.93524
2882585.98423,201.0,295.47278,0.55666,0.138,0.57351,-13.92369
2882586.22323,201.0,233.87738,0.5782,0.14519,0.59615,-14.09575
2882586.46123,201.0,185.05922,0.6008,0.15238,0.61982,-14.23217
2882586.69723,201.0,146.35823,0.62372,0.15748,0.6433,-14.17027
2882586.93423,201.0,115.77804,0.64671,0.16374,0.66712,-14.20797
2882587.16823,201.0,91.6721,0.67013,0.16919,0.69115,-14.16963
2882587.41423,201.0,72.51701,0.69523,0.17711,0.71743,-14.29206
2882587.64323,201.0,57.36816,0.7215,0.18321,0.7444,-14.24779
2882587.87923,201.0,45.3629,0.7468,0.18912,0.77037,-14.21092
2882588.11223,201.0,35.93134,0.77237,0.19777,0.79729,-14.36237
2882588.36223,201.0,28.40909,0.79817,0.20727,0.82464,-14.55694
2882588.57623,201.0,22.48202,0.82775,0.22373,0.85745,-15.12466
2882588.84123,201.0,17.79613,0.85833,0.24059,0.89141,-15.65827
2882589.09323,201.0,14.06813,0.89507,0.25756,0.93139,-16.0533
2882589.30923,201.0,11.1448,0.93953,0.27647,0.97937,-16.39738
2882589.57723,201.0,8.81772,0.98757,0.29537,1.0308,-16.65143
2882589.75523,201.0,6.97545,1.04833,0.31172,1.09369,-16.56
2882589.97323,201.0,5.5173,1.10265,0.30782,1.14481,-15.59759
2882590.24223,201.0,4.36941,1.16918,0.3126,1.21025,-14.96865
2882590.57723,201.0,3.45686,1.22495,0.29713,1.26047,-13.63447
2882590.99623,201.0,2.73547,1.28177,0.2756,1.31106,-12.13489
2882591.52123,201.0,2.16054,1.32825,0.25403,1.35233,-10.82719
2882592.18023,201.0,1.70952,1.36379,0.22875,1.38284,-9.52179
2882593.00923,201.0,1.35352,1.39376,0.20224,1.40836,-8.25605
2882594.05223,201.0,1.07079,1.4186,0.18016,1.43,-7.2378
2882595.36623,201.0,0.84734,1.4376,0.16224,1.44673,-6.43886
2882597.02123,201.0,0.67072,1.45283,0.14744,1.4603,-5.79488
2882599.11024,201.0,0.53067,1.46517,0.13626,1.47149,-5.31304
2882601.74724,201.0,0.41976,1.47789,0.12855,1.48347,-4.9711
2882605.07824,201.0,0.33183,1.48992,0.12671,1.4953,-4.86102
2882609.28424,201.0,0.26261,1.50071,0.12949,1.50629,-4.93141
2882614.59224,201.0,0.20791,1.50933,0.13516,1.51537,-5.11732
2882621.29625,201.0,0.16452,1.51849,0.14276,1.52519,-5.37081
2882629.77325,201.0,0.13007,1.53021,0.15298,1.53784,-5.70889
2882640.46326,201.0,0.10309,1.54517,0.16845,1.55433,-6.22146
2882653.97727,201.0,0.08153,1.56115,0.19021,1.5727,-6.94678
2882671.07428,201.0,0.06443,1.58047,0.2169,1.59528,-7.81429
2882692.66129,201.0,0.05102,1.60452,0.24308,1.62282,-8.6145
2882719.90331,201.0,0.04042,1.64159,0.28017,1.66533,-9.6854
2882754.39933,201.0,0.03192,1.68365,0.33557,1.71676,-11.27208
2882797.94735,201.0,0.02528,1.71919,0.40107,1.76535,-13.13173
2882853.01239,201.0,0.01999,1.75197,0.46418,1.81242,-14.83936
2896518.96981,202.0,20004.453,0.3213,-0.02129,0.322,3.79114
2896519.11281,202.0,15829.126,0.32767,-0.00171,0.32767,0.29846
2896519.25481,202.0,12516.703,0.33533,0.01377,0.33561,-2.35116
2896519.39681,202.0,9909.4424,0.3424,0.02571,0.34336,-4.29493
2896519.56081,202.0,7835.48,0.35337,0.03747,0.35535,-6.05278
2896519.76181,202.0,6217.2461,0.36093,0.04816,0.36413,-7.60016
2896519.99981,202.0,4905.291,0.37148,0.05681,0.3758,-8.69552
2896520.23781,202.0,3881.2737,0.3834,0.06499,0.38887,-9.62049
2896520.47581,202.0,3070.9827,0.39473,0.07302,0.40143,-10.48084
2896520.71381,202.0,2430.7778,0.40692,0.08112,0.41493,-11.27423
2896520.95281,202.0,1923.1537,0.41985,0.08603,0.42857,-11.57995
2896521.18981,202.0,1522.4358,0.43432,0.09167,0.44388,-11.91811
2896521.42881,202.0,1203.8446,0.44905,0.09947,0.45994,-12.48947
2896521.66681,202.0,952.86591,0.46558,0.10665,0.47764,-12.90206
2896521.90581,202.0,754.27557,0.48094,0.11266,0.49396,-13.1836
2896522.14281,202.0,596.71857,0.49728,0.11776,0.51104,-13.32298
2896522.37981,202.0,471.96338,0.51705,0.12613,0.53221,-13.70943
2896522.61881,202.0,373.20856,0.53672,0.13108,0.55249,-13.72473
2896522.85681,202.0,295.47278,0.55654,0.13682,0.57311,-13.81141
2896523.09581,202.0,233.87738,0.57671,0.14408,0.59444,-14.02711
2896523.33381,202.0,185.05922,0.59867,0.14969,0.6171,-14.0381
2896523.56981,202.0,146.35823,0.62115,0.15656,0.64058,-14.14689
2896523.80681,202.0,115.77804,0.64435,0.16343,0.66475,-14.23258
2896524.04081,202.0,91.6721,0.66999,0.16829,0.6908,-14.10038
2896524.28681,202.0,72.51701,0.69546,0.1763,0.71746,-14.22469
2896524.51581,202.0,57.36816,0.71965,0.18162,0.74221,-14.16424
2896524.75181,202.0,45.3629,0.74567,0.18962,0.7694,-14.2677
2896524.98481,202.0,35.93134,0.7701,0.19853,0.79528,-14.45597
2896525.23481,202.0,28.40909,0.79576,0.20947,0.82287,-14.74784
2896525.44882,202.0,22.48202,0.82428,0.22249,0.85378,-15.10516
2896525.71382,202.0,17.79613,0.857,0.23941,0.88981,-15.60812
2896525.96582,202.0,14.06813,0.89234,0.25713,0.92865,-16.07422
2896526.18282,202.0,11.1448,0.93361,0.27705,0.97385,-16.52798
2896526.44982,202.0,8.81772,0.98431,0.29741,1.02826,-16.81202
2896526.62782,202.0,6.97545,1.04786,0.30614,1.09166,-16.2861
2896526.84582,202.0,5.5173,1.09725,0.30961,1.14009,-15.75766
2896527.11482,202.0,4.36941,1.16779,0.30941,1.20809,-14.83947
2896527.44982,202.0,3.45686,1.22227,0.30105,1.2588,-13.83692
2896527.86882,202.0,2.73547,1.2778,0.27489,1.30703,-12.14108
2896528.39382,202.0,2.16054,1.32675,0.25299,1.35065,-10.79602
2896529.05282,202.0,1.70952,1.36265,0.22865,1.3817,-9.5255
2896529.88182,202.0,1.35352,1.39241,0.20283,1.40711,-8.28794
2896530.92482,202.0,1.07079,1.41644,0.1797,1.4278,-7.23018
2896532.23782,202.0,0.84734,1.43645,0.16198,1.44555,-6.43379
2896533.89382,202.0,0.67072,1.45232,0.14829,1.45987,-5.83015
2896535.98282,202.0,0.53067,1.46404,0.1378,1.47051,-5.37715
2896538.61882,202.0,0.41976,1.47478,0.13095,1.48059,-5.07428
2896541.95082,202.0,0.33183,1.48603,0.12641,1.4914,-4.86215
2896546.15683,202.0,0.26261,1.4969,0.1274,1.50231,-4.86452
2896551.46483,202.0,0.20791,1.50785,0.13195,1.51362,-5.00113
2896558.16883,202.0,0.16452,1.5182,0.13961,1.5246,-5.25401
2896566.64584,202.0,0.13007,1.53224,0.14991,1.53956,-5.58798
2896577.33585,202.0,0.10309,1.54948,0.167,1.55846,-6.15159
2896590.84985,202.0,0.08153,1.56816,0.19382,1.58009,-7.046
2896607.94786,202.0,0.06443,1.58589,0.2275,1.60212,-8.16338
2896629.53388,202.0,0.05102,1.59954,0.26129,1.62074,-9.27755
2896656.77689,202.0,0.04042,1.62129,0.29377,1.6477,-10.27038
2896691.27191,202.0,0.03192,1.6559,0.3323,1.68891,-11.34727
2896734.81994,202.0,0.02528,1.69716,0.37967,1.73911,-12.60999
2896789.88497,202.0,0.01999,1.74487,0.43117,1.79736,-13.8801
2910425.88777,203.0,20004.453,0.32083,-0.01946,0.32142,3.47057
2910426.03077,203.0,15829.126,0.32728,-0.00312,0.32729,0.54593
2910426.17277,203.0,12516.703,0.33473,0.01321,0.33499,-2.25967
2910426.31477,203.0,9909.4424,0.34328,0.02522,0.3442,-4.20239
2910426.47877,203.0,7835.48,0.35292,0.03735,0.35489,-6.04161
2910426.67977,203.0,6217.2461,0.36152,0.04703,0.36456,-7.41214
2910426.91777,203.0,4905.291,0.37123,0.05618,0.37545,-8.60626
2910427.15677,203.0,3881.2737,0.38423,0.06401,0.38952,-9.45863
2910427.39477,203.0,3070.9827,0.39418,0.07218,0.40073,-10.37699
2910427.63277,203.0,2430.7778,0.40705,0.07974,0.41478,-11.08338
2910427.87077,203.0,1923.1537,0.42071,0.08577,0.42936,-11.52339
2910428.10877,203.0,1522.4358,0.43449,0.09314,0.44436,-12.09886
2910428.34677,203.0,1203.8446,0.45016,0.10021,0.46118,-12.54969
2910428.58577,203.0,952.86591,0.46539,0.10679,0.47748,-12.92404
2910428.82377,203.0,754.27557,0.48186,0.11379,0.49511,-13.28667
2910429.06077,203.0,596.71857,0.49921,0.11806,0.51298,-13.30578
2910429.29877,203.0,471.96338,0.5157,0.12389,0.53037,-13.50874
2910429.53777,203.0,373.20856,0.53575,0.13132,0.55161,-13.77278
2910429.77577,203.0,295.47278,0.55602,0.1382,0.57294,-13.95815
2910430.01477,203.0,233.87738,0.57651,0.1444,0.59432,-14.0619
2910430.25277,203.0,185.05922,0.59938,0.15084,0.61806,-14.1257
2910430.48877,203.0,146.35823,0.62158,0.1584,0.64145,-14.29691
2910430.72577,203.0,115.77804,0.64411,0.16506,0.66492,-14.37289
2910430.95977,203.0,91.6721,0.67137,0.17009,0.69258,-14.21705
2910431.20477,203.0,72.51701,0.69359,0.17531,0.7154,-14.18514
2910431.43377,203.0,57.36816,0.72055,0.18289,0.7434,-14.24204
2910431.67077,203.0,45.3629,0.74612,0.18942,0.76979,-14.24511
2910431.90277,203.0,35.93134,0.77306,0.19828,0.79808,-14.38534
2910432.15277,203.0,28.40909,0.79748,0.21016,0.82471,-14.76372
2910432.36777,203.0,22.48202,0.82537,0.22317,0.85501,-15.13026
2910432.63277,203.0,17.79613,0.8568,0.24038,0.88988,-15.67147
2910432.88477,203.0,14.06813,0.89084,0.25983,0.92796,-16.26056
2910433.10077,203.0,11.1448,0.93404,0.27876,0.97475,-16.61746
2910433.36777,203.0,8.81772,0.98578,0.29921,1.03018,-16.88443
2910433.54577,203.0,6.97545,1.04616,0.30644,1.09012,-16.32646
2910433.76377,203.0,5.5173,1.09851,0.31608,1.14308,-16.05217
2910434.03377,203.0,4.36941,1.16866,0.31,1.20908,-14.85604
2910434.36877,203.0,3.45686,1.22621,0.30383,1.26329,-13.91622
2910434.78777,203.0,2.73547,1.27922,0.281,1.30972,-12.38936
2910435.31277,203.0,2.16054,1.33003,0.2563,1.3545,-10.90743
2910435.97177,203.0,1.70952,1.36792,0.23188,1.38744,-9.62103
2910436.79977,203.0,1.35352,1.39773,0.20645,1.41289,-8.40223
2910437.84278,203.0,1.07079,1.42178,0.18299,1.43351,-7.33404
2910439.15678,203.0,0.84734,1.44204,0.16366,1.4513,-6.47491
2910440.81278,203.0,0.67072,1.45797,0.14907,1.46557,-5.83781
2910442.90178,203.0,0.53067,1.47072,0.13898,1.47727,-5.39812
2910445.53778,203.0,0.41976,1.48252,0.13082,1.48828,-5.04281
2910448.86978,203.0,0.33183,1.49447,0.12698,1.49986,-4.85649
2910453.07478,203.0,0.26261,1.50708,0.12766,1.51247,-4.84161
2910458.38279,203.0,0.20791,1.51856,0.1351,1.52456,-5.08406
2910465.08779,203.0,0.16452,1.52782,0.14529,1.53471,-5.43211
2910473.5638,203.0,0.13007,1.53703,0.15759,1.54509,-5.85404
2910484.2538,203.0,0.10309,1.54908,0.17145,1.55854,-6.31586
2910497.76781,203.0,0.08153,1.56641,0.19054,1.57796,-6.9356
2910514.86582,203.0,0.06443,1.58638,0.21756,1.60123,-7.80883
2910536.45283,203.0,0.05102,1.60766,0.24804,1.62668,-8.77071
2910563.69485,203.0,0.04042,1.63752,0.28033,1.66134,-9.71436
2910598.19087,203.0,0.03192,1.68219,0.32263,1.71285,-10.85699
2910641.7379,203.0,0.02528,1.73503,0.38309,1.77682,-12.45098
2910696.80393,203.0,0.01999,1.7825,0.45971,1.84082,-14.46161
2924302.8821,204.0,20004.453,0.32046,-0.01968,0.32107,3.51458
2924303.0251,204.0,15829.126,0.32753,-0.0012,0.32753,0.21008
2924303.1671,204.0,12516.703,0.33562,0.0142,0.33592,-2.42341
2924303.3091,204.0,9909.4424,0.34324,0.02511,0.34416,-4.18361
2924303.4731,204.0,7835.48,0.3523,0.0367,0.35421,-5.94658
2924303.6741,204.0,6217.2461,0.36126,0.04616,0.3642,-7.28124
2924303.9121,204.0,4905.291,0.37196,0.05589,0.37614,-8.54489
2924304.1501,204.0,3881.2737,0.38427,0.06487,0.38971,-9.58183
2924304.3881,204.0,3070.9827,0.39462,0.07181,0.40111,-10.31386
2924304.6261,204.0,2430.7778,0.40777,0.07962,0.41547,-11.04865
2924304.8651,204.0,1923.1537,0.42083,0.08574,0.42947,-11.51518
2924305.1031,204.0,1522.4358,0.43431,0.09272,0.44409,-12.05062
2924305.3411,204.0,1203.8446,0.44939,0.10023,0.46043,-12.57363
2924305.5801,204.0,952.86591,0.46527,0.10523,0.47702,-12.74373
2924305.8181,204.0,754.27557,0.48065,0.11316,0.49379,-13.248
2924306.0551,204.0,596.71857,0.49928,0.11827,0.51309,-13.32668
2924306.2921,204.0,471.96338,0.51747,0.12609,0.53261,-13.69476
2924306.5321,204.0,373.20856,0.53719,0.13182,0.55313,-13.7876
2924306.7691,204.0,295.47278,0.55506,0.13751,0.57184,-13.91427
2924307.0091,204.0,233.87738,0.57723,0.14394,0.5949,-14.00184
2924307.2471,204.0,185.05922,0.59939,0.14887,0.6176,-13.94843
2924307.4831,204.0,146.35823,0.62195,0.15704,0.64147,-14.17058
2924307.7191,204.0,115.77804,0.6448,0.16384,0.66529,-14.25646
2924307.9541,204.0,91.6721,0.66998,0.16996,0.6912,-14.23475
2924308.1991,204.0,72.51701,0.69604,0.17634,0.71803,-14.21655
2924308.4281,204.0,57.36816,0.72031,0.18304,0.7432,-14.2578
2924308.6641,204.0,45.3629,0.74552,0.1893,0.76918,-14.2472
2924308.8971,204.0,35.93134,0.77229,0.19685,0.79699,-14.29973
2924309.1471,204.0,28.40909,0.79734,0.20981,0.82449,-14.74266
2924309.3621,204.0,22.48202,0.82447,0.22223,0.85389,-15.0849
2924309.6271,204.0,17.79613,0.85635,0.23962,0.88924,-15.63222
2924309.8791,204.0,14.06813,0.89123,0.25786,0.92779,-16.13682
2924310.0951,204.0,11.1448,0.93568,0.27815,0.97615,-16.5557
2924310.3621,204.0,8.81772,0.98426,0.29784,1.02834,-16.83618
2924310.5401,204.0,6.97545,1.04687,0.31441,1.09306,-16.71662
2924310.7581,204.0,5.5173,1.1005,0.31381,1.14436,-15.91557
2924311.0281,204.0,4.36941,1.17056,0.31668,1.21264,-15.13825
2924311.3631,204.0,3.45686,1.22421,0.3045,1.26151,-13.96783
2924311.7811,204.0,2.73547,1.28353,0.28177,1.3141,-12.38175
2924312.3071,204.0,2.16054,1.33299,0.25981,1.35807,-11.02908
2924312.9661,204.0,1.70952,1.36928,0.23447,1.38921,-9.71681
2924313.7941,204.0,1.35352,1.40031,0.20673,1.41549,-8.39783
2924314.8371,204.0,1.07079,1.42524,0.18404,1.43707,-7.35778
2924316.1511,204.0,0.84734,1.44577,0.16582,1.45525,-6.54264
2924317.80611,204.0,0.67072,1.46087,0.1507,1.46862,-5.88952
2924319.89511,204.0,0.53067,1.47424,0.13913,1.48079,-5.39111
2924322.53211,204.0,0.41976,1.48659,0.13134,1.49238,-5.04896
2924325.86311,204.0,0.33183,1.49936,0.12827,1.50484,-4.88986
2924330.06911,204.0,0.26261,1.51046,0.13076,1.51611,-4.94785
2924335.37712,204.0,0.20791,1.5199,0.13728,1.52608,-5.16111
2924342.08212,204.0,0.16452,1.52853,0.14474,1.53537,-5.40947
2924350.55812,204.0,0.13007,1.54009,0.15481,1.54785,-5.74006
2924361.24813,204.0,0.10309,1.55403,0.17001,1.5633,-6.24341
2924374.76214,204.0,0.08153,1.57089,0.19152,1.58252,-6.95097
2924391.86015,204.0,0.06443,1.5903,0.21816,1.60519,-7.81109
2924413.44616,204.0,0.05102,1.61351,0.24506,1.63202,-8.63591
2924440.68918,204.0,0.04042,1.64935,0.28071,1.67307,-9.65875
2924475.1852,204.0,0.03192,1.69395,0.33378,1.72652,-11.14679
2924518.73223,204.0,0.02528,1.73327,0.40048,1.77894,-13.01022
2924573.79726,204.0,0.01999,1.76664,0.46761,1.82748,-14.8255
2938164.99111,205.0,20004.453,0.32196,-0.02031,0.3226,3.60997
2938165.13411,205.0,15829.126,0.32801,-0.00241,0.32802,0.42121
2938165.27611,205.0,12516.703,0.33625,0.01253,0.33648,-2.1337
2938165.41811,205.0,9909.4424,0.34425,0.02573,0.34521,-4.27508
2938165.58211,205.0,7835.48,0.35185,0.03832,0.35394,-6.21609
2938165.78311,205.0,6217.2461,0.36246,0.04721,0.36552,-7.42037
2938166.02111,205.0,4905.291,0.37248,0.05521,0.37655,-8.43046
2938166.25911,205.0,3881.2737,0.38366,0.06444,0.38903,-9.53493
2938166.49811,205.0,3070.9827,0.39445,0.07163,0.4009,-10.29229
2938166.73511,205.0,2430.7778,0.40716,0.08026,0.415,-11.15119
2938166.97411,205.0,1923.1537,0.42104,0.08705,0.42995,-11.6817
2938167.21211,205.0,1522.4358,0.43394,0.09265,0.44372,-12.05205
2938167.45011,205.0,1203.8446,0.45006,0.09855,0.46072,-12.35084
2938167.68811,205.0,952.86591,0.46455,0.10403,0.47606,-12.62271
2938167.92711,205.0,754.27557,0.48079,0.11163,0.49358,-13.07189
2938168.16411,205.0,596.71857,0.49744,0.11892,0.51145,-13.44503
2938168.40211,205.0,471.96338,0.5175,0.12437,0.53223,-13.51406
2938168.64111,205.0,373.20856,0.53545,0.13123,0.5513,-13.77092
2938168.87811,205.0,295.47278,0.55505,0.13796,0.57194,-13.95833
2938169.11811,205.0,233.87738,0.5767,0.14216,0.59397,-13.84801
2938169.35611,205.0,185.05922,0.59762,0.15043,0.61626,-14.12874
2938169.59211,205.0,146.35823,0.61956,0.15612,0.63893,-14.14312
2938169.82811,205.0,115.77804,0.64426,0.16389,0.66478,-14.27239
2938170.06211,205.0,91.6721,0.66962,0.16852,0.6905,-14.12625
2938170.30811,205.0,72.51701,0.69394,0.17608,0.71593,-14.23737
2938170.53711,205.0,57.36816,0.71828,0.18126,0.7408,-14.16319
2938170.77311,205.0,45.3629,0.74452,0.18891,0.76811,-14.2374
2938171.00611,205.0,35.93134,0.76927,0.19669,0.79402,-14.34196
2938171.25611,205.0,28.40909,0.79514,0.20674,0.82158,-14.57477
2938171.47011,205.0,22.48202,0.82213,0.22123,0.85137,-15.06107
2938171.73511,205.0,17.79613,0.85363,0.23998,0.88672,-15.70236
2938171.98811,205.0,14.06813,0.89025,0.25645,0.92645,-16.06998
2938172.20411,205.0,11.1448,0.93154,0.27714,0.9719,-16.5681
2938172.47111,205.0,8.81772,0.98108,0.29737,1.02515,-16.86218
2938172.64911,205.0,6.97545,1.04269,0.3125,1.08851,-16.6839
2938172.86711,205.0,5.5173,1.09759,0.30993,1.14051,-15.76808
2938173.13611,205.0,4.36941,1.16629,0.31457,1.20796,-15.09451
2938173.47211,205.0,3.45686,1.21998,0.30304,1.25705,-13.94977
2938173.89011,205.0,2.73547,1.2801,0.28062,1.3105,-12.3645
2938174.41511,205.0,2.16054,1.32808,0.25906,1.35311,-11.03756
2938175.07511,205.0,1.70952,1.36502,0.23419,1.38496,-9.73531
2938175.90312,205.0,1.35352,1.39543,0.20596,1.41054,-8.39587
2938176.94612,205.0,1.07079,1.42079,0.18359,1.4326,-7.36275
2938178.26012,205.0,0.84734,1.44024,0.16522,1.44968,-6.54406
2938179.91512,205.0,0.67072,1.45676,0.15088,1.46456,-5.91301
2938182.00412,205.0,0.53067,1.46934,0.13844,1.47585,-5.38254
2938184.64112,205.0,0.41976,1.48145,0.13048,1.48718,-5.03335
2938187.97212,205.0,0.33183,1.49496,0.12792,1.50043,-4.89057
2938192.17812,205.0,0.26261,1.50548,0.13062,1.51113,-4.95892
2938197.48613,205.0,0.20791,1.51487,0.13667,1.52102,-5.15522
2938204.19113,205.0,0.16452,1.52355,0.14433,1.53037,-5.41157
2938212.66714,205.0,0.13007,1.53462,0.15473,1.5424,-5.75729
2938223.35714,205.0,0.10309,1.54942,0.16975,1.5587,-6.25233
2938236.87115,205.0,0.08153,1.5656,0.19115,1.57723,-6.96113
2938253.96916,205.0,0.06443,1.58519,0.21822,1.60013,-7.83808
2938275.55517,205.0,0.05102,1.6084,0.24506,1.62696,-8.66304
2938302.79819,205.0,0.04042,1.64452,0.28058,1.66828,-9.68226
2938337.29321,205.0,0.03192,1.68908,0.33287,1.72157,-11.14843
2938380.84124,205.0,0.02528,1.72827,0.40012,1.77398,-13.03509
2938435.90627,205.0,0.01999,1.76246,0.46734,1.82336,-14.8509
2952032.45656,206.0,20004.453,0.32257,-0.02128,0.32327,3.77466
2952032.59956,206.0,15829.126,0.32858,-0.00264,0.32859,0.46066
2952032.74156,206.0,12516.703,0.3349,0.01386,0.33518,-2.37004
2952032.88356,206.0,9909.4424,0.34387,0.02586,0.34484,-4.30111
2952033.04756,206.0,7835.48,0.35286,0.03671,0.35477,-5.93936
2952033.24856,206.0,6217.2461,0.36279,0.04903,0.36609,-7.69597
2952033.48656,206.0,4905.291,0.37307,0.05595,0.37725,-8.52905
2952033.72456,206.0,3881.2737,0.38244,0.06523,0.38797,-9.67956
2952033.96256,206.0,3070.9827,0.39605,0.07193,0.40253,-10.29443
2952034.20056,206.0,2430.7778,0.40861,0.07821,0.41602,-10.83579
2952034.43956,206.0,1923.1537,0.42099,0.0861,0.4297,-11.55808
2952034.67656,206.0,1522.4358,0.43512,0.09255,0.44486,-12.00841
2952034.91556,206.0,1203.8446,0.44917,0.09808,0.45975,-12.31766
2952035.15356,206.0,952.86591,0.46513,0.10416,0.47665,-12.62221
2952035.39256,206.0,754.27557,0.48096,0.11169,0.49376,-13.07392
2952035.62956,206.0,596.71857,0.49908,0.11833,0.51292,-13.33805
2952035.86656,206.0,471.96338,0.51691,0.1238,0.53152,-13.46848
2952036.10657,206.0,373.20856,0.53604,0.13113,0.55185,-13.74603
2952036.34357,206.0,295.47278,0.55557,0.13646,0.57208,-13.79977
2952036.58257,206.0,233.87738,0.57662,0.14337,0.59418,-13.96309
2952036.82157,206.0,185.05922,0.59769,0.15002,0.61623,-14.08988
2952037.05757,206.0,146.35823,0.62112,0.15629,0.64048,-14.12355
2952037.29357,206.0,115.77804,0.6454,0.16167,0.66534,-14.06311
2952037.52857,206.0,91.6721,0.66767,0.16853,0.68861,-14.16666
2952037.77357,206.0,72.51701,0.69299,0.17408,0.71452,-14.10085
2952038.00257,206.0,57.36816,0.7192,0.1811,0.74165,-14.13395
2952038.23957,206.0,45.3629,0.74511,0.18859,0.76861,-14.20374
2952038.47157,206.0,35.93134,0.76907,0.19559,0.79355,-14.26915
2952038.72157,206.0,28.40909,0.79584,0.20626,0.82214,-14.52986
2952038.93657,206.0,22.48202,0.82313,0.22107,0.8523,-15.03316
2952039.20057,206.0,17.79613,0.8535,0.23823,0.88613,-15.59545
2952039.45357,206.0,14.06813,0.89175,0.25795,0.92831,-16.13342
2952039.66957,206.0,11.1448,0.9348,0.27962,0.97572,-16.65318
2952039.93657,206.0,8.81772,0.98362,0.29581,1.02714,-16.73813
2952040.11457,206.0,6.97545,1.03749,0.31502,1.08426,-16.89021
2952040.33257,206.0,5.5173,1.10276,0.31349,1.14646,-15.86938
2952040.60257,206.0,4.36941,1.16068,0.31936,1.20381,-15.38429
2952040.93757,206.0,3.45686,1.22283,0.30082,1.25929,-13.82063
2952041.35657,206.0,2.73547,1.28263,0.28492,1.3139,-12.5242
2952041.88157,206.0,2.16054,1.32738,0.26235,1.35306,-11.18018
2952042.54057,206.0,1.70952,1.36687,0.23333,1.38664,-9.68708
2952043.36857,206.0,1.35352,1.39942,0.20766,1.41474,-8.44047
2952044.41157,206.0,1.07079,1.42437,0.18579,1.43644,-7.4315
2952045.72557,206.0,0.84734,1.44328,0.16744,1.45296,-6.61758
2952047.38157,206.0,0.67072,1.45906,0.15238,1.467,-5.96233
2952049.46957,206.0,0.53067,1.47198,0.13954,1.47858,-5.41526
2952052.10657,206.0,0.41976,1.4848,0.13208,1.49067,-5.08346
2952055.43858,206.0,0.33183,1.49603,0.12893,1.50158,-4.92578
2952059.64358,206.0,0.26261,1.50609,0.12966,1.51166,-4.92031
2952064.95158,206.0,0.20791,1.51747,0.13217,1.52322,-4.97777
2952071.65659,206.0,0.16452,1.53126,0.1398,1.53762,-5.21666
2952080.13259,206.0,0.13007,1.54632,0.15468,1.55404,-5.71239
2952090.8226,206.0,0.10309,1.56017,0.17591,1.57005,-6.43295
2952104.33661,206.0,0.08153,1.57132,0.20027,1.58403,-7.26323
2952121.43462,206.0,0.06443,1.58565,0.22765,1.60191,-8.17
2952143.02063,206.0,0.05102,1.60687,0.253,1.62667,-8.9478
2952170.26365,206.0,0.04042,1.63623,0.2879,1.66136,-9.97938
2952204.75967,206.0,0.03192,1.6698,0.33119,1.70233,-11.21861
2952248.30669,206.0,0.02528,1.71035,0.37466,1.7509,-12.35583
2952303.37272,206.0,0.01999,1.76938,0.42296,1.81923,-13.44388
2965886.30511,207.0,20004.453,0.32314,-0.01978,0.32374,3.5037
2965886.44711,207.0,15829.126,0.32897,-0.0023,0.32897,0.40139
2965886.58911,207.0,12516.703,0.33558,0.01247,0.33581,-2.12875
2965886.73111,207.0,9909.4424,0.34237,0.0252,0.3433,-4.20958
2965886.89511,207.0,7835.48,0.35339,0.03781,0.35541,-6.10722
2965887.09611,207.0,6217.2461,0.36301,0.04674,0.36601,-7.33707
2965887.33411,207.0,4905.291,0.37449,0.05689,0.37878,-8.6376
2965887.57211,207.0,3881.2737,0.38555,0.06461,0.39093,-9.51252
2965887.81111,207.0,3070.9827,0.39659,0.071,0.40289,-10.15015
2965888.04911,207.0,2430.7778,0.4085,0.07739,0.41576,-10.72756
2965888.28711,207.0,1923.1537,0.42198,0.08684,0.43083,-11.6292
2965888.52511,207.0,1522.4358,0.43439,0.09406,0.44446,-12.21835
2965888.76311,207.0,1203.8446,0.44945,0.09933,0.4603,-12.46261
2965889.00211,207.0,952.86591,0.46566,0.104,0.47713,-12.58968
2965889.24011,207.0,754.27557,0.48168,0.11236,0.49461,-13.13002
2965889.47711,207.0,596.71857,0.4989,0.11847,0.51278,-13.35815
2965889.71411,207.0,471.96338,0.51547,0.12333,0.53002,-13.45564
2965889.95312,207.0,373.20856,0.53624,0.13098,0.552,-13.72663
2965890.19112,207.0,295.47278,0.55626,0.1366,0.57279,-13.79686
2965890.43012,207.0,233.87738,0.57789,0.14189,0.59506,-13.79475
2965890.66812,207.0,185.05922,0.59858,0.15039,0.61718,-14.10324
2965890.90512,207.0,146.35823,0.62132,0.1565,0.64073,-14.13799
2965891.14112,207.0,115.77804,0.64496,0.16165,0.66491,-14.07097
2965891.37512,207.0,91.6721,0.66775,0.167,0.68831,-14.0413
2965891.62112,207.0,72.51701,0.69288,0.17409,0.71441,-14.10399
2965891.85012,207.0,57.36816,0.71891,0.17984,0.74106,-14.04471
2965892.08612,207.0,45.3629,0.74304,0.188,0.76646,-14.19897
2965892.31912,207.0,35.93134,0.76929,0.19563,0.79378,-14.26798
2965892.56912,207.0,28.40909,0.7963,0.20868,0.82319,-14.68455
2965892.78412,207.0,22.48202,0.82292,0.22121,0.85214,-15.04592
2965893.04812,207.0,17.79613,0.85316,0.2381,0.88576,-15.59348
2965893.30112,207.0,14.06813,0.89107,0.2578,0.92761,-16.13591
2965893.51712,207.0,11.1448,0.93416,0.27861,0.97483,-16.60716
2965893.78412,207.0,8.81772,0.98328,0.29725,1.02723,-16.82043
2965893.96212,207.0,6.97545,1.03833,0.31466,1.08496,-16.85908
2965894.18012,207.0,5.5173,1.10467,0.31548,1.14884,-15.93883
2965894.45012,207.0,4.36941,1.16167,0.3199,1.20491,-15.39658
2965894.78512,207.0,3.45686,1.22582,0.30395,1.26294,-13.92596
2965895.20412,207.0,2.73547,1.28403,0.28795,1.31592,-12.63959
2965895.72912,207.0,2.16054,1.32994,0.26389,1.35587,-11.22296
2965896.38812,207.0,1.70952,1.36976,0.23517,1.3898,-9.74192
2965897.21612,207.0,1.35352,1.4026,0.20982,1.41821,-8.50816
2965898.25912,207.0,1.07079,1.42752,0.18737,1.43977,-7.47753
2965899.57312,207.0,0.84734,1.44682,0.16883,1.45663,-6.65594
2965901.22912,207.0,0.67072,1.4629,0.15369,1.47095,-5.99739
2965903.31812,207.0,0.53067,1.47562,0.14053,1.48229,-5.4401
2965905.95412,207.0,0.41976,1.48889,0.13348,1.49486,-5.12307
2965909.28613,207.0,0.33183,1.4998,0.12925,1.50536,-4.92538
2965913.49113,207.0,0.26261,1.5103,0.13024,1.51591,-4.92866
2965918.80013,207.0,0.20791,1.52205,0.13234,1.5278,-4.96927
2965925.50414,207.0,0.16452,1.53599,0.14036,1.54239,-5.22113
2965933.98014,207.0,0.13007,1.55047,0.15557,1.55826,-5.72959
2965944.67115,207.0,0.10309,1.56288,0.17688,1.57285,-6.45689
2965958.18416,207.0,0.08153,1.57446,0.20054,1.58718,-7.25875
2965975.28217,207.0,0.06443,1.58884,0.22745,1.60504,-8.14668
2965996.86918,207.0,0.05102,1.61093,0.25279,1.63064,-8.91811
2966024.1112,207.0,0.04042,1.64023,0.28873,1.66545,-9.98355
2966058.60722,207.0,0.03192,1.67358,0.33171,1.70614,-11.21095
2966102.15424,207.0,0.02528,1.71524,0.37373,1.75549,-12.29187
2966157.22027,207.0,0.01999,1.77653,0.42344,1.8263,-13.40647
2979715.67047,208.0,20004.453,0.32132,-0.0203,0.32196,3.61518
2979715.81347,208.0,15829.126,0.32814,-0.00138,0.32815,0.24048
2979715.95547,208.0,12516.703,0.33584,0.01371,0.33612,-2.33851
2979716.09747,208.0,9909.4424,0.34527,0.02673,0.3463,-4.42671
2979716.26147,208.0,7835.48,0.35288,0.03722,0.35484,-6.02085
2979716.46247,208.0,6217.2461,0.36392,0.04852,0.36714,-7.59354
2979716.70047,208.0,4905.291,0.37336,0.05665,0.37764,-8.62835
2979716.93947,208.0,3881.2737,0.3839,0.06593,0.38952,-9.74426
2979717.17747,208.0,3070.9827,0.39643,0.07111,0.40276,-10.16926
2979717.41548,208.0,2430.7778,0.40911,0.08037,0.41693,-11.11458
2979717.65348,208.0,1923.1537,0.42158,0.08631,0.43032,-11.57
2979717.89148,208.0,1522.4358,0.43544,0.09316,0.4453,-12.07652
2979718.12948,208.0,1203.8446,0.45087,0.09903,0.46162,-12.38777
2979718.36748,208.0,952.86591,0.4643,0.10568,0.47618,-12.82291
2979718.60648,208.0,754.27557,0.48175,0.1104,0.49423,-12.90708
2979718.84348,208.0,596.71857,0.49934,0.11788,0.51307,-13.28247
2979719.08048,208.0,471.96338,0.51643,0.12352,0.531,-13.45135
2979719.32048,208.0,373.20856,0.53634,0.12974,0.55181,-13.59884
2979719.55748,208.0,295.47278,0.55504,0.13694,0.57168,-13.8593
2979719.79648,208.0,233.87738,0.57729,0.14382,0.59493,-13.98897
2979720.03448,208.0,185.05922,0.59797,0.15026,0.61656,-14.1056
2979720.27048,208.0,146.35823,0.62143,0.15584,0.64067,-14.07811
2979720.50748,208.0,115.77804,0.64574,0.16213,0.66579,-14.09456
2979720.74148,208.0,91.6721,0.66907,0.16907,0.6901,-14.18135
2979720.98748,208.0,72.51701,0.69409,0.17587,0.71602,-14.21835
2979721.21648,208.0,57.36816,0.71907,0.18229,0.74181,-14.22501
2979721.45248,208.0,45.3629,0.7437,0.18983,0.76754,-14.31875
2979721.68548,208.0,35.93134,0.77051,0.19589,0.79502,-14.26445
2979721.93548,208.0,28.40909,0.7958,0.20721,0.82233,-14.59432
2979722.14948,208.0,22.48202,0.82411,0.22431,0.85409,-15.22624
2979722.41448,208.0,17.79613,0.85452,0.23867,0.88722,-15.60526
2979722.66748,208.0,14.06813,0.88871,0.26165,0.92643,-16.40532
2979722.88348,208.0,11.1448,0.93208,0.2827,0.97401,-16.87264
2979723.15048,208.0,8.81772,0.98413,0.3007,1.02904,-16.99047
2979723.32848,208.0,6.97545,1.03655,0.3119,1.08246,-16.74685
2979723.54648,208.0,5.5173,1.10205,0.32438,1.1488,-16.40153
2979723.81648,208.0,4.36941,1.16251,0.31807,1.20524,-15.30189
2979724.15148,208.0,3.45686,1.22948,0.30965,1.26787,-14.13632
2979724.56948,208.0,2.73547,1.28272,0.29364,1.3159,-12.8938
2979725.09548,208.0,2.16054,1.33212,0.26489,1.3582,-11.24641
2979725.75448,208.0,1.70952,1.37517,0.23803,1.39562,-9.82018
