Repository: SebaVillagra00/ICM2985-SOH-IPRE

## Data University of Cambridge (EIS Cambridge)
Data publicada en "Identifying degradation patterns of lithium ion batteries from impedance spectroscopy using machine learning" (Zhang, Tang, Zhang, Wang, Stimming & Lee, 2020) https://www.nature.com/articles/s41467-020-15235-7.

Carpeta contiene:
* Paper de Nature Comunications (IF: 16.6).
* Data frames para IOS.
* Data frames para Windows.

Cada Data frame está contenido en un archivo .txt con las siguientes columnas:
* time/s: tiempo en que se mide la muestra.
* cycle number: ciclo de carga de la batería.
* freq/Hz: frecuencia de la señal de input.
* Re(Z)/Ohm: Parte resistiva de la impedancia.
* Im(Z)/Ohm: Parte reactiva de la impedancia.

File: EIS Cambridge/csvEIS/EIS_state_III_45C01.csv (part 20 of 27)
time/s,cycle number,freq/Hz,Re(Z)/Ohm,-Im(Z)/Ohm,|Z|/Ohm,Phase(Z)/deg
3338525.84318,210.0,45.3629,1.00679,0.1162,1.01347,-6.58377
3338526.07518,210.0,35.93134,1.02955,0.12337,1.03692,-6.83302
3338526.32518,210.0,28.40909,1.05315,0.12476,1.06051,-6.75581
3338526.54018,210.0,22.48202,1.07695,0.12238,1.08388,-6.4832
3338526.80518,210.0,17.79613,1.1017,0.11715,1.10791,-6.06997
3338527.05718,210.0,14.06813,1.12355,0.10651,1.12859,-5.41549
3338527.27318,210.0,11.1448,1.13965,0.0994,1.14397,-4.98497
3338527.54018,210.0,8.81772,1.15422,0.08491,1.15734,-4.20737
3338527.71918,210.0,6.97545,1.16845,0.07455,1.17083,-3.65079
3338527.93718,210.0,5.5173,1.17644,0.06771,1.17839,-3.29422
3338528.20618,210.0,4.36941,1.18,0.05998,1.18153,-2.90995
3338528.54118,210.0,3.45686,1.18428,0.04961,1.18531,-2.39891
3338528.96018,210.0,2.73547,1.19144,0.04294,1.19221,-2.064
3338529.48518,210.0,2.16054,1.19985,0.04028,1.20053,-1.92264
3338530.14418,210.0,1.70952,1.20654,0.04248,1.20729,-2.01645
3338530.97318,210.0,1.35352,1.20682,0.0478,1.20777,-2.26816
3338532.01618,210.0,1.07079,1.20346,0.05067,1.20453,-2.411
3338533.32918,210.0,0.84734,1.19814,0.04907,1.19914,-2.34521
3338534.98518,210.0,0.67072,1.19649,0.0429,1.19726,-2.05335
3338537.07418,210.0,0.53067,1.20153,0.03239,1.20196,-1.54421
3338539.71118,210.0,0.41976,1.21742,0.02482,1.21767,-1.16788
3338543.04219,210.0,0.33183,1.24487,0.02824,1.24519,-1.29959
3338547.24819,210.0,0.26261,1.27465,0.05161,1.2757,-2.31848
3338552.55619,210.0,0.20791,1.29162,0.09481,1.2951,-4.19818
3338559.2602,210.0,0.16452,1.28323,0.14783,1.29172,-6.57146
3338567.7372,210.0,0.13007,1.24366,0.18897,1.25793,-8.63983
3338578.42721,210.0,0.10309,1.18547,0.1948,1.20137,-9.33181
3338591.94122,210.0,0.08153,1.13611,0.15272,1.14633,-7.65594
3338609.03823,210.0,0.06443,1.12658,0.07901,1.12935,-4.01186
3338630.62524,210.0,0.05102,1.20025,-0.03175,1.20067,1.51524
3338657.86725,210.0,0.04042,1.38241,-0.09962,1.386,4.12156
3338692.36228,210.0,0.03192,1.64696,-0.04311,1.64752,1.49937
3338735.9093,210.0,0.02528,1.89986,0.20615,1.91101,-6.19286
3338790.97433,210.0,0.01999,1.99388,0.6389,2.09374,-17.76709
3353635.97238,211.0,20004.453,0.7613,-0.01521,0.76145,1.1446
3353636.11538,211.0,15829.126,0.7688,3e-05,0.7688,-0.00191
3353636.25738,211.0,12516.703,0.77626,0.01041,0.77633,-0.7684
3353636.39938,211.0,9909.4424,0.78512,0.01769,0.78532,-1.29099
3353636.56338,211.0,7835.48,0.79307,0.02381,0.79343,-1.71973
3353636.76438,211.0,6217.2461,0.80024,0.03024,0.80081,-2.16379
3353637.00238,211.0,4905.291,0.80698,0.03389,0.80769,-2.40453
3353637.24038,211.0,3881.2737,0.8146,0.03892,0.81553,-2.73551
3353637.47938,211.0,3070.9827,0.82121,0.03916,0.82214,-2.73046
3353637.71738,211.0,2430.7778,0.828,0.04326,0.82913,-2.99105
3353637.95538,211.0,1923.1537,0.83638,0.0466,0.83768,-3.18895
3353638.19338,211.0,1522.4358,0.84234,0.04834,0.84373,-3.28447
3353638.43138,211.0,1203.8446,0.84969,0.05098,0.85122,-3.43381
3353638.67038,211.0,952.86591,0.85585,0.05285,0.85748,-3.53385
3353638.90838,211.0,754.27557,0.86479,0.05527,0.86656,-3.65719
3353639.14538,211.0,596.71857,0.87341,0.05771,0.87531,-3.78006
3353639.38338,211.0,471.96338,0.88105,0.06128,0.88318,-3.97901
3353639.62238,211.0,373.20856,0.88931,0.06239,0.8915,-4.01279
3353639.86038,211.0,295.47278,0.89912,0.06733,0.90163,-4.2827
3353640.09938,211.0,233.87738,0.90884,0.07167,0.91166,-4.50924
3353640.33738,211.0,185.05922,0.91827,0.07488,0.92132,-4.66156
3353640.57338,211.0,146.35823,0.92831,0.08176,0.9319,-5.03326
3353640.80938,211.0,115.77804,0.94016,0.08736,0.94421,-5.30892
3353641.04438,211.0,91.6721,0.9531,0.09453,0.95778,-5.6642
3353641.28939,211.0,72.51701,0.96702,0.10142,0.97232,-5.98711
3353641.51839,211.0,57.36816,0.9854,0.1095,0.99146,-6.34085
3353641.75539,211.0,45.3629,1.00484,0.1169,1.01162,-6.6358
3353641.98739,211.0,35.93134,1.02723,0.12237,1.0345,-6.79355
3353642.23839,211.0,28.40909,1.0513,0.1228,1.05845,-6.66264
3353642.45239,211.0,22.48202,1.07553,0.12171,1.0824,-6.45613
3353642.71739,211.0,17.79613,1.09901,0.11742,1.10526,-6.09824
3353642.96939,211.0,14.06813,1.12219,0.10795,1.12737,-5.49456
3353643.18539,211.0,11.1448,1.13692,0.09682,1.14104,-4.86764
3353643.45239,211.0,8.81772,1.15407,0.08619,1.15728,-4.27108
3353643.63139,211.0,6.97545,1.16694,0.07736,1.1695,-3.79302
3353643.84939,211.0,5.5173,1.17244,0.06644,1.17432,-3.24316
3353644.11839,211.0,4.36941,1.17787,0.05754,1.17928,-2.79674
3353644.45339,211.0,3.45686,1.18619,0.04852,1.18718,-2.34247
3353644.87239,211.0,2.73547,1.19377,0.04617,1.19467,-2.21463
3353645.39739,211.0,2.16054,1.19745,0.04682,1.19836,-2.23906
3353646.05639,211.0,1.70952,1.19712,0.0483,1.1981,-2.3105
3353646.88539,211.0,1.35352,1.19486,0.04559,1.19573,-2.18482
3353647.92839,211.0,1.07079,1.19321,0.04067,1.19391,-1.95207
3353649.24139,211.0,0.84734,1.19664,0.03261,1.19708,-1.5612
3353650.89739,211.0,0.67072,1.20694,0.02753,1.20725,-1.30672
3353652.98639,211.0,0.53067,1.22421,0.02729,1.22451,-1.27719
3353655.62339,211.0,0.41976,1.24485,0.04112,1.24553,-1.89198
3353658.9544,211.0,0.33183,1.25712,0.06962,1.25905,-3.16982
3353663.1604,211.0,0.26261,1.25315,0.10429,1.25748,-4.7572
3353668.4684,211.0,0.20791,1.22883,0.13078,1.23577,-6.07479
3353675.17241,211.0,0.16452,1.19361,0.1357,1.2013,-6.48597
3353683.64941,211.0,0.13007,1.16437,0.10995,1.16955,-5.3942
3353694.33942,211.0,0.10309,1.16471,0.05846,1.16618,-2.87349
3353707.85342,211.0,0.08153,1.21684,-0.00028,1.21684,0.01323
3353724.95044,211.0,0.06443,1.31767,-0.03053,1.31802,1.32739
3353746.53745,211.0,0.05102,1.48184,0.00841,1.48187,-0.32533
3353773.77946,211.0,0.04042,1.63909,0.16971,1.64786,-5.91124
3353808.27448,211.0,0.03192,1.69173,0.44034,1.7481,-14.58975
3353851.82151,211.0,0.02528,1.56197,0.73282,1.72533,-25.13417
3353906.88654,211.0,0.01999,1.2307,0.91298,1.53237,-36.56927
3368753.5602,212.0,20004.453,0.75777,-0.01565,0.75793,1.18338
3368753.7032,212.0,15829.126,0.76723,0.00057,0.76723,-0.04285
3368753.8452,212.0,12516.703,0.77488,0.01122,0.77496,-0.8297
3368753.9872,212.0,9909.4424,0.78182,0.01918,0.78205,-1.40501
3368754.1512,212.0,7835.48,0.7903,0.02396,0.79067,-1.73672
3368754.3522,212.0,6217.2461,0.79763,0.03091,0.79823,-2.21929
3368754.5902,212.0,4905.291,0.80493,0.03402,0.80565,-2.42034
3368754.8282,212.0,3881.2737,0.81145,0.0387,0.81238,-2.73054
3368755.0672,212.0,3070.9827,0.8185,0.04096,0.81953,-2.86505
3368755.30521,212.0,2430.7778,0.82554,0.04232,0.82662,-2.93459
3368755.54321,212.0,1923.1537,0.83413,0.04609,0.8354,-3.1626
3368755.78121,212.0,1522.4358,0.84106,0.04901,0.84249,-3.33481
3368756.01921,212.0,1203.8446,0.84767,0.05088,0.84919,-3.4348
3368756.25821,212.0,952.86591,0.85531,0.05231,0.8569,-3.49988
3368756.49621,212.0,754.27557,0.86208,0.05511,0.86384,-3.65777
3368756.73321,212.0,596.71857,0.86982,0.05689,0.87168,-3.74221
3368756.97121,212.0,471.96338,0.87942,0.0614,0.88156,-3.99392
3368757.21021,212.0,373.20856,0.88841,0.06304,0.89064,-4.05849
3368757.44721,212.0,295.47278,0.89761,0.06676,0.90009,-4.25385
3368757.68721,212.0,233.87738,0.90621,0.07032,0.90894,-4.4369
3368757.92521,212.0,185.05922,0.91647,0.07497,0.91953,-4.67679
3368758.16121,212.0,146.35823,0.92538,0.08016,0.92884,-4.95093
3368758.39721,212.0,115.77804,0.93822,0.08662,0.94221,-5.27507
3368758.63221,212.0,91.6721,0.9518,0.09413,0.95645,-5.64792
3368758.87721,212.0,72.51701,0.96348,0.10261,0.96893,-6.0792
3368759.10621,212.0,57.36816,0.9818,0.10941,0.98788,-6.35893
3368759.34321,212.0,45.3629,1.00285,0.11602,1.00953,-6.59949
3368759.57521,212.0,35.93134,1.02384,0.12245,1.03113,-6.82018
3368759.82621,212.0,28.40909,1.04848,0.12377,1.05576,-6.73265
3368760.04021,212.0,22.48202,1.07246,0.12088,1.07925,-6.43087
3368760.30521,212.0,17.79613,1.09721,0.11686,1.10342,-6.07946
3368760.55721,212.0,14.06813,1.11747,0.10662,1.12255,-5.44997
3368760.77321,212.0,11.1448,1.13772,0.09895,1.14202,-4.97079
3368761.04021,212.0,8.81772,1.14879,0.08492,1.15193,-4.22757
3368761.21921,212.0,6.97545,1.16338,0.07478,1.16578,-3.67773
3368761.43721,212.0,5.5173,1.17332,0.06684,1.17522,-3.26027
3368761.70621,212.0,4.36941,1.17724,0.06165,1.17885,-2.99796
3368762.04121,212.0,3.45686,1.17907,0.05307,1.18027,-2.57736
3368762.46021,212.0,2.73547,1.18508,0.04489,1.18593,-2.16907
3368762.98521,212.0,2.16054,1.19154,0.03776,1.19214,-1.81531
3368763.64421,212.0,1.70952,1.20038,0.03598,1.20092,-1.71689
3368764.47321,212.0,1.35352,1.20673,0.04101,1.20742,-1.94632
3368765.51621,212.0,1.07079,1.20842,0.04921,1.20942,-2.33199
3368766.83021,212.0,0.84734,1.2039,0.05627,1.20522,-2.67595
3368768.48521,212.0,0.67072,1.19719,0.0568,1.19853,-2.71653
3368770.57421,212.0,0.53067,1.19112,0.0502,1.19218,-2.41326
3368773.21122,212.0,0.41976,1.19328,0.03795,1.19388,-1.82152
3368776.54222,212.0,0.33183,1.20969,0.02466,1.20995,-1.16769
3368780.74822,212.0,0.26261,1.24259,0.02411,1.24282,-1.11154
3368786.05622,212.0,0.20791,1.28195,0.04523,1.28275,-2.02086
3368792.76023,212.0,0.16452,1.31378,0.09435,1.31716,-4.1075
3368801.23723,212.0,0.13007,1.31506,0.16402,1.32525,-7.10937
3368811.92724,212.0,0.10309,1.2742,0.22813,1.29446,-10.15061
3368825.44125,212.0,0.08153,1.19968,0.25654,1.2268,-12.07026
3368842.53826,212.0,0.06443,1.12591,0.23819,1.15083,-11.94486
3368864.12527,212.0,0.05102,1.07828,0.13311,1.08646,-7.03752
3368891.36729,212.0,0.04042,1.13095,-0.02321,1.13119,1.17567
3368925.86231,212.0,0.03192,1.32897,-0.15985,1.33855,6.8586
3368969.40933,212.0,0.02528,1.66543,-0.16426,1.67351,5.63265
3369024.47437,212.0,0.01999,2.05026,0.07301,2.05156,-2.03934
3383857.70332,213.0,20004.453,0.75795,-0.01403,0.75808,1.06043
3383857.84632,213.0,15829.126,0.76674,-0.00076,0.76674,0.0565
3383857.98832,213.0,12516.703,0.77521,0.0109,0.77529,-0.80535
3383858.13032,213.0,9909.4424,0.78137,0.01883,0.78159,-1.38043
3383858.29432,213.0,7835.48,0.78898,0.02447,0.78936,-1.77617
3383858.49532,213.0,6217.2461,0.7968,0.02962,0.79735,-2.12922
3383858.73332,213.0,4905.291,0.80412,0.03323,0.80481,-2.36641
3383858.97232,213.0,3881.2737,0.81176,0.03763,0.81264,-2.65405
3383859.21032,213.0,3070.9827,0.81781,0.03988,0.81878,-2.79201
3383859.44832,213.0,2430.7778,0.82658,0.04457,0.82778,-3.08641
3383859.68632,213.0,1923.1537,0.83262,0.04782,0.83399,-3.28694
3383859.92432,213.0,1522.4358,0.84009,0.04932,0.84154,-3.35994
3383860.16232,213.0,1203.8446,0.84757,0.05144,0.84913,-3.4732
3383860.40132,213.0,952.86591,0.85519,0.05247,0.8568,-3.51113
3383860.63932,213.0,754.27557,0.86309,0.0548,0.86482,-3.63285
3383860.87633,213.0,596.71857,0.87085,0.05771,0.87276,-3.7912
3383861.11433,213.0,471.96338,0.87903,0.06087,0.88113,-3.96136
3383861.35333,213.0,373.20856,0.88791,0.0644,0.89024,-4.14859
3383861.59133,213.0,295.47278,0.89572,0.06533,0.8981,-4.17151
3383861.83033,213.0,233.87738,0.90593,0.0712,0.90872,-4.49403
3383862.06833,213.0,185.05922,0.91536,0.07636,0.91854,-4.76844
3383862.30433,213.0,146.35823,0.92643,0.08214,0.93007,-5.06668
3383862.54133,213.0,115.77804,0.93795,0.08722,0.94199,-5.31241
3383862.77533,213.0,91.6721,0.95001,0.09462,0.95471,-5.68778
3383863.02033,213.0,72.51701,0.96574,0.10297,0.97121,-6.08594
3383863.24933,213.0,57.36816,0.98135,0.10863,0.98735,-6.31631
3383863.48633,213.0,45.3629,1.00191,0.11687,1.0087,-6.65316
3383863.71833,213.0,35.93134,1.02542,0.12233,1.03269,-6.80326
3383863.96933,213.0,28.40909,1.04895,0.12517,1.05639,-6.805
3383864.18333,213.0,22.48202,1.07386,0.12268,1.08085,-6.51756
3383864.44833,213.0,17.79613,1.09777,0.11699,1.10398,-6.08315
3383864.70033,213.0,14.06813,1.1185,0.10861,1.12376,-5.54629
3383864.91633,213.0,11.1448,1.13799,0.09888,1.14228,-4.96595
3383865.18433,213.0,8.81772,1.14924,0.08897,1.15268,-4.42703
3383865.36233,213.0,6.97545,1.16194,0.07598,1.16442,-3.74124
3383865.58033,213.0,5.5173,1.17461,0.06641,1.17648,-3.23608
3383865.84933,213.0,4.36941,1.18104,0.06159,1.18264,-2.98526
3383866.18433,213.0,3.45686,1.18344,0.05546,1.18474,-2.68323
3383866.60333,213.0,2.73547,1.18504,0.04952,1.18608,-2.39293
3383867.12833,213.0,2.16054,1.18845,0.04095,1.18916,-1.97324
3383867.78733,213.0,1.70952,1.19492,0.03458,1.19542,-1.65762
3383868.61633,213.0,1.35352,1.20502,0.03323,1.20547,-1.57966
3383869.65933,213.0,1.07079,1.21423,0.03875,1.21485,-1.82771
3383870.97333,213.0,0.84734,1.21866,0.0497,1.21967,-2.33544
3383872.62833,213.0,0.67072,1.21658,0.06112,1.21811,-2.87614
3383874.71733,213.0,0.53067,1.20562,0.06742,1.2075,-3.20051
3383877.35433,213.0,0.41976,1.19364,0.06383,1.19535,-3.06114
3383880.68534,213.0,0.33183,1.18962,0.05038,1.19068,-2.42481
3383884.89134,213.0,0.26261,1.2014,0.03117,1.2018,-1.4863
3383890.19934,213.0,0.20791,1.23518,0.01959,1.23534,-0.9086
3383896.90335,213.0,0.16452,1.28621,0.02879,1.28653,-1.2824
3383905.38035,213.0,0.13007,1.33995,0.07482,1.34204,-3.196
3383916.07036,213.0,0.10309,1.36979,0.15808,1.37888,-6.58313
3383929.58437,213.0,0.08153,1.34876,0.25937,1.37348,-10.88538
3383946.68138,213.0,0.06443,1.2849,0.33886,1.32884,-14.77381
3383968.26839,213.0,0.05102,1.15764,0.35211,1.21,-16.91786
3383995.51041,213.0,0.04042,1.04072,0.2611,1.07298,-14.08405
3384030.00543,213.0,0.03192,1.01326,0.06104,1.0151,-3.44717
3384073.55245,213.0,0.02528,1.16362,-0.18153,1.17769,8.86703
3384128.61748,213.0,0.01999,1.54214,-0.34774,1.58086,12.70701
3398953.92181,214.0,20004.453,0.75558,-0.01451,0.75572,1.10016
3398954.06481,214.0,15829.126,0.76412,-0.00141,0.76412,0.10596
3398954.20681,214.0,12516.703,0.77224,0.01109,0.77232,-0.82278
3398954.34881,214.0,9909.4424,0.7795,0.01987,0.77975,-1.46003
3398954.51281,214.0,7835.48,0.78802,0.02436,0.78839,-1.77037
3398954.71381,214.0,6217.2461,0.79393,0.02948,0.79448,-2.12646
3398954.95181,214.0,4905.291,0.80275,0.03378,0.80346,-2.40927
3398955.19082,214.0,3881.2737,0.81042,0.03746,0.81129,-2.64681
3398955.42782,214.0,3070.9827,0.81619,0.04101,0.81722,-2.87662
3398955.66682,214.0,2430.7778,0.82369,0.04223,0.82477,-2.93516
3398955.90482,214.0,1923.1537,0.83078,0.04648,0.83208,-3.20245
3398956.14282,214.0,1522.4358,0.83843,0.04901,0.83986,-3.34574
3398956.38082,214.0,1203.8446,0.84449,0.04866,0.84589,-3.2977
3398956.61982,214.0,952.86591,0.85327,0.05201,0.85485,-3.48791
3398956.85782,214.0,754.27557,0.86173,0.05507,0.86349,-3.65642
3398957.09482,214.0,596.71857,0.86786,0.058,0.86979,-3.82313
3398957.33282,214.0,471.96338,0.87707,0.05977,0.8791,-3.89834
3398957.57182,214.0,373.20856,0.8855,0.06366,0.88779,-4.1123
3398957.80882,214.0,295.47278,0.89453,0.06678,0.89702,-4.26939
3398958.04882,214.0,233.87738,0.9023,0.07176,0.90515,-4.54709
3398958.28682,214.0,185.05922,0.91346,0.07624,0.91664,-4.77095
3398958.52282,214.0,146.35823,0.92345,0.0811,0.927,-5.01904
3398958.75882,214.0,115.77804,0.93568,0.08763,0.93977,-5.35021
3398958.99382,214.0,91.6721,0.94698,0.09588,0.95183,-5.78139
3398959.23882,214.0,72.51701,0.96301,0.1012,0.96831,-5.99887
3398959.46782,214.0,57.36816,0.98012,0.11037,0.98631,-6.42492
3398959.70482,214.0,45.3629,1.00023,0.11684,1.00703,-6.6627
3398959.93682,214.0,35.93134,1.02204,0.12301,1.02942,-6.86282
3398960.18682,214.0,28.40909,1.04497,0.12435,1.05234,-6.78616
3398960.40182,214.0,22.48202,1.07176,0.12334,1.07884,-6.56486
3398960.66682,214.0,17.79613,1.09446,0.11792,1.1008,-6.14943
3398960.91882,214.0,14.06813,1.11649,0.10957,1.12186,-5.60491
3398961.13482,214.0,11.1448,1.13413,0.09844,1.1384,-4.9607
3398961.40182,214.0,8.81772,1.14972,0.08582,1.15292,-4.26871
3398961.58082,214.0,6.97545,1.16328,0.07791,1.16589,-3.83165
3398961.79882,214.0,5.5173,1.1692,0.06925,1.17125,-3.38979
3398962.06782,214.0,4.36941,1.17433,0.05871,1.1758,-2.86187
3398962.40282,214.0,3.45686,1.18252,0.049,1.18354,-2.37259
3398962.82182,214.0,2.73547,1.19033,0.04529,1.19119,-2.17884
3398963.34682,214.0,2.16054,1.1971,0.04591,1.19798,-2.19611
3398964.00582,214.0,1.70952,1.19779,0.04852,1.19877,-2.31961
3398964.83482,214.0,1.35352,1.19541,0.04867,1.19641,-2.33155
3398965.87782,214.0,1.07079,1.19199,0.04502,1.19284,-2.16318
3398967.19082,214.0,0.84734,1.1922,0.03737,1.19278,-1.79514
3398968.84682,214.0,0.67072,1.19885,0.0304,1.19923,-1.4525
3398970.93582,214.0,0.53067,1.21356,0.02569,1.21384,-1.21295
3398973.57283,214.0,0.41976,1.23521,0.03157,1.23561,-1.46393
3398976.90383,214.0,0.33183,1.25649,0.05386,1.25765,-2.45468
3398981.10983,214.0,0.26261,1.26491,0.09026,1.26812,-4.08157
3398986.41783,214.0,0.20791,1.25057,0.12894,1.2572,-5.88681
3398993.12184,214.0,0.16452,1.21679,0.15275,1.22634,-7.15541
3399001.59884,214.0,0.13007,1.17401,0.14572,1.18302,-7.07545
3399012.28885,214.0,0.10309,1.14806,0.10344,1.15271,-5.14868
3399025.80186,214.0,0.08153,1.16599,0.03571,1.16653,-1.75427
3399042.89987,214.0,0.06443,1.23873,-0.02419,1.23897,1.11874
3399064.48588,214.0,0.05102,1.39538,-0.0469,1.39617,1.92511
3399091.7289,214.0,0.04042,1.59591,0.04571,1.59657,-1.64062
3399126.22392,214.0,0.03192,1.74979,0.28004,1.77206,-9.09278
3399169.77094,214.0,0.02528,1.74628,0.61884,1.85269,-19.51312
3399224.83598,214.0,0.01999,1.51038,0.94411,1.78118,-32.00879
3414036.57637,215.0,20004.453,0.75441,-0.01433,0.75454,1.08801
3414036.71937,215.0,15829.126,0.76144,0.00035,0.76144,-0.02627
3414036.86137,215.0,12516.703,0.77201,0.01112,0.77209,-0.82521
3414037.00337,215.0,9909.4424,0.78057,0.01895,0.7808,-1.39035
3414037.16737,215.0,7835.48,0.78886,0.02618,0.78929,-1.90096
3414037.36837,215.0,6217.2461,0.79441,0.03096,0.79502,-2.23194
3414037.60637,215.0,4905.291,0.80171,0.03528,0.80248,-2.51983
3414037.84537,215.0,3881.2737,0.80864,0.03804,0.80953,-2.69302
3414038.08337,215.0,3070.9827,0.81541,0.04176,0.81648,-2.93154
3414038.32137,215.0,2430.7778,0.82307,0.04389,0.82424,-3.05233
3414038.55937,215.0,1923.1537,0.83005,0.04591,0.83132,-3.16581
3414038.79737,215.0,1522.4358,0.83814,0.04899,0.83957,-3.34531
3414039.03537,215.0,1203.8446,0.84501,0.0507,0.84653,-3.43382
3414039.27437,215.0,952.86591,0.85349,0.05206,0.85508,-3.49048
3414039.51237,215.0,754.27557,0.86183,0.05498,0.86359,-3.65039
3414039.74937,215.0,596.71857,0.8684,0.05701,0.87027,-3.75618
3414039.98737,215.0,471.96338,0.87696,0.05991,0.87901,-3.90822
3414040.22637,215.0,373.20856,0.88498,0.06431,0.88732,-4.15604
3414040.46437,215.0,295.47278,0.89618,0.06837,0.89878,-4.36239
3414040.70337,215.0,233.87738,0.90436,0.07012,0.90707,-4.43368
3414040.94137,215.0,185.05922,0.91397,0.07743,0.91724,-4.8426
3414041.17737,215.0,146.35823,0.92464,0.08177,0.92824,-5.05373
3414041.41437,215.0,115.77804,0.93663,0.08764,0.94072,-5.34566
3414041.64837,215.0,91.6721,0.94797,0.09363,0.95259,-5.64065
3414041.89337,215.0,72.51701,0.96325,0.1018,0.96861,-6.0326
3414042.12237,215.0,57.36816,0.98149,0.1111,0.98775,-6.45833
3414042.35937,215.0,45.3629,1.00125,0.11659,1.00801,-6.64217
3414042.59137,215.0,35.93134,1.02177,0.12199,1.02903,-6.80825
3414042.84237,215.0,28.40909,1.04607,0.12294,1.05327,-6.70289
3414043.05637,215.0,22.48202,1.07181,0.12357,1.07891,-6.57644
3414043.32137,215.0,17.79613,1.0951,0.11869,1.10151,-6.18554
3414043.57337,215.0,14.06813,1.11829,0.11059,1.12375,-5.64788
3414043.78937,215.0,11.1448,1.13546,0.09846,1.13972,-4.95602
3414044.05637,215.0,8.81772,1.15216,0.08734,1.15546,-4.33502
3414044.23537,215.0,6.97545,1.16172,0.07937,1.16443,-3.90825
3414044.45337,215.0,5.5173,1.16959,0.06794,1.17156,-3.32438
3414044.72237,215.0,4.36941,1.17705,0.0573,1.17844,-2.787
3414045.05737,215.0,3.45686,1.18701,0.05061,1.18809,-2.44123
3414045.47637,215.0,2.73547,1.19268,0.04866,1.19367,-2.33651
3414046.00137,215.0,2.16054,1.1936,0.05036,1.19467,-2.41593
3414046.66037,215.0,1.70952,1.19234,0.04714,1.19328,-2.26395
3414047.48937,215.0,1.35352,1.19055,0.04168,1.19128,-2.00482
3414048.53238,215.0,1.07079,1.1939,0.03487,1.19441,-1.67301
3414049.84538,215.0,0.84734,1.20286,0.02895,1.2032,-1.37862
3414051.50138,215.0,0.67072,1.21624,0.02853,1.21657,-1.34364
3414053.59038,215.0,0.53067,1.23353,0.03721,1.23409,-1.72801
3414056.22738,215.0,0.41976,1.245,0.05926,1.24641,-2.72511
3414059.55838,215.0,0.33183,1.24249,0.08753,1.24557,-4.0298
3414063.76438,215.0,0.26261,1.22417,0.11067,1.22916,-5.16564
3414069.07239,215.0,0.20791,1.19694,0.1157,1.20252,-5.52137
3414075.77639,215.0,0.16452,1.17361,0.09669,1.17759,-4.70975
3414084.2534,215.0,0.13007,1.17317,0.05701,1.17455,-2.78209
3414094.9434,215.0,0.10309,1.21349,0.01177,1.21355,-0.55583
3414108.45741,215.0,0.08153,1.30375,-0.00977,1.30379,0.42951
3414125.55442,215.0,0.06443,1.41808,0.01786,1.41819,-0.72176
3414147.14043,215.0,0.05102,1.54715,0.14216,1.55367,-5.24998
3414174.38345,215.0,0.04042,1.59748,0.35475,1.63639,-12.52031
3414208.87847,215.0,0.03192,1.50579,0.59236,1.61811,-21.47419
3414252.4255,215.0,0.02528,1.25696,0.74091,1.45908,-30.51709
3414307.49053,215.0,0.01999,0.91148,0.68367,1.13939,-36.87244
3429117.65334,216.0,20004.453,0.75382,-0.01537,0.75398,1.16817
3429117.79634,216.0,15829.126,0.76193,-0.00127,0.76194,0.09562
3429117.93834,216.0,12516.703,0.76985,0.00906,0.7699,-0.67419
3429118.08034,216.0,9909.4424,0.77887,0.01883,0.7791,-1.38463
3429118.24434,216.0,7835.48,0.78759,0.02575,0.78801,-1.87252
3429118.44534,216.0,6217.2461,0.79371,0.03126,0.79432,-2.25519
3429118.68334,216.0,4905.291,0.79954,0.03487,0.8003,-2.49722
3429118.92134,216.0,3881.2737,0.80704,0.03735,0.8079,-2.64965
3429119.16034,216.0,3070.9827,0.81551,0.04023,0.8165,-2.82451
3429119.39834,216.0,2430.7778,0.82263,0.04341,0.82378,-3.02034
3429119.63634,216.0,1923.1537,0.83008,0.04613,0.83136,-3.18089
3429119.87434,216.0,1522.4358,0.83746,0.04836,0.83885,-3.30525
3429120.11234,216.0,1203.8446,0.84416,0.04988,0.84563,-3.38143
3429120.35134,216.0,952.86591,0.8518,0.0511,0.85333,-3.433
3429120.58934,216.0,754.27557,0.85916,0.05463,0.86089,-3.63847
3429120.82634,216.0,596.71857,0.86765,0.05702,0.86953,-3.75966
3429121.06434,216.0,471.96338,0.87632,0.06166,0.87848,-4.02468
3429121.30334,216.0,373.20856,0.88516,0.06347,0.88743,-4.10106
3429121.54035,216.0,295.47278,0.89428,0.0659,0.8967,-4.21462
3429121.78035,216.0,233.87738,0.90325,0.07224,0.90613,-4.57282
3429122.01835,216.0,185.05922,0.91273,0.07623,0.91591,-4.77425
3429122.25435,216.0,146.35823,0.92361,0.08202,0.92725,-5.07492
3429122.49035,216.0,115.77804,0.9334,0.08713,0.93746,-5.33312
3429122.72535,216.0,91.6721,0.94591,0.09396,0.95056,-5.67281
3429122.97035,216.0,72.51701,0.96182,0.1026,0.96728,-6.08865
3429123.19935,216.0,57.36816,0.9783,0.1077,0.98421,-6.2825
3429123.43635,216.0,45.3629,0.99884,0.11649,1.00561,-6.65189
3429123.66835,216.0,35.93134,1.02054,0.12334,1.02796,-6.89113
3429123.91935,216.0,28.40909,1.04623,0.12501,1.05367,-6.81383
3429124.13335,216.0,22.48202,1.07111,0.12248,1.07809,-6.52348
3429124.39835,216.0,17.79613,1.09493,0.11784,1.10125,-6.14274
3429124.65035,216.0,14.06813,1.11459,0.10837,1.11985,-5.55317
3429124.86635,216.0,11.1448,1.13337,0.09989,1.13776,-5.03661
3429125.13435,216.0,8.81772,1.14778,0.08561,1.15097,-4.26586
3429125.31235,216.0,6.97545,1.16146,0.07595,1.16394,-3.74152
3429125.53035,216.0,5.5173,1.17034,0.06992,1.17242,-3.41894
3429125.79935,216.0,4.36941,1.17453,0.06171,1.17615,-3.00775
3429126.13435,216.0,3.45686,1.1782,0.05149,1.17932,-2.5023
3429126.55335,216.0,2.73547,1.18494,0.04316,1.18572,-2.08624
3429127.07835,216.0,2.16054,1.19463,0.03909,1.19527,-1.87405
3429127.73735,216.0,1.70952,1.20103,0.04083,1.20173,-1.94701
3429128.56635,216.0,1.35352,1.20345,0.04682,1.20436,-2.22772
3429129.60935,216.0,1.07079,1.20124,0.05096,1.20232,-2.42926
3429130.92235,216.0,0.84734,1.19504,0.05186,1.19617,-2.48484
3429132.57835,216.0,0.67072,1.19072,0.04744,1.19167,-2.28171
3429134.66735,216.0,0.53067,1.19241,0.03711,1.19299,-1.78267
3429137.30435,216.0,0.41976,1.2053,0.02656,1.2056,-1.2623
3429140.63536,216.0,0.33183,1.23127,0.02494,1.23152,-1.16048
3429144.84136,216.0,0.26261,1.26426,0.04098,1.26492,-1.8566
3429150.14936,216.0,0.20791,1.28948,0.08044,1.29198,-3.56962
3429156.85337,216.0,0.16452,1.29328,0.13636,1.30044,-6.0187
3429165.33037,216.0,0.13007,1.26184,0.18973,1.27602,-8.55115
3429176.02038,216.0,0.10309,1.20297,0.21338,1.22175,-10.05817
3429189.53339,216.0,0.08153,1.14009,0.18839,1.15555,-9.38264
3429206.6314,216.0,0.06443,1.10726,0.12324,1.1141,-6.35079
3429228.21741,216.0,0.05102,1.14551,0.00569,1.14552,-0.28471
3429255.46042,216.0,0.04042,1.29969,-0.10055,1.30357,4.42393
3429289.95545,216.0,0.03192,1.56532,-0.10412,1.56878,3.8055
3429333.50247,216.0,0.02528,1.86497,0.07945,1.86666,-2.43928
3429388.5675,216.0,0.01999,2.06239,0.48212,2.118,-13.15751
3444197.83771,217.0,20004.453,0.75439,-0.01475,0.75454,1.11974
3444197.98071,217.0,15829.126,0.7654,-0.00124,0.7654,0.09311
3444198.12271,217.0,12516.703,0.77361,0.0104,0.77368,-0.7703
3444198.26471,217.0,9909.4424,0.78089,0.01856,0.78111,-1.36136
3444198.42871,217.0,7835.48,0.78824,0.02706,0.78871,-1.96591
3444198.62971,217.0,6217.2461,0.7945,0.02955,0.79505,-2.13014
3444198.86771,217.0,4905.291,0.80334,0.03558,0.80413,-2.53582
3444199.10571,217.0,3881.2737,0.81006,0.03728,0.81092,-2.63511
3444199.34471,217.0,3070.9827,0.81766,0.04063,0.81867,-2.84462
3444199.58271,217.0,2430.7778,0.82523,0.04382,0.82639,-3.0398
3444199.82071,217.0,1923.1537,0.83084,0.04579,0.8321,-3.15447
3444200.05871,217.0,1522.4358,0.84012,0.04857,0.84152,-3.30879
3444200.29671,217.0,1203.8446,0.84745,0.04973,0.8489,-3.35867
3444200.53571,217.0,952.86591,0.85441,0.05283,0.85604,-3.5379
3444200.77371,217.0,754.27557,0.86098,0.05368,0.86265,-3.56753
3444201.01071,217.0,596.71857,0.87072,0.05661,0.87256,-3.72014
3444201.24871,217.0,471.96338,0.87955,0.06023,0.88161,-3.91763
3444201.48771,217.0,373.20856,0.88672,0.06425,0.88905,-4.14402
3444201.72471,217.0,295.47278,0.89529,0.06635,0.89774,-4.23821
3444201.96471,217.0,233.87738,0.90488,0.07126,0.90768,-4.50271
3444202.20271,217.0,185.05922,0.91554,0.07519,0.91862,-4.69526
3444202.43871,217.0,146.35823,0.92349,0.08184,0.92711,-5.06449
3444202.67571,217.0,115.77804,0.9373,0.08821,0.94144,-5.37625
3444202.90971,217.0,91.6721,0.95011,0.09465,0.95481,-5.68908
3444203.15471,217.0,72.51701,0.96363,0.10195,0.96901,-6.03952
3444203.38371,217.0,57.36816,0.97937,0.10898,0.98542,-6.34941
3444203.62071,217.0,45.3629,1.00096,0.11803,1.00789,-6.72532
3444203.85271,217.0,35.93134,1.02324,0.12194,1.03048,-6.79583
3444204.10371,217.0,28.40909,1.04738,0.1242,1.05472,-6.76255
3444204.31771,217.0,22.48202,1.07129,0.12474,1.07853,-6.64176
3444204.58271,217.0,17.79613,1.09712,0.11811,1.10346,-6.14466
3444204.83471,217.0,14.06813,1.11715,0.10856,1.12241,-5.55061
3444205.05071,217.0,11.1448,1.13744,0.09956,1.14178,-5.00214
3444205.31871,217.0,8.81772,1.14967,0.08803,1.15304,-4.37857
3444205.49672,217.0,6.97545,1.16106,0.0767,1.16359,-3.77968
3444205.71472,217.0,5.5173,1.17364,0.06745,1.17558,-3.28898
3444205.98372,217.0,4.36941,1.17794,0.06245,1.1796,-3.0348
3444206.31872,217.0,3.45686,1.18148,0.05607,1.18281,-2.71691
3444206.73772,217.0,2.73547,1.18359,0.0458,1.18448,-2.21614
3444207.26272,217.0,2.16054,1.19025,0.03865,1.19088,-1.86002
3444207.92172,217.0,1.70952,1.19889,0.03496,1.1994,-1.67009
3444208.75072,217.0,1.35352,1.20758,0.03822,1.20819,-1.81291
3444209.79372,217.0,1.07079,1.21247,0.04635,1.21336,-2.18928
3444211.10672,217.0,0.84734,1.21017,0.05557,1.21145,-2.62894
3444212.76272,217.0,0.67072,1.20375,0.06093,1.20529,-2.89754
3444214.85172,217.0,0.53067,1.19424,0.05733,1.19562,-2.74851
3444217.48872,217.0,0.41976,1.19098,0.04655,1.19189,-2.23853
3444220.81972,217.0,0.33183,1.20044,0.03175,1.20086,-1.51482
3444225.02573,217.0,0.26261,1.22744,0.02183,1.22764,-1.01872
3444230.33373,217.0,0.20791,1.26917,0.0304,1.26953,-1.37208
3444237.03773,217.0,0.16452,1.31261,0.06842,1.31439,-2.98392
3444245.51474,217.0,0.13007,1.33501,0.13655,1.34197,-5.84032
3444256.20475,217.0,0.10309,1.31608,0.21635,1.33374,-9.33524
3444269.71875,217.0,0.08153,1.2498,0.27609,1.27993,-12.4569
3444286.81576,217.0,0.06443,1.16684,0.29225,1.20288,-14.06122
3444308.40278,217.0,0.05102,1.07937,0.21676,1.10092,-11.35515
3444335.64479,217.0,0.04042,1.06611,0.06239,1.06793,-3.34944
3444370.13981,217.0,0.03192,1.19557,-0.12265,1.20184,5.85744
3444413.68684,217.0,0.02528,1.49819,-0.23099,1.51589,8.76478
3444468.75187,217.0,0.01999,1.93038,-0.13362,1.935,3.95979
3459274.31005,218.0,20004.453,0.75568,-0.01335,0.7558,1.0119
3459274.45305,218.0,15829.126,0.76514,-0.00168,0.76514,0.12544
3459274.59505,218.0,12516.703,0.77393,0.01151,0.77402,-0.85239
3459274.73705,218.0,9909.4424,0.78168,0.01921,0.78192,-1.40808
3459274.90105,218.0,7835.48,0.78842,0.02497,0.78882,-1.81424
3459275.10205,218.0,6217.2461,0.79635,0.0315,0.79697,-2.2651
3459275.34005,218.0,4905.291,0.80432,0.03512,0.80509,-2.50024
3459275.57905,218.0,3881.2737,0.81117,0.03738,0.81203,-2.63844
3459275.81705,218.0,3070.9827,0.81873,0.04022,0.81971,-2.8121
3459276.05505,218.0,2430.7778,0.82523,0.04308,0.82635,-2.98836
3459276.29305,218.0,1923.1537,0.83265,0.04554,0.8339,-3.13088
3459276.53105,218.0,1522.4358,0.83926,0.04882,0.84068,-3.32945
3459276.76905,218.0,1203.8446,0.84592,0.05059,0.84743,-3.42252
3459277.00805,218.0,952.86591,0.85439,0.05281,0.85602,-3.53701
3459277.24605,218.0,754.27557,0.86247,0.05449,0.86419,-3.61527
3459277.48305,218.0,596.71857,0.86893,0.05832,0.87088,-3.83981
3459277.72105,218.0,471.96338,0.87854,0.06117,0.88067,-3.98273
3459277.96005,218.0,373.20856,0.88813,0.06386,0.89042,-4.11249
3459278.19805,218.0,295.47278,0.89686,0.06589,0.89927,-4.20156
3459278.43705,218.0,233.87738,0.90447,0.07089,0.90725,-4.48172
3459278.67505,218.0,185.05922,0.91569,0.07643,0.91887,-4.77134
3459278.91105,218.0,146.35823,0.92526,0.08249,0.92893,-5.09441
3459279.14705,218.0,115.77804,0.93792,0.08801,0.94204,-5.36086
3459279.38205,218.0,91.6721,0.9494,0.0944,0.95408,-5.6784
3459279.62705,218.0,72.51701,0.96448,0.10148,0.9698,-6.00623
3459279.85605,218.0,57.36816,0.9829,0.10899,0.98893,-6.32766
3459280.09305,218.0,45.3629,1.00182,0.11631,1.00855,-6.62225
3459280.32505,218.0,35.93134,1.02261,0.1213,1.02978,-6.76468
3459280.57605,218.0,28.40909,1.04753,0.12459,1.05491,-6.78285
3459280.79005,218.0,22.48202,1.07432,0.1221,1.08124,-6.4842
3459281.05505,218.0,17.79613,1.09643,0.11908,1.10288,-6.19866
3459281.30705,218.0,14.06813,1.12019,0.11088,1.12566,-5.65293
3459281.52305,218.0,11.1448,1.13556,0.09837,1.13981,-4.95101
3459281.79105,218.0,8.81772,1.1519,0.08873,1.15531,-4.40473
3459281.96905,218.0,6.97545,1.16216,0.07932,1.16487,-3.90466
3459282.18705,218.0,5.5173,1.17034,0.06847,1.17234,-3.3481
3459282.45605,218.0,4.36941,1.17802,0.05655,1.17938,-2.74829
3459282.79105,218.0,3.45686,1.18734,0.04994,1.18839,-2.40849
3459283.21005,218.0,2.73547,1.19362,0.0494,1.19464,-2.37001
3459283.73505,218.0,2.16054,1.19563,0.04952,1.19665,-2.37172
3459284.39405,218.0,1.70952,1.19303,0.04811,1.194,-2.30903
3459285.22305,218.0,1.35352,1.19244,0.04317,1.19322,-2.07327
3459286.26605,218.0,1.07079,1.19411,0.03532,1.19464,-1.69435
3459287.58006,218.0,0.84734,1.20275,0.02863,1.20309,-1.36366
3459289.23506,218.0,0.67072,1.21499,0.02767,1.21531,-1.3046
3459291.32406,218.0,0.53067,1.23251,0.03563,1.23302,-1.6558
3459293.96106,218.0,0.41976,1.24637,0.05656,1.24765,-2.59813
3459297.29206,218.0,0.33183,1.24674,0.08511,1.24964,-3.90553
3459301.49806,218.0,0.26261,1.23023,0.11062,1.2352,-5.13828
3459306.80607,218.0,0.20791,1.2022,0.11961,1.20814,-5.68189
3459313.51007,218.0,0.16452,1.17603,0.10418,1.18063,-5.06246
3459321.98708,218.0,0.13007,1.16995,0.06547,1.17178,-3.20281
3459332.67708,218.0,0.10309,1.20362,0.01743,1.20374,-0.82973
3459346.19109,218.0,0.08153,1.28931,-0.0125,1.28937,0.55531
3459363.2881,218.0,0.06443,1.40551,0.00625,1.40553,-0.25467
3459384.87511,218.0,0.05102,1.54315,0.11664,1.54755,-4.32267
3459412.11713,218.0,0.04042,1.61216,0.32794,1.64518,-11.49808
3459446.61215,218.0,0.03192,1.53943,0.57784,1.64431,-20.57421
3459490.15918,218.0,0.02528,1.30435,0.75332,1.50626,-30.00844
3459545.22421,218.0,0.01999,0.95276,0.73543,1.20358,-37.66412
3474336.57708,219.0,20004.453,0.75853,-0.01417,0.75866,1.07048
3474336.72008,219.0,15829.126,0.76783,-0.00055,0.76783,0.04137
3474336.86208,219.0,12516.703,0.77524,0.01144,0.77532,-0.84558
3474337.00408,219.0,9909.4424,0.78233,0.01777,0.78253,-1.30129
3474337.16808,219.0,7835.48,0.79043,0.02473,0.79082,-1.79227
3474337.36908,219.0,6217.2461,0.79906,0.03032,0.79963,-2.17337
3474337.60708,219.0,4905.291,0.80456,0.03578,0.80535,-2.54616
3474337.84608,219.0,3881.2737,0.81416,0.03726,0.81501,-2.6202
3474338.08408,219.0,3070.9827,0.81934,0.03954,0.82029,-2.76265
3474338.32208,219.0,2430.7778,0.82677,0.04298,0.82788,-2.97596
3474338.56008,219.0,1923.1537,0.83444,0.04755,0.8358,-3.26137
3474338.79808,219.0,1522.4358,0.84262,0.0477,0.84397,-3.23988
3474339.03608,219.0,1203.8446,0.84747,0.05041,0.84897,-3.40423
3474339.27508,219.0,952.86591,0.8565,0.05271,0.85812,-3.52157
3474339.51308,219.0,754.27557,0.86422,0.05535,0.86599,-3.6646
3474339.75008,219.0,596.71857,0.87278,0.05702,0.87464,-3.73775
3474339.98808,219.0,471.96338,0.88215,0.06132,0.88428,-3.9761
3474340.22708,219.0,373.20856,0.89016,0.06496,0.89253,-4.17374
3474340.46508,219.0,295.47278,0.89861,0.06652,0.90107,-4.2338
3474340.70408,219.0,233.87738,0.90691,0.07134,0.90971,-4.49751
3474340.94208,219.0,185.05922,0.91625,0.07504,0.91932,-4.68203
3474341.17808,219.0,146.35823,0.92759,0.0821,0.93122,-5.05815
3474341.41408,219.0,115.77804,0.9398,0.08759,0.94388,-5.32458
3474341.64908,219.0,91.6721,0.95209,0.09443,0.95676,-5.66389
3474341.89408,219.0,72.51701,0.9671,0.10294,0.97256,-6.07558
3474342.12308,219.0,57.36816,0.98416,0.10937,0.99022,-6.3415
3474342.36008,219.0,45.3629,1.00407,0.11591,1.01074,-6.58489
3474342.59208,219.0,35.93134,1.02559,0.12262,1.03289,-6.81773
3474342.84308,219.0,28.40909,1.05037,0.12383,1.05765,-6.72382
3474343.05708,219.0,22.48202,1.07514,0.12314,1.08217,-6.53388
3474343.32208,219.0,17.79613,1.09965,0.11932,1.1061,-6.19297
3474343.57408,219.0,14.06813,1.12086,0.10893,1.12614,-5.55087
3474343.79008,219.0,11.1448,1.13956,0.1005,1.14398,-5.04005
3474344.05708,219.0,8.81772,1.15421,0.08787,1.15755,-4.35374
3474344.23608,219.0,6.97545,1.16936,0.07942,1.17205,-3.88535
3474344.45408,219.0,5.5173,1.17632,0.06946,1.17837,-3.3792
3474344.72308,219.0,4.36941,1.18015,0.0608,1.18171,-2.94924
3474345.05808,219.0,3.45686,1.18508,0.05031,1.18615,-2.43108
3474345.47708,219.0,2.73547,1.19397,0.04459,1.1948,-2.13862
3474346.00208,219.0,2.16054,1.20162,0.04287,1.20239,-2.0434
3474346.66108,219.0,1.70952,1.20789,0.04549,1.20874,-2.15682
3474347.49008,219.0,1.35352,1.20587,0.0494,1.20688,-2.34582
3474348.53308,219.0,1.07079,1.2018,0.05017,1.20285,-2.39065
3474349.84608,219.0,0.84734,1.19861,0.04556,1.19947,-2.17679
3474351.50209,219.0,0.67072,1.19866,0.03842,1.19928,-1.83588
3474353.59109,219.0,0.53067,1.20801,0.0289,1.20836,-1.37042
3474356.22809,219.0,0.41976,1.22789,0.02556,1.22815,-1.1927
3474359.55909,219.0,0.33183,1.25456,0.03585,1.25507,-1.63698
3474363.76509,219.0,0.26261,1.27852,0.06649,1.28025,-2.97684
3474369.0731,219.0,0.20791,1.28401,0.11151,1.28885,-4.96331
3474375.7771,219.0,0.16452,1.26309,0.15654,1.27275,-7.06475
3474384.2541,219.0,0.13007,1.21667,0.1804,1.22997,-8.4339
3474394.94411,219.0,0.10309,1.16488,0.16591,1.17664,-8.10575
3474408.45812,219.0,0.08153,1.13824,0.10752,1.14331,-5.39614
3474425.55513,219.0,0.06443,1.15936,0.03049,1.15976,-1.50669
3474447.14114,219.0,0.05102,1.27019,-0.05655,1.27145,2.54939
3474474.38416,219.0,0.04042,1.47652,-0.06971,1.47816,2.70318
3474508.87918,219.0,0.03192,1.72143,0.06381,1.72262,-2.12293
3474552.42621,219.0,0.02528,1.89283,0.37082,1.92881,-11.08419
3474607.49124,219.0,0.01999,1.85823,0.79955,2.02294,-23.28096
3489388.41603,220.0,20004.453,0.75944,-0.01271,0.75955,0.95891
3489388.55903,220.0,15829.126,0.76753,0.00036,0.76753,-0.02665
3489388.70103,220.0,12516.703,0.77665,0.01177,0.77674,-0.86859
3489388.84303,220.0,9909.4424,0.78394,0.01899,0.78417,-1.38754
3489389.00703,220.0,7835.48,0.79196,0.02432,0.79233,-1.7586
3489389.20803,220.0,6217.2461,0.80035,0.0301,0.80092,-2.15401
3489389.44603,220.0,4905.291,0.80644,0.03398,0.80715,-2.41282
3489389.68503,220.0,3881.2737,0.81376,0.03743,0.81462,-2.63354
3489389.92303,220.0,3070.9827,0.82095,0.04025,0.82194,-2.80711
3489390.16103,220.0,2430.7778,0.82873,0.04297,0.82984,-2.96826
3489390.39903,220.0,1923.1537,0.83565,0.0465,0.83694,-3.18486
3489390.63703,220.0,1522.4358,0.84181,0.04808,0.84318,-3.26857
3489390.87503,220.0,1203.8446,0.85129,0.04913,0.8527,-3.30277
3489391.11403,220.0,952.86591,0.85816,0.05279,0.85978,-3.52026
3489391.35203,220.0,754.27557,0.86632,0.05406,0.86801,-3.57106
3489391.58903,220.0,596.71857,0.87287,0.05633,0.87468,-3.69266
3489391.82703,220.0,471.96338,0.88082,0.06095,0.88292,-3.95866
3489392.06603,220.0,373.20856,0.89017,0.06329,0.89242,-4.06706
3489392.30303,220.0,295.47278,0.89874,0.06671,0.90121,-4.24496
3489392.54303,220.0,233.87738,0.90821,0.0728,0.91112,-4.58267
3489392.78103,220.0,185.05922,0.91745,0.07541,0.92055,-4.69905
3489393.01703,220.0,146.35823,0.92987,0.08059,0.93336,-4.95324
3489393.25303,220.0,115.77804,0.94047,0.08705,0.94449,-5.288
3489393.48803,220.0,91.6721,0.95251,0.09363,0.9571,-5.61405
3489393.73303,220.0,72.51701,0.96777,0.10293,0.97322,-6.07128
3489393.96203,220.0,57.36816,0.98499,0.10987,0.9911,-6.36442
3489394.19903,220.0,45.3629,1.00433,0.11928,1.01139,-6.77301
3489394.43103,220.0,35.93134,1.02569,0.12292,1.03303,-6.83399
3489394.68103,220.0,28.40909,1.05161,0.12547,1.05907,-6.80421
3489394.89603,220.0,22.48202,1.07727,0.1236,1.08434,-6.54493
3489395.16103,220.0,17.79613,1.09995,0.12043,1.10652,-6.24802
3489395.41303,220.0,14.06813,1.12325,0.11284,1.1289,-5.73643
3489395.62903,220.0,11.1448,1.13884,0.09864,1.1431,-4.95043
3489395.89603,220.0,8.81772,1.1573,0.089,1.16072,-4.39766
3489396.07503,220.0,6.97545,1.16859,0.0815,1.17143,-3.98933
3489396.29303,220.0,5.5173,1.17338,0.06895,1.1754,-3.36317
3489396.56203,220.0,4.36941,1.18291,0.05798,1.18433,-2.80586
3489396.89703,220.0,3.45686,1.19247,0.05135,1.19357,-2.46597
3489397.31603,220.0,2.73547,1.19859,0.04998,1.19963,-2.38768
3489397.84103,220.0,2.16054,1.19979,0.05033,1.20084,-2.40226
3489398.50003,220.0,1.70952,1.19733,0.04712,1.19826,-2.25388
3489399.32903,220.0,1.35352,1.19736,0.04271,1.19812,-2.04303
3489400.37203,220.0,1.07079,1.20086,0.03441,1.20135,-1.64135
3489401.68503,220.0,0.84734,1.20973,0.02885,1.21007,-1.366
3489403.34103,220.0,0.67072,1.22299,0.02841,1.22332,-1.33061
3489405.43004,220.0,0.53067,1.24003,0.03836,1.24062,-1.77175
3489408.06704,220.0,0.41976,1.25085,0.06023,1.2523,-2.75673
3489411.39804,220.0,0.33183,1.24887,0.08775,1.25195,-4.01905
3489415.60404,220.0,0.26261,1.23069,0.11043,1.23563,-5.12761
3489420.91205,220.0,0.20791,1.20306,0.11551,1.20859,-5.4844
3489427.61605,220.0,0.16452,1.18011,0.09659,1.18406,-4.67896
3489436.09305,220.0,0.13007,1.18021,0.05683,1.18158,-2.75669
3489446.78306,220.0,0.10309,1.22014,0.0117,1.22019,-0.54937
3489460.29707,220.0,0.08153,1.3104,-0.01016,1.31044,0.44441
3489477.39408,220.0,0.06443,1.42674,0.01987,1.42688,-0.79771
3489498.98109,220.0,0.05102,1.55457,0.14578,1.56139,-5.35711
3489526.22311,220.0,0.04042,1.60176,0.35881,1.64146,-12.62646
3489560.71813,220.0,0.03192,1.5073,0.59451,1.62031,-21.52519
3489604.26515,220.0,0.02528,1.25941,0.74062,1.46104,-30.45833
3489659.33019,220.0,0.01999,0.91505,0.68008,1.1401,-36.62048
3504432.04491,221.0,20004.453,0.75981,-0.0143,0.75994,1.07832
3504432.18791,221.0,15829.126,0.76955,-0.0001,0.76955,0.00777
3504432.32991,221.0,12516.703,0.77737,0.01094,0.77744,-0.80634
3504432.47191,221.0,9909.4424,0.78587,0.01912,0.78611,-1.39349
3504432.63591,221.0,7835.48,0.79248,0.0249,0.79288,-1.79993
3504432.83691,221.0,6217.2461,0.80106,0.03098,0.80166,-2.21497
3504433.07491,221.0,4905.291,0.8082,0.03569,0.80899,-2.52821
3504433.31291,221.0,3881.2737,0.81569,0.0389,0.81662,-2.7304
3504433.55191,221.0,3070.9827,0.82149,0.04031,0.82248,-2.809
3504433.78991,221.0,2430.7778,0.82875,0.04436,0.82994,-3.06382
3504434.02791,221.0,1923.1537,0.83716,0.04649,0.83845,-3.17871
3504434.26591,221.0,1522.4358,0.84348,0.04831,0.84486,-3.27833
3504434.50391,221.0,1203.8446,0.85025,0.04999,0.85171,-3.36458
3504434.74291,221.0,952.86591,0.85825,0.05418,0.85996,-3.612
3504434.98091,221.0,754.27557,0.8666,0.05565,0.86838,-3.67458
3504435.21791,221.0,596.71857,0.87482,0.0585,0.87678,-3.82565
3504435.45591,221.0,471.96338,0.88309,0.06063,0.88517,-3.92757
