Repository: SebaVillagra00/ICM2985-SOH-IPRE

## Data University of Cambridge (EIS Cambridge)
Data publicada en "Identifying degradation patterns of lithium ion batteries from impedance spectroscopy using machine learning" (Zhang, Tang, Zhang, Wang, Stimming & Lee, 2020) https://www.nature.com/articles/s41467-020-15235-7.

Carpeta contiene:
* Paper de Nature Comunications (IF: 16.6).
* Data frames para IOS.
* Data frames para Windows.

Cada Data frame está contenido en un archivo .txt con las siguientes columnas:
* time/s: tiempo en que se mide la muestra.
* cycle number: ciclo de carga de la batería.
* freq/Hz: frecuencia de la señal de input.
* Re(Z)/Ohm: Parte resistiva de la impedancia.
* Im(Z)/Ohm: Parte reactiva de la impedancia.

File: EIS Cambridge/csvEIS/EIS_state_I_25C02.csv (part 20 of 23)
time/s,cycle number,freq/Hz,Re(Z)/Ohm,-Im(Z)/Ohm,|Z|/Ohm,Phase(Z)/deg
3023359.24655,208.0,4.36941,1.27052,0.41612,1.33693,-18.1347
3023359.58155,208.0,3.45686,1.34987,0.42537,1.41531,-17.49063
3023360.00055,208.0,2.73547,1.43231,0.40637,1.48884,-15.83938
3023360.52555,208.0,2.16054,1.51624,0.38214,1.56365,-14.14585
3023361.18455,208.0,1.70952,1.5809,0.35272,1.61977,-12.57758
3023362.01355,208.0,1.35352,1.63393,0.31369,1.66377,-10.86759
3023363.05655,208.0,1.07079,1.67783,0.27452,1.70014,-9.29213
3023364.37055,208.0,0.84734,1.71298,0.24108,1.72986,-8.0109
3023366.02556,208.0,0.67072,1.73887,0.21228,1.75178,-6.96024
3023368.11456,208.0,0.53067,1.75717,0.18924,1.76733,-6.14672
3023370.75156,208.0,0.41976,1.77137,0.17134,1.77964,-5.52481
3023374.08256,208.0,0.33183,1.78458,0.15753,1.79152,-5.04469
3023378.28856,208.0,0.26261,1.79646,0.14998,1.80271,-4.77243
3023383.59657,208.0,0.20791,1.80799,0.14867,1.81409,-4.70089
3023390.30057,208.0,0.16452,1.81845,0.15142,1.82475,-4.75981
3023398.77758,208.0,0.13007,1.83157,0.15852,1.83842,-4.94667
3023409.46758,208.0,0.10309,1.84905,0.17169,1.857,-5.30487
3023422.98159,208.0,0.08153,1.87012,0.19481,1.88024,-5.94694
3023440.0796,208.0,0.06443,1.89141,0.22685,1.90497,-6.8392
3023461.66561,208.0,0.05102,1.90808,0.26163,1.92593,-7.80744
3023488.90863,208.0,0.04042,1.93094,0.29226,1.95293,-8.60667
3023523.40365,208.0,0.03192,1.96788,0.32723,1.9949,-9.44095
3023566.95168,208.0,0.02528,2.01502,0.37246,2.04915,-10.4724
3023622.01671,208.0,0.01999,2.06556,0.42427,2.10868,-11.60725
3037625.42144,209.0,20004.453,0.30095,-0.02865,0.30231,5.43843
3037625.56444,209.0,15829.126,0.3075,-0.0083,0.30761,1.5453
3037625.70644,209.0,12516.703,0.31464,0.01033,0.31481,-1.87995
3037625.84844,209.0,9909.4424,0.32308,0.02492,0.32404,-4.41103
3037626.01244,209.0,7835.48,0.33094,0.03698,0.333,-6.37633
3037626.21344,209.0,6217.2461,0.34249,0.04928,0.34601,-8.18866
3037626.45144,209.0,4905.291,0.35353,0.05925,0.35846,-9.51471
3037626.69044,209.0,3881.2737,0.3653,0.06846,0.37166,-10.61462
3037626.92844,209.0,3070.9827,0.37699,0.08019,0.38543,-12.00852
3037627.16644,209.0,2430.7778,0.39,0.08728,0.39964,-12.61432
3037627.40444,209.0,1923.1537,0.40655,0.09645,0.41784,-13.34598
3037627.64244,209.0,1522.4358,0.42049,0.10498,0.4334,-14.01817
3037627.88044,209.0,1203.8446,0.43696,0.1132,0.45138,-14.52335
3037628.11944,209.0,952.86591,0.45471,0.12269,0.47097,-15.09962
3037628.35744,209.0,754.27557,0.47457,0.13006,0.49207,-15.32608
3037628.59444,209.0,596.71857,0.49332,0.13724,0.51205,-15.54668
3037628.83244,209.0,471.96338,0.51631,0.14533,0.53637,-15.72124
3037629.07144,209.0,373.20856,0.53653,0.15402,0.5582,-16.01683
3037629.30844,209.0,295.47278,0.56198,0.16308,0.58517,-16.18209
3037629.54844,209.0,233.87738,0.58756,0.17122,0.61199,-16.24625
3037629.78644,209.0,185.05922,0.61246,0.17834,0.63789,-16.23461
3037630.02244,209.0,146.35823,0.64062,0.1861,0.6671,-16.19817
3037630.25844,209.0,115.77804,0.66889,0.19479,0.69668,-16.23666
3037630.49344,209.0,91.6721,0.69831,0.20198,0.72694,-16.1323
3037630.73844,209.0,72.51701,0.7288,0.20756,0.75778,-15.89657
3037630.96744,209.0,57.36816,0.75939,0.21496,0.78923,-15.80527
3037631.20444,209.0,45.3629,0.78955,0.22374,0.82064,-15.82162
3037631.43644,209.0,35.93134,0.81862,0.2317,0.85078,-15.80374
3037631.68644,209.0,28.40909,0.84979,0.24393,0.88411,-16.01617
3037631.90144,209.0,22.48202,0.87941,0.25874,0.91669,-16.39515
3037632.16644,209.0,17.79613,0.91243,0.27959,0.95431,-17.03638
3037632.41844,209.0,14.06813,0.94986,0.3027,0.99693,-17.67587
3037632.63444,209.0,11.1448,0.99407,0.33016,1.04746,-18.37296
3037632.90144,209.0,8.81772,1.04698,0.36098,1.10746,-19.02328
3037633.08044,209.0,6.97545,1.12006,0.38337,1.18385,-18.89508
3037633.29844,209.0,5.5173,1.17998,0.40513,1.24759,-18.94905
3037633.56744,209.0,4.36941,1.27366,0.41683,1.34013,-18.12185
3037633.90244,209.0,3.45686,1.35123,0.42851,1.41755,-17.59513
3037634.32144,209.0,2.73547,1.43373,0.40847,1.49078,-15.9023
3037634.84644,209.0,2.16054,1.51922,0.38437,1.56709,-14.1983
3037635.50544,209.0,1.70952,1.58568,0.35543,1.62503,-12.63398
3037636.33445,209.0,1.35352,1.63886,0.31715,1.66926,-10.95228
3037637.37745,209.0,1.07079,1.68229,0.27765,1.70505,-9.37163
3037638.69045,209.0,0.84734,1.7168,0.24398,1.73405,-8.08834
3037640.34645,209.0,0.67072,1.74314,0.21378,1.7562,-6.99193
3037642.43545,209.0,0.53067,1.76217,0.18958,1.77234,-6.1404
3037645.07245,209.0,0.41976,1.77774,0.17019,1.78587,-5.46862
3037648.40345,209.0,0.33183,1.79208,0.15702,1.79895,-5.00741
3037652.60945,209.0,0.26261,1.80572,0.15092,1.81201,-4.77777
3037657.91746,209.0,0.20791,1.81739,0.15163,1.82371,-4.76925
3037664.62146,209.0,0.16452,1.82659,0.15695,1.83332,-4.91121
3037673.09847,209.0,0.13007,1.83583,0.1649,1.84322,-5.13276
3037683.78847,209.0,0.10309,1.84954,0.17522,1.85782,-5.41197
3037697.30248,209.0,0.08153,1.86764,0.1938,1.87767,-5.9241
3037714.40049,209.0,0.06443,1.8882,0.2193,1.9009,-6.62484
3037735.9865,209.0,0.05102,1.91,0.24789,1.92602,-7.39483
3037763.22952,209.0,0.04042,1.94309,0.27796,1.96287,-8.14091
3037797.72454,209.0,0.03192,1.992,0.32017,2.01756,-9.13087
3037841.27257,209.0,0.02528,2.04464,0.37927,2.07952,-10.50865
3037896.3376,209.0,0.01999,2.09248,0.44734,2.13976,-12.06719
3051894.37969,210.0,20004.453,0.29958,-0.02744,0.30084,5.23252
3051894.52269,210.0,15829.126,0.30552,-0.00786,0.30562,1.47348
3051894.66469,210.0,12516.703,0.31393,0.01048,0.31411,-1.91284
3051894.80669,210.0,9909.4424,0.32348,0.0233,0.32432,-4.12045
3051894.97069,210.0,7835.48,0.33142,0.03827,0.33362,-6.58673
3051895.17169,210.0,6217.2461,0.34154,0.04939,0.34509,-8.22914
3051895.40969,210.0,4905.291,0.35316,0.05955,0.35815,-9.57138
3051895.64769,210.0,3881.2737,0.3651,0.07024,0.3718,-10.88942
3051895.88569,210.0,3070.9827,0.37934,0.07924,0.38753,-11.79856
3051896.12469,210.0,2430.7778,0.39063,0.0884,0.40051,-12.75077
3051896.36269,210.0,1923.1537,0.40375,0.09659,0.41515,-13.4547
3051896.60069,210.0,1522.4358,0.41992,0.10486,0.43281,-14.02059
3051896.83869,210.0,1203.8446,0.43657,0.11321,0.45101,-14.53785
3051897.07669,210.0,952.86591,0.45516,0.12321,0.47154,-15.14664
3051897.31569,210.0,754.27557,0.47374,0.12925,0.49105,-15.26045
3051897.55269,210.0,596.71857,0.49436,0.13717,0.51304,-15.50802
3051897.78969,210.0,471.96338,0.51619,0.14621,0.5365,-15.81421
3051898.02869,210.0,373.20856,0.53871,0.15571,0.56076,-16.12157
3051898.26669,210.0,295.47278,0.56201,0.16415,0.58549,-16.28226
3051898.50569,210.0,233.87738,0.58625,0.17057,0.61056,-16.22259
3051898.74369,210.0,185.05922,0.61446,0.18071,0.64048,-16.3883
3051898.98069,210.0,146.35823,0.64285,0.18728,0.66958,-16.24229
3051899.21669,210.0,115.77804,0.66893,0.19361,0.69638,-16.14224
3051899.45069,210.0,91.6721,0.69898,0.20225,0.72766,-16.13785
3051899.69669,210.0,72.51701,0.72919,0.20934,0.75865,-16.01778
3051899.92569,210.0,57.36816,0.7617,0.21591,0.79171,-15.82547
3051900.16169,210.0,45.3629,0.79018,0.2239,0.82129,-15.82058
3051900.39469,210.0,35.93134,0.81963,0.23204,0.85185,-15.80713
3051900.64469,210.0,28.40909,0.85049,0.24554,0.88522,-16.10395
3051900.85869,210.0,22.48202,0.88171,0.2605,0.91938,-16.46006
3051901.12369,210.0,17.79613,0.91411,0.27903,0.95575,-16.97469
3051901.37669,210.0,14.06813,0.95341,0.30429,1.0008,-17.70104
3051901.59269,210.0,11.1448,1.00129,0.32978,1.0542,-18.22957
3051901.85969,210.0,8.81772,1.05267,0.35886,1.11216,-18.8243
3051902.03769,210.0,6.97545,1.11246,0.39094,1.17916,-19.36249
3051902.25569,210.0,5.5173,1.19569,0.40508,1.26245,-18.71548
3051902.52569,210.0,4.36941,1.26614,0.42771,1.33643,-18.66544
3051902.86069,210.0,3.45686,1.35491,0.41854,1.41808,-17.16627
3051903.27869,210.0,2.73547,1.44329,0.41494,1.50175,-16.03986
3051903.80469,210.0,2.16054,1.51709,0.39044,1.56653,-14.43256
3051904.4637,210.0,1.70952,1.58678,0.35279,1.62553,-12.53466
3051905.2917,210.0,1.35352,1.64589,0.31712,1.67616,-10.90558
3051906.3347,210.0,1.07079,1.68968,0.28138,1.71295,-9.45468
3051907.6487,210.0,0.84734,1.72224,0.24704,1.73987,-8.16286
3051909.3047,210.0,0.67072,1.74787,0.21665,1.76124,-7.0657
3051911.3927,210.0,0.53067,1.76752,0.19045,1.77775,-6.1499
3051914.0297,210.0,0.41976,1.78349,0.17216,1.79178,-5.51377
3051917.3607,210.0,0.33183,1.79679,0.15881,1.80379,-5.05085
3051921.56671,210.0,0.26261,1.80831,0.15106,1.81461,-4.77527
3051926.87471,210.0,0.20791,1.82038,0.14802,1.82638,-4.64866
3051933.57971,210.0,0.16452,1.83413,0.15123,1.84035,-4.71365
3051942.05572,210.0,0.13007,1.8488,0.16298,1.85597,-5.03791
3051952.74672,210.0,0.10309,1.86162,0.18135,1.87043,-5.56392
3051966.25973,210.0,0.08153,1.87321,0.20171,1.88404,-6.14597
3051983.35774,210.0,0.06443,1.88911,0.22617,1.9026,-6.82727
3052004.94476,210.0,0.05102,1.91523,0.24967,1.93143,-7.42723
3052032.18677,210.0,0.04042,1.94779,0.28546,1.9686,-8.33754
3052066.68279,210.0,0.03192,1.98171,0.32696,2.00851,-9.36881
3052110.22982,210.0,0.02528,2.02586,0.36792,2.059,-10.29328
3052165.29585,210.0,0.01999,2.0899,0.41379,2.13047,-11.19948
3066165.13295,211.0,20004.453,0.30009,-0.02874,0.30146,5.47062
3066165.27595,211.0,15829.126,0.30717,-0.00829,0.30728,1.54585
3066165.41795,211.0,12516.703,0.31564,0.00898,0.31577,-1.63025
3066165.55995,211.0,9909.4424,0.32321,0.02454,0.32414,-4.34224
3066165.72395,211.0,7835.48,0.33327,0.03783,0.33541,-6.47567
3066165.92495,211.0,6217.2461,0.34224,0.0486,0.34568,-8.08276
3066166.16295,211.0,4905.291,0.35266,0.05951,0.35764,-9.57895
3066166.40195,211.0,3881.2737,0.36449,0.06958,0.37107,-10.80739
3066166.63995,211.0,3070.9827,0.37735,0.07841,0.38541,-11.73861
3066166.87795,211.0,2430.7778,0.39089,0.08782,0.40064,-12.66151
3066167.11595,211.0,1923.1537,0.40496,0.09587,0.41616,-13.31897
3066167.35395,211.0,1522.4358,0.4207,0.10421,0.43342,-13.91287
3066167.59195,211.0,1203.8446,0.43711,0.11252,0.45136,-14.43605
3066167.82995,211.0,952.86591,0.4537,0.12187,0.46978,-15.03521
3066168.06895,211.0,754.27557,0.47495,0.13086,0.49264,-15.40395
3066168.30595,211.0,596.71857,0.49532,0.13777,0.51412,-15.5433
3066168.54295,211.0,471.96338,0.51538,0.14782,0.53616,-16.00427
3066168.78296,211.0,373.20856,0.53798,0.15459,0.55975,-16.03177
3066169.01996,211.0,295.47278,0.56281,0.16362,0.58611,-16.2097
3066169.25996,211.0,233.87738,0.5872,0.17004,0.61133,-16.14993
3066169.49796,211.0,185.05922,0.61376,0.17916,0.63938,-16.27282
3066169.73396,211.0,146.35823,0.64208,0.18586,0.66843,-16.14381
3066169.96996,211.0,115.77804,0.66967,0.1939,0.69718,-16.14768
3066170.20496,211.0,91.6721,0.69807,0.20125,0.7265,-16.0817
3066170.44996,211.0,72.51701,0.72901,0.2095,0.75851,-16.03352
3066170.67896,211.0,57.36816,0.75889,0.21622,0.78909,-15.90321
3066170.91596,211.0,45.3629,0.79024,0.22322,0.82117,-15.77328
3066171.14796,211.0,35.93134,0.81962,0.23293,0.85207,-15.86513
3066171.39796,211.0,28.40909,0.84837,0.24451,0.8829,-16.07788
3066171.61296,211.0,22.48202,0.881,0.26003,0.91857,-16.44415
3066171.87796,211.0,17.79613,0.91484,0.27991,0.95671,-17.01208
3066172.12996,211.0,14.06813,0.95023,0.30491,0.99795,-17.79058
3066172.34596,211.0,11.1448,0.99455,0.33329,1.0489,-18.52669
3066172.61196,211.0,8.81772,1.05032,0.36226,1.11104,-19.02954
3066172.78896,211.0,6.97545,1.11254,0.38217,1.17635,-18.9582
3066173.00696,211.0,5.5173,1.18831,0.4134,1.25817,-19.18197
3066173.27696,211.0,4.36941,1.2652,0.41642,1.33197,-18.21811
3066173.61196,211.0,3.45686,1.35878,0.42549,1.42385,-17.38754
3066174.02996,211.0,2.73547,1.43523,0.41445,1.49388,-16.10721
3066174.55596,211.0,2.16054,1.51652,0.38377,1.56433,-14.20095
3066175.21496,211.0,1.70952,1.58836,0.35397,1.62733,-12.56303
3066176.04296,211.0,1.35352,1.64191,0.31893,1.6726,-10.99238
3066177.08596,211.0,1.07079,1.68458,0.28027,1.70774,-9.44593
3066178.39996,211.0,0.84734,1.71854,0.24503,1.73592,-8.11471
3066180.05596,211.0,0.67072,1.74419,0.2144,1.75731,-7.00771
3066182.14496,211.0,0.53067,1.76449,0.19006,1.77469,-6.14771
3066184.78096,211.0,0.41976,1.77966,0.17169,1.78792,-5.51061
3066188.11297,211.0,0.33183,1.79287,0.1578,1.7998,-5.03007
3066192.31897,211.0,0.26261,1.80627,0.14975,1.81246,-4.73924
3066197.62697,211.0,0.20791,1.81986,0.14918,1.82597,-4.68638
3066204.33098,211.0,0.16452,1.83153,0.15558,1.83812,-4.85538
3066212.80798,211.0,0.13007,1.84139,0.16707,1.84896,-5.18431
3066223.49799,211.0,0.10309,1.85165,0.17948,1.86033,-5.53638
3066237.012,211.0,0.08153,1.86763,0.19505,1.87779,-5.96218
3066254.11001,211.0,0.06443,1.8889,0.21887,1.90154,-6.60951
3066275.69602,211.0,0.05102,1.91371,0.24962,1.92992,-7.43155
3066302.93904,211.0,0.04042,1.94136,0.28371,1.96198,-8.31446
3066337.43406,211.0,0.03192,1.98183,0.31935,2.00739,-9.15381
3066380.98208,211.0,0.02528,2.03861,0.36562,2.07113,-10.16783
3066436.04711,211.0,0.01999,2.10287,0.43034,2.14645,-11.56556
3080434.1942,212.0,20004.453,0.30079,-0.0283,0.30212,5.37514
3080434.3372,212.0,15829.126,0.30731,-0.00702,0.30739,1.30778
3080434.4792,212.0,12516.703,0.31557,0.00892,0.3157,-1.61836
3080434.6212,212.0,9909.4424,0.32425,0.02456,0.32518,-4.33094
3080434.7852,212.0,7835.48,0.33217,0.03615,0.33413,-6.21099
3080434.9862,212.0,6217.2461,0.34268,0.04926,0.34621,-8.18067
3080435.2242,212.0,4905.291,0.35303,0.05986,0.35807,-9.62331
3080435.4622,212.0,3881.2737,0.36376,0.06993,0.37042,-10.88218
3080435.7012,212.0,3070.9827,0.37709,0.07796,0.38506,-11.68135
3080435.9392,212.0,2430.7778,0.39087,0.08758,0.40057,-12.6297
3080436.1772,212.0,1923.1537,0.40382,0.09713,0.41534,-13.52444
3080436.41521,212.0,1522.4358,0.42045,0.10569,0.43353,-14.11052
3080436.65321,212.0,1203.8446,0.43745,0.11397,0.45205,-14.60263
3080436.89121,212.0,952.86591,0.45394,0.1215,0.46992,-14.98454
3080437.13021,212.0,754.27557,0.47456,0.13019,0.4921,-15.34088
3080437.36721,212.0,596.71857,0.49352,0.13967,0.51291,-15.80225
3080437.60521,212.0,471.96338,0.51592,0.14594,0.53616,-15.79452
3080437.84421,212.0,373.20856,0.53847,0.15481,0.56028,-16.03962
3080438.08121,212.0,295.47278,0.56184,0.16394,0.58527,-16.26678
3080438.32121,212.0,233.87738,0.58593,0.17058,0.61026,-16.23207
3080438.55921,212.0,185.05922,0.61305,0.1799,0.6389,-16.35445
3080438.79521,212.0,146.35823,0.64093,0.18763,0.66783,-16.31726
3080439.03121,212.0,115.77804,0.66861,0.19397,0.69617,-16.17829
3080439.26621,212.0,91.6721,0.69848,0.20083,0.72678,-16.0414
3080439.51121,212.0,72.51701,0.72877,0.20767,0.75779,-15.90563
3080439.74021,212.0,57.36816,0.76038,0.21626,0.79053,-15.87649
3080439.97721,212.0,45.3629,0.78989,0.22467,0.82122,-15.87719
3080440.20921,212.0,35.93134,0.81909,0.2312,0.8511,-15.76266
3080440.45921,212.0,28.40909,0.8492,0.24518,0.88389,-16.10436
3080440.67421,212.0,22.48202,0.87935,0.26103,0.91727,-16.53302
3080440.93921,212.0,17.79613,0.91359,0.27911,0.95528,-16.9885
3080441.19121,212.0,14.06813,0.95096,0.30423,0.99844,-17.74072
3080441.40721,212.0,11.1448,0.99444,0.33135,1.04819,-18.42811
3080441.67421,212.0,8.81772,1.05042,0.36298,1.11136,-19.0628
3080441.85321,212.0,6.97545,1.11494,0.38134,1.17835,-18.88185
3080442.07121,212.0,5.5173,1.18372,0.41178,1.25329,-19.18121
3080442.34021,212.0,4.36941,1.26784,0.41565,1.33423,-18.15151
3080442.67521,212.0,3.45686,1.35714,0.42711,1.42277,-17.46928
3080443.09421,212.0,2.73547,1.43368,0.41428,1.49233,-16.11722
3080443.61921,212.0,2.16054,1.5179,0.38389,1.56569,-14.19312
3080444.27821,212.0,1.70952,1.58654,0.35462,1.62569,-12.59942
3080445.10721,212.0,1.35352,1.64023,0.31881,1.67093,-10.99926
3080446.15021,212.0,1.07079,1.6842,0.27878,1.70712,-9.39877
3080447.46321,212.0,0.84734,1.71931,0.2431,1.73641,-8.04791
3080449.11921,212.0,0.67072,1.74524,0.21401,1.75832,-6.99099
3080451.20821,212.0,0.53067,1.76534,0.1913,1.77567,-6.18463
3080453.84422,212.0,0.41976,1.78045,0.17334,1.78887,-5.56059
3080457.17622,212.0,0.33183,1.79223,0.16028,1.79939,-5.11033
3080461.38222,212.0,0.26261,1.8042,0.15156,1.81056,-4.80174
3080466.69022,212.0,0.20791,1.81613,0.14929,1.82226,-4.69929
3080473.39423,212.0,0.16452,1.82694,0.15281,1.83332,-4.78117
3080481.87123,212.0,0.13007,1.83852,0.16098,1.84556,-5.00396
3080492.56124,212.0,0.10309,1.85341,0.17208,1.86138,-5.30457
3080506.07525,212.0,0.08153,1.87545,0.19166,1.88522,-5.835
3080523.17226,212.0,0.06443,1.90004,0.22113,1.91286,-6.63842
3080544.75927,212.0,0.05102,1.92301,0.26061,1.94059,-7.71781
3080572.00129,212.0,0.04042,1.94399,0.2987,1.9668,-8.73524
3080606.49731,212.0,0.03192,1.97519,0.33337,2.00312,-9.57993
3080650.04433,212.0,0.02528,2.02173,0.37367,2.05597,-10.47175
3080705.11037,212.0,0.01999,2.07726,0.42553,2.12039,-11.57711
3094705.87528,213.0,20004.453,0.3001,-0.0285,0.30145,5.42433
3094706.01828,213.0,15829.126,0.30697,-0.00868,0.30709,1.62013
3094706.16028,213.0,12516.703,0.3145,0.00963,0.31465,-1.75341
3094706.30228,213.0,9909.4424,0.32338,0.02465,0.32432,-4.35816
3094706.46628,213.0,7835.48,0.33246,0.03652,0.33446,-6.26941
3094706.66728,213.0,6217.2461,0.3422,0.05072,0.34593,-8.43108
3094706.90528,213.0,4905.291,0.35289,0.0594,0.35785,-9.55411
3094707.14428,213.0,3881.2737,0.36454,0.06983,0.37117,-10.84467
3094707.38228,213.0,3070.9827,0.37727,0.07828,0.38531,-11.72212
3094707.62028,213.0,2430.7778,0.39156,0.08672,0.40105,-12.48846
3094707.85828,213.0,1923.1537,0.40445,0.09537,0.41555,-13.26729
3094708.09628,213.0,1522.4358,0.41956,0.10523,0.43256,-14.07927
3094708.33428,213.0,1203.8446,0.43732,0.11313,0.45172,-14.50373
3094708.57228,213.0,952.86591,0.45447,0.12115,0.47034,-14.92585
3094708.81128,213.0,754.27557,0.47163,0.12932,0.48904,-15.33343
3094709.04828,213.0,596.71857,0.49368,0.13837,0.51271,-15.65757
3094709.28628,213.0,471.96338,0.5147,0.1455,0.53487,-15.78494
3094709.52528,213.0,373.20856,0.53682,0.15427,0.55855,-16.0333
3094709.76228,213.0,295.47278,0.56121,0.1616,0.58401,-16.06414
3094710.00228,213.0,233.87738,0.58639,0.17054,0.61068,-16.21644
3094710.24028,213.0,185.05922,0.61317,0.17876,0.63869,-16.25297
3094710.47628,213.0,146.35823,0.63882,0.18634,0.66544,-16.26185
3094710.71228,213.0,115.77804,0.66761,0.19189,0.69464,-16.03636
3094710.94728,213.0,91.6721,0.69658,0.20018,0.72477,-16.03326
3094711.19228,213.0,72.51701,0.72569,0.2072,0.75469,-15.93496
3094711.42128,213.0,57.36816,0.75786,0.21418,0.78754,-15.78124
3094711.65828,213.0,45.3629,0.78799,0.22321,0.81899,-15.81547
3094711.89028,213.0,35.93134,0.81583,0.23046,0.84776,-15.77453
3094712.14028,213.0,28.40909,0.84572,0.24215,0.8797,-15.97784
3094712.35528,213.0,22.48202,0.87585,0.25992,0.9136,-16.52901
3094712.62028,213.0,17.79613,0.90939,0.27754,0.9508,-16.97181
3094712.87228,213.0,14.06813,0.94855,0.30251,0.99562,-17.68822
3094713.08828,213.0,11.1448,0.99588,0.32839,1.04863,-18.25012
3094713.35528,213.0,8.81772,1.04663,0.3563,1.10562,-18.79997
3094713.53328,213.0,6.97545,1.10921,0.39075,1.17603,-19.40626
3094713.75128,213.0,5.5173,1.18857,0.39967,1.25396,-18.58563
3094714.02128,213.0,4.36941,1.26008,0.42508,1.32985,-18.64139
3094714.35628,213.0,3.45686,1.34676,0.4159,1.40951,-17.16151
3094714.77528,213.0,2.73547,1.43746,0.40998,1.49478,-15.9186
3094715.30028,213.0,2.16054,1.5108,0.38906,1.56009,-14.44115
3094715.95928,213.0,1.70952,1.57724,0.35155,1.61594,-12.56536
3094716.78728,213.0,1.35352,1.63516,0.31444,1.66512,-10.88516
3094717.83028,213.0,1.07079,1.67823,0.27762,1.70104,-9.39309
3094719.14428,213.0,0.84734,1.71049,0.24276,1.72763,-8.07786
3094720.80028,213.0,0.67072,1.73612,0.2133,1.74917,-7.00427
3094722.88929,213.0,0.53067,1.75668,0.18781,1.76669,-6.10252
3094725.52529,213.0,0.41976,1.77396,0.17047,1.78213,-5.4889
3094728.85729,213.0,0.33183,1.78747,0.1593,1.79456,-5.09283
3094733.06329,213.0,0.26261,1.79757,0.15354,1.80412,-4.88196
3094738.37129,213.0,0.20791,1.80695,0.1513,1.81327,-4.78621
3094745.0753,213.0,0.16452,1.81785,0.15275,1.82426,-4.80315
3094753.5523,213.0,0.13007,1.83143,0.16076,1.83847,-5.01643
3094764.24231,213.0,0.10309,1.84522,0.17511,1.85352,-5.4212
3094777.75632,213.0,0.08153,1.8605,0.19323,1.8705,-5.9293
3094794.85433,213.0,0.06443,1.88219,0.21708,1.89467,-6.5792
3094816.44034,213.0,0.05102,1.91399,0.24489,1.92959,-7.29122
3094843.68336,213.0,0.04042,1.95137,0.28828,1.97255,-8.40356
3094878.17838,213.0,0.03192,1.98559,0.34258,2.01492,-9.78896
3094921.7254,213.0,0.02528,2.01761,0.39274,2.05548,-11.01514
3094976.79144,213.0,0.01999,2.06197,0.43531,2.10742,-11.92077
3108963.09884,214.0,20004.453,0.3,-0.02862,0.30136,5.44952
3108963.24184,214.0,15829.126,0.30717,-0.00775,0.30727,1.44439
3108963.38384,214.0,12516.703,0.3138,0.00913,0.31394,-1.66737
3108963.52584,214.0,9909.4424,0.32406,0.02411,0.32495,-4.25416
3108963.68984,214.0,7835.48,0.33213,0.03667,0.33415,-6.30108
3108963.89084,214.0,6217.2461,0.34153,0.0493,0.34507,-8.21309
3108964.12884,214.0,4905.291,0.35126,0.05885,0.35615,-9.5106
3108964.36784,214.0,3881.2737,0.3637,0.06763,0.36994,-10.53314
3108964.60584,214.0,3070.9827,0.37622,0.07716,0.38405,-11.59062
3108964.84384,214.0,2430.7778,0.38958,0.08682,0.39913,-12.56308
3108965.08184,214.0,1923.1537,0.40324,0.09521,0.41433,-13.28544
3108965.31984,214.0,1522.4358,0.41875,0.10354,0.43136,-13.88831
3108965.55784,214.0,1203.8446,0.43566,0.11285,0.45004,-14.52284
3108965.79684,214.0,952.86591,0.45225,0.11961,0.4678,-14.81433
3108966.03484,214.0,754.27557,0.47288,0.12864,0.49007,-15.21822
3108966.27184,214.0,596.71857,0.49144,0.1361,0.50994,-15.47957
3108966.50984,214.0,471.96338,0.51144,0.14465,0.5315,-15.79209
3108966.74884,214.0,373.20856,0.53434,0.1533,0.5559,-16.00762
3108966.98584,214.0,295.47278,0.55962,0.15969,0.58196,-15.92627
3108967.22484,214.0,233.87738,0.58168,0.16779,0.60539,-16.0907
3108967.46284,214.0,185.05922,0.60821,0.17415,0.63265,-15.97841
3108967.69984,214.0,146.35823,0.63636,0.18332,0.66224,-16.07056
3108967.93584,214.0,115.77804,0.66459,0.19021,0.69128,-15.97132
3108968.16984,214.0,91.6721,0.69285,0.19727,0.72039,-15.89276
3108968.41584,214.0,72.51701,0.72133,0.20428,0.7497,-15.81229
3108968.64484,214.0,57.36816,0.7517,0.21058,0.78064,-15.64972
3108968.88084,214.0,45.3629,0.78073,0.21849,0.81072,-15.63427
3108969.11384,214.0,35.93134,0.81078,0.22634,0.84178,-15.59796
3108969.36384,214.0,28.40909,0.8378,0.23908,0.87125,-15.92711
3108969.57884,214.0,22.48202,0.86899,0.25433,0.90544,-16.31351
3108969.84284,214.0,17.79613,0.90172,0.27574,0.94293,-17.00307
3108970.09584,214.0,14.06813,0.93891,0.2991,0.9854,-17.67012
3108970.31184,214.0,11.1448,0.98218,0.32604,1.03488,-18.36379
3108970.57884,214.0,8.81772,1.03501,0.35719,1.09491,-19.03974
3108970.75684,214.0,6.97545,1.10828,0.37921,1.17136,-18.88876
3108970.97484,214.0,5.5173,1.16662,0.40235,1.23405,-19.02847
3108971.24484,214.0,4.36941,1.25907,0.41272,1.32499,-18.14901
3108971.57984,214.0,3.45686,1.33586,0.42207,1.40095,-17.53428
3108971.99784,214.0,2.73547,1.41799,0.40224,1.47394,-15.83679
3108972.52384,214.0,2.16054,1.50222,0.37897,1.54929,-14.1588
3108973.18284,214.0,1.70952,1.56689,0.35043,1.6056,-12.60676
3108974.01084,214.0,1.35352,1.61857,0.31187,1.64834,-10.90618
3108975.05384,214.0,1.07079,1.66291,0.27345,1.68524,-9.33803
3108976.36784,214.0,0.84734,1.69616,0.23969,1.71302,-8.04327
3108978.02384,214.0,0.67072,1.72126,0.21051,1.73409,-6.97274
3108980.11185,214.0,0.53067,1.73942,0.18671,1.74941,-6.12678
3108982.74885,214.0,0.41976,1.75527,0.16807,1.7633,-5.46934
3108986.08085,214.0,0.33183,1.76978,0.15512,1.77657,-5.00926
3108990.28585,214.0,0.26261,1.78269,0.14979,1.78897,-4.80283
3108995.59385,214.0,0.20791,1.79473,0.15095,1.80106,-4.8076
3109002.29886,214.0,0.16452,1.80338,0.15653,1.81016,-4.96069
3109010.77486,214.0,0.13007,1.81267,0.16412,1.82008,-5.17358
3109021.46487,214.0,0.10309,1.82611,0.17536,1.83452,-5.48533
3109034.97888,214.0,0.08153,1.84447,0.19375,1.85462,-5.99648
3109052.07689,214.0,0.06443,1.8657,0.2199,1.87861,-6.72217
3109073.6629,214.0,0.05102,1.88737,0.24754,1.90354,-7.47216
3109100.90592,214.0,0.04042,1.92174,0.27806,1.94175,-8.23303
3109135.40194,214.0,0.03192,1.97084,0.3211,1.99683,-9.25361
3109178.94896,214.0,0.02528,2.02385,0.38064,2.05933,-10.65165
3109234.014,214.0,0.01999,2.07123,0.44911,2.11937,-12.23416
3123248.96641,215.0,20004.453,0.29952,-0.02924,0.30095,5.57547
3123249.10941,215.0,15829.126,0.30573,-0.00779,0.30583,1.45967
3123249.25141,215.0,12516.703,0.31434,0.00806,0.31444,-1.46931
3123249.39341,215.0,9909.4424,0.32163,0.02382,0.32251,-4.23635
3123249.55741,215.0,7835.48,0.33114,0.03773,0.33328,-6.50064
3123249.75841,215.0,6217.2461,0.34186,0.04788,0.34519,-7.97316
3123249.99642,215.0,4905.291,0.35169,0.05841,0.35651,-9.43036
3123250.23542,215.0,3881.2737,0.36431,0.06819,0.37064,-10.60116
3123250.47342,215.0,3070.9827,0.37533,0.07897,0.38355,-11.88194
3123250.71142,215.0,2430.7778,0.38944,0.0864,0.39891,-12.50864
3123250.94942,215.0,1923.1537,0.40385,0.09594,0.41509,-13.36309
3123251.18742,215.0,1522.4358,0.41913,0.10309,0.43162,-13.81802
3123251.42542,215.0,1203.8446,0.43587,0.1108,0.44973,-14.26306
3123251.66442,215.0,952.86591,0.45316,0.11976,0.46872,-14.80349
3123251.90242,215.0,754.27557,0.47086,0.12828,0.48802,-15.2401
3123252.13942,215.0,596.71857,0.49226,0.1356,0.5106,-15.40067
3123252.37742,215.0,471.96338,0.5132,0.14522,0.53335,-15.79998
3123252.61642,215.0,373.20856,0.53481,0.15185,0.55595,-15.85084
3123252.85342,215.0,295.47278,0.55767,0.16062,0.58034,-16.0671
3123253.09342,215.0,233.87738,0.58274,0.16763,0.60637,-16.04804
3123253.33142,215.0,185.05922,0.6082,0.17504,0.63289,-16.05594
3123253.56742,215.0,146.35823,0.63629,0.18299,0.66208,-16.04482
3123253.80342,215.0,115.77804,0.66449,0.19039,0.69123,-15.98808
3123254.03742,215.0,91.6721,0.69206,0.19611,0.71932,-15.82137
3123254.28342,215.0,72.51701,0.72131,0.2049,0.74984,-15.85848
3123254.51242,215.0,57.36816,0.75111,0.21194,0.78043,-15.75729
3123254.74942,215.0,45.3629,0.77984,0.21725,0.80954,-15.56649
3123254.98142,215.0,35.93134,0.80984,0.22704,0.84106,-15.66094
3123255.23142,215.0,28.40909,0.83833,0.23846,0.87159,-15.87841
3123255.44642,215.0,22.48202,0.86972,0.25431,0.90614,-16.29915
3123255.71142,215.0,17.79613,0.90301,0.2757,0.94416,-16.97777
3123255.96342,215.0,14.06813,0.93808,0.2991,0.98461,-17.6843
3123256.17942,215.0,11.1448,0.98232,0.32794,1.03561,-18.46101
3123256.44642,215.0,8.81772,1.0365,0.35832,1.09669,-19.07025
3123256.62442,215.0,6.97545,1.10397,0.3776,1.16677,-18.88273
3123256.84242,215.0,5.5173,1.16858,0.40528,1.23687,-19.12733
3123257.11242,215.0,4.36941,1.25677,0.41146,1.32241,-18.12838
3123257.44742,215.0,3.45686,1.33899,0.42408,1.40454,-17.57382
3123257.86642,215.0,2.73547,1.41762,0.40486,1.4743,-15.93893
3123258.39142,215.0,2.16054,1.50201,0.37952,1.54921,-14.18043
3123259.05042,215.0,1.70952,1.56938,0.35082,1.60812,-12.6008
3123259.87842,215.0,1.35352,1.62139,0.31433,1.65158,-10.97163
3123260.92142,215.0,1.07079,1.66365,0.2752,1.68626,-9.39265
3123262.23542,215.0,0.84734,1.69787,0.24076,1.71486,-8.07065
3123263.89142,215.0,0.67072,1.72363,0.21135,1.73654,-6.99067
3123265.98042,215.0,0.53067,1.74183,0.18777,1.75192,-6.1527
3123268.61643,215.0,0.41976,1.75707,0.16869,1.76515,-5.48406
3123271.94843,215.0,0.33183,1.77118,0.15543,1.77799,-5.01504
3123276.15443,215.0,0.26261,1.78482,0.14911,1.79104,-4.77544
3123281.46243,215.0,0.20791,1.79738,0.14998,1.80362,-4.76988
3123288.16644,215.0,0.16452,1.80715,0.15661,1.81392,-4.95302
3123296.64244,215.0,0.13007,1.81604,0.16571,1.82359,-5.2138
3123307.33345,215.0,0.10309,1.82776,0.17692,1.8363,-5.52884
3123320.84746,215.0,0.08153,1.84605,0.19408,1.85622,-6.0017
3123337.94447,215.0,0.06443,1.86692,0.21939,1.87977,-6.70243
3123359.53148,215.0,0.05102,1.88954,0.24926,1.90591,-7.51485
3123386.7735,215.0,0.04042,1.92039,0.28045,1.94076,-8.30863
3123421.26952,215.0,0.03192,1.96677,0.31872,1.99243,-9.20491
3123464.81654,215.0,0.02528,2.02377,0.37362,2.05797,-10.45983
3123519.88258,215.0,0.01999,2.07855,0.44308,2.12525,-12.03341
3137536.74061,216.0,20004.453,0.30023,-0.02915,0.30164,5.54581
3137536.88361,216.0,15829.126,0.30628,-0.00898,0.30641,1.67968
3137537.02561,216.0,12516.703,0.31334,0.00939,0.31348,-1.71634
3137537.16761,216.0,9909.4424,0.32266,0.02261,0.32345,-4.00767
3137537.33161,216.0,7835.48,0.3311,0.03752,0.33322,-6.46435
3137537.53261,216.0,6217.2461,0.34078,0.04886,0.34426,-8.15912
3137537.77061,216.0,4905.291,0.35199,0.059,0.3569,-9.51549
3137538.00861,216.0,3881.2737,0.36206,0.06809,0.3684,-10.6502
3137538.24661,216.0,3070.9827,0.37672,0.07864,0.38484,-11.79109
3137538.48461,216.0,2430.7778,0.3886,0.08658,0.39813,-12.56077
3137538.72361,216.0,1923.1537,0.4023,0.09475,0.41331,-13.2524
3137538.96161,216.0,1522.4358,0.41791,0.10339,0.43051,-13.89566
3137539.19961,216.0,1203.8446,0.4352,0.11107,0.44915,-14.31758
3137539.43761,216.0,952.86591,0.45169,0.12042,0.46746,-14.92793
3137539.67661,216.0,754.27557,0.47213,0.12884,0.48939,-15.2639
3137539.91361,216.0,596.71857,0.49161,0.13667,0.51025,-15.53591
3137540.15161,216.0,471.96338,0.51195,0.14569,0.53227,-15.88548
3137540.39061,216.0,373.20856,0.53465,0.15145,0.55569,-15.8159
3137540.62761,216.0,295.47278,0.55764,0.1612,0.58047,-16.12297
3137540.86761,216.0,233.87738,0.58347,0.16919,0.60751,-16.17062
3137541.10561,216.0,185.05922,0.60818,0.17669,0.63333,-16.19988
3137541.34161,216.0,146.35823,0.63656,0.1833,0.66243,-16.06378
3137541.57761,216.0,115.77804,0.66448,0.18988,0.69108,-15.94747
3137541.81161,216.0,91.6721,0.69361,0.19832,0.7214,-15.95668
3137542.05761,216.0,72.51701,0.72233,0.20565,0.75104,-15.89191
3137542.28661,216.0,57.36816,0.75304,0.21075,0.78198,-15.63503
3137542.52361,216.0,45.3629,0.78149,0.21963,0.81176,-15.69728
3137542.75561,216.0,35.93134,0.80967,0.22718,0.84093,-15.67352
3137543.00561,216.0,28.40909,0.83907,0.23906,0.87246,-15.90253
3137543.22061,216.0,22.48202,0.86961,0.25586,0.90646,-16.39527
3137543.48561,216.0,17.79613,0.90126,0.27484,0.94224,-16.95914
3137543.73761,216.0,14.06813,0.94075,0.30077,0.98766,-17.72994
3137543.95361,216.0,11.1448,0.98605,0.32817,1.03923,-18.40806
3137544.22061,216.0,8.81772,1.04014,0.35483,1.09899,-18.8363
3137544.39861,216.0,6.97545,1.09699,0.38567,1.16281,-19.37031
3137544.61661,216.0,5.5173,1.18072,0.40501,1.24825,-18.93289
3137544.88661,216.0,4.36941,1.24829,0.42003,1.31707,-18.59744
3137545.22161,216.0,3.45686,1.34222,0.41602,1.40521,-17.22061
3137545.63961,216.0,2.73547,1.42652,0.41297,1.48509,-16.14536
3137546.16561,216.0,2.16054,1.49946,0.38605,1.54836,-14.43765
3137546.82461,216.0,1.70952,1.57061,0.35012,1.60916,-12.56692
3137547.65262,216.0,1.35352,1.6262,0.31428,1.65629,-10.93819
3137548.69562,216.0,1.07079,1.66883,0.27825,1.69187,-9.46601
3137550.00962,216.0,0.84734,1.70121,0.24176,1.7183,-8.08832
3137551.66562,216.0,0.67072,1.72746,0.21265,1.7405,-7.01776
3137553.75362,216.0,0.53067,1.7485,0.18792,1.75857,-6.13449
3137556.39062,216.0,0.41976,1.76494,0.17161,1.77326,-5.55359
3137559.72262,216.0,0.33183,1.77745,0.16043,1.78467,-5.15733
3137563.92763,216.0,0.26261,1.78714,0.15362,1.79373,-4.913
3137569.23563,216.0,0.20791,1.79749,0.15004,1.80374,-4.77161
3137575.94063,216.0,0.16452,1.80975,0.1524,1.81616,-4.81343
3137584.41664,216.0,0.13007,1.82207,0.16177,1.82923,-5.07351
3137595.10664,216.0,0.10309,1.83519,0.17504,1.84352,-5.44852
3137608.62065,216.0,0.08153,1.85276,0.19195,1.86268,-5.91496
3137625.71866,216.0,0.06443,1.87628,0.2167,1.88875,-6.58821
3137647.30467,216.0,0.05102,1.90963,0.25022,1.92596,-7.46509
3137674.54769,216.0,0.04042,1.941,0.2975,1.96367,-8.71389
3137709.04271,216.0,0.03192,1.96863,0.34696,1.99897,-9.99535
3137752.59074,216.0,0.02528,2.00233,0.38871,2.03971,-10.98614
3137807.65577,216.0,0.01999,2.05443,0.43021,2.09899,-11.82715
3151828.20403,217.0,20004.453,0.30074,-0.02829,0.30207,5.37407
3151828.34703,217.0,15829.126,0.3066,-0.00801,0.3067,1.49626
3151828.48903,217.0,12516.703,0.31405,0.00857,0.31417,-1.56287
3151828.63103,217.0,9909.4424,0.32228,0.02407,0.32318,-4.27097
3151828.79503,217.0,7835.48,0.33088,0.03833,0.3331,-6.60846
3151828.99603,217.0,6217.2461,0.34111,0.04915,0.34463,-8.19952
3151829.23403,217.0,4905.291,0.35248,0.05981,0.35752,-9.62987
3151829.47303,217.0,3881.2737,0.36548,0.06965,0.37205,-10.78898
3151829.71103,217.0,3070.9827,0.37566,0.0779,0.38365,-11.71495
3151829.94803,217.0,2430.7778,0.38957,0.0864,0.39904,-12.5045
3151830.18703,217.0,1923.1537,0.40451,0.09546,0.41562,-13.27799
3151830.42403,217.0,1522.4358,0.41805,0.10372,0.43072,-13.93386
3151830.66303,217.0,1203.8446,0.43525,0.11183,0.44938,-14.40999
3151830.90103,217.0,952.86591,0.45187,0.11976,0.46747,-14.8441
3151831.14003,217.0,754.27557,0.47155,0.12781,0.48857,-15.16511
3151831.37703,217.0,596.71857,0.49109,0.13635,0.50967,-15.51704
3151831.61403,217.0,471.96338,0.51204,0.14408,0.53193,-15.71534
3151831.85303,217.0,373.20856,0.53484,0.15198,0.55602,-15.86288
3151832.09103,217.0,295.47278,0.55928,0.16045,0.58184,-16.00787
3151832.33003,217.0,233.87738,0.58319,0.16636,0.60645,-15.92106
3151832.56803,217.0,185.05922,0.60865,0.17645,0.63371,-16.16668
3151832.80403,217.0,146.35823,0.63516,0.1833,0.66108,-16.09742
3151833.04103,217.0,115.77804,0.66424,0.18988,0.69085,-15.95291
3151833.27503,217.0,91.6721,0.69304,0.19671,0.72042,-15.84574
3151833.52103,217.0,72.51701,0.72132,0.20353,0.74949,-15.75745
3151833.75003,217.0,57.36816,0.75184,0.21196,0.78114,-15.74427
3151833.98603,217.0,45.3629,0.78137,0.21997,0.81174,-15.72294
3151834.21903,217.0,35.93134,0.81004,0.22651,0.84111,-15.62275
3151834.46903,217.0,28.40909,0.83858,0.23995,0.87223,-15.96808
3151834.68304,217.0,22.48202,0.86826,0.25541,0.90505,-16.39192
3151834.94804,217.0,17.79613,0.90265,0.27453,0.94348,-16.91678
3151835.20104,217.0,14.06813,0.93832,0.30047,0.98526,-17.75617
3151835.41704,217.0,11.1448,0.9828,0.32885,1.03636,-18.50058
3151835.68404,217.0,8.81772,1.03937,0.3578,1.09923,-18.99564
3151835.86204,217.0,6.97545,1.09708,0.37962,1.16091,-19.08716
3151836.08004,217.0,5.5173,1.17381,0.41253,1.24419,-19.36367
3151836.35004,217.0,4.36941,1.24881,0.41493,1.31594,-18.37964
3151836.68504,217.0,3.45686,1.34542,0.42201,1.41006,-17.41486
3151837.10304,217.0,2.73547,1.42201,0.41415,1.48109,-16.23771
3151837.62904,217.0,2.16054,1.5008,0.38361,1.54905,-14.33788
3151838.28804,217.0,1.70952,1.5722,0.35188,1.6111,-12.61556
3151839.11604,217.0,1.35352,1.62692,0.31674,1.65746,-11.0171
3151840.15904,217.0,1.07079,1.66859,0.27841,1.69166,-9.47259
3151841.47304,217.0,0.84734,1.70274,0.24168,1.71981,-8.07839
3151843.12904,217.0,0.67072,1.73012,0.21306,1.74319,-7.02049
3151845.21704,217.0,0.53067,1.75044,0.18972,1.76069,-6.1858
3151847.85404,217.0,0.41976,1.76607,0.17333,1.77455,-5.60529
3151851.18504,217.0,0.33183,1.77754,0.16086,1.78481,-5.17099
3151855.39105,217.0,0.26261,1.78842,0.15264,1.79492,-4.87835
3151860.69905,217.0,0.20791,1.80021,0.14965,1.80642,-4.75197
3151867.40405,217.0,0.16452,1.81171,0.15318,1.81817,-4.83291
3151875.88006,217.0,0.13007,1.82334,0.16172,1.8305,-5.06868
3151886.57007,217.0,0.10309,1.8372,0.17349,1.84537,-5.3945
3151900.08407,217.0,0.08153,1.85749,0.19075,1.86726,-5.86329
3151917.18208,217.0,0.06443,1.88253,0.21874,1.89519,-6.62765
3151938.7681,217.0,0.05102,1.91113,0.25804,1.92847,-7.68957
3151966.01111,217.0,0.04042,1.93506,0.30204,1.95849,-8.87165
3152000.50613,217.0,0.03192,1.96155,0.34182,1.99111,-9.88507
3152044.05416,217.0,0.02528,2.00243,0.37955,2.03808,-10.73286
3152099.11919,217.0,0.01999,2.05876,0.42677,2.10253,-11.71133
3166118.99545,218.0,20004.453,0.29877,-0.02819,0.3001,5.38974
3166119.13845,218.0,15829.126,0.30593,-0.0084,0.30605,1.57283
3166119.28045,218.0,12516.703,0.31289,0.00879,0.31301,-1.60883
3166119.42245,218.0,9909.4424,0.32248,0.02397,0.32337,-4.25177
3166119.58645,218.0,7835.48,0.32964,0.03492,0.33149,-6.04709
3166119.78745,218.0,6217.2461,0.34098,0.04854,0.34442,-8.10132
3166120.02545,218.0,4905.291,0.35273,0.05878,0.35759,-9.46174
3166120.26345,218.0,3881.2737,0.36392,0.06746,0.37012,-10.50125
3166120.50145,218.0,3070.9827,0.37602,0.07752,0.38393,-11.64915
3166120.73945,218.0,2430.7778,0.39002,0.08515,0.3992,-12.31511
3166120.97845,218.0,1923.1537,0.4042,0.09466,0.41513,-13.18068
3166121.21645,218.0,1522.4358,0.41866,0.10345,0.43125,-13.87905
3166121.45445,218.0,1203.8446,0.43641,0.11202,0.45056,-14.39573
3166121.69245,218.0,952.86591,0.45319,0.12038,0.4689,-14.87565
3166121.93145,218.0,754.27557,0.47035,0.12803,0.48746,-15.22699
3166122.16845,218.0,596.71857,0.49166,0.13576,0.51006,-15.43613
3166122.40645,218.0,471.96338,0.51109,0.14346,0.53084,-15.67877
3166122.64545,218.0,373.20856,0.53435,0.15431,0.55618,-16.10816
3166122.88245,218.0,295.47278,0.55999,0.15875,0.58206,-15.8272
3166123.12245,218.0,233.87738,0.58194,0.16858,0.60587,-16.15511
3166123.36045,218.0,185.05922,0.60764,0.17463,0.63223,-16.03402
3166123.59645,218.0,146.35823,0.63685,0.18327,0.6627,-16.05471
3166123.83245,218.0,115.77804,0.66471,0.19085,0.69156,-16.02009
3166124.06745,218.0,91.6721,0.6913,0.19714,0.71886,-15.91672
3166124.31245,218.0,72.51701,0.72137,0.20406,0.74968,-15.79478
3166124.54145,218.0,57.36816,0.75117,0.21054,0.78012,-15.65755
3166124.77845,218.0,45.3629,0.78061,0.21897,0.81074,-15.66978
3166125.01045,218.0,35.93134,0.80886,0.22799,0.84037,-15.74129
3166125.26045,218.0,28.40909,0.83963,0.23805,0.87272,-15.82926
3166125.47545,218.0,22.48202,0.86897,0.25512,0.90565,-16.36134
3166125.74045,218.0,17.79613,0.90097,0.27427,0.94179,-16.9311
3166125.99245,218.0,14.06813,0.94011,0.30017,0.98687,-17.70809
3166126.20845,218.0,11.1448,0.98665,0.32783,1.03969,-18.38001
3166126.47545,218.0,8.81772,1.03742,0.35491,1.09645,-18.88616
3166126.65345,218.0,6.97545,1.09869,0.39005,1.16588,-19.54558
3166126.87145,218.0,5.5173,1.17821,0.4029,1.2452,-18.87839
3166127.14145,218.0,4.36941,1.24921,0.42406,1.31923,-18.75057
3166127.47645,218.0,3.45686,1.33834,0.41559,1.40138,-17.25106
3166127.89545,218.0,2.73547,1.42798,0.4124,1.48633,-16.10865
3166128.42045,218.0,2.16054,1.49997,0.38924,1.54965,-14.54713
3166129.07945,218.0,1.70952,1.56899,0.35131,1.60784,-12.62086
3166129.90745,218.0,1.35352,1.62714,0.31527,1.6574,-10.96561
3166130.95045,218.0,1.07079,1.66979,0.27883,1.69291,-9.47997
3166132.26446,218.0,0.84734,1.70262,0.24391,1.72001,-8.15236
3166133.91946,218.0,0.67072,1.72885,0.21391,1.74203,-7.05336
3166136.00846,218.0,0.53067,1.74923,0.18881,1.75939,-6.16059
3166138.64546,218.0,0.41976,1.76678,0.17173,1.7751,-5.55161
3166141.97646,218.0,0.33183,1.77963,0.16063,1.78686,-5.15766
3166146.18246,218.0,0.26261,1.78987,0.15473,1.79655,-4.94078
3166151.49047,218.0,0.20791,1.79878,0.15152,1.80515,-4.81496
3166158.19547,218.0,0.16452,1.81051,0.15327,1.81699,-4.83901
3166166.67148,218.0,0.13007,1.82391,0.16182,1.83107,-5.06995
3166177.36148,218.0,0.10309,1.83716,0.17599,1.84557,-5.47197
3166190.87549,218.0,0.08153,1.85336,0.19342,1.86343,-5.95782
3166207.9735,218.0,0.06443,1.87565,0.21787,1.88826,-6.62556
3166229.56051,218.0,0.05102,1.90875,0.24745,1.92472,-7.38661
3166256.80253,218.0,0.04042,1.94443,0.29276,1.96635,-8.5622
3166291.29855,218.0,0.03192,1.97581,0.34643,2.00595,-9.94481
3166334.84558,218.0,0.02528,2.00718,0.39305,2.0453,-11.07969
3166389.91161,218.0,0.01999,2.05378,0.43533,2.09941,-11.96745
3180403.95942,219.0,20004.453,0.29875,-0.0281,0.30006,5.37402
3180404.10242,219.0,15829.126,0.30717,-0.00825,0.30728,1.53861
3180404.24442,219.0,12516.703,0.31371,0.00965,0.31386,-1.76266
3180404.38642,219.0,9909.4424,0.32234,0.0246,0.32328,-4.36371
3180404.55042,219.0,7835.48,0.33019,0.03683,0.33223,-6.36499
3180404.75142,219.0,6217.2461,0.34189,0.04822,0.34527,-8.0287
3180404.98942,219.0,4905.291,0.35268,0.05827,0.35746,-9.38182
3180405.22742,219.0,3881.2737,0.36383,0.0676,0.37005,-10.52569
3180405.46542,219.0,3070.9827,0.37565,0.07888,0.38384,-11.85879
3180405.70442,219.0,2430.7778,0.38956,0.08679,0.39911,-12.56
3180405.94242,219.0,1923.1537,0.40481,0.09482,0.41577,-13.18225
3180406.18042,219.0,1522.4358,0.41899,0.10311,0.43149,-13.82581
3180406.41842,219.0,1203.8446,0.43602,0.11219,0.45022,-14.42953
3180406.65742,219.0,952.86591,0.45275,0.11989,0.46836,-14.8314
3180406.89542,219.0,754.27557,0.47166,0.12854,0.48887,-15.24478
3180407.13242,219.0,596.71857,0.49025,0.13559,0.50866,-15.46021
3180407.37042,219.0,471.96338,0.51244,0.14409,0.53232,-15.70511
3180407.60942,219.0,373.20856,0.53501,0.15209,0.55621,-15.86918
3180407.84642,219.0,295.47278,0.55663,0.16116,0.57949,-16.14673
3180408.08642,219.0,233.87738,0.5833,0.16742,0.60685,-16.01453
3180408.32442,219.0,185.05922,0.60704,0.17515,0.6318,-16.09472
