Repository: SebaVillagra00/ICM2985-SOH-IPRE

## Data University of Cambridge (EIS Cambridge)
Data publicada en "Identifying degradation patterns of lithium ion batteries from impedance spectroscopy using machine learning" (Zhang, Tang, Zhang, Wang, Stimming & Lee, 2020) https://www.nature.com/articles/s41467-020-15235-7.

Carpeta contiene:
* Paper de Nature Comunications (IF: 16.6).
* Data frames para IOS.
* Data frames para Windows.

Cada Data frame está contenido en un archivo .txt con las siguientes columnas:
* time/s: tiempo en que se mide la muestra.
* cycle number: ciclo de carga de la batería.
* freq/Hz: frecuencia de la señal de input.
* Re(Z)/Ohm: Parte resistiva de la impedancia.
* Im(Z)/Ohm: Parte reactiva de la impedancia.

File: EIS Cambridge/csvEIS/EIS_state_VIII_25C06.csv (part 20 of 20)
time/s,cycle number,freq/Hz,Re(Z)/Ohm,-Im(Z)/Ohm,|Z|/Ohm,Phase(Z)/deg
2981091.12333,208.0,72.51701,0.67114,0.14817,0.6873,-12.44973
2981091.35233,208.0,57.36816,0.69684,0.18504,0.72099,-14.87135
2981091.58933,208.0,45.3629,0.72431,0.19797,0.75088,-15.28699
2981091.82133,208.0,35.93134,0.72067,0.17618,0.74189,-13.73752
2981092.07133,208.0,28.40909,0.78051,0.1965,0.80487,-14.13115
2981092.28633,208.0,22.48202,0.79657,0.20382,0.82224,-14.35263
2981092.55033,208.0,17.79613,0.78704,0.22373,0.81822,-15.86879
2981092.80333,208.0,14.06813,0.84584,0.32723,0.90693,-21.15004
2981093.01933,208.0,11.1448,0.87222,0.2623,0.91081,-16.73752
2981093.28633,208.0,8.81772,0.98741,0.38477,1.05973,-21.28982
2981093.46433,208.0,6.97545,0.94327,0.42611,1.03505,-24.31057
2981093.68233,208.0,5.5173,0.98896,0.33912,1.04549,-18.92699
2981093.95233,208.0,4.36941,1.17731,0.29893,1.21467,-14.24679
2981094.28733,208.0,3.45686,1.35623,0.41139,1.41725,-16.87418
2981094.70533,208.0,2.73547,1.37737,0.54706,1.48203,-21.66186
2981095.23133,208.0,2.16054,1.29338,0.56801,1.41261,-23.70953
2981095.89033,208.0,1.70952,1.20984,0.43868,1.28691,-19.93045
2981096.71833,208.0,1.35352,1.22985,0.21907,1.24921,-10.09997
2981097.76133,208.0,1.07079,1.38509,0.02583,1.38533,-1.06816
2981099.07534,208.0,0.84734,1.61774,-0.03549,1.61813,1.2568
2981100.73134,208.0,0.67072,1.79848,0.04453,1.79903,-1.41836
2981102.81934,208.0,0.53067,1.87517,0.2616,1.89333,-7.94186
2981105.45634,208.0,0.41976,1.76242,0.48481,1.82789,-15.38051
2981108.78834,208.0,0.33183,1.51781,0.57677,1.6237,-20.80667
2981112.99334,208.0,0.26261,1.27243,0.48601,1.36209,-20.90479
2981118.30135,208.0,0.20791,1.15813,0.27764,1.19095,-13.48137
2981125.00635,208.0,0.16452,1.20702,0.07154,1.20914,-3.39196
2981133.48236,208.0,0.13007,1.36658,-0.03531,1.36703,1.48024
2981144.17336,208.0,0.10309,1.54991,-0.02003,1.55004,0.74041
2981157.68637,208.0,0.08153,1.69536,0.08453,1.69747,-2.85443
2981174.78438,208.0,0.06443,1.77259,0.21585,1.78568,-6.94287
2981196.37139,208.0,0.05102,1.79547,0.36307,1.83181,-11.43174
2981223.61341,208.0,0.04042,1.7672,0.46437,1.82719,-14.7228
2981258.10943,208.0,0.03192,1.73356,0.49848,1.80381,-16.04253
2981301.65646,208.0,0.02528,1.74623,0.48193,1.81151,-15.42869
2981356.72249,208.0,0.01999,1.82209,0.45729,1.8786,-14.08855
2994919.27532,209.0,20004.453,0.38121,-0.0155,0.38152,2.3286
2994919.41732,209.0,15829.126,0.38269,-0.00455,0.38272,0.68114
2994919.55932,209.0,12516.703,0.39396,0.01398,0.39421,-2.03223
2994919.70132,209.0,9909.4424,0.39709,0.01861,0.39752,-2.68386
2994919.86632,209.0,7835.48,0.40256,0.02953,0.40364,-4.1957
2994920.06632,209.0,6217.2461,0.40608,0.04158,0.40821,-5.84698
2994920.30532,209.0,4905.291,0.42107,0.048,0.4238,-6.5036
2994920.54332,209.0,3881.2737,0.41937,0.05458,0.42291,-7.41551
2994920.78132,209.0,3070.9827,0.42991,0.06525,0.43483,-8.63094
2994921.01932,209.0,2430.7778,0.43403,0.06609,0.43903,-8.65735
2994921.25732,209.0,1923.1537,0.44816,0.06649,0.45306,-8.43866
2994921.49532,209.0,1522.4358,0.46574,0.07948,0.47247,-9.68463
2994921.73332,209.0,1203.8446,0.46768,0.07724,0.47402,-9.37823
2994922.19232,209.0,952.86591,0.47942,0.08323,0.48659,-9.84839
2994922.43132,209.0,754.27557,0.49584,0.09873,0.50557,-11.26141
2994922.66832,209.0,596.71857,0.50103,0.09619,0.51018,-10.86716
2994922.90632,209.0,471.96338,0.52533,0.10187,0.53511,-10.97472
2994923.14532,209.0,373.20856,0.54154,0.111,0.5528,-11.58302
2994923.38232,209.0,295.47278,0.54778,0.11789,0.56032,-12.14613
2994923.62232,209.0,233.87738,0.5658,0.11985,0.57836,-11.95974
2994923.86032,209.0,185.05922,0.58093,0.12833,0.59493,-12.45642
2994924.09632,209.0,146.35823,0.61317,0.13243,0.62731,-12.18735
2994924.33232,209.0,115.77804,0.62974,0.1361,0.64428,-12.1949
2994924.56732,209.0,91.6721,0.6409,0.1432,0.6567,-12.59542
2994924.81233,209.0,72.51701,0.67626,0.15276,0.6933,-12.72907
2994925.04133,209.0,57.36816,0.69002,0.18725,0.71497,-15.18288
2994925.27833,209.0,45.3629,0.71702,0.20024,0.74446,-15.60338
2994925.51033,209.0,35.93134,0.72915,0.17142,0.74903,-13.22996
2994925.76033,209.0,28.40909,0.78148,0.20791,0.80866,-14.89845
2994925.97533,209.0,22.48202,0.80748,0.21129,0.83466,-14.66368
2994926.24033,209.0,17.79613,0.80528,0.21703,0.83401,-15.08313
2994926.49233,209.0,14.06813,0.82067,0.31864,0.88036,-21.21947
2994926.70833,209.0,11.1448,0.89571,0.25905,0.93241,-16.13028
2994926.97533,209.0,8.81772,0.95699,0.40459,1.039,-22.91736
2994927.15333,209.0,6.97545,0.9241,0.39572,1.00526,-23.18176
2994927.37233,209.0,5.5173,1.01939,0.30945,1.06533,-16.88632
2994927.64133,209.0,4.36941,1.22468,0.33259,1.26904,-15.19338
2994927.97633,209.0,3.45686,1.33826,0.48014,1.42178,-19.737
2994928.39433,209.0,2.73547,1.29948,0.57064,1.41926,-23.70774
2994928.91933,209.0,2.16054,1.21677,0.51446,1.32106,-22.91897
2994929.57833,209.0,1.70952,1.19843,0.33467,1.24428,-15.6028
2994930.40633,209.0,1.35352,1.30673,0.12615,1.31281,-5.51426
2994931.44933,209.0,1.07079,1.52189,0.00946,1.52192,-0.35596
2994932.76333,209.0,0.84734,1.74344,0.05153,1.7442,-1.69285
2994934.41933,209.0,0.67072,1.85792,0.1972,1.86835,-6.05864
2994936.50733,209.0,0.53067,1.81272,0.42815,1.86259,-13.28916
2994939.14433,209.0,0.41976,1.60477,0.57153,1.70351,-19.6029
2994942.47534,209.0,0.33183,1.34372,0.5425,1.4491,-21.98539
2994946.68134,209.0,0.26261,1.16455,0.35346,1.21701,-16.88399
2994951.98934,209.0,0.20791,1.15591,0.11757,1.16188,-5.80783
2994958.69435,209.0,0.16452,1.29444,-0.04485,1.29522,1.9843
2994967.17035,209.0,0.13007,1.49116,-0.07372,1.49298,2.83016
2994977.86036,209.0,0.10309,1.65904,0.01567,1.65912,-0.54128
2994991.37436,209.0,0.08153,1.75471,0.16549,1.76249,-5.38763
2995008.47237,209.0,0.06443,1.77829,0.30364,1.80403,-9.68978
2995030.05839,209.0,0.05102,1.7487,0.42554,1.79973,-13.67677
2995057.3014,209.0,0.04042,1.69926,0.47783,1.76516,-15.7058
2995091.79742,209.0,0.03192,1.68467,0.46846,1.74859,-15.53974
2995135.34445,209.0,0.02528,1.73219,0.43285,1.78546,-14.03004
2995190.40948,209.0,0.01999,1.84019,0.41192,1.88573,-12.61748
3008739.39681,210.0,20004.453,0.38038,-0.02422,0.38115,3.64299
3008739.65781,210.0,15829.126,0.39089,-0.0018,0.3909,0.26442
3008739.79981,210.0,12516.703,0.38998,0.01287,0.39019,-1.88994
3008739.94181,210.0,9909.4424,0.40253,0.02698,0.40343,-3.83463
3008740.10681,210.0,7835.48,0.40338,0.03623,0.405,-5.13279
3008740.30681,210.0,6217.2461,0.41715,0.04649,0.41973,-6.35923
3008740.54581,210.0,4905.291,0.41696,0.04516,0.4194,-6.18113
3008740.78381,210.0,3881.2737,0.42973,0.06015,0.43392,-7.96844
3008741.02181,210.0,3070.9827,0.43727,0.05974,0.44134,-7.77924
3008741.25981,210.0,2430.7778,0.44462,0.07221,0.45045,-9.22427
3008741.49781,210.0,1923.1537,0.44796,0.06734,0.453,-8.54838
3008741.73581,210.0,1522.4358,0.46644,0.07556,0.47252,-9.20207
3008741.97481,210.0,1203.8446,0.46932,0.0786,0.47586,-9.50786
3008742.43381,210.0,952.86591,0.47957,0.08275,0.48666,-9.79005
3008742.67181,210.0,754.27557,0.5001,0.09603,0.50924,-10.87022
3008742.90881,210.0,596.71857,0.50166,0.09686,0.51093,-10.92797
3008743.14681,210.0,471.96338,0.52521,0.1001,0.53467,-10.79072
3008743.38581,210.0,373.20856,0.54195,0.10655,0.55233,-11.12228
3008743.62381,210.0,295.47278,0.54645,0.1197,0.55941,-12.35546
3008743.86281,210.0,233.87738,0.56424,0.1226,0.5774,-12.25864
3008744.10081,210.0,185.05922,0.58048,0.13395,0.59573,-12.99415
3008744.33681,210.0,146.35823,0.60947,0.12972,0.62312,-12.01532
3008744.57381,210.0,115.77804,0.6261,0.13595,0.64069,-12.25087
3008744.80782,210.0,91.6721,0.63781,0.14677,0.65448,-12.95882
3008745.05282,210.0,72.51701,0.67064,0.14865,0.68692,-12.49811
3008745.28182,210.0,57.36816,0.69921,0.18701,0.72378,-14.97359
3008745.51882,210.0,45.3629,0.72646,0.19608,0.75246,-15.10457
3008745.75082,210.0,35.93134,0.72199,0.17623,0.74319,-13.71739
3008746.00182,210.0,28.40909,0.78033,0.1973,0.80488,-14.18934
3008746.21582,210.0,22.48202,0.79788,0.2025,0.82318,-14.24081
3008746.48082,210.0,17.79613,0.7899,0.22441,0.82116,-15.85972
3008746.73282,210.0,14.06813,0.84251,0.3291,0.90451,-21.33647
3008746.94882,210.0,11.1448,0.87402,0.26163,0.91233,-16.66493
3008747.21682,210.0,8.81772,0.98602,0.39102,1.06072,-21.63142
3008747.39482,210.0,6.97545,0.94191,0.43138,1.036,-24.60713
3008747.61282,210.0,5.5173,0.98961,0.33982,1.04633,-18.95176
3008747.88182,210.0,4.36941,1.18199,0.30345,1.22032,-14.3986
3008748.21682,210.0,3.45686,1.3612,0.42034,1.42462,-17.16062
3008748.63582,210.0,2.73547,1.37864,0.55919,1.48773,-22.07798
3008749.16082,210.0,2.16054,1.29143,0.57497,1.41364,-23.99945
3008749.81982,210.0,1.70952,1.21208,0.44114,1.28986,-19.99921
3008750.64882,210.0,1.35352,1.2374,0.21819,1.25649,-10.00028
3008751.69182,210.0,1.07079,1.39926,0.02515,1.39949,-1.0298
3008753.00582,210.0,0.84734,1.63514,-0.03199,1.63545,1.12069
3008754.66082,210.0,0.67072,1.81747,0.05362,1.81826,-1.6898
3008756.74982,210.0,0.53067,1.88699,0.27946,1.90757,-8.42407
3008759.38682,210.0,0.41976,1.76436,0.50072,1.83404,-15.84363
3008762.71783,210.0,0.33183,1.51277,0.58493,1.62192,-21.13946
3008766.92383,210.0,0.26261,1.26902,0.48601,1.3589,-20.95589
3008772.23183,210.0,0.20791,1.15868,0.26959,1.18963,-13.09775
3008778.93584,210.0,0.16452,1.21583,0.06077,1.21734,-2.86139
3008787.41284,210.0,0.13007,1.38194,-0.04313,1.38261,1.78747
3008798.10285,210.0,0.10309,1.56876,-0.02223,1.56892,0.81174
3008811.61685,210.0,0.08153,1.71306,0.0889,1.71536,-2.97075
3008828.71487,210.0,0.06443,1.7868,0.22346,1.80072,-7.12855
3008850.30088,210.0,0.05102,1.80561,0.36934,1.843,-11.56049
3008877.54389,210.0,0.04042,1.77556,0.46961,1.83661,-14.81482
3008912.03891,210.0,0.03192,1.7427,0.50046,1.81314,-16.02278
3008955.58694,210.0,0.02528,1.75847,0.48143,1.82318,-15.31104
3009010.65197,210.0,0.01999,1.83854,0.45621,1.8943,-13.93565
3022549.67723,211.0,20004.453,0.38077,-0.02629,0.38168,3.95022
3022549.93823,211.0,15829.126,0.39126,-0.00617,0.39131,0.9037
3022550.08023,211.0,12516.703,0.39223,0.00899,0.39233,-1.31291
3022550.22223,211.0,9909.4424,0.40267,0.02895,0.40371,-4.11217
3022550.38723,211.0,7835.48,0.40526,0.03816,0.40706,-5.37871
3022550.58723,211.0,6217.2461,0.41931,0.04416,0.42163,-6.01188
3022550.82623,211.0,4905.291,0.41552,0.04854,0.41834,-6.66338
3022551.06423,211.0,3881.2737,0.43321,0.05937,0.43726,-7.80416
3022551.30223,211.0,3070.9827,0.43925,0.05518,0.4427,-7.15981
3022551.54023,211.0,2430.7778,0.44877,0.07021,0.45423,-8.89134
3022551.77823,211.0,1923.1537,0.44748,0.06769,0.45257,-8.60194
3022552.01623,211.0,1522.4358,0.46834,0.07348,0.47407,-8.91692
3022552.25523,211.0,1203.8446,0.46608,0.07683,0.47237,-9.36003
3022552.49323,211.0,952.86591,0.47603,0.08766,0.48404,-10.43379
3022552.95223,211.0,754.27557,0.50371,0.09363,0.51233,-10.52978
3022553.18923,211.0,596.71857,0.50034,0.09995,0.51023,-11.29653
3022553.42623,211.0,471.96338,0.52154,0.09988,0.53102,-10.84184
3022553.66523,211.0,373.20856,0.53959,0.10458,0.54963,-10.9687
3022553.90323,211.0,295.47278,0.54657,0.12262,0.56015,-12.64495
3022554.14223,211.0,233.87738,0.56268,0.12749,0.57694,-12.76631
3022554.38023,211.0,185.05922,0.58111,0.13851,0.59739,-13.40671
3022554.61723,211.0,146.35823,0.60451,0.13122,0.61859,-12.24672
3022554.85323,211.0,115.77804,0.62096,0.13848,0.63622,-12.57171
3022555.08723,211.0,91.6721,0.63566,0.15081,0.6533,-13.34683
3022555.33323,211.0,72.51701,0.66243,0.14788,0.67873,-12.58445
3022555.56223,211.0,57.36816,0.70508,0.18284,0.7284,-14.53727
3022555.79823,211.0,45.3629,0.73281,0.18939,0.75689,-14.49096
3022556.03123,211.0,35.93134,0.71289,0.18643,0.73686,-14.65514
3022556.28123,211.0,28.40909,0.77074,0.18703,0.79311,-13.64029
3022556.49623,211.0,22.48202,0.78126,0.19834,0.80604,-14.24454
3022556.76023,211.0,17.79613,0.77509,0.24044,0.81153,-17.23445
3022557.01323,211.0,14.06813,0.87004,0.32532,0.92888,-20.50166
3022557.22923,211.0,11.1448,0.84867,0.27479,0.89205,-17.94167
3022557.49623,211.0,8.81772,1.00516,0.35608,1.06637,-19.50684
3022557.67423,211.0,6.97545,0.97824,0.45823,1.08025,-25.09922
3022557.89223,211.0,5.5173,0.97005,0.38554,1.04386,-21.67519
3022558.16223,211.0,4.36941,1.11812,0.30026,1.15774,-15.03175
3022558.49723,211.0,3.45686,1.34161,0.34396,1.385,-14.37972
3022558.91523,211.0,2.73547,1.45031,0.49852,1.5336,-18.96961
3022559.44023,211.0,2.16054,1.3992,0.59806,1.52165,-23.14349
3022560.10023,211.0,1.70952,1.28159,0.55011,1.39467,-23.23077
3022560.92823,211.0,1.35352,1.21,0.35891,1.26211,-16.52143
3022561.97123,211.0,1.07079,1.27212,0.11591,1.27739,-5.20635
3022563.28523,211.0,0.84734,1.46713,-0.05357,1.46811,2.091
3022564.94024,211.0,0.67072,1.68078,-0.0762,1.6825,2.59564
3022567.02924,211.0,0.53067,1.87256,0.07526,1.87407,-2.30154
3022569.66624,211.0,0.41976,1.89528,0.32294,1.9226,-9.66983
3022572.99724,211.0,0.33183,1.73247,0.52863,1.81132,-16.96875
3022577.20324,211.0,0.26261,1.47076,0.5757,1.57942,-21.37699
3022582.51125,211.0,0.20791,1.25489,0.44998,1.33312,-19.72677
3022589.21525,211.0,0.16452,1.18766,0.24142,1.21195,-11.49012
3022597.69226,211.0,0.13007,1.26948,0.06716,1.27126,-3.0284
3022608.38226,211.0,0.10309,1.43417,-0.00254,1.43417,0.10163
3022621.89627,211.0,0.08153,1.60794,0.03198,1.60826,-1.13954
3022638.99428,211.0,0.06443,1.7328,0.12875,1.73758,-4.24953
3022660.58029,211.0,0.05102,1.82426,0.27005,1.84414,-8.42041
3022687.82331,211.0,0.04042,1.84771,0.41073,1.89281,-12.53267
3022722.31833,211.0,0.03192,1.82592,0.50164,1.89358,-15.36211
3022765.86636,211.0,0.02528,1.8145,0.5252,1.88898,-16.14273
3022820.93139,211.0,0.01999,1.85547,0.51163,1.92472,-15.41584
3036360.03804,212.0,20004.453,0.38149,-0.02544,0.38234,3.81454
3036360.29904,212.0,15829.126,0.38924,-0.00531,0.38927,0.78148
3036360.44104,212.0,12516.703,0.39057,0.00904,0.39068,-1.32663
3036360.58304,212.0,9909.4424,0.39608,0.026,0.39693,-3.75559
3036360.74804,212.0,7835.48,0.40646,0.02909,0.4075,-4.09333
3036360.94804,212.0,6217.2461,0.40692,0.0384,0.40872,-5.39117
3036361.18704,212.0,4905.291,0.42298,0.04908,0.42582,-6.61904
3036361.42504,212.0,3881.2737,0.42034,0.05317,0.42369,-7.20962
3036361.66304,212.0,3070.9827,0.4317,0.06764,0.43696,-8.90468
3036361.90104,212.0,2430.7778,0.43851,0.07184,0.44435,-9.30347
3036362.13904,212.0,1923.1537,0.45275,0.06808,0.45784,-8.55134
3036362.37704,212.0,1522.4358,0.4639,0.08139,0.47098,-9.95122
3036362.61504,212.0,1203.8446,0.47301,0.0775,0.47932,-9.30546
3036363.07504,212.0,952.86591,0.48456,0.0834,0.49168,-9.76563
3036363.31304,212.0,754.27557,0.4943,0.10051,0.50441,-11.49367
3036363.55004,212.0,596.71857,0.5052,0.09632,0.5143,-10.79385
3036363.78804,212.0,471.96338,0.52646,0.10378,0.53659,-11.15167
3036364.02704,212.0,373.20856,0.54351,0.11068,0.55467,-11.51034
3036364.26405,212.0,295.47278,0.54879,0.11554,0.56082,-11.88919
3036364.50405,212.0,233.87738,0.56761,0.12064,0.58029,-11.99873
3036364.74205,212.0,185.05922,0.58263,0.12744,0.59641,-12.33836
3036364.97805,212.0,146.35823,0.61273,0.13178,0.62674,-12.1382
3036365.21405,212.0,115.77804,0.6293,0.13676,0.64399,-12.26107
3036365.44805,212.0,91.6721,0.64196,0.14342,0.65778,-12.59329
3036365.69405,212.0,72.51701,0.6758,0.15023,0.6923,-12.53299
3036365.92305,212.0,57.36816,0.69503,0.18659,0.71964,-15.02738
3036366.15905,212.0,45.3629,0.71943,0.19888,0.74641,-15.4527
3036366.39205,212.0,35.93134,0.72641,0.17277,0.74668,-13.37851
3036366.64205,212.0,28.40909,0.78235,0.20385,0.80847,-14.60436
3036366.85605,212.0,22.48202,0.8029,0.2066,0.82905,-14.43021
3036367.12105,212.0,17.79613,0.7979,0.22044,0.82779,-15.44398
3036367.37405,212.0,14.06813,0.83141,0.32527,0.89277,-21.36675
3036367.59005,212.0,11.1448,0.88723,0.25995,0.92453,-16.32995
3036367.85705,212.0,8.81772,0.9703,0.40112,1.04994,-22.46004
3036368.03505,212.0,6.97545,0.92904,0.41055,1.01571,-23.84089
3036368.25305,212.0,5.5173,1.00375,0.32402,1.05475,-17.89055
3036368.52205,212.0,4.36941,1.20908,0.32166,1.25113,-14.89774
3036368.85805,212.0,3.45686,1.35071,0.46191,1.42751,-18.87925
3036369.27605,212.0,2.73547,1.33374,0.5744,1.45217,-23.30018
3036369.80105,212.0,2.16054,1.24861,0.54681,1.36309,-23.65032
3036370.46005,212.0,1.70952,1.20491,0.38256,1.26418,-17.61463
3036371.28905,212.0,1.35352,1.28087,0.16561,1.29153,-7.36719
3036372.33205,212.0,1.07079,1.47837,0.01432,1.47844,-0.55485
3036373.64605,212.0,0.84734,1.71055,0.01711,1.71063,-0.57295
3036375.30105,212.0,0.67072,1.85336,0.14333,1.85889,-4.42231
3036377.39005,212.0,0.53067,1.85461,0.37601,1.89234,-11.46098
3036380.02705,212.0,0.41976,1.67775,0.55118,1.76596,-18.18649
3036383.35806,212.0,0.33183,1.41383,0.56497,1.52253,-21.78177
3036387.56406,212.0,0.26261,1.20841,0.40766,1.27532,-18.64179
3036392.87206,212.0,0.20791,1.16071,0.17546,1.1739,-8.59616
3036399.57607,212.0,0.16452,1.27059,-0.00709,1.27061,0.31986
3036408.05307,212.0,0.13007,1.45743,-0.06554,1.4589,2.57483
3036418.74308,212.0,0.10309,1.63457,-0.00072,1.63457,0.02523
3036432.25709,212.0,0.08153,1.75161,0.13508,1.75681,-4.40975
3036449.3541,212.0,0.06443,1.79612,0.27561,1.81714,-8.72374
3036470.94111,212.0,0.05102,1.78327,0.40927,1.82963,-12.92589
3036498.18413,212.0,0.04042,1.73656,0.48151,1.80208,-15.49755
3036532.67915,212.0,0.03192,1.7116,0.48584,1.77922,-15.84677
3036576.22717,212.0,0.02528,1.74599,0.45294,1.80378,-14.5428
3036631.2922,212.0,0.01999,1.84496,0.42963,1.89432,-13.10856
