Repository: SebaVillagra00/ICM2985-SOH-IPRE

## Data University of Cambridge (EIS Cambridge)
Data publicada en "Identifying degradation patterns of lithium ion batteries from impedance spectroscopy using machine learning" (Zhang, Tang, Zhang, Wang, Stimming & Lee, 2020) https://www.nature.com/articles/s41467-020-15235-7.

Carpeta contiene:
* Paper de Nature Comunications (IF: 16.6).
* Data frames para IOS.
* Data frames para Windows.

Cada Data frame está contenido en un archivo .txt con las siguientes columnas:
* time/s: tiempo en que se mide la muestra.
* cycle number: ciclo de carga de la batería.
* freq/Hz: frecuencia de la señal de input.
* Re(Z)/Ohm: Parte resistiva de la impedancia.
* Im(Z)/Ohm: Parte reactiva de la impedancia.

File: EIS Cambridge/csvEIS/EIS_state_V_25C06.csv (part 20 of 20)
time/s,cycle number,freq/Hz,Re(Z)/Ohm,-Im(Z)/Ohm,|Z|/Ohm,Phase(Z)/deg
2979726.58248,208.0,1.35352,1.40674,0.21333,1.42283,-8.62296
2979727.62548,208.0,1.07079,1.4317,0.19047,1.44431,-7.57799
2979728.93948,208.0,0.84734,1.45175,0.16851,1.4615,-6.62073
2979730.59548,208.0,0.67072,1.4684,0.15331,1.47639,-5.9603
2979732.68348,208.0,0.53067,1.48414,0.14257,1.49097,-5.48718
2979735.32049,208.0,0.41976,1.49574,0.13633,1.50194,-5.20781
2979738.65249,208.0,0.33183,1.50572,0.13273,1.51156,-5.03777
2979742.85749,208.0,0.26261,1.51531,0.13197,1.52104,-4.97721
2979748.16549,208.0,0.20791,1.52653,0.13451,1.53245,-5.0355
2979754.8705,208.0,0.16452,1.53891,0.14262,1.54551,-5.29463
2979763.3465,208.0,0.13007,1.55032,0.15483,1.55803,-5.70321
2979774.03751,208.0,0.10309,1.56465,0.16949,1.5738,-6.18261
2979787.55052,208.0,0.08153,1.58421,0.18866,1.59541,-6.79108
2979804.64853,208.0,0.06443,1.60801,0.21764,1.62267,-7.70791
2979826.23554,208.0,0.05102,1.63556,0.25827,1.65583,-8.97348
2979853.47756,208.0,0.04042,1.65656,0.3057,1.68453,-10.45585
2979887.97358,208.0,0.03192,1.67912,0.35085,1.71538,-11.80207
2979931.5206,208.0,0.02528,1.71423,0.39319,1.75874,-12.91843
2979986.58664,208.0,0.01999,1.76328,0.44239,1.81793,-14.08428
2993548.60246,209.0,20004.453,0.32224,-0.0199,0.32286,3.53393
2993548.74546,209.0,15829.126,0.3283,-0.00188,0.32831,0.32814
2993548.88746,209.0,12516.703,0.33677,0.01244,0.337,-2.11548
2993549.02946,209.0,9909.4424,0.34405,0.02657,0.34507,-4.41686
2993549.19346,209.0,7835.48,0.35409,0.03935,0.35627,-6.34134
2993549.39446,209.0,6217.2461,0.36313,0.04756,0.36623,-7.46161
2993549.63246,209.0,4905.291,0.37366,0.05724,0.37802,-8.70962
2993549.87146,209.0,3881.2737,0.38444,0.06564,0.39001,-9.68856
2993550.10946,209.0,3070.9827,0.39392,0.07166,0.40038,-10.31068
2993550.34746,209.0,2430.7778,0.40874,0.07977,0.41645,-11.0434
2993550.58546,209.0,1923.1537,0.42106,0.08659,0.42988,-11.62123
2993550.82346,209.0,1522.4358,0.43542,0.09291,0.44522,-12.04481
2993551.06146,209.0,1203.8446,0.44951,0.09992,0.46048,-12.53189
2993551.30047,209.0,952.86591,0.46589,0.10541,0.47766,-12.74889
2993551.53847,209.0,754.27557,0.48146,0.11216,0.49435,-13.11355
2993551.77547,209.0,596.71857,0.49876,0.11773,0.51247,-13.28187
2993552.01347,209.0,471.96338,0.51666,0.12515,0.5316,-13.61651
2993552.25247,209.0,373.20856,0.53668,0.12938,0.55205,-13.55413
2993552.48947,209.0,295.47278,0.55704,0.13686,0.5736,-13.80346
2993552.72947,209.0,233.87738,0.57789,0.1432,0.59537,-13.91723
2993552.96747,209.0,185.05922,0.59871,0.15002,0.61722,-14.06738
2993553.20347,209.0,146.35823,0.62134,0.15606,0.64064,-14.09927
2993553.43947,209.0,115.77804,0.64452,0.16185,0.66453,-14.09637
2993553.67447,209.0,91.6721,0.66985,0.16742,0.69046,-14.03289
2993553.91947,209.0,72.51701,0.6937,0.1737,0.71511,-14.05762
2993554.14847,209.0,57.36816,0.7179,0.18021,0.74018,-14.09129
2993554.38547,209.0,45.3629,0.74335,0.18867,0.76692,-14.24119
2993554.61747,209.0,35.93134,0.76914,0.19788,0.79418,-14.42811
2993554.86747,209.0,28.40909,0.79467,0.20752,0.82132,-14.63532
2993555.08247,209.0,22.48202,0.82209,0.22196,0.85152,-15.10919
2993555.34747,209.0,17.79613,0.85278,0.23873,0.88556,-15.63932
2993555.59947,209.0,14.06813,0.8882,0.25967,0.92538,-16.29675
2993555.81547,209.0,11.1448,0.93371,0.28034,0.97489,-16.71191
2993556.08247,209.0,8.81772,0.98268,0.29941,1.02728,-16.94545
2993556.26047,209.0,6.97545,1.03679,0.31658,1.08404,-16.98007
2993556.47947,209.0,5.5173,1.10399,0.32061,1.14961,-16.19361
2993556.74847,209.0,4.36941,1.16093,0.32235,1.20486,-15.51825
2993557.08347,209.0,3.45686,1.22865,0.30665,1.26634,-14.01369
2993557.50247,209.0,2.73547,1.28626,0.29266,1.31913,-12.81819
2993558.02747,209.0,2.16054,1.3333,0.26753,1.35987,-11.34602
2993558.68647,209.0,1.70952,1.37499,0.23927,1.39565,-9.87145
2993559.51547,209.0,1.35352,1.40864,0.21435,1.42486,-8.65233
2993560.55847,209.0,1.07079,1.43451,0.19153,1.44724,-7.60483
2993561.87147,209.0,0.84734,1.45366,0.1718,1.46378,-6.74015
2993563.52747,209.0,0.67072,1.46933,0.15594,1.47758,-6.05826
2993565.61647,209.0,0.53067,1.48393,0.14249,1.49075,-5.48502
2993568.25248,209.0,0.41976,1.49669,0.13498,1.50276,-5.15319
2993571.58448,209.0,0.33183,1.50759,0.13174,1.51333,-4.99417
2993575.78948,209.0,0.26261,1.51814,0.13099,1.52378,-4.93152
2993581.09848,209.0,0.20791,1.53082,0.1331,1.53659,-4.96924
2993587.80249,209.0,0.16452,1.54431,0.14235,1.55086,-5.2665
2993596.27849,209.0,0.13007,1.55914,0.15784,1.56711,-5.78071
2993606.9695,209.0,0.10309,1.5703,0.17868,1.58043,-6.49159
2993620.48251,209.0,0.08153,1.58094,0.2009,1.59366,-7.24212
2993637.58052,209.0,0.06443,1.5966,0.22614,1.61253,-8.06151
2993659.16753,209.0,0.05102,1.61986,0.25287,1.63948,-8.87274
2993686.40955,209.0,0.04042,1.64885,0.28921,1.67402,-9.94848
2993720.90557,209.0,0.03192,1.68201,0.33102,1.71427,-11.13369
2993764.45259,209.0,0.02528,1.72573,0.37273,1.76553,-12.18787
2993819.51763,209.0,0.01999,1.78954,0.42591,1.83952,-13.38732
3007375.259,210.0,20004.453,0.32258,-0.02085,0.32325,3.69815
3007375.402,210.0,15829.126,0.32879,-0.00244,0.3288,0.42564
3007375.544,210.0,12516.703,0.33729,0.01365,0.33756,-2.31715
3007375.686,210.0,9909.4424,0.34514,0.02767,0.34624,-4.58429
3007375.85,210.0,7835.48,0.35495,0.03729,0.3569,-5.99669
3007376.051,210.0,6217.2461,0.36266,0.04852,0.36589,-7.61977
3007376.289,210.0,4905.291,0.37382,0.05582,0.37796,-8.49277
3007376.528,210.0,3881.2737,0.38486,0.06365,0.39009,-9.39132
3007376.766,210.0,3070.9827,0.39613,0.0717,0.40256,-10.25909
3007377.004,210.0,2430.7778,0.40926,0.07902,0.41682,-10.92863
3007377.242,210.0,1923.1537,0.42097,0.08534,0.42954,-11.46027
3007377.48,210.0,1522.4358,0.4355,0.09096,0.44489,-11.79699
3007377.718,210.0,1203.8446,0.44939,0.09887,0.46014,-12.40838
3007377.957,210.0,952.86591,0.46506,0.10496,0.47676,-12.71836
3007378.195,210.0,754.27557,0.48099,0.11003,0.49342,-12.88543
3007378.432,210.0,596.71857,0.4983,0.11562,0.51154,-13.06325
3007378.67,210.0,471.96338,0.51507,0.1223,0.5294,-13.3574
3007378.909,210.0,373.20856,0.53518,0.12956,0.55064,-13.60903
3007379.147,210.0,295.47278,0.55365,0.1375,0.57047,-13.94743
3007379.386,210.0,233.87738,0.57526,0.14277,0.59271,-13.9385
3007379.62401,210.0,185.05922,0.59885,0.15007,0.61737,-14.06798
3007379.86001,210.0,146.35823,0.61922,0.15488,0.6383,-14.04309
3007380.09701,210.0,115.77804,0.64292,0.16065,0.66269,-14.0295
3007380.33101,210.0,91.6721,0.66648,0.16748,0.6872,-14.10581
3007380.57601,210.0,72.51701,0.69224,0.17235,0.71337,-13.98105
3007380.80501,210.0,57.36816,0.71599,0.17939,0.73812,-14.06547
3007381.04201,210.0,45.3629,0.74015,0.18756,0.76355,-14.21955
3007381.27401,210.0,35.93134,0.76621,0.19563,0.79079,-14.32282
3007381.52401,210.0,28.40909,0.79229,0.20704,0.8189,-14.64459
3007381.73901,210.0,22.48202,0.81991,0.22103,0.84918,-15.08682
3007382.00401,210.0,17.79613,0.85015,0.23724,0.88263,-15.59209
3007382.25601,210.0,14.06813,0.88623,0.26079,0.9238,-16.3973
3007382.47201,210.0,11.1448,0.92995,0.27898,0.9709,-16.69917
3007382.73901,210.0,8.81772,0.97942,0.29816,1.0238,-16.93155
3007382.91701,210.0,6.97545,1.03205,0.31617,1.07939,-17.03234
3007383.13601,210.0,5.5173,1.1016,0.31989,1.1471,-16.19244
3007383.40501,210.0,4.36941,1.15616,0.32136,1.19999,-15.53378
3007383.74001,210.0,3.45686,1.22428,0.30631,1.26202,-14.0469
3007384.15901,210.0,2.73547,1.28213,0.29119,1.31478,-12.79568
3007384.68401,210.0,2.16054,1.32893,0.26688,1.35546,-11.3554
3007385.34301,210.0,1.70952,1.36955,0.23835,1.39014,-9.8728
3007386.17101,210.0,1.35352,1.40277,0.21272,1.4188,-8.62286
3007387.21401,210.0,1.07079,1.42771,0.19032,1.44033,-7.5929
3007388.52801,210.0,0.84734,1.44688,0.17143,1.457,-6.75701
3007390.18401,210.0,0.67072,1.46373,0.15561,1.47198,-6.06833
3007392.27301,210.0,0.53067,1.47767,0.14197,1.48447,-5.48782
3007394.90901,210.0,0.41976,1.49007,0.13463,1.49614,-5.16284
3007398.24102,210.0,0.33183,1.5014,0.13103,1.5071,-4.9878
3007402.44602,210.0,0.26261,1.51181,0.13045,1.51743,-4.93164
3007407.75502,210.0,0.20791,1.52379,0.13319,1.5296,-4.99546
3007414.45903,210.0,0.16452,1.53813,0.14175,1.54465,-5.26548
3007422.93603,210.0,0.13007,1.55194,0.15704,1.55986,-5.77796
3007433.62604,210.0,0.10309,1.56328,0.17823,1.57341,-6.50411
3007447.13905,210.0,0.08153,1.574,0.20042,1.58671,-7.25649
3007464.23706,210.0,0.06443,1.58918,0.22627,1.6052,-8.10334
3007485.82307,210.0,0.05102,1.61233,0.25242,1.63197,-8.89785
3007513.06608,210.0,0.04042,1.64121,0.28869,1.6664,-9.97637
3007547.56211,210.0,0.03192,1.67265,0.33002,1.70489,-11.16124
3007591.10913,210.0,0.02528,1.71655,0.37221,1.75644,-12.23423
3007646.17416,210.0,0.01999,1.77795,0.42417,1.82785,-13.41844
3021186.02502,211.0,20004.453,0.32275,-0.02146,0.32346,3.80402
3021186.16802,211.0,15829.126,0.3292,-0.0025,0.32921,0.43497
3021186.31002,211.0,12516.703,0.33664,0.01402,0.33694,-2.38525
3021186.45202,211.0,9909.4424,0.34487,0.02635,0.34588,-4.36992
3021186.61602,211.0,7835.48,0.35445,0.03713,0.35639,-5.98012
3021186.81702,211.0,6217.2461,0.36351,0.04866,0.36676,-7.62492
3021187.05502,211.0,4905.291,0.37334,0.05744,0.37773,-8.74627
3021187.29302,211.0,3881.2737,0.38604,0.06372,0.39126,-9.37237
3021187.53102,211.0,3070.9827,0.39637,0.07136,0.40274,-10.20616
3021187.76902,211.0,2430.7778,0.40895,0.07893,0.4165,-10.92352
3021188.00802,211.0,1923.1537,0.42259,0.08681,0.43142,-11.60789
3021188.24602,211.0,1522.4358,0.43516,0.09258,0.4449,-12.011
3021188.48402,211.0,1203.8446,0.4493,0.09837,0.45995,-12.34945
3021188.72202,211.0,952.86591,0.46625,0.10441,0.4778,-12.62241
3021188.96102,211.0,754.27557,0.48162,0.11041,0.49411,-12.91163
3021189.19802,211.0,596.71857,0.49744,0.11563,0.5107,-13.08545
3021189.43602,211.0,471.96338,0.5162,0.12372,0.53082,-13.47841
3021189.67502,211.0,373.20856,0.53583,0.13059,0.55151,-13.69703
3021189.91202,211.0,295.47278,0.55567,0.13531,0.57191,-13.68538
3021190.15202,211.0,233.87738,0.5758,0.14145,0.59292,-13.80161
3021190.39002,211.0,185.05922,0.59642,0.1481,0.61453,-13.94503
3021190.62602,211.0,146.35823,0.61911,0.15372,0.63791,-13.94425
3021190.86202,211.0,115.77804,0.64397,0.16076,0.66373,-14.01709
3021191.09702,211.0,91.6721,0.66785,0.16749,0.68854,-14.07906
3021191.34202,211.0,72.51701,0.69063,0.17325,0.71203,-14.08241
3021191.57102,211.0,57.36816,0.71648,0.17932,0.73858,-14.0516
3021191.80802,211.0,45.3629,0.74137,0.18637,0.76444,-14.11097
3021192.04002,211.0,35.93134,0.76472,0.19519,0.78924,-14.31886
3021192.29002,211.0,28.40909,0.79159,0.2077,0.81839,-14.70196
3021192.50502,211.0,22.48202,0.81937,0.22165,0.84882,-15.13689
3021192.77002,211.0,17.79613,0.8493,0.23724,0.88181,-15.60705
3021193.02202,211.0,14.06813,0.88574,0.26073,0.92332,-16.4027
3021193.23803,211.0,11.1448,0.92783,0.2809,0.96942,-16.84387
3021193.50503,211.0,8.81772,0.97838,0.30094,1.02362,-17.0974
3021193.68303,211.0,6.97545,1.03165,0.31204,1.07781,-16.82903
3021193.90203,211.0,5.5173,1.09752,0.32578,1.14485,-16.53244
3021194.17103,211.0,4.36941,1.1566,0.31735,1.19935,-15.3433
3021194.50603,211.0,3.45686,1.22608,0.30902,1.26443,-14.14624
3021194.92503,211.0,2.73547,1.27975,0.29434,1.31316,-12.95257
3021195.45003,211.0,2.16054,1.32873,0.26659,1.35521,-11.34473
3021196.10903,211.0,1.70952,1.3715,0.23896,1.39216,-9.88365
3021196.93703,211.0,1.35352,1.40389,0.21466,1.42021,-8.69328
3021197.98003,211.0,1.07079,1.42867,0.1918,1.44149,-7.64625
3021199.29403,211.0,0.84734,1.44881,0.17089,1.45885,-6.72727
3021200.95003,211.0,0.67072,1.46463,0.15505,1.47281,-6.0429
3021203.03903,211.0,0.53067,1.48031,0.14273,1.48718,-5.50732
3021205.67503,211.0,0.41976,1.49234,0.1353,1.49846,-5.18037
3021209.00703,211.0,0.33183,1.50308,0.1315,1.50883,-5.00004
3021213.21304,211.0,0.26261,1.51499,0.1302,1.52058,-4.91193
3021218.52104,211.0,0.20791,1.52807,0.13415,1.53394,-5.01718
3021225.22504,211.0,0.16452,1.54147,0.14473,1.54825,-5.3639
3021233.70205,211.0,0.13007,1.55293,0.16065,1.56121,-5.90616
3021244.39206,211.0,0.10309,1.56233,0.17806,1.57245,-6.50193
3021257.90606,211.0,0.08153,1.57568,0.19748,1.58801,-7.14361
3021275.00307,211.0,0.06443,1.59453,0.22181,1.60988,-7.91954
3021296.59009,211.0,0.05102,1.61941,0.25175,1.63886,-8.83629
3021323.8321,211.0,0.04042,1.64735,0.28823,1.67238,-9.92439
3021358.32812,211.0,0.03192,1.68322,0.32728,1.71474,-11.00327
3021401.87515,211.0,0.02528,1.73514,0.37172,1.77452,-12.09182
3021456.94118,211.0,0.01999,1.80241,0.43621,1.85445,-13.60494
3034997.72025,212.0,20004.453,0.32195,-0.02155,0.32267,3.82939
3034997.86225,212.0,15829.126,0.33018,-0.0012,0.33018,0.20888
3034998.00425,212.0,12516.703,0.33745,0.01364,0.33773,-2.31434
3034998.14625,212.0,9909.4424,0.34532,0.02562,0.34627,-4.24347
3034998.31025,212.0,7835.48,0.35356,0.03731,0.35552,-6.0247
3034998.51125,212.0,6217.2461,0.36372,0.04851,0.36694,-7.5974
3034998.74925,212.0,4905.291,0.37357,0.05703,0.3779,-8.68032
3034998.98825,212.0,3881.2737,0.38476,0.06499,0.39021,-9.58745
3034999.22625,212.0,3070.9827,0.39615,0.07217,0.40267,-10.32468
3034999.46425,212.0,2430.7778,0.40805,0.07867,0.41556,-10.91231
3034999.70225,212.0,1923.1537,0.42219,0.08469,0.4306,-11.3422
3034999.94025,212.0,1522.4358,0.43551,0.09232,0.44519,-11.96877
3035000.17825,212.0,1203.8446,0.44991,0.09906,0.46069,-12.41679
3035000.41625,212.0,952.86591,0.46607,0.10455,0.47765,-12.64367
3035000.65525,212.0,754.27557,0.48239,0.11152,0.49512,-13.01694
3035000.89225,212.0,596.71857,0.49891,0.11693,0.51243,-13.1903
3035001.12925,212.0,471.96338,0.51812,0.12263,0.53243,-13.31619
3035001.36825,212.0,373.20856,0.53639,0.12899,0.55168,-13.52139
3035001.60625,212.0,295.47278,0.55503,0.13599,0.57144,-13.76754
3035001.84525,212.0,233.87738,0.57565,0.14225,0.59297,-13.88077
3035002.08325,212.0,185.05922,0.59869,0.14769,0.61664,-13.85781
3035002.31925,212.0,146.35823,0.61974,0.15532,0.6389,-14.07021
3035002.55625,212.0,115.77804,0.64443,0.16011,0.66402,-13.95247
3035002.79025,212.0,91.6721,0.66698,0.16693,0.68755,-14.05128
3035003.03525,212.0,72.51701,0.69213,0.17282,0.71338,-14.01927
3035003.26525,212.0,57.36816,0.71663,0.17899,0.73865,-14.02345
3035003.50125,212.0,45.3629,0.74146,0.18678,0.76463,-14.13875
3035003.73425,212.0,35.93134,0.76661,0.19636,0.79136,-14.36666
3035003.98425,212.0,28.40909,0.79218,0.20658,0.81868,-14.61548
3035004.19825,212.0,22.48202,0.8192,0.22061,0.84838,-15.0719
3035004.46325,212.0,17.79613,0.85024,0.23997,0.88346,-15.76131
3035004.71525,212.0,14.06813,0.88575,0.2582,0.92261,-16.25195
3035004.93125,212.0,11.1448,0.92442,0.27849,0.96546,-16.76517
3035005.19925,212.0,8.81772,0.97538,0.30145,1.0209,-17.17431
3035005.37725,212.0,6.97545,1.04006,0.31561,1.08689,-16.88078
3035005.59525,212.0,5.5173,1.09221,0.32226,1.13876,-16.43882
3035005.86425,212.0,4.36941,1.16374,0.32207,1.20749,-15.46974
3035006.19925,212.0,3.45686,1.22322,0.31636,1.26346,-14.50085
3035006.61825,212.0,2.73547,1.28096,0.2919,1.31379,-12.83723
3035007.14325,212.0,2.16054,1.33485,0.26883,1.36165,-11.38651
3035007.80225,212.0,1.70952,1.37481,0.24441,1.39637,-10.0807
3035008.63125,212.0,1.35352,1.40719,0.21723,1.42386,-8.77558
3035009.67325,212.0,1.07079,1.43364,0.19217,1.44647,-7.63454
3035010.98725,212.0,0.84734,1.45505,0.17214,1.4652,-6.74713
3035012.64326,212.0,0.67072,1.47261,0.15693,1.48094,-6.08271
3035014.73226,212.0,0.53067,1.48524,0.1458,1.49238,-5.60661
3035017.36826,212.0,0.41976,1.49656,0.13734,1.50285,-5.24326
3035020.70026,212.0,0.33183,1.50823,0.13234,1.51403,-5.01468
3035024.90526,212.0,0.26261,1.51947,0.13206,1.5252,-4.96734
3035030.21427,212.0,0.20791,1.53085,0.13591,1.53687,-5.07336
3035036.91827,212.0,0.16452,1.54187,0.14339,1.54853,-5.31297
3035045.39428,212.0,0.13007,1.55542,0.1539,1.56302,-5.65079
3035056.08528,212.0,0.10309,1.57321,0.16986,1.58235,-6.16226
3035069.59829,212.0,0.08153,1.59316,0.19586,1.60516,-7.00857
3035086.6963,212.0,0.06443,1.61257,0.22972,1.62885,-8.10756
3035108.28331,212.0,0.05102,1.62652,0.26559,1.64806,-9.27383
3035135.52533,212.0,0.04042,1.647,0.30053,1.67419,-10.34122
3035170.02135,212.0,0.03192,1.67989,0.33807,1.71357,-11.37845
3035213.56838,212.0,0.02528,1.72279,0.38506,1.7653,-12.59908
3035268.63341,212.0,0.01999,1.7709,0.43757,1.82416,-13.87904
