Repository: SebaVillagra00/ICM2985-SOH-IPRE

## Data University of Cambridge (EIS Cambridge)
Data publicada en "Identifying degradation patterns of lithium ion batteries from impedance spectroscopy using machine learning" (Zhang, Tang, Zhang, Wang, Stimming & Lee, 2020) https://www.nature.com/articles/s41467-020-15235-7.

Carpeta contiene:
* Paper de Nature Comunications (IF: 16.6).
* Data frames para IOS.
* Data frames para Windows.

Cada Data frame está contenido en un archivo .txt con las siguientes columnas:
* time/s: tiempo en que se mide la muestra.
* cycle number: ciclo de carga de la batería.
* freq/Hz: frecuencia de la señal de input.
* Re(Z)/Ohm: Parte resistiva de la impedancia.
* Im(Z)/Ohm: Parte reactiva de la impedancia.

File: EIS Cambridge/csvEIS/EIS_state_II_35C02.csv (part 21 of 29)
time/s,cycle number,freq/Hz,Re(Z)/Ohm,-Im(Z)/Ohm,|Z|/Ohm,Phase(Z)/deg
3291013.53381,220.0,3.45686,1.19818,0.14905,1.20741,-7.09113
3291013.95281,220.0,2.73547,1.23049,0.15264,1.23992,-7.07136
3291014.47781,220.0,2.16054,1.2327,0.15654,1.2426,-7.2373
3291015.13681,220.0,1.70952,1.21421,0.14353,1.22267,-6.74177
3291015.96582,220.0,1.35352,1.19494,0.10716,1.19974,-5.12446
3291017.00882,220.0,1.07079,1.19647,0.05478,1.19772,-2.62142
3291018.32282,220.0,0.84734,1.22901,0.0088,1.22904,-0.41029
3291019.97782,220.0,0.67072,1.2804,-0.01073,1.28044,0.48001
3291022.06682,220.0,0.53067,1.34051,0.01484,1.3406,-0.63433
3291024.70382,220.0,0.41976,1.37104,0.08147,1.37346,-3.40046
3291028.03482,220.0,0.33183,1.34784,0.16399,1.35778,-6.93689
3291032.23982,220.0,0.26261,1.26715,0.21846,1.28585,-9.78166
3291037.54783,220.0,0.20791,1.16259,0.21254,1.18186,-10.36006
3291044.25283,220.0,0.16452,1.08061,0.1375,1.08932,-7.25163
3291052.72884,220.0,0.13007,1.06691,0.01834,1.06707,-0.98464
3291063.41884,220.0,0.10309,1.14551,-0.09115,1.14913,4.54976
3291076.93285,220.0,0.08153,1.29896,-0.13053,1.3055,5.73845
3291094.03086,220.0,0.06443,1.45423,-0.07746,1.45629,3.04895
3291115.61687,220.0,0.05102,1.59252,0.08848,1.59498,-3.1799
3291142.85889,220.0,0.04042,1.61059,0.30928,1.64002,-10.87012
3291177.35491,220.0,0.03192,1.49524,0.48023,1.57046,-17.80555
3291220.90194,220.0,0.02528,1.32001,0.54131,1.42669,-22.29753
3291275.96697,220.0,0.01999,1.13704,0.49312,1.23936,-23.4457
3305241.004,221.0,20004.453,0.49956,-0.00681,0.49961,0.78148
3305241.147,221.0,15829.126,0.50699,0.00497,0.50701,-0.56197
3305241.289,221.0,12516.703,0.51609,0.01654,0.51635,-1.83577
3305241.43101,221.0,9909.4424,0.52575,0.02531,0.52636,-2.75565
3305241.59501,221.0,7835.48,0.53542,0.03318,0.53645,-3.5458
3305241.79601,221.0,6217.2461,0.54208,0.0393,0.5435,-4.14636
3305242.03401,221.0,4905.291,0.55069,0.04531,0.55255,-4.7036
3305242.27301,221.0,3881.2737,0.55822,0.04804,0.56028,-4.91891
3305242.51101,221.0,3070.9827,0.56757,0.05418,0.57015,-5.453
3305242.74901,221.0,2430.7778,0.57718,0.0586,0.58015,-5.79697
3305242.98701,221.0,1923.1537,0.58563,0.06135,0.58883,-5.9807
3305243.22501,221.0,1522.4358,0.59677,0.06579,0.60039,-6.29135
3305243.46301,221.0,1203.8446,0.60528,0.06822,0.60911,-6.4308
3305243.70201,221.0,952.86591,0.61657,0.07353,0.62094,-6.8007
3305243.94001,221.0,754.27557,0.62804,0.07683,0.63272,-6.97435
3305244.17701,221.0,596.71857,0.63979,0.0813,0.64494,-7.24158
3305244.41501,221.0,471.96338,0.65269,0.0845,0.65814,-7.37717
3305244.65401,221.0,373.20856,0.66566,0.08731,0.67137,-7.47223
3305244.89201,221.0,295.47278,0.6764,0.09166,0.68258,-7.71744
3305245.13101,221.0,233.87738,0.69055,0.09633,0.69724,-7.94134
3305245.36901,221.0,185.05922,0.70391,0.09979,0.71095,-8.06871
3305245.60501,221.0,146.35823,0.71884,0.10439,0.72638,-8.26243
3305245.84201,221.0,115.77804,0.73247,0.1098,0.74065,-8.52547
3305246.07601,221.0,91.6721,0.74672,0.11714,0.75585,-8.91555
3305246.32101,221.0,72.51701,0.76213,0.12306,0.77201,-9.17253
3305246.55001,221.0,57.36816,0.78059,0.13511,0.7922,-9.81966
3305246.78701,221.0,45.3629,0.79999,0.14655,0.81331,-10.38078
3305247.01901,221.0,35.93134,0.81538,0.15551,0.83008,-10.79809
3305247.27001,221.0,28.40909,0.84441,0.16904,0.86116,-11.32
3305247.48401,221.0,22.48202,0.86982,0.18472,0.88922,-11.98955
3305247.74901,221.0,17.79613,0.89795,0.1999,0.91993,-12.55026
3305248.00101,221.0,14.06813,0.94417,0.22265,0.97006,-13.26864
3305248.21701,221.0,11.1448,0.98024,0.2153,1.00361,-12.38761
3305248.48501,221.0,8.81772,1.03869,0.22933,1.06371,-12.45042
3305248.66301,221.0,6.97545,1.06618,0.22631,1.08993,-11.98371
3305248.88101,221.0,5.5173,1.1005,0.198,1.11817,-10.19937
3305249.15001,221.0,4.36941,1.15219,0.16756,1.16431,-8.27456
3305249.48501,221.0,3.45686,1.20315,0.1596,1.21369,-7.55643
3305249.90401,221.0,2.73547,1.22319,0.16755,1.23461,-7.79969
3305250.42901,221.0,2.16054,1.21463,0.16133,1.2253,-7.56577
3305251.08801,221.0,1.70952,1.19693,0.13259,1.20425,-6.32107
3305251.91701,221.0,1.35352,1.19092,0.08405,1.19388,-4.03692
3305252.96001,221.0,1.07079,1.21398,0.03262,1.21442,-1.53938
3305254.27401,221.0,0.84734,1.26357,0.0029,1.26357,-0.13162
3305255.92901,221.0,0.67072,1.31566,0.00695,1.31567,-0.30281
3305258.01801,221.0,0.53067,1.35832,0.05733,1.35953,-2.41664
3305260.65502,221.0,0.41976,1.35461,0.13288,1.36111,-5.60247
3305263.98602,221.0,0.33183,1.2941,0.19615,1.30888,-8.6189
3305268.19202,221.0,0.26261,1.19793,0.20889,1.216,-9.89148
3305273.50002,221.0,0.20791,1.10888,0.15574,1.11976,-7.99482
3305280.20503,221.0,0.16452,1.07269,0.05117,1.07391,-2.73128
3305288.68103,221.0,0.13007,1.11903,-0.06242,1.12077,3.19253
3305299.37104,221.0,0.10309,1.24478,-0.12746,1.25129,5.84642
3305312.88505,221.0,0.08153,1.41051,-0.09461,1.41368,3.83731
3305329.98306,221.0,0.06443,1.53633,0.01972,1.53646,-0.73532
3305351.56907,221.0,0.05102,1.59619,0.22566,1.61206,-8.04693
3305378.81109,221.0,0.04042,1.52218,0.42295,1.57984,-15.5285
3305413.30711,221.0,0.03192,1.357,0.51515,1.45149,-20.78791
3305456.85413,221.0,0.02528,1.18828,0.48571,1.28372,-22.23221
3305511.91917,221.0,0.01999,1.05428,0.35787,1.11337,-18.74968
3319474.19958,222.0,20004.453,0.49596,-0.00677,0.496,0.78252
3319474.34258,222.0,15829.126,0.50511,0.00651,0.50515,-0.73864
3319474.48458,222.0,12516.703,0.51419,0.01739,0.51448,-1.93754
3319474.62658,222.0,9909.4424,0.52392,0.02826,0.52468,-3.08803
3319474.79058,222.0,7835.48,0.53002,0.03228,0.531,-3.48475
3319474.99158,222.0,6217.2461,0.53866,0.03896,0.54006,-4.13685
3319475.22958,222.0,4905.291,0.54741,0.04459,0.54922,-4.65654
3319475.46758,222.0,3881.2737,0.55611,0.0508,0.55842,-5.21978
3319475.70658,222.0,3070.9827,0.56364,0.05439,0.56626,-5.51142
3319475.94458,222.0,2430.7778,0.57397,0.05863,0.57696,-5.83285
3319476.18258,222.0,1923.1537,0.58426,0.06198,0.58754,-6.05497
3319476.42058,222.0,1522.4358,0.5938,0.06532,0.59738,-6.27795
3319476.65858,222.0,1203.8446,0.60461,0.06917,0.60855,-6.52674
3319476.89758,222.0,952.86591,0.61478,0.07422,0.61924,-6.88402
3319477.13558,222.0,754.27557,0.62719,0.07603,0.63178,-6.91207
3319477.37258,222.0,596.71857,0.63799,0.08082,0.64309,-7.21989
3319477.61058,222.0,471.96338,0.64858,0.08526,0.65416,-7.48869
3319477.84958,222.0,373.20856,0.6622,0.08698,0.66789,-7.48324
3319478.08758,222.0,295.47278,0.67617,0.09079,0.68224,-7.6476
3319478.32658,222.0,233.87738,0.68971,0.09609,0.69638,-7.93159
3319478.56458,222.0,185.05922,0.70231,0.10059,0.70948,-8.15111
3319478.80058,222.0,146.35823,0.71545,0.10683,0.72338,-8.49242
3319479.03658,222.0,115.77804,0.73052,0.1122,0.73909,-8.73205
3319479.27158,222.0,91.6721,0.74533,0.12049,0.755,-9.18303
3319479.51658,222.0,72.51701,0.75988,0.1257,0.7702,-9.39315
3319479.74558,222.0,57.36816,0.77891,0.13164,0.78996,-9.59239
3319479.98258,222.0,45.3629,0.79661,0.14271,0.80929,-10.15634
3319480.21458,222.0,35.93134,0.81668,0.1615,0.8325,-11.18618
3319480.46458,222.0,28.40909,0.83662,0.17199,0.85411,-11.6169
3319480.67958,222.0,22.48202,0.86384,0.19014,0.88452,-12.41333
3319480.94458,222.0,17.79613,0.9003,0.20838,0.9241,-13.03167
3319481.19658,222.0,14.06813,0.94203,0.21167,0.96552,-12.66395
3319481.41258,222.0,11.1448,0.97642,0.2279,1.00266,-13.13769
3319481.67958,222.0,8.81772,1.02435,0.21394,1.04645,-11.7968
3319481.85858,222.0,6.97545,1.08461,0.21394,1.10551,-11.15835
3319482.07658,222.0,5.5173,1.111,0.218,1.13218,-11.10162
3319482.34558,222.0,4.36941,1.13312,0.19351,1.14952,-9.69105
3319482.68058,222.0,3.45686,1.16009,0.15214,1.17003,-7.47149
3319483.09958,222.0,2.73547,1.20487,0.11891,1.21072,-5.63615
3319483.62458,222.0,2.16054,1.24885,0.11038,1.25372,-5.05118
3319484.28359,222.0,1.70952,1.26986,0.12472,1.27597,-5.60916
3319485.11259,222.0,1.35352,1.25911,0.14167,1.26706,-6.41977
3319486.15559,222.0,1.07079,1.22463,0.14089,1.23271,-6.56281
3319487.46959,222.0,0.84734,1.18737,0.10689,1.19217,-5.14423
3319489.12459,222.0,0.67072,1.17116,0.05652,1.17252,-2.76292
3319491.21359,222.0,0.53067,1.1932,-0.01011,1.19324,0.48535
3319493.85059,222.0,0.41976,1.25823,-0.04899,1.25918,2.22964
3319497.18159,222.0,0.33183,1.34223,-0.03485,1.34269,1.48739
3319501.3876,222.0,0.26261,1.40792,0.03965,1.40848,-1.61319
3319506.6956,222.0,0.20791,1.4137,0.1542,1.42209,-6.225
3319513.3996,222.0,0.16452,1.34577,0.26258,1.37114,-11.04072
3319521.87661,222.0,0.13007,1.21739,0.31199,1.25673,-14.37419
3319532.56661,222.0,0.10309,1.08373,0.2681,1.1164,-13.895
3319546.08062,222.0,0.08153,1.01478,0.14532,1.02513,-8.14977
3319563.17863,222.0,0.06443,1.04035,0.01961,1.04054,-1.07985
3319584.76465,222.0,0.05102,1.17481,-0.09699,1.17881,4.71968
3319612.00666,222.0,0.04042,1.38115,-0.10622,1.38523,4.39797
3319646.50268,222.0,0.03192,1.56914,0.01523,1.56921,-0.55592
3319690.04971,222.0,0.02528,1.67875,0.21982,1.69308,-7.45986
3319745.11474,222.0,0.01999,1.68611,0.46502,1.74906,-15.41865
3333686.5954,223.0,20004.453,0.49398,-0.00874,0.49405,1.01408
3333686.7384,223.0,15829.126,0.504,0.00636,0.50404,-0.72265
3333686.8804,223.0,12516.703,0.51157,0.0178,0.51188,-1.99253
3333687.0224,223.0,9909.4424,0.51974,0.02694,0.52044,-2.96717
3333687.1864,223.0,7835.48,0.5281,0.03296,0.52913,-3.57116
3333687.3874,223.0,6217.2461,0.5375,0.03933,0.53894,-4.18486
3333687.6254,223.0,4905.291,0.54378,0.04474,0.54562,-4.70359
3333687.8644,223.0,3881.2737,0.55342,0.05043,0.55571,-5.2065
3333688.1024,223.0,3070.9827,0.56226,0.05369,0.56481,-5.4549
3333688.3404,223.0,2430.7778,0.57202,0.05746,0.5749,-5.73605
3333688.5784,223.0,1923.1537,0.5815,0.06259,0.58486,-6.14356
3333688.8164,223.0,1522.4358,0.58977,0.06625,0.59348,-6.40939
3333689.0544,223.0,1203.8446,0.60269,0.06915,0.60664,-6.54541
3333689.2934,223.0,952.86591,0.61111,0.07287,0.61543,-6.80017
3333689.5314,223.0,754.27557,0.62388,0.07573,0.62846,-6.92094
3333689.7684,223.0,596.71857,0.63459,0.08074,0.6397,-7.25098
3333690.0064,223.0,471.96338,0.64706,0.08358,0.65243,-7.35976
3333690.2454,223.0,373.20856,0.65897,0.08758,0.66476,-7.57049
3333690.4834,223.0,295.47278,0.67271,0.09328,0.67914,-7.89427
3333690.7224,223.0,233.87738,0.6862,0.09641,0.69294,-7.99753
3333690.9604,223.0,185.05922,0.69996,0.10073,0.70717,-8.18888
3333691.1964,223.0,146.35823,0.714,0.10505,0.72168,-8.3695
3333691.4324,223.0,115.77804,0.7268,0.10981,0.73505,-8.59175
3333691.6674,223.0,91.6721,0.74348,0.1185,0.75287,-9.05574
3333691.9124,223.0,72.51701,0.75775,0.12418,0.76786,-9.30701
3333692.1414,223.0,57.36816,0.77631,0.13175,0.78741,-9.63223
3333692.3784,223.0,45.3629,0.79509,0.14314,0.80788,-10.20562
3333692.6104,223.0,35.93134,0.80927,0.15918,0.82478,-11.12744
3333692.8604,223.0,28.40909,0.83503,0.16888,0.85193,-11.43357
3333693.0754,223.0,22.48202,0.86128,0.18577,0.88108,-12.17198
3333693.3404,223.0,17.79613,0.89375,0.20545,0.91706,-12.94607
3333693.5924,223.0,14.06813,0.94201,0.21625,0.96651,-12.92872
3333693.8084,223.0,11.1448,0.97139,0.22126,0.99627,-12.83172
3333694.0754,223.0,8.81772,1.03205,0.21774,1.05477,-11.91367
3333694.2544,223.0,6.97545,1.07659,0.22899,1.10067,-12.00801
3333694.4724,223.0,5.5173,1.09739,0.21281,1.11783,-10.97486
3333694.7414,223.0,4.36941,1.13045,0.17784,1.14436,-8.94044
3333695.0764,223.0,3.45686,1.17909,0.14261,1.18768,-6.89634
3333695.4954,223.0,2.73547,1.22625,0.13474,1.23363,-6.27069
3333696.0204,223.0,2.16054,1.24615,0.14587,1.25466,-6.67639
3333696.6794,223.0,1.70952,1.23378,0.15219,1.24313,-7.03227
3333697.5084,223.0,1.35352,1.20577,0.13652,1.21348,-6.45962
3333698.5514,223.0,1.07079,1.18119,0.09335,1.18487,-4.51855
3333699.8644,223.0,0.84734,1.18606,0.0345,1.18656,-1.66622
3333701.5204,223.0,0.67072,1.22022,-0.01158,1.22028,0.54391
3333703.60941,223.0,0.53067,1.28741,-0.0302,1.28776,1.34358
3333706.24641,223.0,0.41976,1.3575,0.00699,1.35752,-0.29504
3333709.57741,223.0,0.33183,1.38763,0.09083,1.3906,-3.74526
3333713.78341,223.0,0.26261,1.35447,0.18749,1.36738,-7.88088
3333719.09141,223.0,0.20791,1.26123,0.25116,1.286,-11.26263
3333725.79542,223.0,0.16452,1.14147,0.24476,1.16742,-12.10219
3333734.27242,223.0,0.13007,1.0497,0.15939,1.06173,-8.63416
3333744.96243,223.0,0.10309,1.03766,0.02769,1.03803,-1.52861
3333758.47644,223.0,0.08153,1.12831,-0.08892,1.13181,4.50627
3333775.57345,223.0,0.06443,1.27299,-0.12836,1.27944,5.75784
3333797.15946,223.0,0.05102,1.46811,-0.07099,1.46982,2.76829
3333824.40148,223.0,0.04042,1.60443,0.10535,1.60789,-3.75675
3333858.8975,223.0,0.03192,1.61285,0.32382,1.64504,-11.35266
3333902.44452,223.0,0.02528,1.51163,0.5008,1.59243,-18.32979
3333957.50956,223.0,0.01999,1.3322,0.60543,1.46332,-24.43981
3347915.84394,224.0,20004.453,0.50216,-0.008,0.50222,0.91279
3347915.98694,224.0,15829.126,0.51024,0.0056,0.51027,-0.62875
3347916.12894,224.0,12516.703,0.51941,0.01742,0.5197,-1.9206
3347916.27094,224.0,9909.4424,0.52748,0.02681,0.52816,-2.90967
3347916.43494,224.0,7835.48,0.53542,0.03429,0.53652,-3.66403
3347916.63594,224.0,6217.2461,0.54493,0.03876,0.54631,-4.06797
3347916.87394,224.0,4905.291,0.55304,0.0463,0.55498,-4.7858
3347917.11294,224.0,3881.2737,0.56128,0.04945,0.56345,-5.03458
3347917.35094,224.0,3070.9827,0.57155,0.0546,0.57416,-5.45705
3347917.58894,224.0,2430.7778,0.57872,0.05791,0.58161,-5.71463
3347917.82694,224.0,1923.1537,0.58935,0.06121,0.59252,-5.92937
3347918.06494,224.0,1522.4358,0.59915,0.06451,0.60262,-6.14555
3347918.30294,224.0,1203.8446,0.60846,0.06945,0.61241,-6.51116
3347918.54194,224.0,952.86591,0.6212,0.07201,0.62536,-6.6125
3347918.77994,224.0,754.27557,0.63198,0.07554,0.63648,-6.81649
3347919.01694,224.0,596.71857,0.64171,0.07905,0.64656,-7.02249
3347919.25494,224.0,471.96338,0.65449,0.08267,0.65969,-7.19894
3347919.49394,224.0,373.20856,0.66728,0.08698,0.67292,-7.42625
3347919.73194,224.0,295.47278,0.67954,0.0919,0.68572,-7.7016
3347919.97094,224.0,233.87738,0.69452,0.0942,0.70088,-7.72366
3347920.20894,224.0,185.05922,0.70636,0.0997,0.71336,-8.03422
3347920.44494,224.0,146.35823,0.72091,0.10437,0.72843,-8.23794
3347920.68194,224.0,115.77804,0.7351,0.10962,0.74322,-8.48156
3347920.91594,224.0,91.6721,0.74997,0.1158,0.75886,-8.77718
3347921.16094,224.0,72.51701,0.76585,0.12312,0.77568,-9.13314
3347921.38994,224.0,57.36816,0.78284,0.13639,0.79463,-9.88296
3347921.62694,224.0,45.3629,0.79976,0.14557,0.8129,-10.31575
3347921.85894,224.0,35.93134,0.81738,0.15463,0.83188,-10.71235
3347922.10994,224.0,28.40909,0.84611,0.1688,0.86279,-11.28272
3347922.32394,224.0,22.48202,0.87328,0.18235,0.89211,-11.79476
3347922.58894,224.0,17.79613,0.90075,0.19904,0.92248,-12.46072
3347922.84094,224.0,14.06813,0.94197,0.22039,0.96741,-13.16841
3347923.05694,224.0,11.1448,0.98097,0.21436,1.00411,-12.32645
3347923.32494,224.0,8.81772,1.03697,0.2293,1.06202,-12.46891
3347923.50294,224.0,6.97545,1.06572,0.22359,1.08892,-11.84907
3347923.72094,224.0,5.5173,1.10179,0.1939,1.11873,-9.98116
3347923.98995,224.0,4.36941,1.15561,0.16742,1.16767,-8.24332
3347924.32495,224.0,3.45686,1.20334,0.16436,1.21452,-7.77788
3347924.74395,224.0,2.73547,1.21702,0.16964,1.22878,-7.93547
3347925.26895,224.0,2.16054,1.20724,0.15871,1.21762,-7.4893
3347925.92795,224.0,1.70952,1.19271,0.12401,1.19914,-5.93608
3347926.75695,224.0,1.35352,1.19495,0.07326,1.1972,-3.50821
3347927.79995,224.0,1.07079,1.22464,0.02614,1.22492,-1.22297
3347929.11395,224.0,0.84734,1.27728,0.00678,1.2773,-0.30435
3347930.76895,224.0,0.67072,1.32705,0.0222,1.32723,-0.95846
3347932.85795,224.0,0.53067,1.35565,0.07962,1.35799,-3.36109
3347935.49495,224.0,0.41976,1.33524,0.15138,1.34379,-6.46818
3347938.82595,224.0,0.33183,1.2635,0.19806,1.27893,-8.90894
3347943.03196,224.0,0.26261,1.16814,0.1893,1.18338,-9.20489
3347948.33996,224.0,0.20791,1.09542,0.11788,1.10174,-6.14207
3347955.04496,224.0,0.16452,1.08659,0.0088,1.08663,-0.46404
3347963.52097,224.0,0.13007,1.15938,-0.09129,1.16297,4.50227
3347974.21098,224.0,0.10309,1.30067,-0.12595,1.30675,5.53088
3347987.72498,224.0,0.08153,1.45964,-0.05854,1.46081,2.29683
3348004.82299,224.0,0.06443,1.56122,0.08098,1.56332,-2.96928
3348026.40901,224.0,0.05102,1.5768,0.29521,1.6042,-10.60421
3348053.65102,224.0,0.04042,1.46366,0.46875,1.53689,-17.75818
3348088.14704,224.0,0.03192,1.28544,0.51655,1.38535,-21.89272
3348131.69407,224.0,0.02528,1.13144,0.44057,1.21419,-21.27533
3348186.7591,224.0,0.01999,1.03533,0.27572,1.07141,-14.91236
3362163.37983,225.0,20004.453,0.50573,-0.00727,0.50578,0.82361
3362163.52283,225.0,15829.126,0.5141,0.00594,0.51413,-0.66221
3362163.66483,225.0,12516.703,0.52336,0.01669,0.52362,-1.82658
3362163.80683,225.0,9909.4424,0.53462,0.02594,0.53524,-2.77734
3362163.97083,225.0,7835.48,0.54227,0.03419,0.54335,-3.60728
3362164.17183,225.0,6217.2461,0.55053,0.03924,0.55193,-4.07663
3362164.40983,225.0,4905.291,0.5592,0.04348,0.56088,-4.44611
3362164.64883,225.0,3881.2737,0.56756,0.0502,0.56978,-5.0546
3362164.88683,225.0,3070.9827,0.57542,0.05427,0.57798,-5.38752
3362165.12483,225.0,2430.7778,0.58442,0.05722,0.58721,-5.59176
3362165.36283,225.0,1923.1537,0.59361,0.06157,0.59679,-5.92155
3362165.60083,225.0,1522.4358,0.60328,0.0646,0.60672,-6.11223
3362165.83883,225.0,1203.8446,0.61253,0.06777,0.61626,-6.3132
3362166.07783,225.0,952.86591,0.62394,0.07305,0.62821,-6.67766
3362166.31583,225.0,754.27557,0.6359,0.07538,0.64035,-6.75996
3362166.55283,225.0,596.71857,0.64607,0.08047,0.65106,-7.09943
3362166.79083,225.0,471.96338,0.65997,0.08395,0.66529,-7.249
3362167.02983,225.0,373.20856,0.67343,0.08745,0.67909,-7.39861
3362167.26683,225.0,295.47278,0.68516,0.09261,0.69139,-7.69747
3362167.50683,225.0,233.87738,0.69774,0.09658,0.7044,-7.88075
3362167.74483,225.0,185.05922,0.71041,0.10105,0.71756,-8.09524
3362167.98083,225.0,146.35823,0.72553,0.10439,0.733,-8.18788
3362168.21683,225.0,115.77804,0.73948,0.1123,0.74796,-8.63505
3362168.45183,225.0,91.6721,0.75623,0.11952,0.76561,-8.98147
3362168.69683,225.0,72.51701,0.76908,0.12441,0.77908,-9.18892
3362168.92583,225.0,57.36816,0.78783,0.13225,0.79885,-9.52898
3362169.16283,225.0,45.3629,0.8041,0.14098,0.81636,-9.9447
3362169.39483,225.0,35.93134,0.82331,0.15976,0.83867,-10.98129
3362169.64483,225.0,28.40909,0.84509,0.17004,0.86203,-11.37669
3362169.85983,225.0,22.48202,0.87155,0.18578,0.89113,-12.03323
3362170.12483,225.0,17.79613,0.90542,0.20616,0.92859,-12.82727
3362170.37683,225.0,14.06813,0.95282,0.21264,0.97626,-12.58076
3362170.59283,225.0,11.1448,0.98304,0.22376,1.00819,-12.82306
3362170.85983,225.0,8.81772,1.03788,0.21381,1.05968,-11.64042
3362171.03883,225.0,6.97545,1.09116,0.22234,1.11358,-11.51746
3362171.25683,225.0,5.5173,1.11037,0.21511,1.13101,-10.96393
3362171.52583,225.0,4.36941,1.13659,0.18371,1.15134,-9.18153
3362171.86083,225.0,3.45686,1.17676,0.14347,1.18548,-6.95103
3362172.27983,225.0,2.73547,1.22782,0.12427,1.23409,-5.77939
3362172.80483,225.0,2.16054,1.25995,0.12986,1.26662,-5.88455
3362173.46383,225.0,1.70952,1.26138,0.14502,1.26969,-6.55865
3362174.29283,225.0,1.35352,1.23502,0.14527,1.24354,-6.70858
3362175.33583,225.0,1.07079,1.20127,0.1176,1.20701,-5.59124
3362176.64983,225.0,0.84734,1.18508,0.06359,1.18678,-3.0717
3362178.30484,225.0,0.67072,1.19888,0.00993,1.19893,-0.47471
3362180.39384,225.0,0.53067,1.25307,-0.03336,1.25351,1.52508
3362183.03084,225.0,0.41976,1.33073,-0.02953,1.33106,1.27112
3362186.36184,225.0,0.33183,1.3931,0.03208,1.39347,-1.31914
3362190.56784,225.0,0.26261,1.4037,0.13178,1.40987,-5.36313
3362195.87585,225.0,0.20791,1.34587,0.22952,1.3653,-9.67778
3362202.57985,225.0,0.16452,1.23193,0.27737,1.26277,-12.6888
3362211.05685,225.0,0.13007,1.10704,0.24391,1.13359,-12.42545
3362221.74686,225.0,0.10309,1.03216,0.13292,1.04068,-7.33833
3362235.26087,225.0,0.08153,1.05633,-0.00857,1.05636,0.46461
3362252.35888,225.0,0.06443,1.16637,-0.1022,1.17084,5.00748
3362273.94489,225.0,0.05102,1.36212,-0.12507,1.36785,5.2461
3362301.18691,225.0,0.04042,1.55566,-0.01739,1.55575,0.64047
3362335.68293,225.0,0.03192,1.65336,0.18856,1.66408,-6.50632
3362379.22995,225.0,0.02528,1.63195,0.40803,1.68219,-14.03778
3362434.29499,225.0,0.01999,1.50659,0.5937,1.61935,-21.50768
3376411.52332,226.0,20004.453,0.51016,-0.00772,0.51022,0.86731
3376411.66632,226.0,15829.126,0.51881,0.0051,0.51884,-0.56296
3376411.80832,226.0,12516.703,0.52718,0.01801,0.52749,-1.95684
3376411.95032,226.0,9909.4424,0.53713,0.02611,0.53777,-2.78293
3376412.11432,226.0,7835.48,0.54512,0.03418,0.54619,-3.58831
3376412.31532,226.0,6217.2461,0.55413,0.03993,0.55556,-4.12136
3376412.55332,226.0,4905.291,0.56162,0.04463,0.56339,-4.5437
3376412.79232,226.0,3881.2737,0.57167,0.04842,0.57372,-4.84115
3376413.03032,226.0,3070.9827,0.57911,0.05316,0.58154,-5.24445
3376413.26832,226.0,2430.7778,0.58993,0.05742,0.59272,-5.55904
3376413.50632,226.0,1923.1537,0.59825,0.06308,0.60156,-6.01876
3376413.74432,226.0,1522.4358,0.60915,0.06356,0.61246,-5.95714
3376413.98232,226.0,1203.8446,0.61859,0.06958,0.62249,-6.41752
3376414.22132,226.0,952.86591,0.62743,0.07094,0.63142,-6.45033
3376414.45932,226.0,754.27557,0.63956,0.07518,0.64396,-6.70405
3376414.69632,226.0,596.71857,0.65221,0.08092,0.65721,-7.0725
3376414.93432,226.0,471.96338,0.66333,0.08348,0.66856,-7.17291
3376415.17332,226.0,373.20856,0.67522,0.08779,0.68091,-7.4081
3376415.41132,226.0,295.47278,0.68893,0.09229,0.69509,-7.62964
3376415.65032,226.0,233.87738,0.70166,0.09595,0.70819,-7.7868
3376415.88832,226.0,185.05922,0.71482,0.10176,0.72203,-8.10227
3376416.12432,226.0,146.35823,0.7301,0.1048,0.73758,-8.16833
3376416.36032,226.0,115.77804,0.74218,0.11132,0.75048,-8.53031
3376416.59532,226.0,91.6721,0.75772,0.11777,0.76682,-8.83476
3376416.84032,226.0,72.51701,0.77419,0.12546,0.78429,-9.20478
3376417.06932,226.0,57.36816,0.79344,0.13463,0.80478,-9.63011
3376417.30632,226.0,45.3629,0.80957,0.14259,0.82203,-9.98903
3376417.53832,226.0,35.93134,0.82756,0.15977,0.84284,-10.9269
3376417.78932,226.0,28.40909,0.8499,0.16906,0.86655,-11.25015
3376418.00332,226.0,22.48202,0.8764,0.18553,0.89582,-11.95283
3376418.26832,226.0,17.79613,0.90919,0.20638,0.93232,-12.78912
3376418.52032,226.0,14.06813,0.95742,0.21306,0.98084,-12.54573
3376418.73632,226.0,11.1448,0.98646,0.2227,1.01128,-12.72146
3376419.00432,226.0,8.81772,1.04228,0.21509,1.06425,-11.65994
3376419.18232,226.0,6.97545,1.09531,0.22362,1.1179,-11.53896
3376419.40032,226.0,5.5173,1.11481,0.21438,1.13523,-10.88513
3376419.66932,226.0,4.36941,1.14268,0.18213,1.1571,-9.05592
3376420.00432,226.0,3.45686,1.18485,0.14382,1.19355,-6.92066
3376420.42332,226.0,2.73547,1.23436,0.12683,1.24086,-5.8663
3376420.94832,226.0,2.16054,1.26469,0.13318,1.27168,-6.01147
3376421.60732,226.0,1.70952,1.26422,0.14647,1.27268,-6.60875
3376422.43632,226.0,1.35352,1.23808,0.14401,1.24643,-6.63459
3376423.47932,226.0,1.07079,1.20573,0.11422,1.21113,-5.41156
3376424.79332,226.0,0.84734,1.19325,0.06045,1.19478,-2.90024
3376426.44833,226.0,0.67072,1.21059,0.00623,1.2106,-0.29484
3376428.53733,226.0,0.53067,1.26762,-0.03261,1.26804,1.47377
3376431.17433,226.0,0.41976,1.34448,-0.02145,1.34465,0.91409
3376434.50533,226.0,0.33183,1.4014,0.04487,1.40211,-1.83391
3376438.71133,226.0,0.26261,1.40263,0.14433,1.41003,-5.87491
3376444.01934,226.0,0.20791,1.33701,0.23598,1.35767,-10.0095
3376450.72334,226.0,0.16452,1.21995,0.27204,1.24992,-12.57072
3376459.20035,226.0,0.13007,1.10133,0.22675,1.12443,-11.63397
3376469.89035,226.0,0.10309,1.03919,0.10902,1.0449,-5.98881
3376483.40436,226.0,0.08153,1.07789,-0.02928,1.07829,1.55604
3376500.50237,226.0,0.06443,1.19818,-0.11396,1.20359,5.43308
3376522.08838,226.0,0.05102,1.40169,-0.11692,1.40655,4.76842
3376549.3304,226.0,0.04042,1.58425,0.01039,1.58428,-0.37576
3376583.82642,226.0,0.03192,1.66103,0.22444,1.67612,-7.69514
3376627.37345,226.0,0.02528,1.6159,0.43859,1.67436,-15.18538
3376682.43848,226.0,0.01999,1.47065,0.60472,1.59013,-22.35218
3390636.10062,227.0,20004.453,0.50829,-0.00712,0.50834,0.80277
3390636.24262,227.0,15829.126,0.5166,0.00608,0.51663,-0.67468
3390636.38462,227.0,12516.703,0.52542,0.01682,0.52569,-1.83347
3390636.52662,227.0,9909.4424,0.53301,0.02625,0.53366,-2.81979
3390636.69062,227.0,7835.48,0.54168,0.03301,0.54268,-3.48699
3390636.89162,227.0,6217.2461,0.55,0.03998,0.55145,-4.15737
3390637.12963,227.0,4905.291,0.55825,0.04548,0.5601,-4.658
3390637.36863,227.0,3881.2737,0.56628,0.04961,0.56845,-5.00635
3390637.60663,227.0,3070.9827,0.57511,0.05507,0.57774,-5.46989
3390637.84463,227.0,2430.7778,0.58386,0.05899,0.58683,-5.76881
3390638.08263,227.0,1923.1537,0.59357,0.06165,0.59676,-5.92951
3390638.32063,227.0,1522.4358,0.60362,0.06638,0.60726,-6.27559
3390638.55863,227.0,1203.8446,0.61513,0.06872,0.61895,-6.37477
3390638.79763,227.0,952.86591,0.62434,0.07313,0.62861,-6.68029
3390639.03563,227.0,754.27557,0.63659,0.07558,0.64106,-6.77091
3390639.27263,227.0,596.71857,0.64799,0.08015,0.65293,-7.05147
3390639.51063,227.0,471.96338,0.66096,0.08329,0.66619,-7.18234
3390639.74963,227.0,373.20856,0.67254,0.08925,0.67844,-7.5596
3390639.98663,227.0,295.47278,0.68484,0.09177,0.69096,-7.63263
3390640.22663,227.0,233.87738,0.69812,0.09656,0.70476,-7.87515
3390640.46463,227.0,185.05922,0.71242,0.10048,0.71947,-8.02851
3390640.70063,227.0,146.35823,0.72517,0.10608,0.73288,-8.32244
3390640.93663,227.0,115.77804,0.742,0.11181,0.75038,-8.56903
3390641.17163,227.0,91.6721,0.75676,0.11919,0.76609,-8.95037
3390641.41663,227.0,72.51701,0.77251,0.12597,0.78271,-9.26161
3390641.64563,227.0,57.36816,0.78624,0.13244,0.79731,-9.56161
3390641.88263,227.0,45.3629,0.80366,0.14415,0.81648,-10.16911
3390642.11463,227.0,35.93134,0.82841,0.16079,0.84387,-10.98432
3390642.36463,227.0,28.40909,0.84862,0.17629,0.86674,-11.73583
3390642.57963,227.0,22.48202,0.87818,0.19287,0.89911,-12.38704
3390642.84463,227.0,17.79613,0.91525,0.20565,0.93807,-12.66355
3390643.09663,227.0,14.06813,0.94749,0.20959,0.9704,-12.47309
3390643.31263,227.0,11.1448,0.99458,0.23165,1.0212,-13.1114
3390643.57963,227.0,8.81772,1.02812,0.22113,1.05163,-12.13836
3390643.75863,227.0,6.97545,1.08565,0.20615,1.10505,-10.75165
3390643.97663,227.0,5.5173,1.13922,0.21568,1.15946,-10.72027
3390644.24563,227.0,4.36941,1.15523,0.208,1.17381,-10.20679
3390644.58063,227.0,3.45686,1.16894,0.17622,1.18215,-8.57275
3390644.99963,227.0,2.73547,1.19202,0.12883,1.19896,-6.16825
3390645.52463,227.0,2.16054,1.23509,0.09276,1.23856,-4.2949
3390646.18363,227.0,1.70952,1.28034,0.08489,1.28316,-3.79313
3390647.01263,227.0,1.35352,1.30701,0.1058,1.31129,-4.62809
3390648.05563,227.0,1.07079,1.29812,0.13673,1.3053,-6.01266
3390649.36863,227.0,0.84734,1.25657,0.15063,1.26556,-6.83555
3390651.02463,227.0,0.67072,1.20773,0.13376,1.21511,-6.31982
3390653.11363,227.0,0.53067,1.16983,0.0757,1.17228,-3.70269
3390655.75064,227.0,0.41976,1.17589,-0.00135,1.17589,0.06582
3390659.08164,227.0,0.33183,1.235,-0.06284,1.2366,2.91293
3390663.28764,227.0,0.26261,1.33347,-0.07051,1.33533,3.02702
3390668.59564,227.0,0.20791,1.42709,-0.00725,1.42711,0.29093
3390675.29965,227.0,0.16452,1.47103,0.1177,1.47573,-4.5747
3390683.77665,227.0,0.13007,1.43084,0.26097,1.45445,-10.33653
3390694.46666,227.0,0.10309,1.30557,0.35693,1.35348,-15.29058
3390707.98067,227.0,0.08153,1.14972,0.3561,1.2036,-17.20902
3390725.07768,227.0,0.06443,1.04634,0.27828,1.08271,-14.89316
3390746.66469,227.0,0.05102,1.01854,0.11711,1.02525,-6.55906
3390773.90671,227.0,0.04042,1.12343,-0.03274,1.12391,1.66907
3390808.40273,227.0,0.03192,1.32038,-0.08941,1.3234,3.87372
3390851.94975,227.0,0.02528,1.54315,-0.03818,1.54362,1.41729
3390907.01479,227.0,0.01999,1.75452,0.12374,1.75887,-4.03427
3404821.76103,228.0,20004.453,0.50248,-0.00885,0.50255,1.00924
3404821.90403,228.0,15829.126,0.51227,0.00481,0.51229,-0.53776
3404822.04603,228.0,12516.703,0.52201,0.01645,0.52227,-1.80479
3404822.18804,228.0,9909.4424,0.52866,0.02687,0.52934,-2.90997
3404822.35204,228.0,7835.48,0.53831,0.03345,0.53935,-3.55604
3404822.55304,228.0,6217.2461,0.54753,0.03959,0.54896,-4.13536
3404822.79104,228.0,4905.291,0.55586,0.04576,0.55774,-4.70662
3404823.03004,228.0,3881.2737,0.56291,0.04998,0.56513,-5.0735
3404823.26804,228.0,3070.9827,0.57373,0.05522,0.57638,-5.49773
3404823.50604,228.0,2430.7778,0.58293,0.05835,0.58584,-5.71571
3404823.74404,228.0,1923.1537,0.59127,0.06179,0.59449,-5.96629
3404823.98204,228.0,1522.4358,0.60216,0.06565,0.60573,-6.22195
3404824.22004,228.0,1203.8446,0.61264,0.06968,0.61659,-6.48893
3404824.45904,228.0,952.86591,0.62302,0.07263,0.62724,-6.64948
3404824.69704,228.0,754.27557,0.63493,0.07648,0.63952,-6.86834
3404824.93404,228.0,596.71857,0.64457,0.07944,0.64944,-7.02572
3404825.17204,228.0,471.96338,0.65674,0.08418,0.66211,-7.30439
3404825.41104,228.0,373.20856,0.67012,0.08654,0.67569,-7.35857
3404825.64904,228.0,295.47278,0.68267,0.09045,0.68864,-7.5476
3404825.88804,228.0,233.87738,0.69622,0.0952,0.7027,-7.78635
3404826.12604,228.0,185.05922,0.7087,0.10129,0.7159,-8.134
3404826.36204,228.0,146.35823,0.7228,0.10533,0.73043,-8.29148
3404826.59804,228.0,115.77804,0.7388,0.11075,0.74706,-8.52571
3404826.83304,228.0,91.6721,0.75209,0.1183,0.76134,-8.93939
3404827.07804,228.0,72.51701,0.76838,0.12466,0.77843,-9.21527
3404827.30704,228.0,57.36816,0.78658,0.13405,0.79792,-9.67136
3404827.54404,228.0,45.3629,0.80413,0.14515,0.81712,-10.23215
3404827.77604,228.0,35.93134,0.82115,0.15716,0.83605,-10.83458
3404828.02704,228.0,28.40909,0.8495,0.16852,0.86606,-11.22011
3404828.24104,228.0,22.48202,0.87475,0.18363,0.89382,-11.85558
3404828.50604,228.0,17.79613,0.90259,0.20116,0.92474,-12.56395
3404828.75804,228.0,14.06813,0.94762,0.2211,0.97307,-13.13335
3404828.97404,228.0,11.1448,0.98324,0.21895,1.00732,-12.55374
3404829.24204,228.0,8.81772,1.04398,0.22676,1.06832,-12.25486
3404829.42004,228.0,6.97545,1.07471,0.22936,1.09891,-12.04692
3404829.63804,228.0,5.5173,1.10713,0.20504,1.12596,-10.49245
3404829.90704,228.0,4.36941,1.1536,0.17046,1.16612,-8.40521
3404830.24204,228.0,3.45686,1.20598,0.15656,1.2161,-7.39685
3404830.66104,228.0,2.73547,1.23523,0.16128,1.24572,-7.43884
3404831.18604,228.0,2.16054,1.23381,0.16096,1.24426,-7.43276
3404831.84504,228.0,1.70952,1.21492,0.1417,1.22316,-6.65243
3404832.67404,228.0,1.35352,1.20288,0.09981,1.20702,-4.7431
3404833.71704,228.0,1.07079,1.21169,0.04742,1.21262,-2.24116
3404835.03104,228.0,0.84734,1.25193,0.00641,1.25195,-0.29336
3404836.68604,228.0,0.67072,1.3037,-0.00369,1.30371,0.16225
3404838.77504,228.0,0.53067,1.35777,0.03044,1.35811,-1.28423
3404841.41205,228.0,0.41976,1.37598,0.10152,1.37972,-4.21971
3404844.74305,228.0,0.33183,1.33745,0.17812,1.34926,-7.58586
3404848.94905,228.0,0.26261,1.24932,0.21805,1.26821,-9.90055
3404854.25705,228.0,0.20791,1.14912,0.19419,1.16541,-9.59183
3404860.96106,228.0,0.16452,1.08217,0.10551,1.0873,-5.56871
3404869.43806,228.0,0.13007,1.09241,-0.01259,1.09248,0.66023
3404880.12807,228.0,0.10309,1.19046,-0.105,1.19508,5.04048
3404893.64208,228.0,0.08153,1.35002,-0.11678,1.35506,4.94405
3404910.74009,228.0,0.06443,1.4955,-0.03689,1.49595,1.41308
3404932.3261,228.0,0.05102,1.6006,0.14379,1.60704,-5.13332
3404959.56812,228.0,0.04042,1.57703,0.35148,1.61572,-12.56458
3404994.06414,228.0,0.03192,1.44503,0.49079,1.5261,-18.75962
3405037.61116,228.0,0.02528,1.27264,0.52356,1.37613,-22.36188
3405092.6762,228.0,0.01999,1.10155,0.44699,1.18879,-22.08642
3418995.89376,229.0,20004.453,0.50163,-0.00718,0.50168,0.82044
3418996.03676,229.0,15829.126,0.51099,0.00754,0.51105,-0.8454
3418996.17876,229.0,12516.703,0.52008,0.01712,0.52036,-1.88575
3418996.32076,229.0,9909.4424,0.5287,0.02526,0.5293,-2.7352
3418996.48476,229.0,7835.48,0.53776,0.03254,0.53874,-3.46294
3418996.68576,229.0,6217.2461,0.54446,0.03979,0.54591,-4.17978
3418996.92376,229.0,4905.291,0.55497,0.04564,0.55684,-4.7015
3418997.16176,229.0,3881.2737,0.56242,0.05096,0.56472,-5.17758
3418997.39976,229.0,3070.9827,0.5717,0.0546,0.5743,-5.45598
3418997.63776,229.0,2430.7778,0.58113,0.05861,0.58408,-5.75952
3418997.87576,229.0,1923.1537,0.5905,0.0632,0.59388,-6.10881
3418998.11376,229.0,1522.4358,0.60055,0.06607,0.60417,-6.27846
3418998.35176,229.0,1203.8446,0.61257,0.06839,0.61638,-6.37053
3418998.59076,229.0,952.86591,0.6209,0.07303,0.62518,-6.70861
3418998.82876,229.0,754.27557,0.63237,0.07746,0.63709,-6.98389
3418999.06576,229.0,596.71857,0.6441,0.08126,0.6492,-7.19063
3418999.30376,229.0,471.96338,0.65667,0.08492,0.66214,-7.36891
3418999.54276,229.0,373.20856,0.66726,0.08776,0.67301,-7.49255
3418999.78076,229.0,295.47278,0.68204,0.09123,0.68811,-7.61867
3419000.01976,229.0,233.87738,0.6956,0.09586,0.70217,-7.84687
3419000.25776,229.0,185.05922,0.70869,0.10098,0.71585,-8.1096
3419000.49376,229.0,146.35823,0.72101,0.1061,0.72877,-8.37136
3419000.72976,229.0,115.77804,0.73774,0.11233,0.74624,-8.65731
3419000.96476,229.0,91.6721,0.75179,0.11895,0.76114,-8.99067
3419001.20976,229.0,72.51701,0.76677,0.12471,0.77685,-9.23817
3419001.43876,229.0,57.36816,0.78343,0.13408,0.79482,-9.71214
3419001.67576,229.0,45.3629,0.80397,0.14178,0.81638,-10.0016
3419001.90776,229.0,35.93134,0.82154,0.15952,0.83688,-10.98874
3419002.15876,229.0,28.40909,0.84278,0.1697,0.8597,-11.38479
3419002.37276,229.0,22.48202,0.86845,0.18916,0.88881,-12.28801
3419002.63776,229.0,17.79613,0.90393,0.20822,0.92761,-12.97159
3419002.88976,229.0,14.06813,0.94886,0.21266,0.9724,-12.63267
3419003.10576,229.0,11.1448,0.98061,0.22827,1.00683,-13.10412
3419003.37376,229.0,8.81772,1.03335,0.21508,1.05549,-11.75751
3419003.55176,229.0,6.97545,1.09093,0.21957,1.11281,-11.37974
3419003.76976,229.0,5.5173,1.11448,0.21781,1.13557,-11.05808
3419004.03876,229.0,4.36941,1.13763,0.19099,1.15355,-9.53025
3419004.37376,229.0,3.45686,1.1726,0.14948,1.18209,-7.26467
3419004.79276,229.0,2.73547,1.22145,0.12281,1.22761,-5.74152
3419005.31776,229.0,2.16054,1.26131,0.12168,1.26717,-5.51024
3419005.97676,229.0,1.70952,1.273,0.13658,1.2803,-6.12394
3419006.80576,229.0,1.35352,1.25533,0.14668,1.26387,-6.66458
3419007.84876,229.0,1.07079,1.21851,0.13129,1.22557,-6.14986
3419009.16276,229.0,0.84734,1.19068,0.08641,1.19381,-4.15101
3419010.81776,229.0,0.67072,1.19121,0.033,1.19167,-1.58701
3419012.90677,229.0,0.53067,1.2306,-0.02451,1.23084,1.14095
3419015.54377,229.0,0.41976,1.30284,-0.04251,1.30354,1.86861
3419018.87477,229.0,0.33183,1.3802,-0.00239,1.3802,0.0993
3419023.08077,229.0,0.26261,1.41909,0.08833,1.42184,-3.56169
3419028.38877,229.0,0.20791,1.39201,0.19897,1.40616,-8.13469
3419035.09278,229.0,0.16452,1.29408,0.27983,1.32399,-12.20153
3419043.56978,229.0,0.13007,1.16145,0.28406,1.19569,-13.74342
3419054.25979,229.0,0.10309,1.05699,0.20141,1.07601,-10.78841
3419067.7738,229.0,0.08153,1.03795,0.06426,1.03994,-3.54268
3419084.87181,229.0,0.06443,1.10974,-0.04912,1.11083,2.53427
3419106.45782,229.0,0.05102,1.27855,-0.11645,1.28384,5.20429
3419133.69984,229.0,0.04042,1.48024,-0.0617,1.48153,2.38696
3419168.19586,229.0,0.03192,1.62346,0.10686,1.62697,-3.76608
3419211.74288,229.0,0.02528,1.67105,0.32616,1.70258,-11.04433
3419266.80792,229.0,0.01999,1.60667,0.55432,1.6996,-19.03507
3433187.47401,230.0,20004.453,0.50779,-0.00754,0.50785,0.85078
3433187.61701,230.0,15829.126,0.51871,0.00707,0.51875,-0.7808
3433187.75901,230.0,12516.703,0.52738,0.01727,0.52766,-1.87521
3433187.90101,230.0,9909.4424,0.5349,0.02802,0.53563,-2.99897
3433188.06501,230.0,7835.48,0.54445,0.03467,0.54555,-3.64314
3433188.26601,230.0,6217.2461,0.55254,0.03954,0.55396,-4.09346
3433188.50401,230.0,4905.291,0.56175,0.0465,0.56367,-4.73171
3433188.74301,230.0,3881.2737,0.56985,0.05107,0.57213,-5.12128
3433188.98101,230.0,3070.9827,0.57834,0.05314,0.58078,-5.25026
3433189.21901,230.0,2430.7778,0.58666,0.05674,0.5894,-5.52399
3433189.45701,230.0,1923.1537,0.59723,0.06059,0.6003,-5.79246
3433189.69501,230.0,1522.4358,0.60556,0.06562,0.60911,-6.18437
3433189.93301,230.0,1203.8446,0.61782,0.06875,0.62163,-6.35006
3433190.17201,230.0,952.86591,0.62747,0.073,0.6317,-6.63612
3433190.41001,230.0,754.27557,0.63789,0.0767,0.64249,-6.85599
3433190.64701,230.0,596.71857,0.65003,0.08051,0.65499,-7.06043
3433190.88501,230.0,471.96338,0.66153,0.0831,0.66673,-7.15966
3433191.12401,230.0,373.20856,0.67353,0.08658,0.67907,-7.32504
3433191.36201,230.0,295.47278,0.68518,0.0899,0.69105,-7.47464
3433191.60101,230.0,233.87738,0.70062,0.09507,0.70704,-7.72719
3433191.83902,230.0,185.05922,0.71327,0.10051,0.72031,-8.02106
3433192.07502,230.0,146.35823,0.72705,0.10449,0.73452,-8.17869
3433192.31202,230.0,115.77804,0.74149,0.11017,0.74963,-8.45114
3433192.54602,230.0,91.6721,0.75581,0.11493,0.7645,-8.64631
3433192.79102,230.0,72.51701,0.77243,0.12521,0.78251,-9.20779
3433193.02002,230.0,57.36816,0.79182,0.13559,0.80334,-9.71693
3433193.25702,230.0,45.3629,0.81005,0.14417,0.82278,-10.09187
3433193.48902,230.0,35.93134,0.82449,0.15821,0.83953,-10.86249
3433193.74002,230.0,28.40909,0.84924,0.16878,0.86585,-11.24046
3433193.95402,230.0,22.48202,0.87498,0.1832,0.89395,-11.82533
3433194.21902,230.0,17.79613,0.90502,0.20218,0.92733,-12.59274
3433194.47102,230.0,14.06813,0.95349,0.21904,0.97833,-12.9379
3433194.68702,230.0,11.1448,0.98597,0.21991,1.0102,-12.57342
3433194.95502,230.0,8.81772,1.04571,0.22065,1.06873,-11.91489
3433195.13302,230.0,6.97545,1.08197,0.22954,1.10605,-11.97788
3433195.35102,230.0,5.5173,1.10822,0.20657,1.12731,-10.55876
3433195.62002,230.0,4.36941,1.1487,0.17341,1.16172,-8.58456
3433195.95502,230.0,3.45686,1.20069,0.14823,1.20981,-7.03757
3433196.37402,230.0,2.73547,1.23965,0.14863,1.24853,-6.83708
3433196.89902,230.0,2.16054,1.24813,0.15618,1.25787,-7.13226
3433197.55802,230.0,1.70952,1.23009,0.14949,1.23914,-6.92885
3433198.38702,230.0,1.35352,1.20677,0.11887,1.21261,-5.62546
3433199.43002,230.0,1.07079,1.20083,0.06732,1.20272,-3.20888
3433200.74402,230.0,0.84734,1.22499,0.01516,1.22508,-0.70921
3433202.39902,230.0,0.67072,1.27067,-0.01387,1.27075,0.62521
3433204.48802,230.0,0.53067,1.33648,-0.00367,1.33649,0.1572
3433207.12502,230.0,0.41976,1.38275,0.05373,1.38379,-2.22526
3433210.45603,230.0,0.33183,1.37808,0.14039,1.38521,-5.81702
3433214.66203,230.0,0.26261,1.31408,0.21428,1.33143,-9.26141
3433219.97003,230.0,0.20791,1.2095,0.2354,1.23219,-11.01353
3433226.67404,230.0,0.16452,1.10728,0.18324,1.12234,-9.3963
3433235.15104,230.0,0.13007,1.06221,0.07206,1.06465,-3.88113
3433245.84105,230.0,0.10309,1.10645,-0.05185,1.10767,2.68309
3433259.35506,230.0,0.08153,1.24186,-0.12453,1.24809,5.72629
3433276.45307,230.0,0.06443,1.3991,-0.10792,1.40326,4.41083
3433298.03908,230.0,0.05102,1.56538,0.01845,1.56549,-0.67521
3433325.28109,230.0,0.04042,1.6315,0.22799,1.64735,-7.95509
3433359.77712,230.0,0.03192,1.56354,0.42881,1.62127,-15.33668
3433403.32414,230.0,0.02528,1.40876,0.54213,1.50947,-21.04824
3433458.38917,230.0,0.01999,1.21381,0.55771,1.3358,-24.67754
3447390.94116,231.0,20004.453,0.51107,-0.00873,0.51115,0.97902
3447391.08416,231.0,15829.126,0.52072,0.00727,0.52077,-0.79978
3447391.22616,231.0,12516.703,0.52956,0.01797,0.52987,-1.94337
3447391.36816,231.0,9909.4424,0.53841,0.02573,0.53903,-2.73574
3447391.53216,231.0,7835.48,0.54773,0.03328,0.54874,-3.47678
3447391.73316,231.0,6217.2461,0.5552,0.04004,0.55664,-4.1246
3447391.97116,231.0,4905.291,0.56514,0.04537,0.56696,-4.59015
3447392.20916,231.0,3881.2737,0.5734,0.04932,0.57551,-4.91632
3447392.44716,231.0,3070.9827,0.5811,0.05403,0.5836,-5.31229
3447392.68616,231.0,2430.7778,0.58971,0.05966,0.59272,-5.7767
3447392.92416,231.0,1923.1537,0.59878,0.06061,0.60184,-5.7802
3447393.16216,231.0,1522.4358,0.60878,0.06505,0.61224,-6.09888
3447393.40016,231.0,1203.8446,0.62087,0.06895,0.62469,-6.33702
3447393.63916,231.0,952.86591,0.63112,0.07141,0.63514,-6.45518
3447393.87716,231.0,754.27557,0.64098,0.07631,0.6455,-6.78913
3447394.11416,231.0,596.71857,0.65269,0.07891,0.65744,-6.89355
3447394.35216,231.0,471.96338,0.66542,0.08325,0.67061,-7.13138
3447394.59116,231.0,373.20856,0.67691,0.0867,0.68244,-7.29896
3447394.82916,231.0,295.47278,0.69054,0.09104,0.69651,-7.51056
3447395.06816,231.0,233.87738,0.70326,0.095,0.70964,-7.69363
3447395.30616,231.0,185.05922,0.71611,0.09923,0.72295,-7.88882
3447395.54216,231.0,146.35823,0.73092,0.10431,0.73833,-8.12205
3447395.77816,231.0,115.77804,0.74626,0.10928,0.75422,-8.33126
3447396.01316,231.0,91.6721,0.76014,0.11579,0.76891,-8.66091
3447396.25816,231.0,72.51701,0.77666,0.12238,0.78624,-8.95495
3447396.48716,231.0,57.36816,0.79281,0.13577,0.80435,-9.7175
3447396.72416,231.0,45.3629,0.81312,0.14677,0.82626,-10.23177
