Repository: SebaVillagra00/ICM2985-SOH-IPRE

## Data University of Cambridge (EIS Cambridge)
Data publicada en "Identifying degradation patterns of lithium ion batteries from impedance spectroscopy using machine learning" (Zhang, Tang, Zhang, Wang, Stimming & Lee, 2020) https://www.nature.com/articles/s41467-020-15235-7.

Carpeta contiene:
* Paper de Nature Comunications (IF: 16.6).
* Data frames para IOS.
* Data frames para Windows.

Cada Data frame está contenido en un archivo .txt con las siguientes columnas:
* time/s: tiempo en que se mide la muestra.
* cycle number: ciclo de carga de la batería.
* freq/Hz: frecuencia de la señal de input.
* Re(Z)/Ohm: Parte resistiva de la impedancia.
* Im(Z)/Ohm: Parte reactiva de la impedancia.

File: EIS Cambridge/csvEIS/EIS_state_III_45C01.csv (part 22 of 27)
time/s,cycle number,freq/Hz,Re(Z)/Ohm,-Im(Z)/Ohm,|Z|/Ohm,Phase(Z)/deg
3669449.41114,232.0,2430.7778,0.82932,0.04366,0.83047,-3.01392
3669449.64914,232.0,1923.1537,0.83627,0.04743,0.83761,-3.24607
3669449.88714,232.0,1522.4358,0.84422,0.04876,0.84563,-3.30584
3669450.12514,232.0,1203.8446,0.85162,0.04927,0.85305,-3.31092
3669450.36414,232.0,952.86591,0.85909,0.05162,0.86064,-3.43863
3669450.60214,232.0,754.27557,0.86713,0.05536,0.86889,-3.653
3669450.83914,232.0,596.71857,0.87435,0.05775,0.87626,-3.77899
3669451.07714,232.0,471.96338,0.88412,0.06058,0.8862,-3.91959
3669451.31614,232.0,373.20856,0.89141,0.06303,0.89364,-4.04445
3669451.55414,232.0,295.47278,0.8994,0.06764,0.90194,-4.30091
3669451.79314,232.0,233.87738,0.91085,0.07223,0.91371,-4.53402
3669452.03114,232.0,185.05922,0.91939,0.07664,0.92258,-4.76509
3669452.26714,232.0,146.35823,0.9304,0.08207,0.93401,-5.04082
3669452.50414,232.0,115.77804,0.94202,0.08908,0.94623,-5.40197
3669452.73814,232.0,91.6721,0.95461,0.09428,0.95925,-5.64071
3669452.98314,232.0,72.51701,0.96904,0.10215,0.97441,-6.01752
3669453.21214,232.0,57.36816,0.98604,0.11134,0.9923,-6.44236
3669453.44914,232.0,45.3629,1.00475,0.11742,1.01158,-6.66555
3669453.68114,232.0,35.93134,1.02695,0.12542,1.03459,-6.96315
3669453.93214,232.0,28.40909,1.05248,0.12527,1.05991,-6.78781
3669454.14614,232.0,22.48202,1.0778,0.12686,1.08524,-6.71274
3669454.41114,232.0,17.79613,1.10309,0.12242,1.10987,-6.33293
3669454.66314,232.0,14.06813,1.12615,0.11442,1.13195,-5.80137
3669454.87914,232.0,11.1448,1.14546,0.10457,1.15023,-5.21605
3669455.14714,232.0,8.81772,1.16096,0.09189,1.16459,-4.52566
3669455.32514,232.0,6.97545,1.17721,0.08193,1.18005,-3.98114
3669455.54314,232.0,5.5173,1.18386,0.07345,1.18614,-3.55029
3669455.81214,232.0,4.36941,1.18883,0.06291,1.19049,-3.02893
3669456.14714,232.0,3.45686,1.19443,0.05146,1.19554,-2.46675
3669456.56614,232.0,2.73547,1.20395,0.04592,1.20482,-2.1842
3669457.09114,232.0,2.16054,1.2127,0.04623,1.21358,-2.18307
3669457.75014,232.0,1.70952,1.21536,0.04883,1.21634,-2.30087
3669458.57914,232.0,1.35352,1.21281,0.05078,1.21388,-2.39756
3669459.62214,232.0,1.07079,1.20933,0.04932,1.21033,-2.33546
3669460.93514,232.0,0.84734,1.20716,0.04299,1.20792,-2.03947
3669462.59114,232.0,0.67072,1.21063,0.03493,1.21113,-1.65267
3669464.68015,232.0,0.53067,1.2227,0.02746,1.223,-1.28664
3669467.31715,232.0,0.41976,1.24434,0.02796,1.24466,-1.28729
3669470.64815,232.0,0.33183,1.26944,0.04394,1.2702,-1.98225
3669474.85415,232.0,0.26261,1.28664,0.07863,1.28904,-3.49704
3669480.16216,232.0,0.20791,1.283,0.12214,1.2888,-5.43828
3669486.86616,232.0,0.16452,1.25402,0.15869,1.26402,-7.21205
3669495.34316,232.0,0.13007,1.20719,0.16875,1.21893,-7.9578
3669506.03317,232.0,0.10309,1.16574,0.13915,1.17402,-6.80693
3669519.54718,232.0,0.08153,1.1578,0.07413,1.16017,-3.66334
3669536.64419,232.0,0.06443,1.20161,0.00259,1.20161,-0.12328
3669558.2312,232.0,0.05102,1.33615,-0.05954,1.33747,2.55156
3669585.47322,232.0,0.04042,1.54724,-0.0296,1.54753,1.09596
3669619.96824,232.0,0.03192,1.7631,0.1539,1.7698,-4.98863
3669663.51526,232.0,0.02528,1.86452,0.48656,1.92696,-14.62572
3669718.5803,232.0,0.01999,1.74045,0.88712,1.9535,-27.00821
3684405.49821,233.0,20004.453,0.75885,-0.01428,0.75899,1.07773
3684405.64121,233.0,15829.126,0.76879,0.0017,0.76879,-0.12651
3684405.78321,233.0,12516.703,0.77814,0.01089,0.77821,-0.80173
3684405.92521,233.0,9909.4424,0.78472,0.01925,0.78495,-1.40534
3684406.08921,233.0,7835.48,0.79364,0.02675,0.79409,-1.93059
3684406.29021,233.0,6217.2461,0.80038,0.03016,0.80094,-2.15794
3684406.52821,233.0,4905.291,0.80759,0.03555,0.80837,-2.52071
3684406.76621,233.0,3881.2737,0.81661,0.03935,0.81756,-2.75908
3684407.00521,233.0,3070.9827,0.82104,0.04059,0.82204,-2.8303
3684407.24321,233.0,2430.7778,0.82899,0.04387,0.83015,-3.02918
3684407.48121,233.0,1923.1537,0.8365,0.0469,0.83782,-3.20888
3684407.71921,233.0,1522.4358,0.84403,0.04853,0.84543,-3.29093
3684407.95721,233.0,1203.8446,0.85043,0.05024,0.85192,-3.38116
3684408.19621,233.0,952.86591,0.85871,0.05283,0.86033,-3.52027
3684408.43421,233.0,754.27557,0.86899,0.05561,0.87077,-3.66182
3684408.67121,233.0,596.71857,0.87635,0.05756,0.87824,-3.75781
3684408.90921,233.0,471.96338,0.88279,0.06092,0.88489,-3.9478
3684409.14821,233.0,373.20856,0.89144,0.06494,0.8938,-4.1668
3684409.38621,233.0,295.47278,0.90046,0.06781,0.90301,-4.30632
3684409.62521,233.0,233.87738,0.9106,0.0721,0.91345,-4.52744
3684409.86321,233.0,185.05922,0.9201,0.07667,0.92329,-4.76307
3684410.09921,233.0,146.35823,0.93029,0.08008,0.93373,-4.91983
3684410.33521,233.0,115.77804,0.94038,0.08744,0.94443,-5.31216
3684410.57021,233.0,91.6721,0.95475,0.09507,0.95947,-5.68631
3684410.81521,233.0,72.51701,0.96943,0.10316,0.9749,-6.07429
3684411.04421,233.0,57.36816,0.98673,0.10993,0.99284,-6.3569
3684411.28121,233.0,45.3629,1.00592,0.11957,1.01301,-6.77859
3684411.51321,233.0,35.93134,1.02763,0.1249,1.03519,-6.92963
3684411.76321,233.0,28.40909,1.05273,0.12602,1.06024,-6.82647
3684411.97821,233.0,22.48202,1.07835,0.12643,1.08574,-6.6873
3684412.24321,233.0,17.79613,1.10319,0.12271,1.11,-6.34688
3684412.49521,233.0,14.06813,1.12583,0.11234,1.13142,-5.69837
3684412.71121,233.0,11.1448,1.14272,0.104,1.14744,-5.2002
3684412.97821,233.0,8.81772,1.16073,0.09025,1.16423,-4.44583
3684413.15721,233.0,6.97545,1.17422,0.0805,1.17697,-3.92179
3684413.37521,233.0,5.5173,1.18229,0.0732,1.18456,-3.54278
3684413.64421,233.0,4.36941,1.18713,0.06315,1.18881,-3.04512
3684413.97921,233.0,3.45686,1.19347,0.05178,1.19459,-2.4844
3684414.39821,233.0,2.73547,1.20276,0.04549,1.20362,-2.16618
3684414.92321,233.0,2.16054,1.20931,0.0454,1.21016,-2.15003
3684415.58221,233.0,1.70952,1.21366,0.0483,1.21462,-2.27879
3684416.41122,233.0,1.35352,1.21189,0.05067,1.21294,-2.39442
3684417.45422,233.0,1.07079,1.20746,0.04932,1.20846,-2.33909
3684418.76722,233.0,0.84734,1.20514,0.04319,1.20591,-2.05245
3684420.42322,233.0,0.67072,1.2086,0.0356,1.20913,-1.68698
3684422.51222,233.0,0.53067,1.21998,0.02785,1.2203,-1.30766
3684425.14922,233.0,0.41976,1.24186,0.02743,1.24217,-1.26532
3684428.48022,233.0,0.33183,1.26702,0.04349,1.26777,-1.96606
3684432.68622,233.0,0.26261,1.28547,0.0773,1.28779,-3.44108
3684437.99423,233.0,0.20791,1.28217,0.12172,1.28794,-5.42279
3684444.69823,233.0,0.16452,1.25367,0.15863,1.26366,-7.21161
3684453.17524,233.0,0.13007,1.20672,0.1697,1.2186,-8.00499
3684463.86524,233.0,0.10309,1.16387,0.14116,1.1724,-6.91542
3684477.37925,233.0,0.08153,1.15563,0.07643,1.15815,-3.7839
3684494.47626,233.0,0.06443,1.19716,0.00449,1.19717,-0.21501
3684516.06327,233.0,0.05102,1.33255,-0.06074,1.33393,2.60996
3684543.30529,233.0,0.04042,1.54531,-0.03087,1.54562,1.14456
3684577.80031,233.0,0.03192,1.76112,0.15295,1.76775,-4.9636
3684621.34734,233.0,0.02528,1.86248,0.48816,1.92539,-14.68692
3684676.41237,233.0,0.01999,1.73376,0.88885,1.94833,-27.14281
3699368.31712,234.0,20004.453,0.76054,-0.01358,0.76066,1.02322
3699368.46012,234.0,15829.126,0.76813,0.00098,0.76813,-0.0734
3699368.60212,234.0,12516.703,0.77527,0.01037,0.77534,-0.7666
3699368.74412,234.0,9909.4424,0.78586,0.0193,0.7861,-1.40701
3699368.90812,234.0,7835.48,0.79322,0.02566,0.79364,-1.85265
3699369.10912,234.0,6217.2461,0.79947,0.03013,0.80004,-2.15845
3699369.34712,234.0,4905.291,0.8066,0.03628,0.80741,-2.57525
3699369.58612,234.0,3881.2737,0.81455,0.03834,0.81545,-2.69472
3699369.82412,234.0,3070.9827,0.82252,0.04213,0.8236,-2.9325
3699370.06212,234.0,2430.7778,0.82901,0.04404,0.83018,-3.04095
3699370.30012,234.0,1923.1537,0.83621,0.04563,0.83745,-3.12355
3699370.53812,234.0,1522.4358,0.84374,0.04875,0.84515,-3.30653
3699370.77612,234.0,1203.8446,0.85011,0.05044,0.8516,-3.39529
3699371.01512,234.0,952.86591,0.85907,0.05289,0.86069,-3.52325
3699371.25312,234.0,754.27557,0.86698,0.05647,0.86881,-3.72669
3699371.49012,234.0,596.71857,0.87371,0.05688,0.87556,-3.72479
3699371.72812,234.0,471.96338,0.88242,0.06222,0.88462,-4.03353
3699371.96712,234.0,373.20856,0.89233,0.063,0.89455,-4.03841
3699372.20512,234.0,295.47278,0.90001,0.06691,0.90249,-4.25171
3699372.44412,234.0,233.87738,0.90854,0.07184,0.91137,-4.52133
3699372.68212,234.0,185.05922,0.91802,0.0761,0.92117,-4.73868
3699372.91812,234.0,146.35823,0.92979,0.08169,0.93337,-5.02119
3699373.15412,234.0,115.77804,0.93894,0.0883,0.94308,-5.37263
3699373.38912,234.0,91.6721,0.95454,0.09464,0.95922,-5.66227
3699373.63412,234.0,72.51701,0.96715,0.10276,0.97259,-6.06512
3699373.86312,234.0,57.36816,0.98543,0.11174,0.99175,-6.46903
3699374.10012,234.0,45.3629,1.00587,0.11839,1.01282,-6.71272
3699374.33212,234.0,35.93134,1.02678,0.12565,1.03443,-6.97669
3699374.58312,234.0,28.40909,1.05241,0.1271,1.06006,-6.88646
3699374.79712,234.0,22.48202,1.07564,0.12581,1.08298,-6.67137
3699375.06212,234.0,17.79613,1.10109,0.12231,1.10786,-6.33845
3699375.31412,234.0,14.06813,1.1266,0.11375,1.13233,-5.76565
3699375.53012,234.0,11.1448,1.14102,0.1029,1.14565,-5.15291
3699375.79812,234.0,8.81772,1.15971,0.09008,1.1632,-4.4415
3699375.97612,234.0,6.97545,1.17258,0.08153,1.17541,-3.9774
3699376.19412,234.0,5.5173,1.17952,0.07211,1.18172,-3.4985
3699376.46312,234.0,4.36941,1.18507,0.06132,1.18665,-2.96229
3699376.79812,234.0,3.45686,1.19284,0.05188,1.19397,-2.49036
3699377.21712,234.0,2.73547,1.20286,0.04735,1.20379,-2.25409
3699377.74212,234.0,2.16054,1.20897,0.04737,1.2099,-2.24381
3699378.40113,234.0,1.70952,1.2097,0.0499,1.21073,-2.36216
3699379.23013,234.0,1.35352,1.20695,0.0492,1.20795,-2.33415
3699380.27313,234.0,1.07079,1.20391,0.04545,1.20477,-2.16206
3699381.58713,234.0,0.84734,1.20508,0.03764,1.20566,-1.78887
3699383.24213,234.0,0.67072,1.2118,0.03071,1.21219,-1.4518
3699385.33113,234.0,0.53067,1.22807,0.02602,1.22834,-1.21356
3699387.96813,234.0,0.41976,1.25026,0.03401,1.25073,-1.55835
3699391.29913,234.0,0.33183,1.27026,0.05823,1.27159,-2.62485
3699395.50514,234.0,0.26261,1.27583,0.09448,1.27933,-4.23528
3699400.81314,234.0,0.20791,1.2592,0.13122,1.26602,-5.94926
3699407.51714,234.0,0.16452,1.22354,0.15092,1.23281,-7.03171
3699415.99415,234.0,0.13007,1.18313,0.13973,1.19136,-6.73537
3699426.68415,234.0,0.10309,1.16167,0.09501,1.16555,-4.67572
3699440.19816,234.0,0.08153,1.18718,0.0279,1.18751,-1.34611
3699457.29517,234.0,0.06443,1.26412,-0.02655,1.2644,1.20325
3699478.88218,234.0,0.05102,1.42719,-0.03773,1.42769,1.51454
3699506.1242,234.0,0.04042,1.6232,0.06962,1.62469,-2.4559
3699540.61922,234.0,0.03192,1.75838,0.31853,1.787,-10.26769
3699584.16625,234.0,0.02528,1.72961,0.65233,1.84854,-20.66416
3699639.23128,234.0,0.01999,1.46851,0.95363,1.75098,-32.99916
3714324.59098,235.0,20004.453,0.76059,-0.01301,0.7607,0.97966
3714324.73398,235.0,15829.126,0.76948,0.00076,0.76948,-0.05692
3714324.87598,235.0,12516.703,0.77859,0.01264,0.77869,-0.93037
3714325.01798,235.0,9909.4424,0.78458,0.01957,0.78482,-1.42856
3714325.18198,235.0,7835.48,0.79352,0.02631,0.79396,-1.89892
3714325.38298,235.0,6217.2461,0.8017,0.03126,0.80231,-2.2332
3714325.62098,235.0,4905.291,0.80862,0.03545,0.80939,-2.51045
3714325.85998,235.0,3881.2737,0.81616,0.03986,0.81713,-2.79577
3714326.09798,235.0,3070.9827,0.82314,0.03969,0.8241,-2.76088
3714326.33598,235.0,2430.7778,0.83033,0.0441,0.8315,-3.04014
3714326.57398,235.0,1923.1537,0.83885,0.04534,0.84007,-3.0936
3714326.81198,235.0,1522.4358,0.84599,0.04865,0.84739,-3.29117
3714327.04998,235.0,1203.8446,0.85231,0.05089,0.85383,-3.41725
3714327.28898,235.0,952.86591,0.85883,0.05229,0.86042,-3.48389
3714327.52698,235.0,754.27557,0.86744,0.05566,0.86923,-3.6716
3714327.76398,235.0,596.71857,0.87537,0.05817,0.8773,-3.80198
3714328.00198,235.0,471.96338,0.883,0.0594,0.885,-3.84834
3714328.24098,235.0,373.20856,0.89177,0.06498,0.89413,-4.16733
3714328.47898,235.0,295.47278,0.90142,0.06754,0.90395,-4.28503
3714328.71798,235.0,233.87738,0.91021,0.07134,0.913,-4.48163
3714328.95598,235.0,185.05922,0.92008,0.07666,0.92326,-4.76309
3714329.19198,235.0,146.35823,0.93113,0.08142,0.93468,-4.99746
3714329.42798,235.0,115.77804,0.94189,0.08809,0.946,-5.34331
3714329.66298,235.0,91.6721,0.95378,0.09473,0.95847,-5.67202
3714329.90798,235.0,72.51701,0.96971,0.10231,0.9751,-6.02246
3714330.13698,235.0,57.36816,0.9873,0.1104,0.99345,-6.38033
3714330.37398,235.0,45.3629,1.00609,0.11843,1.01304,-6.71363
3714330.60598,235.0,35.93134,1.02774,0.12555,1.03538,-6.96453
3714330.85698,235.0,28.40909,1.05436,0.12718,1.062,-6.87777
3714331.07098,235.0,22.48202,1.07931,0.12489,1.08651,-6.60059
3714331.33598,235.0,17.79613,1.10291,0.12106,1.10954,-6.26413
3714331.58798,235.0,14.06813,1.12635,0.11501,1.13221,-5.83017
3714331.80398,235.0,11.1448,1.14394,0.10236,1.14851,-5.113
3714332.07198,235.0,8.81772,1.16228,0.0925,1.16596,-4.55039
3714332.24998,235.0,6.97545,1.17239,0.08294,1.17532,-4.0467
3714332.46798,235.0,5.5173,1.18065,0.07043,1.18275,-3.41373
3714332.73698,235.0,4.36941,1.18989,0.05987,1.1914,-2.88067
3714333.07198,235.0,3.45686,1.19872,0.05286,1.19989,-2.5251
3714333.49098,235.0,2.73547,1.20481,0.05216,1.20594,-2.47891
3714334.01598,235.0,2.16054,1.20646,0.05137,1.20755,-2.43835
3714334.67498,235.0,1.70952,1.20408,0.04791,1.20503,-2.27851
3714335.50399,235.0,1.35352,1.20377,0.04213,1.20451,-2.00452
3714336.54699,235.0,1.07079,1.20834,0.03495,1.20885,-1.65682
3714337.86099,235.0,0.84734,1.21804,0.0294,1.2184,-1.38249
3714339.51599,235.0,0.67072,1.23216,0.02986,1.23252,-1.38838
3714341.60499,235.0,0.53067,1.24796,0.04096,1.24864,-1.88008
3714344.24199,235.0,0.41976,1.25752,0.06413,1.25915,-2.91949
3714347.57299,235.0,0.33183,1.25161,0.09111,1.25492,-4.16345
3714351.77899,235.0,0.26261,1.23147,0.11007,1.23638,-5.10748
3714357.087,235.0,0.20791,1.20461,0.11036,1.20966,-5.23473
3714363.791,235.0,0.16452,1.18638,0.08741,1.1896,-4.21375
3714372.26801,235.0,0.13007,1.19352,0.04697,1.19444,-2.25372
3714382.95801,235.0,0.10309,1.24256,0.00681,1.24258,-0.31384
3714396.47202,235.0,0.08153,1.33814,-0.00413,1.33814,0.17696
3714413.56903,235.0,0.06443,1.45121,0.03803,1.45171,-1.50111
3714435.15604,235.0,0.05102,1.56435,0.17895,1.57455,-6.52574
3714462.39806,235.0,0.04042,1.5862,0.39615,1.63492,-14.0228
3714496.89308,235.0,0.03192,1.4626,0.61299,1.58586,-22.73892
3714540.44011,235.0,0.02528,1.20174,0.71905,1.40043,-30.89404
3714595.50514,235.0,0.01999,0.87522,0.60955,1.06656,-34.85552
3729268.22414,236.0,20004.453,0.7614,-0.01428,0.76154,1.07477
3729268.36714,236.0,15829.126,0.77067,0.00013,0.77067,-0.00994
3729268.50914,236.0,12516.703,0.77945,0.01172,0.77954,-0.86177
3729268.65114,236.0,9909.4424,0.78516,0.01992,0.78541,-1.45301
3729268.81514,236.0,7835.48,0.79344,0.02624,0.79388,-1.8942
3729269.01614,236.0,6217.2461,0.80147,0.03204,0.80211,-2.28937
3729269.25414,236.0,4905.291,0.80954,0.03562,0.81032,-2.51928
3729269.49314,236.0,3881.2737,0.81607,0.03865,0.81699,-2.71159
3729269.73114,236.0,3070.9827,0.82435,0.04112,0.82537,-2.85568
3729269.96914,236.0,2430.7778,0.83118,0.04309,0.83229,-2.96741
3729270.20714,236.0,1923.1537,0.839,0.04723,0.84033,-3.22226
3729270.44514,236.0,1522.4358,0.84629,0.0479,0.84764,-3.23918
3729270.68314,236.0,1203.8446,0.85254,0.05074,0.85405,-3.40577
3729270.92214,236.0,952.86591,0.86056,0.05309,0.8622,-3.53051
3729271.16014,236.0,754.27557,0.86739,0.05637,0.86922,-3.71841
3729271.39714,236.0,596.71857,0.87591,0.05788,0.87782,-3.78034
3729271.63514,236.0,471.96338,0.88456,0.06043,0.88662,-3.90843
3729271.87414,236.0,373.20856,0.89374,0.06407,0.89603,-4.10032
3729272.11214,236.0,295.47278,0.90235,0.06716,0.90484,-4.25685
3729272.35114,236.0,233.87738,0.91166,0.07173,0.91447,-4.49853
3729272.58914,236.0,185.05922,0.92138,0.07657,0.92456,-4.75041
3729272.82514,236.0,146.35823,0.93286,0.08103,0.93638,-4.96435
3729273.06114,236.0,115.77804,0.94285,0.08758,0.94691,-5.30711
3729273.29614,236.0,91.6721,0.95567,0.09505,0.96039,-5.67978
3729273.54114,236.0,72.51701,0.97145,0.1032,0.97692,-6.06365
3729273.77014,236.0,57.36816,0.98841,0.11128,0.99465,-6.4237
3729274.00714,236.0,45.3629,1.0072,0.11807,1.0141,-6.68583
3729274.23914,236.0,35.93134,1.02884,0.12407,1.0363,-6.87624
3729274.49014,236.0,28.40909,1.05507,0.12688,1.06267,-6.85733
3729274.70414,236.0,22.48202,1.07835,0.12574,1.08565,-6.6508
3729274.96915,236.0,17.79613,1.10444,0.12295,1.11126,-6.35219
3729275.22115,236.0,14.06813,1.12797,0.11527,1.13384,-5.83493
3729275.43715,236.0,11.1448,1.14569,0.10307,1.15032,-5.1405
3729275.70415,236.0,8.81772,1.16384,0.0921,1.16748,-4.52448
3729275.88215,236.0,6.97545,1.17593,0.08356,1.17889,-4.06453
3729276.10115,236.0,5.5173,1.18393,0.07298,1.18617,-3.52736
3729276.37015,236.0,4.36941,1.19071,0.0608,1.19226,-2.92305
3729276.70515,236.0,3.45686,1.20022,0.05284,1.20138,-2.52077
3729277.12415,236.0,2.73547,1.20803,0.04841,1.209,-2.29488
3729277.64915,236.0,2.16054,1.21232,0.05067,1.21338,-2.39333
3729278.30815,236.0,1.70952,1.21159,0.05067,1.21265,-2.39483
3729279.13715,236.0,1.35352,1.20909,0.04805,1.21004,-2.27573
3729280.18015,236.0,1.07079,1.20837,0.04175,1.20909,-1.97899
3729281.49315,236.0,0.84734,1.21247,0.03391,1.21294,-1.60179
3729283.14915,236.0,0.67072,1.22323,0.02817,1.22356,-1.31909
3729285.23815,236.0,0.53067,1.24002,0.0294,1.24037,-1.35832
3729287.87515,236.0,0.41976,1.26108,0.0446,1.26187,-2.02539
3729291.20615,236.0,0.33183,1.27209,0.07335,1.2742,-3.30016
3729295.41216,236.0,0.26261,1.265,0.10684,1.2695,-4.82772
3729300.72016,236.0,0.20791,1.24006,0.13125,1.24699,-6.04171
3729307.42416,236.0,0.16452,1.20522,0.13237,1.21247,-6.26749
3729315.90117,236.0,0.13007,1.17838,0.10444,1.18299,-5.06472
3729326.59118,236.0,0.10309,1.1839,0.05186,1.18503,-2.50821
3729340.10418,236.0,0.08153,1.2423,-0.00295,1.24231,0.13596
3729357.20219,236.0,0.06443,1.34518,-0.0268,1.34545,1.14139
3729378.78821,236.0,0.05102,1.51079,0.02303,1.51096,-0.87321
3729406.03122,236.0,0.04042,1.65687,0.1928,1.66805,-6.63722
3729440.52624,236.0,0.03192,1.69527,0.46592,1.75813,-15.3675
3729484.07327,236.0,0.02528,1.54849,0.74936,1.72027,-25.82375
3729539.1383,236.0,0.01999,1.20748,0.90543,1.50924,-36.86433
3744193.91157,237.0,20004.453,0.76299,-0.01232,0.76309,0.92535
3744194.05457,237.0,15829.126,0.77091,-0.00098,0.77091,0.07251
3744194.19657,237.0,12516.703,0.78059,0.01197,0.78068,-0.87823
3744194.33857,237.0,9909.4424,0.78806,0.01994,0.78831,-1.44941
3744194.50257,237.0,7835.48,0.7947,0.02654,0.79514,-1.91257
3744194.70357,237.0,6217.2461,0.80278,0.03062,0.80336,-2.18455
3744194.94157,237.0,4905.291,0.80922,0.03616,0.81002,-2.55826
3744195.17957,237.0,3881.2737,0.81819,0.03917,0.81913,-2.74108
3744195.41857,237.0,3070.9827,0.82472,0.04209,0.82579,-2.92159
3744195.65657,237.0,2430.7778,0.8324,0.04378,0.83355,-3.0106
3744195.89457,237.0,1923.1537,0.83917,0.04644,0.84045,-3.16766
3744196.13257,237.0,1522.4358,0.84549,0.04861,0.84689,-3.29019
3744196.37057,237.0,1203.8446,0.85383,0.05248,0.85544,-3.51729
3744196.60957,237.0,952.86591,0.86164,0.05423,0.86334,-3.60114
3744196.84757,237.0,754.27557,0.86863,0.05529,0.87039,-3.6419
3744197.08457,237.0,596.71857,0.87688,0.0572,0.87874,-3.73187
3744197.32257,237.0,471.96338,0.88669,0.06038,0.88875,-3.89542
3744197.56157,237.0,373.20856,0.89395,0.06507,0.89632,-4.1632
3744197.79957,237.0,295.47278,0.90272,0.0685,0.90532,-4.33936
3744198.03857,237.0,233.87738,0.91263,0.07215,0.91548,-4.52041
3744198.27657,237.0,185.05922,0.92236,0.0745,0.92536,-4.6181
3744198.51257,237.0,146.35823,0.93259,0.08154,0.93615,-4.99673
3744198.74857,237.0,115.77804,0.94339,0.08876,0.94756,-5.37507
3744198.98357,237.0,91.6721,0.95788,0.09542,0.96262,-5.68893
3744199.22857,237.0,72.51701,0.97073,0.10275,0.97615,-6.04224
3744199.45757,237.0,57.36816,0.9883,0.11189,0.99461,-6.4592
3744199.69457,237.0,45.3629,1.00771,0.11938,1.01476,-6.75638
3744199.92657,237.0,35.93134,1.03088,0.12614,1.03857,-6.97618
3744200.17757,237.0,28.40909,1.0543,0.12812,1.06206,-6.92844
3744200.39157,237.0,22.48202,1.0798,0.12657,1.0872,-6.68535
3744200.65657,237.0,17.79613,1.10582,0.12375,1.11273,-6.38507
3744200.90857,237.0,14.06813,1.12866,0.1143,1.13444,-5.7828
3744201.12457,237.0,11.1448,1.14676,0.10668,1.15171,-5.31473
3744201.39257,237.0,8.81772,1.16376,0.0923,1.16742,-4.53485
3744201.57057,237.0,6.97545,1.17861,0.07998,1.18132,-3.8819
3744201.78857,237.0,5.5173,1.18745,0.07438,1.18978,-3.5844
3744202.05757,237.0,4.36941,1.19357,0.06483,1.19533,-3.1092
3744202.39257,237.0,3.45686,1.19749,0.05593,1.1988,-2.67387
3744202.81157,237.0,2.73547,1.20442,0.04511,1.20526,-2.14484
3744203.33657,237.0,2.16054,1.2127,0.04232,1.21343,-1.9988
3744203.99557,237.0,1.70952,1.22088,0.04344,1.22165,-2.03767
3744204.82457,237.0,1.35352,1.22362,0.04772,1.22455,-2.23354
3744205.86757,237.0,1.07079,1.22162,0.05247,1.22274,-2.45962
3744207.18157,237.0,0.84734,1.21531,0.05393,1.21651,-2.54073
3744208.83657,237.0,0.67072,1.21157,0.04863,1.21255,-2.29871
3744210.92558,237.0,0.53067,1.21295,0.03831,1.21355,-1.80913
3744213.56258,237.0,0.41976,1.2253,0.02795,1.22562,-1.30671
3744216.89358,237.0,0.33183,1.25051,0.02545,1.25077,-1.16568
3744221.09958,237.0,0.26261,1.28385,0.04128,1.28451,-1.84142
3744226.40758,237.0,0.20791,1.3105,0.08107,1.31301,-3.54003
3744233.11159,237.0,0.16452,1.31409,0.13717,1.32123,-5.95921
3744241.58859,237.0,0.13007,1.28272,0.19048,1.29678,-8.44674
3744252.2786,237.0,0.10309,1.22371,0.21537,1.24252,-9.98184
3744265.79261,237.0,0.08153,1.16025,0.1909,1.17585,-9.34357
3744282.88962,237.0,0.06443,1.12713,0.12853,1.13443,-6.50554
3744304.47663,237.0,0.05102,1.16263,0.01076,1.16268,-0.53027
3744331.71865,237.0,0.04042,1.31222,-0.09761,1.31585,4.25431
3744366.21367,237.0,0.03192,1.57499,-0.10876,1.57874,3.95021
3744409.76069,237.0,0.02528,1.88147,0.06756,1.88268,-2.05639
3744464.82573,237.0,0.01999,2.08877,0.46923,2.14083,-12.66085
3759112.46735,238.0,20004.453,0.76192,-0.01225,0.76202,0.92111
3759112.61035,238.0,15829.126,0.77071,0.00076,0.77072,-0.05629
3759112.75235,238.0,12516.703,0.77988,0.01229,0.77998,-0.90257
3759112.89435,238.0,9909.4424,0.78722,0.01984,0.78747,-1.44345
3759113.05835,238.0,7835.48,0.795,0.02767,0.79549,-1.99311
3759113.25935,238.0,6217.2461,0.80232,0.0303,0.80289,-2.16292
3759113.49735,238.0,4905.291,0.80984,0.0359,0.81063,-2.53833
3759113.73535,238.0,3881.2737,0.81733,0.03833,0.81823,-2.6853
3759113.97435,238.0,3070.9827,0.8261,0.04196,0.82716,-2.90775
3759114.21235,238.0,2430.7778,0.83236,0.04451,0.83355,-3.06082
3759114.45035,238.0,1923.1537,0.8392,0.04727,0.84053,-3.22388
3759114.68835,238.0,1522.4358,0.8455,0.04845,0.84688,-3.27963
3759114.92635,238.0,1203.8446,0.85281,0.05202,0.8544,-3.49029
3759115.16535,238.0,952.86591,0.86202,0.05265,0.86363,-3.4954
3759115.40335,238.0,754.27557,0.86993,0.05495,0.87166,-3.61445
3759115.64035,238.0,596.71857,0.87676,0.05759,0.87865,-3.75798
3759115.87835,238.0,471.96338,0.88457,0.06061,0.88665,-3.91948
3759116.11735,238.0,373.20856,0.89562,0.06434,0.89793,-4.10867
3759116.35435,238.0,295.47278,0.90268,0.0693,0.90534,-4.39003
3759116.59435,238.0,233.87738,0.91238,0.07321,0.91531,-4.5878
3759116.83235,238.0,185.05922,0.92284,0.07632,0.926,-4.72793
3759117.06835,238.0,146.35823,0.93438,0.08027,0.93782,-4.91011
3759117.30435,238.0,115.77804,0.94508,0.08913,0.94927,-5.38759
3759117.53935,238.0,91.6721,0.95765,0.09591,0.96244,-5.71899
3759117.78435,238.0,72.51701,0.97165,0.10312,0.97711,-6.05813
3759118.01335,238.0,57.36816,0.98969,0.11084,0.99588,-6.39007
3759118.25035,238.0,45.3629,1.00902,0.11877,1.01599,-6.71332
3759118.48235,238.0,35.93134,1.03071,0.12615,1.0384,-6.97785
3759118.73235,238.0,28.40909,1.05485,0.12865,1.06267,-6.95343
3759118.94735,238.0,22.48202,1.08161,0.12778,1.08913,-6.73783
3759119.21235,238.0,17.79613,1.10593,0.12403,1.11286,-6.39919
3759119.46435,238.0,14.06813,1.12893,0.11397,1.13466,-5.7645
3759119.68035,238.0,11.1448,1.14946,0.10656,1.15439,-5.29626
3759119.94736,238.0,8.81772,1.16379,0.09323,1.16752,-4.58005
3759120.12636,238.0,6.97545,1.178,0.08068,1.18076,-3.91815
3759120.34436,238.0,5.5173,1.18881,0.07448,1.19114,-3.58485
3759120.61336,238.0,4.36941,1.19442,0.06566,1.19622,-3.1464
3759120.94836,238.0,3.45686,1.19721,0.05625,1.19853,-2.69005
3759121.36736,238.0,2.73547,1.20467,0.04712,1.20559,-2.24
3759121.89236,238.0,2.16054,1.21196,0.04176,1.21268,-1.97345
3759122.55136,238.0,1.70952,1.22037,0.04068,1.22105,-1.90898
3759123.38036,238.0,1.35352,1.22727,0.04558,1.22812,-2.12672
3759124.42336,238.0,1.07079,1.22666,0.05169,1.22775,-2.41292
3759125.73636,238.0,0.84734,1.22068,0.05638,1.22198,-2.64453
3759127.39236,238.0,0.67072,1.21497,0.05516,1.21622,-2.59967
3759129.48136,238.0,0.53067,1.21163,0.04663,1.21253,-2.20379
3759132.11836,238.0,0.41976,1.21723,0.03381,1.2177,-1.59095
3759135.44936,238.0,0.33183,1.23778,0.02497,1.23803,-1.15568
3759139.65537,238.0,0.26261,1.2716,0.02906,1.27193,-1.30938
3759144.96337,238.0,0.20791,1.30814,0.05781,1.30941,-2.53058
3759151.66737,238.0,0.16452,1.33044,0.11197,1.33515,-4.81083
3759160.14438,238.0,0.13007,1.31933,0.17844,1.33134,-7.70236
3759170.83439,238.0,0.10309,1.26857,0.2303,1.2893,-10.28949
3759184.34839,238.0,0.08153,1.1939,0.23899,1.21758,-11.31961
3759201.4454,238.0,0.06443,1.13112,0.20262,1.14912,-10.15568
3759223.03142,238.0,0.05102,1.11297,0.08637,1.11631,-4.43738
3759250.27443,238.0,0.04042,1.20197,-0.05869,1.2034,2.79538
3759284.76945,238.0,0.03192,1.43067,-0.15539,1.43908,6.19881
3759328.31648,238.0,0.02528,1.77052,-0.09671,1.77316,3.12651
3759383.38151,238.0,0.01999,2.10819,0.21056,2.11868,-5.70354
3774030.55913,239.0,20004.453,0.76231,-0.01386,0.76243,1.04182
3774030.70213,239.0,15829.126,0.77242,0.00078,0.77242,-0.05775
3774030.84413,239.0,12516.703,0.77935,0.01218,0.77944,-0.89511
3774030.98613,239.0,9909.4424,0.78861,0.01893,0.78884,-1.37491
3774031.15013,239.0,7835.48,0.79544,0.02696,0.79589,-1.9409
3774031.35113,239.0,6217.2461,0.80295,0.03093,0.80354,-2.20616
3774031.58913,239.0,4905.291,0.8087,0.03584,0.80949,-2.53794
3774031.82813,239.0,3881.2737,0.81739,0.03797,0.81827,-2.65941
3774032.06613,239.0,3070.9827,0.82485,0.04176,0.82591,-2.89855
3774032.30413,239.0,2430.7778,0.83169,0.04314,0.83281,-2.96906
3774032.54213,239.0,1923.1537,0.83981,0.04598,0.84107,-3.13396
3774032.78013,239.0,1522.4358,0.84719,0.0498,0.84865,-3.36435
3774033.01813,239.0,1203.8446,0.85398,0.05083,0.85549,-3.40647
3774033.25713,239.0,952.86591,0.86134,0.05314,0.86297,-3.53014
3774033.49513,239.0,754.27557,0.8694,0.0564,0.87123,-3.71164
3774033.73213,239.0,596.71857,0.87726,0.05837,0.8792,-3.80676
3774033.97013,239.0,471.96338,0.88652,0.06055,0.88859,-3.90735
3774034.20913,239.0,373.20856,0.89509,0.06396,0.89738,-4.08729
3774034.44713,239.0,295.47278,0.90195,0.06677,0.90442,-4.23355
3774034.68613,239.0,233.87738,0.91165,0.07028,0.91436,-4.4084
3774034.92413,239.0,185.05922,0.9224,0.07635,0.92556,-4.7317
3774035.16013,239.0,146.35823,0.93187,0.08134,0.93542,-4.98826
3774035.39713,239.0,115.77804,0.94323,0.08832,0.94736,-5.34951
3774035.63113,239.0,91.6721,0.95722,0.09452,0.96187,-5.63938
3774035.87613,239.0,72.51701,0.97193,0.10251,0.97732,-6.02054
3774036.10513,239.0,57.36816,0.98968,0.11138,0.99593,-6.42112
3774036.34213,239.0,45.3629,1.00852,0.1175,1.01534,-6.64538
3774036.57414,239.0,35.93134,1.02962,0.12423,1.03709,-6.88002
3774036.82414,239.0,28.40909,1.05689,0.12757,1.06456,-6.88266
3774037.03914,239.0,22.48202,1.08043,0.12629,1.08779,-6.66692
3774037.30414,239.0,17.79613,1.10429,0.12085,1.11089,-6.2453
3774037.55614,239.0,14.06813,1.12967,0.11575,1.13558,-5.85053
3774037.77214,239.0,11.1448,1.14635,0.10464,1.15112,-5.21548
3774038.03914,239.0,8.81772,1.16601,0.09344,1.16975,-4.58172
3774038.21814,239.0,6.97545,1.1759,0.08449,1.17893,-4.1097
3774038.43614,239.0,5.5173,1.1869,0.07171,1.18907,-3.45769
3774038.70514,239.0,4.36941,1.19416,0.06089,1.19571,-2.91894
3774039.04014,239.0,3.45686,1.20288,0.05328,1.20406,-2.53603
3774039.45914,239.0,2.73547,1.20927,0.0517,1.21038,-2.44786
3774039.98414,239.0,2.16054,1.21089,0.05192,1.212,-2.45519
3774040.64314,239.0,1.70952,1.2101,0.04967,1.21112,-2.35042
3774041.47214,239.0,1.35352,1.20838,0.04354,1.20917,-2.0637
3774042.51414,239.0,1.07079,1.2116,0.0366,1.21216,-1.73019
3774043.82814,239.0,0.84734,1.21995,0.0301,1.22032,-1.41344
3774045.48414,239.0,0.67072,1.23361,0.02898,1.23395,-1.34554
3774047.57314,239.0,0.53067,1.25073,0.03754,1.25129,-1.71938
3774050.21014,239.0,0.41976,1.26371,0.05877,1.26507,-2.66254
3774053.54115,239.0,0.33183,1.26248,0.08744,1.26551,-3.96198
3774057.74715,239.0,0.26261,1.24497,0.11187,1.24998,-5.13475
3774063.05515,239.0,0.20791,1.21654,0.11859,1.22231,-5.56757
3774069.75915,239.0,0.16452,1.19202,0.10086,1.19628,-4.83631
3774078.23616,239.0,0.13007,1.18883,0.0615,1.19042,-2.96128
3774088.92617,239.0,0.10309,1.2267,0.01533,1.2268,-0.71599
3774102.43917,239.0,0.08153,1.31472,-0.0108,1.31476,0.47071
3774119.53718,239.0,0.06443,1.43192,0.01384,1.43199,-0.55375
3774141.1232,239.0,0.05102,1.56521,0.13477,1.571,-4.92121
3774168.36621,239.0,0.04042,1.62375,0.3478,1.66058,-12.08982
3774202.86123,239.0,0.03192,1.53719,0.59218,1.64731,-21.06836
3774246.40826,239.0,0.02528,1.2942,0.75098,1.4963,-30.12507
3774301.47329,239.0,0.01999,0.9462,0.71007,1.183,-36.88619
3788950.51093,240.0,20004.453,0.7642,-0.01288,0.76431,0.96571
3788950.65393,240.0,15829.126,0.77138,-0.00104,0.77139,0.07737
3788950.79593,240.0,12516.703,0.77851,0.01232,0.77861,-0.9069
3788950.93793,240.0,9909.4424,0.78802,0.01905,0.78825,-1.38505
3788951.10193,240.0,7835.48,0.79637,0.02567,0.79679,-1.84617
3788951.30293,240.0,6217.2461,0.80414,0.03045,0.80472,-2.16839
3788951.54093,240.0,4905.291,0.81091,0.03552,0.81169,-2.50776
3788951.77993,240.0,3881.2737,0.81714,0.03861,0.81805,-2.70533
3788952.01793,240.0,3070.9827,0.82642,0.04114,0.82744,-2.84966
3788952.25593,240.0,2430.7778,0.83489,0.04502,0.8361,-3.08686
3788952.49393,240.0,1923.1537,0.84048,0.04741,0.84181,-3.22823
3788952.73193,240.0,1522.4358,0.84629,0.04809,0.84765,-3.25246
3788952.96993,240.0,1203.8446,0.85588,0.05151,0.85743,-3.44437
3788953.20893,240.0,952.86591,0.86242,0.05091,0.86393,-3.3783
3788953.44693,240.0,754.27557,0.87041,0.05453,0.87212,-3.58472
3788953.68393,240.0,596.71857,0.87846,0.05847,0.88041,-3.80771
3788953.92193,240.0,471.96338,0.88674,0.06104,0.88884,-3.93811
3788954.16093,240.0,373.20856,0.8949,0.06428,0.8972,-4.10854
3788954.39893,240.0,295.47278,0.90309,0.06734,0.9056,-4.26453
3788954.63793,240.0,233.87738,0.91326,0.07094,0.91601,-4.44187
3788954.87593,240.0,185.05922,0.9232,0.07579,0.92631,-4.6931
3788955.11193,240.0,146.35823,0.93385,0.08147,0.9374,-4.98599
3788955.34793,240.0,115.77804,0.94463,0.08838,0.94876,-5.34489
3788955.58293,240.0,91.6721,0.95871,0.09554,0.96345,-5.69083
3788955.82793,240.0,72.51701,0.97266,0.10361,0.97816,-6.08047
3788956.05693,240.0,57.36816,0.99006,0.11122,0.99629,-6.40951
3788956.29393,240.0,45.3629,1.00909,0.11905,1.01609,-6.72863
3788956.52593,240.0,35.93134,1.03084,0.12523,1.03842,-6.92659
3788956.77693,240.0,28.40909,1.05678,0.12717,1.0644,-6.86194
3788956.99093,240.0,22.48202,1.08134,0.12619,1.08868,-6.65624
3788957.25593,240.0,17.79613,1.10648,0.12187,1.11317,-6.28556
3788957.50793,240.0,14.06813,1.12849,0.11459,1.13429,-5.79814
3788957.72393,240.0,11.1448,1.14958,0.10317,1.1542,-5.12811
3788957.99093,240.0,8.81772,1.16536,0.09533,1.16925,-4.67676
3788958.16993,240.0,6.97545,1.17633,0.08206,1.17919,-3.99063
3788958.38793,240.0,5.5173,1.18526,0.06874,1.18725,-3.31915
3788958.65693,240.0,4.36941,1.19712,0.06088,1.19866,-2.91119
3788958.99193,240.0,3.45686,1.20326,0.05745,1.20463,-2.7333
3788959.41093,240.0,2.73547,1.20424,0.05414,1.20546,-2.57415
3788959.93593,240.0,2.16054,1.20498,0.04882,1.20597,-2.31987
3788960.59493,240.0,1.70952,1.20687,0.04074,1.20756,-1.93325
3788961.42393,240.0,1.35352,1.2134,0.03431,1.21388,-1.61948
3788962.46693,240.0,1.07079,1.22384,0.03188,1.22426,-1.49193
3788963.77994,240.0,0.84734,1.23653,0.03536,1.23703,-1.63793
3788965.43594,240.0,0.67072,1.24559,0.04764,1.2465,-2.19028
3788967.52494,240.0,0.53067,1.24629,0.06543,1.24801,-3.00532
3788970.16194,240.0,0.41976,1.23555,0.08137,1.23823,-3.76811
3788973.49294,240.0,0.33183,1.217,0.08511,1.21997,-4.00025
3788977.69894,240.0,0.26261,1.20324,0.07368,1.20549,-3.50406
3788983.00695,240.0,0.20791,1.20534,0.04926,1.20635,-2.34025
3788989.71095,240.0,0.16452,1.23299,0.02265,1.2332,-1.05251
3788998.18796,240.0,0.13007,1.29074,0.01194,1.29079,-0.53013
3789008.87796,240.0,0.10309,1.36965,0.04168,1.37028,-1.74291
3789022.39197,240.0,0.08153,1.4413,0.12752,1.44693,-5.05623
3789039.48898,240.0,0.06443,1.47385,0.24798,1.49456,-9.55064
3789061.07599,240.0,0.05102,1.41519,0.40095,1.47089,-15.81855
3789088.31801,240.0,0.04042,1.26179,0.49255,1.35452,-21.32358
3789122.81303,240.0,0.03192,1.0615,0.45228,1.15384,-23.07794
3789166.36006,240.0,0.02528,0.91482,0.24518,0.9471,-15.00293
3789221.42509,240.0,0.01999,0.94488,-0.11017,0.95128,6.65036
3803866.09289,241.0,20004.453,0.76385,-0.01394,0.76398,1.04537
3803866.23589,241.0,15829.126,0.77379,0.00101,0.77379,-0.07467
3803866.37789,241.0,12516.703,0.78185,0.01153,0.78194,-0.84474
3803866.51989,241.0,9909.4424,0.7902,0.02028,0.79046,-1.47048
3803866.68389,241.0,7835.48,0.79684,0.02667,0.79728,-1.91708
3803866.88489,241.0,6217.2461,0.8046,0.03171,0.80522,-2.25711
3803867.12289,241.0,4905.291,0.81188,0.03407,0.8126,-2.40319
3803867.36089,241.0,3881.2737,0.81878,0.03775,0.81965,-2.64002
3803867.59889,241.0,3070.9827,0.82697,0.04213,0.82804,-2.91619
3803867.83789,241.0,2430.7778,0.83335,0.0444,0.83453,-3.04982
3803868.07589,241.0,1923.1537,0.84187,0.04477,0.84306,-3.0443
3803868.31389,241.0,1522.4358,0.84745,0.04861,0.84885,-3.28262
3803868.55189,241.0,1203.8446,0.85611,0.05092,0.85762,-3.40401
3803868.79089,241.0,952.86591,0.86392,0.05392,0.86561,-3.57166
3803869.02889,241.0,754.27557,0.87136,0.05648,0.87319,-3.70831
3803869.26589,241.0,596.71857,0.87776,0.058,0.87967,-3.78074
3803869.50389,241.0,471.96338,0.88718,0.06111,0.88928,-3.94067
3803869.74289,241.0,373.20856,0.89586,0.06347,0.8981,-4.05264
3803869.97989,241.0,295.47278,0.90442,0.06618,0.90684,-4.18479
3803870.21989,241.0,233.87738,0.91317,0.07232,0.91603,-4.52839
3803870.45789,241.0,185.05922,0.92359,0.07652,0.92676,-4.73638
3803870.69389,241.0,146.35823,0.9331,0.08141,0.93664,-4.98634
3803870.92989,241.0,115.77804,0.94637,0.08672,0.95033,-5.23592
3803871.16489,241.0,91.6721,0.95655,0.09411,0.96117,-5.61926
3803871.40989,241.0,72.51701,0.97209,0.10344,0.97758,-6.0741
3803871.63889,241.0,57.36816,0.98895,0.11086,0.99515,-6.396
3803871.87589,241.0,45.3629,1.00951,0.11823,1.01641,-6.67968
3803872.10789,241.0,35.93134,1.0324,0.12466,1.03989,-6.88525
3803872.35789,241.0,28.40909,1.05732,0.12736,1.06496,-6.86873
3803872.57289,241.0,22.48202,1.0813,0.12734,1.08878,-6.71655
3803872.83789,241.0,17.79613,1.10655,0.12188,1.11324,-6.28526
3803873.08989,241.0,14.06813,1.13027,0.11623,1.13623,-5.87106
3803873.30489,241.0,11.1448,1.14963,0.10299,1.15423,-5.11896
3803873.57189,241.0,8.81772,1.16755,0.09344,1.17128,-4.5759
3803873.75089,241.0,6.97545,1.17732,0.08434,1.18033,-4.09738
3803873.96889,241.0,5.5173,1.18592,0.07142,1.18807,-3.44633
3803874.23789,241.0,4.36941,1.19461,0.06099,1.19616,-2.92289
3803874.57289,241.0,3.45686,1.20423,0.05384,1.20543,-2.55984
3803874.99189,241.0,2.73547,1.21093,0.0517,1.21204,-2.44496
3803875.51689,241.0,2.16054,1.21194,0.0516,1.21303,-2.43815
3803876.17589,241.0,1.70952,1.21161,0.04942,1.21261,-2.3356
3803877.0049,241.0,1.35352,1.21036,0.0434,1.21114,-2.05369
3803878.0479,241.0,1.07079,1.21285,0.03565,1.21337,-1.68371
3803879.3609,241.0,0.84734,1.22238,0.02953,1.22273,-1.38397
3803881.0169,241.0,0.67072,1.2355,0.02953,1.23585,-1.369
3803883.1059,241.0,0.53067,1.25276,0.0389,1.25336,-1.77874
3803885.7429,241.0,0.41976,1.26402,0.06118,1.2655,-2.77091
3803889.0739,241.0,0.33183,1.26155,0.08885,1.26467,-4.02887
3803893.2799,241.0,0.26261,1.24274,0.11134,1.24771,-5.11975
3803898.58791,241.0,0.20791,1.21512,0.11588,1.22063,-5.44776
3803905.29191,241.0,0.16452,1.19223,0.09667,1.19614,-4.63559
3803913.76892,241.0,0.13007,1.1929,0.05617,1.19422,-2.69594
3803924.45892,241.0,0.10309,1.2345,0.01148,1.23455,-0.53302
3803937.97293,241.0,0.08153,1.32626,-0.00906,1.32629,0.3913
3803955.06994,241.0,0.06443,1.44152,0.02043,1.44166,-0.81194
3803976.65695,241.0,0.05102,1.56965,0.14793,1.5766,-5.38376
3804003.89897,241.0,0.04042,1.61734,0.36286,1.65754,-12.6454
3804038.39399,241.0,0.03192,1.52109,0.59966,1.63502,-21.51594
3804081.94102,241.0,0.02528,1.27144,0.74546,1.47386,-30.38344
3804137.00605,241.0,0.01999,0.92589,0.68376,1.151,-36.44551
3818769.55056,242.0,20004.453,0.76472,-0.01346,0.76484,1.00818
3818769.69356,242.0,15829.126,0.77279,0.00141,0.7728,-0.10469
3818769.83556,242.0,12516.703,0.78241,0.01157,0.7825,-0.84688
3818769.97756,242.0,9909.4424,0.79133,0.01986,0.79158,-1.43794
3818770.14156,242.0,7835.48,0.80083,0.02543,0.80123,-1.81883
3818770.34256,242.0,6217.2461,0.80528,0.03087,0.80587,-2.19527
3818770.58056,242.0,4905.291,0.81435,0.03504,0.8151,-2.4638
3818770.81956,242.0,3881.2737,0.82062,0.03847,0.82152,-2.68382
3818771.05756,242.0,3070.9827,0.82737,0.04184,0.82843,-2.89472
3818771.29556,242.0,2430.7778,0.83698,0.04399,0.83814,-3.00868
3818771.53356,242.0,1923.1537,0.84214,0.04607,0.84339,-3.13117
3818771.77156,242.0,1522.4358,0.84962,0.04855,0.851,-3.27071
3818772.00956,242.0,1203.8446,0.85721,0.05099,0.85872,-3.404
3818772.24856,242.0,952.86591,0.86368,0.05293,0.8653,-3.50669
3818772.48656,242.0,754.27557,0.87241,0.05482,0.87413,-3.59537
3818772.72356,242.0,596.71857,0.88076,0.05657,0.88258,-3.67485
3818772.96156,242.0,471.96338,0.8891,0.06094,0.89118,-3.92077
3818773.20056,242.0,373.20856,0.8972,0.06463,0.89952,-4.12024
3818773.43756,242.0,295.47278,0.90698,0.06798,0.90952,-4.28618
3818773.67756,242.0,233.87738,0.91503,0.07162,0.91783,-4.47516
3818773.91556,242.0,185.05922,0.92681,0.07588,0.92991,-4.68066
3818774.15156,242.0,146.35823,0.93517,0.08161,0.93872,-4.98721
3818774.38756,242.0,115.77804,0.94783,0.08899,0.95199,-5.3638
3818774.62156,242.0,91.6721,0.96018,0.09635,0.965,-5.73032
3818774.86756,242.0,72.51701,0.9744,0.10372,0.9799,-6.07609
3818775.09656,242.0,57.36816,0.99092,0.1111,0.99713,-6.3972
3818775.33356,242.0,45.3629,1.00966,0.11711,1.01642,-6.61594
3818775.56556,242.0,35.93134,1.03535,0.12588,1.04297,-6.93217
3818775.81556,242.0,28.40909,1.05773,0.12751,1.06539,-6.87397
3818776.03056,242.0,22.48202,1.08192,0.13019,1.08973,-6.86131
3818776.29556,242.0,17.79613,1.1091,0.12408,1.11602,-6.38336
3818776.54756,242.0,14.06813,1.13314,0.11452,1.13891,-5.77106
3818776.76356,242.0,11.1448,1.15168,0.10471,1.15643,-5.19512
3818777.03056,242.0,8.81772,1.16691,0.09294,1.17061,-4.55375
3818777.20856,242.0,6.97545,1.18168,0.08014,1.18439,-3.87961
3818777.42756,242.0,5.5173,1.1912,0.07534,1.19358,-3.61919
3818777.69656,242.0,4.36941,1.19745,0.06615,1.19928,-3.16176
3818778.03156,242.0,3.45686,1.20205,0.0556,1.20333,-2.64814
3818778.45056,242.0,2.73547,1.2088,0.04667,1.2097,-2.21116
3818778.97556,242.0,2.16054,1.21729,0.04182,1.21801,-1.96751
3818779.63456,242.0,1.70952,1.22496,0.04273,1.2257,-1.99791
3818780.46256,242.0,1.35352,1.22768,0.04847,1.22864,-2.2611
3818781.50557,242.0,1.07079,1.22594,0.05305,1.22709,-2.47792
3818782.81957,242.0,0.84734,1.21962,0.05405,1.22081,-2.53743
3818784.47557,242.0,0.67072,1.21486,0.04908,1.21585,-2.31367
3818786.56457,242.0,0.53067,1.21733,0.03885,1.21795,-1.82804
3818789.20057,242.0,0.41976,1.22917,0.02764,1.22948,-1.28795
3818792.53257,242.0,0.33183,1.25494,0.02594,1.25521,-1.18409
3818796.73857,242.0,0.26261,1.28799,0.04165,1.28867,-1.85222
3818802.04658,242.0,0.20791,1.3146,0.08077,1.31708,-3.51587
3818808.75058,242.0,0.16452,1.31843,0.13752,1.32558,-5.95497
3818817.22659,242.0,0.13007,1.28695,0.19097,1.30104,-8.44049
3818827.91759,242.0,0.10309,1.22773,0.21572,1.24654,-9.96567
3818841.4306,242.0,0.08153,1.16419,0.19163,1.17986,-9.34731
3818858.52861,242.0,0.06443,1.13077,0.1267,1.13784,-6.39299
3818880.11462,242.0,0.05102,1.16909,0.00839,1.16912,-0.41115
3818907.35764,242.0,0.04042,1.32282,-0.09937,1.32655,4.29581
3818941.85266,242.0,0.03192,1.59021,-0.10412,1.59361,3.74613
3818985.39969,242.0,0.02528,1.89286,0.08185,1.89463,-2.47592
3819040.46472,242.0,0.01999,2.0912,0.48852,2.14751,-13.14899
3833661.52895,243.0,20004.453,0.76422,-0.01089,0.7643,0.81673
