Repository: SebaVillagra00/ICM2985-SOH-IPRE

## Data University of Cambridge (EIS Cambridge)
Data publicada en "Identifying degradation patterns of lithium ion batteries from impedance spectroscopy using machine learning" (Zhang, Tang, Zhang, Wang, Stimming & Lee, 2020) https://www.nature.com/articles/s41467-020-15235-7.

Carpeta contiene:
* Paper de Nature Comunications (IF: 16.6).
* Data frames para IOS.
* Data frames para Windows.

Cada Data frame está contenido en un archivo .txt con las siguientes columnas:
* time/s: tiempo en que se mide la muestra.
* cycle number: ciclo de carga de la batería.
* freq/Hz: frecuencia de la señal de input.
* Re(Z)/Ohm: Parte resistiva de la impedancia.
* Im(Z)/Ohm: Parte reactiva de la impedancia.

File: EIS Cambridge/csvEIS/EIS_state_I_25C02.csv (part 22 of 23)
time/s,cycle number,freq/Hz,Re(Z)/Ohm,-Im(Z)/Ohm,|Z|/Ohm,Phase(Z)/deg
3337530.39105,230.0,3070.9827,0.37598,0.07714,0.38382,-11.59473
3337530.62905,230.0,2430.7778,0.38856,0.08764,0.39833,-12.71062
3337530.86705,230.0,1923.1537,0.40334,0.09368,0.41407,-13.07564
3337531.10505,230.0,1522.4358,0.42009,0.10472,0.43295,-13.99787
3337531.34305,230.0,1203.8446,0.43274,0.11051,0.44663,-14.32525
3337531.58205,230.0,952.86591,0.45105,0.11835,0.46632,-14.70202
3337531.82005,230.0,754.27557,0.47114,0.12725,0.48802,-15.11476
3337532.05705,230.0,596.71857,0.49027,0.13579,0.50873,-15.48102
3337532.29505,230.0,471.96338,0.51055,0.14366,0.53038,-15.71613
3337532.53405,230.0,373.20856,0.53178,0.14928,0.55233,-15.68079
3337532.77105,230.0,295.47278,0.55684,0.15841,0.57893,-15.87977
3337533.01105,230.0,233.87738,0.57996,0.16695,0.60351,-16.05954
3337533.24905,230.0,185.05922,0.60655,0.17416,0.63106,-16.02046
3337533.48505,230.0,146.35823,0.63343,0.18078,0.65873,-15.92829
3337533.72105,230.0,115.77804,0.66119,0.18804,0.68741,-15.87579
3337533.95605,230.0,91.6721,0.68782,0.1958,0.71515,-15.88971
3337534.20105,230.0,72.51701,0.71724,0.20209,0.74517,-15.7358
3337534.43005,230.0,57.36816,0.74537,0.20764,0.77375,-15.56633
3337534.66705,230.0,45.3629,0.77684,0.21636,0.80641,-15.56329
3337534.89905,230.0,35.93134,0.80175,0.22469,0.83264,-15.65573
3337535.14905,230.0,28.40909,0.83082,0.23752,0.8641,-15.95466
3337535.36405,230.0,22.48202,0.86035,0.2537,0.89698,-16.42941
3337535.62905,230.0,17.79613,0.89406,0.27262,0.9347,-16.95753
3337535.88105,230.0,14.06813,0.92934,0.2989,0.97622,-17.82906
3337536.09705,230.0,11.1448,0.9741,0.3269,1.02749,-18.55131
3337536.36405,230.0,8.81772,1.0289,0.35835,1.08952,-19.20256
3337536.54205,230.0,6.97545,1.09395,0.37686,1.15704,-19.0085
3337536.76105,230.0,5.5173,1.15999,0.41161,1.23085,-19.53663
3337537.03005,230.0,4.36941,1.24625,0.41383,1.31316,-18.36936
3337537.36505,230.0,3.45686,1.33438,0.42692,1.40101,-17.74157
3337537.78405,230.0,2.73547,1.41134,0.41228,1.47033,-16.28404
3337538.30906,230.0,2.16054,1.49541,0.38406,1.54395,-14.40372
3337538.96806,230.0,1.70952,1.56564,0.35506,1.6054,-12.77767
3337539.79706,230.0,1.35352,1.61896,0.31836,1.64996,-11.12503
3337540.83906,230.0,1.07079,1.66177,0.27961,1.68513,-9.55123
3337542.15306,230.0,0.84734,1.69614,0.24434,1.71365,-8.19758
3337543.80906,230.0,0.67072,1.72232,0.21386,1.73555,-7.07819
3337545.89806,230.0,0.53067,1.74214,0.19042,1.75251,-6.23789
3337548.53506,230.0,0.41976,1.75735,0.17113,1.76566,-5.5619
3337551.86606,230.0,0.33183,1.77081,0.15767,1.77781,-5.08799
3337556.07207,230.0,0.26261,1.78451,0.15035,1.79083,-4.81592
3337561.38007,230.0,0.20791,1.79774,0.1506,1.80403,-4.78871
3337568.08407,230.0,0.16452,1.8083,0.15735,1.81513,-4.97312
3337576.56108,230.0,0.13007,1.81728,0.16746,1.82498,-5.26496
3337587.25108,230.0,0.10309,1.82869,0.17926,1.83746,-5.59869
3337600.76509,230.0,0.08153,1.84634,0.19534,1.85664,-6.03929
3337617.8621,230.0,0.06443,1.86805,0.22015,1.88098,-6.72125
3337639.44912,230.0,0.05102,1.89137,0.25111,1.90797,-7.56283
3337666.69113,230.0,0.04042,1.92089,0.28293,1.94162,-8.37887
3337701.18715,230.0,0.03192,1.96564,0.31945,1.99143,-9.23071
3337744.73418,230.0,0.02528,2.02321,0.37081,2.05691,-10.38567
3337799.80021,230.0,0.01999,2.08303,0.43853,2.12869,-11.88859
3351798.2235,231.0,20004.453,0.30041,-0.0293,0.30184,5.57004
3351798.3665,231.0,15829.126,0.30733,-0.00822,0.30744,1.53276
3351798.5085,231.0,12516.703,0.3151,0.00775,0.3152,-1.40807
3351798.6505,231.0,9909.4424,0.32268,0.02365,0.32354,-4.19237
3351798.8145,231.0,7835.48,0.33089,0.03624,0.33287,-6.25015
3351799.0155,231.0,6217.2461,0.34139,0.04734,0.34465,-7.8956
3351799.2535,231.0,4905.291,0.3529,0.05693,0.35746,-9.16343
3351799.4925,231.0,3881.2737,0.36361,0.06782,0.36988,-10.56531
3351799.7305,231.0,3070.9827,0.37587,0.07721,0.38372,-11.60853
3351799.9685,231.0,2430.7778,0.38818,0.08542,0.39747,-12.41038
3351800.2065,231.0,1923.1537,0.40204,0.09406,0.4129,-13.16803
3351800.4445,231.0,1522.4358,0.41809,0.10228,0.43042,-13.74647
3351800.6825,231.0,1203.8446,0.43457,0.11105,0.44853,-14.33433
3351800.9215,231.0,952.86591,0.45121,0.11842,0.46649,-14.70515
3351801.1595,231.0,754.27557,0.46916,0.12652,0.48592,-15.09218
3351801.3965,231.0,596.71857,0.48951,0.13558,0.50794,-15.48104
3351801.6345,231.0,471.96338,0.51094,0.14208,0.53033,-15.53977
3351801.8735,231.0,373.20856,0.53244,0.151,0.55344,-15.83323
3351802.1115,231.0,295.47278,0.55549,0.15883,0.57775,-15.95692
3351802.35051,231.0,233.87738,0.57947,0.16529,0.60258,-15.92015
3351802.58851,231.0,185.05922,0.60562,0.17238,0.62967,-15.88802
3351802.82451,231.0,146.35823,0.63189,0.17964,0.65693,-15.87003
3351803.06051,231.0,115.77804,0.65858,0.18747,0.68474,-15.88921
3351803.29551,231.0,91.6721,0.68738,0.19391,0.7142,-15.75379
3351803.54051,231.0,72.51701,0.71583,0.20064,0.74341,-15.65811
3351803.76951,231.0,57.36816,0.74581,0.20691,0.77398,-15.50591
3351804.00651,231.0,45.3629,0.77358,0.21419,0.80268,-15.47657
3351804.23851,231.0,35.93134,0.80145,0.22366,0.83207,-15.59306
3351804.48851,231.0,28.40909,0.82841,0.23494,0.86108,-15.83314
3351804.70351,231.0,22.48202,0.85939,0.25182,0.89552,-16.33152
3351804.96851,231.0,17.79613,0.89082,0.2717,0.93134,-16.96167
3351805.22051,231.0,14.06813,0.92888,0.29664,0.9751,-17.71089
3351805.43651,231.0,11.1448,0.97478,0.32298,1.0269,-18.33207
3351805.70351,231.0,8.81772,1.02416,0.3526,1.08316,-18.99788
3351805.88151,231.0,6.97545,1.09383,0.38822,1.16068,-19.54091
3351806.09951,231.0,5.5173,1.16204,0.3975,1.22815,-18.88438
3351806.36951,231.0,4.36941,1.24384,0.42482,1.31438,-18.85718
3351806.70451,231.0,3.45686,1.32264,0.41854,1.38728,-17.55952
3351807.12251,231.0,2.73547,1.4164,0.40687,1.47368,-16.02712
3351807.64851,231.0,2.16054,1.49262,0.38886,1.54244,-14.60236
3351808.30751,231.0,1.70952,1.55691,0.35325,1.59649,-12.7834
3351809.13551,231.0,1.35352,1.61379,0.31374,1.644,-11.00178
3351810.17851,231.0,1.07079,1.65827,0.27765,1.68135,-9.50507
3351811.49251,231.0,0.84734,1.69039,0.24356,1.70784,-8.19908
3351813.14851,231.0,0.67072,1.71616,0.21338,1.72937,-7.08764
3351815.23651,231.0,0.53067,1.73601,0.18823,1.74618,-6.18819
3351817.87351,231.0,0.41976,1.75354,0.16971,1.76174,-5.52785
3351821.20552,231.0,0.33183,1.7679,0.15913,1.77505,-5.14328
3351825.41052,231.0,0.26261,1.77854,0.15413,1.7852,-4.95293
3351830.71852,231.0,0.20791,1.78772,0.15276,1.79423,-4.88394
3351837.42353,231.0,0.16452,1.79779,0.15477,1.80444,-4.92051
3351845.89953,231.0,0.13007,1.81079,0.16154,1.81798,-5.09789
3351856.58954,231.0,0.10309,1.82582,0.17602,1.83429,-5.50663
3351870.10355,231.0,0.08153,1.84156,0.1954,1.8519,-6.05686
3351887.20156,231.0,0.06443,1.86147,0.21969,1.87439,-6.73088
3351908.78757,231.0,0.05102,1.89094,0.24507,1.90675,-7.38441
3351936.03058,231.0,0.04042,1.93139,0.28472,1.95226,-8.38607
3351970.52561,231.0,0.03192,1.97168,0.33952,2.0007,-9.77048
3352014.07363,231.0,0.02528,2.00609,0.39621,2.04484,-11.17226
3352069.13866,231.0,0.01999,2.04619,0.44444,2.0939,-12.25459
3366079.80065,232.0,20004.453,0.30125,-0.02791,0.30254,5.29278
3366079.94365,232.0,15829.126,0.30817,-0.00826,0.30828,1.53494
3366080.08565,232.0,12516.703,0.31495,0.0086,0.31506,-1.56428
3366080.22765,232.0,9909.4424,0.32327,0.02362,0.32413,-4.17938
3366080.39165,232.0,7835.48,0.33132,0.0367,0.33334,-6.32058
3366080.59265,232.0,6217.2461,0.34201,0.04698,0.34522,-7.82127
3366080.83065,232.0,4905.291,0.35348,0.05977,0.3585,-9.59769
3366081.06965,232.0,3881.2737,0.36437,0.06919,0.37088,-10.75227
3366081.30765,232.0,3070.9827,0.37711,0.07656,0.3848,-11.47608
3366081.54565,232.0,2430.7778,0.39117,0.08586,0.40048,-12.37996
3366081.78365,232.0,1923.1537,0.40295,0.09339,0.41363,-13.04929
3366082.02165,232.0,1522.4358,0.41957,0.10185,0.43176,-13.64491
3366082.25965,232.0,1203.8446,0.43483,0.11263,0.44917,-14.52128
3366082.49865,232.0,952.86591,0.45384,0.12055,0.46957,-14.87567
3366082.73665,232.0,754.27557,0.47373,0.12787,0.49068,-15.10506
3366082.97365,232.0,596.71857,0.49178,0.13716,0.51055,-15.58434
3366083.21065,232.0,471.96338,0.51323,0.1436,0.53294,-15.63092
3366083.45065,232.0,373.20856,0.53496,0.15101,0.55587,-15.76373
3366083.68765,232.0,295.47278,0.5584,0.15992,0.58085,-15.98081
3366083.92665,232.0,233.87738,0.58365,0.1662,0.60685,-15.895
3366084.16465,232.0,185.05922,0.60822,0.17412,0.63266,-15.97524
3366084.40065,232.0,146.35823,0.63586,0.18199,0.66139,-15.97209
3366084.63765,232.0,115.77804,0.66416,0.1894,0.69064,-15.91634
3366084.87165,232.0,91.6721,0.69117,0.19584,0.71838,-15.81991
3366085.11765,232.0,72.51701,0.72121,0.2022,0.74902,-15.66154
3366085.34665,232.0,57.36816,0.75105,0.20996,0.77984,-15.61875
3366085.58265,232.0,45.3629,0.78022,0.21848,0.81024,-15.64348
3366085.81565,232.0,35.93134,0.80853,0.22715,0.83983,-15.69235
3366086.06565,232.0,28.40909,0.83713,0.23837,0.8704,-15.89447
3366086.27965,232.0,22.48202,0.86685,0.25632,0.90395,-16.47237
3366086.54465,232.0,17.79613,0.89931,0.27437,0.94023,-16.96626
3366086.79765,232.0,14.06813,0.93626,0.30088,0.98341,-17.81578
3366087.01365,232.0,11.1448,0.98237,0.32838,1.0358,-18.48365
3366087.28065,232.0,8.81772,1.03532,0.35816,1.09552,-19.08261
3366087.45865,232.0,6.97545,1.09346,0.3859,1.15956,-19.4388
3366087.67665,232.0,5.5173,1.17662,0.40956,1.24586,-19.19209
3366087.94565,232.0,4.36941,1.24456,0.42333,1.31458,-18.78536
3366088.28065,232.0,3.45686,1.34251,0.42192,1.40725,-17.44681
3366088.69966,232.0,2.73547,1.42458,0.41956,1.48508,-16.41053
3366089.22466,232.0,2.16054,1.50036,0.39146,1.55059,-14.6229
3366089.88366,232.0,1.70952,1.57346,0.35514,1.61304,-12.71894
3366090.71266,232.0,1.35352,1.63203,0.32081,1.66326,-11.12102
3366091.75466,232.0,1.07079,1.67476,0.28366,1.69861,-9.61306
3366093.06866,232.0,0.84734,1.70768,0.24832,1.72564,-8.27351
3366094.72466,232.0,0.67072,1.73385,0.21784,1.74748,-7.16106
3366096.81366,232.0,0.53067,1.75478,0.19195,1.76525,-6.24266
3366099.44966,232.0,0.41976,1.77046,0.17338,1.77893,-5.59317
3366102.78166,232.0,0.33183,1.78359,0.16012,1.79076,-5.12999
3366106.98667,232.0,0.26261,1.79569,0.15206,1.80211,-4.84028
3366112.29567,232.0,0.20791,1.80863,0.14884,1.81474,-4.70437
3366118.99967,232.0,0.16452,1.82238,0.15395,1.82888,-4.82862
3366127.47668,232.0,0.13007,1.83553,0.16636,1.84306,-5.17864
3366138.16668,232.0,0.10309,1.84592,0.18285,1.85496,-5.65699
3366151.68069,232.0,0.08153,1.85828,0.20076,1.86909,-6.16622
3366168.7777,232.0,0.06443,1.87739,0.22321,1.89061,-6.78026
3366190.36472,232.0,0.05102,1.90479,0.25018,1.92115,-7.48264
3366217.60673,232.0,0.04042,1.93458,0.28713,1.95578,-8.44204
3366252.10275,232.0,0.03192,1.9685,0.32589,1.99529,-9.40033
3366295.64978,232.0,0.02528,2.01745,0.36596,2.05038,-10.28161
3366350.71581,232.0,0.01999,2.08526,0.41788,2.12672,-11.33195
3380335.6576,233.0,20004.453,0.30014,-0.02868,0.30151,5.45889
3380335.8006,233.0,15829.126,0.30827,-0.00755,0.30836,1.40355
3380335.9426,233.0,12516.703,0.31566,0.00945,0.3158,-1.71459
3380336.0846,233.0,9909.4424,0.32323,0.02515,0.32421,-4.44872
3380336.2486,233.0,7835.48,0.3324,0.03724,0.33448,-6.39307
3380336.4496,233.0,6217.2461,0.34232,0.04882,0.34578,-8.11592
3380336.6876,233.0,4905.291,0.35282,0.05974,0.35784,-9.61026
3380336.9266,233.0,3881.2737,0.36462,0.06915,0.37112,-10.73867
3380337.1646,233.0,3070.9827,0.37732,0.07748,0.3852,-11.60457
3380337.4026,233.0,2430.7778,0.38987,0.08571,0.39918,-12.39901
3380337.6406,233.0,1923.1537,0.40397,0.09532,0.41507,-13.27646
3380337.8786,233.0,1522.4358,0.41981,0.1021,0.43205,-13.66938
3380338.1166,233.0,1203.8446,0.43514,0.11218,0.44937,-14.45571
3380338.3546,233.0,952.86591,0.4542,0.12057,0.46993,-14.867
3380338.5936,233.0,754.27557,0.47205,0.1275,0.48896,-15.11544
3380338.8306,233.0,596.71857,0.49188,0.1365,0.51047,-15.50983
3380339.0676,233.0,471.96338,0.51337,0.14424,0.53325,-15.69402
3380339.3066,233.0,373.20856,0.53525,0.15097,0.55613,-15.75161
3380339.5446,233.0,295.47278,0.55769,0.15883,0.57987,-15.89714
3380339.7836,233.0,233.87738,0.58411,0.16734,0.6076,-15.986
3380340.0216,233.0,185.05922,0.60832,0.17476,0.63292,-16.02857
3380340.2576,233.0,146.35823,0.6363,0.18133,0.66163,-15.90588
3380340.4946,233.0,115.77804,0.66474,0.18993,0.69134,-15.94578
3380340.7286,233.0,91.6721,0.69203,0.19676,0.71946,-15.87139
3380340.9746,233.0,72.51701,0.72177,0.20332,0.74986,-15.73206
3380341.2036,233.0,57.36816,0.75039,0.2108,0.77944,-15.69108
3380341.4396,233.0,45.3629,0.7805,0.21912,0.81068,-15.68171
3380341.6726,233.0,35.93134,0.80736,0.22667,0.83858,-15.68259
3380341.9226,233.0,28.40909,0.83743,0.23937,0.87097,-15.9522
3380342.1366,233.0,22.48202,0.86685,0.25629,0.90394,-16.47086
3380342.4016,233.0,17.79613,0.89989,0.27409,0.94071,-16.93953
3380342.6546,233.0,14.06813,0.93739,0.30068,0.98444,-17.78456
3380342.8706,233.0,11.1448,0.98228,0.33013,1.03627,-18.57705
3380343.1376,233.0,8.81772,1.03672,0.35786,1.09674,-19.04401
3380343.3156,233.0,6.97545,1.09469,0.38762,1.16129,-19.49873
3380343.5336,233.0,5.5173,1.17946,0.41008,1.24872,-19.17172
3380343.8026,233.0,4.36941,1.24676,0.42473,1.31712,-18.81216
3380344.1376,233.0,3.45686,1.34208,0.42406,1.40748,-17.53514
3380344.5566,233.0,2.73547,1.42714,0.41999,1.48765,-16.39857
3380345.0816,233.0,2.16054,1.5022,0.39308,1.55277,-14.66364
3380345.7416,233.0,1.70952,1.57512,0.35652,1.61496,-12.75357
3380346.5696,233.0,1.35352,1.63388,0.32139,1.66519,-11.1281
3380347.61261,233.0,1.07079,1.6774,0.28448,1.70135,-9.62564
3380348.92661,233.0,0.84734,1.71066,0.24911,1.7287,-8.28528
3380350.58161,233.0,0.67072,1.73672,0.21819,1.75037,-7.16072
3380352.67061,233.0,0.53067,1.75755,0.19259,1.76807,-6.25356
3380355.30761,233.0,0.41976,1.77376,0.17394,1.78227,-5.60078
3380358.63861,233.0,0.33183,1.78651,0.16066,1.79372,-5.13864
3380362.84461,233.0,0.26261,1.79865,0.15246,1.8051,-4.8451
3380368.15262,233.0,0.20791,1.81153,0.14952,1.81769,-4.71844
3380374.85762,233.0,0.16452,1.82567,0.15388,1.83214,-4.81795
3380383.33363,233.0,0.13007,1.83857,0.1666,1.8461,-5.17773
3380394.02363,233.0,0.10309,1.84971,0.18333,1.85877,-5.66037
3380407.53764,233.0,0.08153,1.86241,0.20131,1.87326,-6.16927
3380424.63565,233.0,0.06443,1.88085,0.22364,1.8941,-6.78071
3380446.22166,233.0,0.05102,1.90887,0.25041,1.92523,-7.4734
3380473.46468,233.0,0.04042,1.93883,0.28704,1.95996,-8.42138
3380507.9597,233.0,0.03192,1.97334,0.32625,2.00013,-9.3878
3380551.50773,233.0,0.02528,2.02271,0.36642,2.05563,-10.26793
3380606.57276,233.0,0.01999,2.08976,0.41809,2.13118,-11.31359
3394587.96732,234.0,20004.453,0.30003,-0.02733,0.30127,5.2053
3394588.11032,234.0,15829.126,0.30754,-0.00721,0.30763,1.34349
3394588.25232,234.0,12516.703,0.3151,0.00878,0.31522,-1.59564
3394588.39432,234.0,9909.4424,0.32344,0.02429,0.32435,-4.29543
3394588.55832,234.0,7835.48,0.33218,0.03658,0.33419,-6.28483
3394588.75932,234.0,6217.2461,0.34119,0.04892,0.34468,-8.15958
3394588.99732,234.0,4905.291,0.35215,0.05868,0.35701,-9.46097
3394589.23532,234.0,3881.2737,0.36341,0.06898,0.3699,-10.74764
3394589.47332,234.0,3070.9827,0.37685,0.07866,0.38497,-11.79061
3394589.71132,234.0,2430.7778,0.38971,0.08768,0.39945,-12.67981
3394589.95032,234.0,1923.1537,0.40411,0.09463,0.41504,-13.17966
3394590.18832,234.0,1522.4358,0.41891,0.1043,0.4317,-13.98176
3394590.42632,234.0,1203.8446,0.43618,0.11336,0.45067,-14.56853
3394590.66432,234.0,952.86591,0.45228,0.11923,0.46773,-14.76808
3394590.90332,234.0,754.27557,0.4723,0.12887,0.48957,-15.26233
3394591.14032,234.0,596.71857,0.49249,0.13786,0.51142,-15.63836
3394591.37732,234.0,471.96338,0.51395,0.14479,0.53396,-15.73389
3394591.61632,234.0,373.20856,0.53673,0.15322,0.55817,-15.9328
3394591.85432,234.0,295.47278,0.55988,0.16016,0.58234,-15.96333
3394592.09332,234.0,233.87738,0.58342,0.16743,0.60697,-16.01203
3394592.33132,234.0,185.05922,0.61136,0.17731,0.63655,-16.17381
3394592.56732,234.0,146.35823,0.63766,0.18378,0.66361,-16.07728
3394592.80432,234.0,115.77804,0.66491,0.19081,0.69174,-16.01239
3394593.03832,234.0,91.6721,0.69395,0.19859,0.7218,-15.96954
3394593.28332,234.0,72.51701,0.72291,0.20423,0.7512,-15.77575
3394593.51332,234.0,57.36816,0.75216,0.21084,0.78116,-15.65867
3394593.74932,234.0,45.3629,0.78357,0.22067,0.81405,-15.72801
3394593.98232,234.0,35.93134,0.8113,0.22835,0.84282,-15.72017
3394594.23232,234.0,28.40909,0.84181,0.23986,0.87532,-15.90407
3394594.44632,234.0,22.48202,0.87192,0.25671,0.90893,-16.40557
3394594.71132,234.0,17.79613,0.90227,0.27592,0.94351,-17.00377
3394594.96332,234.0,14.06813,0.94202,0.30296,0.98954,-17.82828
3394595.17932,234.0,11.1448,0.98623,0.32995,1.03996,-18.49803
3394595.44732,234.0,8.81772,1.03847,0.35887,1.09872,-19.06383
3394595.62532,234.0,6.97545,1.10178,0.39463,1.17033,-19.70628
3394595.84332,234.0,5.5173,1.18228,0.40676,1.2503,-18.98556
3394596.11232,234.0,4.36941,1.25432,0.43178,1.32655,-18.99523
3394596.44732,234.0,3.45686,1.34429,0.42439,1.40969,-17.52064
3394596.86632,234.0,2.73547,1.43662,0.41999,1.49675,-16.29627
3394597.39133,234.0,2.16054,1.51186,0.39855,1.56351,-14.76825
3394598.05033,234.0,1.70952,1.58085,0.36136,1.62162,-12.87578
3394598.87933,234.0,1.35352,1.64072,0.32363,1.67233,-11.15824
3394599.92233,234.0,1.07079,1.68548,0.28653,1.70966,-9.64803
3394601.23533,234.0,0.84734,1.71966,0.25083,1.73786,-8.29852
3394602.89133,234.0,0.67072,1.74643,0.21889,1.76009,-7.14399
3394604.98033,234.0,0.53067,1.76732,0.1933,1.77786,-6.24198
3394607.61733,234.0,0.41976,1.78509,0.17444,1.7936,-5.58115
3394610.94833,234.0,0.33183,1.79827,0.16292,1.80564,-5.17669
3394615.15434,234.0,0.26261,1.80867,0.15606,1.81539,-4.93143
3394620.46234,234.0,0.20791,1.81825,0.15328,1.8247,-4.81874
3394627.16634,234.0,0.16452,1.83004,0.15463,1.83656,-4.82978
3394635.64335,234.0,0.13007,1.84347,0.16268,1.85064,-5.04305
3394646.33335,234.0,0.10309,1.85701,0.17689,1.86542,-5.4413
3394659.84736,234.0,0.08153,1.87234,0.19513,1.88249,-5.94971
3394676.94537,234.0,0.06443,1.8942,0.2191,1.90683,-6.59797
3394698.53139,234.0,0.05102,1.92583,0.24692,1.9416,-7.30636
3394725.7744,234.0,0.04042,1.96281,0.29029,1.98416,-8.41271
3394760.26942,234.0,0.03192,1.99627,0.34381,2.02566,-9.77207
3394803.81745,234.0,0.02528,2.02931,0.39181,2.06679,-10.92797
3394858.88248,234.0,0.01999,2.07623,0.43397,2.1211,-11.80584
3408830.61957,235.0,20004.453,0.30119,-0.02749,0.30244,5.21423
3408830.76257,235.0,15829.126,0.30602,-0.00781,0.30611,1.46199
3408830.90457,235.0,12516.703,0.31523,0.0097,0.31538,-1.76161
3408831.04657,235.0,9909.4424,0.32278,0.02377,0.32366,-4.21121
3408831.21057,235.0,7835.48,0.3327,0.03756,0.33482,-6.44089
3408831.41157,235.0,6217.2461,0.34231,0.04847,0.34573,-8.05885
3408831.64957,235.0,4905.291,0.35191,0.05876,0.35679,-9.47998
3408831.88757,235.0,3881.2737,0.36372,0.06887,0.37018,-10.72183
3408832.12557,235.0,3070.9827,0.37641,0.07767,0.38434,-11.65887
3408832.36457,235.0,2430.7778,0.38962,0.08645,0.39909,-12.51067
3408832.60257,235.0,1923.1537,0.40466,0.09491,0.41564,-13.20002
3408832.83957,235.0,1522.4358,0.42066,0.10309,0.4331,-13.77051
3408833.07857,235.0,1203.8446,0.43611,0.11271,0.45043,-14.49057
3408833.31657,235.0,952.86591,0.45182,0.12151,0.46788,-15.05275
3408833.55557,235.0,754.27557,0.47211,0.12881,0.48937,-15.26045
3408833.79257,235.0,596.71857,0.49215,0.13676,0.5108,-15.52983
3408834.02957,235.0,471.96338,0.51406,0.14481,0.53406,-15.73257
3408834.26857,235.0,373.20856,0.53646,0.15251,0.55771,-15.86949
3408834.50657,235.0,295.47278,0.56095,0.1615,0.58373,-16.0613
3408834.74557,235.0,233.87738,0.58519,0.16961,0.60927,-16.16365
3408834.98357,235.0,185.05922,0.61022,0.17665,0.63528,-16.14534
3408835.21957,235.0,146.35823,0.63848,0.18486,0.6647,-16.1473
3408835.45657,235.0,115.77804,0.66545,0.19126,0.69239,-16.03529
3408835.69057,235.0,91.6721,0.69371,0.19648,0.72099,-15.81368
3408835.93657,235.0,72.51701,0.72417,0.20516,0.75267,-15.81731
3408836.16557,235.0,57.36816,0.75473,0.21254,0.78408,-15.728
3408836.40157,235.0,45.3629,0.78365,0.21928,0.81375,-15.63266
3408836.63457,235.0,35.93134,0.81287,0.22944,0.84463,-15.76223
3408836.88457,235.0,28.40909,0.84161,0.24176,0.87565,-16.02713
3408837.09957,235.0,22.48202,0.87199,0.25622,0.90885,-16.37431
3408837.36357,235.0,17.79613,0.90359,0.27693,0.94507,-17.03926
3408837.61657,235.0,14.06813,0.94202,0.30161,0.98913,-17.75373
3408837.83257,235.0,11.1448,0.98778,0.3277,1.04072,-18.35366
3408838.09957,235.0,8.81772,1.03867,0.3591,1.09899,-19.07202
3408838.27757,235.0,6.97545,1.11063,0.39587,1.17908,-19.61783
3408838.49557,235.0,5.5173,1.17629,0.40448,1.24389,-18.97597
3408838.76457,235.0,4.36941,1.2637,0.43181,1.33543,-18.86534
3408839.09957,235.0,3.45686,1.34024,0.43068,1.40774,-17.81474
3408839.51857,235.0,2.73547,1.4366,0.41614,1.49565,-16.15464
3408840.04357,235.0,2.16054,1.51724,0.39879,1.56877,-14.72648
3408840.70257,235.0,1.70952,1.58334,0.36544,1.62496,-12.99644
3408841.53157,235.0,1.35352,1.64188,0.32375,1.67349,-11.15471
3408842.57457,235.0,1.07079,1.68905,0.28603,1.7131,-9.61158
3408843.88758,235.0,0.84734,1.72325,0.25093,1.74143,-8.28491
3408845.54358,235.0,0.67072,1.7495,0.22015,1.7633,-7.17213
3408847.63258,235.0,0.53067,1.7694,0.19382,1.77998,-6.25122
3408850.26858,235.0,0.41976,1.7872,0.174,1.79565,-5.56066
3408853.60058,235.0,0.33183,1.8021,0.16156,1.80933,-5.12306
3408857.80558,235.0,0.26261,1.81358,0.15627,1.8203,-4.92479
3408863.11459,235.0,0.20791,1.82294,0.1545,1.82948,-4.84447
3408869.81859,235.0,0.16452,1.83253,0.15637,1.83919,-4.87718
3408878.2956,235.0,0.13007,1.84569,0.16318,1.85289,-5.05249
3408888.9856,235.0,0.10309,1.86009,0.17638,1.86843,-5.41673
3408902.49961,235.0,0.08153,1.87591,0.19645,1.88617,-5.97823
3408919.59762,235.0,0.06443,1.89551,0.22205,1.90847,-6.68143
3408941.18363,235.0,0.05102,1.92138,0.24608,1.93707,-7.2985
3408968.42565,235.0,0.04042,1.96038,0.28229,1.9806,-8.19401
3409002.92167,235.0,0.03192,2.00368,0.33472,2.03144,-9.48394
3409046.4687,235.0,0.02528,2.04184,0.39278,2.07927,-10.88862
3409101.53473,235.0,0.01999,2.08149,0.44503,2.12853,-12.06829
3423066.79236,236.0,20004.453,0.30153,-0.0288,0.3029,5.45552
3423066.93536,236.0,15829.126,0.30805,-0.00746,0.30814,1.38748
3423067.07736,236.0,12516.703,0.31472,0.00979,0.31488,-1.78251
3423067.21936,236.0,9909.4424,0.32281,0.02454,0.32374,-4.34717
3423067.38336,236.0,7835.48,0.33236,0.03853,0.33459,-6.61266
3423067.58436,236.0,6217.2461,0.34101,0.04892,0.34451,-8.16424
3423067.82236,236.0,4905.291,0.35239,0.0591,0.35731,-9.51977
3423068.06036,236.0,3881.2737,0.36422,0.06889,0.37068,-10.71097
3423068.29936,236.0,3070.9827,0.3768,0.07781,0.38475,-11.66729
3423068.53736,236.0,2430.7778,0.38963,0.08759,0.39935,-12.66942
3423068.77537,236.0,1923.1537,0.40412,0.09536,0.41522,-13.27754
3423069.01337,236.0,1522.4358,0.41881,0.10393,0.43152,-13.93704
3423069.25137,236.0,1203.8446,0.43738,0.11317,0.45179,-14.50672
3423069.49037,236.0,952.86591,0.45388,0.11925,0.46928,-14.72054
3423069.72837,236.0,754.27557,0.47269,0.12846,0.48983,-15.20335
3423069.96537,236.0,596.71857,0.49225,0.13655,0.51084,-15.5041
3423070.20337,236.0,471.96338,0.51421,0.14595,0.53452,-15.84586
3423070.44237,236.0,373.20856,0.53691,0.1522,0.55807,-15.82704
3423070.68037,236.0,295.47278,0.56121,0.16132,0.58393,-16.03704
3423070.91937,236.0,233.87738,0.58639,0.16901,0.61026,-16.07784
3423071.15637,236.0,185.05922,0.61054,0.17589,0.63537,-16.07139
3423071.39337,236.0,146.35823,0.63949,0.18403,0.66544,-16.05424
3423071.62937,236.0,115.77804,0.66747,0.18988,0.69395,-15.87997
3423071.86337,236.0,91.6721,0.69649,0.19872,0.72428,-15.9243
3423072.10937,236.0,72.51701,0.72453,0.20537,0.75308,-15.82529
3423072.33837,236.0,57.36816,0.75423,0.21205,0.78347,-15.70291
3423072.57437,236.0,45.3629,0.78379,0.22034,0.81417,-15.70146
3423072.80737,236.0,35.93134,0.8137,0.22915,0.84535,-15.72781
3423073.05737,236.0,28.40909,0.841,0.24062,0.87475,-15.96654
3423073.27137,236.0,22.48202,0.87203,0.25852,0.90954,-16.51279
3423073.53637,236.0,17.79613,0.90652,0.27862,0.94837,-17.08493
3423073.78937,236.0,14.06813,0.94223,0.30291,0.98972,-17.8219
3423074.00537,236.0,11.1448,0.98573,0.33021,1.03957,-18.52057
3423074.27237,236.0,8.81772,1.04121,0.36306,1.10269,-19.22307
3423074.45037,236.0,6.97545,1.10835,0.38409,1.17302,-19.11338
3423074.66837,236.0,5.5173,1.17225,0.41431,1.24331,-19.46514
3423074.93837,236.0,4.36941,1.26562,0.42212,1.33416,-18.44522
3423075.27337,236.0,3.45686,1.34903,0.43793,1.41833,-17.98465
3423075.69137,236.0,2.73547,1.43007,0.41877,1.49012,-16.32177
3423076.21737,236.0,2.16054,1.51812,0.39445,1.56853,-14.56512
3423076.87637,236.0,1.70952,1.58781,0.36498,1.62922,-12.94524
3423077.70437,236.0,1.35352,1.64251,0.32587,1.67453,-11.22175
3423078.74737,236.0,1.07079,1.68961,0.28525,1.71352,-9.58264
3423080.06137,236.0,0.84734,1.72521,0.24963,1.74318,-8.23313
3423081.71737,236.0,0.67072,1.75243,0.22009,1.7662,-7.15837
3423083.80637,236.0,0.53067,1.77211,0.19607,1.78292,-6.31379
3423086.44238,236.0,0.41976,1.78722,0.17663,1.79593,-5.64406
3423089.77438,236.0,0.33183,1.80034,0.16221,1.80763,-5.14834
3423093.97938,236.0,0.26261,1.81279,0.15364,1.81929,-4.84451
3423099.28838,236.0,0.20791,1.82413,0.15201,1.83045,-4.76377
3423105.99239,236.0,0.16452,1.83442,0.15518,1.84098,-4.83518
3423114.46839,236.0,0.13007,1.84694,0.16183,1.85402,-5.00736
3423125.1584,236.0,0.10309,1.86318,0.17397,1.87128,-5.3343
3423138.67241,236.0,0.08153,1.88431,0.19597,1.89447,-5.93735
3423155.77042,236.0,0.06443,1.90632,0.22655,1.91974,-6.77728
3423177.35643,236.0,0.05102,1.92409,0.26213,1.94187,-7.75796
3423204.59845,236.0,0.04042,1.94604,0.29426,1.96816,-8.59847
3423239.09347,236.0,0.03192,1.982,0.32854,2.00905,-9.412
3423282.64149,236.0,0.02528,2.02856,0.37345,2.06264,-10.43111
3423337.70653,236.0,0.01999,2.0801,0.42742,2.12356,-11.61158
3437309.87741,237.0,20004.453,0.30009,-0.02896,0.30148,5.51215
3437310.02042,237.0,15829.126,0.30745,-0.00838,0.30756,1.56175
3437310.16242,237.0,12516.703,0.31553,0.00901,0.31565,-1.63619
3437310.30442,237.0,9909.4424,0.3249,0.02389,0.32578,-4.20513
3437310.46842,237.0,7835.48,0.33465,0.03693,0.33668,-6.29758
3437310.66942,237.0,6217.2461,0.34268,0.04946,0.34624,-8.21334
3437310.90742,237.0,4905.291,0.35431,0.05956,0.35928,-9.5425
3437311.14542,237.0,3881.2737,0.3634,0.0681,0.36972,-10.61417
3437311.38342,237.0,3070.9827,0.37681,0.07715,0.38463,-11.57072
3437311.62142,237.0,2430.7778,0.3904,0.08824,0.40025,-12.73571
3437311.86042,237.0,1923.1537,0.40558,0.09429,0.4164,-13.08734
3437312.09842,237.0,1522.4358,0.41975,0.10254,0.4321,-13.72724
3437312.33642,237.0,1203.8446,0.43736,0.11201,0.45148,-14.36491
3437312.57442,237.0,952.86591,0.45534,0.11945,0.47074,-14.69924
3437312.81342,237.0,754.27557,0.47231,0.12986,0.48984,-15.37394
3437313.05042,237.0,596.71857,0.4933,0.13679,0.51192,-15.49798
3437313.28842,237.0,471.96338,0.51488,0.14564,0.53508,-15.79473
3437313.52742,237.0,373.20856,0.53611,0.15271,0.55743,-15.89966
3437313.76442,237.0,295.47278,0.56058,0.15904,0.58271,-15.83858
3437314.00442,237.0,233.87738,0.58406,0.16661,0.60736,-15.92116
3437314.24242,237.0,185.05922,0.60947,0.1755,0.63423,-16.06388
3437314.47842,237.0,146.35823,0.63743,0.18206,0.66292,-15.93998
3437314.71442,237.0,115.77804,0.66411,0.18949,0.69061,-15.92513
3437314.94942,237.0,91.6721,0.69236,0.19682,0.71979,-15.86943
3437315.19442,237.0,72.51701,0.72228,0.20326,0.75034,-15.71734
3437315.42342,237.0,57.36816,0.75209,0.21006,0.78087,-15.60518
3437315.66042,237.0,45.3629,0.78009,0.21799,0.80998,-15.61278
3437315.89242,237.0,35.93134,0.81016,0.22728,0.84144,-15.67104
3437316.14242,237.0,28.40909,0.83918,0.23966,0.87274,-15.93881
3437316.35742,237.0,22.48202,0.86981,0.25516,0.90646,-16.34942
3437316.62242,237.0,17.79613,0.90259,0.27448,0.94341,-16.9144
3437316.87442,237.0,14.06813,0.93938,0.30106,0.98645,-17.77006
3437317.09042,237.0,11.1448,0.98489,0.33004,1.03872,-18.52606
3437317.35742,237.0,8.81772,1.03829,0.35773,1.09818,-19.01077
3437317.53542,237.0,6.97545,1.09654,0.38726,1.16291,-19.45159
3437317.75442,237.0,5.5173,1.17909,0.41176,1.24892,-19.25004
3437318.02342,237.0,4.36941,1.24919,0.42258,1.31873,-18.68987
3437318.35842,237.0,3.45686,1.34617,0.4227,1.41097,-17.43245
3437318.77742,237.0,2.73547,1.42769,0.42046,1.48832,-16.4098
3437319.30242,237.0,2.16054,1.5046,0.39157,1.55472,-14.58763
3437319.96142,237.0,1.70952,1.5771,0.35669,1.61693,-12.744
3437320.79042,237.0,1.35352,1.63404,0.32126,1.66532,-11.12287
3437321.83342,237.0,1.07079,1.67699,0.28264,1.70064,-9.56685
3437323.14642,237.0,0.84734,1.71097,0.24637,1.72862,-8.19401
3437324.80242,237.0,0.67072,1.738,0.21588,1.75135,-7.08051
3437326.89143,237.0,0.53067,1.75908,0.19179,1.7695,-6.22238
3437329.52743,237.0,0.41976,1.77552,0.17436,1.78406,-5.60866
3437332.85943,237.0,0.33183,1.78805,0.16234,1.7954,-5.18774
3437337.06443,237.0,0.26261,1.79827,0.15456,1.8049,-4.91258
3437342.37243,237.0,0.20791,1.80929,0.15101,1.81558,-4.77114
3437349.07744,237.0,0.16452,1.82171,0.15359,1.82818,-4.81932
3437357.55344,237.0,0.13007,1.83419,0.16288,1.84141,-5.07465
3437368.24445,237.0,0.10309,1.84661,0.1759,1.85497,-5.44146
3437381.75846,237.0,0.08153,1.864,0.1924,1.87391,-5.89312
3437398.85547,237.0,0.06443,1.88778,0.21734,1.90025,-6.5675
3437420.44248,237.0,0.05102,1.91938,0.25224,1.93588,-7.48678
3437447.6845,237.0,0.04042,1.94795,0.29814,1.97064,-8.70163
3437482.18052,237.0,0.03192,1.97483,0.34352,2.00448,-9.86788
3437525.72754,237.0,0.02528,2.01012,0.38249,2.04618,-10.77369
3437580.79358,237.0,0.01999,2.06354,0.42574,2.107,-11.65744
3451553.29307,238.0,20004.453,0.3032,-0.02699,0.3044,5.08781
3451553.43607,238.0,15829.126,0.30862,-0.00777,0.30871,1.44214
3451553.57807,238.0,12516.703,0.31804,0.00889,0.31816,-1.60155
3451553.72007,238.0,9909.4424,0.3248,0.02478,0.32574,-4.36363
3451553.88407,238.0,7835.48,0.33334,0.03666,0.33535,-6.27563
3451554.08507,238.0,6217.2461,0.34203,0.04811,0.3454,-8.00726
3451554.32307,238.0,4905.291,0.35381,0.05889,0.35868,-9.45029
3451554.56107,238.0,3881.2737,0.36474,0.06775,0.37098,-10.52319
3451554.79907,238.0,3070.9827,0.37687,0.07739,0.38473,-11.60455
3451555.03807,238.0,2430.7778,0.392,0.08636,0.4014,-12.42453
3451555.27607,238.0,1923.1537,0.40392,0.09536,0.41502,-13.28344
3451555.51407,238.0,1522.4358,0.42025,0.10293,0.43267,-13.76269
3451555.75207,238.0,1203.8446,0.43583,0.11189,0.44997,-14.39899
3451555.99107,238.0,952.86591,0.45403,0.11947,0.46949,-14.74271
3451556.22907,238.0,754.27557,0.47205,0.12921,0.48942,-15.30839
3451556.46607,238.0,596.71857,0.4938,0.13626,0.51225,-15.42697
3451556.70407,238.0,471.96338,0.51503,0.14364,0.53469,-15.58338
3451556.94307,238.0,373.20856,0.5358,0.15182,0.5569,-15.81996
3451557.18007,238.0,295.47278,0.55856,0.15969,0.58094,-15.95496
3451557.41907,238.0,233.87738,0.58483,0.16609,0.60795,-15.85478
3451557.65707,238.0,185.05922,0.60882,0.17559,0.63363,-16.08815
3451557.89407,238.0,146.35823,0.63505,0.18141,0.66045,-15.94287
3451558.13007,238.0,115.77804,0.6639,0.18932,0.69037,-15.91633
3451558.36407,238.0,91.6721,0.69202,0.1962,0.7193,-15.829
3451558.61007,238.0,72.51701,0.72201,0.20317,0.75005,-15.71628
3451558.83907,238.0,57.36816,0.74997,0.20767,0.77819,-15.47755
3451559.07507,238.0,45.3629,0.77914,0.2171,0.80883,-15.56985
3451559.30807,238.0,35.93134,0.80826,0.22582,0.83921,-15.60962
3451559.55807,238.0,28.40909,0.83675,0.23819,0.86999,-15.88939
3451559.77207,238.0,22.48202,0.86616,0.2548,0.90286,-16.39256
3451560.03707,238.0,17.79613,0.89766,0.27386,0.93851,-16.96624
3451560.29007,238.0,14.06813,0.9366,0.30088,0.98374,-17.80958
3451560.50607,238.0,11.1448,0.98333,0.32585,1.03591,-18.33406
3451560.77307,238.0,8.81772,1.03352,0.35552,1.09296,-18.98245
3451560.95107,238.0,6.97545,1.09587,0.39166,1.16376,-19.66659
3451561.16907,238.0,5.5173,1.17552,0.40358,1.24287,-18.9486
3451561.43807,238.0,4.36941,1.25024,0.42885,1.32175,-18.93278
3451561.77307,238.0,3.45686,1.3349,0.42072,1.39963,-17.49318
3451562.19207,238.0,2.73547,1.42758,0.41395,1.48639,-16.17019
3451562.71707,238.0,2.16054,1.50255,0.39458,1.5535,-14.71417
3451563.37607,238.0,1.70952,1.57027,0.35791,1.61054,-12.84018
3451564.20507,238.0,1.35352,1.62984,0.31873,1.66072,-11.06506
3451565.24808,238.0,1.07079,1.67393,0.28264,1.69763,-9.58375
3451566.56108,238.0,0.84734,1.70683,0.24722,1.72464,-8.2414
3451568.21708,238.0,0.67072,1.73341,0.21643,1.74687,-7.11706
3451570.30608,238.0,0.53067,1.75368,0.19099,1.76405,-6.21555
3451572.94208,238.0,0.41976,1.77158,0.1723,1.77994,-5.55505
3451576.27408,238.0,0.33183,1.78513,0.16142,1.79241,-5.16691
3451580.47908,238.0,0.26261,1.79554,0.15553,1.80226,-4.95051
3451585.78809,238.0,0.20791,1.80476,0.15335,1.81126,-4.85664
3451592.49209,238.0,0.16452,1.81627,0.15427,1.82281,-4.85506
3451600.9681,238.0,0.13007,1.82939,0.16238,1.83658,-5.07229
3451611.6581,238.0,0.10309,1.84377,0.17676,1.85222,-5.47616
3451625.17211,238.0,0.08153,1.85826,0.19509,1.86847,-5.99332
3451642.27012,238.0,0.06443,1.87921,0.21924,1.89196,-6.65447
3451663.85713,238.0,0.05102,1.9104,0.24621,1.9262,-7.34359
3451691.09915,238.0,0.04042,1.9483,0.28893,1.96961,-8.43541
3451725.59517,238.0,0.03192,1.98349,0.34291,2.01291,-9.80844
3451769.1422,238.0,0.02528,2.01593,0.39414,2.0541,-11.0626
3451824.20823,238.0,0.01999,2.05976,0.43724,2.10565,-11.98476
3465797.34333,239.0,20004.453,0.30238,-0.02905,0.30378,5.48817
3465797.48633,239.0,15829.126,0.30747,-0.00946,0.30761,1.76317
3465797.62833,239.0,12516.703,0.31695,0.00887,0.31707,-1.6036
3465797.77033,239.0,9909.4424,0.32553,0.02457,0.32646,-4.31712
3465797.93433,239.0,7835.48,0.33354,0.03811,0.33571,-6.51819
3465798.13533,239.0,6217.2461,0.34136,0.04875,0.34483,-8.12806
3465798.37333,239.0,4905.291,0.35318,0.06005,0.35825,-9.64915
3465798.61133,239.0,3881.2737,0.36621,0.06996,0.37283,-10.81498
3465798.84933,239.0,3070.9827,0.37649,0.07828,0.38454,-11.74491
3465799.08733,239.0,2430.7778,0.39178,0.08718,0.40136,-12.54551
3465799.32633,239.0,1923.1537,0.4062,0.09543,0.41726,-13.22066
3465799.56333,239.0,1522.4358,0.41939,0.10417,0.43213,-13.9494
3465799.80233,239.0,1203.8446,0.43584,0.11098,0.44975,-14.28602
3465800.04033,239.0,952.86591,0.45371,0.11953,0.46919,-14.75962
3465800.27933,239.0,754.27557,0.4729,0.12736,0.48975,-15.07243
3465800.51633,239.0,596.71857,0.49421,0.13649,0.51271,-15.43945
3465800.75333,239.0,471.96338,0.51326,0.14458,0.53324,-15.73211
3465800.99233,239.0,373.20856,0.53592,0.15257,0.55721,-15.89077
3465801.23033,239.0,295.47278,0.55949,0.15904,0.58165,-15.86877
3465801.46933,239.0,233.87738,0.58324,0.16777,0.60689,-16.04756
3465801.70733,239.0,185.05922,0.61011,0.17455,0.63459,-15.96573
3465801.94433,239.0,146.35823,0.6365,0.18206,0.66203,-15.96254
3465802.18033,239.0,115.77804,0.66433,0.18833,0.69051,-15.8278
3465802.41433,239.0,91.6721,0.69269,0.19744,0.72027,-15.90907
3465802.66033,239.0,72.51701,0.72266,0.20443,0.75101,-15.79518
3465802.88933,239.0,57.36816,0.75154,0.21194,0.78085,-15.74885
3465803.12533,239.0,45.3629,0.78214,0.21896,0.81221,-15.63975
3465803.35833,239.0,35.93134,0.81007,0.22661,0.84117,-15.62839
3465803.60833,239.0,28.40909,0.83894,0.23938,0.87242,-15.92523
3465803.82333,239.0,22.48202,0.86702,0.2549,0.90372,-16.38277
3465804.08733,239.0,17.79613,0.89954,0.27509,0.94067,-17.00445
3465804.34033,239.0,14.06813,0.93833,0.29896,0.9848,-17.67213
3465804.55633,239.0,11.1448,0.98174,0.32665,1.03466,-18.40339
3465804.82333,239.0,8.81772,1.03235,0.3589,1.09296,-19.17002
3465805.00133,239.0,6.97545,1.1047,0.39102,1.17186,-19.49165
3465805.21933,239.0,5.5173,1.17026,0.40235,1.2375,-18.9737
3465805.48933,239.0,4.36941,1.25875,0.42972,1.33008,-18.84904
3465805.82433,239.0,3.45686,1.33486,0.42759,1.40167,-17.76149
3465806.24233,239.0,2.73547,1.42918,0.41265,1.48756,-16.10521
3465806.76733,239.0,2.16054,1.50986,0.39576,1.56087,-14.68783
3465807.42733,239.0,1.70952,1.57466,0.36129,1.61557,-12.92219
3465808.25533,239.0,1.35352,1.63272,0.321,1.66397,-11.12268
3465809.29834,239.0,1.07079,1.67831,0.28307,1.70201,-9.57377
3465810.61234,239.0,0.84734,1.7129,0.2485,1.73083,-8.25456
3465812.26834,239.0,0.67072,1.73886,0.21801,1.75247,-7.14632
3465814.35634,239.0,0.53067,1.75815,0.19212,1.76861,-6.23629
3465816.99334,239.0,0.41976,1.77569,0.17245,1.78404,-5.54693
3465820.32434,239.0,0.33183,1.79065,0.16038,1.79782,-5.11793
3465824.53034,239.0,0.26261,1.80252,0.15519,1.80919,-4.92091
3465829.83835,239.0,0.20791,1.81182,0.15458,1.8184,-4.87657
3465836.54335,239.0,0.16452,1.82146,0.15627,1.82815,-4.90355
3465845.01936,239.0,0.13007,1.83407,0.16264,1.84126,-5.0675
3465855.70936,239.0,0.10309,1.84898,0.17585,1.85733,-5.43294
3465869.22337,239.0,0.08153,1.86514,0.19615,1.87542,-6.00348
3465886.32138,239.0,0.06443,1.88453,0.22134,1.89749,-6.69878
3465907.90739,239.0,0.05102,1.91003,0.24599,1.9258,-7.33858
3465935.15041,239.0,0.04042,1.94918,0.28128,1.96937,-8.21154
3465969.64543,239.0,0.03192,1.99305,0.33338,2.02074,-9.49605
3466013.19346,239.0,0.02528,2.03225,0.39233,2.06977,-10.9266
3466068.25849,239.0,0.01999,2.07066,0.44584,2.11812,-12.15095
3480032.56092,240.0,20004.453,0.30106,-0.02725,0.30229,5.17185
3480032.70392,240.0,15829.126,0.3087,-0.0077,0.30879,1.42866
3480032.84592,240.0,12516.703,0.31489,0.00969,0.31504,-1.7632
3480032.98792,240.0,9909.4424,0.32518,0.02509,0.32615,-4.41244
3480033.15192,240.0,7835.48,0.33383,0.03648,0.33582,-6.23644
3480033.35292,240.0,6217.2461,0.34276,0.05006,0.3464,-8.31001
3480033.59092,240.0,4905.291,0.35279,0.05921,0.35773,-9.52697
3480033.82892,240.0,3881.2737,0.36529,0.06794,0.37155,-10.53652
3480034.06692,240.0,3070.9827,0.37796,0.07769,0.38587,-11.61578
3480034.30492,240.0,2430.7778,0.39195,0.08797,0.4017,-12.64983
3480034.54392,240.0,1923.1537,0.4054,0.09499,0.41638,-13.18774
3480034.78092,240.0,1522.4358,0.42077,0.10333,0.43327,-13.79676
3480035.01992,240.0,1203.8446,0.4373,0.11306,0.45168,-14.49551
3480035.25792,240.0,952.86591,0.45468,0.12051,0.47038,-14.84512
3480035.49692,240.0,754.27557,0.47344,0.12738,0.49028,-15.05926
3480035.73392,240.0,596.71857,0.49325,0.13787,0.51216,-15.61588
3480035.97092,240.0,471.96338,0.51553,0.14495,0.53553,-15.70448
3480036.20992,240.0,373.20856,0.53823,0.15344,0.55967,-15.91215
3480036.44792,240.0,295.47278,0.56019,0.16205,0.58315,-16.13365
3480036.68692,240.0,233.87738,0.58642,0.16917,0.61034,-16.0914
3480036.92492,240.0,185.05922,0.61216,0.17746,0.63736,-16.16627
3480037.16092,240.0,146.35823,0.63953,0.18403,0.66548,-16.05373
3480037.39792,240.0,115.77804,0.66752,0.19211,0.69461,-16.05603
3480037.63192,240.0,91.6721,0.69644,0.19778,0.72398,-15.85341
3480037.87792,240.0,72.51701,0.72443,0.20482,0.75283,-15.78712
3480038.10692,240.0,57.36816,0.75405,0.21339,0.78366,-15.80131
3480038.34292,240.0,45.3629,0.78509,0.22153,0.81575,-15.7574
3480038.57592,240.0,35.93134,0.81465,0.22973,0.84642,-15.74859
3480038.82592,240.0,28.40909,0.84248,0.24124,0.87634,-15.97842
3480039.04092,240.0,22.48202,0.87334,0.25681,0.91031,-16.38653
3480039.30492,240.0,17.79613,0.90407,0.27768,0.94575,-17.07396
3480039.55792,240.0,14.06813,0.9421,0.30058,0.98889,-17.69564
3480039.77392,240.0,11.1448,0.98949,0.3282,1.0425,-18.34997
3480040.04092,240.0,8.81772,1.03842,0.35967,1.09895,-19.10423
3480040.21892,240.0,6.97545,1.10954,0.39496,1.17774,-19.59409
3480040.43692,240.0,5.5173,1.17853,0.40571,1.24641,-18.99607
3480040.70592,240.0,4.36941,1.26365,0.43386,1.33605,-18.94941
3480041.04092,240.0,3.45686,1.34249,0.42909,1.4094,-17.72486
3480041.45992,240.0,2.73547,1.43874,0.41806,1.49825,-16.20264
3480041.98492,240.0,2.16054,1.518,0.40097,1.57006,-14.79637
3480042.64493,240.0,1.70952,1.58464,0.36436,1.62599,-12.94904
3480043.47293,240.0,1.35352,1.64459,0.32402,1.67621,-11.14588
3480044.51593,240.0,1.07079,1.69223,0.28638,1.71629,-9.60527
3480045.82993,240.0,0.84734,1.72604,0.25257,1.74443,-8.32508
3480047.48493,240.0,0.67072,1.75308,0.22195,1.76708,-7.21563
3480049.57393,240.0,0.53067,1.77225,0.19583,1.78304,-6.3056
3480052.21093,240.0,0.41976,1.78891,0.17559,1.7975,-5.6058
3480055.54193,240.0,0.33183,1.80293,0.16191,1.81019,-5.13147
3480059.74794,240.0,0.26261,1.8144,0.1548,1.82099,-4.87667
3480065.05594,240.0,0.20791,1.82481,0.1517,1.8311,-4.75204
3480071.75994,240.0,0.16452,1.83721,0.15301,1.84357,-4.76069
3480080.23695,240.0,0.13007,1.85297,0.16143,1.85999,-4.97904
3480090.92695,240.0,0.10309,1.86915,0.17891,1.8777,-5.46756
