Repository: SebaVillagra00/ICM2985-SOH-IPRE

## Data University of Cambridge (EIS Cambridge)
Data publicada en "Identifying degradation patterns of lithium ion batteries from impedance spectroscopy using machine learning" (Zhang, Tang, Zhang, Wang, Stimming & Lee, 2020) https://www.nature.com/articles/s41467-020-15235-7.

Carpeta contiene:
* Paper de Nature Comunications (IF: 16.6).
* Data frames para IOS.
* Data frames para Windows.

Cada Data frame está contenido en un archivo .txt con las siguientes columnas:
* time/s: tiempo en que se mide la muestra.
* cycle number: ciclo de carga de la batería.
* freq/Hz: frecuencia de la señal de input.
* Re(Z)/Ohm: Parte resistiva de la impedancia.
* Im(Z)/Ohm: Parte reactiva de la impedancia.

File: EIS Cambridge/csvEIS/EIS_state_I_25C02.csv (part 23 of 23)
time/s,cycle number,freq/Hz,Re(Z)/Ohm,-Im(Z)/Ohm,|Z|/Ohm,Phase(Z)/deg
3480104.44096,240.0,0.08153,1.8838,0.20349,1.89476,-6.1653
3480121.53897,240.0,0.06443,1.8994,0.23119,1.91342,-6.93979
3480143.12498,240.0,0.05102,1.91934,0.25394,1.93607,-7.53693
3480170.368,240.0,0.04042,1.95112,0.2856,1.97191,-8.32759
3480204.86302,240.0,0.03192,1.98957,0.32829,2.01647,-9.36978
3480248.41005,240.0,0.02528,2.02978,0.37577,2.06427,-10.48847
3480303.47608,240.0,0.01999,2.08162,0.41959,2.12348,-11.39632
3494254.72341,241.0,20004.453,0.30209,-0.02778,0.30336,5.25476
3494254.86641,241.0,15829.126,0.30802,-0.00825,0.30813,1.5336
3494255.00841,241.0,12516.703,0.31633,0.00917,0.31646,-1.66002
3494255.15041,241.0,9909.4424,0.32432,0.02428,0.32523,-4.2806
3494255.31441,241.0,7835.48,0.33346,0.03559,0.33535,-6.09236
3494255.51541,241.0,6217.2461,0.34384,0.04887,0.34729,-8.08964
3494255.75341,241.0,4905.291,0.35362,0.05989,0.35865,-9.61269
3494255.99241,241.0,3881.2737,0.36577,0.07009,0.37243,-10.84731
3494256.23041,241.0,3070.9827,0.37752,0.07818,0.38553,-11.69939
3494256.46841,241.0,2430.7778,0.39003,0.0882,0.39988,-12.74282
3494256.70641,241.0,1923.1537,0.4055,0.09815,0.41721,-13.60575
3494256.94441,241.0,1522.4358,0.42031,0.1036,0.43289,-13.84688
3494257.18241,241.0,1203.8446,0.43651,0.11218,0.45069,-14.41306
3494257.42141,241.0,952.86591,0.45494,0.12046,0.47062,-14.83092
3494257.65941,241.0,754.27557,0.4748,0.13017,0.49232,-15.33109
3494257.89641,241.0,596.71857,0.49516,0.13704,0.51378,-15.47012
3494258.13341,241.0,471.96338,0.51524,0.14487,0.53522,-15.70492
3494258.37341,241.0,373.20856,0.53726,0.15419,0.55895,-16.01347
3494258.61041,241.0,295.47278,0.56174,0.16254,0.58479,-16.13733
3494258.85041,241.0,233.87738,0.5852,0.16871,0.60904,-16.08184
3494259.08741,241.0,185.05922,0.61086,0.17721,0.63605,-16.17714
3494259.32341,241.0,146.35823,0.63865,0.18545,0.66503,-16.19251
3494259.55941,241.0,115.77804,0.66697,0.19028,0.69358,-15.92326
3494259.79341,241.0,91.6721,0.69694,0.20061,0.72524,-16.05798
3494260.03941,241.0,72.51701,0.72425,0.20474,0.75263,-15.7849
3494260.26841,241.0,57.36816,0.75395,0.21275,0.7834,-15.75804
3494260.50441,241.0,45.3629,0.78457,0.2196,0.81473,-15.6368
3494260.73741,241.0,35.93134,0.81468,0.2299,0.8465,-15.75893
3494260.98641,241.0,28.40909,0.84208,0.24013,0.87565,-15.91592
3494261.20141,241.0,22.48202,0.87198,0.25661,0.90896,-16.39815
3494261.46541,241.0,17.79613,0.90589,0.27809,0.94761,-17.06544
3494261.71841,241.0,14.06813,0.94314,0.30042,0.98983,-17.66841
3494261.93441,241.0,11.1448,0.98735,0.32922,1.04079,-18.44045
3494262.20141,241.0,8.81772,1.03886,0.36121,1.09987,-19.17268
3494262.37941,241.0,6.97545,1.11402,0.38908,1.18001,-19.25208
3494262.59741,241.0,5.5173,1.1742,0.40807,1.24309,-19.16406
3494262.86641,241.0,4.36941,1.26753,0.4288,1.33809,-18.69039
3494263.20241,241.0,3.45686,1.34389,0.43542,1.41267,-17.95224
3494263.62041,241.0,2.73547,1.43434,0.41563,1.49334,-16.15992
3494264.14541,241.0,2.16054,1.52094,0.39677,1.57184,-14.62091
3494264.80541,241.0,1.70952,1.5863,0.36575,1.62791,-12.98363
3494265.63342,241.0,1.35352,1.64267,0.32492,1.6745,-11.18864
3494266.67642,241.0,1.07079,1.69026,0.28602,1.71429,-9.60435
3494267.99042,241.0,0.84734,1.72529,0.25134,1.7435,-8.28851
3494269.64542,241.0,0.67072,1.75256,0.22022,1.76635,-7.16211
3494271.73442,241.0,0.53067,1.77124,0.1946,1.7819,-6.26985
3494274.37142,241.0,0.41976,1.78817,0.17482,1.79669,-5.58386
3494277.70242,241.0,0.33183,1.80325,0.16076,1.8104,-5.09453
3494281.90842,241.0,0.26261,1.81602,0.15502,1.82263,-4.87901
3494287.21643,241.0,0.20791,1.82702,0.15493,1.83358,-4.84713
3494293.92143,241.0,0.16452,1.83571,0.15821,1.84252,-4.92582
3494302.39744,241.0,0.13007,1.84664,0.16446,1.85395,-5.08928
3494313.08744,241.0,0.10309,1.86194,0.17607,1.87025,-5.40185
3494326.60145,241.0,0.08153,1.87906,0.19586,1.88924,-5.95074
3494343.69946,241.0,0.06443,1.89864,0.22195,1.91157,-6.66746
3494365.28547,241.0,0.05102,1.92019,0.24845,1.93619,-7.37247
3494392.52849,241.0,0.04042,1.95633,0.2803,1.97631,-8.15368
3494427.02351,241.0,0.03192,2.00332,0.32651,2.02976,-9.25701
3494470.57154,241.0,0.02528,2.0493,0.38662,2.08545,-10.68378
3494525.63657,241.0,0.01999,2.09102,0.44756,2.13839,-12.08133
3508475.81389,242.0,20004.453,0.30223,-0.029,0.30362,5.48127
3508475.95689,242.0,15829.126,0.30968,-0.00829,0.30979,1.53366
3508476.09889,242.0,12516.703,0.31619,0.00975,0.31634,-1.76555
3508476.24089,242.0,9909.4424,0.32475,0.02464,0.32568,-4.33872
3508476.40489,242.0,7835.48,0.333,0.03795,0.33515,-6.50151
3508476.60589,242.0,6217.2461,0.34366,0.04839,0.34705,-8.01484
3508476.84389,242.0,4905.291,0.35327,0.05974,0.35829,-9.59754
3508477.08289,242.0,3881.2737,0.36545,0.06841,0.3718,-10.60251
3508477.32089,242.0,3070.9827,0.37773,0.07745,0.38559,-11.58783
3508477.55889,242.0,2430.7778,0.39143,0.0869,0.40096,-12.51699
3508477.79689,242.0,1923.1537,0.40478,0.09463,0.41569,-13.15875
3508478.03489,242.0,1522.4358,0.42118,0.10246,0.43347,-13.67213
3508478.27289,242.0,1203.8446,0.43752,0.11301,0.45188,-14.48216
3508478.51189,242.0,952.86591,0.45501,0.12168,0.471,-14.97166
3508478.74989,242.0,754.27557,0.4739,0.12913,0.49117,-15.24167
3508478.98689,242.0,596.71857,0.49361,0.13553,0.51188,-15.35282
3508479.22489,242.0,471.96338,0.51541,0.14661,0.53586,-15.87875
3508479.46389,242.0,373.20856,0.53761,0.15406,0.55925,-15.99002
3508479.70089,242.0,295.47278,0.56135,0.16072,0.58391,-15.97728
3508479.94089,242.0,233.87738,0.58585,0.16915,0.60978,-16.10497
3508480.17889,242.0,185.05922,0.6122,0.17626,0.63707,-16.06186
3508480.41489,242.0,146.35823,0.64057,0.18354,0.66635,-15.98822
3508480.65089,242.0,115.77804,0.6674,0.19125,0.69426,-15.99053
3508480.88489,242.0,91.6721,0.69575,0.19809,0.7234,-15.89257
3508481.1309,242.0,72.51701,0.72592,0.20582,0.75454,-15.82972
3508481.3599,242.0,57.36816,0.75524,0.2133,0.78479,-15.77095
3508481.5969,242.0,45.3629,0.78463,0.22019,0.81494,-15.67604
3508481.8289,242.0,35.93134,0.81346,0.2298,0.8453,-15.77487
3508482.0789,242.0,28.40909,0.84223,0.24303,0.8766,-16.09555
3508482.2939,242.0,22.48202,0.87335,0.25844,0.91079,-16.48454
3508482.5589,242.0,17.79613,0.90601,0.27635,0.94722,-16.96284
3508482.8109,242.0,14.06813,0.94421,0.30319,0.99169,-17.8019
3508483.0269,242.0,11.1448,0.98944,0.33282,1.04392,-18.59166
3508483.2939,242.0,8.81772,1.04282,0.36017,1.10327,-19.05398
3508483.4719,242.0,6.97545,1.10201,0.38771,1.16822,-19.38308
3508483.6899,242.0,5.5173,1.1834,0.41493,1.25404,-19.32179
3508483.9599,242.0,4.36941,1.2545,0.42346,1.32404,-18.65233
3508484.2949,242.0,3.45686,1.35258,0.42685,1.41834,-17.51466
3508484.7129,242.0,2.73547,1.43418,0.42431,1.49563,-16.48134
3508485.2389,242.0,2.16054,1.51203,0.39477,1.56272,-14.63248
3508485.8979,242.0,1.70952,1.58534,0.36041,1.62579,-12.80777
3508486.7259,242.0,1.35352,1.64338,0.32483,1.67517,-11.18083
3508487.7689,242.0,1.07079,1.68704,0.28601,1.71111,-9.622
3508489.0829,242.0,0.84734,1.72154,0.2496,1.73954,-8.24949
3508490.7389,242.0,0.67072,1.74948,0.21917,1.76316,-7.14051
3508492.8269,242.0,0.53067,1.771,0.19353,1.78154,-6.2363
3508495.4639,242.0,0.41976,1.78677,0.17606,1.79542,-5.62745
3508498.79491,242.0,0.33183,1.79935,0.16363,1.80678,-5.19599
3508503.00091,242.0,0.26261,1.81018,0.15456,1.81676,-4.88046
3508508.30891,242.0,0.20791,1.82133,0.15142,1.82761,-4.75247
3508515.01392,242.0,0.16452,1.8337,0.15435,1.84018,-4.81134
3508523.48992,242.0,0.13007,1.84572,0.16334,1.85294,-5.05735
3508534.17993,242.0,0.10309,1.85802,0.1759,1.86632,-5.40806
3508547.69393,242.0,0.08153,1.87642,0.19242,1.88626,-5.85497
3508564.79194,242.0,0.06443,1.90091,0.21808,1.91338,-6.54469
3508586.37796,242.0,0.05102,1.93097,0.25373,1.94757,-7.48564
3508613.62097,242.0,0.04042,1.95719,0.29873,1.97985,-8.67827
3508648.11599,242.0,0.03192,1.9839,0.34182,2.01313,-9.77579
3508691.66402,242.0,0.02528,2.02271,0.37931,2.05797,-10.62093
3508746.72905,242.0,0.01999,2.07837,0.4248,2.12134,-11.55158
3522698.81699,243.0,20004.453,0.30004,-0.0284,0.30138,5.40757
3522698.95999,243.0,15829.126,0.30887,-0.00752,0.30896,1.39392
3522699.10199,243.0,12516.703,0.31595,0.00888,0.31608,-1.60935
3522699.24399,243.0,9909.4424,0.32569,0.02528,0.32667,-4.43873
3522699.40799,243.0,7835.48,0.33335,0.03707,0.3354,-6.34509
3522699.60899,243.0,6217.2461,0.3425,0.0494,0.34605,-8.20679
3522699.84699,243.0,4905.291,0.35293,0.05889,0.35781,-9.4726
3522700.08499,243.0,3881.2737,0.36481,0.06776,0.37105,-10.52185
3522700.32299,243.0,3070.9827,0.37725,0.07819,0.38526,-11.70903
3522700.56099,243.0,2430.7778,0.38946,0.08621,0.39888,-12.48138
3522700.79999,243.0,1923.1537,0.40505,0.09415,0.41585,-13.08577
3522701.03699,243.0,1522.4358,0.41995,0.10197,0.43215,-13.64852
3522701.27599,243.0,1203.8446,0.43466,0.11209,0.44888,-14.46032
3522701.51399,243.0,952.86591,0.45366,0.11898,0.469,-14.69548
3522701.75299,243.0,754.27557,0.47159,0.12812,0.48868,-15.19872
3522701.98999,243.0,596.71857,0.49169,0.13653,0.5103,-15.51872
3522702.22699,243.0,471.96338,0.51325,0.14327,0.53287,-15.59682
3522702.46599,243.0,373.20856,0.5354,0.15209,0.55658,-15.85783
3522702.70399,243.0,295.47278,0.55951,0.15874,0.5816,-15.83873
3522702.94299,243.0,233.87738,0.58506,0.16864,0.60888,-16.07969
3522703.18099,243.0,185.05922,0.60824,0.17548,0.63305,-16.09319
3522703.41699,243.0,146.35823,0.63674,0.18249,0.66237,-15.99251
3522703.65399,243.0,115.77804,0.6633,0.18858,0.68958,-15.87082
3522703.88799,243.0,91.6721,0.69271,0.19519,0.71968,-15.73696
3522704.13299,243.0,72.51701,0.72171,0.20206,0.74947,-15.64076
3522704.36299,243.0,57.36816,0.75174,0.20968,0.78044,-15.58503
3522704.59899,243.0,45.3629,0.77967,0.21738,0.80941,-15.5793
3522704.83199,243.0,35.93134,0.8077,0.22527,0.83852,-15.58371
3522705.08199,243.0,28.40909,0.83685,0.23899,0.8703,-15.93875
3522705.29599,243.0,22.48202,0.86712,0.25478,0.90378,-16.37371
3522705.56099,243.0,17.79613,0.89927,0.27384,0.94004,-16.93634
3522705.81299,243.0,14.06813,0.93774,0.29999,0.98456,-17.74007
3522706.02899,243.0,11.1448,0.98315,0.32894,1.03672,-18.49923
3522706.29699,243.0,8.81772,1.03637,0.35687,1.09609,-19.00114
3522706.47499,243.0,6.97545,1.09373,0.38331,1.15895,-19.31347
3522706.69299,243.0,5.5173,1.17768,0.41079,1.24727,-19.22946
3522706.96199,243.0,4.36941,1.24483,0.41861,1.31333,-18.58691
3522707.29799,243.0,3.45686,1.34216,0.42023,1.40641,-17.38524
3522707.71599,243.0,2.73547,1.42346,0.41737,1.48339,-16.34172
3522708.24099,243.0,2.16054,1.49907,0.38753,1.54835,-14.4944
3522708.90099,243.0,1.70952,1.57167,0.3534,1.61091,-12.67268
3522709.72899,243.0,1.35352,1.62872,0.31845,1.65956,-11.06295
3522710.772,243.0,1.07079,1.67043,0.28146,1.69397,-9.56412
3522712.086,243.0,0.84734,1.70407,0.24576,1.7217,-8.20672
3522713.742,243.0,0.67072,1.72988,0.21563,1.74327,-7.10516
3522715.83,243.0,0.53067,1.75031,0.19033,1.76063,-6.20599
3522718.467,243.0,0.41976,1.7663,0.17199,1.77466,-5.56152
3522721.798,243.0,0.33183,1.77882,0.1592,1.78593,-5.11407
3522726.004,243.0,0.26261,1.79081,0.15085,1.79715,-4.81484
3522731.31201,243.0,0.20791,1.80347,0.14833,1.80956,-4.70188
3522738.01701,243.0,0.16452,1.81741,0.15368,1.8239,-4.83352
3522746.49302,243.0,0.13007,1.82953,0.16594,1.83704,-5.18275
3522757.18302,243.0,0.10309,1.83977,0.1819,1.84874,-5.64667
3522770.69703,243.0,0.08153,1.85252,0.19856,1.86313,-6.11767
3522787.79504,243.0,0.06443,1.87175,0.22112,1.88476,-6.73736
3522809.38105,243.0,0.05102,1.89946,0.24949,1.91577,-7.48291
3522836.62407,243.0,0.04042,1.92767,0.28629,1.94881,-8.44765
3522871.11909,243.0,0.03192,1.96184,0.32427,1.98846,-9.38542
3522914.66712,243.0,0.02528,2.01241,0.36449,2.04515,-10.26623
3522969.73215,243.0,0.01999,2.07894,0.41968,2.12088,-11.41301
3536917.90785,244.0,20004.453,0.30238,-0.0281,0.30368,5.3096
3536918.05085,244.0,15829.126,0.30828,-0.00795,0.30838,1.47782
3536918.19286,244.0,12516.703,0.31766,0.00965,0.3178,-1.74045
3536918.33486,244.0,9909.4424,0.32563,0.02299,0.32644,-4.03918
3536918.49886,244.0,7835.48,0.33385,0.03855,0.33607,-6.58749
3536918.69986,244.0,6217.2461,0.34514,0.04909,0.34861,-8.09492
3536918.93786,244.0,4905.291,0.35463,0.05899,0.3595,-9.44488
3536919.17586,244.0,3881.2737,0.36647,0.07022,0.37314,-10.84694
3536919.41386,244.0,3070.9827,0.3787,0.07809,0.38667,-11.65164
3536919.65286,244.0,2430.7778,0.39124,0.08699,0.4008,-12.53611
3536919.89086,244.0,1923.1537,0.40687,0.09555,0.41794,-13.21547
3536920.12886,244.0,1522.4358,0.42116,0.10187,0.4333,-13.59783
3536920.36686,244.0,1203.8446,0.43763,0.11156,0.45163,-14.3005
3536920.60586,244.0,952.86591,0.45489,0.1193,0.47027,-14.69514
3536920.84386,244.0,754.27557,0.47266,0.12714,0.48946,-15.05601
3536921.08086,244.0,596.71857,0.49287,0.13557,0.51117,-15.37963
3536921.31886,244.0,471.96338,0.51422,0.14294,0.53372,-15.53499
3536921.55786,244.0,373.20856,0.53719,0.15036,0.55783,-15.63745
3536921.79486,244.0,295.47278,0.56031,0.15829,0.58224,-15.77543
3536922.03386,244.0,233.87738,0.58372,0.16636,0.60696,-15.908
3536922.27186,244.0,185.05922,0.60876,0.1731,0.63289,-15.87307
3536922.50886,244.0,146.35823,0.63491,0.18158,0.66036,-15.9604
3536922.74486,244.0,115.77804,0.66377,0.18914,0.69019,-15.90436
3536922.97886,244.0,91.6721,0.69248,0.19411,0.71917,-15.65887
3536923.22486,244.0,72.51701,0.71936,0.20132,0.747,-15.63471
3536923.45386,244.0,57.36816,0.74919,0.20879,0.77774,-15.57234
3536923.68986,244.0,45.3629,0.77784,0.21671,0.80746,-15.56828
3536923.92286,244.0,35.93134,0.80654,0.22455,0.83721,-15.5577
3536924.17286,244.0,28.40909,0.83357,0.2371,0.86663,-15.87807
3536924.38686,244.0,22.48202,0.8639,0.25404,0.90047,-16.3869
3536924.65186,244.0,17.79613,0.89781,0.27288,0.93836,-16.9059
3536924.90486,244.0,14.06813,0.93429,0.29826,0.98075,-17.70525
3536925.12086,244.0,11.1448,0.97598,0.3266,1.02918,-18.50216
3536925.38786,244.0,8.81772,1.03249,0.36023,1.09353,-19.23366
3536925.56586,244.0,6.97545,1.09694,0.37852,1.16042,-19.03805
3536925.78386,244.0,5.5173,1.16456,0.41142,1.2351,-19.45741
3536926.05386,244.0,4.36941,1.24963,0.41462,1.31662,-18.35537
3536926.38886,244.0,3.45686,1.33845,0.42626,1.40469,-17.6651
3536926.80686,244.0,2.73547,1.41608,0.41304,1.47509,-16.26075
3536927.33186,244.0,2.16054,1.49849,0.385,1.54715,-14.4091
3536927.99186,244.0,1.70952,1.5685,0.35556,1.6083,-12.77243
3536928.81886,244.0,1.35352,1.62173,0.31821,1.65265,-11.10142
3536929.86186,244.0,1.07079,1.66542,0.27893,1.68862,-9.50792
3536931.17586,244.0,0.84734,1.70031,0.24301,1.71759,-8.13374
3536932.83186,244.0,0.67072,1.72742,0.2138,1.7406,-7.05542
3536934.91987,244.0,0.53067,1.74708,0.19116,1.75751,-6.24422
3536937.55687,244.0,0.41976,1.76171,0.17387,1.77027,-5.63659
3536940.88787,244.0,0.33183,1.77424,0.16021,1.78146,-5.15985
3536945.09387,244.0,0.26261,1.786,0.15169,1.79244,-4.85471
3536950.40187,244.0,0.20791,1.79738,0.14991,1.80362,-4.76774
3536957.10588,244.0,0.16452,1.80867,0.15362,1.81518,-4.85484
3536965.58288,244.0,0.13007,1.82001,0.16136,1.82715,-5.0665
3536976.27289,244.0,0.10309,1.83519,0.17268,1.8433,-5.37529
3536989.7869,244.0,0.08153,1.85661,0.19243,1.86656,-5.91732
3537006.88491,244.0,0.06443,1.88037,0.22216,1.89345,-6.73811
3537028.47092,244.0,0.05102,1.90292,0.26082,1.92071,-7.80457
3537055.71394,244.0,0.04042,1.92333,0.29818,1.9463,-8.81263
3537090.20896,244.0,0.03192,1.95431,0.33281,1.98245,-9.66454
3537133.75598,244.0,0.02528,2.0007,0.37291,2.03516,-10.5581
3537188.82202,244.0,0.01999,2.05467,0.42473,2.09811,-11.67926
3551148.56401,245.0,20004.453,0.30288,-0.0289,0.30426,5.45074
3551148.70701,245.0,15829.126,0.30956,-0.00832,0.30967,1.54048
3551148.84901,245.0,12516.703,0.31808,0.00891,0.3182,-1.6041
3551148.99101,245.0,9909.4424,0.32487,0.02452,0.3258,-4.31574
3551149.15501,245.0,7835.48,0.3334,0.03726,0.33547,-6.37721
3551149.35601,245.0,6217.2461,0.34322,0.04899,0.34669,-8.1242
3551149.59401,245.0,4905.291,0.35364,0.05802,0.35836,-9.3168
3551149.83201,245.0,3881.2737,0.36712,0.06784,0.37333,-10.46943
3551150.07101,245.0,3070.9827,0.3785,0.07689,0.38623,-11.48258
3551150.30901,245.0,2430.7778,0.39075,0.08528,0.39994,-12.31108
3551150.54701,245.0,1923.1537,0.4058,0.09522,0.41682,-13.20528
3551150.78501,245.0,1522.4358,0.41999,0.10313,0.43246,-13.79592
3551151.02301,245.0,1203.8446,0.43734,0.11015,0.451,-14.13687
3551151.26201,245.0,952.86591,0.45475,0.11909,0.47008,-14.67455
3551151.50001,245.0,754.27557,0.47283,0.1279,0.48983,-15.13627
3551151.73701,245.0,596.71857,0.49192,0.13535,0.5102,-15.38371
3551151.97401,245.0,471.96338,0.51359,0.14391,0.53337,-15.65347
3551152.21401,245.0,373.20856,0.53622,0.15081,0.55703,-15.70873
3551152.45101,245.0,295.47278,0.558,0.15939,0.58032,-15.94186
3551152.69101,245.0,233.87738,0.58447,0.16521,0.60737,-15.78347
3551152.92901,245.0,185.05922,0.60921,0.17499,0.63384,-16.02669
3551153.16501,245.0,146.35823,0.63659,0.1827,0.66229,-16.01365
3551153.40101,245.0,115.77804,0.66263,0.18859,0.68894,-15.88647
3551153.63501,245.0,91.6721,0.69201,0.19372,0.71861,-15.63888
3551153.88101,245.0,72.51701,0.72012,0.20165,0.74782,-15.64325
3551154.11001,245.0,57.36816,0.74887,0.20754,0.7771,-15.49003
3551154.34701,245.0,45.3629,0.77826,0.21525,0.80748,-15.46021
3551154.57901,245.0,35.93134,0.80648,0.22512,0.83731,-15.59661
3551154.82901,245.0,28.40909,0.83512,0.23754,0.86825,-15.87788
3551155.04401,245.0,22.48202,0.86463,0.25229,0.90069,-16.26672
3551155.30801,245.0,17.79613,0.89633,0.27378,0.93721,-16.9852
3551155.56101,245.0,14.06813,0.93412,0.29671,0.98011,-17.62178
3551155.77702,245.0,11.1448,0.98058,0.32371,1.03263,-18.26945
3551156.04402,245.0,8.81772,1.02946,0.35594,1.08925,-19.07303
3551156.22202,245.0,6.97545,1.10062,0.38959,1.16754,-19.49267
3551156.44002,245.0,5.5173,1.16763,0.39822,1.23367,-18.83194
3551156.71002,245.0,4.36941,1.25338,0.42648,1.32395,-18.79155
3551157.04502,245.0,3.45686,1.32956,0.42376,1.39545,-17.67839
3551157.46302,245.0,2.73547,1.42215,0.40994,1.48005,-16.07996
3551157.98902,245.0,2.16054,1.50122,0.39162,1.55146,-14.62079
3551158.64802,245.0,1.70952,1.56634,0.3569,1.60648,-12.83616
3551159.47602,245.0,1.35352,1.62422,0.31645,1.65476,-11.02498
3551160.51902,245.0,1.07079,1.67015,0.28024,1.69349,-9.52506
3551161.83302,245.0,0.84734,1.70394,0.24652,1.72168,-8.23207
3551163.48902,245.0,0.67072,1.73037,0.21726,1.74396,-7.15647
3551165.57802,245.0,0.53067,1.7475,0.19204,1.75802,-6.27124
3551168.21402,245.0,0.41976,1.76397,0.1724,1.77238,-5.58193
3551171.54602,245.0,0.33183,1.77732,0.15937,1.78445,-5.12389
3551175.75103,245.0,0.26261,1.78922,0.15266,1.79572,-4.87681
3551181.06003,245.0,0.20791,1.79961,0.15002,1.80586,-4.7654
3551187.76403,245.0,0.16452,1.8113,0.15175,1.81764,-4.78889
3551196.24104,245.0,0.13007,1.82717,0.16017,1.83418,-5.00977
3551206.93105,245.0,0.10309,1.84401,0.17722,1.85251,-5.48963
3551220.44405,245.0,0.08153,1.85913,0.20207,1.87008,-6.20304
3551237.54206,245.0,0.06443,1.87573,0.23174,1.88999,-7.04288
3551259.12908,245.0,0.05102,1.89348,0.25618,1.91073,-7.70517
3551286.37109,245.0,0.04042,1.92452,0.28577,1.94562,-8.44597
3551320.86711,245.0,0.03192,1.96323,0.32703,1.99028,-9.45732
3551364.41414,245.0,0.02528,2.00422,0.37424,2.03886,-10.57689
3551419.48017,245.0,0.01999,2.05489,0.41979,2.09733,-11.54591
3565370.7549,246.0,20004.453,0.30289,-0.02834,0.30422,5.34606
3565370.8979,246.0,15829.126,0.30921,-0.00874,0.30933,1.61926
3565371.0399,246.0,12516.703,0.31659,0.00963,0.31674,-1.74155
3565371.1819,246.0,9909.4424,0.32469,0.02421,0.32559,-4.26422
3565371.3459,246.0,7835.48,0.33257,0.03664,0.33459,-6.2875
3565371.5469,246.0,6217.2461,0.34257,0.04899,0.34605,-8.13891
3565371.7849,246.0,4905.291,0.35366,0.05952,0.35863,-9.5525
3565372.0229,246.0,3881.2737,0.36511,0.06644,0.3711,-10.31322
3565372.2619,246.0,3070.9827,0.37757,0.07686,0.38531,-11.50568
3565372.4999,246.0,2430.7778,0.39055,0.08643,0.4,-12.47851
3565372.7379,246.0,1923.1537,0.40471,0.09494,0.41569,-13.2023
3565372.9759,246.0,1522.4358,0.42089,0.10257,0.43321,-13.69533
3565373.2139,246.0,1203.8446,0.43702,0.1115,0.45102,-14.31229
3565373.4529,246.0,952.86591,0.45411,0.11991,0.46968,-14.79209
3565373.6909,246.0,754.27557,0.4723,0.12823,0.4894,-15.19034
3565373.9279,246.0,596.71857,0.49239,0.13624,0.51089,-15.46632
3565374.1659,246.0,471.96338,0.51538,0.14463,0.53529,-15.67578
3565374.4049,246.0,373.20856,0.53701,0.15321,0.55844,-15.92303
3565374.6429,246.0,295.47278,0.56143,0.15855,0.58339,-15.76988
3565374.8819,246.0,233.87738,0.58541,0.1687,0.60923,-16.07593
3565375.1199,246.0,185.05922,0.611,0.17606,0.63586,-16.07424
3565375.3559,246.0,146.35823,0.63781,0.1825,0.66341,-15.96754
3565375.5919,246.0,115.77804,0.66589,0.18969,0.69238,-15.90068
3565375.8269,246.0,91.6721,0.69482,0.19667,0.72212,-15.80392
3565376.0719,246.0,72.51701,0.72295,0.20367,0.75109,-15.73335
3565376.3009,246.0,57.36816,0.75235,0.21001,0.78111,-15.59668
3565376.5379,246.0,45.3629,0.78235,0.21911,0.81245,-15.64569
3565376.7699,246.0,35.93134,0.81076,0.22835,0.8423,-15.72959
3565377.0209,246.0,28.40909,0.83904,0.23891,0.87239,-15.89377
3565377.2349,246.0,22.48202,0.86822,0.25636,0.90527,-16.45046
3565377.4999,246.0,17.79613,0.90299,0.27563,0.94412,-16.97415
3565377.7519,246.0,14.06813,0.9379,0.30254,0.98548,-17.87809
3565377.9679,246.0,11.1448,0.98214,0.32996,1.03609,-18.57044
3565378.2359,246.0,8.81772,1.03704,0.36217,1.09846,-19.25078
3565378.41391,246.0,6.97545,1.10129,0.38238,1.16578,-19.14738
3565378.63191,246.0,5.5173,1.17033,0.41694,1.24238,-19.60882
3565378.90091,246.0,4.36941,1.25475,0.41885,1.32281,-18.45974
3565379.23591,246.0,3.45686,1.34668,0.434,1.41489,-17.86288
3565379.65491,246.0,2.73547,1.4249,0.42036,1.48562,-16.43654
3565380.17991,246.0,2.16054,1.51079,0.3922,1.56087,-14.55285
3565380.83891,246.0,1.70952,1.5835,0.3627,1.62451,-12.901
3565381.66791,246.0,1.35352,1.63886,0.32653,1.67107,-11.26826
3565382.71091,246.0,1.07079,1.68251,0.28617,1.70667,-9.65275
3565384.02391,246.0,0.84734,1.71856,0.25005,1.73666,-8.27839
3565385.67991,246.0,0.67072,1.74508,0.21936,1.75882,-7.16453
3565387.76891,246.0,0.53067,1.7656,0.19462,1.77629,-6.2903
3565390.40491,246.0,0.41976,1.78138,0.17533,1.78999,-5.62105
3565393.73691,246.0,0.33183,1.79517,0.16036,1.80232,-5.10461
3565397.94192,246.0,0.26261,1.80885,0.1528,1.81529,-4.82855
3565403.25092,246.0,0.20791,1.82146,0.15209,1.8278,-4.77313
3565409.95492,246.0,0.16452,1.83261,0.15801,1.83941,-4.92784
3565418.43193,246.0,0.13007,1.84206,0.16805,1.84971,-5.21259
3565429.12194,246.0,0.10309,1.85367,0.17966,1.86235,-5.536
3565442.63594,246.0,0.08153,1.87072,0.19565,1.88092,-5.97052
3565459.73295,246.0,0.06443,1.89251,0.22022,1.90528,-6.63735
3565481.31997,246.0,0.05102,1.91527,0.2519,1.93176,-7.4926
3565508.56198,246.0,0.04042,1.94289,0.28507,1.96369,-8.34718
3565543.058,246.0,0.03192,1.98472,0.3211,2.01053,-9.19004
3565586.60603,246.0,0.02528,2.04017,0.36944,2.07335,-10.26412
3565641.67106,246.0,0.01999,2.09913,0.4352,2.14377,-11.71285
3579588.53496,247.0,20004.453,0.30111,-0.02888,0.30249,5.47913
3579588.67796,247.0,15829.126,0.30797,-0.00724,0.30806,1.34622
3579588.81996,247.0,12516.703,0.317,0.01053,0.31717,-1.90187
3579588.96196,247.0,9909.4424,0.32545,0.02388,0.32632,-4.19616
3579589.12596,247.0,7835.48,0.333,0.03698,0.33505,-6.33725
3579589.32696,247.0,6217.2461,0.34353,0.04807,0.34688,-7.96567
3579589.56496,247.0,4905.291,0.35547,0.05928,0.36038,-9.4671
3579589.80296,247.0,3881.2737,0.36486,0.06821,0.37118,-10.58917
3579590.04096,247.0,3070.9827,0.37815,0.07868,0.38624,-11.75361
3579590.27896,247.0,2430.7778,0.39072,0.08642,0.40016,-12.47135
3579590.51796,247.0,1923.1537,0.40466,0.09506,0.41568,-13.21974
3579590.75596,247.0,1522.4358,0.42106,0.10279,0.43342,-13.71947
3579590.99396,247.0,1203.8446,0.43697,0.11151,0.45097,-14.31613
3579591.23196,247.0,952.86591,0.45456,0.12002,0.47014,-14.79034
3579591.47096,247.0,754.27557,0.47242,0.12902,0.48973,-15.27515
3579591.70796,247.0,596.71857,0.49394,0.13633,0.51241,-15.42921
3579591.94496,247.0,471.96338,0.51485,0.14339,0.53444,-15.56253
3579592.18496,247.0,373.20856,0.53717,0.15287,0.55849,-15.88568
3579592.42196,247.0,295.47278,0.56061,0.16016,0.58304,-15.94403
3579592.66096,247.0,233.87738,0.58498,0.16784,0.60858,-16.00935
3579592.89996,247.0,185.05922,0.60985,0.1764,0.63485,-16.13296
3579593.13596,247.0,146.35823,0.63884,0.183,0.66454,-15.98465
3579593.37196,247.0,115.77804,0.6648,0.19038,0.69152,-15.98029
3579593.60596,247.0,91.6721,0.69332,0.19752,0.7209,-15.90207
3579593.85196,247.0,72.51701,0.72353,0.20322,0.75153,-15.68896
3579594.08096,247.0,57.36816,0.75201,0.21105,0.78107,-15.6769
3579594.31796,247.0,45.3629,0.78088,0.21801,0.81074,-15.59869
3579594.54996,247.0,35.93134,0.80956,0.22823,0.84111,-15.74389
3579594.79996,247.0,28.40909,0.83849,0.23911,0.87191,-15.9167
3579595.01496,247.0,22.48202,0.87006,0.25541,0.90678,-16.35953
3579595.27896,247.0,17.79613,0.90065,0.27533,0.9418,-16.99871
3579595.53196,247.0,14.06813,0.9396,0.29979,0.98626,-17.6961
3579595.74796,247.0,11.1448,0.98569,0.32702,1.03852,-18.35408
3579596.01396,247.0,8.81772,1.03555,0.35677,1.09528,-19.01005
3579596.19196,247.0,6.97545,1.10381,0.39446,1.17218,-19.66503
3579596.40996,247.0,5.5173,1.17597,0.40234,1.24289,-18.88762
3579596.67996,247.0,4.36941,1.25596,0.43184,1.32813,-18.97474
3579597.01496,247.0,3.45686,1.33718,0.42509,1.40312,-17.63541
3579597.43296,247.0,2.73547,1.43282,0.41627,1.49207,-16.20006
3579597.95896,247.0,2.16054,1.50905,0.39878,1.56085,-14.80247
3579598.61796,247.0,1.70952,1.57735,0.362,1.61836,-12.92541
3579599.44596,247.0,1.35352,1.63608,0.32235,1.66753,-11.14611
3579600.48896,247.0,1.07079,1.68218,0.28506,1.70616,-9.61804
3579601.80296,247.0,0.84734,1.7161,0.24984,1.73419,-8.28335
3579603.45897,247.0,0.67072,1.74237,0.21891,1.75606,-7.16116
3579605.54797,247.0,0.53067,1.76215,0.19263,1.77265,-6.23865
3579608.18397,247.0,0.41976,1.78022,0.17344,1.78865,-5.5644
3579611.51597,247.0,0.33183,1.79477,0.16225,1.80209,-5.16571
3579615.72097,247.0,0.26261,1.80544,0.15631,1.81219,-4.94822
3579621.02998,247.0,0.20791,1.81465,0.15427,1.8212,-4.85913
3579627.73398,247.0,0.16452,1.82519,0.15535,1.83178,-4.86494
3579636.20999,247.0,0.13007,1.83853,0.16234,1.84568,-5.04611
3579646.90099,247.0,0.10309,1.85319,0.17665,1.86159,-5.44507
3579660.414,247.0,0.08153,1.86794,0.19622,1.87822,-5.99667
3579677.51201,247.0,0.06443,1.8877,0.22016,1.9005,-6.65216
3579699.09902,247.0,0.05102,1.9169,0.24571,1.93258,-7.30434
3579726.34104,247.0,0.04042,1.95591,0.28537,1.97661,-8.30091
3579760.83706,247.0,0.03192,1.99332,0.33915,2.02197,-9.65602
3579804.38409,247.0,0.02528,2.02726,0.3925,2.0649,-10.95764
3579859.45012,247.0,0.01999,2.06853,0.43802,2.1144,-11.956
3593807.99443,248.0,20004.453,0.30159,-0.02942,0.30302,5.57111
3593808.13743,248.0,15829.126,0.30838,-0.00779,0.30847,1.44788
3593808.27943,248.0,12516.703,0.31576,0.0093,0.3159,-1.68786
3593808.42143,248.0,9909.4424,0.32309,0.02366,0.32396,-4.18741
3593808.58543,248.0,7835.48,0.33359,0.03639,0.33557,-6.22527
3593808.78643,248.0,6217.2461,0.34282,0.04804,0.34617,-7.97634
3593809.02443,248.0,4905.291,0.35255,0.06001,0.35762,-9.65946
3593809.26343,248.0,3881.2737,0.3649,0.0687,0.37131,-10.66287
3593809.50143,248.0,3070.9827,0.37788,0.07821,0.38589,-11.69331
3593809.73943,248.0,2430.7778,0.39137,0.08707,0.40094,-12.54232
3593809.97743,248.0,1923.1537,0.40604,0.09531,0.41708,-13.21007
3593810.21543,248.0,1522.4358,0.42032,0.10304,0.43276,-13.77467
3593810.45343,248.0,1203.8446,0.43566,0.11123,0.44963,-14.32221
3593810.69243,248.0,952.86591,0.45416,0.12042,0.46985,-14.85016
3593810.93043,248.0,754.27557,0.47373,0.12717,0.4905,-15.027
3593811.16743,248.0,596.71857,0.494,0.13557,0.51227,-15.34619
3593811.40543,248.0,471.96338,0.51424,0.14532,0.53438,-15.77975
3593811.64443,248.0,373.20856,0.53684,0.15303,0.55822,-15.91052
3593811.88143,248.0,295.47278,0.56046,0.15909,0.5826,-15.84652
3593812.12143,248.0,233.87738,0.58431,0.16656,0.60758,-15.91068
3593812.35943,248.0,185.05922,0.61122,0.17356,0.63538,-15.85275
3593812.59543,248.0,146.35823,0.63654,0.1824,0.66216,-15.98918
3593812.83143,248.0,115.77804,0.66516,0.1884,0.69133,-15.81406
3593813.06643,248.0,91.6721,0.6927,0.19669,0.72008,-15.85212
3593813.31143,248.0,72.51701,0.72215,0.20175,0.74981,-15.60913
3593813.54043,248.0,57.36816,0.75211,0.2099,0.78085,-15.59335
3593813.77743,248.0,45.3629,0.78214,0.21931,0.81231,-15.66356
3593814.00943,248.0,35.93134,0.81146,0.22662,0.84251,-15.60344
3593814.25943,248.0,28.40909,0.8382,0.2385,0.87147,-15.88332
3593814.47443,248.0,22.48202,0.86937,0.25611,0.90631,-16.41487
3593814.73843,248.0,17.79613,0.8997,0.27355,0.94037,-16.91145
3593814.99143,248.0,14.06813,0.93904,0.29908,0.98552,-17.66648
3593815.20743,248.0,11.1448,0.98451,0.32755,1.03757,-18.40246
3593815.47443,248.0,8.81772,1.03551,0.35618,1.09505,-18.98172
3593815.65243,248.0,6.97545,1.09912,0.39267,1.16716,-19.65959
3593815.87043,248.0,5.5173,1.17997,0.40376,1.24714,-18.88971
3593816.14043,248.0,4.36941,1.25136,0.43078,1.32343,-18.99593
3593816.47543,248.0,3.45686,1.33919,0.42286,1.40437,-17.52384
3593816.89343,248.0,2.73547,1.43203,0.41725,1.49158,-16.24455
3593817.41943,248.0,2.16054,1.50603,0.39619,1.55728,-14.73892
3593818.07843,248.0,1.70952,1.57516,0.3593,1.61562,-12.84958
3593818.90643,248.0,1.35352,1.63473,0.32091,1.66593,-11.10642
3593819.94943,248.0,1.07079,1.67969,0.2848,1.70367,-9.62322
3593821.26343,248.0,0.84734,1.71312,0.24921,1.73115,-8.27671
3593822.91944,248.0,0.67072,1.73969,0.21847,1.75336,-7.15782
3593825.00744,248.0,0.53067,1.76011,0.19217,1.77057,-6.23105
3593827.64444,248.0,0.41976,1.77777,0.17367,1.78623,-5.57964
3593830.97544,248.0,0.33183,1.79155,0.16223,1.79888,-5.17422
3593835.18144,248.0,0.26261,1.80181,0.15592,1.80855,-4.94573
3593840.48945,248.0,0.20791,1.81149,0.15268,1.81791,-4.81767
3593847.19445,248.0,0.16452,1.82286,0.15429,1.82938,-4.83812
3593855.67045,248.0,0.13007,1.83665,0.16233,1.84381,-5.05099
3593866.36046,248.0,0.10309,1.85006,0.17675,1.85848,-5.45738
3593879.87447,248.0,0.08153,1.86482,0.19534,1.87502,-5.9798
3593896.97248,248.0,0.06443,1.88575,0.21917,1.89845,-6.62954
3593918.55949,248.0,0.05102,1.9173,0.24622,1.93305,-7.31779
3593945.80151,248.0,0.04042,1.95403,0.28939,1.97534,-8.42434
3593980.29753,248.0,0.03192,1.98732,0.34252,2.01662,-9.77905
3594023.84456,248.0,0.02528,2.01901,0.39057,2.05644,-10.94835
3594078.91059,248.0,0.01999,2.06435,0.43278,2.10923,-11.84035
3608026.49269,249.0,20004.453,0.30124,-0.02737,0.30248,5.19085
3608026.63569,249.0,15829.126,0.30877,-0.00767,0.30887,1.42269
3608026.77769,249.0,12516.703,0.31671,0.00918,0.31685,-1.66077
3608026.91969,249.0,9909.4424,0.32469,0.02363,0.32555,-4.16245
3608027.08369,249.0,7835.48,0.33371,0.03696,0.33575,-6.32026
3608027.28469,249.0,6217.2461,0.34287,0.04788,0.3462,-7.94902
3608027.52269,249.0,4905.291,0.35424,0.05857,0.35905,-9.38802
3608027.76069,249.0,3881.2737,0.36689,0.06895,0.37331,-10.64281
3608027.99869,249.0,3070.9827,0.37718,0.07769,0.3851,-11.63823
3608028.23669,249.0,2430.7778,0.39024,0.08619,0.39964,-12.45503
3608028.47569,249.0,1923.1537,0.40515,0.09416,0.41595,-13.0837
3608028.71269,249.0,1522.4358,0.41932,0.10337,0.43187,-13.84868
3608028.95169,249.0,1203.8446,0.43632,0.11071,0.45014,-14.23725
3608029.18969,249.0,952.86591,0.45362,0.1201,0.46925,-14.82881
3608029.42869,249.0,754.27557,0.47137,0.12734,0.48827,-15.11804
3608029.66569,249.0,596.71857,0.49271,0.13341,0.51045,-15.1507
3608029.90269,249.0,471.96338,0.51364,0.14209,0.53293,-15.46367
3608030.14169,249.0,373.20856,0.5341,0.15025,0.55483,-15.71173
3608030.37969,249.0,295.47278,0.55728,0.15863,0.57942,-15.88862
3608030.61869,249.0,233.87738,0.5821,0.16639,0.60541,-15.95237
3608030.85669,249.0,185.05922,0.60934,0.17348,0.63356,-15.89131
3608031.09269,249.0,146.35823,0.63466,0.18027,0.65976,-15.85673
3608031.32969,249.0,115.77804,0.66258,0.18786,0.68869,-15.82925
3608031.56369,249.0,91.6721,0.69066,0.19483,0.71761,-15.75361
3608031.80869,249.0,72.51701,0.71864,0.20074,0.74614,-15.60665
3608032.03869,249.0,57.36816,0.74689,0.20738,0.77515,-15.51731
3608032.27469,249.0,45.3629,0.77638,0.21404,0.80535,-15.41309
3608032.50769,249.0,35.93134,0.80532,0.22457,0.83605,-15.58176
3608032.75769,249.0,28.40909,0.83355,0.23695,0.86657,-15.86871
3608032.97169,249.0,22.48202,0.86177,0.25299,0.89814,-16.36083
3608033.23669,249.0,17.79613,0.89649,0.27185,0.9368,-16.86965
3608033.48969,249.0,14.06813,0.93145,0.29843,0.97809,-17.76505
3608033.70569,249.0,11.1448,0.97389,0.3279,1.02761,-18.6078
3608033.97269,249.0,8.81772,1.03021,0.35753,1.09049,-19.13919
3608034.15069,249.0,6.97545,1.09213,0.37758,1.15555,-19.07154
3608034.36869,249.0,5.5173,1.1653,0.41012,1.23537,-19.38933
3608034.63769,249.0,4.36941,1.24436,0.41275,1.31103,-18.35026
3608034.97369,249.0,3.45686,1.3377,0.42515,1.40364,-17.63142
3608035.39169,249.0,2.73547,1.41259,0.41236,1.47155,-16.27345
3608035.91669,249.0,2.16054,1.49444,0.38326,1.5428,-14.38388
3608036.57669,249.0,1.70952,1.56527,0.3532,1.60463,-12.71581
3608037.4047,249.0,1.35352,1.61821,0.31718,1.649,-11.08976
3608038.4477,249.0,1.07079,1.6613,0.27796,1.68439,-9.49843
3608039.7617,249.0,0.84734,1.69601,0.24273,1.71329,-8.14491
3608041.4167,249.0,0.67072,1.7223,0.21322,1.73545,-7.05744
3608043.5057,249.0,0.53067,1.74248,0.1902,1.75283,-6.22945
3608046.1427,249.0,0.41976,1.75729,0.17259,1.76575,-5.60909
3608049.4737,249.0,0.33183,1.76974,0.15978,1.77694,-5.15907
3608053.6797,249.0,0.26261,1.78127,0.15134,1.78769,-4.85619
3608058.98771,249.0,0.20791,1.7928,0.14923,1.799,-4.75818
3608065.69171,249.0,0.16452,1.80446,0.15335,1.81096,-4.85745
3608074.16872,249.0,0.13007,1.81547,0.16159,1.82265,-5.08619
3608084.85872,249.0,0.10309,1.82972,0.17301,1.83788,-5.40162
3608098.37273,249.0,0.08153,1.8509,0.19197,1.86083,-5.92134
3608115.47074,249.0,0.06443,1.87516,0.22027,1.88805,-6.69983
3608137.05675,249.0,0.05102,1.89991,0.25952,1.91755,-7.77809
3608164.29977,249.0,0.04042,1.92154,0.29911,1.94468,-8.84778
3608198.79479,249.0,0.03192,1.9508,0.33503,1.97936,-9.74483
3608242.34282,249.0,0.02528,1.99541,0.37362,2.03009,-10.60512
3608297.40785,249.0,0.01999,2.05028,0.42414,2.09369,-11.68786
3622248.61838,250.0,20004.453,0.30134,-0.02855,0.30269,5.4128
3622248.76138,250.0,15829.126,0.30964,-0.0081,0.30974,1.49759
3622248.90338,250.0,12516.703,0.31616,0.01058,0.31633,-1.91676
3622249.04538,250.0,9909.4424,0.32604,0.02417,0.32693,-4.24033
3622249.20938,250.0,7835.48,0.33476,0.03765,0.33687,-6.4166
3622249.41038,250.0,6217.2461,0.34369,0.04825,0.34706,-7.99127
3622249.64838,250.0,4905.291,0.35354,0.05848,0.35834,-9.3922
3622249.88738,250.0,3881.2737,0.36596,0.06709,0.37205,-10.38819
3622250.12538,250.0,3070.9827,0.37819,0.07657,0.38586,-11.44613
3622250.36338,250.0,2430.7778,0.39083,0.0867,0.40033,-12.50738
3622250.60138,250.0,1923.1537,0.40473,0.09448,0.41561,-13.13966
3622250.83938,250.0,1522.4358,0.41986,0.10192,0.43205,-13.64386
3622251.07738,250.0,1203.8446,0.43728,0.10911,0.45069,-14.01073
3622251.31638,250.0,952.86591,0.45357,0.11851,0.4688,-14.64242
3622251.55438,250.0,754.27557,0.4712,0.12619,0.4878,-14.99276
3622251.79138,250.0,596.71857,0.49242,0.13494,0.51058,-15.32462
3622252.02938,250.0,471.96338,0.51407,0.1429,0.53356,-15.5344
3622252.26838,250.0,373.20856,0.53561,0.15099,0.55649,-15.7429
3622252.50638,250.0,295.47278,0.55845,0.15873,0.58057,-15.86682
3622252.74538,250.0,233.87738,0.58094,0.16533,0.60401,-15.88604
3622252.98338,250.0,185.05922,0.60781,0.17331,0.63204,-15.9149
3622253.21938,250.0,146.35823,0.63393,0.17897,0.65871,-15.76566
3622253.45538,250.0,115.77804,0.66136,0.18496,0.68673,-15.62425
3622253.69038,250.0,91.6721,0.6885,0.19374,0.71524,-15.71672
3622253.93538,250.0,72.51701,0.71705,0.19858,0.74404,-15.47972
3622254.16438,250.0,57.36816,0.74615,0.20803,0.77461,-15.5786
3622254.40138,250.0,45.3629,0.77526,0.21473,0.80445,-15.48131
3622254.63338,250.0,35.93134,0.80299,0.22248,0.83324,-15.48629
3622254.88438,250.0,28.40909,0.83062,0.23471,0.86314,-15.77913
3622255.09838,250.0,22.48202,0.86023,0.2504,0.89593,-16.22977
3622255.36338,250.0,17.79613,0.89153,0.27172,0.93202,-16.95016
3622255.61538,250.0,14.06813,0.92935,0.29544,0.97518,-17.63562
3622255.83138,250.0,11.1448,0.97393,0.32195,1.02577,-18.29226
3622256.09838,250.0,8.81772,1.02417,0.35501,1.08396,-19.11776
3622256.27639,250.0,6.97545,1.09895,0.3838,1.16404,-19.25127
3622256.49539,250.0,5.5173,1.15879,0.39821,1.2253,-18.965
3622256.76439,250.0,4.36941,1.25013,0.42008,1.31882,-18.5737
3622257.09939,250.0,3.45686,1.32338,0.42228,1.38912,-17.69742
3622257.51839,250.0,2.73547,1.41469,0.40498,1.47151,-15.97469
3622258.04339,250.0,2.16054,1.49599,0.38684,1.5452,-14.49811
3622258.70239,250.0,1.70952,1.55855,0.35504,1.59848,-12.83302
3622259.53139,250.0,1.35352,1.61388,0.31502,1.64434,-11.045
3622260.57439,250.0,1.07079,1.65927,0.27655,1.68216,-9.46253
3622261.88739,250.0,0.84734,1.69271,0.24318,1.71009,-8.17544
3622263.54339,250.0,0.67072,1.7183,0.21378,1.73155,-7.09209
3622265.63239,250.0,0.53067,1.73673,0.18896,1.74698,-6.20936
3622268.26839,250.0,0.41976,1.7531,0.16964,1.76129,-5.52694
3622271.60039,250.0,0.33183,1.76821,0.15741,1.7752,-5.08721
3622275.8064,250.0,0.26261,1.78077,0.15248,1.78728,-4.894
3622281.1144,250.0,0.20791,1.7903,0.15284,1.79681,-4.87958
3622287.8184,250.0,0.16452,1.79913,0.15647,1.80592,-4.97061
3622296.29541,250.0,0.13007,1.81042,0.16275,1.81772,-5.13681
3622306.98542,250.0,0.10309,1.82542,0.1746,1.83375,-5.46367
3622320.49942,250.0,0.08153,1.8423,0.19509,1.8526,-6.04488
3622337.59743,250.0,0.06443,1.86179,0.22115,1.87488,-6.77402
3622359.18345,250.0,0.05102,1.88421,0.24619,1.90023,-7.44419
3622386.42646,250.0,0.04042,1.92118,0.27931,1.94137,-8.27192
3622420.92148,250.0,0.03192,1.96773,0.32729,1.99476,-9.44355
3622464.46951,250.0,0.02528,2.01153,0.38787,2.04858,-10.91397
3622519.53454,250.0,0.01999,2.05148,0.44705,2.09963,-12.29341
