Repository: SebaVillagra00/ICM2985-SOH-IPRE

## Data University of Cambridge (EIS Cambridge)
Data publicada en "Identifying degradation patterns of lithium ion batteries from impedance spectroscopy using machine learning" (Zhang, Tang, Zhang, Wang, Stimming & Lee, 2020) https://www.nature.com/articles/s41467-020-15235-7.

Carpeta contiene:
* Paper de Nature Comunications (IF: 16.6).
* Data frames para IOS.
* Data frames para Windows.

Cada Data frame está contenido en un archivo .txt con las siguientes columnas:
* time/s: tiempo en que se mide la muestra.
* cycle number: ciclo de carga de la batería.
* freq/Hz: frecuencia de la señal de input.
* Re(Z)/Ohm: Parte resistiva de la impedancia.
* Im(Z)/Ohm: Parte reactiva de la impedancia.

File: EIS Cambridge/csvEIS/EIS_state_III_45C01.csv (part 24 of 27)
time/s,cycle number,freq/Hz,Re(Z)/Ohm,-Im(Z)/Ohm,|Z|/Ohm,Phase(Z)/deg
3982331.88954,253.0,0.08153,1.32899,-0.00835,1.32901,0.35985
3982348.98755,253.0,0.06443,1.44499,0.02527,1.44521,-1.00175
3982370.57356,253.0,0.05102,1.57125,0.1523,1.57862,-5.53635
3982397.81658,253.0,0.04042,1.61635,0.36762,1.65763,-12.81337
3982432.3116,253.0,0.03192,1.51518,0.60291,1.63073,-21.6983
3982475.85862,253.0,0.02528,1.26345,0.74483,1.46665,-30.52015
3982530.92366,253.0,0.01999,0.92178,0.67651,1.14339,-36.27559
3997080.57256,254.0,20004.453,0.75698,-0.01171,0.75707,0.88608
3997080.71556,254.0,15829.126,0.76564,0.00037,0.76564,-0.02746
3997080.85756,254.0,12516.703,0.77305,0.01338,0.77316,-0.99172
3997080.99956,254.0,9909.4424,0.78233,0.02042,0.7826,-1.49539
3997081.16356,254.0,7835.48,0.78995,0.02814,0.79045,-2.04051
3997081.36456,254.0,6217.2461,0.79816,0.03123,0.79877,-2.24081
3997081.60256,254.0,4905.291,0.80455,0.03598,0.80536,-2.56035
3997081.84056,254.0,3881.2737,0.81298,0.03923,0.81392,-2.7623
3997082.07956,254.0,3070.9827,0.81973,0.04179,0.82079,-2.91848
3997082.31756,254.0,2430.7778,0.82745,0.04397,0.82861,-3.0415
3997082.55556,254.0,1923.1537,0.83526,0.04671,0.83656,-3.20054
3997082.79356,254.0,1522.4358,0.84277,0.04947,0.84422,-3.35959
3997083.03156,254.0,1203.8446,0.85017,0.05122,0.85171,-3.44797
3997083.27056,254.0,952.86591,0.85807,0.05354,0.85974,-3.57009
3997083.50856,254.0,754.27557,0.86428,0.05574,0.86608,-3.69012
3997083.74556,254.0,596.71857,0.87408,0.05787,0.87599,-3.78787
3997083.98356,254.0,471.96338,0.883,0.06146,0.88514,-3.98126
3997084.22256,254.0,373.20856,0.88942,0.06419,0.89173,-4.12817
3997084.45956,254.0,295.47278,0.89888,0.06743,0.90141,-4.28982
3997084.69956,254.0,233.87738,0.90719,0.07174,0.91002,-4.52126
3997084.93756,254.0,185.05922,0.9178,0.07665,0.92099,-4.77397
3997085.17356,254.0,146.35823,0.92911,0.08259,0.93277,-5.07969
3997085.40956,254.0,115.77804,0.94061,0.0881,0.94473,-5.35076
3997085.64456,254.0,91.6721,0.95214,0.09571,0.95694,-5.74002
3997085.88956,254.0,72.51701,0.96756,0.1043,0.97316,-6.15256
3997086.11856,254.0,57.36816,0.98404,0.11128,0.99031,-6.45163
3997086.35556,254.0,45.3629,1.00303,0.11848,1.01001,-6.7364
3997086.58756,254.0,35.93134,1.02609,0.12735,1.03396,-7.07466
3997086.83756,254.0,28.40909,1.04863,0.12963,1.05661,-7.04719
3997087.05256,254.0,22.48202,1.07653,0.13143,1.08452,-6.9607
3997087.31756,254.0,17.79613,1.10345,0.12725,1.11076,-6.57851
3997087.56956,254.0,14.06813,1.127,0.11813,1.13318,-5.9837
3997087.78556,254.0,11.1448,1.14759,0.11062,1.15291,-5.50605
3997088.05256,254.0,8.81772,1.16347,0.09612,1.16743,-4.72298
3997088.23156,254.0,6.97545,1.17819,0.08515,1.18127,-4.13369
3997088.44956,254.0,5.5173,1.18768,0.07785,1.19023,-3.75018
3997088.71856,254.0,4.36941,1.1956,0.0685,1.19756,-3.27893
3997089.05356,254.0,3.45686,1.19942,0.05861,1.20085,-2.79739
3997089.47256,254.0,2.73547,1.20597,0.0494,1.20698,-2.34561
3997089.99756,254.0,2.16054,1.21377,0.04189,1.21449,-1.97657
3997090.65656,254.0,1.70952,1.22282,0.04225,1.22355,-1.97866
3997091.48556,254.0,1.35352,1.22852,0.04699,1.22942,-2.19033
3997092.52856,254.0,1.07079,1.22739,0.05346,1.22856,-2.4941
3997093.84256,254.0,0.84734,1.22186,0.05686,1.22318,-2.6645
3997095.49757,254.0,0.67072,1.21587,0.05477,1.2171,-2.57932
3997097.58657,254.0,0.53067,1.21342,0.04496,1.21425,-2.12211
3997100.22357,254.0,0.41976,1.22127,0.03276,1.22171,-1.5365
3997103.55457,254.0,0.33183,1.24326,0.02473,1.24351,-1.13951
3997107.76057,254.0,0.26261,1.27745,0.03187,1.27784,-1.42911
3997113.06858,254.0,0.20791,1.31179,0.06325,1.31331,-2.76054
3997119.77258,254.0,0.16452,1.33064,0.11883,1.33593,-5.10305
3997128.24959,254.0,0.13007,1.3141,0.18325,1.32681,-7.9388
3997138.93959,254.0,0.10309,1.26086,0.22998,1.28166,-10.33686
3997152.4536,254.0,0.08153,1.18653,0.23132,1.20887,-11.03196
3997169.55061,254.0,0.06443,1.12921,0.18487,1.14424,-9.29783
3997191.13762,254.0,0.05102,1.12449,0.06578,1.12641,-3.34766
3997218.37964,254.0,0.04042,1.23329,-0.07299,1.23544,3.38722
3997252.87466,254.0,0.03192,1.47561,-0.14899,1.48311,5.76561
3997296.42169,254.0,0.02528,1.8103,-0.05729,1.81121,1.81276
3997351.48672,254.0,0.01999,2.11874,0.28122,2.13732,-7.56062
4011889.33934,255.0,20004.453,0.75409,-0.0121,0.75419,0.91951
4011889.48234,255.0,15829.126,0.76499,0.00107,0.76499,-0.07985
4011889.62434,255.0,12516.703,0.77223,0.01201,0.77233,-0.89134
4011889.76634,255.0,9909.4424,0.78149,0.02117,0.78178,-1.55138
4011889.93034,255.0,7835.48,0.78882,0.02694,0.78928,-1.95597
4011890.13134,255.0,6217.2461,0.79644,0.03262,0.79711,-2.34572
4011890.36934,255.0,4905.291,0.80404,0.03504,0.8048,-2.49512
4011890.60834,255.0,3881.2737,0.81237,0.04027,0.81337,-2.83799
4011890.84634,255.0,3070.9827,0.81837,0.04249,0.81948,-2.9724
4011891.08434,255.0,2430.7778,0.82656,0.04325,0.82769,-2.99523
4011891.32234,255.0,1923.1537,0.83197,0.04583,0.83323,-3.15308
4011891.56034,255.0,1522.4358,0.84099,0.04768,0.84235,-3.24517
4011891.79834,255.0,1203.8446,0.84886,0.05125,0.8504,-3.45488
4011892.03734,255.0,952.86591,0.85651,0.05379,0.8582,-3.59343
4011892.27534,255.0,754.27557,0.86468,0.05518,0.86644,-3.65123
4011892.51234,255.0,596.71857,0.87306,0.05874,0.87503,-3.84928
4011892.75034,255.0,471.96338,0.88099,0.06302,0.88324,-4.09134
4011892.98934,255.0,373.20856,0.88789,0.06458,0.89023,-4.15977
4011893.22734,255.0,295.47278,0.89896,0.06676,0.90143,-4.24718
4011893.46634,255.0,233.87738,0.90794,0.07171,0.91077,-4.51605
4011893.70434,255.0,185.05922,0.91648,0.07782,0.91978,-4.85376
4011893.94034,255.0,146.35823,0.92683,0.08401,0.93063,-5.17915
4011894.17634,255.0,115.77804,0.93929,0.08761,0.94337,-5.32877
4011894.41134,255.0,91.6721,0.95146,0.09533,0.95622,-5.72151
4011894.65634,255.0,72.51701,0.96735,0.10365,0.97289,-6.11556
4011894.88534,255.0,57.36816,0.98362,0.1105,0.9898,-6.40964
4011895.12234,255.0,45.3629,1.00319,0.11973,1.01031,-6.80621
4011895.35434,255.0,35.93134,1.02414,0.12576,1.03183,-7.00074
4011895.60534,255.0,28.40909,1.04925,0.13012,1.05729,-7.06904
4011895.81934,255.0,22.48202,1.07586,0.13097,1.08381,-6.94061
4011896.08434,255.0,17.79613,1.10173,0.12613,1.10893,-6.53118
4011896.33634,255.0,14.06813,1.12544,0.12104,1.13193,-6.13831
4011896.55234,255.0,11.1448,1.14655,0.10813,1.15164,-5.38757
4011896.82034,255.0,8.81772,1.16461,0.09937,1.16884,-4.87699
4011896.99834,255.0,6.97545,1.17617,0.08724,1.1794,-4.24225
4011897.21634,255.0,5.5173,1.18557,0.07463,1.18792,-3.60215
4011897.48534,255.0,4.36941,1.19642,0.06353,1.19811,-3.03944
4011897.82034,255.0,3.45686,1.20521,0.05681,1.20655,-2.69889
4011898.23934,255.0,2.73547,1.21011,0.05594,1.21141,-2.64694
4011898.76434,255.0,2.16054,1.21061,0.0536,1.21179,-2.53531
4011899.42334,255.0,1.70952,1.20947,0.04893,1.21046,-2.31672
4011900.25234,255.0,1.35352,1.211,0.04147,1.21171,-1.96108
4011901.29534,255.0,1.07079,1.21682,0.03432,1.2173,-1.61561
4011902.60934,255.0,0.84734,1.22893,0.02951,1.22928,-1.37556
4011904.26434,255.0,0.67072,1.24253,0.03353,1.24298,-1.54578
4011906.35335,255.0,0.53067,1.25655,0.04732,1.25744,-2.15654
4011908.99035,255.0,0.41976,1.26091,0.07143,1.26294,-3.24208
4011912.32135,255.0,0.33183,1.24999,0.09449,1.25355,-4.3228
4011916.52735,255.0,0.26261,1.22794,0.10664,1.23256,-4.96339
4011921.83535,255.0,0.20791,1.20481,0.09887,1.20886,-4.69126
4011928.53936,255.0,0.16452,1.19538,0.07113,1.1975,-3.40529
4011937.01636,255.0,0.13007,1.21552,0.03154,1.21593,-1.48615
4011947.70637,255.0,0.10309,1.27685,0.00213,1.27686,-0.09563
4011961.22038,255.0,0.08153,1.37823,0.01288,1.3783,-0.53558
4011978.31739,255.0,0.06443,1.48502,0.08147,1.48725,-3.14022
4011999.9044,255.0,0.05102,1.56383,0.24437,1.58281,-8.88147
4012027.14642,255.0,0.04042,1.5364,0.45321,1.60185,-16.43491
4012061.64144,255.0,0.03192,1.37096,0.62635,1.50727,-24.55423
4012105.18846,255.0,0.02528,1.10131,0.65638,1.28207,-30.79475
4012160.2535,255.0,0.01999,0.82201,0.46043,0.94218,-29.25423
4026690.61986,256.0,20004.453,0.7544,-0.01244,0.7545,0.9449
4026690.76286,256.0,15829.126,0.76279,0.00124,0.76279,-0.09301
4026690.90486,256.0,12516.703,0.77079,0.01316,0.7709,-0.97815
4026691.04686,256.0,9909.4424,0.7792,0.01995,0.77945,-1.4668
4026691.21086,256.0,7835.48,0.78657,0.02812,0.78707,-2.04719
4026691.41186,256.0,6217.2461,0.79535,0.03165,0.79598,-2.27892
4026691.64986,256.0,4905.291,0.80222,0.03596,0.80302,-2.5667
4026691.88786,256.0,3881.2737,0.81009,0.03843,0.811,-2.71614
4026692.12586,256.0,3070.9827,0.81631,0.04244,0.81741,-2.97641
4026692.36386,256.0,2430.7778,0.82564,0.04408,0.82681,-3.05581
4026692.60186,256.0,1923.1537,0.83151,0.0472,0.83285,-3.2486
4026692.83986,256.0,1522.4358,0.83936,0.04906,0.8408,-3.34505
4026693.07786,256.0,1203.8446,0.84503,0.05126,0.84659,-3.47105
4026693.31686,256.0,952.86591,0.85328,0.05348,0.85495,-3.58623
4026693.55486,256.0,754.27557,0.8629,0.0553,0.86467,-3.66674
4026693.79186,256.0,596.71857,0.8713,0.05972,0.87334,-3.92076
4026694.02986,256.0,471.96338,0.8783,0.06058,0.88038,-3.94598
4026694.26886,256.0,373.20856,0.88742,0.06494,0.88979,-4.18513
4026694.50686,256.0,295.47278,0.89632,0.06723,0.89883,-4.28937
4026694.74586,256.0,233.87738,0.90473,0.0719,0.90758,-4.54381
4026694.98386,256.0,185.05922,0.91533,0.0766,0.91853,-4.78351
4026695.21986,256.0,146.35823,0.92621,0.08148,0.92979,-5.02738
4026695.45586,256.0,115.77804,0.93706,0.08799,0.94118,-5.3646
4026695.69086,256.0,91.6721,0.95,0.09594,0.95484,-5.76679
4026695.93586,256.0,72.51701,0.96432,0.1027,0.96977,-6.07888
4026696.16486,256.0,57.36816,0.98104,0.1112,0.98732,-6.46701
4026696.40186,256.0,45.3629,1.00046,0.11975,1.0076,-6.8253
4026696.63386,256.0,35.93134,1.02205,0.12572,1.02975,-7.01279
4026696.88486,256.0,28.40909,1.04837,0.13024,1.05643,-7.08143
4026697.09886,256.0,22.48202,1.07395,0.13007,1.0818,-6.90591
4026697.36386,256.0,17.79613,1.09954,0.12804,1.10697,-6.64205
4026697.61586,256.0,14.06813,1.12483,0.1197,1.13118,-6.07457
4026697.83186,256.0,11.1448,1.14316,0.10788,1.14824,-5.39084
4026698.09987,256.0,8.81772,1.16271,0.09628,1.16669,-4.73369
4026698.27787,256.0,6.97545,1.17631,0.09006,1.17975,-4.37825
4026698.49587,256.0,5.5173,1.18367,0.07747,1.18621,-3.74473
4026698.76487,256.0,4.36941,1.19191,0.0642,1.19363,-3.08308
4026699.09987,256.0,3.45686,1.19981,0.05608,1.20112,-2.67611
4026699.51887,256.0,2.73547,1.20949,0.05074,1.21055,-2.40238
4026700.04387,256.0,2.16054,1.21527,0.05122,1.21635,-2.41334
4026700.70287,256.0,1.70952,1.21483,0.05216,1.21595,-2.45854
4026701.53187,256.0,1.35352,1.21265,0.05031,1.21369,-2.37588
4026702.57487,256.0,1.07079,1.21094,0.0452,1.21178,-2.1377
4026703.88787,256.0,0.84734,1.21372,0.03661,1.21427,-1.72748
4026705.54387,256.0,0.67072,1.22239,0.03035,1.22277,-1.42216
4026707.63287,256.0,0.53067,1.23922,0.0285,1.23954,-1.31759
4026710.26987,256.0,0.41976,1.26104,0.03888,1.26164,-1.76595
4026713.60087,256.0,0.33183,1.2768,0.06587,1.27849,-2.95308
4026717.80688,256.0,0.26261,1.27699,0.10199,1.28106,-4.56658
4026723.11488,256.0,0.20791,1.25553,0.13389,1.26265,-6.08685
4026729.81888,256.0,0.16452,1.21908,0.14555,1.22774,-6.80836
4026738.29589,256.0,0.13007,1.18433,0.12543,1.19095,-6.04566
4026748.9859,256.0,0.10309,1.17441,0.07554,1.17684,-3.68018
4026762.4999,256.0,0.08153,1.21635,0.0122,1.21641,-0.57479
4026779.59691,256.0,0.06443,1.30726,-0.02911,1.30758,1.27572
4026801.18393,256.0,0.05102,1.47288,-0.01393,1.47295,0.54193
4026828.42594,256.0,0.04042,1.65172,0.12444,1.6564,-4.30848
4026862.92096,256.0,0.03192,1.74591,0.39116,1.78919,-12.6283
4026906.46799,256.0,0.02528,1.6629,0.71011,1.80817,-23.12394
4026961.53302,256.0,0.01999,1.35781,0.95192,1.65825,-35.03302
4041493.5106,257.0,20004.453,0.75308,-0.01238,0.75318,0.94173
4041493.6536,257.0,15829.126,0.76217,0.00191,0.76218,-0.14323
4041493.7956,257.0,12516.703,0.76949,0.01366,0.76961,-1.01731
4041493.9376,257.0,9909.4424,0.77978,0.02093,0.78006,-1.53726
4041494.1016,257.0,7835.48,0.78606,0.02846,0.78658,-2.07351
4041494.3026,257.0,6217.2461,0.79254,0.03168,0.79317,-2.28921
4041494.5406,257.0,4905.291,0.80318,0.03544,0.80396,-2.52676
4041494.7796,257.0,3881.2737,0.80846,0.03978,0.80944,-2.81705
4041495.0176,257.0,3070.9827,0.8155,0.04261,0.81661,-2.99119
4041495.2556,257.0,2430.7778,0.82474,0.04408,0.82591,-3.05935
4041495.4936,257.0,1923.1537,0.82996,0.04699,0.83129,-3.24018
4041495.7316,257.0,1522.4358,0.8385,0.04902,0.83993,-3.34607
4041495.9696,257.0,1203.8446,0.84612,0.05185,0.8477,-3.50689
4041496.2086,257.0,952.86591,0.8535,0.05317,0.85516,-3.56479
4041496.4466,257.0,754.27557,0.86172,0.05508,0.86348,-3.657
4041496.6836,257.0,596.71857,0.86737,0.05802,0.86931,-3.82668
4041496.9216,257.0,471.96338,0.87749,0.06087,0.8796,-3.96835
4041497.1606,257.0,373.20856,0.88542,0.06384,0.88771,-4.12392
4041497.3986,257.0,295.47278,0.89383,0.06887,0.89648,-4.40586
4041497.6376,257.0,233.87738,0.90369,0.07239,0.90658,-4.57962
4041497.8756,257.0,185.05922,0.9125,0.07732,0.91577,-4.84307
4041498.1116,257.0,146.35823,0.9248,0.08244,0.92846,-5.09382
4041498.3476,257.0,115.77804,0.937,0.0879,0.94111,-5.35933
4041498.5826,257.0,91.6721,0.94833,0.09624,0.9532,-5.79492
4041498.8276,257.0,72.51701,0.96263,0.10347,0.96818,-6.13515
4041499.0566,257.0,57.36816,0.97943,0.1107,0.98566,-6.44872
4041499.2936,257.0,45.3629,0.99991,0.11884,1.00695,-6.77759
4041499.5256,257.0,35.93134,1.02226,0.1261,1.03001,-7.03211
4041499.7756,257.0,28.40909,1.04679,0.13032,1.05487,-7.09646
4041499.9906,257.0,22.48202,1.07205,0.13115,1.08004,-6.97442
4041500.2556,257.0,17.79613,1.09853,0.12768,1.10593,-6.62952
4041500.5076,257.0,14.06813,1.12362,0.11859,1.12986,-6.02483
4041500.7236,257.0,11.1448,1.14116,0.1085,1.14631,-5.43127
4041500.9906,257.0,8.81772,1.15987,0.09514,1.16377,-4.68917
4041501.1696,257.0,6.97545,1.17616,0.08808,1.17945,-4.28262
4041501.3876,257.0,5.5173,1.18281,0.07701,1.18531,-3.725
4041501.6566,257.0,4.36941,1.18874,0.06576,1.19055,-3.1661
4041501.9916,257.0,3.45686,1.19762,0.05556,1.19891,-2.65603
4041502.4106,257.0,2.73547,1.20748,0.04942,1.20849,-2.34361
4041502.9356,257.0,2.16054,1.21432,0.04925,1.21531,-2.32261
4041503.5946,257.0,1.70952,1.21592,0.05203,1.21703,-2.45023
4041504.42361,257.0,1.35352,1.2133,0.05198,1.21442,-2.45302
4041505.46661,257.0,1.07079,1.20998,0.04834,1.21095,-2.28771
4041506.77961,257.0,0.84734,1.2107,0.04149,1.21141,-1.96257
4041508.43561,257.0,0.67072,1.21562,0.03348,1.21608,-1.57747
4041510.52361,257.0,0.53067,1.23002,0.02715,1.23032,-1.26433
4041513.16061,257.0,0.41976,1.25241,0.03218,1.25282,-1.47203
4041516.49161,257.0,0.33183,1.27502,0.05282,1.27611,-2.37206
4041520.69761,257.0,0.26261,1.2862,0.0895,1.28931,-3.98055
4041526.00562,257.0,0.20791,1.27362,0.13,1.28023,-5.82793
4041532.70962,257.0,0.16452,1.23953,0.15657,1.24938,-7.19925
4041541.18663,257.0,0.13007,1.19497,0.15371,1.20482,-7.3297
4041551.87663,257.0,0.10309,1.1655,0.1136,1.17102,-5.56721
4041565.39064,257.0,0.08153,1.17818,0.04541,1.17905,-2.20715
4041582.48765,257.0,0.06443,1.24313,-0.0169,1.24325,0.7789
4041604.07466,257.0,0.05102,1.39907,-0.04945,1.39994,2.02445
4041631.31668,257.0,0.04042,1.60575,0.03058,1.60604,-1.09095
4041665.8117,257.0,0.03192,1.7745,0.26044,1.79351,-8.34965
4041709.35873,257.0,0.02528,1.79364,0.60486,1.89288,-18.63532
4041764.42376,257.0,0.01999,1.57397,0.94903,1.83794,-31.08817
4056288.25787,258.0,20004.453,0.75136,-0.01164,0.75145,0.88729
4056288.40087,258.0,15829.126,0.76103,0.0019,0.76103,-0.14285
4056288.54287,258.0,12516.703,0.76946,0.01373,0.76958,-1.02238
4056288.68487,258.0,9909.4424,0.77664,0.02032,0.77691,-1.49901
4056288.84887,258.0,7835.48,0.78415,0.02664,0.7846,-1.94601
4056289.04987,258.0,6217.2461,0.79485,0.03173,0.79548,-2.28607
4056289.28787,258.0,4905.291,0.79972,0.03667,0.80056,-2.62505
4056289.52587,258.0,3881.2737,0.80729,0.03943,0.80825,-2.79615
4056289.76487,258.0,3070.9827,0.81452,0.04151,0.81558,-2.91737
4056290.00287,258.0,2430.7778,0.82278,0.04549,0.82403,-3.16464
4056290.24087,258.0,1923.1537,0.82918,0.04767,0.83055,-3.29067
4056290.47887,258.0,1522.4358,0.83713,0.04905,0.83857,-3.35354
4056290.71687,258.0,1203.8446,0.8438,0.05157,0.84537,-3.49717
4056290.95587,258.0,952.86591,0.8505,0.05359,0.85219,-3.60533
4056291.19387,258.0,754.27557,0.85915,0.05478,0.8609,-3.64853
4056291.43087,258.0,596.71857,0.86675,0.0575,0.86866,-3.79535
4056291.66887,258.0,471.96338,0.87539,0.06067,0.87749,-3.96443
4056291.90787,258.0,373.20856,0.8847,0.0645,0.88704,-4.16991
4056292.14587,258.0,295.47278,0.89272,0.06719,0.89525,-4.30439
4056292.38488,258.0,233.87738,0.9044,0.07233,0.90729,-4.57285
4056292.62288,258.0,185.05922,0.91374,0.07521,0.91683,-4.70568
4056292.85888,258.0,146.35823,0.92327,0.08066,0.92679,-4.99267
4056293.09488,258.0,115.77804,0.93493,0.08718,0.93899,-5.3274
4056293.32988,258.0,91.6721,0.94771,0.09594,0.95256,-5.7803
4056293.57488,258.0,72.51701,0.9615,0.10219,0.96692,-6.06685
4056293.80388,258.0,57.36816,0.97949,0.11092,0.98575,-6.46096
4056294.04088,258.0,45.3629,0.99767,0.1199,1.00485,-6.8532
4056294.27288,258.0,35.93134,1.02054,0.12657,1.02835,-7.06994
4056294.52388,258.0,28.40909,1.0452,0.13061,1.05333,-7.12291
4056294.73788,258.0,22.48202,1.07086,0.1317,1.07893,-7.01156
4056295.00288,258.0,17.79613,1.09711,0.12804,1.10455,-6.6568
4056295.25488,258.0,14.06813,1.12253,0.11926,1.12885,-6.06432
4056295.47088,258.0,11.1448,1.14072,0.10861,1.14588,-5.43891
4056295.73888,258.0,8.81772,1.15925,0.09755,1.16335,-4.8101
4056295.91688,258.0,6.97545,1.17465,0.08813,1.17795,-4.29089
4056296.13488,258.0,5.5173,1.18204,0.07645,1.18451,-3.7007
4056296.40388,258.0,4.36941,1.18874,0.06548,1.19054,-3.15292
4056296.73888,258.0,3.45686,1.19762,0.05454,1.19887,-2.60723
4056297.15788,258.0,2.73547,1.2071,0.0503,1.20814,-2.38594
4056297.68288,258.0,2.16054,1.2121,0.05186,1.21321,-2.44997
4056298.34188,258.0,1.70952,1.21259,0.05285,1.21375,-2.49545
4056299.17088,258.0,1.35352,1.21008,0.05051,1.21113,-2.39018
4056300.21388,258.0,1.07079,1.20861,0.04429,1.20942,-2.09855
4056301.52688,258.0,0.84734,1.21106,0.03696,1.21162,-1.74823
4056303.18288,258.0,0.67072,1.21963,0.02998,1.22,-1.40819
4056305.27188,258.0,0.53067,1.23683,0.02848,1.23716,-1.31911
4056307.90888,258.0,0.41976,1.25836,0.03912,1.25897,-1.78081
4056311.23989,258.0,0.33183,1.27463,0.0657,1.27633,-2.95061
4056315.44589,258.0,0.26261,1.27448,0.10163,1.27853,-4.55905
4056320.75389,258.0,0.20791,1.25301,0.13369,1.26012,-6.09026
4056327.4579,258.0,0.16452,1.21688,0.14512,1.22551,-6.80093
4056335.9349,258.0,0.13007,1.18146,0.12537,1.1881,-6.057
4056346.62491,258.0,0.10309,1.17199,0.07569,1.17443,-3.69521
4056360.13892,258.0,0.08153,1.21328,0.01201,1.21334,-0.56696
4056377.23593,258.0,0.06443,1.30655,-0.02977,1.30689,1.30509
4056398.82294,258.0,0.05102,1.47273,-0.01204,1.47278,0.46847
4056426.06495,258.0,0.04042,1.64985,0.12552,1.65461,-4.35074
4056460.55998,258.0,0.03192,1.74393,0.39023,1.78706,-12.61299
4056504.107,258.0,0.02528,1.65858,0.71044,1.80433,-23.18745
4056559.17203,258.0,0.01999,1.35298,0.95252,1.65464,-35.14597
4071090.47881,259.0,20004.453,0.75221,-0.01176,0.7523,0.89592
4071090.62181,259.0,15829.126,0.76324,0.00264,0.76325,-0.19818
4071090.76381,259.0,12516.703,0.77094,0.01392,0.77107,-1.03433
4071090.90581,259.0,9909.4424,0.77994,0.02116,0.78023,-1.55373
4071091.06981,259.0,7835.48,0.78678,0.02775,0.78727,-2.02012
4071091.27081,259.0,6217.2461,0.79492,0.03241,0.79558,-2.33495
4071091.50881,259.0,4905.291,0.80289,0.03614,0.8037,-2.57739
4071091.74781,259.0,3881.2737,0.80959,0.03974,0.81057,-2.81007
4071091.98581,259.0,3070.9827,0.81823,0.04332,0.81938,-3.03071
4071092.22381,259.0,2430.7778,0.82435,0.044,0.82553,-3.05526
4071092.46181,259.0,1923.1537,0.83097,0.04805,0.83236,-3.30946
4071092.69981,259.0,1522.4358,0.84037,0.04868,0.84178,-3.31496
4071092.93781,259.0,1203.8446,0.84714,0.05099,0.84867,-3.44481
4071093.17681,259.0,952.86591,0.85361,0.05255,0.85523,-3.523
4071093.41481,259.0,754.27557,0.862,0.05466,0.86373,-3.6282
4071093.65181,259.0,596.71857,0.8705,0.05802,0.87243,-3.81319
4071093.88981,259.0,471.96338,0.87919,0.05982,0.88123,-3.89216
4071094.12881,259.0,373.20856,0.88736,0.06483,0.88972,-4.17839
4071094.36581,259.0,295.47278,0.89576,0.06809,0.89834,-4.34674
4071094.60581,259.0,233.87738,0.90574,0.0717,0.90858,-4.52616
4071094.84381,259.0,185.05922,0.91556,0.07744,0.91883,-4.8347
4071095.07981,259.0,146.35823,0.92415,0.08184,0.92777,-5.06094
4071095.31681,259.0,115.77804,0.93658,0.0884,0.94075,-5.39178
4071095.55081,259.0,91.6721,0.95075,0.09589,0.95557,-5.75912
4071095.79581,259.0,72.51701,0.96391,0.10425,0.96953,-6.17267
4071096.02481,259.0,57.36816,0.98133,0.1116,0.98765,-6.4878
4071096.26181,259.0,45.3629,0.99995,0.11828,1.00692,-6.74577
4071096.49381,259.0,35.93134,1.02197,0.12555,1.02965,-7.00401
4071096.74381,259.0,28.40909,1.04679,0.12892,1.0547,-7.02078
4071096.95881,259.0,22.48202,1.07364,0.13037,1.08153,-6.92352
4071097.22381,259.0,17.79613,1.09833,0.1257,1.1055,-6.52906
4071097.47581,259.0,14.06813,1.1237,0.11948,1.13004,-6.06918
4071097.69181,259.0,11.1448,1.14147,0.10878,1.14664,-5.4439
4071097.95881,259.0,8.81772,1.16261,0.09697,1.16665,-4.76766
4071098.13781,259.0,6.97545,1.17269,0.08696,1.17591,-4.24112
4071098.35581,259.0,5.5173,1.18335,0.07404,1.18566,-3.58003
4071098.62481,259.0,4.36941,1.19138,0.06398,1.19309,-3.07407
4071098.95981,259.0,3.45686,1.20193,0.0563,1.20325,-2.68194
4071099.37881,259.0,2.73547,1.20795,0.05454,1.20918,-2.58522
4071099.90381,259.0,2.16054,1.20924,0.0532,1.21041,-2.51927
4071100.56281,259.0,1.70952,1.2078,0.05032,1.20885,-2.38581
4071101.39181,259.0,1.35352,1.20723,0.04373,1.20802,-2.07468
4071102.43481,259.0,1.07079,1.21141,0.03631,1.21195,-1.71683
4071103.74781,259.0,0.84734,1.221,0.03051,1.22138,-1.43117
4071105.40381,259.0,0.67072,1.23443,0.03061,1.23481,-1.42025
4071107.49282,259.0,0.53067,1.25107,0.04036,1.25172,-1.84773
4071110.12982,259.0,0.41976,1.26178,0.06333,1.26336,-2.87349
4071113.46082,259.0,0.33183,1.25733,0.091,1.26062,-4.13945
4071117.66682,259.0,0.26261,1.23768,0.11188,1.24272,-5.16534
4071122.97482,259.0,0.20791,1.21077,0.11393,1.21612,-5.37564
4071129.67883,259.0,0.16452,1.18997,0.09312,1.19361,-4.47448
4071138.15583,259.0,0.13007,1.19354,0.053,1.19472,-2.54256
4071148.84584,259.0,0.10309,1.23815,0.00953,1.23819,-0.44091
4071162.35985,259.0,0.08153,1.33234,-0.0073,1.33236,0.31405
4071179.45686,259.0,0.06443,1.44639,0.02973,1.4467,-1.17738
4071201.04387,259.0,0.05102,1.569,0.16312,1.57746,-5.93552
4071228.28589,259.0,0.04042,1.60374,0.38205,1.64862,-13.39947
4071262.78091,259.0,0.03192,1.49471,0.6111,1.61481,-22.23678
4071306.32793,259.0,0.02528,1.23715,0.73932,1.44123,-30.86235
4071361.39297,259.0,0.01999,0.89755,0.65148,1.10906,-35.97363
4085879.42844,260.0,20004.453,0.75495,-0.01132,0.75504,0.85924
4085879.57144,260.0,15829.126,0.76468,0.00228,0.76469,-0.17093
4085879.71344,260.0,12516.703,0.77325,0.01479,0.77339,-1.09561
4085879.85544,260.0,9909.4424,0.78093,0.02112,0.78121,-1.54896
4085880.01944,260.0,7835.48,0.78973,0.02737,0.79021,-1.98504
4085880.22044,260.0,6217.2461,0.79766,0.03257,0.79832,-2.33813
4085880.45844,260.0,4905.291,0.80554,0.03643,0.80636,-2.58943
4085880.69744,260.0,3881.2737,0.81294,0.03978,0.81391,-2.80137
4085880.93544,260.0,3070.9827,0.81993,0.04303,0.82106,-3.00433
4085881.17344,260.0,2430.7778,0.82653,0.04539,0.82777,-3.14344
4085881.41144,260.0,1923.1537,0.83436,0.04671,0.83567,-3.20456
4085881.64944,260.0,1522.4358,0.84164,0.04777,0.843,-3.24835
4085881.88744,260.0,1203.8446,0.84928,0.04996,0.85075,-3.36692
4085882.12644,260.0,952.86591,0.8555,0.05382,0.85719,-3.6001
4085882.36444,260.0,754.27557,0.86445,0.05638,0.86629,-3.73156
4085882.60144,260.0,596.71857,0.87218,0.05685,0.87403,-3.72965
4085882.83944,260.0,471.96338,0.87913,0.06068,0.88122,-3.94866
4085883.07844,260.0,373.20856,0.89046,0.06418,0.89277,-4.12228
4085883.31644,260.0,295.47278,0.89779,0.0673,0.90031,-4.28721
4085883.55544,260.0,233.87738,0.90864,0.07247,0.91153,-4.56003
4085883.79344,260.0,185.05922,0.91743,0.07648,0.92062,-4.76548
4085884.02944,260.0,146.35823,0.92705,0.08115,0.9306,-5.00285
4085884.26544,260.0,115.77804,0.94039,0.08693,0.9444,-5.28114
4085884.50044,260.0,91.6721,0.95162,0.09464,0.95632,-5.67936
4085884.74544,260.0,72.51701,0.9673,0.10264,0.97273,-6.05703
4085884.97444,260.0,57.36816,0.98224,0.11146,0.98855,-6.47387
4085885.21144,260.0,45.3629,1.00227,0.11939,1.00935,-6.79279
4085885.44344,260.0,35.93134,1.02458,0.12754,1.03248,-7.09549
4085885.69444,260.0,28.40909,1.04915,0.12986,1.05715,-7.05592
4085885.90844,260.0,22.48202,1.07597,0.13072,1.08388,-6.92704
4085886.17344,260.0,17.79613,1.09987,0.12629,1.10709,-6.55038
4085886.42544,260.0,14.06813,1.12565,0.11938,1.13196,-6.05399
4085886.64144,260.0,11.1448,1.14571,0.10746,1.15074,-5.35819
4085886.90944,260.0,8.81772,1.16399,0.09709,1.16803,-4.76828
4085887.08744,260.0,6.97545,1.17535,0.0871,1.17857,-4.23836
4085887.30544,260.0,5.5173,1.18369,0.07623,1.18614,-3.68496
4085887.57444,260.0,4.36941,1.19446,0.0642,1.19619,-3.07645
4085887.90944,260.0,3.45686,1.20424,0.05463,1.20548,-2.59757
4085888.32844,260.0,2.73547,1.21109,0.0546,1.21232,-2.58141
4085888.85344,260.0,2.16054,1.21272,0.05313,1.21388,-2.5086
4085889.51244,260.0,1.70952,1.21127,0.05091,1.21234,-2.4065
4085890.34144,260.0,1.35352,1.21085,0.04433,1.21166,-2.09683
4085891.38444,260.0,1.07079,1.21401,0.03729,1.21458,-1.75951
4085892.69844,260.0,0.84734,1.22299,0.03031,1.22337,-1.41978
4085894.35344,260.0,0.67072,1.23661,0.02981,1.23697,-1.38074
4085896.44245,260.0,0.53067,1.25352,0.03897,1.25413,-1.78051
4085899.07945,260.0,0.41976,1.26571,0.06123,1.26719,-2.76981
4085902.41045,260.0,0.33183,1.26289,0.08986,1.26608,-4.06987
4085906.61645,260.0,0.26261,1.24423,0.11245,1.2493,-5.16398
4085911.92445,260.0,0.20791,1.21677,0.11738,1.22242,-5.5101
4085918.62846,260.0,0.16452,1.19337,0.09782,1.19737,-4.68589
4085927.10546,260.0,0.13007,1.19367,0.05781,1.19507,-2.7727
4085937.79547,260.0,0.10309,1.23484,0.01282,1.23491,-0.595
4085951.30948,260.0,0.08153,1.32658,-0.00913,1.32661,0.39426
4085968.40649,260.0,0.06443,1.44366,0.02225,1.44383,-0.88301
4085989.9935,260.0,0.05102,1.57175,0.14904,1.5788,-5.41681
4086017.23552,260.0,0.04042,1.62101,0.36402,1.66138,-12.65663
4086051.73054,260.0,0.03192,1.52552,0.60288,1.64033,-21.56382
4086095.27756,260.0,0.02528,1.27482,0.7517,1.47994,-30.52581
4086150.3426,260.0,0.01999,0.92945,0.692,1.15877,-36.66882
4100654.18616,261.0,20004.453,0.75686,-0.01242,0.75696,0.9404
4100654.32916,261.0,15829.126,0.76598,0.002,0.76598,-0.14927
4100654.47116,261.0,12516.703,0.77498,0.01356,0.7751,-1.00272
4100654.61316,261.0,9909.4424,0.78419,0.01993,0.78445,-1.45573
4100654.77716,261.0,7835.48,0.79159,0.02744,0.79206,-1.98566
4100654.97816,261.0,6217.2461,0.79989,0.03258,0.80055,-2.33275
4100655.21616,261.0,4905.291,0.80817,0.03762,0.80905,-2.665
4100655.45416,261.0,3881.2737,0.81486,0.03951,0.81582,-2.77583
4100655.69316,261.0,3070.9827,0.82188,0.04148,0.82292,-2.88934
4100655.93116,261.0,2430.7778,0.82891,0.04471,0.83012,-3.0872
4100656.16916,261.0,1923.1537,0.83604,0.04668,0.83734,-3.19577
4100656.40716,261.0,1522.4358,0.84363,0.04937,0.84508,-3.34904
4100656.64516,261.0,1203.8446,0.85129,0.05175,0.85286,-3.47853
4100656.88416,261.0,952.86591,0.85987,0.05402,0.86156,-3.5949
4100657.12216,261.0,754.27557,0.86516,0.05631,0.86699,-3.724
4100657.35916,261.0,596.71857,0.87472,0.05841,0.87667,-3.8201
4100657.59716,261.0,471.96338,0.88238,0.05968,0.88439,-3.86929
4100657.83616,261.0,373.20856,0.89105,0.0639,0.89334,-4.10216
4100658.07416,261.0,295.47278,0.9006,0.06776,0.90315,-4.30278
4100658.31316,261.0,233.87738,0.90977,0.0715,0.91258,-4.49354
4100658.55116,261.0,185.05922,0.91936,0.07572,0.92247,-4.70823
4100658.78716,261.0,146.35823,0.9298,0.08313,0.93351,-5.1088
4100659.02316,261.0,115.77804,0.94078,0.08772,0.94486,-5.32704
4100659.25816,261.0,91.6721,0.95324,0.09441,0.9579,-5.65635
4100659.50316,261.0,72.51701,0.96822,0.10378,0.97377,-6.11783
4100659.73216,261.0,57.36816,0.98459,0.11106,0.99083,-6.43542
4100659.96916,261.0,45.3629,1.00396,0.12022,1.01113,-6.82866
4100660.20116,261.0,35.93134,1.02689,0.12669,1.03467,-7.03295
4100660.45216,261.0,28.40909,1.05193,0.13144,1.06011,-7.12204
4100660.66616,261.0,22.48202,1.07723,0.13282,1.08539,-7.0291
4100660.93116,261.0,17.79613,1.10318,0.12737,1.1105,-6.58584
4100661.18316,261.0,14.06813,1.12826,0.11862,1.13448,-6.00192
4100661.39916,261.0,11.1448,1.14749,0.11089,1.15283,-5.51975
4100661.66716,261.0,8.81772,1.16481,0.09727,1.16886,-4.77352
4100661.84516,261.0,6.97545,1.18009,0.08622,1.18324,-4.17885
4100662.06316,261.0,5.5173,1.18971,0.07777,1.19225,-3.74028
4100662.33217,261.0,4.36941,1.196,0.06851,1.19797,-3.27832
4100662.66717,261.0,3.45686,1.20073,0.05863,1.20216,-2.79545
4100663.08617,261.0,2.73547,1.20924,0.04978,1.21027,-2.35725
4100663.61117,261.0,2.16054,1.21807,0.04345,1.21884,-2.04306
4100664.27017,261.0,1.70952,1.22573,0.04487,1.22655,-2.09668
4100665.09917,261.0,1.35352,1.22882,0.05,1.22984,-2.33003
4100666.14217,261.0,1.07079,1.22544,0.05399,1.22663,-2.52276
4100667.45617,261.0,0.84734,1.2197,0.05399,1.2209,-2.53432
4100669.11117,261.0,0.67072,1.21624,0.05036,1.21728,-2.37101
4100671.20017,261.0,0.53067,1.21756,0.03881,1.21817,-1.82562
4100673.83717,261.0,0.41976,1.23069,0.02797,1.23101,-1.30191
4100677.16817,261.0,0.33183,1.2565,0.02599,1.25677,-1.18488
4100681.37418,261.0,0.26261,1.28916,0.04239,1.28986,-1.88341
4100686.68218,261.0,0.20791,1.31591,0.08162,1.31844,-3.5494
4100693.38618,261.0,0.16452,1.31949,0.13811,1.3267,-5.97542
4100701.86319,261.0,0.13007,1.28839,0.19251,1.30269,-8.49833
4100712.55319,261.0,0.10309,1.22891,0.21683,1.24789,-10.00627
4100726.0672,261.0,0.08153,1.16474,0.19321,1.18066,-9.41873
4100743.16421,261.0,0.06443,1.13126,0.13071,1.13879,-6.59108
4100764.75123,261.0,0.05102,1.16672,0.01131,1.16677,-0.55556
4100791.99324,261.0,0.04042,1.31663,-0.09735,1.32022,4.22883
4100826.48826,261.0,0.03192,1.58367,-0.10836,1.58737,3.91434
4100870.03529,261.0,0.02528,1.89078,0.06891,1.89204,-2.08726
4100925.10032,261.0,0.01999,2.1022,0.47063,2.15423,-12.61897
4115423.80645,262.0,20004.453,0.75814,-0.01117,0.75822,0.84435
4115423.94945,262.0,15829.126,0.76598,0.00278,0.76598,-0.20823
4115424.09145,262.0,12516.703,0.77509,0.01289,0.7752,-0.95268
4115424.23345,262.0,9909.4424,0.78256,0.02223,0.78287,-1.62743
4115424.39745,262.0,7835.48,0.79061,0.02859,0.79113,-2.07069
4115424.59845,262.0,6217.2461,0.79915,0.03347,0.79985,-2.39813
4115424.83645,262.0,4905.291,0.80624,0.03687,0.80708,-2.61838
4115425.07545,262.0,3881.2737,0.81387,0.04026,0.81486,-2.83222
4115425.31345,262.0,3070.9827,0.82034,0.04218,0.82142,-2.9436
4115425.55145,262.0,2430.7778,0.82814,0.04604,0.82941,-3.18217
4115425.78945,262.0,1923.1537,0.83453,0.04758,0.83589,-3.26299
4115426.02745,262.0,1522.4358,0.8427,0.04997,0.84418,-3.39356
4115426.26545,262.0,1203.8446,0.85043,0.05059,0.85193,-3.40457
4115426.50445,262.0,952.86591,0.85764,0.0527,0.85926,-3.51652
4115426.74245,262.0,754.27557,0.86551,0.05589,0.86731,-3.69489
4115426.97945,262.0,596.71857,0.87366,0.0588,0.87564,-3.85025
4115427.21745,262.0,471.96338,0.88261,0.06029,0.88466,-3.90776
4115427.45645,262.0,373.20856,0.89104,0.0642,0.89335,-4.12091
4115427.69345,262.0,295.47278,0.90115,0.06861,0.90376,-4.35399
4115427.93345,262.0,233.87738,0.9108,0.07301,0.91372,-4.58334
4115428.17145,262.0,185.05922,0.91853,0.07797,0.92184,-4.85171
4115428.40745,262.0,146.35823,0.92939,0.08172,0.93298,-5.02472
4115428.64345,262.0,115.77804,0.93985,0.08856,0.94401,-5.38293
4115428.87845,262.0,91.6721,0.95403,0.09546,0.9588,-5.71403
4115429.12345,262.0,72.51701,0.96778,0.10337,0.97329,-6.09659
4115429.35245,262.0,57.36816,0.98393,0.11287,0.99038,-6.54394
4115429.58945,262.0,45.3629,1.00445,0.12087,1.01169,-6.86153
4115429.82145,262.0,35.93134,1.02757,0.12635,1.03531,-7.00983
4115430.07145,262.0,28.40909,1.05162,0.13131,1.05979,-7.11747
4115430.28645,262.0,22.48202,1.07688,0.13098,1.08482,-6.93496
4115430.55145,262.0,17.79613,1.10289,0.12884,1.11039,-6.66309
4115430.80345,262.0,14.06813,1.12819,0.11916,1.13447,-6.02935
4115431.01945,262.0,11.1448,1.14607,0.10972,1.15131,-5.46839
4115431.28645,262.0,8.81772,1.16502,0.09744,1.16909,-4.78113
4115431.46545,262.0,6.97545,1.18138,0.0869,1.18457,-4.20716
4115431.68345,262.0,5.5173,1.18984,0.07822,1.19241,-3.76135
4115431.95245,262.0,4.36941,1.19557,0.06746,1.19748,-3.22963
4115432.28745,262.0,3.45686,1.20344,0.05486,1.20469,-2.60983
4115432.70645,262.0,2.73547,1.21181,0.04871,1.21279,-2.30187
4115433.23145,262.0,2.16054,1.22045,0.04765,1.22138,-2.23577
4115433.89045,262.0,1.70952,1.22465,0.04958,1.22565,-2.31853
4115434.71945,262.0,1.35352,1.22328,0.05286,1.22442,-2.47412
4115435.76245,262.0,1.07079,1.21882,0.05126,1.21989,-2.40812
4115437.07546,262.0,0.84734,1.21568,0.04571,1.21654,-2.15348
4115438.73146,262.0,0.67072,1.21859,0.03795,1.21918,-1.78397
4115440.82046,262.0,0.53067,1.22987,0.02822,1.23019,-1.31444
4115443.45746,262.0,0.41976,1.25083,0.02755,1.25114,-1.26194
4115446.78846,262.0,0.33183,1.27724,0.0415,1.27791,-1.86121
4115450.99446,262.0,0.26261,1.29737,0.07476,1.29952,-3.2981
4115456.30247,262.0,0.20791,1.29754,0.11986,1.30307,-5.27774
4115463.00647,262.0,0.16452,1.27134,0.16068,1.28145,-7.20322
4115471.48348,262.0,0.13007,1.22368,0.17602,1.23627,-8.18548
4115482.17348,262.0,0.10309,1.17745,0.15201,1.18722,-7.35644
4115495.68749,262.0,0.08153,1.16065,0.08927,1.16408,-4.39829
4115512.7845,262.0,0.06443,1.19546,0.0152,1.19556,-0.72857
4115534.37051,262.0,0.05102,1.32384,-0.05894,1.32515,2.54925
4115561.61353,262.0,0.04042,1.53724,-0.04584,1.53793,1.70817
4115596.10855,262.0,0.03192,1.76734,0.11921,1.77136,-3.85876
4115639.65558,262.0,0.02528,1.89812,0.45048,1.95085,-13.35098
4115694.72061,262.0,0.01999,1.80267,0.86703,2.00034,-25.68613
4130198.11977,263.0,20004.453,0.75837,-0.01005,0.75844,0.75944
4130198.26277,263.0,15829.126,0.7671,0.00324,0.76711,-0.24222
4130198.40477,263.0,12516.703,0.77473,0.01394,0.77486,-1.03062
4130198.54677,263.0,9909.4424,0.78593,0.02164,0.78623,-1.57731
4130198.71078,263.0,7835.48,0.79265,0.02717,0.79311,-1.96289
4130198.91178,263.0,6217.2461,0.80011,0.03328,0.8008,-2.3821
4130199.14978,263.0,4905.291,0.80799,0.03711,0.80884,-2.62949
4130199.38778,263.0,3881.2737,0.81567,0.03911,0.8166,-2.74522
4130199.62678,263.0,3070.9827,0.8215,0.04283,0.82261,-2.98475
4130199.86478,263.0,2430.7778,0.82991,0.0452,0.83114,-3.11766
4130200.10278,263.0,1923.1537,0.83767,0.04698,0.83899,-3.2103
4130200.34078,263.0,1522.4358,0.84443,0.0493,0.84586,-3.34162
4130200.57878,263.0,1203.8446,0.85094,0.05092,0.85247,-3.42434
4130200.81778,263.0,952.86591,0.86016,0.05351,0.86182,-3.55979
4130201.05578,263.0,754.27557,0.86645,0.05475,0.86818,-3.61596
4130201.29278,263.0,596.71857,0.87576,0.05832,0.8777,-3.80957
4130201.53078,263.0,471.96338,0.88236,0.06237,0.88456,-4.0433
4130201.76978,263.0,373.20856,0.89293,0.06308,0.89516,-4.04076
4130202.00678,263.0,295.47278,0.90145,0.06926,0.90411,-4.39342
4130202.24578,263.0,233.87738,0.90898,0.07219,0.91184,-4.54114
4130202.48478,263.0,185.05922,0.92007,0.07655,0.92325,-4.75607
4130202.72078,263.0,146.35823,0.92978,0.08365,0.93354,-5.14096
4130202.95678,263.0,115.77804,0.94187,0.08725,0.9459,-5.2922
4130203.19178,263.0,91.6721,0.95497,0.09561,0.95975,-5.71706
4130203.43678,263.0,72.51701,0.96855,0.10323,0.97403,-6.08371
4130203.66578,263.0,57.36816,0.9847,0.11191,0.99104,-6.48363
4130203.90278,263.0,45.3629,1.00345,0.12014,1.01062,-6.82735
4130204.13478,263.0,35.93134,1.0274,0.12639,1.03515,-7.01335
4130204.38478,263.0,28.40909,1.05256,0.132,1.06081,-7.14794
4130204.59978,263.0,22.48202,1.07801,0.13118,1.08597,-6.93806
4130204.86478,263.0,17.79613,1.10458,0.12749,1.11192,-6.58398
4130205.11678,263.0,14.06813,1.12833,0.11923,1.13461,-6.03201
4130205.33278,263.0,11.1448,1.14974,0.1106,1.15505,-5.49465
4130205.59978,263.0,8.81772,1.16428,0.09731,1.16834,-4.77765
4130205.77778,263.0,6.97545,1.1805,0.08485,1.18355,-4.11091
4130205.99678,263.0,5.5173,1.19328,0.07657,1.19574,-3.67141
4130206.26578,263.0,4.36941,1.19866,0.06944,1.20067,-3.31552
4130206.60078,263.0,3.45686,1.20174,0.06073,1.20327,-2.89315
4130207.01978,263.0,2.73547,1.20665,0.0509,1.20772,-2.41556
4130207.54478,263.0,2.16054,1.21387,0.04237,1.21461,-1.99922
4130208.20378,263.0,1.70952,1.22321,0.03935,1.22384,-1.84234
4130209.03278,263.0,1.35352,1.232,0.04328,1.23276,-2.01183
4130210.07578,263.0,1.07079,1.23449,0.05144,1.23556,-2.38586
4130211.38878,263.0,0.84734,1.23043,0.05825,1.23181,-2.71036
4130213.04478,263.0,0.67072,1.22438,0.06103,1.2259,-2.85379
4130215.13378,263.0,0.53067,1.217,0.05568,1.21827,-2.61962
4130217.77079,263.0,0.41976,1.21624,0.04299,1.217,-2.02441
4130221.10179,263.0,0.33183,1.22994,0.02884,1.23028,-1.34332
4130225.30779,263.0,0.26261,1.26122,0.02341,1.26144,-1.06345
4130230.61579,263.0,0.20791,1.30226,0.03956,1.30286,-1.74009
4130237.3198,263.0,0.16452,1.34022,0.08485,1.3429,-3.62259
4130245.7968,263.0,0.13007,1.35092,0.15555,1.35984,-6.56818
4130256.48681,263.0,0.10309,1.3183,0.22883,1.33801,-9.84734
4130270.00082,263.0,0.08153,1.24564,0.27217,1.27503,-12.32515
4130287.09783,263.0,0.06443,1.16583,0.26883,1.19642,-12.9848
4130308.68484,263.0,0.05102,1.09899,0.17427,1.11272,-9.01043
4130335.92686,263.0,0.04042,1.12238,0.01535,1.12248,-0.78347
4130370.42188,263.0,0.03192,1.29357,-0.14711,1.30191,6.48817
4130413.9679,263.0,0.02528,1.62317,-0.20017,1.63546,7.03036
4130469.03294,263.0,0.01999,2.04129,-0.01963,2.04138,0.55103
4144966.34506,264.0,20004.453,0.76026,-0.01162,0.76035,0.8757
4144966.48806,264.0,15829.126,0.7703,0.00397,0.77031,-0.29555
4144966.63006,264.0,12516.703,0.77947,0.01337,0.77959,-0.98263
4144966.77206,264.0,9909.4424,0.7879,0.02183,0.78821,-1.58718
4144966.93606,264.0,7835.48,0.79536,0.02743,0.79583,-1.97515
4144967.13706,264.0,6217.2461,0.80239,0.03265,0.80305,-2.32997
4144967.37506,264.0,4905.291,0.8095,0.03656,0.81032,-2.586
4144967.61306,264.0,3881.2737,0.81847,0.04188,0.81954,-2.9289
4144967.85206,264.0,3070.9827,0.82559,0.04351,0.82673,-3.01703
4144968.09006,264.0,2430.7778,0.83408,0.04409,0.83524,-3.02622
4144968.32806,264.0,1923.1537,0.83881,0.04926,0.84026,-3.36058
4144968.56606,264.0,1522.4358,0.84724,0.04831,0.84862,-3.26316
4144968.80406,264.0,1203.8446,0.85594,0.05042,0.85742,-3.37088
4144969.04206,264.0,952.86591,0.86275,0.05262,0.86435,-3.48998
4144969.28106,264.0,754.27557,0.87165,0.05554,0.87342,-3.64605
4144969.51806,264.0,596.71857,0.87795,0.0577,0.87985,-3.7599
4144969.75606,264.0,471.96338,0.88721,0.06224,0.8894,-4.01309
4144969.99506,264.0,373.20856,0.89509,0.06368,0.89736,-4.06924
4144970.23206,264.0,295.47278,0.90348,0.06675,0.90594,-4.22546
4144970.47206,264.0,233.87738,0.91333,0.07302,0.91624,-4.57127
4144970.71006,264.0,185.05922,0.9227,0.07728,0.92593,-4.7874
4144970.94606,264.0,146.35823,0.93327,0.08194,0.93686,-5.01741
4144971.18206,264.0,115.77804,0.94511,0.08896,0.94929,-5.377
4144971.41706,264.0,91.6721,0.95861,0.09433,0.96324,-5.62007
4144971.66206,264.0,72.51701,0.97243,0.10239,0.9778,-6.01057
4144971.89106,264.0,57.36816,0.98805,0.11072,0.99424,-6.39402
4144972.12806,264.0,45.3629,1.00767,0.11948,1.01473,-6.76208
4144972.36006,264.0,35.93134,1.03175,0.12638,1.03946,-6.9836
4144972.61006,264.0,28.40909,1.05678,0.13091,1.06486,-7.06161
4144972.82506,264.0,22.48202,1.08244,0.13089,1.09032,-6.89507
4144973.09006,264.0,17.79613,1.10808,0.1273,1.11537,-6.55375
4144973.34206,264.0,14.06813,1.1314,0.11906,1.13765,-6.00744
4144973.55806,264.0,11.1448,1.15241,0.11202,1.15784,-5.55217
4144973.82506,264.0,8.81772,1.16801,0.0976,1.17208,-4.77651
4144974.00406,264.0,6.97545,1.18313,0.08551,1.18621,-4.13394
4144974.22206,264.0,5.5173,1.19759,0.07472,1.19992,-3.57013
4144974.49106,264.0,4.36941,1.20287,0.06979,1.20489,-3.32039
4144974.82606,264.0,3.45686,1.20592,0.06093,1.20746,-2.89233
4144975.24506,264.0,2.73547,1.2093,0.05176,1.21041,-2.45077
4144975.77006,264.0,2.16054,1.21684,0.04404,1.21763,-2.07288
4144976.42906,264.0,1.70952,1.22522,0.03829,1.22582,-1.78991
4144977.25806,264.0,1.35352,1.23537,0.03961,1.23601,-1.83624
4144978.30106,264.0,1.07079,1.24035,0.04757,1.24126,-2.19649
4144979.61406,264.0,0.84734,1.2398,0.05707,1.24112,-2.63543
4144981.27006,264.0,0.67072,1.23421,0.064,1.23587,-2.96839
