Repository: SebaVillagra00/ICM2985-SOH-IPRE

## Data University of Cambridge (EIS Cambridge)
Data publicada en "Identifying degradation patterns of lithium ion batteries from impedance spectroscopy using machine learning" (Zhang, Tang, Zhang, Wang, Stimming & Lee, 2020) https://www.nature.com/articles/s41467-020-15235-7.

Carpeta contiene:
* Paper de Nature Comunications (IF: 16.6).
* Data frames para IOS.
* Data frames para Windows.

Cada Data frame está contenido en un archivo .txt con las siguientes columnas:
* time/s: tiempo en que se mide la muestra.
* cycle number: ciclo de carga de la batería.
* freq/Hz: frecuencia de la señal de input.
* Re(Z)/Ohm: Parte resistiva de la impedancia.
* Im(Z)/Ohm: Parte reactiva de la impedancia.

File: EIS Cambridge/csvEIS/EIS_state_II_35C02.csv (part 24 of 29)
time/s,cycle number,freq/Hz,Re(Z)/Ohm,-Im(Z)/Ohm,|Z|/Ohm,Phase(Z)/deg
3757497.21297,253.0,4905.291,0.56285,0.04453,0.56461,-4.52316
3757497.45097,253.0,3881.2737,0.56852,0.04952,0.57067,-4.97778
3757497.68897,253.0,3070.9827,0.57837,0.05496,0.58097,-5.42835
3757497.92697,253.0,2430.7778,0.58749,0.05808,0.59035,-5.64627
3757498.16597,253.0,1923.1537,0.59813,0.06142,0.60128,-5.8627
3757498.40297,253.0,1522.4358,0.6077,0.06525,0.61119,-6.12854
3757498.64197,253.0,1203.8446,0.61841,0.06854,0.6222,-6.32408
3757498.87997,253.0,952.86591,0.62975,0.07187,0.63384,-6.51069
3757499.11897,253.0,754.27557,0.64067,0.07544,0.6451,-6.71602
3757499.35597,253.0,596.71857,0.65144,0.0798,0.65631,-6.98403
3757499.59297,253.0,471.96338,0.66154,0.08168,0.66656,-7.03867
3757499.83297,253.0,373.20856,0.67315,0.08851,0.67894,-7.49089
3757500.06997,253.0,295.47278,0.68672,0.09147,0.69279,-7.58666
3757500.30897,253.0,233.87738,0.70051,0.09591,0.70705,-7.79606
3757500.54697,253.0,185.05922,0.71333,0.10005,0.72031,-7.98422
3757500.78297,253.0,146.35823,0.72818,0.10393,0.73556,-8.12263
3757501.01897,253.0,115.77804,0.74339,0.10945,0.7514,-8.37519
3757501.25397,253.0,91.6721,0.75656,0.11785,0.76569,-8.85374
3757501.49897,253.0,72.51701,0.7732,0.1233,0.78297,-9.06031
3757501.72797,253.0,57.36816,0.79437,0.13589,0.80591,-9.70737
3757501.96497,253.0,45.3629,0.81048,0.14509,0.82336,-10.14955
3757502.19697,253.0,35.93134,0.82645,0.15753,0.84133,-10.79187
3757502.44697,253.0,28.40909,0.85212,0.17024,0.86896,-11.29827
3757502.66197,253.0,22.48202,0.87802,0.18576,0.89746,-11.94541
3757502.92697,253.0,17.79613,0.90544,0.20428,0.9282,-12.71386
3757503.17897,253.0,14.06813,0.95346,0.2263,0.97995,-13.35191
3757503.39497,253.0,11.1448,0.98762,0.22309,1.0125,-12.72852
3757503.66197,253.0,8.81772,1.05099,0.23282,1.07647,-12.49039
3757503.83997,253.0,6.97545,1.08297,0.23906,1.10905,-12.44832
3757504.05897,253.0,5.5173,1.11538,0.21288,1.13551,-10.80565
3757504.32797,253.0,4.36941,1.16427,0.17754,1.17773,-8.67011
3757504.66297,253.0,3.45686,1.22133,0.16366,1.23225,-7.63207
3757505.08097,253.0,2.73547,1.25344,0.1696,1.26486,-7.70594
3757505.60697,253.0,2.16054,1.25187,0.17006,1.26336,-7.73587
3757506.26597,253.0,1.70952,1.23399,0.15094,1.24319,-6.97378
3757507.09397,253.0,1.35352,1.21693,0.10646,1.22158,-4.99981
3757508.13697,253.0,1.07079,1.2275,0.04967,1.2285,-2.3174
3757509.45097,253.0,0.84734,1.26748,0.00446,1.26749,-0.20144
3757511.10698,253.0,0.67072,1.32203,-0.00747,1.32205,0.32392
3757513.19498,253.0,0.53067,1.38124,0.02632,1.3815,-1.09173
3757515.83198,253.0,0.41976,1.40276,0.10217,1.40648,-4.16585
3757519.16298,253.0,0.33183,1.36496,0.18362,1.37725,-7.66159
3757523.36898,253.0,0.26261,1.27334,0.22864,1.2937,-10.17947
3757528.67699,253.0,0.20791,1.16683,0.20505,1.18471,-9.96685
3757535.38199,253.0,0.16452,1.09535,0.11433,1.1013,-5.95877
3757543.85799,253.0,0.13007,1.10372,-0.0061,1.10374,0.31686
3757554.548,253.0,0.10309,1.2011,-0.09872,1.20515,4.69845
3757568.06201,253.0,0.08153,1.35814,-0.11332,1.36286,4.76954
3757585.16002,253.0,0.06443,1.49933,-0.04045,1.49988,1.54551
3757606.74603,253.0,0.05102,1.60532,0.13469,1.61096,-4.79597
3757633.98905,253.0,0.04042,1.58922,0.33681,1.62452,-11.96597
3757668.48407,253.0,0.03192,1.46775,0.48066,1.54445,-18.13253
3757712.0311,253.0,0.02528,1.29572,0.52955,1.39976,-22.22951
3757767.09613,253.0,0.01999,1.11052,0.4676,1.20495,-22.83439
3771500.86199,254.0,20004.453,0.51203,-0.0048,0.51206,0.53686
3771501.00499,254.0,15829.126,0.51927,0.0068,0.51932,-0.75039
3771501.14699,254.0,12516.703,0.52984,0.01716,0.53012,-1.8545
3771501.28899,254.0,9909.4424,0.53898,0.02789,0.5397,-2.96193
3771501.45299,254.0,7835.48,0.54926,0.03369,0.55029,-3.51024
3771501.65399,254.0,6217.2461,0.5574,0.03967,0.55882,-4.07133
3771501.89199,254.0,4905.291,0.56642,0.04554,0.56824,-4.59687
3771502.13099,254.0,3881.2737,0.57375,0.04941,0.57587,-4.92207
3771502.36899,254.0,3070.9827,0.58193,0.05272,0.58432,-5.17687
3771502.60699,254.0,2430.7778,0.59266,0.05759,0.59545,-5.54984
3771502.84499,254.0,1923.1537,0.60151,0.06132,0.60463,-5.82085
3771503.08299,254.0,1522.4358,0.61082,0.06498,0.61427,-6.07237
3771503.32099,254.0,1203.8446,0.62211,0.06774,0.62579,-6.21387
3771503.55999,254.0,952.86591,0.63289,0.07346,0.63714,-6.62106
3771503.79799,254.0,754.27557,0.64347,0.07575,0.64791,-6.71432
3771504.03499,254.0,596.71857,0.65402,0.07977,0.65887,-6.95421
3771504.27299,254.0,471.96338,0.66687,0.08208,0.67191,-7.01651
3771504.51199,254.0,373.20856,0.6797,0.0869,0.68523,-7.28603
3771504.74999,254.0,295.47278,0.69079,0.09153,0.69683,-7.54769
3771504.98899,254.0,233.87738,0.70411,0.09414,0.71037,-7.61498
3771505.22699,254.0,185.05922,0.71664,0.09961,0.72353,-7.91293
3771505.46299,254.0,146.35823,0.73271,0.10495,0.74018,-8.15123
3771505.69999,254.0,115.77804,0.7462,0.11045,0.75433,-8.4194
3771505.93399,254.0,91.6721,0.76093,0.11497,0.76957,-8.59163
3771506.17899,254.0,72.51701,0.77631,0.12439,0.78621,-9.10358
3771506.40799,254.0,57.36816,0.79174,0.13589,0.80332,-9.73924
3771506.64499,254.0,45.3629,0.81075,0.14636,0.82386,-10.23288
3771506.87699,254.0,35.93134,0.83181,0.15458,0.84605,-10.5273
3771507.12799,254.0,28.40909,0.85649,0.17576,0.87434,-11.59646
3771507.34199,254.0,22.48202,0.88455,0.1886,0.90443,-12.03642
3771507.60699,254.0,17.79613,0.91604,0.20112,0.93785,-12.38309
3771507.85899,254.0,14.06813,0.94598,0.21914,0.97103,-13.04294
3771508.07499,254.0,11.1448,1.0013,0.22235,1.0257,-12.52
3771508.34299,254.0,8.81772,1.0356,0.23826,1.06265,-12.95676
3771508.52099,254.0,6.97545,1.07912,0.2185,1.10102,-11.4466
3771508.73899,254.0,5.5173,1.13618,0.19533,1.15284,-9.75464
3771509.00799,254.0,4.36941,1.18862,0.19974,1.20529,-9.53914
3771509.34299,254.0,3.45686,1.20592,0.19982,1.22236,-9.40858
3771509.76199,254.0,2.73547,1.20523,0.1741,1.21774,-8.21979
3771510.28699,254.0,2.16054,1.209,0.12777,1.21574,-6.03255
3771510.94499,254.0,1.70952,1.23418,0.07832,1.23666,-3.6311
3771511.77399,254.0,1.35352,1.28003,0.04878,1.28096,-2.18247
3771512.81699,254.0,1.07079,1.32947,0.05292,1.33052,-2.27955
3771514.13099,254.0,0.84734,1.35476,0.09098,1.35781,-3.842
3771515.78599,254.0,0.67072,1.34458,0.1352,1.35136,-5.74209
3771517.875,254.0,0.53067,1.28996,0.17163,1.30133,-7.57876
3771520.512,254.0,0.41976,1.21275,0.16029,1.22329,-7.52915
3771523.843,254.0,0.33183,1.15374,0.09609,1.15773,-4.76082
3771528.049,254.0,0.26261,1.14999,0.00196,1.14999,-0.09743
3771533.357,254.0,0.20791,1.21372,-0.07953,1.21632,3.74882
3771540.06201,254.0,0.16452,1.33078,-0.10452,1.33488,4.49061
3771548.53801,254.0,0.13007,1.45737,-0.04222,1.45798,1.6593
3771559.22802,254.0,0.10309,1.5343,0.10091,1.53761,-3.76296
3771572.74203,254.0,0.08153,1.5154,0.27633,1.54038,-10.33409
3771589.84004,254.0,0.06443,1.42462,0.40455,1.48094,-15.85295
3771611.42605,254.0,0.05102,1.25055,0.45088,1.32935,-19.82667
3771638.66907,254.0,0.04042,1.11009,0.36755,1.16935,-18.31951
3771673.16409,254.0,0.03192,1.07236,0.21086,1.0929,-11.12395
3771716.71111,254.0,0.02528,1.13991,0.03858,1.14056,-1.93818
3771771.77615,254.0,0.01999,1.32211,-0.11479,1.32708,4.96198
3785535.97504,255.0,20004.453,0.51669,-0.00728,0.51674,0.80766
3785536.11804,255.0,15829.126,0.52563,0.0075,0.52568,-0.81743
3785536.26004,255.0,12516.703,0.53126,0.01813,0.53157,-1.95424
3785536.40204,255.0,9909.4424,0.54076,0.02652,0.54141,-2.80777
3785536.56604,255.0,7835.48,0.54961,0.03416,0.55067,-3.55673
3785536.76704,255.0,6217.2461,0.55794,0.03972,0.55935,-4.07159
3785537.00504,255.0,4905.291,0.56752,0.04498,0.5693,-4.53179
3785537.24404,255.0,3881.2737,0.57607,0.05074,0.5783,-5.0339
3785537.48204,255.0,3070.9827,0.58598,0.05463,0.58852,-5.3259
3785537.72004,255.0,2430.7778,0.59441,0.05914,0.59734,-5.682
3785537.95804,255.0,1923.1537,0.60309,0.06207,0.60627,-5.87583
3785538.19604,255.0,1522.4358,0.61372,0.0657,0.61723,-6.11003
3785538.43404,255.0,1203.8446,0.62477,0.06739,0.62839,-6.15608
3785538.67304,255.0,952.86591,0.63489,0.07283,0.63906,-6.54392
3785538.91104,255.0,754.27557,0.64513,0.07541,0.64953,-6.66738
3785539.14804,255.0,596.71857,0.65678,0.07997,0.66163,-6.94254
3785539.38604,255.0,471.96338,0.66801,0.08375,0.67324,-7.14646
3785539.62504,255.0,373.20856,0.67915,0.08732,0.68474,-7.32643
3785539.86304,255.0,295.47278,0.69279,0.0903,0.69865,-7.42657
3785540.10204,255.0,233.87738,0.70474,0.09555,0.71119,-7.72131
3785540.34004,255.0,185.05922,0.71851,0.09904,0.7253,-7.84845
3785540.57604,255.0,146.35823,0.73215,0.10386,0.73948,-8.07386
3785540.81304,255.0,115.77804,0.74586,0.11028,0.75397,-8.41085
3785541.04704,255.0,91.6721,0.76172,0.11617,0.77053,-8.67117
3785541.29204,255.0,72.51701,0.77655,0.12273,0.78619,-8.98121
3785541.52104,255.0,57.36816,0.79585,0.13335,0.80694,-9.5121
3785541.75804,255.0,45.3629,0.81379,0.14198,0.82609,-9.89677
3785541.99004,255.0,35.93134,0.82847,0.15696,0.84321,-10.72771
3785542.24104,255.0,28.40909,0.85273,0.16922,0.86936,-11.22432
3785542.45504,255.0,22.48202,0.87899,0.18486,0.89822,-11.87672
3785542.72004,255.0,17.79613,0.90998,0.20555,0.9329,-12.72853
3785542.97204,255.0,14.06813,0.96024,0.21815,0.98471,-12.79911
3785543.18804,255.0,11.1448,0.98984,0.22533,1.01516,-12.82455
3785543.45604,255.0,8.81772,1.05031,0.22375,1.07388,-12.02631
3785543.63404,255.0,6.97545,1.09523,0.23465,1.12009,-12.09264
3785543.85204,255.0,5.5173,1.11995,0.21592,1.14057,-10.91228
3785544.12104,255.0,4.36941,1.15481,0.18254,1.16915,-8.98262
3785544.45604,255.0,3.45686,1.20686,0.15086,1.21625,-7.12532
3785544.87504,255.0,2.73547,1.25258,0.14646,1.26111,-6.66909
3785545.40004,255.0,2.16054,1.26862,0.15427,1.27796,-6.93354
3785546.05904,255.0,1.70952,1.25772,0.15551,1.2673,-7.04865
3785546.88804,255.0,1.35352,1.23178,0.13264,1.2389,-6.14602
3785547.93105,255.0,1.07079,1.21498,0.0859,1.21801,-4.04404
3785549.24505,255.0,0.84734,1.2271,0.02994,1.22747,-1.39754
3785550.90005,255.0,0.67072,1.26473,-0.00977,1.26477,0.44245
3785552.98905,255.0,0.53067,1.33297,-0.01703,1.33308,0.73212
3785555.62605,255.0,0.41976,1.39346,0.02861,1.39376,-1.17626
3785558.95705,255.0,0.33183,1.41053,0.11397,1.41513,-4.61963
3785563.16305,255.0,0.26261,1.36369,0.20297,1.37871,-8.46573
3785568.47106,255.0,0.20791,1.26413,0.24848,1.28832,-11.12018
3785575.17506,255.0,0.16452,1.15031,0.22113,1.17137,-10.88149
3785583.65207,255.0,0.13007,1.07935,0.12373,1.08642,-6.53967
3785594.34207,255.0,0.10309,1.09569,-0.00255,1.09569,0.1332
3785607.85608,255.0,0.08153,1.20563,-0.09826,1.20963,4.65946
3785624.95309,255.0,0.06443,1.35208,-0.11267,1.35676,4.76336
3785646.5401,255.0,0.05102,1.5316,-0.0246,1.5318,0.92001
3785673.78212,255.0,0.04042,1.631,0.16434,1.63926,-5.75383
3785708.27814,255.0,0.03192,1.61127,0.37073,1.65337,-12.95751
3785751.82517,255.0,0.02528,1.49,0.53028,1.58155,-19.59036
3785806.8902,255.0,0.01999,1.29278,0.60599,1.42777,-25.11491
3799589.71063,256.0,20004.453,0.51436,-0.00568,0.51439,0.63314
3799589.85263,256.0,15829.126,0.52454,0.00811,0.5246,-0.88599
3799589.99463,256.0,12516.703,0.53578,0.01787,0.53607,-1.9106
3799590.13663,256.0,9909.4424,0.54413,0.02713,0.5448,-2.85425
3799590.30063,256.0,7835.48,0.55347,0.03474,0.55456,-3.59118
3799590.50163,256.0,6217.2461,0.56018,0.03968,0.56158,-4.05147
3799590.73963,256.0,4905.291,0.56909,0.04654,0.57099,-4.67555
3799590.97863,256.0,3881.2737,0.5774,0.04836,0.57942,-4.78743
3799591.21663,256.0,3070.9827,0.58567,0.05419,0.58817,-5.28592
3799591.45463,256.0,2430.7778,0.59525,0.05724,0.598,-5.493
3799591.69263,256.0,1923.1537,0.60532,0.06272,0.60856,-5.91521
3799591.93063,256.0,1522.4358,0.61445,0.06503,0.61789,-6.04161
3799592.16863,256.0,1203.8446,0.62398,0.06791,0.62766,-6.21128
3799592.40763,256.0,952.86591,0.63575,0.07258,0.63988,-6.51277
3799592.64563,256.0,754.27557,0.64685,0.07658,0.65137,-6.75161
3799592.88263,256.0,596.71857,0.65707,0.07901,0.6618,-6.85707
3799593.12064,256.0,471.96338,0.67026,0.08416,0.67552,-7.15651
3799593.35964,256.0,373.20856,0.68276,0.08788,0.68839,-7.334
3799593.59764,256.0,295.47278,0.69589,0.09084,0.70179,-7.43718
3799593.83664,256.0,233.87738,0.70777,0.09447,0.71404,-7.60281
3799594.07464,256.0,185.05922,0.71955,0.10036,0.72651,-7.93985
3799594.31064,256.0,146.35823,0.73417,0.10636,0.74183,-8.24294
3799594.54664,256.0,115.77804,0.74879,0.1112,0.757,-8.44679
3799594.78164,256.0,91.6721,0.76393,0.11723,0.77287,-8.72443
3799595.02664,256.0,72.51701,0.78,0.12611,0.79013,-9.18404
3799595.25564,256.0,57.36816,0.79524,0.13359,0.80638,-9.53602
3799595.49264,256.0,45.3629,0.81205,0.14419,0.82475,-10.06865
3799595.72464,256.0,35.93134,0.83574,0.15966,0.85086,-10.81538
3799595.97564,256.0,28.40909,0.8543,0.17611,0.87226,-11.64814
3799596.18964,256.0,22.48202,0.8824,0.194,0.90347,-12.39939
3799596.45464,256.0,17.79613,0.92045,0.20636,0.9433,-12.63678
3799596.70664,256.0,14.06813,0.95485,0.21197,0.9781,-12.51633
3799596.92264,256.0,11.1448,1.00245,0.23327,1.02924,-13.09974
3799597.19064,256.0,8.81772,1.03548,0.22556,1.05976,-12.28899
3799597.36864,256.0,6.97545,1.09252,0.21142,1.11279,-10.95213
3799597.58664,256.0,5.5173,1.14791,0.21951,1.16871,-10.82569
3799597.85564,256.0,4.36941,1.16745,0.21283,1.1867,-10.33186
3799598.19064,256.0,3.45686,1.18165,0.18197,1.19558,-8.75461
3799598.60964,256.0,2.73547,1.20589,0.13584,1.21352,-6.42721
3799599.13464,256.0,2.16054,1.24844,0.09789,1.25227,-4.48334
3799599.79364,256.0,1.70952,1.29377,0.08881,1.29681,-3.92691
3799600.62264,256.0,1.35352,1.32147,0.10647,1.32575,-4.60648
3799601.66564,256.0,1.07079,1.3162,0.13653,1.32326,-5.92201
3799602.97964,256.0,0.84734,1.27738,0.15154,1.28634,-6.76571
3799604.63464,256.0,0.67072,1.22955,0.13872,1.23735,-6.43709
3799606.72364,256.0,0.53067,1.18783,0.08265,1.1907,-3.9803
3799609.36064,256.0,0.41976,1.18958,0.00532,1.18959,-0.25613
3799612.69165,256.0,0.33183,1.24751,-0.05925,1.24892,2.71907
3799616.89765,256.0,0.26261,1.34354,-0.07248,1.3455,3.08782
3799622.20565,256.0,0.20791,1.43937,-0.01352,1.43944,0.53808
3799628.90966,256.0,0.16452,1.48836,0.10929,1.49236,-4.19958
3799637.38666,256.0,0.13007,1.45204,0.25272,1.47387,-9.87294
3799648.07667,256.0,0.10309,1.33361,0.35083,1.37899,-14.73874
3799661.59068,256.0,0.08153,1.18199,0.35702,1.23473,-16.80713
3799678.68869,256.0,0.06443,1.0771,0.28769,1.11486,-14.95461
3799700.2747,256.0,0.05102,1.04364,0.13475,1.05231,-7.35728
3799727.51672,256.0,0.04042,1.138,-0.01196,1.13806,0.602
3799762.01274,256.0,0.03192,1.32725,-0.0795,1.32963,3.42771
3799805.55976,256.0,0.02528,1.55262,-0.04463,1.55326,1.64633
3799860.62479,256.0,0.01999,1.77844,0.10906,1.78178,-3.50929
3813632.92995,257.0,20004.453,0.51563,-0.00642,0.51567,0.7137
3813633.07295,257.0,15829.126,0.5264,0.00692,0.52644,-0.7533
3813633.21495,257.0,12516.703,0.53352,0.01688,0.53379,-1.81238
3813633.35695,257.0,9909.4424,0.54354,0.02748,0.54424,-2.89456
3813633.52095,257.0,7835.48,0.54969,0.03474,0.55078,-3.61645
3813633.72195,257.0,6217.2461,0.56057,0.04168,0.56212,-4.25218
3813633.95995,257.0,4905.291,0.56902,0.04577,0.57086,-4.59919
3813634.19895,257.0,3881.2737,0.57637,0.0508,0.57861,-5.0372
3813634.43695,257.0,3070.9827,0.58729,0.05387,0.58975,-5.24089
3813634.67495,257.0,2430.7778,0.59746,0.05739,0.60021,-5.48659
3813634.91295,257.0,1923.1537,0.6054,0.06051,0.60842,-5.7077
3813635.15095,257.0,1522.4358,0.61497,0.06434,0.61833,-5.97262
3813635.38895,257.0,1203.8446,0.62378,0.06874,0.62755,-6.28857
3813635.62795,257.0,952.86591,0.63563,0.07149,0.63963,-6.41698
3813635.86595,257.0,754.27557,0.64681,0.07535,0.65119,-6.64476
3813636.10295,257.0,596.71857,0.65768,0.07964,0.66249,-6.90456
3813636.34095,257.0,471.96338,0.67032,0.0833,0.67547,-7.08344
3813636.57995,257.0,373.20856,0.68195,0.08497,0.68723,-7.10215
3813636.81795,257.0,295.47278,0.69431,0.09192,0.70037,-7.54182
3813637.05695,257.0,233.87738,0.70905,0.09433,0.71529,-7.57784
3813637.29495,257.0,185.05922,0.7206,0.10065,0.72759,-7.95144
3813637.53095,257.0,146.35823,0.73573,0.1047,0.74314,-8.09928
3813637.76695,257.0,115.77804,0.74956,0.10966,0.75754,-8.32305
3813638.00195,257.0,91.6721,0.76227,0.11691,0.77119,-8.71985
3813638.24695,257.0,72.51701,0.78016,0.12317,0.78982,-8.97142
3813638.47495,257.0,57.36816,0.79691,0.134,0.80809,-9.54503
3813638.71195,257.0,45.3629,0.81581,0.14374,0.82837,-9.99253
3813638.94395,257.0,35.93134,0.83109,0.15795,0.84597,-10.76099
3813639.19495,257.0,28.40909,0.85695,0.16966,0.87358,-11.19873
3813639.40895,257.0,22.48202,0.88312,0.1847,0.90223,-11.81308
3813639.67395,257.0,17.79613,0.91196,0.20451,0.93461,-12.63956
3813639.92595,257.0,14.06813,0.96104,0.22305,0.98658,-13.06667
3813640.14195,257.0,11.1448,0.9929,0.22342,1.01772,-12.68109
3813640.40995,257.0,8.81772,1.05555,0.22839,1.07997,-12.20877
3813640.58795,257.0,6.97545,1.09374,0.23858,1.11946,-12.30541
3813640.80595,257.0,5.5173,1.12155,0.2148,1.14193,-10.84227
3813641.07495,257.0,4.36941,1.16424,0.1803,1.17812,-8.80331
3813641.40995,257.0,3.45686,1.21979,0.15566,1.22968,-7.27212
3813641.82895,257.0,2.73547,1.25946,0.15764,1.26929,-7.13413
3813642.35395,257.0,2.16054,1.26663,0.16451,1.27727,-7.40006
3813643.01295,257.0,1.70952,1.24954,0.15546,1.25917,-7.09213
3813643.84195,257.0,1.35352,1.22634,0.12188,1.23238,-5.6758
3813644.88496,257.0,1.07079,1.22186,0.06752,1.22373,-3.16299
3813646.19896,257.0,0.84734,1.25031,0.01392,1.25039,-0.6377
3813647.85396,257.0,0.67072,1.29886,-0.01369,1.29894,0.60371
3813649.94296,257.0,0.53067,1.36593,0.00068,1.36593,-0.02866
3813652.57996,257.0,0.41976,1.40907,0.06348,1.4105,-2.57967
3813655.91096,257.0,0.33183,1.39939,0.15261,1.40769,-6.22372
3813660.11696,257.0,0.26261,1.32637,0.22342,1.34505,-9.56152
3813665.42497,257.0,0.20791,1.21788,0.23682,1.24069,-11.00414
3813672.12997,257.0,0.16452,1.11944,0.1743,1.13293,-8.84991
3813680.60598,257.0,0.13007,1.08527,0.05935,1.08689,-3.13013
3813691.29598,257.0,0.10309,1.14384,-0.05656,1.14524,2.83089
3813704.80999,257.0,0.08153,1.28282,-0.11686,1.28813,5.20503
3813721.907,257.0,0.06443,1.4328,-0.08891,1.43556,3.55073
3813743.49401,257.0,0.05102,1.5828,0.04373,1.5834,-1.58244
3813770.73603,257.0,0.04042,1.62957,0.24923,1.64852,-8.69543
3813805.23205,257.0,0.03192,1.55801,0.43461,1.61749,-15.58651
3813848.77908,257.0,0.02528,1.40543,0.5472,1.5082,-21.27324
3813903.84411,257.0,0.01999,1.20341,0.55399,1.3248,-24.71879
3827660.98655,258.0,20004.453,0.51675,-0.00717,0.5168,0.79533
3827661.12955,258.0,15829.126,0.52516,0.00709,0.5252,-0.77319
3827661.27155,258.0,12516.703,0.53494,0.01718,0.53521,-1.83973
3827661.41355,258.0,9909.4424,0.54222,0.02681,0.54288,-2.83098
3827661.57755,258.0,7835.48,0.55108,0.03385,0.55212,-3.51446
3827661.77855,258.0,6217.2461,0.56095,0.04088,0.56244,-4.16859
3827662.01655,258.0,4905.291,0.56786,0.04617,0.56973,-4.64823
3827662.25555,258.0,3881.2737,0.57781,0.04975,0.57995,-4.92089
3827662.49355,258.0,3070.9827,0.58666,0.0539,0.58913,-5.24916
3827662.73155,258.0,2430.7778,0.59662,0.05741,0.59938,-5.49601
3827662.96955,258.0,1923.1537,0.60447,0.06224,0.60767,-5.87893
3827663.20755,258.0,1522.4358,0.61556,0.06579,0.61906,-6.10057
3827663.44555,258.0,1203.8446,0.62572,0.06839,0.62944,-6.23717
3827663.68455,258.0,952.86591,0.6351,0.07367,0.63935,-6.61639
3827663.92255,258.0,754.27557,0.64731,0.07613,0.65177,-6.70784
3827664.15955,258.0,596.71857,0.65891,0.08,0.66375,-6.92239
3827664.39755,258.0,471.96338,0.6685,0.08211,0.67353,-7.00235
3827664.63655,258.0,373.20856,0.6829,0.08553,0.68823,-7.13863
3827664.87455,258.0,295.47278,0.69195,0.09051,0.69785,-7.45226
3827665.11355,258.0,233.87738,0.70617,0.09371,0.71236,-7.55942
3827665.35155,258.0,185.05922,0.72193,0.09897,0.72868,-7.80627
3827665.58755,258.0,146.35823,0.73489,0.1044,0.74227,-8.08517
3827665.82355,258.0,115.77804,0.74923,0.11084,0.75738,-8.41531
3827666.05855,258.0,91.6721,0.76192,0.11976,0.77127,-8.93275
3827666.30355,258.0,72.51701,0.78108,0.12263,0.79065,-8.92292
3827666.53255,258.0,57.36816,0.79735,0.13432,0.80859,-9.56206
3827666.76955,258.0,45.3629,0.81749,0.14567,0.83037,-10.10364
3827667.00155,258.0,35.93134,0.83209,0.15751,0.84687,-10.71893
3827667.25255,258.0,28.40909,0.85796,0.17045,0.87473,-11.23682
3827667.46655,258.0,22.48202,0.88511,0.18646,0.90454,-11.89598
3827667.73155,258.0,17.79613,0.91273,0.20321,0.93508,-12.55157
3827667.98355,258.0,14.06813,0.95981,0.22529,0.9859,-13.20979
3827668.19955,258.0,11.1448,0.99382,0.22539,1.01906,-12.77829
3827668.46655,258.0,8.81772,1.05807,0.23245,1.0833,-12.39078
3827668.64555,258.0,6.97545,1.09221,0.2406,1.1184,-12.42321
3827668.86355,258.0,5.5173,1.12289,0.2139,1.14308,-10.78517
3827669.13255,258.0,4.36941,1.17033,0.17881,1.18392,-8.68681
3827669.46755,258.0,3.45686,1.2267,0.16205,1.23736,-7.52533
3827669.88655,258.0,2.73547,1.26145,0.16672,1.27242,-7.52884
3827670.41155,258.0,2.16054,1.26334,0.17019,1.27475,-7.67221
3827671.07055,258.0,1.70952,1.24374,0.15315,1.25314,-7.01987
3827671.89955,258.0,1.35352,1.22606,0.11144,1.23111,-5.19329
3827672.94155,258.0,1.07079,1.23103,0.05475,1.23224,-2.54678
3827674.25555,258.0,0.84734,1.26866,0.0067,1.26868,-0.30273
3827675.91156,258.0,0.67072,1.32257,-0.01003,1.32261,0.4347
3827678.00056,258.0,0.53067,1.38546,0.02023,1.38561,-0.83645
3827680.63756,258.0,0.41976,1.41334,0.0939,1.41646,-3.80111
3827683.96856,258.0,0.33183,1.37973,0.17889,1.39128,-7.38755
3827688.17456,258.0,0.26261,1.29027,0.22976,1.31056,-10.09696
3827693.48257,258.0,0.20791,1.18196,0.21331,1.20106,-10.23007
3827700.18657,258.0,0.16452,1.1044,0.12706,1.11169,-6.56317
3827708.66358,258.0,0.13007,1.10479,0.00642,1.10481,-0.33278
3827719.35358,258.0,0.10309,1.1952,-0.0918,1.19872,4.39228
3827732.86659,258.0,0.08153,1.35007,-0.1151,1.35497,4.87294
3827749.9646,258.0,0.06443,1.49718,-0.04928,1.49799,1.88521
3827771.55161,258.0,0.05102,1.60971,0.12074,1.61423,-4.28961
3827798.79363,258.0,0.04042,1.6042,0.32414,1.63662,-11.42324
3827833.28865,258.0,0.03192,1.48956,0.4763,1.56386,-17.73226
3827876.83668,258.0,0.02528,1.3206,0.53651,1.42542,-22.10995
3827931.90171,258.0,0.01999,1.13153,0.48336,1.23045,-23.13094
3841667.87138,259.0,20004.453,0.51809,-0.00776,0.51814,0.85776
3841668.01438,259.0,15829.126,0.52545,0.00871,0.52552,-0.95005
3841668.15638,259.0,12516.703,0.53475,0.01904,0.53509,-2.03911
3841668.29838,259.0,9909.4424,0.54494,0.02728,0.54563,-2.86622
3841668.46238,259.0,7835.48,0.55192,0.03465,0.55301,-3.59281
3841668.66338,259.0,6217.2461,0.56067,0.04029,0.56212,-4.11047
3841668.90138,259.0,4905.291,0.56972,0.04555,0.57153,-4.57128
3841669.13938,259.0,3881.2737,0.57823,0.0499,0.58038,-4.93185
3841669.37838,259.0,3070.9827,0.58717,0.05328,0.58959,-5.18511
3841669.61638,259.0,2430.7778,0.59576,0.05749,0.59853,-5.51231
3841669.85438,259.0,1923.1537,0.60548,0.06137,0.60858,-5.78731
3841670.09238,259.0,1522.4358,0.61564,0.06648,0.61922,-6.16308
3841670.33038,259.0,1203.8446,0.62466,0.06787,0.62834,-6.20054
3841670.56938,259.0,952.86591,0.63582,0.0729,0.63998,-6.54065
3841670.80738,259.0,754.27557,0.64512,0.07509,0.64947,-6.63891
3841671.04438,259.0,596.71857,0.65811,0.07979,0.66293,-6.91268
3841671.28238,259.0,471.96338,0.67056,0.08378,0.67577,-7.12178
3841671.52138,259.0,373.20856,0.68248,0.08766,0.68809,-7.31889
3841671.75938,259.0,295.47278,0.69713,0.0907,0.70301,-7.41264
3841671.99838,259.0,233.87738,0.70661,0.09569,0.71306,-7.71208
3841672.23638,259.0,185.05922,0.72222,0.10184,0.72936,-8.0261
3841672.47238,259.0,146.35823,0.73485,0.1068,0.74257,-8.26909
3841672.70938,259.0,115.77804,0.7498,0.11116,0.758,-8.43262
3841672.94338,259.0,91.6721,0.76596,0.11756,0.77493,-8.72592
3841673.18838,259.0,72.51701,0.7788,0.12554,0.78886,-9.1569
3841673.41738,259.0,57.36816,0.79865,0.13339,0.80971,-9.48237
3841673.65438,259.0,45.3629,0.81653,0.14316,0.82899,-9.9442
3841673.88638,259.0,35.93134,0.83631,0.16139,0.85174,-10.92254
3841674.13738,259.0,28.40909,0.85797,0.17322,0.87529,-11.41425
3841674.35138,259.0,22.48202,0.8835,0.18962,0.90361,-12.11305
3841674.61638,259.0,17.79613,0.9187,0.21097,0.94262,-12.93307
3841674.86838,259.0,14.06813,0.96196,0.21651,0.98602,-12.6841
3841675.08439,259.0,11.1448,0.99478,0.23446,1.02203,-13.26181
3841675.35239,259.0,8.81772,1.04645,0.22239,1.06982,-11.99777
3841675.53039,259.0,6.97545,1.1092,0.22556,1.13191,-11.49471
3841675.74839,259.0,5.5173,1.13467,0.22851,1.15745,-11.38621
3841676.01739,259.0,4.36941,1.15945,0.20124,1.17678,-9.8463
3841676.35239,259.0,3.45686,1.19224,0.16051,1.203,-7.66741
3841676.77139,259.0,2.73547,1.24142,0.12784,1.24798,-5.87941
3841677.29639,259.0,2.16054,1.2848,0.12264,1.29064,-5.45275
3841677.95539,259.0,1.70952,1.30229,0.13656,1.30943,-5.98621
3841678.78439,259.0,1.35352,1.28812,0.14918,1.29673,-6.60629
3841679.82739,259.0,1.07079,1.25428,0.1406,1.26214,-6.3958
3841681.14139,259.0,0.84734,1.22032,0.10031,1.22444,-4.6989
3841682.79639,259.0,0.67072,1.21132,0.04736,1.21225,-2.23905
3841684.88539,259.0,0.53067,1.24236,-0.01537,1.24246,0.70876
3841687.52239,259.0,0.41976,1.31349,-0.04546,1.31428,1.98209
3841690.85339,259.0,0.33183,1.39492,-0.01945,1.39505,0.79895
3841695.0594,259.0,0.26261,1.44863,0.0653,1.4501,-2.58103
3841700.3674,259.0,0.20791,1.43735,0.17936,1.4485,-7.11269
3841707.0714,259.0,0.16452,1.35262,0.27358,1.38,-11.43422
3841715.54841,259.0,0.13007,1.223,0.298,1.25878,-13.69391
3841726.23842,259.0,0.10309,1.10911,0.23428,1.13358,-11.92722
3841739.75242,259.0,0.08153,1.06783,0.10981,1.07346,-5.87142
3841756.85043,259.0,0.06443,1.11125,-0.00393,1.11125,0.20263
3841778.43645,259.0,0.05102,1.25595,-0.09036,1.25919,4.11516
3841805.67846,259.0,0.04042,1.44954,-0.06923,1.4512,2.73424
3841840.17448,259.0,0.03192,1.62017,0.06277,1.62138,-2.21868
3841883.72151,259.0,0.02528,1.71335,0.27207,1.73482,-9.02301
3841938.78654,259.0,0.01999,1.6979,0.52739,1.77792,-17.25543
3855665.42134,260.0,20004.453,0.518,-0.00727,0.51805,0.80415
3855665.56434,260.0,15829.126,0.52638,0.00623,0.52641,-0.67804
3855665.70634,260.0,12516.703,0.53574,0.01791,0.53604,-1.91485
3855665.84834,260.0,9909.4424,0.54445,0.02658,0.5451,-2.79444
3855666.01234,260.0,7835.48,0.55157,0.03376,0.5526,-3.50243
3855666.21335,260.0,6217.2461,0.56285,0.04026,0.56429,-4.09143
3855666.45135,260.0,4905.291,0.56973,0.04508,0.57151,-4.5243
3855666.69035,260.0,3881.2737,0.57933,0.04976,0.58147,-4.90906
3855666.92835,260.0,3070.9827,0.58732,0.05385,0.58978,-5.23878
3855667.16635,260.0,2430.7778,0.59633,0.0578,0.59912,-5.53597
3855667.40435,260.0,1923.1537,0.6083,0.06171,0.61142,-5.7928
3855667.64235,260.0,1522.4358,0.61652,0.06683,0.62013,-6.18637
3855667.88035,260.0,1203.8446,0.62701,0.06872,0.63077,-6.25492
3855668.11935,260.0,952.86591,0.63838,0.07043,0.64225,-6.29554
3855668.35735,260.0,754.27557,0.65019,0.07509,0.65451,-6.58795
3855668.59435,260.0,596.71857,0.65817,0.07903,0.6629,-6.8468
3855668.83235,260.0,471.96338,0.67032,0.08337,0.67548,-7.08961
3855669.07135,260.0,373.20856,0.6834,0.08567,0.68875,-7.14558
3855669.30935,260.0,295.47278,0.69569,0.08981,0.70146,-7.35578
3855669.54835,260.0,233.87738,0.70842,0.09595,0.71489,-7.71365
3855669.78635,260.0,185.05922,0.72346,0.10047,0.7304,-7.9066
3855670.02235,260.0,146.35823,0.73577,0.10409,0.7431,-8.05191
3855670.25835,260.0,115.77804,0.75023,0.112,0.75854,-8.49103
3855670.49335,260.0,91.6721,0.76504,0.11598,0.77378,-8.62063
3855670.73835,260.0,72.51701,0.7796,0.12363,0.78934,-9.01107
3855670.96735,260.0,57.36816,0.8005,0.13313,0.8115,-9.44233
3855671.20435,260.0,45.3629,0.81938,0.14364,0.83188,-9.94336
3855671.43635,260.0,35.93134,0.8312,0.15778,0.84604,-10.74788
3855671.68735,260.0,28.40909,0.85741,0.16956,0.87402,-11.18639
3855671.90135,260.0,22.48202,0.88358,0.1845,0.90263,-11.7947
3855672.16635,260.0,17.79613,0.91302,0.20701,0.93619,-12.77495
3855672.41835,260.0,14.06813,0.96382,0.22069,0.98877,-12.89673
3855672.63435,260.0,11.1448,0.99315,0.2273,1.01882,-12.89122
3855672.90235,260.0,8.81772,1.05605,0.22579,1.07992,-12.06871
3855673.08035,260.0,6.97545,1.10084,0.23665,1.12599,-12.13223
3855673.29835,260.0,5.5173,1.12387,0.21942,1.14509,-11.04717
3855673.56735,260.0,4.36941,1.16052,0.18482,1.17514,-9.04886
3855673.90235,260.0,3.45686,1.21377,0.15268,1.22333,-7.16946
3855674.32135,260.0,2.73547,1.26064,0.14708,1.26919,-6.65446
3855674.84635,260.0,2.16054,1.28031,0.15701,1.2899,-6.99154
3855675.50535,260.0,1.70952,1.26669,0.15875,1.2766,-7.14357
3855676.33435,260.0,1.35352,1.23907,0.13783,1.24671,-6.34749
3855677.37735,260.0,1.07079,1.2201,0.08914,1.22335,-4.1786
3855678.69135,260.0,0.84734,1.23142,0.03089,1.2318,-1.43718
3855680.34635,260.0,0.67072,1.27061,-0.01242,1.27067,0.56006
3855682.43535,260.0,0.53067,1.33964,-0.022,1.33982,0.94083
3855685.07236,260.0,0.41976,1.40333,0.0222,1.40351,-0.90643
3855688.40336,260.0,0.33183,1.42511,0.10953,1.42932,-4.39493
3855692.60936,260.0,0.26261,1.38119,0.20193,1.39587,-8.31773
3855697.91736,260.0,0.20791,1.28191,0.25422,1.30687,-11.21708
3855704.62237,260.0,0.16452,1.16317,0.23156,1.18599,-11.25891
3855713.09837,260.0,0.13007,1.08638,0.13687,1.09497,-7.18046
3855723.78838,260.0,0.10309,1.09506,0.00996,1.09511,-0.52106
3855737.30239,260.0,0.08153,1.199,-0.09118,1.20247,4.34895
3855754.4004,260.0,0.06443,1.34181,-0.11209,1.34648,4.77522
3855775.98641,260.0,0.05102,1.52023,-0.03594,1.52065,1.35419
3855803.22843,260.0,0.04042,1.63046,0.14101,1.63654,-4.9431
3855837.72445,260.0,0.03192,1.62841,0.34937,1.66547,-12.109
3855881.27147,260.0,0.02528,1.52295,0.52249,1.61009,-18.93605
3855936.33651,260.0,0.01999,1.3313,0.61901,1.46817,-24.93675
3869687.4183,261.0,20004.453,0.52185,-0.00597,0.52189,0.65586
3869687.5613,261.0,15829.126,0.53102,0.00565,0.53105,-0.61011
3869687.7033,261.0,12516.703,0.54294,0.01806,0.54324,-1.90561
3869687.8453,261.0,9909.4424,0.55044,0.0271,0.55111,-2.81897
3869688.0093,261.0,7835.48,0.55718,0.03459,0.55825,-3.55226
3869688.2103,261.0,6217.2461,0.56724,0.04003,0.56865,-4.03684
3869688.4483,261.0,4905.291,0.5752,0.04536,0.57698,-4.50856
3869688.6863,261.0,3881.2737,0.58364,0.04885,0.58568,-4.78459
3869688.9243,261.0,3070.9827,0.59345,0.05301,0.59581,-5.10393
3869689.1633,261.0,2430.7778,0.60243,0.05678,0.6051,-5.38441
3869689.4013,261.0,1923.1537,0.61323,0.06048,0.61621,-5.63233
3869689.6393,261.0,1522.4358,0.62155,0.06519,0.62496,-5.98753
3869689.8773,261.0,1203.8446,0.63075,0.06841,0.63445,-6.18972
3869690.1163,261.0,952.86591,0.64342,0.07069,0.64729,-6.26937
3869690.3543,261.0,754.27557,0.65396,0.07349,0.65807,-6.41201
3869690.5913,261.0,596.71857,0.6658,0.07989,0.67058,-6.84229
3869690.8293,261.0,471.96338,0.67619,0.08408,0.68139,-7.08808
3869691.0683,261.0,373.20856,0.68699,0.08629,0.69238,-7.1593
3869691.3053,261.0,295.47278,0.70071,0.09139,0.70664,-7.43051
3869691.5453,261.0,233.87738,0.71314,0.09327,0.71921,-7.45162
3869691.7833,261.0,185.05922,0.72775,0.09812,0.73434,-7.67878
3869692.0193,261.0,146.35823,0.74121,0.10524,0.74864,-8.08122
3869692.2553,261.0,115.77804,0.75533,0.10956,0.76323,-8.25282
3869692.4903,261.0,91.6721,0.77193,0.11624,0.78063,-8.56346
3869692.7353,261.0,72.51701,0.78705,0.12416,0.79678,-8.96498
3869692.9643,261.0,57.36816,0.80068,0.13337,0.81171,-9.45719
3869693.2013,261.0,45.3629,0.8182,0.14423,0.83081,-9.99757
3869693.4333,261.0,35.93134,0.84132,0.15723,0.85589,-10.5856
3869693.6833,261.0,28.40909,0.86185,0.17516,0.87947,-11.48834
3869693.8983,261.0,22.48202,0.89111,0.19387,0.91195,-12.27373
3869694.1633,261.0,17.79613,0.92632,0.20551,0.94884,-12.50876
3869694.4153,261.0,14.06813,0.95639,0.21397,0.98004,-12.611
3869694.6313,261.0,11.1448,1.01059,0.23266,1.03703,-12.96494
3869694.8983,261.0,8.81772,1.04081,0.22986,1.06589,-12.45378
3869695.0763,261.0,6.97545,1.09475,0.21415,1.1155,-11.06813
3869695.2953,261.0,5.5173,1.15596,0.21008,1.17489,-10.30042
3869695.5643,261.0,4.36941,1.18537,0.21548,1.2048,-10.30298
3869695.8993,261.0,3.45686,1.19549,0.19259,1.2109,-9.15143
3869696.3183,261.0,2.73547,1.2081,0.151,1.2175,-7.12445
3869696.8433,261.0,2.16054,1.23795,0.10343,1.24227,-4.77593
3869697.5023,261.0,1.70952,1.285,0.07477,1.28717,-3.33013
3869698.3313,261.0,1.35352,1.32807,0.07975,1.33046,-3.43668
3869699.3743,261.0,1.07079,1.34618,0.11077,1.35073,-4.70379
3869700.6873,261.0,0.84734,1.32441,0.14504,1.33233,-6.2499
3869702.34331,261.0,0.67072,1.28091,0.15915,1.29076,-7.0824
3869704.43231,261.0,0.53067,1.21737,0.13278,1.22459,-6.22492
3869707.06931,261.0,0.41976,1.18001,0.06363,1.18173,-3.08681
3869710.40031,261.0,0.33183,1.1979,-0.02006,1.19807,0.95948
3869714.60631,261.0,0.26261,1.27193,-0.07886,1.27437,3.54766
3869719.91432,261.0,0.20791,1.3811,-0.0755,1.38316,3.12921
3869726.61832,261.0,0.16452,1.47948,0.00625,1.4795,-0.24204
3869735.09532,261.0,0.13007,1.51453,0.14921,1.52186,-5.62654
3869745.78533,261.0,0.10309,1.4579,0.29807,1.48806,-11.55488
3869759.29934,261.0,0.08153,1.3228,0.38736,1.37835,-16.32164
3869776.39635,261.0,0.06443,1.18465,0.38747,1.24641,-18.11181
3869797.98336,261.0,0.05102,1.07236,0.27808,1.10783,-14.53755
3869825.22538,261.0,0.04042,1.07546,0.11727,1.08184,-6.22284
3869859.7214,261.0,0.03192,1.19804,-0.01843,1.19818,0.88124
3869903.26842,261.0,0.02528,1.40165,-0.08767,1.40439,3.57921
3869958.33346,261.0,0.01999,1.66733,-0.05359,1.66819,1.84082
3883701.19339,262.0,20004.453,0.52455,-0.00733,0.5246,0.80091
3883701.33639,262.0,15829.126,0.53286,0.00745,0.53292,-0.80151
3883701.47839,262.0,12516.703,0.54116,0.01823,0.54147,-1.92989
3883701.62039,262.0,9909.4424,0.55043,0.02736,0.55111,-2.84591
3883701.78439,262.0,7835.48,0.55841,0.0341,0.55945,-3.49419
3883701.98539,262.0,6217.2461,0.56837,0.04016,0.56978,-4.04195
3883702.22339,262.0,4905.291,0.57716,0.0443,0.57886,-4.38923
3883702.46239,262.0,3881.2737,0.58472,0.04913,0.58678,-4.80248
3883702.70039,262.0,3070.9827,0.59361,0.05448,0.5961,-5.24397
3883702.93839,262.0,2430.7778,0.6026,0.05836,0.60542,-5.53134
3883703.17639,262.0,1923.1537,0.61144,0.06057,0.61443,-5.657
3883703.41439,262.0,1522.4358,0.62079,0.06557,0.62424,-6.0293
3883703.65239,262.0,1203.8446,0.63273,0.06859,0.63644,-6.18693
3883703.89139,262.0,952.86591,0.64359,0.07126,0.64753,-6.31831
3883704.12939,262.0,754.27557,0.65426,0.07417,0.65845,-6.46764
3883704.36639,262.0,596.71857,0.66444,0.07816,0.66902,-6.70862
3883704.60439,262.0,471.96338,0.67694,0.08162,0.68184,-6.87537
3883704.84339,262.0,373.20856,0.68887,0.08685,0.69432,-7.18569
3883705.08139,262.0,295.47278,0.70236,0.09094,0.70823,-7.37779
3883705.32039,262.0,233.87738,0.71414,0.09385,0.72028,-7.48682
3883705.55839,262.0,185.05922,0.72618,0.09942,0.73295,-7.79591
3883705.79439,262.0,146.35823,0.74025,0.10313,0.7474,-7.93148
3883706.03039,262.0,115.77804,0.75439,0.10994,0.76236,-8.29152
3883706.26539,262.0,91.6721,0.76935,0.1177,0.7783,-8.69825
3883706.51039,262.0,72.51701,0.78386,0.124,0.7936,-8.9893
3883706.73939,262.0,57.36816,0.80407,0.13229,0.81488,-9.34323
3883706.97639,262.0,45.3629,0.82357,0.14282,0.83587,-9.83826
3883707.20839,262.0,35.93134,0.83652,0.15762,0.85124,-10.67081
3883707.45939,262.0,28.40909,0.8617,0.16829,0.87798,-11.05066
3883707.67339,262.0,22.48202,0.88883,0.18571,0.90802,-11.80139
3883707.93839,262.0,17.79613,0.91815,0.20825,0.94148,-12.77953
3883708.19039,262.0,14.06813,0.96716,0.2203,0.99194,-12.83199
3883708.40639,262.0,11.1448,0.99695,0.22753,1.02259,-12.85612
3883708.67339,262.0,8.81772,1.05921,0.2237,1.08257,-11.92557
3883708.85239,262.0,6.97545,1.10832,0.23663,1.1333,-12.05175
3883709.07039,262.0,5.5173,1.13122,0.22225,1.15285,-11.11522
3883709.33939,262.0,4.36941,1.16464,0.18847,1.17979,-9.19208
3883709.67439,262.0,3.45686,1.21578,0.15308,1.22538,-7.17642
3883710.09339,262.0,2.73547,1.26631,0.14465,1.27455,-6.5167
3883710.61839,262.0,2.16054,1.28825,0.15355,1.29736,-6.79715
3883711.27739,262.0,1.70952,1.27927,0.15962,1.28919,-7.11245
3883712.10639,262.0,1.35352,1.25067,0.14335,1.25886,-6.53876
3883713.14939,262.0,1.07079,1.22753,0.09959,1.23157,-4.63809
3883714.46239,262.0,0.84734,1.23082,0.03915,1.23145,-1.82186
3883716.11839,262.0,0.67072,1.26424,-0.0093,1.26427,0.42165
3883718.2074,262.0,0.53067,1.33374,-0.0285,1.33404,1.22402
3883720.8444,262.0,0.41976,1.40326,0.00747,1.40328,-0.30505
3883724.1754,262.0,0.33183,1.43651,0.09265,1.4395,-3.69019
3883728.3814,262.0,0.26261,1.40317,0.19128,1.41614,-7.76292
3883733.6894,262.0,0.20791,1.30854,0.25666,1.33348,-11.09704
3883740.39341,262.0,0.16452,1.18628,0.24866,1.21207,-11.83872
3883748.87041,262.0,0.13007,1.09443,0.16277,1.10647,-8.45953
3883759.56042,262.0,0.10309,1.0862,0.03406,1.08673,-1.79605
3883773.07443,262.0,0.08153,1.1759,-0.07935,1.17858,3.86063
3883790.17144,262.0,0.06443,1.31866,-0.11778,1.32391,5.10413
3883811.75845,262.0,0.05102,1.50526,-0.05892,1.50642,2.24141
3883839.00047,262.0,0.04042,1.63584,0.11175,1.63965,-3.90793
3883873.49649,262.0,0.03192,1.64913,0.32592,1.68103,-11.17956
3883917.04351,262.0,0.02528,1.55737,0.51148,1.63921,-18.18139
3883972.10855,262.0,0.01999,1.37291,0.62671,1.50919,-24.53579
3897713.27406,263.0,20004.453,0.52527,-0.00708,0.52532,0.77227
3897713.41706,263.0,15829.126,0.5341,0.00655,0.53414,-0.70311
3897713.55906,263.0,12516.703,0.54232,0.01785,0.54262,-1.88489
3897713.70106,263.0,9909.4424,0.55056,0.02632,0.55119,-2.73704
3897713.86506,263.0,7835.48,0.55995,0.03494,0.56104,-3.5703
3897714.06606,263.0,6217.2461,0.56888,0.04026,0.5703,-4.04798
3897714.30406,263.0,4905.291,0.5784,0.04552,0.58019,-4.50025
3897714.54206,263.0,3881.2737,0.58562,0.05122,0.58786,-4.99852
3897714.78006,263.0,3070.9827,0.59508,0.05491,0.59761,-5.27195
3897715.01906,263.0,2430.7778,0.60308,0.0572,0.60579,-5.41798
3897715.25706,263.0,1923.1537,0.61389,0.06246,0.61706,-5.80945
3897715.49506,263.0,1522.4358,0.62346,0.06568,0.62691,-6.0139
3897715.73306,263.0,1203.8446,0.6337,0.06791,0.63733,-6.11635
3897715.97206,263.0,952.86591,0.64477,0.07197,0.64878,-6.36907
3897716.21006,263.0,754.27557,0.65377,0.07629,0.65821,-6.65598
3897716.44706,263.0,596.71857,0.66694,0.0778,0.67146,-6.65404
3897716.68506,263.0,471.96338,0.67812,0.08321,0.6832,-6.99555
3897716.92406,263.0,373.20856,0.68986,0.08745,0.69538,-7.22421
3897717.16106,263.0,295.47278,0.70333,0.09119,0.70922,-7.38739
3897717.40106,263.0,233.87738,0.71632,0.09482,0.72257,-7.54046
3897717.63906,263.0,185.05922,0.7294,0.09846,0.73602,-7.68796
3897717.87506,263.0,146.35823,0.74377,0.10455,0.75109,-8.00174
3897718.11106,263.0,115.77804,0.7587,0.11046,0.7667,-8.28337
3897718.34606,263.0,91.6721,0.77371,0.11734,0.78256,-8.62406
3897718.59106,263.0,72.51701,0.78977,0.12656,0.79984,-9.10457
3897718.82006,263.0,57.36816,0.80105,0.13437,0.81224,-9.52196
3897719.05706,263.0,45.3629,0.81899,0.14505,0.83173,-10.04318
3897719.28906,263.0,35.93134,0.84487,0.15729,0.85939,-10.54617
3897719.53906,263.0,28.40909,0.86414,0.17596,0.88187,-11.5095
3897719.75406,263.0,22.48202,0.89687,0.19218,0.91723,-12.09468
3897720.01906,263.0,17.79613,0.93057,0.20347,0.95255,-12.33372
3897720.27106,263.0,14.06813,0.9588,0.21778,0.98322,-12.79697
3897720.48706,263.0,11.1448,1.0177,0.22986,1.04334,-12.72726
3897720.75407,263.0,8.81772,1.04435,0.23636,1.07076,-12.75258
3897720.93307,263.0,6.97545,1.09671,0.21894,1.11835,-11.28981
3897721.15107,263.0,5.5173,1.15787,0.20466,1.17582,-10.02372
3897721.42007,263.0,4.36941,1.19776,0.21275,1.21651,-10.07224
3897721.75507,263.0,3.45686,1.21056,0.20067,1.22708,-9.41192
3897722.17407,263.0,2.73547,1.21535,0.16426,1.2264,-7.69708
3897722.69907,263.0,2.16054,1.2341,0.11366,1.23933,-5.2621
3897723.35807,263.0,1.70952,1.27426,0.07369,1.27639,-3.30976
3897724.18707,263.0,1.35352,1.3225,0.06353,1.32403,-2.75029
3897725.23007,263.0,1.07079,1.35671,0.0856,1.35941,-3.61012
3897726.54307,263.0,0.84734,1.35641,0.12761,1.3624,-5.37433
3897728.19907,263.0,0.67072,1.32528,0.15874,1.33475,-6.83033
3897730.28807,263.0,0.53067,1.25662,0.16129,1.26693,-7.31403
3897732.92507,263.0,0.41976,1.19569,0.1133,1.20105,-5.41289
3897736.25607,263.0,0.33183,1.17593,0.02795,1.17626,-1.36161
3897740.46208,263.0,0.26261,1.21945,-0.05586,1.22073,2.62277
3897745.77008,263.0,0.20791,1.31928,-0.09586,1.32275,4.15597
3897752.47408,263.0,0.16452,1.43711,-0.0585,1.4383,2.33108
3897760.95109,263.0,0.13007,1.52317,0.05909,1.52432,-2.22179
3897771.6411,263.0,0.10309,1.52555,0.21999,1.54133,-8.20584
3897785.1551,263.0,0.08153,1.43233,0.36024,1.47693,-14.11759
3897802.25211,263.0,0.06443,1.30287,0.42268,1.36972,-17.97441
3897823.83913,263.0,0.05102,1.14891,0.3752,1.20862,-18.08553
