Repository: SebaVillagra00/ICM2985-SOH-IPRE

## Data University of Cambridge (EIS Cambridge)
Data publicada en "Identifying degradation patterns of lithium ion batteries from impedance spectroscopy using machine learning" (Zhang, Tang, Zhang, Wang, Stimming & Lee, 2020) https://www.nature.com/articles/s41467-020-15235-7.

Carpeta contiene:
* Paper de Nature Comunications (IF: 16.6).
* Data frames para IOS.
* Data frames para Windows.

Cada Data frame está contenido en un archivo .txt con las siguientes columnas:
* time/s: tiempo en que se mide la muestra.
* cycle number: ciclo de carga de la batería.
* freq/Hz: frecuencia de la señal de input.
* Re(Z)/Ohm: Parte resistiva de la impedancia.
* Im(Z)/Ohm: Parte reactiva de la impedancia.

File: EIS Cambridge/csvEIS/EIS_state_III_45C01.csv (part 25 of 27)
time/s,cycle number,freq/Hz,Re(Z)/Ohm,-Im(Z)/Ohm,|Z|/Ohm,Phase(Z)/deg
4144983.35907,264.0,0.53067,1.22365,0.06226,1.22523,-2.91294
4144985.99607,264.0,0.41976,1.21817,0.0517,1.21926,-2.43026
4144989.32707,264.0,0.33183,1.22528,0.03599,1.22581,-1.68234
4144993.53307,264.0,0.26261,1.24998,0.02358,1.2502,-1.0807
4144998.84107,264.0,0.20791,1.29144,0.02721,1.29172,-1.20687
4145005.54508,264.0,0.16452,1.3389,0.06033,1.34025,-2.57978
4145014.02208,264.0,0.13007,1.36858,0.12681,1.37444,-5.29382
4145024.71209,264.0,0.10309,1.35911,0.21153,1.37547,-8.84631
4145038.2261,264.0,0.08153,1.29888,0.28232,1.32921,-12.26262
4145055.32311,264.0,0.06443,1.21365,0.31162,1.25302,-14.40013
4145076.91012,264.0,0.05102,1.1132,0.25006,1.14094,-12.66032
4145104.15214,264.0,0.04042,1.0791,0.09978,1.0837,-5.28277
4145138.64716,264.0,0.03192,1.18239,-0.09731,1.18639,4.70487
4145182.19418,264.0,0.02528,1.4684,-0.23923,1.48776,9.2533
4145237.25822,264.0,0.01999,1.9076,-0.18947,1.91698,5.67215
4159727.39109,265.0,20004.453,0.76502,-0.01013,0.76509,0.75878
4159727.53409,265.0,15829.126,0.77331,0.003,0.77331,-0.22195
4159727.67609,265.0,12516.703,0.78229,0.014,0.78242,-1.0252
4159727.81809,265.0,9909.4424,0.7906,0.02225,0.79091,-1.61236
4159727.98209,265.0,7835.48,0.79769,0.0282,0.79819,-2.02433
4159728.18309,265.0,6217.2461,0.80766,0.03378,0.80837,-2.39518
4159728.42109,265.0,4905.291,0.81395,0.03687,0.81478,-2.59351
4159728.65909,265.0,3881.2737,0.82118,0.03994,0.82215,-2.78461
4159728.89809,265.0,3070.9827,0.82886,0.04217,0.82994,-2.91241
4159729.13609,265.0,2430.7778,0.8367,0.04403,0.83786,-3.01256
4159729.37409,265.0,1923.1537,0.84312,0.04649,0.8444,-3.15608
4159729.61209,265.0,1522.4358,0.85092,0.04872,0.85231,-3.27669
4159729.85009,265.0,1203.8446,0.85788,0.05124,0.85941,-3.41842
4159730.08909,265.0,952.86591,0.86534,0.05429,0.86704,-3.59007
4159730.32709,265.0,754.27557,0.87354,0.05551,0.8753,-3.63603
4159730.56409,265.0,596.71857,0.88073,0.05701,0.88258,-3.70334
4159730.80209,265.0,471.96338,0.89033,0.0611,0.89242,-3.92605
4159731.04109,265.0,373.20856,0.89859,0.06401,0.90087,-4.07456
4159731.27909,265.0,295.47278,0.90802,0.06922,0.91065,-4.35924
4159731.51809,265.0,233.87738,0.91764,0.07215,0.92047,-4.4956
4159731.75609,265.0,185.05922,0.92703,0.0759,0.93013,-4.68061
4159731.99209,265.0,146.35823,0.9382,0.08227,0.9418,-5.01121
4159732.22809,265.0,115.77804,0.9492,0.08902,0.95337,-5.35798
4159732.46309,265.0,91.6721,0.96085,0.09516,0.96555,-5.65579
4159732.70809,265.0,72.51701,0.97674,0.10366,0.98223,-6.05784
4159732.93709,265.0,57.36816,0.99256,0.11239,0.9989,-6.46049
4159733.17409,265.0,45.3629,1.01219,0.11963,1.01923,-6.74033
4159733.40609,265.0,35.93134,1.0346,0.12709,1.04238,-7.00308
4159733.65709,265.0,28.40909,1.05869,0.13014,1.06666,-7.00816
4159733.87109,265.0,22.48202,1.08389,0.1321,1.09191,-6.94858
4159734.13609,265.0,17.79613,1.11148,0.12868,1.1189,-6.60407
4159734.38809,265.0,14.06813,1.1345,0.11948,1.14078,-6.01201
4159734.60409,265.0,11.1448,1.1555,0.11201,1.16092,-5.53649
4159734.87109,265.0,8.81772,1.17326,0.09816,1.17735,-4.78227
4159735.05009,265.0,6.97545,1.18892,0.08743,1.19213,-4.20599
4159735.26809,265.0,5.5173,1.19869,0.07873,1.20127,-3.75789
4159735.53709,265.0,4.36941,1.20443,0.06899,1.2064,-3.27849
4159735.87209,265.0,3.45686,1.21024,0.05795,1.21163,-2.7416
4159736.29109,265.0,2.73547,1.21836,0.04858,1.21933,-2.28325
4159736.81609,265.0,2.16054,1.22694,0.04458,1.22775,-2.08075
4159737.47509,265.0,1.70952,1.23489,0.04581,1.23574,-2.12441
4159738.30409,265.0,1.35352,1.23697,0.05032,1.23799,-2.32939
4159739.34709,265.0,1.07079,1.23405,0.05444,1.23525,-2.52607
4159740.66009,265.0,0.84734,1.22842,0.05371,1.22959,-2.5034
4159742.31609,265.0,0.67072,1.22547,0.04947,1.22647,-2.31163
4159744.4051,265.0,0.53067,1.22714,0.03774,1.22772,-1.76164
4159747.0421,265.0,0.41976,1.24162,0.02786,1.24193,-1.28539
4159750.3731,265.0,0.33183,1.2681,0.02669,1.26838,-1.20594
4159754.5791,265.0,0.26261,1.29992,0.0447,1.30068,-1.96952
4159759.88711,265.0,0.20791,1.32479,0.08516,1.32752,-3.6781
4159766.59111,265.0,0.16452,1.32582,0.14134,1.33333,-6.08492
4159775.06811,265.0,0.13007,1.29238,0.19293,1.3067,-8.49054
4159785.75812,265.0,0.10309,1.23262,0.21414,1.25108,-9.85563
4159799.27213,265.0,0.08153,1.17148,0.1859,1.18614,-9.01681
4159816.36914,265.0,0.06443,1.1423,0.11904,1.14849,-5.94961
4159837.95615,265.0,0.05102,1.18918,-0.00034,1.18918,0.01646
4159865.19817,265.0,0.04042,1.34887,-0.09894,1.35249,4.19534
4159899.69319,265.0,0.03192,1.61799,-0.09138,1.62057,3.23237
4159943.24021,265.0,0.02528,1.91069,0.10537,1.9136,-3.15663
4159998.30525,265.0,0.01999,2.09339,0.52162,2.1574,-13.9917
4174484.77369,266.0,20004.453,0.76821,-0.01186,0.7683,0.88451
4174484.91669,266.0,15829.126,0.77625,0.00284,0.77625,-0.20939
4174485.05869,266.0,12516.703,0.78414,0.0151,0.78429,-1.10306
4174485.20069,266.0,9909.4424,0.7934,0.02248,0.79372,-1.62327
4174485.36469,266.0,7835.48,0.80184,0.02798,0.80233,-1.99844
4174485.56569,266.0,6217.2461,0.80936,0.03362,0.81005,-2.37869
4174485.80369,266.0,4905.291,0.81754,0.03665,0.81837,-2.56696
4174486.04169,266.0,3881.2737,0.8252,0.04119,0.82623,-2.85782
4174486.28069,266.0,3070.9827,0.83208,0.04354,0.83322,-2.99541
4174486.51869,266.0,2430.7778,0.84066,0.04544,0.84189,-3.09432
4174486.75669,266.0,1923.1537,0.84732,0.04674,0.84861,-3.15736
4174486.99469,266.0,1522.4358,0.85496,0.04814,0.85631,-3.22278
4174487.23269,266.0,1203.8446,0.86184,0.04974,0.86327,-3.30327
4174487.47169,266.0,952.86591,0.86857,0.0534,0.87021,-3.51822
4174487.70969,266.0,754.27557,0.87744,0.05459,0.87914,-3.55979
4174487.94669,266.0,596.71857,0.88506,0.05783,0.88695,-3.73825
4174488.18469,266.0,471.96338,0.8932,0.06189,0.89535,-3.96338
4174488.42369,266.0,373.20856,0.90165,0.06359,0.90389,-4.03412
4174488.66169,266.0,295.47278,0.91021,0.06757,0.91271,-4.24573
4174488.90069,266.0,233.87738,0.92076,0.07056,0.92346,-4.38184
4174489.13869,266.0,185.05922,0.93152,0.07652,0.93466,-4.69622
4174489.37469,266.0,146.35823,0.93948,0.08105,0.94297,-4.93103
4174489.61069,266.0,115.77804,0.95156,0.08898,0.95571,-5.34216
4174489.84569,266.0,91.6721,0.96473,0.09559,0.96946,-5.65855
4174490.09069,266.0,72.51701,0.97866,0.10202,0.98397,-5.9514
4174490.31969,266.0,57.36816,0.99677,0.11166,1.003,-6.39199
4174490.55669,266.0,45.3629,1.0162,0.12033,1.0233,-6.75293
4174490.7887,266.0,35.93134,1.03801,0.12695,1.04575,-6.97291
4174491.0397,266.0,28.40909,1.06106,0.13121,1.06914,-7.0496
4174491.2537,266.0,22.48202,1.08689,0.13229,1.09491,-6.93982
4174491.5187,266.0,17.79613,1.11404,0.12919,1.12151,-6.61468
4174491.7707,266.0,14.06813,1.13837,0.11882,1.14456,-5.9587
4174491.9867,266.0,11.1448,1.16059,0.11231,1.16601,-5.52711
4174492.2547,266.0,8.81772,1.17639,0.09997,1.18063,-4.85751
4174492.4327,266.0,6.97545,1.19198,0.0863,1.1951,-4.14102
4174492.6507,266.0,5.5173,1.20502,0.07721,1.20749,-3.6663
4174492.9197,266.0,4.36941,1.2113,0.07022,1.21334,-3.31781
4174493.2547,266.0,3.45686,1.21492,0.06082,1.21644,-2.86569
4174493.6737,266.0,2.73547,1.21869,0.05105,1.21976,-2.39862
4174494.1987,266.0,2.16054,1.22627,0.04323,1.22703,-2.01902
4174494.8577,266.0,1.70952,1.2358,0.0396,1.23644,-1.83516
4174495.6867,266.0,1.35352,1.24403,0.04338,1.24479,-1.99729
4174496.7297,266.0,1.07079,1.24703,0.05069,1.24806,-2.32769
4174498.0437,266.0,0.84734,1.24399,0.05808,1.24534,-2.67316
4174499.6987,266.0,0.67072,1.23694,0.06189,1.23849,-2.86447
4174501.7877,266.0,0.53067,1.2285,0.05668,1.22981,-2.64177
4174504.4247,266.0,0.41976,1.22813,0.04438,1.22893,-2.06954
4174507.75571,266.0,0.33183,1.24075,0.02964,1.24111,-1.36867
4174511.96171,266.0,0.26261,1.27115,0.02365,1.27137,-1.06575
4174517.26971,266.0,0.20791,1.31263,0.03767,1.31317,-1.64397
4174523.97371,266.0,0.16452,1.35214,0.08121,1.35458,-3.43687
4174532.45072,266.0,0.13007,1.36503,0.1516,1.37343,-6.3374
4174543.14073,266.0,0.10309,1.3368,0.22702,1.35594,-9.63834
4174556.65473,266.0,0.08153,1.26458,0.27474,1.29408,-12.25741
4174573.75174,266.0,0.06443,1.18253,0.27363,1.21378,-13.02856
4174595.33876,266.0,0.05102,1.11146,0.18595,1.12691,-9.49786
4174622.58077,266.0,0.04042,1.12498,0.02978,1.12538,-1.51656
4174657.07579,266.0,0.03192,1.2852,-0.13925,1.29272,6.18373
4174700.62282,266.0,0.02528,1.60893,-0.21019,1.6226,7.44294
4174755.68785,266.0,0.01999,2.03264,-0.0513,2.03328,1.44569
4189233.85083,267.0,20004.453,0.77001,-0.0096,0.77007,0.71405
4189233.99383,267.0,15829.126,0.78025,0.00311,0.78026,-0.22845
4189234.13583,267.0,12516.703,0.78844,0.01396,0.78857,-1.01428
4189234.27783,267.0,9909.4424,0.79645,0.02167,0.79674,-1.55877
4189234.44183,267.0,7835.48,0.80501,0.02781,0.80549,-1.97856
4189234.64283,267.0,6217.2461,0.81381,0.03369,0.81451,-2.37069
4189234.88083,267.0,4905.291,0.82041,0.03704,0.82124,-2.58527
4189235.11883,267.0,3881.2737,0.82774,0.04106,0.82876,-2.83963
4189235.35683,267.0,3070.9827,0.83383,0.04117,0.83484,-2.82701
4189235.59583,267.0,2430.7778,0.84157,0.04532,0.84279,-3.08219
4189235.83383,267.0,1923.1537,0.84894,0.04873,0.85033,-3.28533
4189236.07183,267.0,1522.4358,0.85644,0.04739,0.85775,-3.16745
4189236.30983,267.0,1203.8446,0.86511,0.05059,0.86658,-3.34643
4189236.54883,267.0,952.86591,0.87164,0.05326,0.87327,-3.49683
4189236.78683,267.0,754.27557,0.88078,0.05611,0.88256,-3.64523
4189237.02383,267.0,596.71857,0.88808,0.05752,0.88994,-3.70552
4189237.26183,267.0,471.96338,0.89738,0.06127,0.89947,-3.90599
4189237.50083,267.0,373.20856,0.90498,0.06519,0.90732,-4.12015
4189237.73783,267.0,295.47278,0.91481,0.0688,0.91739,-4.30083
4189237.97783,267.0,233.87738,0.92193,0.07156,0.92471,-4.43852
4189238.21583,267.0,185.05922,0.93276,0.07675,0.93591,-4.7041
4189238.45183,267.0,146.35823,0.94272,0.08125,0.94622,-4.92604
4189238.68783,267.0,115.77804,0.9543,0.08799,0.95835,-5.26774
4189238.92284,267.0,91.6721,0.96819,0.09515,0.97285,-5.61301
4189239.16784,267.0,72.51701,0.98134,0.10405,0.98685,-6.05251
4189239.39684,267.0,57.36816,0.99879,0.11199,1.00504,-6.39744
4189239.63384,267.0,45.3629,1.01856,0.11927,1.02552,-6.67891
4189239.86584,267.0,35.93134,1.0392,0.1277,1.04702,-7.00534
4189240.11584,267.0,28.40909,1.06597,0.13061,1.07395,-6.98549
4189240.33084,267.0,22.48202,1.09147,0.13249,1.09948,-6.92128
4189240.59584,267.0,17.79613,1.11674,0.13039,1.12432,-6.65975
4189240.84784,267.0,14.06813,1.14171,0.12096,1.1481,-6.04767
4189241.06384,267.0,11.1448,1.16268,0.1108,1.16795,-5.44373
4189241.33084,267.0,8.81772,1.18191,0.09733,1.18591,-4.70755
4189241.50984,267.0,6.97545,1.19633,0.08976,1.19969,-4.29097
4189241.72784,267.0,5.5173,1.20554,0.08008,1.2082,-3.80047
4189241.99684,267.0,4.36941,1.21228,0.06749,1.21416,-3.18625
4189242.33184,267.0,3.45686,1.21967,0.05674,1.22099,-2.66349
4189242.75084,267.0,2.73547,1.22874,0.04984,1.22975,-2.32261
4189243.27584,267.0,2.16054,1.2365,0.05001,1.23751,-2.31583
4189243.93484,267.0,1.70952,1.23912,0.0518,1.2402,-2.39384
4189244.76384,267.0,1.35352,1.2367,0.05335,1.23785,-2.46998
4189245.80684,267.0,1.07079,1.23351,0.0502,1.23453,-2.33064
4189247.11984,267.0,0.84734,1.23247,0.04317,1.23323,-2.00618
4189248.77584,267.0,0.67072,1.23633,0.03541,1.23684,-1.64037
4189250.86484,267.0,0.53067,1.24965,0.02744,1.24995,-1.25768
4189253.50184,267.0,0.41976,1.27169,0.03034,1.27205,-1.36657
4189256.83285,267.0,0.33183,1.29655,0.04862,1.29747,-2.14751
4189261.03885,267.0,0.26261,1.31077,0.08347,1.31342,-3.64377
4189266.34685,267.0,0.20791,1.30431,0.12673,1.31046,-5.54963
4189273.05086,267.0,0.16452,1.27267,0.1597,1.28265,-7.1523
4189281.52786,267.0,0.13007,1.2266,0.16453,1.23758,-7.64001
4189292.21787,267.0,0.10309,1.18816,0.13051,1.19531,-6.2683
4189305.73087,267.0,0.08153,1.18952,0.0636,1.19122,-3.06042
4189322.82888,267.0,0.06443,1.24123,-0.00574,1.24125,0.26475
4189344.4149,267.0,0.05102,1.38512,-0.05699,1.38629,2.35609
4189371.65791,267.0,0.04042,1.59547,-0.0081,1.59549,0.29074
4189406.15293,267.0,0.03192,1.7978,0.1939,1.80823,-6.15587
4189449.69996,267.0,0.02528,1.87131,0.53433,1.9461,-15.93592
4189504.76499,267.0,0.01999,1.71139,0.91993,1.94297,-28.2597
4203973.50834,268.0,20004.453,0.77018,-0.01044,0.77025,0.77676
4203973.65034,268.0,15829.126,0.78083,0.00277,0.78084,-0.20332
4203973.79334,268.0,12516.703,0.79147,0.0134,0.79159,-0.96997
4203973.93534,268.0,9909.4424,0.79871,0.02201,0.79902,-1.57877
4203974.09934,268.0,7835.48,0.8053,0.02802,0.80579,-1.99305
4203974.30034,268.0,6217.2461,0.81561,0.03179,0.81623,-2.23231
4203974.53834,268.0,4905.291,0.82132,0.03671,0.82214,-2.5595
4203974.77635,268.0,3881.2737,0.82823,0.03919,0.82916,-2.70898
4203975.01435,268.0,3070.9827,0.8382,0.04319,0.83931,-2.94947
4203975.25335,268.0,2430.7778,0.84404,0.04388,0.84518,-2.97583
4203975.49135,268.0,1923.1537,0.85116,0.04814,0.85252,-3.23719
4203975.72935,268.0,1522.4358,0.85739,0.05002,0.85885,-3.33861
4203975.96735,268.0,1203.8446,0.8667,0.05094,0.86819,-3.36344
4203976.20635,268.0,952.86591,0.87403,0.05354,0.87567,-3.5056
4203976.44435,268.0,754.27557,0.88077,0.05539,0.88251,-3.59827
4203976.68135,268.0,596.71857,0.89031,0.05863,0.89224,-3.76765
4203976.91935,268.0,471.96338,0.89908,0.06073,0.90113,-3.86402
4203977.15835,268.0,373.20856,0.90741,0.06489,0.90973,-4.09049
4203977.39535,268.0,295.47278,0.91638,0.06916,0.91898,-4.3159
4203977.63535,268.0,233.87738,0.92544,0.0723,0.92826,-4.4669
4203977.87335,268.0,185.05922,0.93421,0.0769,0.93737,-4.70556
4203978.10935,268.0,146.35823,0.94565,0.08222,0.94921,-4.96908
4203978.34535,268.0,115.77804,0.95582,0.08751,0.95982,-5.2313
4203978.58035,268.0,91.6721,0.96956,0.09523,0.97423,-5.60968
4203978.82535,268.0,72.51701,0.9832,0.10436,0.98872,-6.05881
4203979.05435,268.0,57.36816,1.00021,0.11311,1.00659,-6.45212
4203979.29135,268.0,45.3629,1.01955,0.12068,1.02667,-6.75059
4203979.52335,268.0,35.93134,1.04219,0.12676,1.04987,-6.93456
4203979.77335,268.0,28.40909,1.0659,0.13137,1.07396,-7.02633
4203979.98835,268.0,22.48202,1.093,0.13258,1.10101,-6.91604
4203980.25335,268.0,17.79613,1.11861,0.12961,1.1261,-6.60933
4203980.50535,268.0,14.06813,1.14492,0.12189,1.15139,-6.07668
4203980.72135,268.0,11.1448,1.16413,0.1116,1.16946,-5.47595
4203980.98835,268.0,8.81772,1.18429,0.0985,1.18837,-4.75463
4203981.16735,268.0,6.97545,1.19762,0.08983,1.20099,-4.28949
4203981.38535,268.0,5.5173,1.20548,0.07736,1.20796,-3.67165
4203981.65435,268.0,4.36941,1.21495,0.06548,1.21671,-3.08508
4203981.98935,268.0,3.45686,1.22347,0.05657,1.22478,-2.64734
4203982.40836,268.0,2.73547,1.23264,0.05302,1.23378,-2.46304
4203982.93336,268.0,2.16054,1.23731,0.05274,1.23843,-2.44069
4203983.59236,268.0,1.70952,1.2369,0.05306,1.23804,-2.45643
4203984.42136,268.0,1.35352,1.23462,0.05062,1.23566,-2.34787
4203985.46436,268.0,1.07079,1.23323,0.0441,1.23401,-2.04815
4203986.77736,268.0,0.84734,1.2371,0.03569,1.23762,-1.65236
4203988.43336,268.0,0.67072,1.24741,0.03011,1.24777,-1.38289
4203990.52237,268.0,0.53067,1.26404,0.02953,1.26438,-1.33842
4203993.15937,268.0,0.41976,1.2855,0.04249,1.2862,-1.89328
4203996.49037,268.0,0.33183,1.29948,0.07031,1.30138,-3.09686
4204000.69638,268.0,0.26261,1.2956,0.10538,1.29988,-4.65023
4204006.00439,268.0,0.20791,1.27213,0.13385,1.27915,-6.00622
4204012.7084,268.0,0.16452,1.23663,0.14051,1.24459,-6.48218
4204021.18541,268.0,0.13007,1.20504,0.11627,1.21064,-5.51107
4204031.87542,268.0,0.10309,1.20285,0.0651,1.20461,-3.09788
4204045.38944,268.0,0.08153,1.2521,0.00486,1.25211,-0.22229
4204062.48646,268.0,0.06443,1.34892,-0.02833,1.34922,1.20324
4204084.07349,268.0,0.05102,1.5173,0.0039,1.51731,-0.14726
4204111.31552,268.0,0.04042,1.68154,0.16061,1.68919,-5.45589
4204145.81057,268.0,0.03192,1.74812,0.4325,1.80082,-13.89628
4204189.35763,268.0,0.02528,1.63065,0.73672,1.78935,-24.31326
4204244.4227,268.0,0.01999,1.3063,0.93677,1.60746,-35.64496
4218713.68915,269.0,20004.453,0.77197,-0.01044,0.77204,0.77458
4218713.83215,269.0,15829.126,0.78264,0.00309,0.78264,-0.22641
4218713.97415,269.0,12516.703,0.79047,0.01398,0.7906,-1.01334
4218714.11615,269.0,9909.4424,0.79958,0.02162,0.79987,-1.54909
4218714.28015,269.0,7835.48,0.80615,0.02782,0.80663,-1.97654
4218714.48115,269.0,6217.2461,0.81398,0.03247,0.81463,-2.28427
4218714.71915,269.0,4905.291,0.82361,0.03585,0.82438,-2.49216
4218714.95815,269.0,3881.2737,0.83091,0.03972,0.83185,-2.73706
4218715.19615,269.0,3070.9827,0.83734,0.04395,0.83849,-3.00442
4218715.43415,269.0,2430.7778,0.84493,0.04666,0.84622,-3.16087
4218715.67215,269.0,1923.1537,0.85304,0.04792,0.85438,-3.21554
4218715.91015,269.0,1522.4358,0.85977,0.04954,0.86119,-3.29747
4218716.14815,269.0,1203.8446,0.86785,0.05212,0.86941,-3.43669
4218716.38715,269.0,952.86591,0.87508,0.0527,0.87666,-3.44622
4218716.62515,269.0,754.27557,0.88343,0.05583,0.88519,-3.61589
4218716.86215,269.0,596.71857,0.88944,0.05861,0.89137,-3.77018
4218717.10015,269.0,471.96338,0.89908,0.06021,0.9011,-3.83126
4218717.33915,269.0,373.20856,0.90795,0.06491,0.91027,-4.08924
4218717.57715,269.0,295.47278,0.91642,0.06678,0.91885,-4.16781
4218717.81615,269.0,233.87738,0.9256,0.0721,0.92841,-4.45408
4218718.05415,269.0,185.05922,0.93563,0.07636,0.93874,-4.6655
4218718.29015,269.0,146.35823,0.94551,0.0817,0.94904,-4.93826
4218718.52715,269.0,115.77804,0.95739,0.08894,0.96152,-5.30734
4218718.76115,269.0,91.6721,0.96937,0.0962,0.97413,-5.66745
4218719.00615,269.0,72.51701,0.98365,0.10338,0.98907,-5.99977
4218719.23515,269.0,57.36816,1.00185,0.11141,1.00802,-6.34531
4218719.47215,269.0,45.3629,1.01903,0.11907,1.02596,-6.66469
4218719.70415,269.0,35.93134,1.04242,0.12752,1.0502,-6.97423
4218719.95515,269.0,28.40909,1.06833,0.13138,1.07637,-7.0107
4218720.16915,269.0,22.48202,1.0941,0.13341,1.1022,-6.95198
4218720.43415,269.0,17.79613,1.11769,0.12859,1.12507,-6.56324
4218720.68615,269.0,14.06813,1.14341,0.1222,1.14992,-6.10034
4218720.90215,269.0,11.1448,1.16388,0.11087,1.16914,-5.44139
4218721.17016,269.0,8.81772,1.18473,0.09944,1.18889,-4.79791
4218721.34816,269.0,6.97545,1.19835,0.08957,1.20169,-4.27438
4218721.56616,269.0,5.5173,1.20525,0.07752,1.20774,-3.68014
4218721.83516,269.0,4.36941,1.2147,0.06546,1.21646,-3.08463
4218722.17016,269.0,3.45686,1.22543,0.05745,1.22677,-2.68407
4218722.58916,269.0,2.73547,1.23375,0.05358,1.23491,-2.48653
4218723.11416,269.0,2.16054,1.23635,0.05381,1.23752,-2.492
4218723.77316,269.0,1.70952,1.23473,0.0523,1.23583,-2.42549
4218724.60216,269.0,1.35352,1.23349,0.04831,1.23444,-2.24307
4218725.64516,269.0,1.07079,1.23397,0.04074,1.23465,-1.89108
4218726.95916,269.0,0.84734,1.24086,0.03234,1.24128,-1.49303
4218728.61416,269.0,0.67072,1.25272,0.02859,1.25304,-1.30753
4218730.70317,269.0,0.53067,1.27058,0.03306,1.27101,-1.49056
4218733.34017,269.0,0.41976,1.28853,0.05139,1.28956,-2.2838
4218736.67118,269.0,0.33183,1.29392,0.08146,1.29648,-3.60239
4218740.87718,269.0,0.26261,1.28159,0.11172,1.28645,-4.98198
4218746.18519,269.0,0.20791,1.25365,0.12788,1.26016,-5.82442
4218752.8892,269.0,0.16452,1.22209,0.12005,1.22797,-5.61033
4218761.36621,269.0,0.13007,1.20594,0.08536,1.20895,-4.04885
4218772.05622,269.0,0.10309,1.22568,0.03365,1.22614,-1.57272
4218785.57024,269.0,0.08153,1.30033,-0.00972,1.30037,0.42809
4218802.66726,269.0,0.06443,1.4113,-0.01301,1.41136,0.52808
4218824.25429,269.0,0.05102,1.56831,0.07121,1.56992,-2.59969
4218851.49633,269.0,0.04042,1.68029,0.26953,1.70177,-9.11308
4218885.99137,269.0,0.03192,1.66035,0.53808,1.74536,-17.9562
4218929.53843,269.0,0.02528,1.45948,0.77342,1.65175,-27.92019
4218984.6035,269.0,0.01999,1.10294,0.84012,1.38646,-37.2968
4233448.06188,270.0,20004.453,0.77354,-0.00965,0.7736,0.71459
4233448.20488,270.0,15829.126,0.78305,0.00397,0.78306,-0.29072
4233448.34688,270.0,12516.703,0.79288,0.01444,0.79301,-1.04335
4233448.48888,270.0,9909.4424,0.80006,0.02079,0.80033,-1.48818
4233448.65288,270.0,7835.48,0.8083,0.02881,0.80881,-2.04107
4233448.85388,270.0,6217.2461,0.81654,0.03123,0.81714,-2.19045
4233449.09188,270.0,4905.291,0.82394,0.03786,0.82481,-2.63104
4233449.32988,270.0,3881.2737,0.83097,0.04074,0.83197,-2.8065
4233449.56888,270.0,3070.9827,0.83867,0.04337,0.83979,-2.96023
4233449.80688,270.0,2430.7778,0.8477,0.04574,0.84893,-3.08884
4233450.04488,270.0,1923.1537,0.85275,0.04866,0.85414,-3.26622
4233450.28289,270.0,1522.4358,0.86079,0.05027,0.86226,-3.34217
4233450.52089,270.0,1203.8446,0.86826,0.05198,0.86982,-3.42626
4233450.75989,270.0,952.86591,0.87645,0.0525,0.87802,-3.42814
4233450.99789,270.0,754.27557,0.88319,0.05587,0.88496,-3.61948
4233451.23489,270.0,596.71857,0.89144,0.05765,0.8933,-3.70009
4233451.47289,270.0,471.96338,0.90025,0.06169,0.90236,-3.92014
4233451.71189,270.0,373.20856,0.90748,0.06453,0.90977,-4.06715
4233451.94989,270.0,295.47278,0.91852,0.06736,0.92099,-4.19445
4233452.18889,270.0,233.87738,0.92799,0.07177,0.93077,-4.42243
4233452.42689,270.0,185.05922,0.93724,0.07778,0.94046,-4.74385
4233452.66289,270.0,146.35823,0.94626,0.08255,0.94985,-4.98598
4233452.89889,270.0,115.77804,0.9589,0.08802,0.96293,-5.24479
4233453.13389,270.0,91.6721,0.97261,0.09651,0.97739,-5.6669
4233453.37889,270.0,72.51701,0.98553,0.10246,0.99085,-5.93549
4233453.60789,270.0,57.36816,1.00235,0.11184,1.00857,-6.3668
4233453.84489,270.0,45.3629,1.02098,0.12126,1.02816,-6.77312
4233454.07689,270.0,35.93134,1.04563,0.12653,1.05326,-6.89952
4233454.32789,270.0,28.40909,1.0677,0.13061,1.07566,-6.97433
4233454.54189,270.0,22.48202,1.09672,0.13324,1.10479,-6.92685
4233454.80689,270.0,17.79613,1.12165,0.12976,1.12913,-6.59882
4233455.05889,270.0,14.06813,1.14659,0.12187,1.15305,-6.06705
4233455.27489,270.0,11.1448,1.16885,0.11343,1.17435,-5.54294
4233455.54189,270.0,8.81772,1.18449,0.09925,1.18864,-4.7899
4233455.72089,270.0,6.97545,1.20003,0.08763,1.20323,-4.17626
4233455.93889,270.0,5.5173,1.21082,0.07981,1.21344,-3.77107
4233456.20789,270.0,4.36941,1.21696,0.06985,1.21896,-3.28524
4233456.54289,270.0,3.45686,1.22314,0.05914,1.22457,-2.76801
4233456.96189,270.0,2.73547,1.22973,0.04972,1.23073,-2.31545
4233457.48689,270.0,2.16054,1.23828,0.04498,1.2391,-2.08025
4233458.1459,270.0,1.70952,1.24675,0.04538,1.24758,-2.08461
4233458.9749,270.0,1.35352,1.24994,0.05036,1.25095,-2.30736
4233460.0179,270.0,1.07079,1.24803,0.05491,1.24924,-2.51913
4233461.3309,270.0,0.84734,1.24196,0.05562,1.24321,-2.56412
4233462.9869,270.0,0.67072,1.23862,0.05012,1.23963,-2.31723
4233465.0759,270.0,0.53067,1.23889,0.04019,1.23954,-1.85808
4233467.71291,270.0,0.41976,1.25127,0.02866,1.2516,-1.31205
4233471.04391,270.0,0.33183,1.27682,0.02627,1.27709,-1.1788
4233475.24992,270.0,0.26261,1.31046,0.04157,1.31112,-1.81677
4233480.55792,270.0,0.20791,1.33714,0.08052,1.33956,-3.4461
4233487.26193,270.0,0.16452,1.34284,0.13738,1.34985,-5.84119
4233495.73894,270.0,0.13007,1.31242,0.19245,1.32645,-8.34209
4233506.42896,270.0,0.10309,1.25287,0.21946,1.27194,-9.93533
4233519.94298,270.0,0.08153,1.18726,0.19653,1.20342,-9.39908
4233537.04,270.0,0.06443,1.15163,0.13532,1.15955,-6.70186
4233558.62703,270.0,0.05102,1.1845,0.01651,1.18461,-0.79854
4233585.86906,270.0,0.04042,1.33351,-0.09604,1.33696,4.11937
4233620.36411,270.0,0.03192,1.59689,-0.11119,1.60075,3.98318
4233663.91117,270.0,0.02528,1.90841,0.05862,1.90931,-1.7593
4233718.97624,270.0,0.01999,2.12722,0.45531,2.1754,-12.08139
4248167.07403,271.0,20004.453,0.77565,-0.01051,0.77572,0.77596
4248167.21603,271.0,15829.126,0.7852,0.00281,0.78521,-0.20489
4248167.35803,271.0,12516.703,0.79487,0.01415,0.795,-1.01992
4248167.50003,271.0,9909.4424,0.80262,0.0214,0.8029,-1.527
4248167.66403,271.0,7835.48,0.80991,0.02841,0.81041,-2.00888
4248167.86503,271.0,6217.2461,0.81895,0.03235,0.81959,-2.26231
4248168.10303,271.0,4905.291,0.82774,0.03669,0.82855,-2.5381
4248168.34203,271.0,3881.2737,0.83273,0.04044,0.83371,-2.78021
4248168.58003,271.0,3070.9827,0.84203,0.04218,0.84309,-2.86787
4248168.81803,271.0,2430.7778,0.84834,0.04559,0.84956,-3.07622
4248169.05603,271.0,1923.1537,0.8545,0.04742,0.85581,-3.17635
4248169.29403,271.0,1522.4358,0.8627,0.04979,0.86414,-3.30286
4248169.53203,271.0,1203.8446,0.87022,0.05042,0.87168,-3.31571
4248169.77103,271.0,952.86591,0.87935,0.05268,0.88093,-3.4284
4248170.00903,271.0,754.27557,0.88778,0.05541,0.88951,-3.57152
4248170.24603,271.0,596.71857,0.8938,0.05973,0.89579,-3.82336
4248170.48403,271.0,471.96338,0.90101,0.06086,0.90307,-3.86455
4248170.72303,271.0,373.20856,0.91191,0.06498,0.91422,-4.07615
4248170.96103,271.0,295.47278,0.92041,0.06932,0.92302,-4.30698
4248171.20003,271.0,233.87738,0.92895,0.0725,0.93177,-4.46268
4248171.43803,271.0,185.05922,0.93856,0.0768,0.9417,-4.67809
4248171.67403,271.0,146.35823,0.95015,0.08184,0.95366,-4.92295
4248171.91103,271.0,115.77804,0.96036,0.08832,0.96441,-5.25475
4248172.14503,271.0,91.6721,0.9726,0.09633,0.97736,-5.65657
4248172.39003,271.0,72.51701,0.98825,0.10428,0.99373,-6.02365
4248172.61903,271.0,57.36816,1.00487,0.11208,1.0111,-6.36441
4248172.85603,271.0,45.3629,1.02433,0.12093,1.03145,-6.73312
4248173.08803,271.0,35.93134,1.04748,0.12734,1.05519,-6.93157
4248173.33904,271.0,28.40909,1.07186,0.13174,1.07992,-7.00684
4248173.55304,271.0,22.48202,1.09943,0.13245,1.10738,-6.8694
4248173.81804,271.0,17.79613,1.12451,0.1284,1.13182,-6.51403
4248174.07004,271.0,14.06813,1.14794,0.12322,1.15453,-6.12646
4248174.28604,271.0,11.1448,1.17042,0.10999,1.17557,-5.36877
4248174.55404,271.0,8.81772,1.18821,0.10245,1.19262,-4.92819
4248174.73204,271.0,6.97545,1.19931,0.08991,1.20267,-4.28717
4248174.95004,271.0,5.5173,1.21187,0.07593,1.21424,-3.58524
4248175.21904,271.0,4.36941,1.22279,0.06817,1.22469,-3.19097
4248175.55404,271.0,3.45686,1.23125,0.06237,1.23283,-2.89991
4248175.97304,271.0,2.73547,1.23444,0.05836,1.23581,-2.70658
4248176.49804,271.0,2.16054,1.23466,0.05235,1.23577,-2.4281
4248177.15704,271.0,1.70952,1.23622,0.04593,1.23707,-2.12767
4248177.98604,271.0,1.35352,1.2418,0.03726,1.24236,-1.71866
4248179.02904,271.0,1.07079,1.25159,0.03291,1.25202,-1.50639
4248180.34304,271.0,0.84734,1.26493,0.03521,1.26542,-1.59442
4248181.99805,271.0,0.67072,1.27524,0.04495,1.27603,-2.01876
4248184.08705,271.0,0.53067,1.27926,0.0638,1.28085,-2.85524
4248186.72405,271.0,0.41976,1.27061,0.08154,1.27323,-3.67201
4248190.05506,271.0,0.33183,1.25278,0.09142,1.25611,-4.17369
4248194.26106,271.0,0.26261,1.23544,0.08392,1.23829,-3.88595
4248199.56907,271.0,0.20791,1.23042,0.06138,1.23195,-2.85584
4248206.27308,271.0,0.16452,1.24942,0.03144,1.24981,-1.44142
4248214.75009,271.0,0.13007,1.30065,0.01162,1.30071,-0.51177
4248225.4401,271.0,0.10309,1.38077,0.02526,1.381,-1.04789
4248238.95412,271.0,0.08153,1.46637,0.09672,1.46956,-3.7735
4248256.05114,271.0,0.06443,1.52065,0.2118,1.53533,-7.92918
4248277.63817,271.0,0.05102,1.49377,0.38067,1.54151,-14.29693
4248304.88021,271.0,0.04042,1.3577,0.50976,1.45024,-20.57922
4248339.37525,271.0,0.03192,1.14638,0.52181,1.25955,-24.4741
4248382.92231,271.0,0.02528,0.95152,0.35778,1.01656,-20.60664
4248437.98738,271.0,0.01999,0.89828,0.0094,0.89832,-0.59929
4262876.20065,272.0,20004.453,0.7776,-0.00982,0.77766,0.72363
4262876.34366,272.0,15829.126,0.78619,0.00354,0.7862,-0.2583
4262876.48566,272.0,12516.703,0.79558,0.0149,0.79572,-1.07259
4262876.62766,272.0,9909.4424,0.80388,0.02247,0.80419,-1.60081
4262876.79166,272.0,7835.48,0.81229,0.03003,0.81284,-2.11747
4262876.99266,272.0,6217.2461,0.82017,0.03259,0.82082,-2.27523
4262877.22966,272.0,4905.291,0.8278,0.03755,0.82865,-2.59696
4262877.46866,272.0,3881.2737,0.83603,0.03951,0.83697,-2.70564
4262877.70666,272.0,3070.9827,0.84257,0.04351,0.84369,-2.95613
4262877.94466,272.0,2430.7778,0.84883,0.04446,0.84999,-2.99802
4262878.18266,272.0,1923.1537,0.85725,0.04709,0.85854,-3.14436
4262878.42066,272.0,1522.4358,0.86391,0.04936,0.86532,-3.27016
4262878.65866,272.0,1203.8446,0.87323,0.05246,0.8748,-3.43765
4262878.89766,272.0,952.86591,0.88092,0.05266,0.8825,-3.42113
4262879.13566,272.0,754.27557,0.88998,0.05452,0.89165,-3.50554
4262879.37266,272.0,596.71857,0.89475,0.06019,0.89677,-3.84848
4262879.61066,272.0,471.96338,0.90373,0.06107,0.90579,-3.86568
4262879.84966,272.0,373.20856,0.91197,0.0653,0.91431,-4.09582
4262880.08766,272.0,295.47278,0.92105,0.0669,0.92347,-4.15443
4262880.32666,272.0,233.87738,0.93112,0.07182,0.93389,-4.41073
4262880.56466,272.0,185.05922,0.94066,0.07531,0.94367,-4.57712
4262880.80066,272.0,146.35823,0.95181,0.08153,0.9553,-4.89606
4262881.03666,272.0,115.77804,0.96284,0.08888,0.96693,-5.27392
4262881.27166,272.0,91.6721,0.97587,0.09695,0.98068,-5.67377
4262881.51666,272.0,72.51701,0.98858,0.10383,0.99402,-5.99585
4262881.74566,272.0,57.36816,1.00643,0.11229,1.01267,-6.36653
4262881.98266,272.0,45.3629,1.02618,0.11937,1.0331,-6.63537
4262882.21466,272.0,35.93134,1.04881,0.12861,1.05667,-6.99123
4262882.46466,272.0,28.40909,1.07263,0.13151,1.08066,-6.98984
4262882.67966,272.0,22.48202,1.09936,0.13299,1.10737,-6.89775
4262882.94466,272.0,17.79613,1.12476,0.13068,1.13233,-6.62709
4262883.19666,272.0,14.06813,1.15156,0.12273,1.15808,-6.08323
4262883.41266,272.0,11.1448,1.17146,0.11326,1.17693,-5.52248
4262883.67966,272.0,8.81772,1.19124,0.10135,1.19555,-4.86304
4262883.85867,272.0,6.97545,1.20658,0.0909,1.21,-4.30834
4262884.07667,272.0,5.5173,1.21451,0.08015,1.21715,-3.7758
4262884.34567,272.0,4.36941,1.22286,0.06763,1.22472,-3.1655
4262884.68067,272.0,3.45686,1.23254,0.05714,1.23387,-2.65418
4262885.09967,272.0,2.73547,1.24123,0.05479,1.24244,-2.52754
4262885.62467,272.0,2.16054,1.24609,0.05369,1.24725,-2.46711
4262886.28367,272.0,1.70952,1.24544,0.0531,1.24657,-2.44143
4262887.11267,272.0,1.35352,1.24281,0.04933,1.24379,-2.27302
4262888.15567,272.0,1.07079,1.24278,0.04225,1.24349,-1.94693
4262889.46867,272.0,0.84734,1.24844,0.03434,1.24891,-1.57556
4262891.12467,272.0,0.67072,1.25911,0.02949,1.25946,-1.34189
4262893.21368,272.0,0.53067,1.27752,0.03141,1.2779,-1.40849
4262895.85068,272.0,0.41976,1.29646,0.04792,1.29734,-2.11673
4262899.18168,272.0,0.33183,1.30578,0.07742,1.30808,-3.39299
4262903.38769,272.0,0.26261,1.29682,0.10979,1.30145,-4.83906
4262908.6957,272.0,0.20791,1.27043,0.1313,1.2772,-5.90052
4262915.39971,272.0,0.16452,1.23625,0.1298,1.24304,-5.99394
4262923.87672,272.0,0.13007,1.21346,0.09858,1.21746,-4.64459
4262934.56673,272.0,0.10309,1.22393,0.04652,1.22481,-2.17686
4262948.08075,272.0,0.08153,1.28849,-0.00529,1.2885,0.23527
4262965.17777,272.0,0.06443,1.39707,-0.02137,1.39723,0.87632
4262986.7648,272.0,0.05102,1.55992,0.04386,1.56054,-1.61048
4263014.00684,272.0,0.04042,1.69489,0.22537,1.70981,-7.5741
4263048.50188,272.0,0.03192,1.70767,0.50065,1.77955,-16.34004
4263092.04794,272.0,0.02528,1.53739,0.7664,1.71783,-26.49666
4263147.11301,272.0,0.01999,1.18527,0.88532,1.47941,-36.75751
4277573.67334,273.0,20004.453,0.77918,-0.00879,0.77923,0.6461
4277573.81634,273.0,15829.126,0.7896,0.00339,0.7896,-0.24621
4277573.95834,273.0,12516.703,0.79592,0.01428,0.79605,-1.02809
4277574.10034,273.0,9909.4424,0.80561,0.02339,0.80595,-1.66312
4277574.26434,273.0,7835.48,0.81265,0.02751,0.81312,-1.93849
4277574.46534,273.0,6217.2461,0.82027,0.03348,0.82095,-2.33718
4277574.70334,273.0,4905.291,0.82927,0.03783,0.83013,-2.61203
4277574.94234,273.0,3881.2737,0.83595,0.04007,0.83691,-2.74429
4277575.18034,273.0,3070.9827,0.84236,0.04305,0.84346,-2.92565
4277575.41734,273.0,2430.7778,0.85023,0.04618,0.85148,-3.10895
4277575.65634,273.0,1923.1537,0.85663,0.04813,0.85798,-3.2159
4277575.89334,273.0,1522.4358,0.86539,0.04849,0.86674,-3.20707
4277576.13234,273.0,1203.8446,0.87298,0.05223,0.87455,-3.42399
4277576.37034,273.0,952.86591,0.8804,0.05359,0.88203,-3.48352
4277576.60834,273.0,754.27557,0.88747,0.05673,0.88928,-3.65786
4277576.84634,273.0,596.71857,0.89602,0.05889,0.89795,-3.7606
4277577.08334,273.0,471.96338,0.90563,0.06076,0.90767,-3.83834
4277577.32234,273.0,373.20856,0.91466,0.06514,0.91698,-4.07364
4277577.55934,273.0,295.47278,0.92329,0.06839,0.92582,-4.23609
4277577.79934,273.0,233.87738,0.93264,0.07216,0.93543,-4.42449
4277578.03634,273.0,185.05922,0.94277,0.07732,0.94593,-4.68877
4277578.27234,273.0,146.35823,0.95128,0.08263,0.95486,-4.96462
4277578.50934,273.0,115.77804,0.96378,0.08842,0.96782,-5.24212
4277578.74334,273.0,91.6721,0.97629,0.09649,0.98105,-5.64449
4277578.98934,273.0,72.51701,0.99118,0.10319,0.99654,-5.9433
4277579.21834,273.0,57.36816,1.00887,0.1128,1.01516,-6.37987
4277579.45434,273.0,45.3629,1.02716,0.12202,1.03438,-6.77455
4277579.68734,273.0,35.93134,1.04845,0.12645,1.05605,-6.87713
4277579.93734,273.0,28.40909,1.07382,0.13341,1.08207,-7.08216
4277580.15134,273.0,22.48202,1.10157,0.13349,1.10963,-6.90973
4277580.41635,273.0,17.79613,1.12677,0.13026,1.13428,-6.59438
4277580.66935,273.0,14.06813,1.15174,0.12357,1.15835,-6.12361
4277580.88535,273.0,11.1448,1.17551,0.11341,1.18097,-5.51045
4277581.15235,273.0,8.81772,1.18995,0.10168,1.19429,-4.88389
4277581.33035,273.0,6.97545,1.20683,0.08916,1.21012,-4.22528
4277581.54835,273.0,5.5173,1.21694,0.0775,1.2194,-3.64371
4277581.81735,273.0,4.36941,1.22856,0.07106,1.23062,-3.31031
4277582.15335,273.0,3.45686,1.23167,0.0663,1.23346,-3.08134
4277582.57135,273.0,2.73547,1.23451,0.05735,1.23584,-2.65989
4277583.09635,273.0,2.16054,1.23798,0.04833,1.23893,-2.23581
4277583.75635,273.0,1.70952,1.24512,0.03985,1.24576,-1.8331
4277584.58435,273.0,1.35352,1.25516,0.03669,1.2557,-1.67435
4277585.62735,273.0,1.07079,1.26542,0.04028,1.26606,-1.82326
4277586.94135,273.0,0.84734,1.27151,0.0506,1.27252,-2.27875
4277588.59736,273.0,0.67072,1.27095,0.06211,1.27246,-2.79777
4277590.68536,273.0,0.53067,1.2602,0.0713,1.26221,-3.23823
4277593.32236,273.0,0.41976,1.24735,0.07077,1.24936,-3.24726
4277596.65337,273.0,0.33183,1.23998,0.05784,1.24133,-2.6705
4277600.85937,273.0,0.26261,1.24883,0.03831,1.24942,-1.75701
4277606.16738,273.0,0.20791,1.27778,0.0219,1.27797,-0.98178
4277612.87239,273.0,0.16452,1.32852,0.02516,1.32876,-1.08492
4277621.3484,273.0,0.13007,1.38781,0.0633,1.38926,-2.61152
4277632.03841,273.0,0.10309,1.42876,0.14391,1.43599,-5.75165
4277645.55243,273.0,0.08153,1.42144,0.25083,1.4434,-10.00754
4277662.65045,273.0,0.06443,1.36461,0.34502,1.40755,-14.1891
4277684.23648,273.0,0.05102,1.2356,0.38048,1.29285,-17.11547
4277711.47852,273.0,0.04042,1.10227,0.30644,1.14408,-15.5362
4277745.97356,273.0,0.03192,1.04554,0.11696,1.05206,-6.38298
4277789.52162,273.0,0.02528,1.15712,-0.14159,1.16575,6.97648
4277844.58569,273.0,0.01999,1.50379,-0.35397,1.54489,13.2454
4292276.76709,274.0,20004.453,0.77847,-0.0089,0.77853,0.6553
4292276.91009,274.0,15829.126,0.78776,0.00562,0.78778,-0.40864
4292277.05209,274.0,12516.703,0.79641,0.01636,0.79658,-1.17679
4292277.19409,274.0,9909.4424,0.80508,0.02445,0.80545,-1.73986
4292277.35809,274.0,7835.48,0.81228,0.02831,0.81277,-1.99585
4292277.55909,274.0,6217.2461,0.8211,0.03398,0.8218,-2.36993
4292277.79709,274.0,4905.291,0.82777,0.0375,0.82862,-2.59419
4292278.03609,274.0,3881.2737,0.83586,0.04214,0.83692,-2.88625
4292278.27409,274.0,3070.9827,0.84275,0.04355,0.84387,-2.95842
4292278.51209,274.0,2430.7778,0.85091,0.04502,0.8521,-3.02835
4292278.75009,274.0,1923.1537,0.85976,0.04689,0.86104,-3.12192
4292278.98809,274.0,1522.4358,0.86547,0.04825,0.86681,-3.19066
4292279.22609,274.0,1203.8446,0.87335,0.05108,0.87484,-3.3473
4292279.46509,274.0,952.86591,0.88048,0.05252,0.88204,-3.41389
4292279.70309,274.0,754.27557,0.88963,0.05637,0.89142,-3.62562
4292279.94009,274.0,596.71857,0.8971,0.05932,0.89906,-3.78291
4292280.17809,274.0,471.96338,0.90493,0.06142,0.90701,-3.88262
4292280.41709,274.0,373.20856,0.913,0.06325,0.91519,-3.96303
4292280.65509,274.0,295.47278,0.92041,0.06797,0.92291,-4.22374
4292280.8941,274.0,233.87738,0.93194,0.07176,0.9347,-4.40324
4292281.1321,274.0,185.05922,0.94148,0.07668,0.9446,-4.65642
4292281.3681,274.0,146.35823,0.9508,0.08168,0.9543,-4.90974
4292281.6051,274.0,115.77804,0.96323,0.0873,0.96717,-5.17863
4292281.8391,274.0,91.6721,0.97589,0.09513,0.98051,-5.5675
4292282.0841,274.0,72.51701,0.99015,0.10291,0.99549,-5.93349
4292282.3131,274.0,57.36816,1.00674,0.11212,1.01296,-6.35508
4292282.5501,274.0,45.3629,1.02544,0.11997,1.03244,-6.67283
4292282.7821,274.0,35.93134,1.04752,0.1274,1.05523,-6.93421
4292283.0331,274.0,28.40909,1.07385,0.13196,1.08192,-7.00579
4292283.2471,274.0,22.48202,1.09992,0.13387,1.10804,-6.93919
4292283.5121,274.0,17.79613,1.12571,0.12939,1.13312,-6.55708
4292283.7641,274.0,14.06813,1.14909,0.12366,1.15573,-6.14249
4292283.9801,274.0,11.1448,1.17274,0.11129,1.17801,-5.42097
4292284.2481,274.0,8.81772,1.19074,0.10234,1.19513,-4.9122
4292284.4261,274.0,6.97545,1.2042,0.09071,1.20762,-4.30804
4292284.6441,274.0,5.5173,1.21422,0.07573,1.21658,-3.56907
4292284.9131,274.0,4.36941,1.22619,0.06533,1.22792,-3.04998
4292285.2481,274.0,3.45686,1.23452,0.06156,1.23605,-2.85468
4292285.6671,274.0,2.73547,1.23782,0.05841,1.23919,-2.70177
4292286.1921,274.0,2.16054,1.23772,0.05403,1.2389,-2.49932
4292286.8511,274.0,1.70952,1.23863,0.0472,1.23953,-2.18249
4292287.6801,274.0,1.35352,1.24241,0.03894,1.24302,-1.79517
4292288.72311,274.0,1.07079,1.25085,0.03294,1.25129,-1.50829
4292290.03711,274.0,0.84734,1.265,0.03301,1.26543,-1.49472
4292291.69211,274.0,0.67072,1.2777,0.04125,1.27837,-1.84912
4292293.78111,274.0,0.53067,1.2842,0.05933,1.28557,-2.64528
4292296.41812,274.0,0.41976,1.27958,0.08036,1.2821,-3.59338
4292299.74912,274.0,0.33183,1.26219,0.09451,1.26573,-4.28203
4292303.95513,274.0,0.26261,1.24186,0.09228,1.24529,-4.24991
4292309.26313,274.0,0.20791,1.23032,0.07261,1.23246,-3.3775
4292315.96714,274.0,0.16452,1.24131,0.04122,1.24199,-1.90192
4292324.44415,274.0,0.13007,1.28473,0.01289,1.2848,-0.5749
4292335.13417,274.0,0.10309,1.36275,0.01322,1.36282,-0.5559
4292348.64818,274.0,0.08153,1.45729,0.06799,1.45887,-2.67102
4292365.74521,274.0,0.06443,1.53049,0.17541,1.54051,-6.53813
4292387.33223,274.0,0.05102,1.53443,0.34826,1.57346,-12.7876
4292414.57427,274.0,0.04042,1.42304,0.50947,1.51149,-19.6981
4292449.06932,274.0,0.03192,1.21414,0.5724,1.3423,-25.24143
4292492.61637,274.0,0.02528,0.98314,0.45883,1.08494,-25.01849
4292547.68145,274.0,0.01999,0.85181,0.13805,0.86292,-9.20565
4306983.70269,275.0,20004.453,0.7763,-0.0076,0.77634,0.56101
4306983.84569,275.0,15829.126,0.78431,0.00632,0.78434,-0.46169
4306983.98769,275.0,12516.703,0.79477,0.01578,0.79493,-1.13715
4306984.12969,275.0,9909.4424,0.80277,0.02411,0.80313,-1.72009
4306984.29369,275.0,7835.48,0.81189,0.02886,0.81241,-2.03574
4306984.49469,275.0,6217.2461,0.82047,0.03314,0.82114,-2.31269
4306984.73269,275.0,4905.291,0.82753,0.03682,0.82835,-2.54792
4306984.97169,275.0,3881.2737,0.83554,0.0404,0.83652,-2.76811
4306985.20969,275.0,3070.9827,0.84139,0.04513,0.8426,-3.07049
4306985.44769,275.0,2430.7778,0.84808,0.04548,0.8493,-3.06933
4306985.68569,275.0,1923.1537,0.85567,0.0467,0.85694,-3.12395
4306985.92369,275.0,1522.4358,0.86435,0.04892,0.86573,-3.23949
4306986.16169,275.0,1203.8446,0.8713,0.0515,0.87282,-3.38255
4306986.40069,275.0,952.86591,0.87868,0.05297,0.88027,-3.44966
4306986.63869,275.0,754.27557,0.88652,0.05704,0.88836,-3.68135
4306986.87569,275.0,596.71857,0.89456,0.05858,0.89647,-3.74635
4306987.11369,275.0,471.96338,0.90393,0.06028,0.90594,-3.81539
4306987.35269,275.0,373.20856,0.91148,0.06386,0.91372,-4.00798
4306987.59069,275.0,295.47278,0.9195,0.0672,0.92195,-4.18015
4306987.82969,275.0,233.87738,0.93147,0.0724,0.93428,-4.44428
4306988.06769,275.0,185.05922,0.93982,0.0766,0.94294,-4.65957
4306988.30369,275.0,146.35823,0.95083,0.08149,0.95431,-4.89842
4306988.53969,275.0,115.77804,0.9618,0.08712,0.96573,-5.17563
4306988.77469,275.0,91.6721,0.97164,0.09551,0.97632,-5.61388
4306989.01969,275.0,72.51701,0.98807,0.10263,0.99338,-5.93018
4306989.2487,275.0,57.36816,1.00484,0.11212,1.01108,-6.36646
4306989.4857,275.0,45.3629,1.0248,0.12133,1.03196,-6.75209
4306989.7177,275.0,35.93134,1.04503,0.12654,1.05266,-6.90412
4306989.9677,275.0,28.40909,1.07221,0.13257,1.08037,-7.04839
4306990.1827,275.0,22.48202,1.09754,0.13271,1.10554,-6.89467
4306990.4477,275.0,17.79613,1.12423,0.12839,1.13154,-6.51532
4306990.6997,275.0,14.06813,1.14754,0.1229,1.1541,-6.11311
4306990.9147,275.0,11.1448,1.17058,0.11191,1.17592,-5.46098
4306991.1817,275.0,8.81772,1.18929,0.10149,1.19361,-4.87774
4306991.3607,275.0,6.97545,1.20146,0.09216,1.20499,-4.3864
4306991.5787,275.0,5.5173,1.21137,0.07543,1.21372,-3.56294
4306991.8477,275.0,4.36941,1.22341,0.0661,1.2252,-3.09259
