Repository: SebaVillagra00/ICM2985-SOH-IPRE

## Data University of Cambridge (EIS Cambridge)
Data publicada en "Identifying degradation patterns of lithium ion batteries from impedance spectroscopy using machine learning" (Zhang, Tang, Zhang, Wang, Stimming & Lee, 2020) https://www.nature.com/articles/s41467-020-15235-7.

Carpeta contiene:
* Paper de Nature Comunications (IF: 16.6).
* Data frames para IOS.
* Data frames para Windows.

Cada Data frame está contenido en un archivo .txt con las siguientes columnas:
* time/s: tiempo en que se mide la muestra.
* cycle number: ciclo de carga de la batería.
* freq/Hz: frecuencia de la señal de input.
* Re(Z)/Ohm: Parte resistiva de la impedancia.
* Im(Z)/Ohm: Parte reactiva de la impedancia.

File: EIS Cambridge/csvEIS/EIS_state_II_35C02.csv (part 25 of 29)
time/s,cycle number,freq/Hz,Re(Z)/Ohm,-Im(Z)/Ohm,|Z|/Ohm,Phase(Z)/deg
3897851.08114,263.0,0.04042,1.08063,0.23628,1.10616,-12.33374
3897885.57716,263.0,0.03192,1.12793,0.07561,1.13046,-3.83521
3897929.12419,263.0,0.02528,1.27716,-0.05713,1.27844,2.56105
3897984.18922,263.0,0.01999,1.52768,-0.12328,1.53265,4.61357
3911710.07182,264.0,20004.453,0.52206,-0.00744,0.52211,0.81689
3911710.21482,264.0,15829.126,0.53043,0.00799,0.53049,-0.86304
3911710.35682,264.0,12516.703,0.54084,0.01866,0.54117,-1.9758
3911710.49882,264.0,9909.4424,0.54774,0.02691,0.5484,-2.81272
3911710.66282,264.0,7835.48,0.55647,0.03567,0.55761,-3.66738
3911710.86382,264.0,6217.2461,0.56588,0.04149,0.5674,-4.19374
3911711.10182,264.0,4905.291,0.57532,0.04535,0.57711,-4.50675
3911711.34082,264.0,3881.2737,0.58497,0.05067,0.58716,-4.95073
3911711.57882,264.0,3070.9827,0.59299,0.05436,0.59547,-5.23798
3911711.81682,264.0,2430.7778,0.60125,0.05748,0.604,-5.46126
3911712.05482,264.0,1923.1537,0.61166,0.0617,0.61477,-5.7604
3911712.29282,264.0,1522.4358,0.62163,0.0664,0.62517,-6.09692
3911712.53082,264.0,1203.8446,0.63141,0.06888,0.63516,-6.22559
3911712.76982,264.0,952.86591,0.64104,0.07202,0.64508,-6.41004
3911713.00782,264.0,754.27557,0.65314,0.07448,0.65737,-6.50584
3911713.24482,264.0,596.71857,0.66351,0.07957,0.66826,-6.83869
3911713.48282,264.0,471.96338,0.67696,0.08323,0.68205,-7.00953
3911713.72182,264.0,373.20856,0.68739,0.08634,0.69279,-7.15923
3911713.95982,264.0,295.47278,0.70035,0.09059,0.70618,-7.36995
3911714.19882,264.0,233.87738,0.71472,0.09625,0.72118,-7.66943
3911714.43682,264.0,185.05922,0.72916,0.10072,0.73609,-7.86474
3911714.67282,264.0,146.35823,0.74167,0.1071,0.74937,-8.21711
3911714.90882,264.0,115.77804,0.756,0.11123,0.76414,-8.37022
3911715.14382,264.0,91.6721,0.77031,0.11867,0.77939,-8.75756
3911715.38882,264.0,72.51701,0.78425,0.1257,0.79426,-9.10594
3911715.61782,264.0,57.36816,0.80341,0.13296,0.81434,-9.39666
3911715.85482,264.0,45.3629,0.82079,0.14413,0.83334,-9.95982
3911716.08682,264.0,35.93134,0.84017,0.16028,0.85532,-10.8005
3911716.33682,264.0,28.40909,0.8598,0.17387,0.8772,-11.43233
3911716.55182,264.0,22.48202,0.88836,0.19264,0.90901,-12.23498
3911716.81682,264.0,17.79613,0.92496,0.21256,0.94907,-12.94239
3911717.06882,264.0,14.06813,0.96593,0.21521,0.98962,-12.56036
3911717.28482,264.0,11.1448,1.00262,0.23618,1.03006,-13.25485
3911717.55182,264.0,8.81772,1.05002,0.22393,1.07363,-12.03867
3911717.72982,264.0,6.97545,1.11355,0.22192,1.13545,-11.27103
3911717.94882,264.0,5.5173,1.14746,0.23244,1.17077,-11.45126
3911718.21782,264.0,4.36941,1.16873,0.20954,1.18737,-10.16444
3911718.55282,264.0,3.45686,1.19656,0.1665,1.20809,-7.92164
3911718.97182,264.0,2.73547,1.24162,0.1278,1.24818,-5.87685
3911719.49682,264.0,2.16054,1.29164,0.11474,1.29672,-5.07665
3911720.15582,264.0,1.70952,1.31891,0.12898,1.3252,-5.58526
3911720.98482,264.0,1.35352,1.3127,0.14834,1.32106,-6.44705
3911722.02782,264.0,1.07079,1.2771,0.15136,1.28604,-6.75899
3911723.34083,264.0,0.84734,1.23508,0.1223,1.24112,-5.65513
3911724.99683,264.0,0.67072,1.21235,0.06931,1.21433,-3.27198
3911727.08583,264.0,0.53067,1.22827,-0.00212,1.22827,0.0989
3911729.72283,264.0,0.41976,1.29163,-0.05114,1.29264,2.26742
3911733.05383,264.0,0.33183,1.38047,-0.04646,1.38125,1.92775
3911737.25983,264.0,0.26261,1.45565,0.02361,1.45584,-0.92933
3911742.56784,264.0,0.20791,1.47356,0.14005,1.4802,-5.42926
3911749.27184,264.0,0.16452,1.41103,0.25618,1.4341,-10.29034
3911757.74885,264.0,0.13007,1.28606,0.31699,1.32455,-13.84624
3911768.43885,264.0,0.10309,1.15354,0.28538,1.18831,-13.89548
3911781.95286,264.0,0.08153,1.0758,0.17504,1.08994,-9.24136
3911799.04987,264.0,0.06443,1.08436,0.05559,1.08578,-2.93469
3911820.63688,264.0,0.05102,1.19743,-0.06131,1.199,2.93109
3911847.8789,264.0,0.04042,1.38481,-0.08495,1.38741,3.5102
3911882.37492,264.0,0.03192,1.57736,0.00181,1.57736,-0.06557
3911925.92195,264.0,0.02528,1.7238,0.18331,1.73351,-6.07012
3911980.98698,264.0,0.01999,1.77715,0.44378,1.83172,-14.02081
3925688.85424,265.0,20004.453,0.5199,-0.00702,0.51995,0.77378
3925688.99724,265.0,15829.126,0.5296,0.00824,0.52967,-0.89138
3925689.13924,265.0,12516.703,0.53656,0.01918,0.5369,-2.04735
3925689.28124,265.0,9909.4424,0.54653,0.02713,0.54721,-2.84151
3925689.44524,265.0,7835.48,0.55564,0.03488,0.55673,-3.59178
3925689.64624,265.0,6217.2461,0.56425,0.04086,0.56573,-4.14179
3925689.88424,265.0,4905.291,0.57148,0.04524,0.57326,-4.52587
3925690.12224,265.0,3881.2737,0.58087,0.05022,0.58303,-4.94144
3925690.36024,265.0,3070.9827,0.58967,0.05346,0.59209,-5.18076
3925690.59824,265.0,2430.7778,0.59948,0.05831,0.60231,-5.55561
3925690.83624,265.0,1923.1537,0.60964,0.06108,0.61269,-5.72111
3925691.07424,265.0,1522.4358,0.61783,0.06611,0.62136,-6.10762
3925691.31224,265.0,1203.8446,0.62763,0.06936,0.63145,-6.30607
3925691.55124,265.0,952.86591,0.63816,0.07264,0.64228,-6.49424
3925691.78924,265.0,754.27557,0.64944,0.07575,0.65384,-6.65294
3925692.02624,265.0,596.71857,0.66164,0.07925,0.66637,-6.83037
3925692.26424,265.0,471.96338,0.67356,0.08354,0.67872,-7.07031
3925692.50324,265.0,373.20856,0.68543,0.08715,0.69095,-7.24593
3925692.74124,265.0,295.47278,0.69795,0.0914,0.70391,-7.461
3925692.98024,265.0,233.87738,0.71036,0.09672,0.71691,-7.75338
3925693.21824,265.0,185.05922,0.7263,0.10095,0.73328,-7.91289
3925693.45424,265.0,146.35823,0.73881,0.10428,0.74613,-8.0339
3925693.69024,265.0,115.77804,0.75268,0.11046,0.76074,-8.34861
3925693.92524,265.0,91.6721,0.76703,0.11772,0.77601,-8.7256
3925694.17024,265.0,72.51701,0.78247,0.12783,0.79284,-9.278
3925694.39924,265.0,57.36816,0.80098,0.1322,0.81182,-9.37203
3925694.63624,265.0,45.3629,0.81952,0.14326,0.83195,-9.91582
3925694.86824,265.0,35.93134,0.84079,0.16183,0.85623,-10.89456
3925695.11924,265.0,28.40909,0.85878,0.17295,0.87603,-11.38676
3925695.33324,265.0,22.48202,0.88467,0.19037,0.90492,-12.144
3925695.59824,265.0,17.79613,0.92214,0.21139,0.94605,-12.91117
3925695.85024,265.0,14.06813,0.96472,0.21544,0.98848,-12.58892
3925696.06624,265.0,11.1448,1.00037,0.2381,1.02832,-13.38792
3925696.33324,265.0,8.81772,1.04864,0.22483,1.07247,-12.10115
3925696.51224,265.0,6.97545,1.11162,0.22288,1.13375,-11.33725
3925696.73024,265.0,5.5173,1.14247,0.23273,1.16594,-11.51414
3925696.99924,265.0,4.36941,1.16466,0.20895,1.18326,-10.1709
3925697.33424,265.0,3.45686,1.19512,0.16645,1.20666,-7.92869
3925697.75324,265.0,2.73547,1.24104,0.1284,1.24767,-5.90676
3925698.27824,265.0,2.16054,1.28954,0.1165,1.29479,-5.16214
3925698.93724,265.0,1.70952,1.31583,0.12946,1.32218,-5.61905
3925699.76624,265.0,1.35352,1.30916,0.1491,1.31763,-6.49756
3925700.80924,265.0,1.07079,1.27359,0.15049,1.28245,-6.73914
3925702.12224,265.0,0.84734,1.23242,0.11968,1.23822,-5.54642
3925703.77825,265.0,0.67072,1.21085,0.06698,1.2127,-3.16618
3925705.86725,265.0,0.53067,1.23044,-0.00452,1.23045,0.21055
3925708.50425,265.0,0.41976,1.29444,-0.05049,1.29542,2.23357
3925711.83525,265.0,0.33183,1.38342,-0.04262,1.38407,1.76455
3925716.04125,265.0,0.26261,1.45561,0.03106,1.45595,-1.22253
3925721.34926,265.0,0.20791,1.46684,0.14763,1.47425,-5.74734
3925728.05326,265.0,0.16452,1.39984,0.26045,1.42387,-10.53984
3925736.53027,265.0,0.13007,1.27449,0.31354,1.3125,-13.82091
3925747.22027,265.0,0.10309,1.14586,0.27584,1.1786,-13.53528
3925760.73428,265.0,0.08153,1.07464,0.1631,1.08695,-8.63004
3925777.83129,265.0,0.06443,1.08995,0.04534,1.09089,-2.382
3925799.4183,265.0,0.05102,1.20928,-0.0657,1.21106,3.1099
3925826.66032,265.0,0.04042,1.39603,-0.0807,1.39836,3.30838
3925861.15634,265.0,0.03192,1.58512,0.01307,1.58517,-0.47229
3925904.70337,265.0,0.02528,1.72384,0.19964,1.73536,-6.606
3925959.7684,265.0,0.01999,1.76411,0.46362,1.82401,-14.72462
3939661.59181,266.0,20004.453,0.51902,-0.00784,0.51908,0.86527
3939661.73481,266.0,15829.126,0.52963,0.00835,0.5297,-0.90269
3939661.87681,266.0,12516.703,0.53911,0.01883,0.53944,-2.00041
3939662.01881,266.0,9909.4424,0.54497,0.02717,0.54565,-2.85412
3939662.18281,266.0,7835.48,0.55434,0.03471,0.55543,-3.58265
3939662.38381,266.0,6217.2461,0.56416,0.04,0.56557,-4.05512
3939662.62181,266.0,4905.291,0.57379,0.04582,0.57562,-4.5661
3939662.85981,266.0,3881.2737,0.58095,0.05035,0.58313,-4.95316
3939663.09881,266.0,3070.9827,0.5887,0.05328,0.5911,-5.17169
3939663.33681,266.0,2430.7778,0.59887,0.05762,0.60163,-5.49574
3939663.57481,266.0,1923.1537,0.60718,0.06038,0.61017,-5.6795
3939663.81281,266.0,1522.4358,0.6175,0.06463,0.62087,-5.97533
3939664.05081,266.0,1203.8446,0.62812,0.07005,0.63201,-6.36347
3939664.28981,266.0,952.86591,0.63875,0.07031,0.64261,-6.28195
3939664.52781,266.0,754.27557,0.65105,0.07601,0.65547,-6.65909
3939664.76481,266.0,596.71857,0.66102,0.07848,0.66567,-6.77044
3939665.00281,266.0,471.96338,0.67357,0.08309,0.67867,-7.03248
3939665.24181,266.0,373.20856,0.68546,0.08741,0.69101,-7.26723
3939665.47981,266.0,295.47278,0.6994,0.09246,0.70548,-7.53088
3939665.71881,266.0,233.87738,0.71192,0.09523,0.71826,-7.61925
3939665.95681,266.0,185.05922,0.72746,0.10051,0.73437,-7.86665
3939666.19281,266.0,146.35823,0.73892,0.10566,0.74643,-8.13783
3939666.42881,266.0,115.77804,0.75515,0.11197,0.76341,-8.43424
3939666.66381,266.0,91.6721,0.76951,0.11807,0.77852,-8.72337
3939666.90881,266.0,72.51701,0.78462,0.12623,0.79471,-9.13967
3939667.13781,266.0,57.36816,0.80342,0.13197,0.81419,-9.32804
3939667.37481,266.0,45.3629,0.81975,0.14208,0.83197,-9.83306
3939667.60681,266.0,35.93134,0.83992,0.16111,0.85524,-10.85862
3939667.85681,266.0,28.40909,0.85674,0.17194,0.87382,-11.34794
3939668.07181,266.0,22.48202,0.88434,0.19238,0.90502,-12.27275
3939668.33681,266.0,17.79613,0.924,0.21087,0.94775,-12.8555
3939668.58881,266.0,14.06813,0.96371,0.2151,0.98742,-12.5821
3939668.80481,266.0,11.1448,1.00203,0.23735,1.02976,-13.32613
3939669.07181,266.0,8.81772,1.04624,0.2237,1.06989,-12.06911
3939669.25081,266.0,6.97545,1.10956,0.2211,1.13138,-11.26949
3939669.46881,266.0,5.5173,1.14559,0.23097,1.16864,-11.39902
3939669.73781,266.0,4.36941,1.16649,0.20865,1.185,-10.14133
3939670.07282,266.0,3.45686,1.19286,0.16909,1.20479,-8.06783
3939670.49182,266.0,2.73547,1.23566,0.12845,1.24232,-5.93467
3939671.01682,266.0,2.16054,1.28485,0.11281,1.28979,-5.01787
3939671.67582,266.0,1.70952,1.31493,0.12402,1.32077,-5.38782
3939672.50482,266.0,1.35352,1.31228,0.14344,1.3201,-6.23792
3939673.54782,266.0,1.07079,1.27981,0.15035,1.28861,-6.70024
3939674.86082,266.0,0.84734,1.23762,0.12542,1.24396,-5.78648
3939676.51682,266.0,0.67072,1.2128,0.07704,1.21524,-3.6345
3939678.60582,266.0,0.53067,1.22336,0.00637,1.22338,-0.29837
3939681.24282,266.0,0.41976,1.27945,-0.04621,1.28029,2.06845
3939684.57382,266.0,0.33183,1.36754,-0.04884,1.36841,2.04543
3939688.77983,266.0,0.26261,1.44447,0.01376,1.44453,-0.54562
3939694.08783,266.0,0.20791,1.47001,0.12601,1.4754,-4.89931
3939700.79183,266.0,0.16452,1.41808,0.24438,1.43898,-9.77776
3939709.26884,266.0,0.13007,1.30092,0.31166,1.33773,-13.47249
3939719.95884,266.0,0.10309,1.1691,0.29196,1.205,-14.02169
3939733.47285,266.0,0.08153,1.08293,0.19179,1.09978,-10.0434
3939750.56986,266.0,0.06443,1.08199,0.07585,1.08464,-4.01002
3939772.15688,266.0,0.05102,1.186,-0.04584,1.18689,2.21339
3939799.39889,266.0,0.04042,1.36635,-0.07922,1.36864,3.31831
3939833.89491,266.0,0.03192,1.56147,-0.00858,1.56149,0.315
3939877.44194,266.0,0.02528,1.71634,0.1629,1.72405,-5.42176
3939932.50697,266.0,0.01999,1.78916,0.42566,1.83909,-13.38238
3953638.44381,267.0,20004.453,0.52488,-0.00661,0.52492,0.72138
3953638.58681,267.0,15829.126,0.53267,0.00601,0.5327,-0.64692
3953638.72882,267.0,12516.703,0.54248,0.01783,0.54277,-1.88274
3953638.87082,267.0,9909.4424,0.55189,0.02756,0.55258,-2.85841
3953639.03482,267.0,7835.48,0.55963,0.03367,0.56065,-3.44348
3953639.23582,267.0,6217.2461,0.56804,0.04138,0.56955,-4.1667
3953639.47382,267.0,4905.291,0.57679,0.04526,0.57856,-4.48701
3953639.71182,267.0,3881.2737,0.58625,0.04939,0.58832,-4.81615
3953639.94982,267.0,3070.9827,0.59371,0.05363,0.59612,-5.16162
3953640.18882,267.0,2430.7778,0.60568,0.05723,0.60838,-5.39772
3953640.42682,267.0,1923.1537,0.61312,0.06214,0.61626,-5.78693
3953640.66482,267.0,1522.4358,0.62281,0.06565,0.62626,-6.01745
3953640.90282,267.0,1203.8446,0.63412,0.06828,0.63779,-6.14565
3953641.14182,267.0,952.86591,0.64241,0.07205,0.64644,-6.39905
3953641.37982,267.0,754.27557,0.65479,0.07502,0.65908,-6.53556
3953641.61682,267.0,596.71857,0.66563,0.07722,0.67009,-6.61747
3953641.85482,267.0,471.96338,0.67686,0.0811,0.6817,-6.83223
3953642.09382,267.0,373.20856,0.68941,0.08564,0.69471,-7.08106
3953642.33082,267.0,295.47278,0.70298,0.08839,0.70851,-7.16638
3953642.57082,267.0,233.87738,0.71387,0.09438,0.72008,-7.53136
3953642.80882,267.0,185.05922,0.72906,0.09808,0.73563,-7.66197
3953643.04482,267.0,146.35823,0.74286,0.10573,0.75035,-8.10039
3953643.28082,267.0,115.77804,0.7569,0.109,0.7647,-8.19477
3953643.51582,267.0,91.6721,0.77087,0.11522,0.77944,-8.50077
3953643.76082,267.0,72.51701,0.78715,0.1238,0.79683,-8.93832
3953643.98982,267.0,57.36816,0.8026,0.13518,0.8139,-9.56019
3953644.22682,267.0,45.3629,0.82278,0.14689,0.83579,-10.12223
3953644.45882,267.0,35.93134,0.84069,0.15479,0.85482,-10.43252
3953644.70882,267.0,28.40909,0.86582,0.17224,0.88279,-11.25139
3953644.92382,267.0,22.48202,0.8962,0.18769,0.91564,-11.82841
3953645.18882,267.0,17.79613,0.92547,0.2006,0.94696,-12.23019
3953645.44082,267.0,14.06813,0.95913,0.22499,0.98517,-13.20145
3953645.65682,267.0,11.1448,1.00846,0.22237,1.03268,-12.43505
3953645.92382,267.0,8.81772,1.05221,0.24098,1.07945,-12.89944
3953646.10282,267.0,6.97545,1.0905,0.22709,1.1139,-11.76334
3953646.32082,267.0,5.5173,1.13854,0.19883,1.15577,-9.90612
3953646.58982,267.0,4.36941,1.20051,0.18843,1.21521,-8.92033
3953646.92482,267.0,3.45686,1.2335,0.194,1.24866,-8.93813
3953647.34382,267.0,2.73547,1.2349,0.18431,1.24858,-8.48865
3953647.86882,267.0,2.16054,1.22882,0.15197,1.23819,-7.04995
3953648.52782,267.0,1.70952,1.23356,0.10221,1.23778,-4.73646
3953649.35682,267.0,1.35352,1.26344,0.05388,1.26459,-2.44194
3953650.39982,267.0,1.07079,1.31187,0.03113,1.31224,-1.35929
3953651.71282,267.0,0.84734,1.36112,0.04529,1.36188,-1.90588
3953653.36882,267.0,0.67072,1.38491,0.08651,1.38761,-3.57447
3953655.45783,267.0,0.53067,1.36558,0.14753,1.37352,-6.16612
3953658.09483,267.0,0.41976,1.30034,0.18556,1.31351,-8.12145
3953661.42583,267.0,0.33183,1.21492,0.17158,1.22698,-8.03865
3953665.63183,267.0,0.26261,1.15233,0.10077,1.15673,-4.99777
3953670.93983,267.0,0.20791,1.14996,-0.00107,1.14996,0.0535
3953677.64384,267.0,0.16452,1.22267,-0.08698,1.22576,4.06892
3953686.12084,267.0,0.13007,1.35217,-0.1083,1.3565,4.57939
3953696.81085,267.0,0.10309,1.48694,-0.03679,1.4874,1.4175
3953710.32486,267.0,0.08153,1.56774,0.1167,1.57208,-4.25713
3953727.42187,267.0,0.06443,1.56296,0.28219,1.58823,-10.23453
3953749.00888,267.0,0.05102,1.44589,0.43098,1.50876,-16.59788
3953776.2509,267.0,0.04042,1.28161,0.46422,1.36309,-19.91134
3953810.74692,267.0,0.03192,1.14885,0.38148,1.21053,-18.36898
3953854.29394,267.0,0.02528,1.08958,0.225,1.11257,-11.66758
3953909.35898,267.0,0.01999,1.13653,0.01498,1.13663,-0.75512
3967636.55058,268.0,20004.453,0.52328,-0.00579,0.52331,0.63375
3967636.69358,268.0,15829.126,0.53384,0.00796,0.5339,-0.85454
3967636.83558,268.0,12516.703,0.54132,0.0179,0.54161,-1.89443
3967636.97758,268.0,9909.4424,0.5513,0.02841,0.55203,-2.94989
3967637.14158,268.0,7835.48,0.55948,0.03557,0.56061,-3.63779
3967637.34258,268.0,6217.2461,0.56844,0.04141,0.56995,-4.16622
3967637.58058,268.0,4905.291,0.57641,0.04549,0.5782,-4.51236
3967637.81858,268.0,3881.2737,0.58695,0.04962,0.58904,-4.8326
3967638.05758,268.0,3070.9827,0.59493,0.05456,0.59743,-5.23995
3967638.29558,268.0,2430.7778,0.60387,0.05706,0.60656,-5.39812
3967638.53358,268.0,1923.1537,0.61093,0.06194,0.61407,-5.7889
3967638.77158,268.0,1522.4358,0.62317,0.06534,0.62658,-5.98577
3967639.00958,268.0,1203.8446,0.63287,0.0701,0.63674,-6.32046
3967639.24858,268.0,952.86591,0.64392,0.07223,0.64796,-6.4004
3967639.48658,268.0,754.27557,0.65267,0.07575,0.65705,-6.6206
3967639.72358,268.0,596.71857,0.66593,0.08024,0.67074,-6.87089
3967639.96158,268.0,471.96338,0.67744,0.08222,0.68241,-6.91978
3967640.20058,268.0,373.20856,0.68793,0.08778,0.6935,-7.27147
3967640.43858,268.0,295.47278,0.70115,0.09046,0.70696,-7.35165
3967640.67758,268.0,233.87738,0.71619,0.09483,0.72244,-7.54266
3967640.91558,268.0,185.05922,0.72968,0.10109,0.73665,-7.88776
3967641.15158,268.0,146.35823,0.74198,0.10499,0.74937,-8.05405
3967641.38758,268.0,115.77804,0.75614,0.1116,0.76433,-8.39573
3967641.62258,268.0,91.6721,0.77173,0.11747,0.78062,-8.65511
3967641.86758,268.0,72.51701,0.78548,0.12491,0.79535,-9.03556
3967642.09659,268.0,57.36816,0.80297,0.13211,0.81376,-9.3427
3967642.33359,268.0,45.3629,0.82257,0.14325,0.83495,-9.87899
3967642.56559,268.0,35.93134,0.84024,0.15995,0.85533,-10.77761
3967642.81659,268.0,28.40909,0.86129,0.17242,0.87838,-11.3206
3967643.03059,268.0,22.48202,0.88814,0.19054,0.90835,-12.10883
3967643.29559,268.0,17.79613,0.92281,0.21215,0.94688,-12.94684
3967643.54759,268.0,14.06813,0.96883,0.21632,0.99269,-12.58625
3967643.76359,268.0,11.1448,1.00343,0.23509,1.03061,-13.186
3967644.03159,268.0,8.81772,1.05351,0.22385,1.07703,-11.99572
3967644.20959,268.0,6.97545,1.11549,0.22741,1.13844,-11.52287
3967644.42759,268.0,5.5173,1.14153,0.2316,1.16479,-11.46884
3967644.69659,268.0,4.36941,1.16771,0.20495,1.18556,-9.95477
3967645.03159,268.0,3.45686,1.19985,0.16147,1.21067,-7.66458
3967645.45059,268.0,2.73547,1.25074,0.12862,1.25733,-5.87142
3967645.97559,268.0,2.16054,1.29643,0.12353,1.3023,-5.4431
3967646.63459,268.0,1.70952,1.31395,0.13915,1.3213,-6.04524
3967647.46359,268.0,1.35352,1.29942,0.15274,1.30836,-6.7042
3967648.50659,268.0,1.07079,1.26259,0.14469,1.27085,-6.53757
3967649.81959,268.0,0.84734,1.22763,0.10356,1.23199,-4.82202
3967651.47559,268.0,0.67072,1.21766,0.04708,1.21857,-2.21422
3967653.56459,268.0,0.53067,1.24993,-0.01823,1.25006,0.83562
3967656.20159,268.0,0.41976,1.32293,-0.05024,1.32388,2.17494
3967659.5326,268.0,0.33183,1.40789,-0.02235,1.40807,0.90938
3967663.7386,268.0,0.26261,1.46326,0.06578,1.46474,-2.57411
3967669.0466,268.0,0.20791,1.45049,0.18281,1.46196,-7.1832
3967675.75061,268.0,0.16452,1.36178,0.27847,1.38996,-11.5572
3967684.22761,268.0,0.13007,1.22995,0.30318,1.26677,-13.847
3967694.91762,268.0,0.10309,1.11376,0.2369,1.13868,-12.00819
3967708.43162,268.0,0.08153,1.07302,0.1091,1.07855,-5.80548
3967725.52863,268.0,0.06443,1.1197,-0.00913,1.11974,0.4673
3967747.11565,268.0,0.05102,1.27034,-0.09533,1.27391,4.2917
3967774.35766,268.0,0.04042,1.46875,-0.06934,1.47038,2.70291
3967808.85368,268.0,0.03192,1.63521,0.06924,1.63668,-2.42479
3967852.40071,268.0,0.02528,1.72493,0.28153,1.74776,-9.26956
3967907.46574,268.0,0.01999,1.70132,0.53898,1.78465,-17.57832
3981623.89667,269.0,20004.453,0.52847,-0.00567,0.5285,0.61514
3981624.03967,269.0,15829.126,0.53746,0.0093,0.53754,-0.99151
3981624.18167,269.0,12516.703,0.54472,0.01813,0.54503,-1.90611
3981624.32367,269.0,9909.4424,0.55292,0.02735,0.5536,-2.83136
3981624.48767,269.0,7835.48,0.56239,0.03406,0.56342,-3.46611
3981624.68867,269.0,6217.2461,0.56857,0.03972,0.56996,-3.99575
3981624.92667,269.0,4905.291,0.57874,0.04553,0.58053,-4.4979
3981625.16567,269.0,3881.2737,0.58805,0.04977,0.59015,-4.83743
3981625.40367,269.0,3070.9827,0.59739,0.05392,0.59982,-5.15782
3981625.64167,269.0,2430.7778,0.60633,0.05795,0.60909,-5.45937
3981625.87967,269.0,1923.1537,0.61521,0.06059,0.61818,-5.62517
3981626.11767,269.0,1522.4358,0.62469,0.06509,0.62808,-5.94876
3981626.35567,269.0,1203.8446,0.634,0.067,0.63753,-6.03223
3981626.59467,269.0,952.86591,0.6448,0.07265,0.64887,-6.42827
3981626.83267,269.0,754.27557,0.65639,0.07435,0.66059,-6.46203
3981627.06967,269.0,596.71857,0.66731,0.07825,0.67188,-6.68832
3981627.30767,269.0,471.96338,0.6774,0.08241,0.68239,-6.93624
3981627.54667,269.0,373.20856,0.69096,0.08639,0.69634,-7.12705
3981627.78467,269.0,295.47278,0.70539,0.09064,0.71119,-7.32208
3981628.02367,269.0,233.87738,0.71696,0.09384,0.72307,-7.45684
3981628.26167,269.0,185.05922,0.73076,0.09984,0.73755,-7.77999
3981628.49767,269.0,146.35823,0.74334,0.10342,0.7505,-7.9209
3981628.73467,269.0,115.77804,0.75781,0.11001,0.76575,-8.25983
3981628.96867,269.0,91.6721,0.77237,0.11596,0.78102,-8.538
3981629.21367,269.0,72.51701,0.78768,0.12302,0.79723,-8.87673
3981629.44267,269.0,57.36816,0.80594,0.13323,0.81687,-9.38696
3981629.67967,269.0,45.3629,0.82399,0.14382,0.83644,-9.90072
3981629.91167,269.0,35.93134,0.84035,0.15831,0.85513,-10.66865
3981630.16267,269.0,28.40909,0.86625,0.16979,0.88274,-11.08969
3981630.37667,269.0,22.48202,0.89062,0.18574,0.90978,-11.78053
3981630.64167,269.0,17.79613,0.92055,0.20587,0.94329,-12.60629
3981630.89367,269.0,14.06813,0.97152,0.2242,0.99706,-12.99453
3981631.10967,269.0,11.1448,1.00163,0.22754,1.02715,-12.79878
3981631.37767,269.0,8.81772,1.06436,0.22896,1.08871,-12.13991
3981631.55567,269.0,6.97545,1.10565,0.24067,1.13154,-12.2801
3981631.77367,269.0,5.5173,1.13129,0.22092,1.15266,-11.04972
3981632.04267,269.0,4.36941,1.1724,0.18579,1.18703,-9.00501
3981632.37767,269.0,3.45686,1.22925,0.1569,1.23922,-7.27389
3981632.79667,269.0,2.73547,1.27417,0.1555,1.28363,-6.95788
3981633.32167,269.0,2.16054,1.28737,0.16486,1.29788,-7.2975
3981633.98067,269.0,1.70952,1.27063,0.16212,1.28094,-7.27125
3981634.80967,269.0,1.35352,1.24431,0.13184,1.25128,-6.04835
3981635.85267,269.0,1.07079,1.23123,0.07984,1.23382,-3.71032
3981637.16567,269.0,0.84734,1.25134,0.02178,1.25153,-0.99726
3981638.82167,269.0,0.67072,1.29657,-0.01506,1.29666,0.66569
3981640.91068,269.0,0.53067,1.36688,-0.01323,1.36695,0.55468
3981643.54768,269.0,0.41976,1.4238,0.04133,1.4244,-1.66267
3981646.87868,269.0,0.33183,1.42961,0.13312,1.43579,-5.31975
3981651.08468,269.0,0.26261,1.36941,0.2174,1.38656,-9.02087
3981656.39269,269.0,0.20791,1.25999,0.25015,1.28458,-11.22924
3981663.09669,269.0,0.16452,1.15072,0.20618,1.16904,-10.15831
3981671.57369,269.0,0.13007,1.09431,0.098,1.09869,-5.11742
3981682.2637,269.0,0.10309,1.12905,-0.02583,1.12934,1.31039
3981695.77771,269.0,0.08153,1.25274,-0.10684,1.25728,4.87477
3981712.87472,269.0,0.06443,1.40455,-0.10233,1.40828,4.16695
3981734.46173,269.0,0.05102,1.56981,0.00798,1.56983,-0.2911
3981761.70375,269.0,0.04042,1.64572,0.2029,1.65818,-7.02851
3981796.19977,269.0,0.03192,1.60452,0.40354,1.65449,-14.1173
3981839.74679,269.0,0.02528,1.46796,0.5455,1.56604,-20.38537
3981894.81183,269.0,0.01999,1.26345,0.59337,1.39585,-25.15682
3995606.82532,270.0,20004.453,0.5269,-0.00648,0.52694,0.7042
3995606.96832,270.0,15829.126,0.53313,0.00756,0.53319,-0.81238
3995607.11032,270.0,12516.703,0.54347,0.01857,0.54379,-1.95649
3995607.25232,270.0,9909.4424,0.55142,0.02683,0.55207,-2.78541
3995607.41632,270.0,7835.48,0.56075,0.03497,0.56184,-3.56872
3995607.61732,270.0,6217.2461,0.56957,0.03964,0.57095,-3.98149
3995607.85532,270.0,4905.291,0.5781,0.04534,0.57987,-4.48465
3995608.09432,270.0,3881.2737,0.58701,0.05096,0.58922,-4.96159
3995608.33232,270.0,3070.9827,0.59648,0.05413,0.59894,-5.18525
3995608.57032,270.0,2430.7778,0.60408,0.05756,0.60681,-5.44327
3995608.80832,270.0,1923.1537,0.61382,0.06127,0.61687,-5.70045
3995609.04632,270.0,1522.4358,0.62308,0.06466,0.62642,-5.92488
3995609.28432,270.0,1203.8446,0.63388,0.06785,0.6375,-6.10956
3995609.52332,270.0,952.86591,0.64335,0.07078,0.64723,-6.27832
3995609.76132,270.0,754.27557,0.65438,0.07448,0.6586,-6.49356
3995609.99832,270.0,596.71857,0.66611,0.07964,0.67085,-6.81809
3995610.23632,270.0,471.96338,0.67919,0.08268,0.68421,-6.94102
3995610.47532,270.0,373.20856,0.69085,0.08664,0.69626,-7.14822
3995610.71232,270.0,295.47278,0.70386,0.092,0.70985,-7.44701
3995610.95232,270.0,233.87738,0.71714,0.09492,0.72339,-7.54001
3995611.19032,270.0,185.05922,0.73066,0.10019,0.7375,-7.80758
3995611.42632,270.0,146.35823,0.74406,0.10451,0.75137,-7.99507
3995611.66232,270.0,115.77804,0.75723,0.11097,0.76531,-8.33758
3995611.89732,270.0,91.6721,0.77298,0.11787,0.78191,-8.67005
3995612.14232,270.0,72.51701,0.78743,0.12447,0.79721,-8.98254
3995612.37132,270.0,57.36816,0.80701,0.13127,0.81762,-9.2391
3995612.60832,270.0,45.3629,0.82519,0.14414,0.83769,-9.90822
3995612.84032,270.0,35.93134,0.84364,0.16081,0.85883,-10.79179
3995613.09032,270.0,28.40909,0.86412,0.17096,0.88087,-11.19112
3995613.30532,270.0,22.48202,0.8887,0.18969,0.90872,-12.04858
3995613.57032,270.0,17.79613,0.92452,0.21126,0.94835,-12.87164
3995613.82232,270.0,14.06813,0.9716,0.21746,0.99564,-12.61563
3995614.03832,270.0,11.1448,1.00202,0.23478,1.02916,-13.18692
3995614.30532,270.0,8.81772,1.05793,0.22501,1.0816,-12.00697
3995614.48332,270.0,6.97545,1.11815,0.23269,1.14211,-11.75579
3995614.70232,270.0,5.5173,1.1409,0.23235,1.16432,-11.51132
3995614.97132,270.0,4.36941,1.16776,0.19999,1.18476,-9.71812
3995615.30632,270.0,3.45686,1.20903,0.15782,1.21928,-7.43713
3995615.72532,270.0,2.73547,1.26232,0.13361,1.26937,-6.04201
3995616.25032,270.0,2.16054,1.30135,0.13645,1.30848,-5.98574
3995616.90932,270.0,1.70952,1.30799,0.15117,1.3167,-6.59255
3995617.73832,270.0,1.35352,1.28526,0.15594,1.29468,-6.91797
3995618.78132,270.0,1.07079,1.24882,0.13255,1.25583,-6.05868
3995620.09433,270.0,0.84734,1.2264,0.07942,1.22897,-3.70527
3995621.75033,270.0,0.67072,1.23312,0.02151,1.23331,-0.99941
3995623.83933,270.0,0.53067,1.28392,-0.03165,1.28431,1.41203
3995626.47633,270.0,0.41976,1.36237,-0.0394,1.36294,1.65664
3995629.80733,270.0,0.33183,1.43669,0.01394,1.43675,-0.55592
3995634.01333,270.0,0.26261,1.46169,0.11478,1.46619,-4.49009
3995639.32134,270.0,0.20791,1.41477,0.22273,1.4322,-8.94685
3995646.02534,270.0,0.16452,1.30348,0.28627,1.33454,-12.38674
3995654.50235,270.0,0.13007,1.17535,0.26737,1.20538,-12.81559
3995665.19235,270.0,0.10309,1.09163,0.16968,1.10474,-8.83525
3995678.70636,270.0,0.08153,1.09693,0.03527,1.0975,-1.84173
3995695.80337,270.0,0.06443,1.18107,-0.0604,1.18261,2.92736
3995717.39038,270.0,0.05102,1.35511,-0.1018,1.35892,4.29619
3995744.6324,270.0,0.04042,1.53899,-0.02321,1.53916,0.86394
3995779.12842,270.0,0.03192,1.6679,0.1517,1.67479,-5.1968
3995822.67545,270.0,0.02528,1.69726,0.37413,1.738,-12.43089
3995877.74048,270.0,0.01999,1.60898,0.60559,1.71917,-20.62536
4009575.22546,271.0,20004.453,0.52188,-0.00616,0.52192,0.67672
4009575.36846,271.0,15829.126,0.53028,0.00826,0.53034,-0.89203
4009575.51046,271.0,12516.703,0.53923,0.018,0.53953,-1.91163
4009575.65246,271.0,9909.4424,0.54834,0.02708,0.54901,-2.82714
4009575.81646,271.0,7835.48,0.55874,0.03505,0.55984,-3.58914
4009576.01746,271.0,6217.2461,0.567,0.04101,0.56848,-4.13681
4009576.25546,271.0,4905.291,0.57437,0.04652,0.57626,-4.63078
4009576.49346,271.0,3881.2737,0.58526,0.05001,0.58739,-4.88448
4009576.73146,271.0,3070.9827,0.59266,0.05416,0.59513,-5.22165
4009576.97046,271.0,2430.7778,0.60361,0.05781,0.60638,-5.47095
4009577.20846,271.0,1923.1537,0.61172,0.06094,0.61475,-5.68942
4009577.44646,271.0,1522.4358,0.62123,0.06446,0.62457,-5.92356
4009577.68446,271.0,1203.8446,0.63071,0.07004,0.63459,-6.33666
4009577.92346,271.0,952.86591,0.64207,0.07257,0.64616,-6.4488
4009578.16146,271.0,754.27557,0.65215,0.07634,0.6566,-6.67624
4009578.39846,271.0,596.71857,0.66437,0.08055,0.66924,-6.91327
4009578.63646,271.0,471.96338,0.67543,0.084,0.68063,-7.08924
4009578.87546,271.0,373.20856,0.68849,0.08848,0.69416,-7.32297
4009579.11246,271.0,295.47278,0.70192,0.08954,0.70761,-7.26925
4009579.35246,271.0,233.87738,0.71387,0.09551,0.72023,-7.62067
4009579.59046,271.0,185.05922,0.7282,0.09969,0.73499,-7.79494
4009579.82646,271.0,146.35823,0.74179,0.10537,0.74923,-8.08439
4009580.06246,271.0,115.77804,0.75764,0.11197,0.76587,-8.40696
4009580.29746,271.0,91.6721,0.77149,0.11674,0.78027,-8.60466
4009580.54246,271.0,72.51701,0.78881,0.12696,0.79896,-9.14338
4009580.77146,271.0,57.36816,0.8034,0.13361,0.81444,-9.44222
4009581.00846,271.0,45.3629,0.82068,0.14613,0.83359,-10.09645
4009581.24046,271.0,35.93134,0.84468,0.15957,0.85962,-10.69804
4009581.49046,271.0,28.40909,0.86498,0.17565,0.88264,-11.47911
4009581.70546,271.0,22.48202,0.892,0.1947,0.913,-12.31308
4009581.97046,271.0,17.79613,0.92874,0.20598,0.95131,-12.50466
4009582.22246,271.0,14.06813,0.96044,0.2167,0.98459,-12.71471
4009582.43846,271.0,11.1448,1.01447,0.23624,1.04162,-13.10898
4009582.70546,271.0,8.81772,1.04352,0.23369,1.06936,-12.62278
4009582.88446,271.0,6.97545,1.09963,0.21798,1.12102,-11.21249
4009583.10246,271.0,5.5173,1.16311,0.2164,1.18307,-10.53975
4009583.37146,271.0,4.36941,1.1884,0.22091,1.20876,-10.53057
4009583.70646,271.0,3.45686,1.20118,0.19621,1.2171,-9.27744
4009584.12546,271.0,2.73547,1.21544,0.15158,1.22485,-7.10858
4009584.65046,271.0,2.16054,1.24994,0.10489,1.25433,-4.79671
4009585.30946,271.0,1.70952,1.29767,0.07902,1.30007,-3.48462
4009586.13846,271.0,1.35352,1.33968,0.0878,1.34255,-3.74964
4009587.18147,271.0,1.07079,1.35325,0.11957,1.35852,-5.04942
4009588.49447,271.0,0.84734,1.32804,0.1521,1.33673,-6.53336
4009590.15047,271.0,0.67072,1.27902,0.1596,1.28894,-7.1127
4009592.23947,271.0,0.53067,1.21876,0.12458,1.22511,-5.83631
4009594.87647,271.0,0.41976,1.18901,0.04975,1.19005,-2.39611
4009598.20747,271.0,0.33183,1.21776,-0.03398,1.21824,1.59832
4009602.41347,271.0,0.26261,1.30171,-0.08232,1.30431,3.61863
4009607.72148,271.0,0.20791,1.41067,-0.0634,1.41209,2.57344
4009614.42548,271.0,0.16452,1.4972,0.03254,1.49755,-1.24518
4009622.90249,271.0,0.13007,1.51254,0.17914,1.52311,-6.75441
4009633.59249,271.0,0.10309,1.43644,0.31389,1.47034,-12.32634
4009647.1065,271.0,0.08153,1.2966,0.37976,1.35107,-16.32459
4009664.20451,271.0,0.06443,1.16983,0.36106,1.22428,-17.15238
4009685.79052,271.0,0.05102,1.0817,0.23798,1.10757,-12.40783
4009713.03254,271.0,0.04042,1.11082,0.0851,1.11408,-4.38072
4009747.52856,271.0,0.03192,1.24549,-0.03539,1.24599,1.62746
4009791.07559,271.0,0.02528,1.45384,-0.08435,1.45628,3.32036
4009846.14062,271.0,0.01999,1.72329,-0.02105,1.72342,0.69994
4023538.77336,272.0,20004.453,0.52236,-0.00678,0.5224,0.74352
4023538.91636,272.0,15829.126,0.53116,0.007,0.53121,-0.75482
4023539.05836,272.0,12516.703,0.53956,0.01782,0.53985,-1.89192
4023539.20036,272.0,9909.4424,0.54788,0.02696,0.54854,-2.81731
4023539.36436,272.0,7835.48,0.55566,0.03359,0.55668,-3.45929
4023539.56536,272.0,6217.2461,0.56374,0.04051,0.5652,-4.10997
4023539.80336,272.0,4905.291,0.57303,0.04622,0.57489,-4.61158
4023540.04236,272.0,3881.2737,0.58228,0.04978,0.5844,-4.88643
4023540.28036,272.0,3070.9827,0.59036,0.05345,0.59277,-5.17292
4023540.51836,272.0,2430.7778,0.5992,0.05894,0.6021,-5.6174
4023540.75636,272.0,1923.1537,0.60813,0.061,0.61118,-5.72833
4023540.99436,272.0,1522.4358,0.62002,0.06507,0.62342,-5.99126
4023541.23236,272.0,1203.8446,0.62915,0.06868,0.63288,-6.23038
4023541.47136,272.0,952.86591,0.64017,0.0719,0.6442,-6.4085
4023541.70936,272.0,754.27557,0.65184,0.07497,0.65614,-6.56113
4023541.94636,272.0,596.71857,0.66121,0.07901,0.66591,-6.81399
4023542.18436,272.0,471.96338,0.67354,0.08211,0.67852,-6.95072
4023542.42336,272.0,373.20856,0.68635,0.08632,0.69176,-7.1681
4023542.66136,272.0,295.47278,0.69856,0.09119,0.70448,-7.43753
4023542.90036,272.0,233.87738,0.71378,0.09592,0.72019,-7.65339
4023543.13836,272.0,185.05922,0.72701,0.10243,0.73419,-8.02012
4023543.37436,272.0,146.35823,0.74062,0.10565,0.74811,-8.11819
4023543.61036,272.0,115.77804,0.75422,0.11003,0.76221,-8.29994
4023543.84536,272.0,91.6721,0.76955,0.11877,0.77866,-8.7735
4023544.09036,272.0,72.51701,0.78326,0.12459,0.79311,-9.0379
4023544.31936,272.0,57.36816,0.80422,0.13229,0.81503,-9.34119
4023544.55636,272.0,45.3629,0.8215,0.14443,0.8341,-9.97124
4023544.78836,272.0,35.93134,0.8377,0.16099,0.85303,-10.87865
4023545.03936,272.0,28.40909,0.86106,0.16986,0.87765,-11.1592
4023545.25336,272.0,22.48202,0.88639,0.18779,0.90607,-11.96189
4023545.51836,272.0,17.79613,0.91824,0.20978,0.9419,-12.86896
4023545.77036,272.0,14.06813,0.96702,0.22178,0.99213,-12.91675
4023545.98636,272.0,11.1448,0.99781,0.23203,1.02443,-13.09075
4023546.25436,272.0,8.81772,1.05928,0.22693,1.08331,-12.09201
4023546.43236,272.0,6.97545,1.11072,0.24005,1.13636,-12.19517
4023546.65036,272.0,5.5173,1.13224,0.22797,1.15496,-11.38374
4023546.91936,272.0,4.36941,1.16622,0.19331,1.18213,-9.41181
4023547.25436,272.0,3.45686,1.21485,0.15561,1.22477,-7.29936
4023547.67337,272.0,2.73547,1.26844,0.14366,1.27655,-6.46163
4023548.19837,272.0,2.16054,1.29611,0.15206,1.305,-6.69114
4023548.85737,272.0,1.70952,1.29045,0.16107,1.30047,-7.11469
4023549.68637,272.0,1.35352,1.26228,0.14981,1.27114,-6.76816
4023550.72937,272.0,1.07079,1.2345,0.10958,1.23936,-5.07236
4023552.04337,272.0,0.84734,1.23153,0.04963,1.23253,-2.30782
4023553.69837,272.0,0.67072,1.26099,-0.00285,1.26099,0.12932
4023555.78737,272.0,0.53067,1.32616,-0.0317,1.32654,1.36911
4023558.42437,272.0,0.41976,1.40132,-0.00574,1.40134,0.2346
4023561.75537,272.0,0.33183,1.44571,0.07379,1.44759,-2.92171
4023565.96138,272.0,0.26261,1.42596,0.17566,1.43674,-7.02266
4023571.26938,272.0,0.20791,1.34016,0.25248,1.36373,-10.66904
4023577.97438,272.0,0.16452,1.21944,0.26187,1.24724,-12.11982
4023586.45039,272.0,0.13007,1.12014,0.19138,1.13637,-9.69545
4023597.14039,272.0,0.10309,1.09325,0.06968,1.09547,-3.64697
4023610.6544,272.0,0.08153,1.16176,-0.04778,1.16274,2.35525
4023627.75241,272.0,0.06443,1.28784,-0.09996,1.29171,4.43852
4023649.33843,272.0,0.05102,1.46912,-0.06359,1.4705,2.47863
4023676.58044,272.0,0.04042,1.60984,0.08217,1.61193,-2.92198
4023711.07646,272.0,0.03192,1.65639,0.28653,1.68099,-9.81431
4023754.62349,272.0,0.02528,1.59787,0.49005,1.67132,-17.05013
4023809.68852,272.0,0.01999,1.42797,0.64447,1.56667,-24.29064
4037500.93925,273.0,20004.453,0.52394,-0.00583,0.52397,0.63767
4037501.08225,273.0,15829.126,0.53306,0.00708,0.5331,-0.76079
4037501.22425,273.0,12516.703,0.54289,0.01828,0.5432,-1.92833
4037501.36625,273.0,9909.4424,0.5522,0.02657,0.55284,-2.75526
4037501.53025,273.0,7835.48,0.55935,0.03251,0.56029,-3.3267
4037501.73125,273.0,6217.2461,0.56707,0.04111,0.56856,-4.14667
4037501.96925,273.0,4905.291,0.57816,0.04526,0.57993,-4.47647
4037502.20825,273.0,3881.2737,0.58471,0.05086,0.58692,-4.97141
4037502.44625,273.0,3070.9827,0.59393,0.05287,0.59628,-5.08724
4037502.68425,273.0,2430.7778,0.60454,0.0581,0.60733,-5.48927
4037502.92225,273.0,1923.1537,0.61303,0.06129,0.61609,-5.70972
4037503.16025,273.0,1522.4358,0.62137,0.06533,0.6248,-6.00165
4037503.39825,273.0,1203.8446,0.63102,0.06724,0.63459,-6.08272
4037503.63725,273.0,952.86591,0.64317,0.07095,0.64707,-6.29511
4037503.87525,273.0,754.27557,0.65435,0.07359,0.65847,-6.41712
4037504.11225,273.0,596.71857,0.66534,0.0783,0.66993,-6.71232
4037504.35025,273.0,471.96338,0.67654,0.08167,0.68145,-6.88339
4037504.58925,273.0,373.20856,0.69013,0.08533,0.69538,-7.04853
4037504.82725,273.0,295.47278,0.70127,0.09056,0.7071,-7.35858
4037505.06625,273.0,233.87738,0.71355,0.09539,0.7199,-7.61476
4037505.30425,273.0,185.05922,0.72906,0.1012,0.73605,-7.90247
4037505.54025,273.0,146.35823,0.74219,0.10372,0.7494,-7.95578
4037505.77625,273.0,115.77804,0.75583,0.1095,0.76372,-8.24306
4037506.01125,273.0,91.6721,0.77129,0.11703,0.78011,-8.62756
4037506.25625,273.0,72.51701,0.78586,0.12437,0.79564,-8.99319
4037506.48525,273.0,57.36816,0.80654,0.13242,0.81734,-9.32394
4037506.72225,273.0,45.3629,0.82293,0.14299,0.83526,-9.85741
4037506.95425,273.0,35.93134,0.8407,0.15859,0.85553,-10.68302
4037507.20525,273.0,28.40909,0.86193,0.16983,0.8785,-11.14616
4037507.41925,273.0,22.48202,0.88731,0.18717,0.90684,-11.91159
4037507.68425,273.0,17.79613,0.91892,0.20876,0.94233,-12.79955
4037507.93625,273.0,14.06813,0.96936,0.21954,0.99391,-12.76071
4037508.15225,273.0,11.1448,0.99865,0.2292,1.02462,-12.92586
4037508.42025,273.0,8.81772,1.05785,0.22449,1.0814,-11.98117
4037508.59825,273.0,6.97545,1.10985,0.23525,1.13451,-11.9678
4037508.81625,273.0,5.5173,1.13095,0.22376,1.15288,-11.19131
4037509.08525,273.0,4.36941,1.16409,0.19187,1.17979,-9.35935
4037509.42025,273.0,3.45686,1.21247,0.15452,1.22228,-7.26298
4037509.83926,273.0,2.73547,1.26366,0.14081,1.27149,-6.35812
4037510.36426,273.0,2.16054,1.29041,0.14665,1.29872,-6.48381
4037511.02326,273.0,1.70952,1.28738,0.15657,1.29686,-6.93425
4037511.85226,273.0,1.35352,1.26002,0.14769,1.26864,-6.68513
4037512.89526,273.0,1.07079,1.23284,0.10953,1.2377,-5.07713
4037514.20926,273.0,0.84734,1.22723,0.05297,1.22837,-2.47141
4037515.86426,273.0,0.67072,1.25165,0.00192,1.25165,-0.0881
4037517.95326,273.0,0.53067,1.31535,-0.03011,1.31569,1.31153
4037520.59026,273.0,0.41976,1.38962,-0.00931,1.38965,0.38376
4037523.92126,273.0,0.33183,1.43699,0.06516,1.43846,-2.59618
4037528.12727,273.0,0.26261,1.42489,0.16711,1.43466,-6.68891
4037533.43527,273.0,0.20791,1.34448,0.24841,1.36724,-10.46822
4037540.13927,273.0,0.16452,1.22413,0.26416,1.25231,-12.17757
4037548.61628,273.0,0.13007,1.12068,0.20061,1.13849,-10.14885
4037559.30628,273.0,0.10309,1.08621,0.08022,1.08917,-4.22369
4037572.82029,273.0,0.08153,1.14689,-0.0412,1.14763,2.0573
4037589.9183,273.0,0.06443,1.26732,-0.10134,1.27136,4.57208
4037611.50432,273.0,0.05102,1.45394,-0.07796,1.45602,3.06922
4037638.74633,273.0,0.04042,1.60469,0.05993,1.60581,-2.13896
4037673.24235,273.0,0.03192,1.66446,0.26304,1.68511,-8.98037
4037716.78938,273.0,0.02528,1.61622,0.47345,1.68414,-16.32707
4037771.85441,273.0,0.01999,1.45638,0.64051,1.591,-23.73981
4051476.34904,274.0,20004.453,0.52128,-0.00689,0.52132,0.75691
4051476.49204,274.0,15829.126,0.53143,0.00759,0.53148,-0.81878
4051476.63404,274.0,12516.703,0.54063,0.01891,0.54096,-2.0028
4051476.77604,274.0,9909.4424,0.54825,0.02776,0.54895,-2.89844
4051476.94004,274.0,7835.48,0.55721,0.03543,0.55834,-3.63799
4051477.14104,274.0,6217.2461,0.56602,0.04102,0.56751,-4.1452
4051477.37904,274.0,4905.291,0.57547,0.04603,0.57731,-4.5735
4051477.61804,274.0,3881.2737,0.58387,0.0499,0.586,-4.88447
4051477.85604,274.0,3070.9827,0.59285,0.05464,0.59537,-5.26583
4051478.09404,274.0,2430.7778,0.60055,0.05793,0.60334,-5.50946
4051478.33204,274.0,1923.1537,0.6108,0.06122,0.61387,-5.72369
4051478.57004,274.0,1522.4358,0.62082,0.0662,0.62434,-6.08683
4051478.80804,274.0,1203.8446,0.63117,0.06849,0.63488,-6.1933
4051479.04704,274.0,952.86591,0.64112,0.07079,0.64501,-6.30112
4051479.28504,274.0,754.27557,0.65129,0.07601,0.65571,-6.65673
4051479.52205,274.0,596.71857,0.66211,0.07832,0.66673,-6.74618
4051479.76005,274.0,471.96338,0.67366,0.08171,0.67859,-6.91609
4051479.99905,274.0,373.20856,0.68633,0.0864,0.69174,-7.17475
4051480.23705,274.0,295.47278,0.69988,0.09056,0.70571,-7.37265
4051480.47605,274.0,233.87738,0.71381,0.09573,0.72021,-7.63874
4051480.71405,274.0,185.05922,0.72754,0.09938,0.7343,-7.77862
4051480.95005,274.0,146.35823,0.74047,0.10492,0.74787,-8.06486
4051481.18605,274.0,115.77804,0.75592,0.11078,0.764,-8.33696
4051481.42105,274.0,91.6721,0.76993,0.11806,0.77893,-8.71811
4051481.66605,274.0,72.51701,0.78458,0.12431,0.79436,-9.00315
4051481.89505,274.0,57.36816,0.80293,0.13335,0.81393,-9.42983
4051482.13205,274.0,45.3629,0.82177,0.14324,0.83416,-9.88769
4051482.36405,274.0,35.93134,0.83907,0.16011,0.85421,-10.80325
4051482.61505,274.0,28.40909,0.85826,0.17105,0.87514,-11.27112
4051482.82905,274.0,22.48202,0.88577,0.18898,0.9057,-12.04332
4051483.09405,274.0,17.79613,0.91997,0.21025,0.94369,-12.87316
4051483.34605,274.0,14.06813,0.96446,0.21515,0.98817,-12.57584
4051483.56205,274.0,11.1448,0.99679,0.23301,1.02366,-13.15752
4051483.83005,274.0,8.81772,1.05045,0.22503,1.07428,-12.09117
4051484.00805,274.0,6.97545,1.11112,0.22856,1.13439,-11.6237
4051484.22605,274.0,5.5173,1.13654,0.22905,1.15939,-11.39418
4051484.49505,274.0,4.36941,1.16221,0.20078,1.17942,-9.80166
4051484.82905,274.0,3.45686,1.19905,0.16031,1.20972,-7.61531
4051485.24805,274.0,2.73547,1.24931,0.13137,1.25619,-6.00275
4051485.77305,274.0,2.16054,1.29088,0.12892,1.2973,-5.70319
4051486.43205,274.0,1.70952,1.304,0.14326,1.31184,-6.26936
4051487.26105,274.0,1.35352,1.28667,0.15117,1.29552,-6.70093
4051488.30405,274.0,1.07079,1.2516,0.13592,1.25896,-6.19785
4051489.61805,274.0,0.84734,1.22373,0.09116,1.22712,-4.2603
4051491.27305,274.0,0.67072,1.2217,0.03657,1.22225,-1.71451
