Repository: SebaVillagra00/ICM2985-SOH-IPRE

## Data University of Cambridge (EIS Cambridge)
Data publicada en "Identifying degradation patterns of lithium ion batteries from impedance spectroscopy using machine learning" (Zhang, Tang, Zhang, Wang, Stimming & Lee, 2020) https://www.nature.com/articles/s41467-020-15235-7.

Carpeta contiene:
* Paper de Nature Comunications (IF: 16.6).
* Data frames para IOS.
* Data frames para Windows.

Cada Data frame está contenido en un archivo .txt con las siguientes columnas:
* time/s: tiempo en que se mide la muestra.
* cycle number: ciclo de carga de la batería.
* freq/Hz: frecuencia de la señal de input.
* Re(Z)/Ohm: Parte resistiva de la impedancia.
* Im(Z)/Ohm: Parte reactiva de la impedancia.

File: EIS Cambridge/csvEIS/EIS_state_III_45C01.csv (part 26 of 27)
time/s,cycle number,freq/Hz,Re(Z)/Ohm,-Im(Z)/Ohm,|Z|/Ohm,Phase(Z)/deg
4306992.1827,275.0,3.45686,1.23267,0.061,1.23418,-2.83314
4306992.6017,275.0,2.73547,1.2361,0.05803,1.23747,-2.68791
4306993.1267,275.0,2.16054,1.23503,0.05383,1.23621,-2.49579
4306993.7857,275.0,1.70952,1.23616,0.04774,1.23708,-2.21153
4306994.6147,275.0,1.35352,1.23987,0.03953,1.2405,-1.82604
4306995.6577,275.0,1.07079,1.2487,0.03325,1.24914,-1.52552
4306996.97071,275.0,0.84734,1.26183,0.03255,1.26225,-1.47751
4306998.62671,275.0,0.67072,1.27414,0.04012,1.27477,-1.80359
4307000.71571,275.0,0.53067,1.28283,0.05807,1.28414,-2.592
4307003.35271,275.0,0.41976,1.27864,0.07919,1.28109,-3.54397
4307006.68372,275.0,0.33183,1.26257,0.09465,1.26611,-4.28711
4307010.88972,275.0,0.26261,1.24148,0.09506,1.24511,-4.37867
4307016.19773,275.0,0.20791,1.22776,0.07698,1.23017,-3.58773
4307022.90174,275.0,0.16452,1.23485,0.04556,1.23569,-2.11297
4307031.37875,275.0,0.13007,1.27529,0.01455,1.27537,-0.6535
4307042.06876,275.0,0.10309,1.35204,0.00946,1.35207,-0.40105
4307055.58278,275.0,0.08153,1.44888,0.05784,1.45003,-2.286
4307072.6798,275.0,0.06443,1.52905,0.1583,1.53722,-5.91085
4307094.26583,275.0,0.05102,1.54716,0.33144,1.58226,-12.09146
4307121.50887,275.0,0.04042,1.45157,0.50501,1.53691,-19.18327
4307156.00391,275.0,0.03192,1.24363,0.58952,1.37628,-25.36249
4307199.55097,275.0,0.02528,0.99897,0.49885,1.1166,-26.536
4307254.61604,275.0,0.01999,0.83681,0.19329,0.85884,-13.00611
4321679.55275,276.0,20004.453,0.77465,-0.00909,0.77471,0.67225
4321679.69575,276.0,15829.126,0.78528,0.00551,0.7853,-0.40227
4321679.83775,276.0,12516.703,0.79452,0.01523,0.79467,-1.09836
4321679.97975,276.0,9909.4424,0.80065,0.02337,0.80099,-1.67211
4321680.14375,276.0,7835.48,0.81051,0.02949,0.81105,-2.08402
4321680.34475,276.0,6217.2461,0.81757,0.03401,0.81828,-2.38176
4321680.58275,276.0,4905.291,0.82558,0.0372,0.82642,-2.57979
4321680.82175,276.0,3881.2737,0.83346,0.03942,0.83439,-2.70794
4321681.05975,276.0,3070.9827,0.8401,0.04184,0.84115,-2.85144
4321681.29775,276.0,2430.7778,0.84682,0.0447,0.848,-3.02135
4321681.53575,276.0,1923.1537,0.85452,0.04687,0.8558,-3.13981
4321681.77375,276.0,1522.4358,0.86196,0.04942,0.86338,-3.28126
4321682.01175,276.0,1203.8446,0.87069,0.05232,0.87226,-3.43876
4321682.25075,276.0,952.86591,0.87877,0.05335,0.88039,-3.47413
4321682.48875,276.0,754.27557,0.88558,0.0546,0.88726,-3.528
4321682.72575,276.0,596.71857,0.89301,0.05877,0.89494,-3.76497
4321682.96375,276.0,471.96338,0.90261,0.0622,0.90475,-3.9421
4321683.20275,276.0,373.20856,0.90978,0.06534,0.91212,-4.10791
4321683.43975,276.0,295.47278,0.91868,0.06904,0.92127,-4.29777
4321683.67975,276.0,233.87738,0.92917,0.07265,0.932,-4.47069
4321683.91775,276.0,185.05922,0.93923,0.07725,0.9424,-4.70164
4321684.15375,276.0,146.35823,0.9501,0.08197,0.95363,-4.93075
4321684.38976,276.0,115.77804,0.96077,0.08904,0.96489,-5.29504
4321684.62476,276.0,91.6721,0.97328,0.09581,0.97799,-5.62215
4321684.86976,276.0,72.51701,0.9877,0.10358,0.99311,-5.98674
4321685.09876,276.0,57.36816,1.00405,0.11233,1.01031,-6.38346
4321685.33576,276.0,45.3629,1.0233,0.11921,1.03022,-6.64464
4321685.56776,276.0,35.93134,1.04416,0.12794,1.05197,-6.98545
4321685.81776,276.0,28.40909,1.0697,0.13329,1.07797,-7.10296
4321686.03276,276.0,22.48202,1.09728,0.13413,1.10544,-6.96908
4321686.29776,276.0,17.79613,1.1239,0.13097,1.13151,-6.64694
4321686.54976,276.0,14.06813,1.14806,0.12268,1.1546,-6.09923
4321686.76576,276.0,11.1448,1.16813,0.11382,1.17367,-5.56535
4321687.03276,276.0,8.81772,1.18754,0.10009,1.19175,-4.81772
4321687.21176,276.0,6.97545,1.20246,0.08788,1.20566,-4.1801
4321687.42976,276.0,5.5173,1.21563,0.08004,1.21826,-3.7671
4321687.69876,276.0,4.36941,1.22036,0.07106,1.22243,-3.33263
4321688.03376,276.0,3.45686,1.22515,0.06,1.22662,-2.80375
4321688.45276,276.0,2.73547,1.23209,0.04999,1.2331,-2.32324
4321688.97776,276.0,2.16054,1.24159,0.04522,1.24241,-2.08563
4321689.63676,276.0,1.70952,1.24957,0.04559,1.2504,-2.08929
4321690.46576,276.0,1.35352,1.25289,0.05047,1.25391,-2.30674
4321691.50876,276.0,1.07079,1.25085,0.05509,1.25206,-2.52157
4321692.82177,276.0,0.84734,1.24441,0.05508,1.24562,-2.53449
4321694.47777,276.0,0.67072,1.24104,0.05015,1.24206,-2.31418
4321696.56677,276.0,0.53067,1.2421,0.03966,1.24273,-1.82882
4321699.20377,276.0,0.41976,1.25504,0.02847,1.25536,-1.2995
4321702.53478,276.0,0.33183,1.28126,0.02641,1.28153,-1.18073
4321706.74078,276.0,0.26261,1.314,0.04299,1.31471,-1.87396
4321712.04879,276.0,0.20791,1.3407,0.0823,1.34323,-3.51253
4321718.7528,276.0,0.16452,1.34454,0.13898,1.35171,-5.90155
4321727.22981,276.0,0.13007,1.31328,0.19355,1.32746,-8.3838
4321737.91983,276.0,0.10309,1.25414,0.21839,1.27301,-9.87805
4321751.43384,276.0,0.08153,1.18937,0.19451,1.20517,-9.28814
4321768.53087,276.0,0.06443,1.15522,0.13194,1.16273,-6.51586
4321790.11789,276.0,0.05102,1.19018,0.01259,1.19025,-0.60594
4321817.35993,276.0,0.04042,1.3424,-0.09763,1.34595,4.1595
4321851.85497,276.0,0.03192,1.61069,-0.10692,1.61423,3.79793
4321895.40203,276.0,0.02528,1.91817,0.07164,1.91951,-2.13903
4321950.4671,276.0,0.01999,2.12753,0.4776,2.18048,-12.65243
4336352.52393,277.0,20004.453,0.77621,-0.00559,0.77623,0.41265
4336352.66693,277.0,15829.126,0.78311,0.00633,0.78314,-0.46284
4336352.80893,277.0,12516.703,0.79206,0.01572,0.79221,-1.1373
4336352.95093,277.0,9909.4424,0.79936,0.02348,0.79971,-1.68216
4336353.11493,277.0,7835.48,0.8098,0.03005,0.81036,-2.12548
4336353.31593,277.0,6217.2461,0.81693,0.03434,0.81765,-2.40712
4336353.55393,277.0,4905.291,0.8259,0.03857,0.8268,-2.67401
4336353.79293,277.0,3881.2737,0.83094,0.04043,0.83192,-2.78553
4336354.03093,277.0,3070.9827,0.83992,0.04437,0.8411,-3.02401
4336354.26893,277.0,2430.7778,0.84719,0.04612,0.84845,-3.11589
4336354.50693,277.0,1923.1537,0.85588,0.04848,0.85726,-3.24222
4336354.74493,277.0,1522.4358,0.86341,0.05029,0.86487,-3.33339
4336354.98293,277.0,1203.8446,0.87067,0.05061,0.87214,-3.32665
4336355.22193,277.0,952.86591,0.87736,0.05295,0.87895,-3.45367
4336355.45993,277.0,754.27557,0.88541,0.05554,0.88715,-3.58901
4336355.69693,277.0,596.71857,0.89415,0.05948,0.89613,-3.80588
4336355.93493,277.0,471.96338,0.9032,0.06206,0.90533,-3.93039
4336356.17393,277.0,373.20856,0.90864,0.06475,0.91094,-4.07622
4336356.41193,277.0,295.47278,0.9178,0.06834,0.92034,-4.25812
4336356.65093,277.0,233.87738,0.92859,0.07279,0.93144,-4.48182
4336356.88894,277.0,185.05922,0.93855,0.07831,0.94181,-4.76944
4336357.12494,277.0,146.35823,0.94992,0.08206,0.95346,-4.93714
4336357.36094,277.0,115.77804,0.95959,0.08802,0.96362,-5.24059
4336357.59594,277.0,91.6721,0.97323,0.09626,0.97798,-5.64837
4336357.84094,277.0,72.51701,0.9868,0.10407,0.99227,-6.02008
4336358.06994,277.0,57.36816,1.00327,0.11219,1.00952,-6.38028
4336358.30694,277.0,45.3629,1.0219,0.1197,1.02889,-6.68077
4336358.53894,277.0,35.93134,1.04478,0.12687,1.05246,-6.92378
4336358.78994,277.0,28.40909,1.07047,0.13132,1.07849,-6.99362
4336359.00394,277.0,22.48202,1.09763,0.13379,1.10575,-6.94931
4336359.26894,277.0,17.79613,1.12256,0.12975,1.13003,-6.59305
4336359.52094,277.0,14.06813,1.14974,0.12349,1.15635,-6.13063
4336359.73694,277.0,11.1448,1.16911,0.11457,1.17471,-5.59704
4336360.00494,277.0,8.81772,1.18965,0.10109,1.19394,-4.85721
4336360.18294,277.0,6.97545,1.20327,0.09153,1.20675,-4.35003
4336360.40094,277.0,5.5173,1.21335,0.07919,1.21593,-3.73408
4336360.66994,277.0,4.36941,1.22079,0.0666,1.2226,-3.12256
4336361.00494,277.0,3.45686,1.23386,0.05793,1.23522,-2.68804
4336361.42394,277.0,2.73547,1.24066,0.05499,1.24187,-2.53778
4336361.94894,277.0,2.16054,1.24281,0.05488,1.24402,-2.52852
4336362.60794,277.0,1.70952,1.24225,0.05327,1.24339,-2.4556
4336363.43694,277.0,1.35352,1.24033,0.04844,1.24128,-2.2364
4336364.47995,277.0,1.07079,1.24197,0.04078,1.24263,-1.88064
4336365.79395,277.0,0.84734,1.24921,0.03299,1.24965,-1.51292
4336367.44895,277.0,0.67072,1.26146,0.02951,1.26181,-1.34014
4336369.53795,277.0,0.53067,1.27927,0.03504,1.27975,-1.569
4336372.17496,277.0,0.41976,1.2958,0.05379,1.29692,-2.37724
4336375.50596,277.0,0.33183,1.30037,0.08357,1.30305,-3.67699
4336379.71197,277.0,0.26261,1.28669,0.11267,1.29161,-5.00453
4336385.01997,277.0,0.20791,1.25828,0.12771,1.26475,-5.79539
4336391.72398,277.0,0.16452,1.22805,0.11732,1.23364,-5.45727
4336400.20099,277.0,0.13007,1.21391,0.0811,1.21662,-3.822
4336410.89101,277.0,0.10309,1.23796,0.02976,1.23832,-1.37689
4336424.40502,277.0,0.08153,1.31623,-0.01097,1.31627,0.47736
4336441.50205,277.0,0.06443,1.4291,-0.00757,1.42912,0.30358
4336463.08907,277.0,0.05102,1.58273,0.08194,1.58485,-2.9637
4336490.33111,277.0,0.04042,1.68542,0.28536,1.70941,-9.60958
4336524.82616,277.0,0.03192,1.6513,0.55362,1.74164,-18.53448
4336568.37321,277.0,0.02528,1.43911,0.77555,1.63479,-28.32056
4336623.43829,277.0,0.01999,1.0802,0.81921,1.3557,-37.17643
4351019.47644,278.0,20004.453,0.77463,-0.00742,0.77466,0.5491
4351019.61944,278.0,15829.126,0.78409,0.00549,0.78411,-0.40142
4351019.76144,278.0,12516.703,0.79253,0.01665,0.7927,-1.20331
4351019.90344,278.0,9909.4424,0.80206,0.02287,0.80238,-1.63298
4351020.06744,278.0,7835.48,0.80906,0.02813,0.80955,-1.99111
4351020.26844,278.0,6217.2461,0.81696,0.03452,0.81769,-2.41984
4351020.50644,278.0,4905.291,0.82483,0.03708,0.82566,-2.57388
4351020.74444,278.0,3881.2737,0.83277,0.04103,0.83378,-2.82031
4351020.98344,278.0,3070.9827,0.83926,0.0425,0.84034,-2.89877
4351021.22144,278.0,2430.7778,0.84766,0.04483,0.84885,-3.02741
4351021.45944,278.0,1923.1537,0.85457,0.04757,0.8559,-3.18582
4351021.69744,278.0,1522.4358,0.86226,0.04931,0.86367,-3.27324
4351021.93544,278.0,1203.8446,0.86979,0.05128,0.8713,-3.37403
4351022.17444,278.0,952.86591,0.87676,0.05372,0.87841,-3.506
4351022.41244,278.0,754.27557,0.88438,0.05609,0.88616,-3.62912
4351022.64944,278.0,596.71857,0.89243,0.0572,0.89426,-3.66764
4351022.88744,278.0,471.96338,0.9011,0.06079,0.90315,-3.85937
4351023.12644,278.0,373.20856,0.90929,0.06577,0.91167,-4.13679
4351023.36344,278.0,295.47278,0.91813,0.06805,0.92065,-4.23892
4351023.60344,278.0,233.87738,0.92894,0.07253,0.93177,-4.46435
4351023.84144,278.0,185.05922,0.93683,0.07756,0.94003,-4.73282
4351024.07744,278.0,146.35823,0.94823,0.08335,0.95188,-5.02353
4351024.31344,278.0,115.77804,0.95975,0.08864,0.96383,-5.27694
4351024.54844,278.0,91.6721,0.97149,0.09477,0.9761,-5.57157
4351024.79345,278.0,72.51701,0.98593,0.10347,0.99135,-5.99098
4351025.02245,278.0,57.36816,1.00198,0.1128,1.0083,-6.42329
4351025.25945,278.0,45.3629,1.02216,0.12104,1.0293,-6.75316
4351025.49145,278.0,35.93134,1.04576,0.12952,1.05375,-7.06026
4351025.74145,278.0,28.40909,1.06947,0.13332,1.07775,-7.1057
4351025.95645,278.0,22.48202,1.0951,0.13497,1.10339,-7.02604
4351026.22145,278.0,17.79613,1.12344,0.13129,1.13108,-6.66577
4351026.47345,278.0,14.06813,1.14854,0.12349,1.15516,-6.1368
4351026.68945,278.0,11.1448,1.17068,0.11546,1.17636,-5.63247
4351026.95645,278.0,8.81772,1.187,0.10284,1.19145,-4.9519
4351027.13545,278.0,6.97545,1.20179,0.08952,1.20512,-4.26027
4351027.35345,278.0,5.5173,1.21524,0.0782,1.21776,-3.68183
4351027.62245,278.0,4.36941,1.22448,0.07247,1.22663,-3.38689
4351027.95745,278.0,3.45686,1.22869,0.06421,1.23037,-2.99147
4351028.37645,278.0,2.73547,1.23071,0.05558,1.23197,-2.58594
4351028.90145,278.0,2.16054,1.23642,0.04594,1.23727,-2.12775
4351029.56045,278.0,1.70952,1.24533,0.03944,1.24595,-1.81414
4351030.38945,278.0,1.35352,1.25567,0.03994,1.2563,-1.82171
4351031.43245,278.0,1.07079,1.26376,0.04622,1.26461,-2.09465
4351032.74546,278.0,0.84734,1.26434,0.0569,1.26562,-2.57665
4351034.40146,278.0,0.67072,1.25956,0.06564,1.26127,-2.98321
4351036.49046,278.0,0.53067,1.24771,0.0666,1.24949,-3.05555
4351039.12746,278.0,0.41976,1.24034,0.05803,1.2417,-2.67868
4351042.45847,278.0,0.33183,1.24252,0.04183,1.24323,-1.92834
4351046.66447,278.0,0.26261,1.26378,0.0263,1.26405,-1.19218
4351051.97248,278.0,0.20791,1.30302,0.02361,1.30323,-1.03793
4351058.67649,278.0,0.16452,1.35404,0.04848,1.35491,-2.05065
4351067.1535,278.0,0.13007,1.39391,0.10951,1.3982,-4.49212
4351077.84351,278.0,0.10309,1.39857,0.19759,1.41246,-8.04137
4351091.35653,278.0,0.08153,1.35018,0.28236,1.37939,-11.81181
4351108.45455,278.0,0.06443,1.26992,0.33288,1.31283,-14.68834
4351130.04058,278.0,0.05102,1.1562,0.29897,1.19423,-14.49823
4351157.28362,278.0,0.04042,1.08531,0.16478,1.09775,-8.63294
4351191.77866,278.0,0.03192,1.13823,-0.04253,1.13903,2.13964
4351235.32572,278.0,0.02528,1.38069,-0.23522,1.40058,9.66815
4351290.39079,278.0,0.01999,1.81569,-0.26998,1.83565,8.45762
4365673.82759,279.0,20004.453,0.77232,-0.00675,0.77235,0.50108
4365673.97059,279.0,15829.126,0.78202,0.00714,0.78206,-0.52277
4365674.11259,279.0,12516.703,0.78962,0.01584,0.78978,-1.14897
4365674.25459,279.0,9909.4424,0.80006,0.0228,0.80039,-1.63205
4365674.41859,279.0,7835.48,0.8075,0.02964,0.80805,-2.10225
4365674.61959,279.0,6217.2461,0.81508,0.03392,0.81578,-2.38334
4365674.85759,279.0,4905.291,0.82365,0.03863,0.82456,-2.68523
4365675.09659,279.0,3881.2737,0.83036,0.03918,0.83128,-2.70113
4365675.33459,279.0,3070.9827,0.83804,0.04306,0.83915,-2.94139
4365675.57259,279.0,2430.7778,0.84571,0.04632,0.84698,-3.13501
4365675.81059,279.0,1923.1537,0.85292,0.04804,0.85427,-3.22351
4365676.04859,279.0,1522.4358,0.86086,0.04911,0.86226,-3.26473
4365676.28659,279.0,1203.8446,0.86768,0.05279,0.86929,-3.4818
4365676.52559,279.0,952.86591,0.87518,0.05316,0.87679,-3.47618
4365676.76359,279.0,754.27557,0.88292,0.05581,0.88468,-3.61678
4365677.00059,279.0,596.71857,0.89199,0.05874,0.89393,-3.76761
4365677.23859,279.0,471.96338,0.89858,0.06096,0.90064,-3.88116
4365677.47759,279.0,373.20856,0.90811,0.06384,0.91035,-4.02148
4365677.71559,279.0,295.47278,0.91668,0.06856,0.91924,-4.27725
4365677.95459,279.0,233.87738,0.92719,0.0727,0.93003,-4.4835
4365678.19259,279.0,185.05922,0.93621,0.07542,0.93924,-4.60588
4365678.42859,279.0,146.35823,0.94643,0.08417,0.95016,-5.08196
4365678.66459,279.0,115.77804,0.95795,0.08809,0.96199,-5.25394
4365678.8996,279.0,91.6721,0.9708,0.09516,0.97545,-5.59816
4365679.1446,279.0,72.51701,0.98517,0.10389,0.99064,-6.01964
4365679.3736,279.0,57.36816,1.00229,0.11237,1.00857,-6.39716
4365679.6106,279.0,45.3629,1.02236,0.12261,1.02968,-6.83867
4365679.8426,279.0,35.93134,1.04444,0.12845,1.05231,-7.01113
4365680.0926,279.0,28.40909,1.06819,0.13291,1.07643,-7.09265
4365680.3076,279.0,22.48202,1.09493,0.13268,1.10294,-6.90912
4365680.5726,279.0,17.79613,1.12045,0.13086,1.12807,-6.66162
4365680.8246,279.0,14.06813,1.14695,0.12398,1.15363,-6.16922
4365681.0406,279.0,11.1448,1.16628,0.11396,1.17183,-5.58063
4365681.3076,279.0,8.81772,1.18737,0.10246,1.19179,-4.93183
4365681.4866,279.0,6.97545,1.19966,0.09355,1.2033,-4.45878
4365681.7046,279.0,5.5173,1.21117,0.07939,1.21377,-3.7502
4365681.9736,279.0,4.36941,1.22112,0.06666,1.22294,-3.12454
4365682.3086,279.0,3.45686,1.23117,0.05885,1.23257,-2.73676
4365682.7276,279.0,2.73547,1.23873,0.05639,1.24001,-2.60645
4365683.2526,279.0,2.16054,1.24,0.05602,1.24127,-2.58674
4365683.9116,279.0,1.70952,1.23969,0.05294,1.24082,-2.44531
4365684.7406,279.0,1.35352,1.23816,0.0459,1.23901,-2.12301
4365685.7836,279.0,1.07079,1.24192,0.03817,1.24251,-1.76044
4365687.09661,279.0,0.84734,1.25126,0.03166,1.25166,-1.44945
4365688.75261,279.0,0.67072,1.26478,0.03103,1.26516,-1.40562
4365690.84161,279.0,0.53067,1.28195,0.03967,1.28256,-1.77232
4365693.47861,279.0,0.41976,1.29356,0.06156,1.29502,-2.7246
4365696.80962,279.0,0.33183,1.29249,0.09015,1.29563,-3.98969
4365701.01562,279.0,0.26261,1.27311,0.11325,1.27814,-5.08322
4365706.32363,279.0,0.20791,1.24495,0.11852,1.25058,-5.43838
4365713.02764,279.0,0.16452,1.22111,0.09968,1.22518,-4.66684
4365721.50465,279.0,0.13007,1.22103,0.0595,1.22248,-2.78967
4365732.19467,279.0,0.10309,1.26134,0.01382,1.26142,-0.62786
4365745.70868,279.0,0.08153,1.35219,-0.00863,1.35222,0.36581
4365762.80571,279.0,0.06443,1.46952,0.02132,1.46968,-0.8311
4365784.39273,279.0,0.05102,1.60029,0.14597,1.60693,-5.21171
4365811.63477,279.0,0.04042,1.65278,0.36191,1.69194,-12.35121
4365846.12981,279.0,0.03192,1.56012,0.60368,1.67284,-21.15353
4365889.67687,279.0,0.02528,1.30881,0.75653,1.51173,-30.02895
4365944.74194,279.0,0.01999,0.96113,0.69887,1.18836,-36.02197
4380349.92981,280.0,20004.453,0.76994,-0.00808,0.76998,0.60133
4380350.07281,280.0,15829.126,0.78091,0.00611,0.78093,-0.44856
4380350.21481,280.0,12516.703,0.79107,0.01556,0.79123,-1.12707
4380350.35681,280.0,9909.4424,0.79876,0.02339,0.7991,-1.67718
4380350.52081,280.0,7835.48,0.80757,0.02895,0.80809,-2.05322
4380350.72181,280.0,6217.2461,0.81359,0.03391,0.81429,-2.38684
4380350.95981,280.0,4905.291,0.81991,0.03866,0.82082,-2.6993
4380351.19781,280.0,3881.2737,0.82952,0.04096,0.83053,-2.82672
4380351.43581,280.0,3070.9827,0.83629,0.04285,0.83739,-2.93299
4380351.67381,280.0,2430.7778,0.84378,0.04541,0.845,-3.08059
4380351.91281,280.0,1923.1537,0.85257,0.04892,0.85397,-3.28424
4380352.15081,280.0,1522.4358,0.85912,0.05031,0.86059,-3.35155
4380352.38881,280.0,1203.8446,0.86547,0.04993,0.86691,-3.30151
4380352.62681,280.0,952.86591,0.87355,0.05288,0.87514,-3.46392
4380352.86581,280.0,754.27557,0.88057,0.05553,0.88232,-3.60812
4380353.10281,280.0,596.71857,0.88945,0.05973,0.89145,-3.84179
4380353.34081,280.0,471.96338,0.89762,0.06075,0.89967,-3.87197
4380353.57981,280.0,373.20856,0.90649,0.06445,0.90878,-4.06693
4380353.81681,280.0,295.47278,0.91546,0.06804,0.91799,-4.25084
4380354.05681,280.0,233.87738,0.92416,0.07271,0.92701,-4.4984
4380354.29481,280.0,185.05922,0.93442,0.07724,0.93761,-4.72554
4380354.53081,280.0,146.35823,0.94549,0.08241,0.94908,-4.98105
4380354.76682,280.0,115.77804,0.95601,0.08738,0.95999,-5.22238
4380355.00182,280.0,91.6721,0.96832,0.09516,0.97298,-5.61234
4380355.24682,280.0,72.51701,0.98399,0.10424,0.9895,-6.04709
4380355.47582,280.0,57.36816,0.99988,0.11178,1.00611,-6.37881
4380355.71282,280.0,45.3629,1.01988,0.12178,1.02713,-6.80916
4380355.94482,280.0,35.93134,1.04238,0.12797,1.05021,-6.99884
4380356.19482,280.0,28.40909,1.06524,0.13148,1.07332,-7.03642
4380356.40982,280.0,22.48202,1.09419,0.1336,1.10232,-6.96132
4380356.67482,280.0,17.79613,1.1195,0.12957,1.12698,-6.60179
4380356.92682,280.0,14.06813,1.14268,0.12245,1.14922,-6.11664
4380357.14282,280.0,11.1448,1.16604,0.11191,1.17139,-5.48207
4380357.40982,280.0,8.81772,1.18345,0.1031,1.18794,-4.97895
4380357.58782,280.0,6.97545,1.19694,0.08939,1.20027,-4.27094
4380357.80682,280.0,5.5173,1.20988,0.07507,1.21221,-3.55044
4380358.07582,280.0,4.36941,1.2223,0.07003,1.2243,-3.27911
4380358.41082,280.0,3.45686,1.2276,0.06656,1.2294,-3.10347
4380358.82982,280.0,2.73547,1.22878,0.05861,1.23018,-2.73094
4380359.35482,280.0,2.16054,1.23126,0.04997,1.23228,-2.32422
4380360.01382,280.0,1.70952,1.23605,0.04155,1.23675,-1.92548
4380360.84282,280.0,1.35352,1.24408,0.03594,1.2446,-1.65468
4380361.88582,280.0,1.07079,1.25601,0.03661,1.25654,-1.6694
4380363.19883,280.0,0.84734,1.26621,0.04442,1.26699,-2.00925
4380364.85483,280.0,0.67072,1.26996,0.05705,1.27124,-2.57201
4380366.94383,280.0,0.53067,1.26397,0.07197,1.26602,-3.25904
4380369.58083,280.0,0.41976,1.24985,0.07873,1.25232,-3.60454
4380372.91184,280.0,0.33183,1.23553,0.07287,1.23768,-3.37547
4380377.11784,280.0,0.26261,1.23232,0.05503,1.23354,-2.55696
4380382.42585,280.0,0.20791,1.24869,0.03154,1.24909,-1.44694
4380389.12986,280.0,0.16452,1.29167,0.01689,1.29178,-0.74921
4380397.60687,280.0,0.13007,1.35631,0.03125,1.35667,-1.31987
4380408.29689,280.0,0.10309,1.42241,0.09124,1.42533,-3.67033
4380421.8109,280.0,0.08153,1.4564,0.1991,1.46995,-7.78456
4380438.90793,280.0,0.06443,1.43865,0.31807,1.47339,-12.46683
4380460.49495,280.0,0.05102,1.33122,0.41866,1.3955,-17.45818
4380487.73699,280.0,0.04042,1.16725,0.4234,1.24167,-19.93723
4380522.23203,280.0,0.03192,1.02299,0.28857,1.06291,-15.75302
4380565.77909,280.0,0.02528,1.00158,0.02462,1.00189,-1.40804
4380620.84416,280.0,0.01999,1.21248,-0.29801,1.24857,13.80877
4395005.98078,281.0,20004.453,0.76917,-0.0068,0.7692,0.50651
4395006.12278,281.0,15829.126,0.77885,0.00517,0.77887,-0.38016
4395006.26478,281.0,12516.703,0.78823,0.01519,0.78838,-1.10397
4395006.40678,281.0,9909.4424,0.79838,0.02415,0.79874,-1.73254
4395006.57078,281.0,7835.48,0.80411,0.02984,0.80467,-2.12495
4395006.77178,281.0,6217.2461,0.81282,0.03376,0.81352,-2.37865
4395007.00978,281.0,4905.291,0.82059,0.03959,0.82154,-2.76195
4395007.24878,281.0,3881.2737,0.82783,0.04043,0.82881,-2.7961
4395007.48678,281.0,3070.9827,0.83461,0.04331,0.83574,-2.97023
4395007.72478,281.0,2430.7778,0.8426,0.04565,0.84383,-3.10121
4395007.96278,281.0,1923.1537,0.85049,0.04858,0.85187,-3.26929
4395008.20078,281.0,1522.4358,0.85724,0.05005,0.8587,-3.34109
4395008.43878,281.0,1203.8446,0.86515,0.0525,0.86674,-3.47297
4395008.67778,281.0,952.86591,0.87339,0.05262,0.87497,-3.44792
4395008.91578,281.0,754.27557,0.88192,0.05678,0.88375,-3.68364
4395009.15279,281.0,596.71857,0.88841,0.05966,0.89041,-3.84191
4395009.39079,281.0,471.96338,0.89668,0.06169,0.8988,-3.93553
4395009.62979,281.0,373.20856,0.90429,0.06415,0.90656,-4.05784
4395009.86779,281.0,295.47278,0.91398,0.06936,0.91661,-4.33961
4395010.10679,281.0,233.87738,0.92341,0.07313,0.9263,-4.52839
4395010.34479,281.0,185.05922,0.9331,0.07804,0.93636,-4.78108
4395010.58079,281.0,146.35823,0.94423,0.08181,0.94777,-4.95189
4395010.81779,281.0,115.77804,0.95589,0.08856,0.95998,-5.29321
4395011.05179,281.0,91.6721,0.96887,0.09568,0.97359,-5.64
4395011.29679,281.0,72.51701,0.9806,0.10319,0.98602,-6.00732
4395011.52579,281.0,57.36816,0.99885,0.11033,1.00492,-6.30344
4395011.76279,281.0,45.3629,1.01756,0.12018,1.02463,-6.73579
4395011.99479,281.0,35.93134,1.04059,0.12784,1.04841,-7.00396
4395012.24479,281.0,28.40909,1.06429,0.13316,1.07259,-7.13142
4395012.45979,281.0,22.48202,1.09092,0.13504,1.09925,-7.05635
4395012.72479,281.0,17.79613,1.11998,0.13105,1.12763,-6.67409
4395012.97679,281.0,14.06813,1.14325,0.12377,1.14993,-6.17867
4395013.19279,281.0,11.1448,1.16671,0.11428,1.17229,-5.59428
4395013.45979,281.0,8.81772,1.18394,0.10249,1.18836,-4.94773
4395013.63779,281.0,6.97545,1.19847,0.08962,1.20182,-4.27634
4395013.85679,281.0,5.5173,1.21245,0.07974,1.21507,-3.76297
4395014.12579,281.0,4.36941,1.21854,0.07202,1.22067,-3.38253
4395014.45979,281.0,3.45686,1.22131,0.06308,1.22294,-2.95668
4395014.87879,281.0,2.73547,1.22702,0.05237,1.22813,-2.44395
4395015.40379,281.0,2.16054,1.23546,0.04492,1.23628,-2.08223
4395016.06279,281.0,1.70952,1.24471,0.04219,1.24543,-1.94135
4395016.8918,281.0,1.35352,1.25303,0.0454,1.25385,-2.07503
4395017.9338,281.0,1.07079,1.2553,0.05267,1.2564,-2.4025
4395019.2478,281.0,0.84734,1.25135,0.05909,1.25275,-2.70364
4395020.9038,281.0,0.67072,1.24485,0.06169,1.24637,-2.83727
4395022.9928,281.0,0.53067,1.2378,0.05495,1.23902,-2.54171
4395025.62881,281.0,0.41976,1.23867,0.04257,1.2394,-1.9683
4395028.96081,281.0,0.33183,1.25385,0.0288,1.25419,-1.31584
4395033.16582,281.0,0.26261,1.2856,0.02481,1.28584,-1.10557
4395038.47482,281.0,0.20791,1.32625,0.04263,1.32694,-1.84102
4395045.17883,281.0,0.16452,1.36232,0.08985,1.36528,-3.77336
4395053.65484,281.0,0.13007,1.36938,0.16065,1.37877,-6.69124
4395064.34586,281.0,0.10309,1.33395,0.23139,1.35387,-9.84064
4395077.85888,281.0,0.08153,1.25909,0.27005,1.28772,-12.1053
4395094.9569,281.0,0.06443,1.17978,0.25894,1.20786,-12.37902
4395116.54293,281.0,0.05102,1.12048,0.16227,1.13217,-8.24041
4395143.78596,281.0,0.04042,1.15468,0.00326,1.15468,-0.16153
4395178.28101,281.0,0.03192,1.33766,-0.15106,1.34616,6.44304
4395221.82806,281.0,0.02528,1.67268,-0.18714,1.68312,6.38375
4395276.89314,281.0,0.01999,2.08311,0.01526,2.08317,-0.41975
4409654.82326,282.0,20004.453,0.77009,-0.00896,0.77014,0.66687
4409654.96626,282.0,15829.126,0.77933,0.00749,0.77937,-0.55082
4409655.10826,282.0,12516.703,0.78725,0.01551,0.7874,-1.12836
4409655.25027,282.0,9909.4424,0.79671,0.02313,0.79705,-1.66287
4409655.41427,282.0,7835.48,0.80619,0.02897,0.80671,-2.0578
4409655.61527,282.0,6217.2461,0.81103,0.03444,0.81176,-2.43136
4409655.85327,282.0,4905.291,0.81957,0.03741,0.82042,-2.61329
4409656.09227,282.0,3881.2737,0.82744,0.04225,0.82852,-2.92338
4409656.33027,282.0,3070.9827,0.83457,0.04288,0.83567,-2.94111
4409656.56827,282.0,2430.7778,0.84125,0.04532,0.84247,-3.08373
4409656.80627,282.0,1923.1537,0.84959,0.04827,0.85096,-3.25154
4409657.04427,282.0,1522.4358,0.85617,0.04995,0.85762,-3.33887
4409657.28227,282.0,1203.8446,0.8643,0.05117,0.86581,-3.38837
4409657.52127,282.0,952.86591,0.87144,0.05234,0.87301,-3.43696
4409657.75927,282.0,754.27557,0.87942,0.0566,0.88124,-3.68253
4409657.99627,282.0,596.71857,0.8889,0.05848,0.89082,-3.76406
4409658.23427,282.0,471.96338,0.89683,0.0608,0.89889,-3.87835
4409658.47327,282.0,373.20856,0.90449,0.06466,0.9068,-4.0888
4409658.71127,282.0,295.47278,0.91332,0.06795,0.91584,-4.25476
4409658.95027,282.0,233.87738,0.92265,0.07163,0.92543,-4.439
4409659.18827,282.0,185.05922,0.93195,0.07656,0.93509,-4.69664
4409659.42427,282.0,146.35823,0.94417,0.08164,0.94769,-4.94185
4409659.66127,282.0,115.77804,0.95446,0.08794,0.9585,-5.26387
4409659.89527,282.0,91.6721,0.96726,0.09554,0.97197,-5.64103
4409660.14027,282.0,72.51701,0.9808,0.10361,0.98625,-6.03025
4409660.36927,282.0,57.36816,0.99698,0.11242,1.0033,-6.43344
4409660.60627,282.0,45.3629,1.01807,0.12034,1.02515,-6.74126
4409660.83827,282.0,35.93134,1.03881,0.12761,1.04662,-7.00346
4409661.08927,282.0,28.40909,1.06398,0.13268,1.07222,-7.10829
4409661.30327,282.0,22.48202,1.09024,0.13494,1.09856,-7.0558
4409661.56827,282.0,17.79613,1.11815,0.1317,1.12588,-6.71732
4409661.82027,282.0,14.06813,1.14192,0.1233,1.14856,-6.16246
4409662.03627,282.0,11.1448,1.1639,0.1131,1.16938,-5.55011
4409662.30427,282.0,8.81772,1.18292,0.10175,1.18729,-4.91609
4409662.48227,282.0,6.97545,1.19927,0.08934,1.20259,-4.26041
4409662.70027,282.0,5.5173,1.2105,0.0813,1.21322,-3.84215
4409662.96928,282.0,4.36941,1.2159,0.07141,1.21799,-3.36132
4409663.30428,282.0,3.45686,1.22236,0.0601,1.22384,-2.81503
4409663.72328,282.0,2.73547,1.2293,0.05105,1.23036,-2.37786
4409664.24828,282.0,2.16054,1.23952,0.04544,1.24035,-2.09951
4409664.90728,282.0,1.70952,1.24657,0.0478,1.24748,-2.1958
4409665.73628,282.0,1.35352,1.24845,0.053,1.24957,-2.43107
4409666.77928,282.0,1.07079,1.24465,0.05521,1.24587,-2.54002
4409668.09328,282.0,0.84734,1.23977,0.05312,1.24091,-2.4536
4409669.74828,282.0,0.67072,1.23722,0.04656,1.23809,-2.15525
4409671.83729,282.0,0.53067,1.24189,0.03592,1.24241,-1.65688
4409674.47429,282.0,0.41976,1.2581,0.02687,1.25839,-1.22365
4409677.80529,282.0,0.33183,1.28564,0.03021,1.28599,-1.34595
4409682.0113,282.0,0.26261,1.3165,0.05288,1.31756,-2.30022
4409687.31931,282.0,0.20791,1.33496,0.09625,1.33843,-4.12387
4409694.02432,282.0,0.16452,1.327,0.15051,1.33551,-6.47103
4409702.50033,282.0,0.13007,1.28687,0.19359,1.30135,-8.55519
4409713.19034,282.0,0.10309,1.22708,0.2014,1.2435,-9.32101
4409726.70436,282.0,0.08153,1.17597,0.16019,1.18683,-7.75713
4409743.80138,282.0,0.06443,1.16511,0.08548,1.16824,-4.19616
4409765.38841,282.0,0.05102,1.23633,-0.02289,1.23654,1.06053
4409792.63045,282.0,0.04042,1.41711,-0.0976,1.42046,3.93982
4409827.12549,282.0,0.03192,1.68808,-0.04446,1.68866,1.50873
4409870.67355,282.0,0.02528,1.94976,0.19998,1.95999,-5.85611
4409925.73762,282.0,0.01999,2.05661,0.63598,2.1527,-17.18347
4424288.77457,283.0,20004.453,0.76979,-0.0071,0.76982,0.52865
4424288.91757,283.0,15829.126,0.77887,0.00528,0.77889,-0.38858
4424289.05957,283.0,12516.703,0.78761,0.01694,0.78779,-1.23221
4424289.20157,283.0,9909.4424,0.79532,0.02473,0.7957,-1.78105
4424289.36557,283.0,7835.48,0.80279,0.03116,0.80339,-2.22306
4424289.56657,283.0,6217.2461,0.81259,0.03466,0.81333,-2.4422
4424289.80457,283.0,4905.291,0.82013,0.03811,0.82101,-2.66027
4424290.04357,283.0,3881.2737,0.82669,0.04048,0.82768,-2.80325
4424290.28157,283.0,3070.9827,0.83404,0.04198,0.83509,-2.88125
4424290.51957,283.0,2430.7778,0.84223,0.04432,0.8434,-3.01242
4424290.75757,283.0,1923.1537,0.84812,0.04772,0.84946,-3.22049
4424290.99557,283.0,1522.4358,0.85663,0.04927,0.85805,-3.29147
4424291.23357,283.0,1203.8446,0.86388,0.05062,0.86536,-3.35376
4424291.47257,283.0,952.86591,0.87135,0.0535,0.87299,-3.51319
4424291.71057,283.0,754.27557,0.87884,0.05642,0.88065,-3.67316
4424291.94757,283.0,596.71857,0.88858,0.05959,0.89057,-3.83685
4424292.18557,283.0,471.96338,0.89532,0.06281,0.89752,-4.01262
4424292.42457,283.0,373.20856,0.90412,0.06501,0.90646,-4.1127
4424292.66257,283.0,295.47278,0.91298,0.06848,0.91554,-4.28977
4424292.90157,283.0,233.87738,0.92322,0.07356,0.92615,-4.55558
4424293.13957,283.0,185.05922,0.93303,0.077,0.9362,-4.7177
4424293.37557,283.0,146.35823,0.94183,0.08151,0.94535,-4.94614
4424293.61157,283.0,115.77804,0.95306,0.08832,0.95714,-5.29424
4424293.84657,283.0,91.6721,0.96723,0.09531,0.97191,-5.62778
4424294.09157,283.0,72.51701,0.981,0.10428,0.98652,-6.06764
4424294.32057,283.0,57.36816,0.99866,0.11205,1.00492,-6.40177
4424294.55757,283.0,45.3629,1.01737,0.1198,1.0244,-6.71584
4424294.78957,283.0,35.93134,1.03963,0.1283,1.04751,-7.03503
4424295.03957,283.0,28.40909,1.06326,0.1328,1.07152,-7.11941
4424295.25457,283.0,22.48202,1.09075,0.13384,1.09893,-6.99549
4424295.51958,283.0,17.79613,1.1177,0.13261,1.12554,-6.76612
4424295.77158,283.0,14.06813,1.14274,0.12404,1.14945,-6.19482
4424295.98758,283.0,11.1448,1.1651,0.11559,1.17082,-5.66561
4424296.25458,283.0,8.81772,1.18297,0.10229,1.18739,-4.942
4424296.43358,283.0,6.97545,1.2012,0.09155,1.20469,-4.35827
4424296.65158,283.0,5.5173,1.21126,0.08279,1.21409,-3.91
4424296.92058,283.0,4.36941,1.21735,0.07307,1.21954,-3.43478
4424297.25558,283.0,3.45686,1.22349,0.06173,1.22504,-2.88822
4424297.67458,283.0,2.73547,1.23012,0.05154,1.2312,-2.39918
4424298.19958,283.0,2.16054,1.23955,0.04559,1.24039,-2.10632
4424298.85858,283.0,1.70952,1.24835,0.0465,1.24922,-2.13317
4424299.68758,283.0,1.35352,1.25075,0.05137,1.2518,-2.35194
4424300.73058,283.0,1.07079,1.24944,0.05527,1.25067,-2.53292
4424302.04358,283.0,0.84734,1.24337,0.05643,1.24465,-2.59843
4424303.69959,283.0,0.67072,1.23937,0.05162,1.24044,-2.38512
4424305.78859,283.0,0.53067,1.24004,0.04054,1.24071,-1.87264
4424308.42559,283.0,0.41976,1.25285,0.02923,1.25319,-1.33665
4424311.7566,283.0,0.33183,1.2787,0.02661,1.27898,-1.19205
4424315.9626,283.0,0.26261,1.31173,0.0417,1.31239,-1.82063
4424321.27061,283.0,0.20791,1.33885,0.08062,1.34128,-3.44615
4424327.97462,283.0,0.16452,1.3444,0.13764,1.35143,-5.84565
4424336.45163,283.0,0.13007,1.31384,0.19305,1.32794,-8.35893
4424347.14164,283.0,0.10309,1.25448,0.22028,1.27367,-9.95919
4424360.65566,283.0,0.08153,1.18868,0.19776,1.20502,-9.4457
4424377.75268,283.0,0.06443,1.15331,0.13432,1.16111,-6.64322
4424399.33971,283.0,0.05102,1.18918,0.01278,1.18925,-0.61586
4424426.58175,283.0,0.04042,1.34177,-0.09666,1.34525,4.12032
4424461.07679,283.0,0.03192,1.60839,-0.10751,1.61198,3.82427
4424504.62385,283.0,0.02528,1.91639,0.07053,1.91769,-2.10761
4424559.68892,283.0,0.01999,2.12726,0.47559,2.17978,-12.60242
4438914.93597,284.0,20004.453,0.76761,-0.00638,0.76764,0.47634
4438915.07897,284.0,15829.126,0.77721,0.00662,0.77724,-0.48793
4438915.22097,284.0,12516.703,0.78798,0.01758,0.78817,-1.27794
4438915.36297,284.0,9909.4424,0.79563,0.02488,0.79602,-1.79134
4438915.52697,284.0,7835.48,0.80431,0.02983,0.80486,-2.12404
4438915.72797,284.0,6217.2461,0.81254,0.03293,0.81321,-2.32091
4438915.96597,284.0,4905.291,0.81815,0.03831,0.81905,-2.6811
4438916.20397,284.0,3881.2737,0.8272,0.04308,0.82832,-2.98155
4438916.44297,284.0,3070.9827,0.83522,0.04486,0.83642,-3.07446
4438916.68097,284.0,2430.7778,0.84188,0.04663,0.84317,-3.17024
4438916.91898,284.0,1923.1537,0.8485,0.04759,0.84983,-3.21053
4438917.15698,284.0,1522.4358,0.85642,0.0489,0.85781,-3.26779
4438917.39498,284.0,1203.8446,0.8635,0.0518,0.86505,-3.43282
4438917.63398,284.0,952.86591,0.87237,0.05384,0.87403,-3.53147
4438917.87198,284.0,754.27557,0.88055,0.05539,0.88229,-3.59924
4438918.10898,284.0,596.71857,0.88801,0.05945,0.89,-3.82997
4438918.34698,284.0,471.96338,0.89715,0.06093,0.89922,-3.88502
4438918.58598,284.0,373.20856,0.9051,0.06625,0.90752,-4.18627
4438918.82298,284.0,295.47278,0.91447,0.06783,0.91698,-4.24216
4438919.06298,284.0,233.87738,0.92329,0.07109,0.92602,-4.40317
4438919.30098,284.0,185.05922,0.93301,0.07559,0.93607,-4.63212
4438919.53698,284.0,146.35823,0.94363,0.08272,0.94725,-5.00967
4438919.77298,284.0,115.77804,0.95633,0.0888,0.96044,-5.30512
4438920.00798,284.0,91.6721,0.96843,0.09621,0.9732,-5.67361
4438920.25298,284.0,72.51701,0.98131,0.10412,0.98681,-6.0567
4438920.48198,284.0,57.36816,0.99953,0.11226,1.00582,-6.40804
4438920.71898,284.0,45.3629,1.01806,0.12001,1.02511,-6.72295
4438920.95098,284.0,35.93134,1.04059,0.12785,1.04842,-7.00429
4438921.20098,284.0,28.40909,1.06426,0.13479,1.07277,-7.2183
4438921.41598,284.0,22.48202,1.09159,0.13543,1.09996,-7.07256
4438921.68098,284.0,17.79613,1.11809,0.1328,1.12595,-6.77345
4438921.93298,284.0,14.06813,1.14388,0.12389,1.15056,-6.18125
4438922.14898,284.0,11.1448,1.16532,0.11602,1.17108,-5.68547
4438922.41598,284.0,8.81772,1.18345,0.10262,1.18789,-4.95584
4438922.59398,284.0,6.97545,1.19998,0.09004,1.20335,-4.29114
4438922.81298,284.0,5.5173,1.21449,0.08169,1.21723,-3.84818
4438923.08198,284.0,4.36941,1.21977,0.0741,1.22202,-3.47639
4438923.41698,284.0,3.45686,1.22332,0.06345,1.22497,-2.96916
4438923.83598,284.0,2.73547,1.23068,0.05317,1.23183,-2.47377
4438924.36099,284.0,2.16054,1.23723,0.04602,1.23808,-2.13028
4438925.01999,284.0,1.70952,1.24778,0.04307,1.24852,-1.9768
4438925.84899,284.0,1.35352,1.25504,0.04718,1.25592,-2.15276
4438926.89199,284.0,1.07079,1.25694,0.05339,1.25807,-2.43209
4438928.20499,284.0,0.84734,1.25139,0.05976,1.25282,-2.73399
4438929.86099,284.0,0.67072,1.24472,0.05971,1.24615,-2.74643
4438931.95,284.0,0.53067,1.23953,0.05164,1.24061,-2.38569
4438934.587,284.0,0.41976,1.2432,0.03848,1.2438,-1.77299
4438937.918,284.0,0.33183,1.26136,0.02673,1.26164,-1.21409
4438942.12401,284.0,0.26261,1.29415,0.02739,1.29444,-1.21263
4438947.43202,284.0,0.20791,1.3339,0.05082,1.33486,-2.18188
4438954.13602,284.0,0.16452,1.36323,0.1026,1.36708,-4.30419
4438962.61304,284.0,0.13007,1.35995,0.17261,1.37086,-7.2334
4438973.30305,284.0,0.10309,1.31589,0.23441,1.3366,-10.10066
4438986.81707,284.0,0.08153,1.23932,0.2575,1.26579,-11.73768
4439003.91409,284.0,0.06443,1.1679,0.23332,1.19098,-11.29769
4439025.50012,284.0,0.05102,1.12927,0.1234,1.13599,-6.236
4439052.74315,284.0,0.04042,1.19184,-0.02991,1.19221,1.43752
4439087.2382,284.0,0.03192,1.40306,-0.15817,1.41194,6.43183
4439130.78526,284.0,0.02528,1.74342,-0.14536,1.74947,4.76612
4439185.85033,284.0,0.01999,2.12308,0.11077,2.12597,-2.9866
4453529.85264,285.0,20004.453,0.7693,-0.00684,0.76933,0.50974
4453529.99564,285.0,15829.126,0.77767,0.00566,0.77769,-0.41726
4453530.13764,285.0,12516.703,0.78713,0.01631,0.7873,-1.18702
4453530.27964,285.0,9909.4424,0.79527,0.02197,0.79557,-1.58222
4453530.44364,285.0,7835.48,0.803,0.02885,0.80352,-2.05781
4453530.64464,285.0,6217.2461,0.81156,0.03441,0.81229,-2.42786
4453530.88264,285.0,4905.291,0.81907,0.03844,0.81997,-2.68724
4453531.12064,285.0,3881.2737,0.82619,0.04126,0.82722,-2.85877
4453531.35964,285.0,3070.9827,0.8334,0.0442,0.83457,-3.03596
4453531.59764,285.0,2430.7778,0.84013,0.04642,0.84141,-3.16239
4453531.83564,285.0,1923.1537,0.84797,0.04873,0.84937,-3.28924
4453532.07364,285.0,1522.4358,0.85582,0.05077,0.85733,-3.39503
4453532.31164,285.0,1203.8446,0.86454,0.05248,0.86613,-3.47367
4453532.55064,285.0,952.86591,0.8716,0.05435,0.8733,-3.56828
4453532.78864,285.0,754.27557,0.87891,0.05461,0.8806,-3.55558
4453533.02564,285.0,596.71857,0.88816,0.05939,0.89014,-3.82529
4453533.26364,285.0,471.96338,0.89557,0.06142,0.89768,-3.92329
4453533.50264,285.0,373.20856,0.90415,0.06449,0.90645,-4.08008
4453533.73964,285.0,295.47278,0.9132,0.06731,0.91567,-4.21537
4453533.97964,285.0,233.87738,0.92308,0.07201,0.92588,-4.46041
4453534.21764,285.0,185.05922,0.93238,0.07683,0.93554,-4.71039
4453534.45364,285.0,146.35823,0.94386,0.08291,0.94749,-5.02029
4453534.68964,285.0,115.77804,0.9538,0.0889,0.95793,-5.32478
4453534.92465,285.0,91.6721,0.96744,0.09541,0.97213,-5.63244
4453535.16965,285.0,72.51701,0.98068,0.10351,0.98613,-6.0251
4453535.39865,285.0,57.36816,0.99746,0.11149,1.00368,-6.37771
4453535.63565,285.0,45.3629,1.01632,0.1205,1.02344,-6.76158
4453535.86765,285.0,35.93134,1.03886,0.12844,1.04677,-7.04826
4453536.11865,285.0,28.40909,1.06263,0.13333,1.07096,-7.15145
4453536.33265,285.0,22.48202,1.09122,0.13443,1.09947,-7.02297
4453536.59765,285.0,17.79613,1.11832,0.13183,1.12606,-6.72316
4453536.84965,285.0,14.06813,1.14255,0.12472,1.14934,-6.22975
4453537.06565,285.0,11.1448,1.16617,0.11629,1.17195,-5.69451
4453537.33365,285.0,8.81772,1.18306,0.1036,1.18759,-5.00477
4453537.51165,285.0,6.97545,1.19863,0.09109,1.20209,-4.34603
4453537.72965,285.0,5.5173,1.21445,0.08059,1.21712,-3.79635
4453537.99865,285.0,4.36941,1.22055,0.07409,1.22279,-3.47394
4453538.33365,285.0,3.45686,1.22473,0.06491,1.22645,-3.03398
4453538.75265,285.0,2.73547,1.22913,0.0549,1.23036,-2.55766
4453539.27765,285.0,2.16054,1.23532,0.0459,1.23618,-2.12769
4453539.93665,285.0,1.70952,1.24483,0.04079,1.2455,-1.87659
4453540.76565,285.0,1.35352,1.25443,0.04278,1.25516,-1.95317
4453541.80865,285.0,1.07079,1.25995,0.04993,1.26094,-2.26944
4453543.12266,285.0,0.84734,1.25824,0.05912,1.25963,-2.68995
4453544.77766,285.0,0.67072,1.25171,0.06467,1.25338,-2.9578
4453546.86666,285.0,0.53067,1.24198,0.06159,1.24351,-2.83878
4453549.50366,285.0,0.41976,1.23841,0.05048,1.23943,-2.3344
4453552.83467,285.0,0.33183,1.24712,0.03458,1.2476,-1.58834
4453557.04067,285.0,0.26261,1.27395,0.02417,1.27418,-1.08676
4453562.34868,285.0,0.20791,1.31586,0.03069,1.31622,-1.33629
4453569.05269,285.0,0.16452,1.36067,0.0678,1.36236,-2.85242
4453577.5297,285.0,0.13007,1.38598,0.13586,1.39262,-5.59834
4453588.21972,285.0,0.10309,1.3696,0.21922,1.38703,-9.09355
4453601.73373,285.0,0.08153,1.30509,0.28304,1.33543,-12.23664
4453618.83076,285.0,0.06443,1.21938,0.30326,1.25653,-13.96605
4453640.41778,285.0,0.05102,1.1273,0.23114,1.15075,-11.5874
4453667.65982,285.0,0.04042,1.10704,0.07937,1.10988,-4.1007
4453702.15486,285.0,0.03192,1.22941,-0.11093,1.2344,5.15573
4453745.70192,285.0,0.02528,1.52856,-0.2329,1.54621,8.66334
4453800.76699,285.0,0.01999,1.97004,-0.14992,1.97573,4.35176
4468154.52303,286.0,20004.453,0.76802,-0.00648,0.76805,0.48339
4468154.66603,286.0,15829.126,0.77782,0.00616,0.77784,-0.45402
4468154.80803,286.0,12516.703,0.78685,0.01465,0.78698,-1.06695
4468154.95003,286.0,9909.4424,0.7957,0.02394,0.79606,-1.7235
4468155.11403,286.0,7835.48,0.80229,0.03004,0.80285,-2.14423
4468155.31503,286.0,6217.2461,0.81147,0.03481,0.81222,-2.45667
4468155.55303,286.0,4905.291,0.81841,0.03763,0.81928,-2.63242
4468155.79103,286.0,3881.2737,0.82664,0.04112,0.82766,-2.84779
4468156.02903,286.0,3070.9827,0.83362,0.04401,0.83478,-3.02212
4468156.26803,286.0,2430.7778,0.84147,0.04514,0.84268,-3.07043
4468156.50603,286.0,1923.1537,0.84949,0.04734,0.8508,-3.18956
4468156.74403,286.0,1522.4358,0.85702,0.0485,0.8584,-3.23922
4468156.98203,286.0,1203.8446,0.86561,0.05164,0.86715,-3.41438
4468157.22103,286.0,952.86591,0.87123,0.05285,0.87283,-3.47144
4468157.45903,286.0,754.27557,0.87931,0.05731,0.88117,-3.72877
4468157.69603,286.0,596.71857,0.88788,0.05833,0.8898,-3.75867
4468157.93403,286.0,471.96338,0.89571,0.06182,0.89784,-3.94835
4468158.17303,286.0,373.20856,0.90403,0.06553,0.9064,-4.14566
4468158.41003,286.0,295.47278,0.91292,0.06767,0.91542,-4.23915
4468158.65003,286.0,233.87738,0.92202,0.07064,0.92472,-4.38087
4468158.88803,286.0,185.05922,0.93085,0.07665,0.934,-4.70713
4468159.12403,286.0,146.35823,0.94312,0.08268,0.94674,-5.00994
4468159.36003,286.0,115.77804,0.95397,0.08859,0.95807,-5.30534
4468159.59503,286.0,91.6721,0.96616,0.0973,0.97105,-5.75085
4468159.84003,286.0,72.51701,0.98119,0.10416,0.9867,-6.05989
4468160.06903,286.0,57.36816,0.99711,0.11371,1.00357,-6.50575
4468160.30603,286.0,45.3629,1.01592,0.12105,1.0231,-6.79477
4468160.53803,286.0,35.93134,1.03878,0.12882,1.04674,-7.06928
4468160.78803,286.0,28.40909,1.06402,0.13496,1.07255,-7.22887
