Repository: SebaVillagra00/ICM2985-SOH-IPRE

## Data University of Cambridge (EIS Cambridge)
Data publicada en "Identifying degradation patterns of lithium ion batteries from impedance spectroscopy using machine learning" (Zhang, Tang, Zhang, Wang, Stimming & Lee, 2020) https://www.nature.com/articles/s41467-020-15235-7.

Carpeta contiene:
* Paper de Nature Comunications (IF: 16.6).
* Data frames para IOS.
* Data frames para Windows.

Cada Data frame está contenido en un archivo .txt con las siguientes columnas:
* time/s: tiempo en que se mide la muestra.
* cycle number: ciclo de carga de la batería.
* freq/Hz: frecuencia de la señal de input.
* Re(Z)/Ohm: Parte resistiva de la impedancia.
* Im(Z)/Ohm: Parte reactiva de la impedancia.

File: EIS Cambridge/csvEIS/EIS_state_II_35C02.csv (part 26 of 29)
time/s,cycle number,freq/Hz,Re(Z)/Ohm,-Im(Z)/Ohm,|Z|/Ohm,Phase(Z)/deg
4051493.36205,274.0,0.53067,1.26167,-0.02173,1.26185,0.98673
4051495.99905,274.0,0.41976,1.33447,-0.04122,1.33511,1.76909
4051499.33006,274.0,0.33183,1.41286,-0.00408,1.41286,0.16556
4051503.53606,274.0,0.26261,1.45428,0.08791,1.45693,-3.45924
4051508.84406,274.0,0.20791,1.42627,0.19953,1.44016,-7.96371
4051515.54807,274.0,0.16452,1.32862,0.27881,1.35756,-11.85164
4051524.02507,274.0,0.13007,1.20047,0.28307,1.23339,-13.26785
4051534.71508,274.0,0.10309,1.10159,0.2033,1.1202,-10.45611
4051548.22909,274.0,0.08153,1.08206,0.07466,1.08463,-3.94696
4051565.3271,274.0,0.06443,1.1449,-0.03076,1.14531,1.53907
4051586.91311,274.0,0.05102,1.30456,-0.09677,1.30815,4.24225
4051614.15513,274.0,0.04042,1.49413,-0.04685,1.49487,1.79597
4051648.65115,274.0,0.03192,1.64563,0.10415,1.64892,-3.62121
4051692.19817,274.0,0.02528,1.71267,0.32332,1.74292,-10.69061
4051747.2632,274.0,0.01999,1.66145,0.57338,1.75761,-19.03985
4065442.52777,275.0,20004.453,0.5198,-0.00642,0.51984,0.70776
4065442.67077,275.0,15829.126,0.53155,0.00886,0.53163,-0.95507
4065442.81277,275.0,12516.703,0.53843,0.01731,0.53871,-1.841
4065442.95477,275.0,9909.4424,0.54819,0.02649,0.54883,-2.76647
4065443.11877,275.0,7835.48,0.55657,0.03519,0.55768,-3.61736
4065443.31977,275.0,6217.2461,0.56786,0.03931,0.56922,-3.96035
4065443.55777,275.0,4905.291,0.57301,0.04569,0.57483,-4.55915
4065443.79677,275.0,3881.2737,0.58284,0.04996,0.58498,-4.8997
4065444.03477,275.0,3070.9827,0.59125,0.05309,0.59363,-5.131
4065444.27277,275.0,2430.7778,0.60081,0.05722,0.60353,-5.43992
4065444.51077,275.0,1923.1537,0.61119,0.05997,0.61412,-5.60409
4065444.74877,275.0,1522.4358,0.62,0.06311,0.62321,-5.81214
4065444.98677,275.0,1203.8446,0.63042,0.06923,0.63421,-6.26648
4065445.22577,275.0,952.86591,0.63967,0.07061,0.64356,-6.29944
4065445.46377,275.0,754.27557,0.65247,0.07472,0.65673,-6.53315
4065445.70077,275.0,596.71857,0.6622,0.07774,0.66675,-6.69567
4065445.93877,275.0,471.96338,0.67467,0.08418,0.6799,-7.11173
4065446.17777,275.0,373.20856,0.68868,0.08463,0.69386,-7.00606
4065446.41577,275.0,295.47278,0.70126,0.09047,0.70707,-7.35146
4065446.65477,275.0,233.87738,0.71116,0.09458,0.71742,-7.57562
4065446.89277,275.0,185.05922,0.72445,0.10062,0.7314,-7.9073
4065447.12877,275.0,146.35823,0.73852,0.10271,0.74563,-7.91788
4065447.36477,275.0,115.77804,0.75268,0.10813,0.76041,-8.17519
4065447.59977,275.0,91.6721,0.76743,0.11721,0.77633,-8.68352
4065447.84477,275.0,72.51701,0.78394,0.12228,0.79342,-8.86549
4065448.07377,275.0,57.36816,0.80276,0.13548,0.81411,-9.57953
4065448.31077,275.0,45.3629,0.82348,0.14556,0.83625,-10.02426
4065448.54277,275.0,35.93134,0.83769,0.15725,0.85232,-10.63163
4065448.79277,275.0,28.40909,0.86421,0.1705,0.88087,-11.16076
4065449.00777,275.0,22.48202,0.88948,0.18418,0.90835,-11.69864
4065449.27277,275.0,17.79613,0.91721,0.20526,0.9399,-12.6144
4065449.52477,275.0,14.06813,0.96351,0.22607,0.98968,-13.20462
4065449.74077,275.0,11.1448,0.9982,0.22651,1.02357,-12.78504
4065450.00777,275.0,8.81772,1.06131,0.23461,1.08693,-12.46532
4065450.18677,275.0,6.97545,1.09725,0.24235,1.12369,-12.45515
4065450.40477,275.0,5.5173,1.12812,0.21483,1.14839,-10.78203
4065450.67377,275.0,4.36941,1.1747,0.18195,1.1887,-8.80453
4065451.00877,275.0,3.45686,1.23503,0.16465,1.24596,-7.59391
4065451.42777,275.0,2.73547,1.26879,0.16953,1.28006,-7.61046
4065451.95277,275.0,2.16054,1.26959,0.17191,1.28118,-7.71131
4065452.61177,275.0,1.70952,1.25015,0.15502,1.25972,-7.06887
4065453.44077,275.0,1.35352,1.23363,0.11208,1.23871,-5.19139
4065454.48377,275.0,1.07079,1.23962,0.05513,1.24084,-2.54624
4065455.79677,275.0,0.84734,1.27844,0.00771,1.27846,-0.34533
4065457.45277,275.0,0.67072,1.3333,-0.00846,1.33333,0.36354
4065459.54178,275.0,0.53067,1.39536,0.02227,1.39553,-0.91454
4065462.17878,275.0,0.41976,1.42137,0.09567,1.42458,-3.85083
4065465.50978,275.0,0.33183,1.38777,0.18027,1.39943,-7.40134
4065469.71578,275.0,0.26261,1.29839,0.23073,1.31873,-10.07669
4065475.02378,275.0,0.20791,1.19012,0.21334,1.20909,-10.16269
4065481.72779,275.0,0.16452,1.11437,0.1275,1.12164,-6.5273
4065490.20479,275.0,0.13007,1.11597,0.00837,1.116,-0.42987
4065500.8948,275.0,0.10309,1.20641,-0.08777,1.2096,4.16106
4065514.40881,275.0,0.08153,1.35819,-0.10972,1.36262,4.61862
4065531.50582,275.0,0.06443,1.5018,-0.04469,1.50246,1.70466
4065553.09283,275.0,0.05102,1.6119,0.11945,1.61632,-4.23824
4065580.33485,275.0,0.04042,1.60791,0.31901,1.63925,-11.22187
4065614.83087,275.0,0.03192,1.50016,0.47437,1.57338,-17.54756
4065658.37789,275.0,0.02528,1.32807,0.54144,1.4342,-22.18025
4065713.44293,275.0,0.01999,1.13282,0.49303,1.23546,-23.51983
4079405.28006,276.0,20004.453,0.52,-0.00484,0.52003,0.53366
4079405.42306,276.0,15829.126,0.52899,0.00765,0.52905,-0.82826
4079405.56506,276.0,12516.703,0.53902,0.01872,0.53935,-1.98869
4079405.70706,276.0,9909.4424,0.54793,0.02717,0.5486,-2.83895
4079405.87106,276.0,7835.48,0.55653,0.03447,0.55759,-3.54463
4079406.07206,276.0,6217.2461,0.56449,0.04059,0.56595,-4.11267
4079406.31006,276.0,4905.291,0.57258,0.04554,0.57439,-4.54747
4079406.54906,276.0,3881.2737,0.58252,0.04975,0.58464,-4.88146
4079406.78706,276.0,3070.9827,0.59329,0.05548,0.59588,-5.3419
4079407.02506,276.0,2430.7778,0.5998,0.0586,0.60265,-5.58001
4079407.26306,276.0,1923.1537,0.60904,0.06155,0.61214,-5.77074
4079407.50106,276.0,1522.4358,0.61894,0.06514,0.62235,-6.00762
4079407.73906,276.0,1203.8446,0.62995,0.067,0.63351,-6.07116
4079407.97806,276.0,952.86591,0.63886,0.07229,0.64294,-6.45614
4079408.21606,276.0,754.27557,0.65089,0.0759,0.65531,-6.65137
4079408.45306,276.0,596.71857,0.66212,0.08009,0.66694,-6.89693
4079408.69106,276.0,471.96338,0.67461,0.08299,0.67969,-7.01295
4079408.93006,276.0,373.20856,0.68591,0.0858,0.69125,-7.12975
4079409.16806,276.0,295.47278,0.69757,0.09165,0.70357,-7.48495
4079409.40706,276.0,233.87738,0.71283,0.09467,0.71909,-7.56547
4079409.64506,276.0,185.05922,0.72497,0.10003,0.73184,-7.85595
4079409.88106,276.0,146.35823,0.73886,0.10382,0.74612,-7.99839
4079410.11806,276.0,115.77804,0.75505,0.11034,0.76307,-8.31427
4079410.35206,276.0,91.6721,0.76886,0.11773,0.77782,-8.70596
4079410.59706,276.0,72.51701,0.78532,0.12449,0.79513,-9.00737
4079410.82606,276.0,57.36816,0.80253,0.13457,0.81374,-9.51894
4079411.06306,276.0,45.3629,0.82381,0.14622,0.83669,-10.06443
4079411.29506,276.0,35.93134,0.83666,0.15651,0.85117,-10.59558
4079411.54606,276.0,28.40909,0.86237,0.17072,0.8791,-11.19807
4079411.76006,276.0,22.48202,0.89001,0.18557,0.90915,-11.77789
4079412.02506,276.0,17.79613,0.91718,0.20402,0.9396,-12.54096
4079412.27706,276.0,14.06813,0.96104,0.22839,0.98781,-13.36818
4079412.49306,276.0,11.1448,1.00044,0.22445,1.02531,-12.64503
4079412.76106,276.0,8.81772,1.06075,0.24006,1.08757,-12.7518
4079412.93906,276.0,6.97545,1.09184,0.24224,1.11839,-12.50951
4079413.15707,276.0,5.5173,1.12834,0.21511,1.14866,-10.79367
4079413.42607,276.0,4.36941,1.18111,0.18135,1.19495,-8.72937
4079413.76107,276.0,3.45686,1.23856,0.1718,1.25042,-7.89726
4079414.18007,276.0,2.73547,1.26482,0.17814,1.27731,-8.01704
4079414.70507,276.0,2.16054,1.26059,0.17445,1.27261,-7.87917
4079415.36407,276.0,1.70952,1.24171,0.14647,1.25032,-6.72739
4079416.19307,276.0,1.35352,1.23372,0.09668,1.2375,-4.48058
4079417.23607,276.0,1.07079,1.25383,0.04106,1.2545,-1.87584
4079418.55007,276.0,0.84734,1.30267,0.00525,1.30268,-0.2308
4079420.20507,276.0,0.67072,1.35847,0.00493,1.35848,-0.20813
4079422.29407,276.0,0.53067,1.40736,0.05422,1.40841,-2.20616
4079424.93107,276.0,0.41976,1.40806,0.13183,1.41422,-5.34888
4079428.26207,276.0,0.33183,1.34873,0.2012,1.36365,-8.48454
4079432.46808,276.0,0.26261,1.24968,0.22055,1.26899,-10.00896
4079437.77608,276.0,0.20791,1.15575,0.17025,1.16822,-8.37959
4079444.48108,276.0,0.16452,1.1139,0.06593,1.11585,-3.3873
4079452.95709,276.0,0.13007,1.15679,-0.04636,1.15771,2.2949
4079463.6471,276.0,0.10309,1.27778,-0.10935,1.28245,4.89114
4079477.1611,276.0,0.08153,1.43335,-0.08331,1.43577,3.32654
4079494.25911,276.0,0.06443,1.55467,0.02125,1.55482,-0.78292
4079515.84513,276.0,0.05102,1.61109,0.20896,1.62458,-7.39024
4079543.08714,276.0,0.04042,1.54895,0.39115,1.59758,-14.17237
4079577.58316,276.0,0.03192,1.40614,0.49563,1.49094,-19.41617
4079621.13019,276.0,0.02528,1.23197,0.49747,1.32862,-21.98894
4079676.19522,276.0,0.01999,1.06896,0.38095,1.13481,-19.61476
4093364.14993,277.0,20004.453,0.51909,-0.00686,0.51914,0.75712
4093364.29293,277.0,15829.126,0.52935,0.0072,0.5294,-0.77939
4093364.43493,277.0,12516.703,0.53801,0.01708,0.53828,-1.81863
4093364.57693,277.0,9909.4424,0.54822,0.02773,0.54892,-2.89519
4093364.74093,277.0,7835.48,0.55597,0.03512,0.55708,-3.61424
4093364.94193,277.0,6217.2461,0.56437,0.04037,0.56581,-4.09182
4093365.17993,277.0,4905.291,0.57285,0.04614,0.57471,-4.60464
4093365.41793,277.0,3881.2737,0.58428,0.04939,0.58637,-4.83202
4093365.65593,277.0,3070.9827,0.59217,0.05348,0.59458,-5.1601
4093365.89493,277.0,2430.7778,0.59905,0.05842,0.60189,-5.56955
4093366.13293,277.0,1923.1537,0.60931,0.06085,0.61234,-5.70328
4093366.37093,277.0,1522.4358,0.61894,0.06458,0.6223,-5.95715
4093366.60893,277.0,1203.8446,0.62939,0.06845,0.6331,-6.20676
4093366.84693,277.0,952.86591,0.63955,0.07278,0.64368,-6.49213
4093367.08593,277.0,754.27557,0.65103,0.07518,0.65536,-6.58683
4093367.32293,277.0,596.71857,0.66243,0.07882,0.66711,-6.78582
4093367.55993,277.0,471.96338,0.67398,0.08377,0.67916,-7.08475
4093367.79993,277.0,373.20856,0.68475,0.08712,0.69027,-7.25089
4093368.03693,277.0,295.47278,0.69963,0.09098,0.70552,-7.40934
4093368.27693,277.0,233.87738,0.71251,0.09535,0.71886,-7.62233
4093368.51493,277.0,185.05922,0.72629,0.09822,0.7329,-7.70194
4093368.75093,277.0,146.35823,0.74029,0.10504,0.74771,-8.07556
4093368.98693,277.0,115.77804,0.75582,0.11184,0.76405,-8.41679
4093369.22193,277.0,91.6721,0.77007,0.11892,0.7792,-8.77884
4093369.46693,277.0,72.51701,0.78512,0.12548,0.79508,-9.08068
4093369.69593,277.0,57.36816,0.80296,0.1327,0.81385,-9.38393
4093369.93293,277.0,45.3629,0.82063,0.14368,0.83311,-9.93081
4093370.16493,277.0,35.93134,0.83772,0.15901,0.85268,-10.7479
4093370.41493,277.0,28.40909,0.85838,0.1707,0.87519,-11.24729
4093370.62993,277.0,22.48202,0.88423,0.18972,0.90435,-12.1098
4093370.89493,277.0,17.79613,0.91962,0.21123,0.94357,-12.93633
4093371.14693,277.0,14.06813,0.96643,0.21877,0.99088,-12.75521
4093371.36293,277.0,11.1448,0.99762,0.23276,1.02441,-13.13316
4093371.62993,277.0,8.81772,1.05383,0.22634,1.07786,-12.12182
4093371.80893,277.0,6.97545,1.11329,0.23493,1.13781,-11.91588
4093372.02693,277.0,5.5173,1.13549,0.23127,1.15881,-11.51241
4093372.29593,277.0,4.36941,1.16505,0.20109,1.18227,-9.79298
4093372.63093,277.0,3.45686,1.20737,0.16019,1.21796,-7.55777
4093373.04993,277.0,2.73547,1.26045,0.13505,1.26767,-6.11561
4093373.57493,277.0,2.16054,1.29953,0.13933,1.30697,-6.11955
4093374.23393,277.0,1.70952,1.30577,0.15326,1.31473,-6.69436
4093375.06293,277.0,1.35352,1.28205,0.1562,1.29153,-6.94652
4093376.10593,277.0,1.07079,1.24564,0.13199,1.25261,-6.04848
4093377.41893,277.0,0.84734,1.22435,0.07719,1.22678,-3.60724
4093379.07493,277.0,0.67072,1.23356,0.01925,1.23371,-0.89402
4093381.16394,277.0,0.53067,1.28603,-0.0321,1.28643,1.42996
4093383.80094,277.0,0.41976,1.36663,-0.03685,1.36713,1.54474
4093387.13194,277.0,0.33183,1.43833,0.02049,1.43848,-0.81634
4093391.33794,277.0,0.26261,1.4581,0.12272,1.46326,-4.81097
4093396.64594,277.0,0.20791,1.40513,0.22775,1.42347,-9.2066
4093403.34995,277.0,0.16452,1.29309,0.28435,1.32399,-12.40196
4093411.82695,277.0,0.13007,1.16838,0.25908,1.19676,-12.50262
4093422.51696,277.0,0.10309,1.09168,0.15826,1.10309,-8.24886
4093436.03097,277.0,0.08153,1.10389,0.02699,1.10422,-1.40069
4093453.12898,277.0,0.06443,1.19185,-0.0631,1.19352,3.03047
4093474.71499,277.0,0.05102,1.36609,-0.09497,1.36939,3.97687
4093501.95701,277.0,0.04042,1.54508,-0.01004,1.54511,0.37226
4093536.45303,277.0,0.03192,1.66582,0.16444,1.67392,-5.63747
4093580.00005,277.0,0.02528,1.69152,0.38975,1.73584,-12.97538
4093635.06509,277.0,0.01999,1.59208,0.61983,1.70848,-21.27187
4107314.52293,278.0,20004.453,0.52147,-0.00639,0.52151,0.7021
4107314.66593,278.0,15829.126,0.52934,0.00696,0.52939,-0.75377
4107314.80793,278.0,12516.703,0.53825,0.01752,0.53854,-1.86455
4107314.94993,278.0,9909.4424,0.54787,0.0263,0.5485,-2.74836
4107315.11393,278.0,7835.48,0.55537,0.03503,0.55647,-3.60962
4107315.31493,278.0,6217.2461,0.56352,0.04115,0.56502,-4.17674
4107315.55293,278.0,4905.291,0.57231,0.04566,0.57413,-4.56134
4107315.79193,278.0,3881.2737,0.58105,0.05001,0.58319,-4.91892
4107316.02993,278.0,3070.9827,0.58984,0.0525,0.59217,-5.08642
4107316.26793,278.0,2430.7778,0.60011,0.05788,0.60289,-5.5091
4107316.50593,278.0,1923.1537,0.60831,0.06299,0.61156,-5.91212
4107316.74393,278.0,1522.4358,0.61898,0.06394,0.62227,-5.89813
4107316.98193,278.0,1203.8446,0.63004,0.06785,0.63368,-6.14696
4107317.22093,278.0,952.86591,0.64014,0.07254,0.64424,-6.46531
4107317.45893,278.0,754.27557,0.65106,0.07328,0.65517,-6.42178
4107317.69593,278.0,596.71857,0.66452,0.07925,0.66922,-6.80055
4107317.93393,278.0,471.96338,0.67526,0.08292,0.68034,-7.00066
4107318.17293,278.0,373.20856,0.68823,0.08745,0.69376,-7.24189
4107318.41093,278.0,295.47278,0.70026,0.09095,0.70614,-7.40032
4107318.64993,278.0,233.87738,0.71442,0.09496,0.7207,-7.57127
4107318.88793,278.0,185.05922,0.72747,0.10126,0.73448,-7.92441
4107319.12393,278.0,146.35823,0.74019,0.10532,0.74765,-8.09781
4107319.35993,278.0,115.77804,0.7547,0.11018,0.7627,-8.3059
4107319.59493,278.0,91.6721,0.76908,0.11857,0.77817,-8.76426
4107319.83993,278.0,72.51701,0.78404,0.1256,0.79404,-9.1014
4107320.06893,278.0,57.36816,0.80371,0.1336,0.81474,-9.43763
4107320.30593,278.0,45.3629,0.82194,0.14245,0.83419,-9.8324
4107320.53793,278.0,35.93134,0.83784,0.16025,0.85303,-10.82817
4107320.78893,278.0,28.40909,0.85995,0.17051,0.87669,-11.21482
4107321.00293,278.0,22.48202,0.88551,0.18752,0.90515,-11.95659
4107321.26793,278.0,17.79613,0.91783,0.20952,0.94144,-12.85913
4107321.51993,278.0,14.06813,0.96839,0.22052,0.99318,-12.8284
4107321.73593,278.0,11.1448,0.99684,0.23281,1.02367,-13.14545
4107322.00293,278.0,8.81772,1.05672,0.22607,1.08063,-12.07544
4107322.18193,278.0,6.97545,1.10999,0.23852,1.13533,-12.12757
4107322.39993,278.0,5.5173,1.13341,0.22742,1.156,-11.34572
4107322.66893,278.0,4.36941,1.16615,0.19626,1.18255,-9.55334
4107323.00393,278.0,3.45686,1.2132,0.1586,1.22352,-7.44789
4107323.42293,278.0,2.73547,1.26509,0.14153,1.27298,-6.38349
4107323.94793,278.0,2.16054,1.29565,0.14844,1.30412,-6.53571
4107324.60693,278.0,1.70952,1.29364,0.15836,1.30329,-6.97911
4107325.43593,278.0,1.35352,1.26745,0.15097,1.27641,-6.79286
4107326.47893,278.0,1.07079,1.2383,0.11495,1.24362,-5.30329
4107327.79193,278.0,0.84734,1.23095,0.05837,1.23233,-2.71491
4107329.44794,278.0,0.67072,1.25292,0.00505,1.25293,-0.23098
4107331.53694,278.0,0.53067,1.31412,-0.02979,1.31446,1.29844
4107334.17394,278.0,0.41976,1.38999,-0.01331,1.39005,0.5488
4107337.50494,278.0,0.33183,1.44132,0.05795,1.44249,-2.30227
4107341.71094,278.0,0.26261,1.43454,0.15957,1.44339,-6.34725
4107347.01895,278.0,0.20791,1.35913,0.24481,1.381,-10.21059
4107353.72295,278.0,0.16452,1.24255,0.26796,1.27111,-12.16962
4107362.19996,278.0,0.13007,1.13557,0.21137,1.15507,-10.54413
4107372.88996,278.0,0.10309,1.09367,0.09666,1.09793,-5.05067
4107386.40397,278.0,0.08153,1.14433,-0.02528,1.1446,1.26564
4107403.50198,278.0,0.06443,1.2594,-0.08978,1.2626,4.07747
4107425.08799,278.0,0.05102,1.43825,-0.07464,1.44019,2.97066
4107452.33001,278.0,0.04042,1.59261,0.05137,1.59343,-1.84747
4107486.82603,278.0,0.03192,1.66746,0.24784,1.68577,-8.45416
4107530.37306,278.0,0.02528,1.63528,0.46239,1.6994,-15.78883
4107585.43809,278.0,0.01999,1.48507,0.64715,1.61994,-23.54615
4121266.98214,279.0,20004.453,0.52179,-0.00662,0.52184,0.72736
4121267.12514,279.0,15829.126,0.53142,0.00668,0.53147,-0.72051
4121267.26714,279.0,12516.703,0.54139,0.0188,0.54171,-1.98866
4121267.40914,279.0,9909.4424,0.54697,0.02793,0.54769,-2.92347
4121267.57314,279.0,7835.48,0.55727,0.0356,0.55841,-3.65513
4121267.77414,279.0,6217.2461,0.56644,0.04002,0.56785,-4.04127
4121268.01114,279.0,4905.291,0.57507,0.04577,0.57689,-4.55031
4121268.25014,279.0,3881.2737,0.58373,0.05094,0.58594,-4.98762
4121268.48814,279.0,3070.9827,0.59147,0.05424,0.59396,-5.23952
4121268.72614,279.0,2430.7778,0.60059,0.05773,0.60336,-5.49063
4121268.96414,279.0,1923.1537,0.6105,0.0609,0.61353,-5.69706
4121269.20214,279.0,1522.4358,0.62013,0.06499,0.62352,-5.98255
4121269.44015,279.0,1203.8446,0.63075,0.06863,0.63447,-6.20999
4121269.67915,279.0,952.86591,0.64092,0.07187,0.64494,-6.39775
4121269.91715,279.0,754.27557,0.65153,0.07545,0.65589,-6.60522
4121270.15415,279.0,596.71857,0.66299,0.07984,0.66778,-6.8665
4121270.39215,279.0,471.96338,0.67537,0.08255,0.6804,-6.96881
4121270.63115,279.0,373.20856,0.68602,0.08693,0.69151,-7.22166
4121270.86915,279.0,295.47278,0.69959,0.0907,0.70545,-7.38716
4121271.10815,279.0,233.87738,0.7129,0.09356,0.71901,-7.47637
4121271.34615,279.0,185.05922,0.7284,0.10184,0.73549,-7.95931
4121271.58215,279.0,146.35823,0.74135,0.10543,0.74881,-8.09404
4121271.81815,279.0,115.77804,0.7565,0.11108,0.76462,-8.35357
4121272.05315,279.0,91.6721,0.7699,0.11761,0.77883,-8.68498
4121272.29815,279.0,72.51701,0.78538,0.1272,0.79561,-9.19944
4121272.52715,279.0,57.36816,0.80322,0.13259,0.81409,-9.37325
4121272.76415,279.0,45.3629,0.81906,0.14357,0.83154,-9.94188
4121272.99615,279.0,35.93134,0.83847,0.16014,0.85362,-10.81279
4121273.24715,279.0,28.40909,0.85821,0.1728,0.87544,-11.38401
4121273.46115,279.0,22.48202,0.88529,0.19046,0.90555,-12.14171
4121273.72615,279.0,17.79613,0.92056,0.21211,0.94468,-12.97514
4121273.97815,279.0,14.06813,0.96665,0.21918,0.99119,-12.77514
4121274.19415,279.0,11.1448,0.99886,0.23621,1.02641,-13.30512
4121274.46115,279.0,8.81772,1.05208,0.22573,1.07602,-12.10975
4121274.64015,279.0,6.97545,1.1156,0.23171,1.13941,-11.73361
4121274.85815,279.0,5.5173,1.14007,0.23322,1.16368,-11.56124
4121275.12715,279.0,4.36941,1.16589,0.20547,1.18386,-9.99505
4121275.46215,279.0,3.45686,1.20362,0.16376,1.21471,-7.7478
4121275.88115,279.0,2.73547,1.25543,0.13216,1.26237,-6.00929
4121276.40615,279.0,2.16054,1.30011,0.12988,1.30659,-5.70485
4121277.06515,279.0,1.70952,1.31569,0.14563,1.32372,-6.31639
4121277.89415,279.0,1.35352,1.29705,0.15683,1.3065,-6.89434
4121278.93715,279.0,1.07079,1.25882,0.14259,1.26687,-6.46269
4121280.25115,279.0,0.84734,1.22723,0.09694,1.23105,-4.51631
4121281.90615,279.0,0.67072,1.22429,0.0383,1.22488,-1.79165
4121283.99515,279.0,0.53067,1.26399,-0.02467,1.26423,1.11835
4121286.63216,279.0,0.41976,1.34026,-0.04809,1.34112,2.05515
4121289.96316,279.0,0.33183,1.42309,-0.00947,1.42312,0.38138
4121294.16916,279.0,0.26261,1.46619,0.08572,1.46869,-3.34598
4121299.47716,279.0,0.20791,1.43809,0.20094,1.45206,-7.95428
4121306.18117,279.0,0.16452,1.34085,0.28287,1.37037,-11.91265
4121314.65817,279.0,0.13007,1.20989,0.28775,1.24364,-13.37824
4121325.34818,279.0,0.10309,1.10859,0.20884,1.12809,-10.66879
4121338.86219,279.0,0.08153,1.08585,0.07974,1.08878,-4.20005
4121355.9602,279.0,0.06443,1.14818,-0.02465,1.14844,1.23006
4121377.54621,279.0,0.05102,1.30255,-0.09067,1.3057,3.98194
4121404.78823,279.0,0.04042,1.49192,-0.0462,1.49264,1.77387
4121439.28425,279.0,0.03192,1.64772,0.10064,1.65079,-3.49534
4121482.83127,279.0,0.02528,1.72329,0.31837,1.75245,-10.46707
4121537.8963,279.0,0.01999,1.67698,0.57562,1.77302,-18.94478
4135221.11757,280.0,20004.453,0.52441,-0.00551,0.52443,0.60205
4135221.26057,280.0,15829.126,0.5327,0.00807,0.53276,-0.86777
4135221.40257,280.0,12516.703,0.5421,0.01732,0.54238,-1.82974
4135221.54457,280.0,9909.4424,0.54878,0.02656,0.54942,-2.77135
4135221.70857,280.0,7835.48,0.55766,0.03487,0.55875,-3.57752
4135221.90957,280.0,6217.2461,0.56854,0.04065,0.56999,-4.08928
4135222.14757,280.0,4905.291,0.57753,0.04585,0.57935,-4.53959
4135222.38657,280.0,3881.2737,0.58359,0.0503,0.58575,-4.92653
4135222.62457,280.0,3070.9827,0.59165,0.0536,0.59407,-5.17656
4135222.86257,280.0,2430.7778,0.60228,0.05761,0.60503,-5.46382
4135223.10057,280.0,1923.1537,0.61136,0.06082,0.61438,-5.68168
4135223.33857,280.0,1522.4358,0.62076,0.06527,0.62419,-6.00232
4135223.57657,280.0,1203.8446,0.63029,0.06793,0.63394,-6.15105
4135223.81557,280.0,952.86591,0.6409,0.07115,0.64484,-6.33488
4135224.05357,280.0,754.27557,0.65338,0.07514,0.65769,-6.5605
4135224.29057,280.0,596.71857,0.66321,0.07864,0.66786,-6.76233
4135224.52858,280.0,471.96338,0.6756,0.08256,0.68063,-6.9672
4135224.76758,280.0,373.20856,0.68672,0.08683,0.69219,-7.20663
4135225.00558,280.0,295.47278,0.69983,0.09059,0.70567,-7.37545
4135225.24458,280.0,233.87738,0.71504,0.09508,0.72133,-7.57416
4135225.48258,280.0,185.05922,0.72911,0.0998,0.73591,-7.79436
4135225.71858,280.0,146.35823,0.74319,0.10283,0.75027,-7.87771
4135225.95558,280.0,115.77804,0.75756,0.10899,0.76536,-8.18684
4135226.18958,280.0,91.6721,0.77172,0.11712,0.78055,-8.62999
4135226.43458,280.0,72.51701,0.7876,0.12468,0.79741,-8.99557
4135226.66358,280.0,57.36816,0.80539,0.13511,0.81665,-9.52273
4135226.90058,280.0,45.3629,0.82393,0.14623,0.8368,-10.06401
4135227.13258,280.0,35.93134,0.83934,0.15478,0.85349,-10.44844
4135227.38258,280.0,28.40909,0.86515,0.17135,0.88196,-11.20308
4135227.59758,280.0,22.48202,0.89219,0.18741,0.91167,-11.86285
4135227.86258,280.0,17.79613,0.91897,0.20245,0.94101,-12.4239
4135228.11458,280.0,14.06813,0.96224,0.22766,0.98881,-13.31094
4135228.33058,280.0,11.1448,1.00281,0.22527,1.0278,-12.66047
4135228.59758,280.0,8.81772,1.06179,0.23989,1.08856,-12.73128
4135228.77658,280.0,6.97545,1.09337,0.23925,1.11924,-12.34273
4135228.99458,280.0,5.5173,1.13061,0.2128,1.15046,-10.6593
4135229.26358,280.0,4.36941,1.18681,0.18156,1.20062,-8.69786
4135229.59858,280.0,3.45686,1.24091,0.17657,1.25341,-8.09821
4135230.01758,280.0,2.73547,1.26137,0.18147,1.27436,-8.18658
4135230.54258,280.0,2.16054,1.25604,0.17272,1.26786,-7.8297
4135231.20158,280.0,1.70952,1.23992,0.14054,1.24786,-6.46664
4135232.03058,280.0,1.35352,1.23785,0.08944,1.24108,-4.13248
4135233.07358,280.0,1.07079,1.26355,0.03625,1.26407,-1.6433
4135234.38658,280.0,0.84734,1.31571,0.00748,1.31573,-0.32569
4135236.04258,280.0,0.67072,1.36965,0.01497,1.36973,-0.62626
4135238.13158,280.0,0.53067,1.40854,0.06833,1.4102,-2.77737
4135240.76858,280.0,0.41976,1.39907,0.14442,1.40651,-5.89361
4135244.09959,280.0,0.33183,1.3333,0.20483,1.34894,-8.73387
4135248.30559,280.0,0.26261,1.23325,0.20973,1.25095,-9.65161
4135253.61359,280.0,0.20791,1.14863,0.148,1.15813,-7.34224
4135260.3176,280.0,0.16452,1.12352,0.04169,1.12429,-2.12506
4135268.7946,280.0,0.13007,1.18106,-0.0622,1.18269,3.01479
4135279.48461,280.0,0.10309,1.30876,-0.10978,1.31336,4.79474
4135292.99862,280.0,0.08153,1.46198,-0.06582,1.46346,2.57774
4135310.09663,280.0,0.06443,1.5691,0.04953,1.56988,-1.80816
4135331.68264,280.0,0.05102,1.60578,0.23987,1.6236,-8.496
4135358.92466,280.0,0.04042,1.52618,0.41207,1.58083,-15.1097
4135393.42068,280.0,0.03192,1.3736,0.49549,1.46024,-19.83553
4135436.9677,280.0,0.02528,1.20291,0.47481,1.29323,-21.5402
4135492.03273,280.0,0.01999,1.05946,0.33768,1.11197,-17.67856
4149175.80921,281.0,20004.453,0.52517,-0.00685,0.52521,0.74746
4149175.95221,281.0,15829.126,0.53208,0.00811,0.53214,-0.87272
4149176.09421,281.0,12516.703,0.54003,0.0183,0.54034,-1.94037
4149176.23621,281.0,9909.4424,0.55127,0.02659,0.55191,-2.76124
4149176.40021,281.0,7835.48,0.5599,0.03429,0.56095,-3.50492
4149176.60121,281.0,6217.2461,0.56678,0.04075,0.56824,-4.11188
4149176.83921,281.0,4905.291,0.57543,0.0443,0.57713,-4.40256
4149177.07821,281.0,3881.2737,0.58525,0.04946,0.58734,-4.83034
4149177.31621,281.0,3070.9827,0.5946,0.05534,0.59717,-5.31683
4149177.55421,281.0,2430.7778,0.60318,0.05757,0.60593,-5.45186
4149177.79221,281.0,1923.1537,0.61187,0.06246,0.61505,-5.82846
4149178.03021,281.0,1522.4358,0.62142,0.06499,0.62481,-5.97013
4149178.26821,281.0,1203.8446,0.6317,0.06863,0.63542,-6.20048
4149178.50721,281.0,952.86591,0.64293,0.07098,0.64684,-6.29993
4149178.74521,281.0,754.27557,0.65357,0.07536,0.6579,-6.57749
4149178.98221,281.0,596.71857,0.66502,0.07806,0.66959,-6.69501
4149179.22021,281.0,471.96338,0.67529,0.08113,0.68015,-6.85108
4149179.45921,281.0,373.20856,0.68875,0.08825,0.69438,-7.3016
4149179.69721,281.0,295.47278,0.70069,0.091,0.70657,-7.39971
4149179.93621,281.0,233.87738,0.71446,0.0955,0.72082,-7.61305
4149180.17421,281.0,185.05922,0.72896,0.101,0.73592,-7.88857
4149180.41021,281.0,146.35823,0.74377,0.10398,0.751,-7.95856
4149180.64621,281.0,115.77804,0.75826,0.11004,0.7662,-8.25704
4149180.88121,281.0,91.6721,0.77216,0.11875,0.78124,-8.74261
4149181.12621,281.0,72.51701,0.78707,0.12582,0.79706,-9.08234
4149181.35521,281.0,57.36816,0.80466,0.13252,0.8155,-9.35213
4149181.59221,281.0,45.3629,0.82275,0.14328,0.83513,-9.87911
4149181.82421,281.0,35.93134,0.83961,0.16068,0.85484,-10.83391
4149182.07421,281.0,28.40909,0.862,0.17184,0.87896,-11.27408
4149182.28921,281.0,22.48202,0.88692,0.18884,0.9068,-12.02
4149182.55421,281.0,17.79613,0.92081,0.21102,0.94468,-12.90755
4149182.80621,281.0,14.06813,0.96912,0.2198,0.99373,-12.77862
4149183.02221,281.0,11.1448,0.99923,0.23452,1.02639,-13.20821
4149183.28921,281.0,8.81772,1.05619,0.22628,1.08015,-12.09254
4149183.46821,281.0,6.97545,1.11465,0.23675,1.13951,-11.99125
4149183.68621,281.0,5.5173,1.13734,0.23049,1.16046,-11.45634
4149183.95521,281.0,4.36941,1.16756,0.2,1.18457,-9.72047
4149184.29021,281.0,3.45686,1.21077,0.15911,1.22118,-7.48654
4149184.70921,281.0,2.73547,1.26437,0.13797,1.27187,-6.22741
4149185.23421,281.0,2.16054,1.3016,0.14151,1.30927,-6.20475
4149185.89321,281.0,1.70952,1.30668,0.15581,1.31594,-6.79994
4149186.72221,281.0,1.35352,1.28092,0.15669,1.29046,-6.97428
4149187.76521,281.0,1.07079,1.24639,0.12848,1.25299,-5.88555
4149189.07822,281.0,0.84734,1.22805,0.07344,1.23025,-3.42243
4149190.73422,281.0,0.67072,1.241,0.01534,1.2411,-0.70838
4149192.82322,281.0,0.53067,1.2964,-0.03307,1.29682,1.46107
4149195.46022,281.0,0.41976,1.37615,-0.03249,1.37654,1.3525
4149198.79122,281.0,0.33183,1.44357,0.02879,1.44386,-1.14271
4149202.99722,281.0,0.26261,1.45741,0.13219,1.46339,-5.18276
4149208.30523,281.0,0.20791,1.39772,0.23402,1.41717,-9.50476
4149215.00923,281.0,0.16452,1.28273,0.28273,1.31352,-12.42982
4149223.48624,281.0,0.13007,1.16124,0.24917,1.18768,-12.11047
4149234.17624,281.0,0.10309,1.09133,0.14357,1.10073,-7.49464
4149247.69025,281.0,0.08153,1.11398,0.01318,1.11405,-0.67782
4149264.78726,281.0,0.06443,1.2091,-0.0718,1.21123,3.39836
4149286.37427,281.0,0.05102,1.38659,-0.09388,1.38977,3.87353
4149313.61629,281.0,0.04042,1.56128,0.0009,1.56128,-0.03317
4149348.11231,281.0,0.03192,1.67151,0.18568,1.68179,-6.33876
4149391.65934,281.0,0.02528,1.68234,0.40895,1.73133,-13.6626
4149446.72437,281.0,0.01999,1.57171,0.62899,1.6929,-21.81104
4163126.90821,282.0,20004.453,0.52486,-0.00617,0.5249,0.67344
4163127.05121,282.0,15829.126,0.53226,0.00794,0.53232,-0.85468
4163127.19321,282.0,12516.703,0.5415,0.01915,0.54184,-2.02554
4163127.33521,282.0,9909.4424,0.55035,0.02747,0.55103,-2.85733
4163127.49921,282.0,7835.48,0.55897,0.03484,0.56006,-3.5664
4163127.70021,282.0,6217.2461,0.56792,0.04028,0.56934,-4.05686
4163127.93822,282.0,4905.291,0.57797,0.04583,0.57979,-4.53348
4163128.17722,282.0,3881.2737,0.58596,0.05126,0.58819,-4.99971
4163128.41522,282.0,3070.9827,0.59398,0.05395,0.59643,-5.19002
4163128.65322,282.0,2430.7778,0.60186,0.05686,0.60455,-5.39726
4163128.89122,282.0,1923.1537,0.61289,0.06175,0.616,-5.75332
4163129.12922,282.0,1522.4358,0.62325,0.06565,0.6267,-6.01277
4163129.36722,282.0,1203.8446,0.63269,0.06909,0.63645,-6.23185
4163129.60622,282.0,952.86591,0.64352,0.07122,0.64745,-6.31508
4163129.84422,282.0,754.27557,0.65497,0.07548,0.65931,-6.57406
4163130.08122,282.0,596.71857,0.66675,0.07838,0.67134,-6.70495
4163130.31822,282.0,471.96338,0.67868,0.08236,0.68366,-6.91888
4163130.55822,282.0,373.20856,0.69104,0.08726,0.69653,-7.19712
4163130.79522,282.0,295.47278,0.7036,0.09165,0.70954,-7.42189
4163131.03522,282.0,233.87738,0.71729,0.09526,0.72359,-7.56477
4163131.27222,282.0,185.05922,0.73,0.10141,0.73701,-7.90872
4163131.50922,282.0,146.35823,0.74423,0.10487,0.75159,-8.02059
4163131.74522,282.0,115.77804,0.75767,0.10979,0.76558,-8.24533
4163131.97922,282.0,91.6721,0.77342,0.11887,0.7825,-8.73786
4163132.22522,282.0,72.51701,0.78774,0.12597,0.79775,-9.08568
4163132.45422,282.0,57.36816,0.80514,0.13286,0.81603,-9.36994
4163132.69022,282.0,45.3629,0.82225,0.14033,0.83414,-9.68516
4163132.92322,282.0,35.93134,0.84429,0.16096,0.85949,-10.79347
4163133.17322,282.0,28.40909,0.86148,0.17388,0.87885,-11.41097
4163133.38822,282.0,22.48202,0.8888,0.19247,0.9094,-12.21876
4163133.65322,282.0,17.79613,0.92588,0.21081,0.94957,-12.82657
4163133.90522,282.0,14.06813,0.96514,0.21595,0.989,-12.61226
4163134.12122,282.0,11.1448,1.00475,0.23846,1.03266,-13.35111
4163134.38822,282.0,8.81772,1.04928,0.22552,1.07324,-12.1301
4163134.56622,282.0,6.97545,1.11286,0.2208,1.13455,-11.22219
4163134.78422,282.0,5.5173,1.14939,0.23172,1.17252,-11.39801
4163135.05422,282.0,4.36941,1.17154,0.21092,1.19038,-10.20617
4163135.38922,282.0,3.45686,1.19806,0.1731,1.2105,-8.2216
4163135.80822,282.0,2.73547,1.2398,0.13157,1.24676,-6.05783
4163136.33322,282.0,2.16054,1.28882,0.11372,1.29383,-5.04226
4163136.99222,282.0,1.70952,1.32099,0.12182,1.32659,-5.26907
4163137.82022,282.0,1.35352,1.32248,0.14215,1.3301,-6.13487
4163138.86322,282.0,1.07079,1.29394,0.15116,1.30274,-6.66296
4163140.17722,282.0,0.84734,1.25124,0.13008,1.25798,-5.93503
4163141.83322,282.0,0.67072,1.22198,0.08482,1.22492,-3.97058
4163143.92222,282.0,0.53067,1.22633,0.01407,1.22641,-0.65742
4163146.55823,282.0,0.41976,1.28013,-0.04254,1.28083,1.90317
4163149.89023,282.0,0.33183,1.36571,-0.05071,1.36665,2.12639
4163154.09623,282.0,0.26261,1.44579,0.00575,1.4458,-0.2279
4163159.40423,282.0,0.20791,1.47676,0.11485,1.48122,-4.44716
4163166.10824,282.0,0.16452,1.43397,0.23375,1.45289,-9.25812
4163174.58524,282.0,0.13007,1.32317,0.30824,1.3586,-13.11355
4163185.27525,282.0,0.10309,1.19264,0.29775,1.22924,-14.01781
4163198.78926,282.0,0.08153,1.10127,0.20624,1.12041,-10.60699
4163215.88627,282.0,0.06443,1.0915,0.09196,1.09537,-4.81566
4163237.47328,282.0,0.05102,1.18682,-0.03186,1.18725,1.53787
4163264.7153,282.0,0.04042,1.35974,-0.07314,1.36171,3.07898
4163299.21132,282.0,0.03192,1.55756,-0.01362,1.55762,0.50099
4163342.75834,282.0,0.02528,1.72868,0.1493,1.73511,-4.93618
4163397.82338,282.0,0.01999,1.81337,0.41656,1.8606,-12.93725
4177059.31628,283.0,20004.453,0.52315,-0.00516,0.52318,0.56503
4177059.45928,283.0,15829.126,0.53313,0.00829,0.53319,-0.89047
4177059.60128,283.0,12516.703,0.54081,0.01777,0.5411,-1.88179
4177059.74328,283.0,9909.4424,0.54949,0.02784,0.55019,-2.90092
4177059.90728,283.0,7835.48,0.55795,0.03504,0.55905,-3.59359
4177060.10828,283.0,6217.2461,0.56755,0.03955,0.56893,-3.98607
4177060.34628,283.0,4905.291,0.57562,0.04562,0.57742,-4.53161
4177060.58528,283.0,3881.2737,0.58386,0.0513,0.58611,-5.02119
4177060.82328,283.0,3070.9827,0.59306,0.05343,0.59546,-5.14785
4177061.06128,283.0,2430.7778,0.60226,0.05813,0.60506,-5.51289
4177061.29928,283.0,1923.1537,0.61149,0.06145,0.61457,-5.73895
4177061.53728,283.0,1522.4358,0.6208,0.064,0.62409,-5.88598
4177061.77528,283.0,1203.8446,0.63327,0.06796,0.63691,-6.12513
4177062.01428,283.0,952.86591,0.64372,0.07026,0.64755,-6.22936
4177062.25228,283.0,754.27557,0.6534,0.07371,0.65755,-6.43616
4177062.48928,283.0,596.71857,0.6637,0.08026,0.66853,-6.89521
4177062.72728,283.0,471.96338,0.67755,0.08323,0.68264,-7.00308
4177062.96628,283.0,373.20856,0.68937,0.0867,0.6948,-7.16821
4177063.20428,283.0,295.47278,0.70323,0.09065,0.70905,-7.34515
4177063.44328,283.0,233.87738,0.71745,0.09559,0.72379,-7.58916
4177063.68128,283.0,185.05922,0.72963,0.10083,0.73657,-7.86837
4177063.91728,283.0,146.35823,0.74248,0.10492,0.74986,-8.04281
4177064.15428,283.0,115.77804,0.7573,0.1094,0.76516,-8.21987
4177064.38828,283.0,91.6721,0.77314,0.11859,0.78218,-8.72077
4177064.63328,283.0,72.51701,0.78725,0.12461,0.79705,-8.99451
4177064.86228,283.0,57.36816,0.80635,0.13399,0.81741,-9.43427
4177065.09928,283.0,45.3629,0.82501,0.14416,0.83751,-9.91129
4177065.33128,283.0,35.93134,0.83942,0.15983,0.8545,-10.78046
4177065.58228,283.0,28.40909,0.86458,0.17039,0.88121,-11.14878
4177065.79628,283.0,22.48202,0.89096,0.18768,0.91051,-11.89571
4177066.06128,283.0,17.79613,0.9198,0.20987,0.94344,-12.85303
4177066.31328,283.0,14.06813,0.96968,0.22373,0.99516,-12.99235
4177066.52928,283.0,11.1448,1.00066,0.22931,1.02659,-12.90689
4177066.79728,283.0,8.81772,1.06291,0.23065,1.08764,-12.24346
4177066.97528,283.0,6.97545,1.10987,0.24453,1.13649,-12.42525
4177067.19328,283.0,5.5173,1.13339,0.22707,1.15591,-11.32875
4177067.46228,283.0,4.36941,1.17179,0.19146,1.18733,-9.2795
4177067.79728,283.0,3.45686,1.22632,0.15955,1.23666,-7.41262
4177068.21628,283.0,2.73547,1.27715,0.15315,1.2863,-6.838
4177068.74128,283.0,2.16054,1.2974,0.16274,1.30757,-7.14953
4177069.40028,283.0,1.70952,1.28395,0.16497,1.2945,-7.32179
4177070.22928,283.0,1.35352,1.25475,0.14272,1.26284,-6.48929
4177071.27228,283.0,1.07079,1.23624,0.09284,1.23972,-4.29476
4177072.58629,283.0,0.84734,1.24855,0.03166,1.24896,-1.45277
4177074.24129,283.0,0.67072,1.28888,-0.01226,1.28894,0.54516
4177076.33029,283.0,0.53067,1.36149,-0.02174,1.36166,0.91463
4177078.96729,283.0,0.41976,1.42643,0.02558,1.42666,-1.02731
4177082.29829,283.0,0.33183,1.44425,0.11603,1.44891,-4.59332
4177086.50429,283.0,0.26261,1.39564,0.20864,1.41115,-8.50236
4177091.8123,283.0,0.20791,1.2915,0.25557,1.31654,-11.19326
4177098.5173,283.0,0.16452,1.17772,0.22712,1.19942,-10.9153
4177106.99331,283.0,0.13007,1.10905,0.13093,1.11675,-6.73288
4177117.68331,283.0,0.10309,1.12359,0.00782,1.12362,-0.3988
4177131.19732,283.0,0.08153,1.2264,-0.08474,1.22932,3.95264
4177148.29533,283.0,0.06443,1.36498,-0.09886,1.36855,4.14255
4177169.88134,283.0,0.05102,1.5351,-0.01672,1.5352,0.62391
4177197.12336,283.0,0.04042,1.63366,0.15931,1.64141,-5.56974
4177231.61938,283.0,0.03192,1.63039,0.3626,1.67023,-12.53857
4177275.16641,283.0,0.02528,1.52381,0.53704,1.61568,-19.41408
4177330.23144,283.0,0.01999,1.32442,0.63342,1.46809,-25.55996
4190993.68555,284.0,20004.453,0.52238,-0.00583,0.52241,0.63978
4190993.82855,284.0,15829.126,0.53114,0.00766,0.5312,-0.82621
4190993.97055,284.0,12516.703,0.53997,0.0194,0.54032,-2.05746
4190994.11255,284.0,9909.4424,0.54952,0.02643,0.55015,-2.75395
4190994.27655,284.0,7835.48,0.55717,0.03594,0.55833,-3.69034
4190994.47755,284.0,6217.2461,0.56558,0.04018,0.567,-4.06388
4190994.71555,284.0,4905.291,0.57436,0.04494,0.57611,-4.47425
4190994.95456,284.0,3881.2737,0.58378,0.05112,0.58601,-5.00454
4190995.19256,284.0,3070.9827,0.59091,0.05471,0.59343,-5.28982
4190995.43056,284.0,2430.7778,0.60122,0.05761,0.60398,-5.47361
4190995.66856,284.0,1923.1537,0.61124,0.06185,0.61436,-5.77819
4190995.90656,284.0,1522.4358,0.62275,0.06408,0.62604,-5.87503
4190996.14456,284.0,1203.8446,0.6312,0.06792,0.63484,-6.14163
4190996.38356,284.0,952.86591,0.64311,0.0714,0.64706,-6.33521
4190996.62156,284.0,754.27557,0.65445,0.07665,0.65893,-6.68043
4190996.85956,284.0,596.71857,0.66537,0.07966,0.67012,-6.82716
4190997.09656,284.0,471.96338,0.67779,0.08302,0.68285,-6.98309
4190997.33556,284.0,373.20856,0.68889,0.08654,0.69431,-7.16025
4190997.57356,284.0,295.47278,0.70209,0.09159,0.70804,-7.43239
4190997.81256,284.0,233.87738,0.71588,0.09496,0.72215,-7.55583
4190998.05056,284.0,185.05922,0.72785,0.1,0.73469,-7.82275
4190998.28656,284.0,146.35823,0.7427,0.1023,0.74971,-7.84247
4190998.52356,284.0,115.77804,0.75742,0.10845,0.76515,-8.14837
4190998.75756,284.0,91.6721,0.77139,0.11679,0.78018,-8.60944
4190999.00256,284.0,72.51701,0.78718,0.12475,0.797,-9.0052
4190999.23156,284.0,57.36816,0.80441,0.1366,0.81593,-9.63748
4190999.46856,284.0,45.3629,0.82316,0.14591,0.83599,-10.05174
4190999.70056,284.0,35.93134,0.83911,0.15629,0.85354,-10.55081
4190999.95156,284.0,28.40909,0.86603,0.17163,0.88288,-11.20986
4191000.16556,284.0,22.48202,0.89147,0.18627,0.91072,-11.80173
4191000.43056,284.0,17.79613,0.91903,0.20366,0.94132,-12.49533
4191000.68256,284.0,14.06813,0.96311,0.22843,0.98983,-13.34281
4191000.89856,284.0,11.1448,1.00291,0.22516,1.02787,-12.65373
4191001.16656,284.0,8.81772,1.06209,0.24028,1.08893,-12.74746
4191001.34456,284.0,6.97545,1.09296,0.2404,1.11909,-12.40507
4191001.56256,284.0,5.5173,1.13223,0.21498,1.15245,-10.75085
4191001.83156,284.0,4.36941,1.18593,0.18313,1.19999,-8.77821
4191002.16656,284.0,3.45686,1.24155,0.17474,1.25378,-8.01145
4191002.58556,284.0,2.73547,1.26535,0.17961,1.27803,-8.07874
4191003.11056,284.0,2.16054,1.26181,0.1725,1.27354,-7.78458
4191003.76956,284.0,1.70952,1.2455,0.14519,1.25393,-6.64895
4191004.59856,284.0,1.35352,1.2403,0.09546,1.24397,-4.40091
4191005.64156,284.0,1.07079,1.26178,0.04167,1.26247,-1.89163
4191006.95556,284.0,0.84734,1.30948,0.00823,1.30951,-0.36011
4191008.61056,284.0,0.67072,1.36343,0.00911,1.36346,-0.38262
4191010.69956,284.0,0.53067,1.40952,0.05633,1.41065,-2.28855
4191013.33657,284.0,0.41976,1.40879,0.13226,1.41499,-5.36336
4191016.66757,284.0,0.33183,1.35069,0.19942,1.36533,-8.39853
4191020.87357,284.0,0.26261,1.25357,0.21636,1.2721,-9.79233
4191026.18157,284.0,0.20791,1.16399,0.16639,1.17582,-8.13501
4191032.88658,284.0,0.16452,1.12609,0.066,1.12802,-3.35409
4191041.36258,284.0,0.13007,1.1699,-0.04084,1.17061,1.99939
4191052.05259,284.0,0.10309,1.28545,-0.10057,1.28938,4.47345
4191065.5666,284.0,0.08153,1.43593,-0.07482,1.43788,2.98284
4191082.66461,284.0,0.06443,1.55058,0.02473,1.55078,-0.91386
4191104.25062,284.0,0.05102,1.60591,0.20417,1.61884,-7.24552
4191131.49364,284.0,0.04042,1.55131,0.38072,1.59735,-13.78903
4191165.98866,284.0,0.03192,1.41531,0.49089,1.49803,-19.12881
4191209.53568,284.0,0.02528,1.24133,0.50344,1.33953,-22.076
4191264.60072,284.0,0.01999,1.07348,0.39519,1.14391,-20.21083
4204921.96661,285.0,20004.453,0.52214,-0.00697,0.52218,0.76533
4204922.10961,285.0,15829.126,0.53276,0.00847,0.53282,-0.91098
4204922.25161,285.0,12516.703,0.541,0.01837,0.54131,-1.94453
4204922.39361,285.0,9909.4424,0.54965,0.02906,0.55041,-3.02657
4204922.55761,285.0,7835.48,0.55841,0.0347,0.55949,-3.55541
4204922.75861,285.0,6217.2461,0.56703,0.04069,0.56849,-4.10491
4204922.99661,285.0,4905.291,0.5762,0.04535,0.57798,-4.49986
4204923.23561,285.0,3881.2737,0.58467,0.0504,0.58684,-4.92648
4204923.47361,285.0,3070.9827,0.59637,0.05455,0.59886,-5.22656
4204923.71161,285.0,2430.7778,0.60403,0.05754,0.60676,-5.44147
4204923.94961,285.0,1923.1537,0.61294,0.062,0.61607,-5.77569
4204924.18761,285.0,1522.4358,0.6228,0.06601,0.62629,-6.05001
4204924.42561,285.0,1203.8446,0.63364,0.06966,0.63746,-6.27374
4204924.66461,285.0,952.86591,0.64409,0.0725,0.64816,-6.4221
4204924.90261,285.0,754.27557,0.65519,0.07618,0.65961,-6.63239
4204925.13961,285.0,596.71857,0.66449,0.07982,0.66927,-6.84989
4204925.37761,285.0,471.96338,0.67885,0.08231,0.68382,-6.91306
4204925.61661,285.0,373.20856,0.69143,0.08597,0.69675,-7.08779
4204925.85361,285.0,295.47278,0.70355,0.09243,0.70959,-7.48477
4204926.09361,285.0,233.87738,0.71649,0.09563,0.72285,-7.60255
4204926.33161,285.0,185.05922,0.73084,0.10061,0.73774,-7.83839
4204926.56761,285.0,146.35823,0.74441,0.10411,0.75166,-7.96124
4204926.80461,285.0,115.77804,0.757,0.11107,0.76511,-8.34733
4204927.03861,285.0,91.6721,0.77183,0.11806,0.78081,-8.69676
4204927.28361,285.0,72.51701,0.78836,0.12543,0.79828,-9.03974
4204927.51261,285.0,57.36816,0.80631,0.1356,0.81764,-9.54635
4204927.74961,285.0,45.3629,0.82442,0.14287,0.83671,-9.83124
4204927.98162,285.0,35.93134,0.83925,0.15881,0.85414,-10.71517
4204928.23262,285.0,28.40909,0.86446,0.17193,0.88139,-11.24849
4204928.44662,285.0,22.48202,0.88675,0.18714,0.90628,-11.91686
4204928.71162,285.0,17.79613,0.92014,0.20957,0.9437,-12.83059
4204928.96362,285.0,14.06813,0.96988,0.22076,0.99469,-12.82265
4204929.17962,285.0,11.1448,1.00016,0.23228,1.02678,-13.07485
4204929.44662,285.0,8.81772,1.05993,0.22808,1.08419,-12.14373
