Repository: SebaVillagra00/ICM2985-SOH-IPRE

## Data University of Cambridge (EIS Cambridge)
Data publicada en "Identifying degradation patterns of lithium ion batteries from impedance spectroscopy using machine learning" (Zhang, Tang, Zhang, Wang, Stimming & Lee, 2020) https://www.nature.com/articles/s41467-020-15235-7.

Carpeta contiene:
* Paper de Nature Comunications (IF: 16.6).
* Data frames para IOS.
* Data frames para Windows.

Cada Data frame está contenido en un archivo .txt con las siguientes columnas:
* time/s: tiempo en que se mide la muestra.
* cycle number: ciclo de carga de la batería.
* freq/Hz: frecuencia de la señal de input.
* Re(Z)/Ohm: Parte resistiva de la impedancia.
* Im(Z)/Ohm: Parte reactiva de la impedancia.

File: EIS Cambridge/csvEIS/EIS_state_II_35C02.csv (part 27 of 29)
time/s,cycle number,freq/Hz,Re(Z)/Ohm,-Im(Z)/Ohm,|Z|/Ohm,Phase(Z)/deg
4204929.62562,285.0,6.97545,1.11274,0.23809,1.13793,-12.07752
4204929.84362,285.0,5.5173,1.13832,0.22752,1.16083,-11.30302
4204930.11262,285.0,4.36941,1.17035,0.19565,1.18659,-9.4903
4204930.44762,285.0,3.45686,1.21777,0.15857,1.22805,-7.41911
4204930.86662,285.0,2.73547,1.26945,0.14438,1.27764,-6.48867
4204931.39162,285.0,2.16054,1.29972,0.15047,1.3084,-6.60384
4204932.05062,285.0,1.70952,1.29675,0.15858,1.30641,-6.97233
4204932.87962,285.0,1.35352,1.27139,0.15009,1.28022,-6.73285
4204933.92262,285.0,1.07079,1.24271,0.11348,1.24788,-5.21753
4204935.23562,285.0,0.84734,1.23648,0.05549,1.23772,-2.56941
4204936.89163,285.0,0.67072,1.25993,0.00437,1.25993,-0.19882
4204938.98063,285.0,0.53067,1.32263,-0.02874,1.32294,1.2449
4204941.61763,285.0,0.41976,1.39656,-0.00881,1.39659,0.36127
4204944.94864,285.0,0.33183,1.44461,0.06592,1.44612,-2.61251
4204949.15464,285.0,0.26261,1.4313,0.16628,1.44093,-6.62669
4204954.46265,285.0,0.20791,1.35295,0.24519,1.37498,-10.27192
4204961.16666,285.0,0.16452,1.23662,0.25987,1.26363,-11.86793
4204969.64367,285.0,0.13007,1.1371,0.19812,1.15423,-9.88377
4204980.33368,285.0,0.10309,1.10531,0.08293,1.10842,-4.2907
4204993.8477,285.0,0.08153,1.16355,-0.03146,1.16398,1.54873
4205010.94572,285.0,0.06443,1.28197,-0.08626,1.28487,3.8495
4205032.53175,285.0,0.05102,1.45692,-0.06033,1.45817,2.37115
4205059.77379,285.0,0.04042,1.59994,0.07013,1.60147,-2.50989
4205094.26983,285.0,0.03192,1.66523,0.26637,1.6864,-9.08792
4205137.81689,285.0,0.02528,1.62638,0.48108,1.69604,-16.47818
4205192.88196,285.0,0.01999,1.46514,0.65535,1.60503,-24.09875
4218852.74608,286.0,20004.453,0.52528,-0.00649,0.52532,0.70794
4218852.88908,286.0,15829.126,0.53437,0.00752,0.53442,-0.80669
4218853.03108,286.0,12516.703,0.54148,0.01983,0.54184,-2.09784
4218853.17308,286.0,9909.4424,0.55029,0.02734,0.55097,-2.84469
4218853.33708,286.0,7835.48,0.55865,0.03455,0.55972,-3.5394
4218853.53808,286.0,6217.2461,0.56839,0.04184,0.56993,-4.21052
4218853.77608,286.0,4905.291,0.57759,0.04683,0.57948,-4.63519
4218854.01508,286.0,3881.2737,0.5848,0.04958,0.5869,-4.84576
4218854.25308,286.0,3070.9827,0.59316,0.05508,0.59571,-5.30527
4218854.49108,286.0,2430.7778,0.60377,0.05708,0.60647,-5.40033
4218854.72908,286.0,1923.1537,0.61289,0.0619,0.61601,-5.76683
4218854.96708,286.0,1522.4358,0.62434,0.06473,0.62769,-5.91942
4218855.20508,286.0,1203.8446,0.63287,0.06862,0.63658,-6.18827
4218855.44408,286.0,952.86591,0.64413,0.07117,0.64805,-6.30467
4218855.68208,286.0,754.27557,0.65682,0.07421,0.661,-6.44653
4218855.91908,286.0,596.71857,0.66594,0.07847,0.67055,-6.72028
4218856.15708,286.0,471.96338,0.67815,0.08295,0.6832,-6.9734
4218856.39608,286.0,373.20856,0.69017,0.08505,0.69539,-7.0253
4218856.63408,286.0,295.47278,0.70318,0.09051,0.70898,-7.33464
4218856.87308,286.0,233.87738,0.71584,0.09475,0.72208,-7.53983
4218857.11108,286.0,185.05922,0.73005,0.09932,0.73677,-7.74716
4218857.34708,286.0,146.35823,0.74269,0.10491,0.75007,-8.04014
4218857.58308,286.0,115.77804,0.75765,0.11115,0.76575,-8.34578
4218857.81808,286.0,91.6721,0.77318,0.11792,0.78212,-8.67144
4218858.06308,286.0,72.51701,0.78907,0.12438,0.79881,-8.95763
4218858.29208,286.0,57.36816,0.8067,0.13303,0.8176,-9.36417
4218858.52908,286.0,45.3629,0.82467,0.14218,0.83684,-9.78216
4218858.76108,286.0,35.93134,0.84032,0.16046,0.8555,-10.81071
4218859.01208,286.0,28.40909,0.86381,0.16976,0.88033,-11.11814
4218859.22609,286.0,22.48202,0.88771,0.1867,0.90713,-11.87718
4218859.49109,286.0,17.79613,0.91992,0.20811,0.94316,-12.74697
4218859.74309,286.0,14.06813,0.96914,0.22034,0.99387,-12.80858
4218859.95909,286.0,11.1448,0.99925,0.23097,1.0256,-13.01517
4218860.22709,286.0,8.81772,1.05863,0.22505,1.08229,-12.00181
4218860.40509,286.0,6.97545,1.11156,0.23775,1.13671,-12.07284
4218860.62309,286.0,5.5173,1.135,0.22617,1.15731,-11.26956
4218860.89209,286.0,4.36941,1.16781,0.19568,1.18409,-9.51224
4218861.22709,286.0,3.45686,1.2168,0.15867,1.2271,-7.42931
4218861.64609,286.0,2.73547,1.2683,0.14319,1.27636,-6.44134
4218862.17109,286.0,2.16054,1.29665,0.15078,1.30539,-6.63266
4218862.83009,286.0,1.70952,1.29286,0.15888,1.30258,-7.00619
4218863.65909,286.0,1.35352,1.26755,0.14788,1.27615,-6.65461
4218864.70209,286.0,1.07079,1.24039,0.11032,1.24529,-5.08249
4218866.01609,286.0,0.84734,1.23596,0.05301,1.23709,-2.45586
4218867.6711,286.0,0.67072,1.26108,0.0019,1.26108,-0.08648
4218869.7601,286.0,0.53067,1.32329,-0.02807,1.32358,1.21507
4218872.3971,286.0,0.41976,1.39653,-0.00696,1.39655,0.28561
4218875.72811,286.0,0.33183,1.44206,0.06782,1.44365,-2.6926
4218879.93411,286.0,0.26261,1.42842,0.16708,1.43816,-6.67128
4218885.24212,286.0,0.20791,1.34971,0.2457,1.3719,-10.31715
4218891.94613,286.0,0.16452,1.23267,0.25957,1.25971,-11.89147
4218900.42314,286.0,0.13007,1.13393,0.19725,1.15096,-9.86781
4218911.11315,286.0,0.10309,1.10317,0.08157,1.10618,-4.22895
4218924.62717,286.0,0.08153,1.16137,-0.03464,1.16189,1.70822
4218941.72519,286.0,0.06443,1.28113,-0.08942,1.28424,3.9925
4218963.31122,286.0,0.05102,1.45581,-0.063,1.45718,2.4778
4218990.55326,286.0,0.04042,1.60087,0.06812,1.60231,-2.43659
4219025.0493,286.0,0.03192,1.66404,0.2674,1.68539,-9.12892
4219068.59636,286.0,0.02528,1.62083,0.48007,1.69044,-16.49859
4219123.66143,286.0,0.01999,1.46032,0.65402,1.60008,-24.12581
4232787.9064,287.0,20004.453,0.52637,-0.00625,0.5264,0.68037
4232788.0484,287.0,15829.126,0.53568,0.00816,0.53574,-0.87277
4232788.1904,287.0,12516.703,0.54414,0.01768,0.54443,-1.86142
4232788.3324,287.0,9909.4424,0.55262,0.02765,0.55331,-2.86439
4232788.4964,287.0,7835.48,0.56024,0.03507,0.56134,-3.5823
4232788.6974,287.0,6217.2461,0.56852,0.04162,0.57004,-4.1866
4232788.9354,287.0,4905.291,0.57819,0.04668,0.58007,-4.6162
4232789.1744,287.0,3881.2737,0.58713,0.04992,0.58925,-4.85952
4232789.4124,287.0,3070.9827,0.5946,0.0536,0.59701,-5.15125
4232789.6504,287.0,2430.7778,0.60544,0.06013,0.60842,-5.67155
4232789.8884,287.0,1923.1537,0.61474,0.0616,0.61782,-5.72201
4232790.1264,287.0,1522.4358,0.62381,0.06477,0.62716,-5.92806
4232790.3644,287.0,1203.8446,0.63334,0.06697,0.63687,-6.03625
4232790.6034,287.0,952.86591,0.64554,0.0723,0.64958,-6.39041
4232790.8414,287.0,754.27557,0.65866,0.07372,0.66277,-6.3862
4232791.0784,287.0,596.71857,0.66849,0.07966,0.67322,-6.79564
4232791.3164,287.0,471.96338,0.68093,0.08226,0.68588,-6.88787
4232791.5554,287.0,373.20856,0.69213,0.08666,0.69754,-7.13707
4232791.7934,287.0,295.47278,0.70552,0.09179,0.71147,-7.41269
4232792.0324,287.0,233.87738,0.71766,0.09491,0.72391,-7.5336
4232792.2704,287.0,185.05922,0.73177,0.09946,0.7385,-7.7403
4232792.5064,287.0,146.35823,0.74438,0.10489,0.75174,-8.02093
4232792.7424,287.0,115.77804,0.75863,0.11219,0.76688,-8.41234
4232792.9774,287.0,91.6721,0.77652,0.11725,0.78532,-8.58648
4232793.2224,287.0,72.51701,0.78965,0.12759,0.7999,-9.17833
4232793.45141,287.0,57.36816,0.80544,0.13224,0.81622,-9.32367
4232793.68841,287.0,45.3629,0.82198,0.14423,0.83454,-9.95223
4232793.92041,287.0,35.93134,0.84561,0.15887,0.8604,-10.64037
4232794.17141,287.0,28.40909,0.86395,0.17644,0.88178,-11.54249
4232794.38541,287.0,22.48202,0.89246,0.194,0.9133,-12.26374
4232794.65041,287.0,17.79613,0.93091,0.20976,0.95425,-12.69854
4232794.90241,287.0,14.06813,0.96324,0.21534,0.98702,-12.6016
4232795.11841,287.0,11.1448,1.01186,0.2392,1.03975,-13.30054
4232795.38641,287.0,8.81772,1.0472,0.2297,1.07209,-12.37182
4232795.56441,287.0,6.97545,1.10675,0.21869,1.12814,-11.17735
4232795.78241,287.0,5.5173,1.16115,0.22852,1.18342,-11.13372
4232796.05141,287.0,4.36941,1.17993,0.2195,1.20017,-10.53827
4232796.38641,287.0,3.45686,1.19755,0.18519,1.21178,-8.79075
4232796.80541,287.0,2.73547,1.22651,0.13979,1.23445,-6.50222
4232797.33041,287.0,2.16054,1.27292,0.10366,1.27713,-4.65562
4232797.98941,287.0,1.70952,1.31786,0.09742,1.32146,-4.22788
4232798.81841,287.0,1.35352,1.3421,0.11744,1.34723,-5.00104
4232799.86141,287.0,1.07079,1.33161,0.14497,1.33947,-6.2132
4232801.17542,287.0,0.84734,1.29009,0.154,1.29925,-6.80712
4232802.83042,287.0,0.67072,1.24385,0.13356,1.251,-6.12892
4232804.91942,287.0,0.53067,1.20871,0.07163,1.21083,-3.39159
4232807.55642,287.0,0.41976,1.22144,-0.00628,1.22145,0.29438
4232810.88743,287.0,0.33183,1.28603,-0.06197,1.28753,2.75893
4232815.09343,287.0,0.26261,1.38274,-0.06165,1.38411,2.55275
4232820.40144,287.0,0.20791,1.46902,0.01019,1.46905,-0.39728
4232827.10645,287.0,0.16452,1.49852,0.13599,1.50468,-5.18531
4232835.58246,287.0,0.13007,1.44492,0.26523,1.46906,-10.40148
4232846.27247,287.0,0.10309,1.32347,0.33995,1.36644,-14.4058
4232859.78649,287.0,0.08153,1.18528,0.32422,1.22882,-15.29848
4232876.88351,287.0,0.06443,1.1006,0.24282,1.12707,-12.44157
4232898.47054,287.0,0.05102,1.10021,0.1,1.10474,-5.19339
4232925.71258,287.0,0.04042,1.20987,-0.01989,1.21003,0.94199
4232960.20862,287.0,0.03192,1.39514,-0.07064,1.39693,2.89862
4233003.75568,287.0,0.02528,1.62,-0.02093,1.62014,0.74006
4233058.82075,287.0,0.01999,1.84227,0.16345,1.8495,-5.07028
4246716.28864,288.0,20004.453,0.52485,-0.00584,0.52488,0.6374
4246716.43164,288.0,15829.126,0.53354,0.00892,0.53361,-0.958
4246716.57364,288.0,12516.703,0.54193,0.01918,0.54226,-2.02745
4246716.71564,288.0,9909.4424,0.54934,0.0274,0.55003,-2.85492
4246716.87964,288.0,7835.48,0.55936,0.03474,0.56044,-3.55414
4246717.08064,288.0,6217.2461,0.56829,0.04109,0.56977,-4.13544
4246717.31864,288.0,4905.291,0.57746,0.04473,0.57919,-4.42895
4246717.55764,288.0,3881.2737,0.58583,0.05013,0.58797,-4.8911
4246717.79564,288.0,3070.9827,0.59438,0.05501,0.59692,-5.2879
4246718.03364,288.0,2430.7778,0.60473,0.05891,0.60759,-5.5638
4246718.27164,288.0,1923.1537,0.61419,0.06043,0.61716,-5.61937
4246718.50964,288.0,1522.4358,0.62476,0.0654,0.62817,-5.97571
4246718.74764,288.0,1203.8446,0.63391,0.06806,0.63755,-6.12794
4246718.98664,288.0,952.86591,0.64467,0.07277,0.64876,-6.44026
4246719.22464,288.0,754.27557,0.65552,0.07392,0.65967,-6.43412
4246719.46164,288.0,596.71857,0.66684,0.0789,0.67149,-6.74739
4246719.69964,288.0,471.96338,0.67811,0.08224,0.68308,-6.91475
4246719.93864,288.0,373.20856,0.69068,0.08713,0.69615,-7.19027
4246720.17564,288.0,295.47278,0.70274,0.09096,0.7086,-7.37514
4246720.41564,288.0,233.87738,0.71697,0.09527,0.72327,-7.56902
4246720.65364,288.0,185.05922,0.73228,0.09951,0.73901,-7.73857
4246720.88964,288.0,146.35823,0.7454,0.10345,0.75254,-7.90141
4246721.12564,288.0,115.77804,0.75918,0.11146,0.76732,-8.35192
4246721.36064,288.0,91.6721,0.7744,0.11805,0.78334,-8.66778
4246721.60564,288.0,72.51701,0.78836,0.12545,0.79828,-9.04119
4246721.83464,288.0,57.36816,0.80837,0.1342,0.81943,-9.42567
4246722.07164,288.0,45.3629,0.82595,0.14515,0.8386,-9.96708
4246722.30364,288.0,35.93134,0.83957,0.15964,0.85461,-10.76577
4246722.55365,288.0,28.40909,0.8646,0.16969,0.88109,-11.10394
4246722.76865,288.0,22.48202,0.8891,0.18856,0.90888,-11.97355
4246723.03365,288.0,17.79613,0.91973,0.20955,0.9433,-12.83527
4246723.28565,288.0,14.06813,0.97038,0.22094,0.99521,-12.82651
4246723.50165,288.0,11.1448,1.00068,0.23028,1.02684,-12.95953
4246723.76865,288.0,8.81772,1.06193,0.2282,1.08617,-12.12785
4246723.94765,288.0,6.97545,1.11294,0.24141,1.13882,-12.23843
4246724.16565,288.0,5.5173,1.1363,0.2273,1.15881,-11.31184
4246724.43465,288.0,4.36941,1.17157,0.19403,1.18753,-9.40374
4246724.76965,288.0,3.45686,1.22203,0.15859,1.23228,-7.39437
4246725.18865,288.0,2.73547,1.27324,0.14754,1.28176,-6.60975
4246725.71365,288.0,2.16054,1.29919,0.15431,1.30833,-6.77339
4246726.37265,288.0,1.70952,1.29374,0.16086,1.3037,-7.08766
4246727.20165,288.0,1.35352,1.26757,0.14745,1.27611,-6.63507
4246728.24465,288.0,1.07079,1.2414,0.10589,1.24591,-4.87525
4246729.55765,288.0,0.84734,1.2418,0.04718,1.24269,-2.17587
4246731.21366,288.0,0.67072,1.2712,-0.00196,1.2712,0.08822
4246733.30266,288.0,0.53067,1.33629,-0.02736,1.33657,1.17311
4246735.93966,288.0,0.41976,1.40755,0.00204,1.40755,-0.08317
4246739.27067,288.0,0.33183,1.44754,0.0819,1.44985,-3.23836
4246743.47667,288.0,0.26261,1.42265,0.17982,1.43397,-7.20392
4246748.78468,288.0,0.20791,1.33565,0.24961,1.35878,-10.58548
4246755.48869,288.0,0.16452,1.22011,0.25066,1.24559,-11.60942
4246763.9657,288.0,0.13007,1.13025,0.1771,1.14404,-8.90551
4246774.65571,288.0,0.10309,1.11315,0.0598,1.11475,-3.07503
4246788.16973,288.0,0.08153,1.18465,-0.04948,1.18568,2.39178
4246805.26775,288.0,0.06443,1.30748,-0.09126,1.31066,3.99271
4246826.85378,288.0,0.05102,1.47961,-0.05096,1.48049,1.97257
4246854.09582,288.0,0.04042,1.61539,0.09357,1.6181,-3.3152
4246888.59186,288.0,0.03192,1.66233,0.29456,1.68822,-10.04834
4246932.13892,288.0,0.02528,1.60281,0.50224,1.67966,-17.39836
4246987.20399,288.0,0.01999,1.42674,0.65861,1.57142,-24.77892
4260631.15591,289.0,20004.453,0.52159,-0.0057,0.52162,0.62627
4260631.29891,289.0,15829.126,0.53201,0.00759,0.53206,-0.8169
4260631.44091,289.0,12516.703,0.5415,0.01992,0.54187,-2.10644
4260631.58291,289.0,9909.4424,0.55023,0.02865,0.55098,-2.98033
4260631.74691,289.0,7835.48,0.55863,0.03595,0.55978,-3.68244
4260631.94791,289.0,6217.2461,0.56761,0.04009,0.56902,-4.03997
4260632.18591,289.0,4905.291,0.57778,0.04649,0.57965,-4.59984
4260632.42391,289.0,3881.2737,0.58385,0.04908,0.58591,-4.80557
4260632.66291,289.0,3070.9827,0.59422,0.05468,0.59673,-5.25724
4260632.90091,289.0,2430.7778,0.60436,0.05862,0.6072,-5.53999
4260633.13891,289.0,1923.1537,0.61342,0.06155,0.6165,-5.7301
4260633.37691,289.0,1522.4358,0.62444,0.06431,0.62774,-5.8799
4260633.61491,289.0,1203.8446,0.6339,0.06924,0.63767,-6.23376
4260633.85391,289.0,952.86591,0.64453,0.07446,0.64882,-6.59022
4260634.09191,289.0,754.27557,0.65542,0.07598,0.65981,-6.61242
4260634.32891,289.0,596.71857,0.66849,0.07912,0.67315,-6.74991
4260634.56691,289.0,471.96338,0.67931,0.08394,0.68448,-7.0438
4260634.80591,289.0,373.20856,0.69011,0.08663,0.69553,-7.15505
4260635.04392,289.0,295.47278,0.70265,0.09157,0.70859,-7.42532
4260635.28292,289.0,233.87738,0.71815,0.09607,0.72455,-7.61962
4260635.52092,289.0,185.05922,0.73163,0.10071,0.73853,-7.83781
4260635.75692,289.0,146.35823,0.74551,0.106,0.753,-8.09221
4260635.99392,289.0,115.77804,0.75823,0.11106,0.76632,-8.33308
4260636.22792,289.0,91.6721,0.77391,0.11682,0.78267,-8.58378
4260636.47292,289.0,72.51701,0.78899,0.126,0.79899,-9.0731
4260636.70292,289.0,57.36816,0.806,0.13278,0.81686,-9.35472
4260636.93892,289.0,45.3629,0.82235,0.14324,0.83474,-9.88103
4260637.17092,289.0,35.93134,0.84239,0.16043,0.85753,-10.78274
4260637.42192,289.0,28.40909,0.86206,0.17411,0.87947,-11.41807
4260637.63592,289.0,22.48202,0.88902,0.1925,0.90962,-12.21764
4260637.90092,289.0,17.79613,0.92715,0.21218,0.95112,-12.89023
4260638.15292,289.0,14.06813,0.96607,0.21691,0.99012,-12.65489
4260638.36892,289.0,11.1448,1.00575,0.23983,1.03395,-13.41203
4260638.63692,289.0,8.81772,1.05078,0.2285,1.07534,-12.26853
4260638.81492,289.0,6.97545,1.11429,0.22271,1.13633,-11.30285
4260639.03292,289.0,5.5173,1.15319,0.2344,1.17677,-11.48952
4260639.30192,289.0,4.36941,1.17557,0.21496,1.19506,-10.36224
4260639.63692,289.0,3.45686,1.20113,0.17592,1.21395,-8.33252
4260640.05592,289.0,2.73547,1.24308,0.1339,1.25027,-6.1481
4260640.58092,289.0,2.16054,1.29276,0.11385,1.29776,-5.03285
4260641.23992,289.0,1.70952,1.32651,0.12098,1.33201,-5.21104
4260642.06892,289.0,1.35352,1.32893,0.14189,1.33649,-6.09449
4260643.11193,289.0,1.07079,1.29981,0.15254,1.30873,-6.69345
4260644.42593,289.0,0.84734,1.25608,0.13433,1.26324,-6.10419
4260646.08093,289.0,0.67072,1.22621,0.09086,1.22957,-4.2378
4260648.16993,289.0,0.53067,1.22543,0.02004,1.2256,-0.93699
4260650.80694,289.0,0.41976,1.27412,-0.04004,1.27475,1.80002
4260654.13794,289.0,0.33183,1.35835,-0.05449,1.35945,2.29712
4260658.34395,289.0,0.26261,1.44255,-0.00454,1.44256,0.18031
4260663.65195,289.0,0.20791,1.48219,0.10086,1.48562,-3.89297
4260670.35596,289.0,0.16452,1.44769,0.22129,1.46451,-8.6909
4260678.83297,289.0,0.13007,1.34442,0.3036,1.37827,-12.72514
4260689.52299,289.0,0.10309,1.21293,0.30414,1.25048,-14.07666
4260703.037,289.0,0.08153,1.11517,0.22226,1.1371,-11.2719
4260720.13503,289.0,0.06443,1.09778,0.11199,1.10347,-5.82477
4260741.72105,289.0,0.05102,1.18113,-0.01227,1.18119,0.5953
4260768.96309,289.0,0.04042,1.34568,-0.06747,1.34737,2.87016
4260803.45914,289.0,0.03192,1.54086,-0.02535,1.54107,0.94269
4260847.00619,289.0,0.02528,1.72643,0.12526,1.73096,-4.14987
4260902.07127,289.0,0.01999,1.83825,0.38875,1.87891,-11.94084
4274540.94652,290.0,20004.453,0.52484,-0.00685,0.52489,0.74732
4274541.08952,290.0,15829.126,0.53274,0.00915,0.53282,-0.98435
4274541.23152,290.0,12516.703,0.54066,0.0187,0.54099,-1.98119
4274541.37352,290.0,9909.4424,0.54987,0.02656,0.55051,-2.76579
4274541.53752,290.0,7835.48,0.55953,0.03472,0.56061,-3.5506
4274541.73852,290.0,6217.2461,0.56718,0.04101,0.56866,-4.13541
4274541.97652,290.0,4905.291,0.57688,0.04624,0.57873,-4.58268
4274542.21552,290.0,3881.2737,0.58457,0.05074,0.58677,-4.96048
4274542.45352,290.0,3070.9827,0.59445,0.05285,0.59679,-5.08103
4274542.69152,290.0,2430.7778,0.6048,0.05704,0.60748,-5.38825
4274542.92952,290.0,1923.1537,0.61253,0.06334,0.6158,-5.90335
4274543.16752,290.0,1522.4358,0.62388,0.06531,0.62729,-5.97621
4274543.40552,290.0,1203.8446,0.6345,0.06879,0.63821,-6.18771
4274543.64452,290.0,952.86591,0.64291,0.07196,0.64693,-6.38656
4274543.88252,290.0,754.27557,0.65492,0.07613,0.65933,-6.63013
4274544.11952,290.0,596.71857,0.66722,0.07927,0.67192,-6.77511
4274544.35752,290.0,471.96338,0.67684,0.08391,0.68202,-7.06752
4274544.59652,290.0,373.20856,0.68992,0.08678,0.69536,-7.16924
4274544.83453,290.0,295.47278,0.7034,0.09033,0.70918,-7.31778
4274545.07353,290.0,233.87738,0.71663,0.09649,0.72309,-7.66817
4274545.31153,290.0,185.05922,0.73035,0.10086,0.73728,-7.86264
4274545.54753,290.0,146.35823,0.74486,0.10395,0.75207,-7.94467
4274545.78353,290.0,115.77804,0.75697,0.11163,0.76516,-8.3886
4274546.01853,290.0,91.6721,0.77372,0.11927,0.78286,-8.76303
4274546.26353,290.0,72.51701,0.78725,0.12513,0.79713,-9.03105
4274546.49253,290.0,57.36816,0.80739,0.13457,0.81852,-9.46304
4274546.72953,290.0,45.3629,0.82449,0.14243,0.8367,-9.80105
4274546.96153,290.0,35.93134,0.84061,0.16114,0.85592,-10.85187
4274547.21253,290.0,28.40909,0.86338,0.17162,0.88028,-11.24226
4274547.42653,290.0,22.48202,0.88897,0.18786,0.9086,-11.9324
4274547.69153,290.0,17.79613,0.92076,0.21075,0.94457,-12.8924
4274547.94353,290.0,14.06813,0.97065,0.22202,0.99572,-12.88392
4274548.15953,290.0,11.1448,1.00045,0.23327,1.02729,-13.12486
4274548.42753,290.0,8.81772,1.06243,0.22923,1.08688,-12.17569
4274548.60553,290.0,6.97545,1.11609,0.24171,1.14196,-12.21975
4274548.82353,290.0,5.5173,1.13814,0.23233,1.16161,-11.53758
4274549.09253,290.0,4.36941,1.17319,0.19862,1.18989,-9.60897
4274549.42753,290.0,3.45686,1.22192,0.15954,1.23229,-7.43892
4274549.84653,290.0,2.73547,1.27558,0.14498,1.28379,-6.48427
4274550.37153,290.0,2.16054,1.30796,0.15254,1.31682,-6.65218
4274551.03053,290.0,1.70952,1.30359,0.16315,1.31376,-7.1337
4274551.85953,290.0,1.35352,1.27598,0.15481,1.28533,-6.91778
4274552.90254,290.0,1.07079,1.24431,0.11625,1.24973,-5.33754
4274554.21654,290.0,0.84734,1.23781,0.05527,1.23905,-2.55644
4274555.87154,290.0,0.67072,1.26282,0.00126,1.26282,-0.05717
4274557.96054,290.0,0.53067,1.32677,-0.03288,1.32718,1.41975
4274560.59755,290.0,0.41976,1.40418,-0.01293,1.40424,0.5275
4274563.92855,290.0,0.33183,1.45416,0.06223,1.45549,-2.45061
4274568.13456,290.0,0.26261,1.44297,0.16564,1.45245,-6.54851
4274573.44256,290.0,0.20791,1.36368,0.24849,1.38613,-10.32697
4274580.14657,290.0,0.16452,1.2455,0.2659,1.27357,-12.05105
4274588.62358,290.0,0.13007,1.14321,0.20479,1.16141,-10.15627
4274599.3136,290.0,0.10309,1.10682,0.08997,1.11047,-4.64717
4274612.82761,290.0,0.08153,1.16129,-0.02685,1.1616,1.32432
4274629.92564,290.0,0.06443,1.27509,-0.08263,1.27777,3.70755
4274651.51167,290.0,0.05102,1.4506,-0.06442,1.45203,2.5428
4274678.7537,290.0,0.04042,1.60001,0.06216,1.60122,-2.22467
4274713.24975,290.0,0.03192,1.67108,0.25739,1.69079,-8.75612
4274756.7968,290.0,0.02528,1.63988,0.47597,1.70756,-16.18501
4274811.86188,290.0,0.01999,1.48476,0.66452,1.62668,-24.11148
4288454.29498,291.0,20004.453,0.52774,-0.00544,0.52776,0.59039
4288454.43798,291.0,15829.126,0.53489,0.00739,0.53494,-0.79179
4288454.57998,291.0,12516.703,0.54423,0.01911,0.54457,-2.01053
4288454.72198,291.0,9909.4424,0.55375,0.02692,0.5544,-2.78279
4288454.88598,291.0,7835.48,0.56095,0.03488,0.56204,-3.55847
4288455.08698,291.0,6217.2461,0.57099,0.0399,0.57238,-3.99755
4288455.32498,291.0,4905.291,0.5783,0.04532,0.58007,-4.48056
4288455.56398,291.0,3881.2737,0.58622,0.04997,0.58835,-4.87177
4288455.80198,291.0,3070.9827,0.5975,0.05489,0.60001,-5.24879
4288456.03998,291.0,2430.7778,0.60431,0.05772,0.60706,-5.4561
4288456.27798,291.0,1923.1537,0.61458,0.06241,0.61775,-5.79849
4288456.51598,291.0,1522.4358,0.62607,0.06467,0.6294,-5.89778
4288456.75398,291.0,1203.8446,0.63324,0.0698,0.63708,-6.29
4288456.99298,291.0,952.86591,0.64599,0.0704,0.64982,-6.21935
4288457.23098,291.0,754.27557,0.65533,0.07511,0.65962,-6.53791
4288457.46798,291.0,596.71857,0.66685,0.07729,0.67132,-6.61121
4288457.70598,291.0,471.96338,0.68056,0.08142,0.68542,-6.82201
4288457.94498,291.0,373.20856,0.69309,0.08664,0.69848,-7.12507
4288458.18298,291.0,295.47278,0.70403,0.08992,0.70975,-7.27863
4288458.42198,291.0,233.87738,0.71806,0.09445,0.72425,-7.49354
4288458.65998,291.0,185.05922,0.73168,0.0984,0.73827,-7.65939
4288458.89598,291.0,146.35823,0.74587,0.10302,0.75295,-7.86369
4288459.13298,291.0,115.77804,0.75977,0.10958,0.76764,-8.20729
4288459.36698,291.0,91.6721,0.77435,0.11537,0.7829,-8.47394
4288459.61198,291.0,72.51701,0.79095,0.12273,0.80041,-8.8205
4288459.83998,291.0,57.36816,0.808,0.13504,0.8192,-9.48791
4288460.07698,291.0,45.3629,0.82485,0.14681,0.83781,-10.09192
4288460.30898,291.0,35.93134,0.84269,0.15563,0.85694,-10.46394
4288460.55998,291.0,28.40909,0.87044,0.17245,0.88735,-11.20603
4288460.77398,291.0,22.48202,0.89683,0.18729,0.91618,-11.79571
4288461.03898,291.0,17.79613,0.92553,0.20199,0.94732,-12.31161
4288461.29098,291.0,14.06813,0.96248,0.22841,0.98921,-13.35024
4288461.50698,291.0,11.1448,1.00801,0.22444,1.0327,-12.55263
4288461.77499,291.0,8.81772,1.06031,0.24459,1.08816,-12.98977
4288461.95299,291.0,6.97545,1.09339,0.23563,1.11849,-12.16165
4288462.17099,291.0,5.5173,1.13665,0.2085,1.15561,-10.3944
4288462.43999,291.0,4.36941,1.2018,0.18857,1.21651,-8.91723
4288462.77499,291.0,3.45686,1.24601,0.19084,1.26054,-8.7078
4288463.19399,291.0,2.73547,1.2548,0.18954,1.26903,-8.58991
4288463.71899,291.0,2.16054,1.24574,0.16727,1.25693,-7.64774
4288464.37799,291.0,1.70952,1.23901,0.12184,1.24499,-5.61629
4288465.20699,291.0,1.35352,1.25512,0.06712,1.25691,-3.06098
4288466.24999,291.0,1.07079,1.29933,0.02681,1.29961,-1.18211
4288467.56399,291.0,0.84734,1.35627,0.02358,1.35648,-0.99612
4288469.21899,291.0,0.67072,1.3969,0.05232,1.39788,-2.14495
4288471.308,291.0,0.53067,1.40613,0.11851,1.41112,-4.81741
4288473.945,291.0,0.41976,1.35882,0.18223,1.37098,-7.63834
4288477.27601,291.0,0.33183,1.27026,0.20318,1.28641,-9.08748
4288481.48101,291.0,0.26261,1.18209,0.15993,1.19286,-7.70513
4288486.78902,291.0,0.20791,1.13969,0.0655,1.14157,-3.28906
4288493.49303,291.0,0.16452,1.17248,-0.0397,1.17315,1.93909
4288501.97004,291.0,0.13007,1.27861,-0.10379,1.28281,4.64071
4288512.66005,291.0,0.10309,1.42014,-0.0848,1.42267,3.41728
4288526.17407,291.0,0.08153,1.54325,0.02423,1.54344,-0.89932
4288543.27209,291.0,0.06443,1.59152,0.17455,1.60107,-6.25906
4288564.85812,291.0,0.05102,1.54473,0.35337,1.58463,-12.88518
4288592.10016,291.0,0.04042,1.40593,0.4576,1.47852,-18.0289
4288626.5962,291.0,0.03192,1.24478,0.45456,1.32518,-20.06064
4288670.14326,291.0,0.02528,1.11571,0.35034,1.16942,-17.43265
4288725.20833,291.0,0.01999,1.06244,0.1473,1.07261,-7.89341
4302384.33123,292.0,20004.453,0.52897,-0.0057,0.529,0.6169
4302384.47423,292.0,15829.126,0.53766,0.00853,0.53772,-0.90916
4302384.61623,292.0,12516.703,0.54716,0.01854,0.54747,-1.94094
4302384.75824,292.0,9909.4424,0.55362,0.02655,0.55425,-2.74611
4302384.92224,292.0,7835.48,0.56281,0.03531,0.56392,-3.59002
4302385.12324,292.0,6217.2461,0.57055,0.04049,0.57199,-4.05881
4302385.36124,292.0,4905.291,0.57951,0.04732,0.58144,-4.66778
4302385.60024,292.0,3881.2737,0.58955,0.05023,0.59169,-4.86995
4302385.83824,292.0,3070.9827,0.59784,0.05397,0.60027,-5.15873
4302386.07624,292.0,2430.7778,0.60752,0.05796,0.61028,-5.4496
4302386.31424,292.0,1923.1537,0.61634,0.06169,0.61942,-5.7154
4302386.55224,292.0,1522.4358,0.62688,0.06389,0.63012,-5.81925
4302386.79024,292.0,1203.8446,0.63733,0.0684,0.64099,-6.12598
4302387.02924,292.0,952.86591,0.64842,0.07209,0.65242,-6.34428
4302387.26724,292.0,754.27557,0.65839,0.07579,0.66274,-6.56652
4302387.50424,292.0,596.71857,0.66952,0.07896,0.67416,-6.72622
4302387.74224,292.0,471.96338,0.68374,0.08219,0.68867,-6.85441
4302387.98124,292.0,373.20856,0.69528,0.08482,0.70044,-6.95539
4302388.21924,292.0,295.47278,0.70619,0.0895,0.71184,-7.22322
4302388.45824,292.0,233.87738,0.71975,0.09243,0.72566,-7.31753
4302388.69624,292.0,185.05922,0.73287,0.10053,0.73974,-7.81092
4302388.93224,292.0,146.35823,0.74574,0.10279,0.75279,-7.84798
4302389.16924,292.0,115.77804,0.75987,0.11015,0.76781,-8.24803
4302389.40324,292.0,91.6721,0.77346,0.11576,0.78207,-8.51197
4302389.64824,292.0,72.51701,0.79081,0.12299,0.80032,-8.84032
4302389.87724,292.0,57.36816,0.81001,0.13258,0.82079,-9.29547
4302390.11424,292.0,45.3629,0.82694,0.1452,0.83959,-9.9589
4302390.34624,292.0,35.93134,0.84192,0.15792,0.85661,-10.62322
4302390.59724,292.0,28.40909,0.86741,0.16824,0.88357,-10.97638
4302390.81124,292.0,22.48202,0.89204,0.18661,0.91135,-11.81539
4302391.07624,292.0,17.79613,0.92121,0.20717,0.94422,-12.67441
4302391.32824,292.0,14.06813,0.9709,0.22184,0.99592,-12.87029
4302391.54424,292.0,11.1448,1.00223,0.22806,1.02785,-12.81966
4302391.81124,292.0,8.81772,1.06231,0.22878,1.08667,-12.15341
4302391.99024,292.0,6.97545,1.10829,0.24127,1.13425,-12.28154
4302392.20824,292.0,5.5173,1.13499,0.22297,1.15669,-11.11438
4302392.47725,292.0,4.36941,1.17274,0.18818,1.18774,-9.11621
4302392.81225,292.0,3.45686,1.22702,0.15803,1.23716,-7.33894
4302393.23125,292.0,2.73547,1.27393,0.15378,1.28318,-6.88316
4302393.75625,292.0,2.16054,1.29183,0.16191,1.30194,-7.14382
4302394.41525,292.0,1.70952,1.2806,0.16097,1.29067,-7.16429
4302395.24425,292.0,1.35352,1.25548,0.13764,1.26301,-6.25625
4302396.28725,292.0,1.07079,1.23889,0.09013,1.24216,-4.16112
4302397.60025,292.0,0.84734,1.25204,0.03259,1.25247,-1.49111
4302399.25625,292.0,0.67072,1.28991,-0.00905,1.28994,0.40198
4302401.34526,292.0,0.53067,1.35881,-0.01631,1.3589,0.68772
4302403.98226,292.0,0.41976,1.42069,0.02897,1.42099,-1.16802
4302407.31326,292.0,0.33183,1.43702,0.11518,1.44162,-4.58242
4302411.51927,292.0,0.26261,1.38975,0.20433,1.40469,-8.36397
4302416.82728,292.0,0.20791,1.28991,0.24903,1.31373,-10.92732
4302423.53129,292.0,0.16452,1.17914,0.22208,1.19987,-10.66613
4302432.0083,292.0,0.13007,1.11333,0.12729,1.12058,-6.52268
4302442.69831,292.0,0.10309,1.12932,0.00708,1.12934,-0.35896
4302456.21233,292.0,0.08153,1.23126,-0.08272,1.23403,3.84366
4302473.31035,292.0,0.06443,1.36887,-0.09738,1.37233,4.06913
4302494.89638,292.0,0.05102,1.53671,-0.01212,1.53676,0.452
4302522.13842,292.0,0.04042,1.63513,0.16301,1.64323,-5.69303
4302556.63446,292.0,0.03192,1.63011,0.36723,1.67096,-12.69564
4302600.18152,292.0,0.02528,1.51998,0.54087,1.61334,-19.58762
4302655.24659,292.0,0.01999,1.31611,0.63409,1.4609,-25.72427
4316317.30093,293.0,20004.453,0.52852,-0.0052,0.52855,0.5639
4316317.44393,293.0,15829.126,0.53682,0.00734,0.53687,-0.78376
4316317.58593,293.0,12516.703,0.54498,0.01883,0.54531,-1.97854
4316317.72793,293.0,9909.4424,0.55483,0.02637,0.55545,-2.72093
4316317.89193,293.0,7835.48,0.56496,0.03442,0.56601,-3.48684
4316318.09293,293.0,6217.2461,0.57318,0.04135,0.57467,-4.12589
4316318.33093,293.0,4905.291,0.58139,0.04622,0.58322,-4.54501
4316318.56993,293.0,3881.2737,0.58903,0.04979,0.59113,-4.83157
4316318.80793,293.0,3070.9827,0.59845,0.0533,0.60082,-5.08945
4316319.04593,293.0,2430.7778,0.60846,0.05675,0.61111,-5.32861
4316319.28393,293.0,1923.1537,0.61739,0.0607,0.62037,-5.61539
4316319.52193,293.0,1522.4358,0.62652,0.06483,0.62986,-5.9076
4316319.75993,293.0,1203.8446,0.63633,0.06662,0.63981,-5.97634
4316319.99893,293.0,952.86591,0.64852,0.07079,0.65237,-6.22943
4316320.23693,293.0,754.27557,0.65778,0.07378,0.6619,-6.39959
4316320.47393,293.0,596.71857,0.67014,0.0792,0.67481,-6.74054
4316320.71193,293.0,471.96338,0.68218,0.08045,0.68691,-6.72599
4316320.95093,293.0,373.20856,0.69412,0.08603,0.69943,-7.06556
4316321.18894,293.0,295.47278,0.7065,0.09017,0.71223,-7.27363
4316321.42794,293.0,233.87738,0.72054,0.09406,0.72666,-7.43767
4316321.66594,293.0,185.05922,0.73373,0.09959,0.74046,-7.72931
4316321.90194,293.0,146.35823,0.74645,0.10335,0.75357,-7.88256
4316322.13794,293.0,115.77804,0.76097,0.11029,0.76892,-8.24646
4316322.37294,293.0,91.6721,0.77542,0.11616,0.78407,-8.51962
4316322.61794,293.0,72.51701,0.78904,0.12397,0.79871,-8.92917
4316322.84694,293.0,57.36816,0.80972,0.13215,0.82043,-9.26912
4316323.08394,293.0,45.3629,0.82655,0.14369,0.83895,-9.86203
4316323.31594,293.0,35.93134,0.84233,0.15849,0.85711,-10.65632
4316323.56694,293.0,28.40909,0.8668,0.16839,0.88301,-10.99385
4316323.78094,293.0,22.48202,0.89101,0.18684,0.91038,-11.84322
4316324.04594,293.0,17.79613,0.922,0.20916,0.94543,-12.78123
4316324.29794,293.0,14.06813,0.97261,0.22219,0.99767,-12.86818
4316324.51394,293.0,11.1448,1.00164,0.23199,1.02815,-13.04038
4316324.78094,293.0,8.81772,1.06291,0.22922,1.08734,-12.16984
4316324.95994,293.0,6.97545,1.11346,0.24153,1.13936,-12.23904
4316325.17794,293.0,5.5173,1.13712,0.22762,1.15967,-11.3193
4316325.44694,293.0,4.36941,1.17234,0.19577,1.18858,-9.4803
4316325.78194,293.0,3.45686,1.22412,0.15888,1.23439,-7.39519
4316326.20094,293.0,2.73547,1.27586,0.14784,1.28439,-6.60949
4316326.72594,293.0,2.16054,1.30148,0.15682,1.3109,-6.87085
4316327.38494,293.0,1.70952,1.29373,0.16368,1.30405,-7.21042
4316328.21394,293.0,1.35352,1.26492,0.14889,1.27365,-6.71316
4316329.25695,293.0,1.07079,1.2394,0.10489,1.24383,-4.83745
4316330.57095,293.0,0.84734,1.24148,0.04419,1.24226,-2.03876
4316332.22595,293.0,0.67072,1.27317,-0.00615,1.27319,0.27671
4316334.31495,293.0,0.53067,1.34195,-0.02879,1.34226,1.22896
4316336.95196,293.0,0.41976,1.41507,0.00276,1.41508,-0.11169
4316340.28296,293.0,0.33183,1.4521,0.08557,1.45462,-3.37255
4316344.48897,293.0,0.26261,1.42466,0.18641,1.43681,-7.45445
4316349.79697,293.0,0.20791,1.33231,0.25557,1.3566,-10.85881
4316356.50098,293.0,0.16452,1.2119,0.25451,1.23833,-11.86011
4316364.97799,293.0,0.13007,1.12099,0.17551,1.13465,-8.89834
4316375.66801,293.0,0.10309,1.10594,0.0533,1.10722,-2.75922
4316389.18202,293.0,0.08153,1.18283,-0.05846,1.18427,2.82928
4316406.28005,293.0,0.06443,1.31096,-0.10047,1.31481,4.38229
4316427.86608,293.0,0.05102,1.49199,-0.05418,1.49297,2.07967
4316455.10811,293.0,0.04042,1.62539,0.09864,1.62838,-3.47298
4316489.60416,293.0,0.03192,1.66353,0.30466,1.69119,-10.37829
4316533.15121,293.0,0.02528,1.59234,0.50915,1.67176,-17.73151
4316588.21629,293.0,0.01999,1.41233,0.65451,1.55662,-24.86413
4330245.38756,294.0,20004.453,0.53077,-0.00581,0.53081,0.62692
4330245.53056,294.0,15829.126,0.5385,0.00876,0.53857,-0.93153
4330245.67257,294.0,12516.703,0.54613,0.0185,0.54644,-1.93964
4330245.81457,294.0,9909.4424,0.55697,0.02801,0.55767,-2.87904
4330245.97857,294.0,7835.48,0.56436,0.03566,0.56548,-3.61558
4330246.17957,294.0,6217.2461,0.57221,0.03971,0.57359,-3.96954
4330246.41757,294.0,4905.291,0.5811,0.04589,0.58291,-4.51533
4330246.65657,294.0,3881.2737,0.59039,0.04974,0.59248,-4.81571
4330246.89457,294.0,3070.9827,0.59987,0.05375,0.60227,-5.11978
4330247.13257,294.0,2430.7778,0.6081,0.05869,0.61092,-5.51278
4330247.37057,294.0,1923.1537,0.61859,0.06144,0.62163,-5.67202
4330247.60857,294.0,1522.4358,0.62894,0.06489,0.63228,-5.89094
4330247.84657,294.0,1203.8446,0.6393,0.06719,0.64282,-5.99947
4330248.08557,294.0,952.86591,0.64972,0.07359,0.65387,-6.4618
4330248.32357,294.0,754.27557,0.66272,0.07415,0.66685,-6.38424
4330248.56057,294.0,596.71857,0.67103,0.07938,0.67571,-6.74614
4330248.79857,294.0,471.96338,0.684,0.08225,0.68893,-6.85666
4330249.03757,294.0,373.20856,0.69561,0.08477,0.70076,-6.94808
4330249.27557,294.0,295.47278,0.70727,0.0906,0.71305,-7.29981
4330249.51457,294.0,233.87738,0.71959,0.09352,0.72565,-7.40471
4330249.75257,294.0,185.05922,0.73467,0.10012,0.74146,-7.76024
4330249.98857,294.0,146.35823,0.74789,0.10547,0.75529,-8.02745
4330250.22457,294.0,115.77804,0.76338,0.11065,0.77136,-8.24711
4330250.45957,294.0,91.6721,0.77562,0.11664,0.78434,-8.55225
4330250.70457,294.0,72.51701,0.79261,0.12452,0.80233,-8.92818
4330250.93357,294.0,57.36816,0.81129,0.1346,0.82238,-9.42035
4330251.17057,294.0,45.3629,0.82984,0.14375,0.8422,-9.82792
4330251.40257,294.0,35.93134,0.8452,0.16029,0.86027,-10.73818
4330251.65357,294.0,28.40909,0.86819,0.17165,0.885,-11.18361
4330251.86757,294.0,22.48202,0.89317,0.18678,0.91249,-11.81137
4330252.13257,294.0,17.79613,0.92441,0.2107,0.94812,-12.83976
4330252.38457,294.0,14.06813,0.97217,0.22045,0.99685,-12.77646
4330252.60057,294.0,11.1448,1.00332,0.23369,1.03018,-13.11154
4330252.86857,294.0,8.81772,1.063,0.22812,1.08721,-12.11216
4330253.04657,294.0,6.97545,1.11998,0.23965,1.14534,-12.07797
4330253.26458,294.0,5.5173,1.14051,0.2301,1.16349,-11.40652
4330253.53358,294.0,4.36941,1.17432,0.19899,1.19106,-9.6176
4330253.86858,294.0,3.45686,1.22175,0.16072,1.23228,-7.49434
4330254.28758,294.0,2.73547,1.27459,0.14442,1.28274,-6.46469
4330254.81258,294.0,2.16054,1.30568,0.15043,1.31432,-6.57226
4330255.47258,294.0,1.70952,1.30373,0.16009,1.31352,-7.00032
4330256.30058,294.0,1.35352,1.27898,0.15206,1.28799,-6.7801
4330257.34358,294.0,1.07079,1.25031,0.11586,1.25566,-5.29431
4330258.65758,294.0,0.84734,1.24209,0.05878,1.24348,-2.7093
4330260.31258,294.0,0.67072,1.26514,0.0049,1.26515,-0.22176
4330262.40159,294.0,0.53067,1.32732,-0.02903,1.32764,1.25292
4330265.03859,294.0,0.41976,1.40185,-0.01221,1.4019,0.49898
4330268.3696,294.0,0.33183,1.45252,0.06029,1.45377,-2.37688
4330272.5756,294.0,0.26261,1.4431,0.16165,1.45212,-6.39144
4330277.88361,294.0,0.20791,1.36729,0.24494,1.38906,-10.15645
4330284.58862,294.0,0.16452,1.25095,0.26566,1.27885,-11.98943
4330293.06463,294.0,0.13007,1.14714,0.20758,1.16577,-10.25708
4330303.75464,294.0,0.10309,1.10908,0.09292,1.11297,-4.78906
4330317.26866,294.0,0.08153,1.16098,-0.02562,1.16126,1.264
4330334.36668,294.0,0.06443,1.27724,-0.0867,1.28018,3.88315
4330355.95271,294.0,0.05102,1.45483,-0.0677,1.4564,2.66437
4330383.19475,294.0,0.04042,1.60752,0.06011,1.60864,-2.14159
4330417.69079,294.0,0.03192,1.6781,0.25673,1.69762,-8.69803
4330461.23785,294.0,0.02528,1.64131,0.47605,1.70896,-16.17453
4330516.30292,294.0,0.01999,1.48548,0.66006,1.62553,-23.95754
4344168.41634,295.0,20004.453,0.52764,-0.00575,0.52767,0.62457
4344168.55934,295.0,15829.126,0.53844,0.00766,0.53849,-0.81501
4344168.70134,295.0,12516.703,0.54751,0.02041,0.54789,-2.13499
4344168.84334,295.0,9909.4424,0.55355,0.02834,0.55427,-2.93122
4344169.00734,295.0,7835.48,0.56304,0.03538,0.56415,-3.59587
4344169.20834,295.0,6217.2461,0.57022,0.03931,0.57157,-3.94323
4344169.44634,295.0,4905.291,0.58027,0.0443,0.58196,-4.36531
4344169.68534,295.0,3881.2737,0.59043,0.051,0.59263,-4.93726
4344169.92334,295.0,3070.9827,0.59777,0.05466,0.60026,-5.22452
4344170.16134,295.0,2430.7778,0.60743,0.05733,0.61013,-5.39187
4344170.39934,295.0,1923.1537,0.61722,0.06014,0.62015,-5.56466
4344170.63734,295.0,1522.4358,0.62641,0.06318,0.62959,-5.75907
4344170.87534,295.0,1203.8446,0.63744,0.06876,0.64114,-6.15648
4344171.11434,295.0,952.86591,0.647,0.07067,0.65085,-6.23395
4344171.35234,295.0,754.27557,0.65991,0.07573,0.66424,-6.5468
4344171.58934,295.0,596.71857,0.66997,0.08127,0.67488,-6.91669
4344171.82734,295.0,471.96338,0.68277,0.08244,0.68773,-6.88504
4344172.06634,295.0,373.20856,0.69501,0.08818,0.70059,-7.23119
4344172.30434,295.0,295.47278,0.70539,0.09131,0.71128,-7.37578
4344172.54334,295.0,233.87738,0.7202,0.09453,0.72638,-7.47787
4344172.78134,295.0,185.05922,0.73333,0.10003,0.74012,-7.7675
4344173.01734,295.0,146.35823,0.74667,0.10342,0.7538,-7.88543
4344173.25434,295.0,115.77804,0.76103,0.10996,0.76894,-8.22136
4344173.48834,295.0,91.6721,0.77529,0.11742,0.78413,-8.61208
4344173.73334,295.0,72.51701,0.79183,0.12406,0.80149,-8.90433
4344173.96234,295.0,57.36816,0.81004,0.13566,0.82132,-9.50697
4344174.19934,295.0,45.3629,0.829,0.14326,0.84129,-9.80447
4344174.43135,295.0,35.93134,0.84381,0.15784,0.85845,-10.59484
4344174.68235,295.0,28.40909,0.86818,0.17063,0.88479,-11.11931
4344174.89635,295.0,22.48202,0.89479,0.18747,0.91422,-11.833
4344175.16135,295.0,17.79613,0.92232,0.20869,0.94564,-12.74968
4344175.41335,295.0,14.06813,0.97268,0.22642,0.99869,-13.10413
4344175.62935,295.0,11.1448,1.00463,0.23062,1.03076,-12.92876
4344175.89735,295.0,8.81772,1.06776,0.2337,1.09303,-12.34538
4344176.07535,295.0,6.97545,1.10912,0.24882,1.13668,-12.64457
4344176.29335,295.0,5.5173,1.13893,0.22722,1.16138,-11.28255
4344176.56235,295.0,4.36941,1.18189,0.19094,1.19721,-9.17712
4344176.89735,295.0,3.45686,1.24041,0.16327,1.25111,-7.49854
4344177.31635,295.0,2.73547,1.28487,0.16365,1.29525,-7.25854
4344177.84135,295.0,2.16054,1.29822,0.17123,1.30947,-7.51362
4344178.50035,295.0,1.70952,1.28212,0.16658,1.29289,-7.4026
4344179.32935,295.0,1.35352,1.25658,0.13487,1.2638,-6.12635
4344180.37235,295.0,1.07079,1.24712,0.07964,1.24966,-3.6541
4344181.68635,295.0,0.84734,1.27021,0.02046,1.27037,-0.92302
4344183.34136,295.0,0.67072,1.31894,-0.01453,1.31902,0.63126
4344185.43036,295.0,0.53067,1.39002,-0.00735,1.39004,0.30315
4344188.06736,295.0,0.41976,1.44179,0.05264,1.44275,-2.09093
4344191.39837,295.0,0.33183,1.43954,0.14466,1.44679,-5.73835
4344195.60437,295.0,0.26261,1.37174,0.22377,1.38987,-9.26475
4344200.91238,295.0,0.20791,1.26186,0.24608,1.28563,-11.035
4344207.61739,295.0,0.16452,1.16074,0.19281,1.17664,-9.43124
4344216.0934,295.0,0.13007,1.11823,0.08403,1.12138,-4.29752
4344226.78341,295.0,0.10309,1.16517,-0.03084,1.16558,1.51613
4344240.29743,295.0,0.08153,1.28812,-0.09857,1.29188,4.37607
4344257.39545,295.0,0.06443,1.43309,-0.08151,1.43541,3.25547
4344278.98148,295.0,0.05102,1.57891,0.03399,1.57927,-1.23315
4344306.22352,295.0,0.04042,1.64284,0.22054,1.65758,-7.64599
4344340.71956,295.0,0.03192,1.59903,0.41343,1.65161,-14.49647
4344384.26662,295.0,0.02528,1.4591,0.55839,1.5623,-20.94149
4344439.33169,295.0,0.01999,1.24734,0.60443,1.38607,-25.85367
4358086.47665,296.0,20004.453,0.52679,-0.00594,0.52682,0.64607
4358086.61965,296.0,15829.126,0.53581,0.00846,0.53588,-0.90407
4358086.76165,296.0,12516.703,0.54413,0.01975,0.54449,-2.07893
4358086.90365,296.0,9909.4424,0.55301,0.0292,0.55378,-3.02286
4358087.06765,296.0,7835.48,0.56268,0.03497,0.56376,-3.55659
4358087.26865,296.0,6217.2461,0.5717,0.03982,0.57308,-3.98423
4358087.50665,296.0,4905.291,0.57969,0.04662,0.58157,-4.59778
4358087.74565,296.0,3881.2737,0.58752,0.05034,0.58967,-4.8976
4358087.98365,296.0,3070.9827,0.59707,0.05325,0.59944,-5.09639
4358088.22165,296.0,2430.7778,0.60806,0.05731,0.61075,-5.38471
4358088.45965,296.0,1923.1537,0.6154,0.06143,0.61846,-5.70005
4358088.69765,296.0,1522.4358,0.62712,0.06601,0.63058,-6.00889
4358088.93565,296.0,1203.8446,0.63715,0.06893,0.64087,-6.17461
4358089.17465,296.0,952.86591,0.64704,0.07239,0.65108,-6.38374
4358089.41265,296.0,754.27557,0.65862,0.07474,0.66284,-6.4742
4358089.64965,296.0,596.71857,0.66922,0.07891,0.67385,-6.72451
4358089.88765,296.0,471.96338,0.68133,0.08217,0.68627,-6.87707
4358090.12665,296.0,373.20856,0.69402,0.08739,0.6995,-7.17715
4358090.36365,296.0,295.47278,0.70623,0.08942,0.71187,-7.21654
4358090.60366,296.0,233.87738,0.72034,0.09611,0.72672,-7.59957
4358090.84166,296.0,185.05922,0.73325,0.10107,0.74018,-7.84799
4358091.07766,296.0,146.35823,0.74545,0.10438,0.75273,-7.97094
4358091.31366,296.0,115.77804,0.76148,0.11008,0.7694,-8.2259
