Repository: SebaVillagra00/ICM2985-SOH-IPRE

## Data University of Cambridge (EIS Cambridge)
Data publicada en "Identifying degradation patterns of lithium ion batteries from impedance spectroscopy using machine learning" (Zhang, Tang, Zhang, Wang, Stimming & Lee, 2020) https://www.nature.com/articles/s41467-020-15235-7.

Carpeta contiene:
* Paper de Nature Comunications (IF: 16.6).
* Data frames para IOS.
* Data frames para Windows.

Cada Data frame está contenido en un archivo .txt con las siguientes columnas:
* time/s: tiempo en que se mide la muestra.
* cycle number: ciclo de carga de la batería.
* freq/Hz: frecuencia de la señal de input.
* Re(Z)/Ohm: Parte resistiva de la impedancia.
* Im(Z)/Ohm: Parte reactiva de la impedancia.

File: EIS Cambridge/csvEIS/EIS_state_II_35C02.csv (part 28 of 29)
time/s,cycle number,freq/Hz,Re(Z)/Ohm,-Im(Z)/Ohm,|Z|/Ohm,Phase(Z)/deg
4358091.54866,296.0,91.6721,0.7757,0.11983,0.7849,-8.78167
4358091.79366,296.0,72.51701,0.79035,0.12614,0.80036,-9.06794
4358092.02266,296.0,57.36816,0.80796,0.1319,0.81866,-9.27174
4358092.25966,296.0,45.3629,0.82474,0.14237,0.83693,-9.79387
4358092.49166,296.0,35.93134,0.84301,0.16011,0.85808,-10.75402
4358092.74166,296.0,28.40909,0.86463,0.17143,0.88146,-11.21467
4358092.95666,296.0,22.48202,0.89102,0.18961,0.91097,-12.0135
4358093.22166,296.0,17.79613,0.92533,0.21219,0.94935,-12.91508
4358093.47366,296.0,14.06813,0.97029,0.2187,0.99463,-12.70207
4358093.68966,296.0,11.1448,1.00304,0.23643,1.03053,-13.26315
4358093.95666,296.0,8.81772,1.05862,0.22866,1.08303,-12.18851
4358094.13566,296.0,6.97545,1.11846,0.23512,1.1429,-11.87199
4358094.35366,296.0,5.5173,1.14523,0.23452,1.169,-11.57319
4358094.62266,296.0,4.36941,1.17424,0.2065,1.19226,-9.9739
4358094.95766,296.0,3.45686,1.21395,0.16472,1.22508,-7.72733
4358095.37666,296.0,2.73547,1.26854,0.13819,1.27605,-6.21688
4358095.90166,296.0,2.16054,1.30894,0.13754,1.31615,-5.99854
4358096.56066,296.0,1.70952,1.31981,0.15171,1.3285,-6.55734
4358097.38966,296.0,1.35352,1.29929,0.15796,1.30886,-6.93166
4358098.43267,296.0,1.07079,1.26383,0.13615,1.27115,-6.14871
4358099.74567,296.0,0.84734,1.23895,0.08733,1.24203,-4.03195
4358101.40167,296.0,0.67072,1.24244,0.03046,1.24281,-1.40446
4358103.49067,296.0,0.53067,1.28825,-0.02501,1.28849,1.11201
4358106.12768,296.0,0.41976,1.36469,-0.03767,1.36521,1.58117
4358109.45868,296.0,0.33183,1.43813,0.0104,1.43817,-0.41439
4358113.66469,296.0,0.26261,1.46765,0.10711,1.47155,-4.17409
4358118.97269,296.0,0.20791,1.42833,0.21328,1.44417,-8.49263
4358125.6767,296.0,0.16452,1.32456,0.27795,1.35341,-11.85098
4358134.15371,296.0,0.13007,1.20241,0.2652,1.2313,-12.43785
4358144.84373,296.0,0.10309,1.1189,0.17699,1.13281,-8.98869
4358158.35774,296.0,0.08153,1.11717,0.05118,1.11835,-2.62302
4358175.45577,296.0,0.06443,1.19278,-0.03968,1.19344,1.90558
4358197.04179,296.0,0.05102,1.35266,-0.08177,1.35513,3.45919
4358224.28383,296.0,0.04042,1.5299,-0.01918,1.53002,0.71822
4358258.77988,296.0,0.03192,1.67131,0.13902,1.67708,-4.75499
4358302.32693,296.0,0.02528,1.72577,0.36715,1.76439,-12.01018
4358357.39201,296.0,0.01999,1.64931,0.6195,1.76182,-20.58688
4371994.85744,297.0,20004.453,0.52786,-0.0057,0.52789,0.61911
4371994.99944,297.0,15829.126,0.53666,0.00818,0.53673,-0.87329
4371995.14144,297.0,12516.703,0.54749,0.01796,0.54779,-1.8785
4371995.28344,297.0,9909.4424,0.55608,0.02804,0.55679,-2.88627
4371995.44744,297.0,7835.48,0.56379,0.03476,0.56486,-3.52801
4371995.64844,297.0,6217.2461,0.5712,0.04042,0.57263,-4.04782
4371995.88645,297.0,4905.291,0.58007,0.04462,0.58178,-4.39836
4371996.12545,297.0,3881.2737,0.5895,0.05009,0.59162,-4.85696
4371996.36345,297.0,3070.9827,0.59805,0.05393,0.60048,-5.15311
4371996.60145,297.0,2430.7778,0.60725,0.05757,0.60997,-5.41605
4371996.83945,297.0,1923.1537,0.61684,0.0609,0.61984,-5.63812
4371997.07745,297.0,1522.4358,0.62672,0.06456,0.63003,-5.88144
4371997.31545,297.0,1203.8446,0.63776,0.06809,0.64139,-6.09371
4371997.55445,297.0,952.86591,0.64882,0.07129,0.65272,-6.27006
4371997.79245,297.0,754.27557,0.65943,0.07475,0.66366,-6.46711
4371998.02945,297.0,596.71857,0.67092,0.07815,0.67546,-6.64418
4371998.26745,297.0,471.96338,0.68272,0.08173,0.68759,-6.82653
4371998.50645,297.0,373.20856,0.69682,0.08686,0.70221,-7.10564
4371998.74445,297.0,295.47278,0.70658,0.09006,0.71229,-7.26369
4371998.98345,297.0,233.87738,0.71864,0.09541,0.72494,-7.56253
4371999.22145,297.0,185.05922,0.7339,0.09818,0.74044,-7.61983
4371999.45745,297.0,146.35823,0.74704,0.10549,0.75445,-8.038
4371999.69445,297.0,115.77804,0.7594,0.10881,0.76716,-8.15375
4371999.92845,297.0,91.6721,0.77619,0.11594,0.7848,-8.49551
4372000.17345,297.0,72.51701,0.79149,0.12363,0.80109,-8.87799
4372000.40245,297.0,57.36816,0.80947,0.13488,0.82063,-9.46006
4372000.63945,297.0,45.3629,0.83079,0.14414,0.8432,-9.8424
4372000.87145,297.0,35.93134,0.84238,0.1571,0.8569,-10.56417
4372001.12245,297.0,28.40909,0.87005,0.17025,0.88655,-11.07197
4372001.33645,297.0,22.48202,0.89471,0.18679,0.914,-11.79214
4372001.60145,297.0,17.79613,0.92247,0.20559,0.9451,-12.56385
4372001.85345,297.0,14.06813,0.97051,0.22842,0.99703,-13.2444
4372002.06945,297.0,11.1448,1.00405,0.22766,1.02954,-12.77523
4372002.33745,297.0,8.81772,1.06815,0.23597,1.09391,-12.45724
4372002.51545,297.0,6.97545,1.10336,0.24547,1.13034,-12.54273
4372002.73345,297.0,5.5173,1.13602,0.22199,1.1575,-11.05703
4372003.00245,297.0,4.36941,1.18179,0.18654,1.19642,-8.96976
4372003.33746,297.0,3.45686,1.24228,0.16647,1.25338,-7.63221
4372003.75646,297.0,2.73547,1.28082,0.1704,1.29211,-7.57813
4372004.28146,297.0,2.16054,1.28463,0.17456,1.29644,-7.73806
4372004.94046,297.0,1.70952,1.26497,0.16102,1.27518,-7.25407
4372005.76946,297.0,1.35352,1.24532,0.11989,1.25108,-5.49895
4372006.81246,297.0,1.07079,1.24869,0.06145,1.2502,-2.81734
4372008.12646,297.0,0.84734,1.28426,0.01038,1.28431,-0.4633
4372009.78146,297.0,0.67072,1.33783,-0.01138,1.33788,0.48726
4372011.87047,297.0,0.53067,1.40432,0.01407,1.40439,-0.57421
4372014.50747,297.0,0.41976,1.43656,0.08518,1.43908,-3.39343
4372017.83847,297.0,0.33183,1.41061,0.17298,1.42118,-6.99122
4372022.04448,297.0,0.26261,1.32613,0.231,1.3461,-9.88134
4372027.35249,297.0,0.20791,1.21779,0.22448,1.23831,-10.44425
4372034.0575,297.0,0.16452,1.13559,0.14752,1.14513,-7.40149
4372042.53351,297.0,0.13007,1.12562,0.03205,1.12607,-1.63108
4372053.22352,297.0,0.10309,1.20262,-0.06878,1.20458,3.27336
4372066.73754,297.0,0.08153,1.34411,-0.10379,1.34812,4.41538
4372083.83556,297.0,0.06443,1.48249,-0.05438,1.48349,2.10071
4372105.42159,297.0,0.05102,1.60397,0.09131,1.60657,-3.25802
4372132.66362,297.0,0.04042,1.6232,0.28704,1.64838,-10.02814
4372167.15967,297.0,0.03192,1.53848,0.45884,1.60544,-16.60677
4372210.70673,297.0,0.02528,1.37397,0.5581,1.48299,-22.10675
4372265.7718,297.0,0.01999,1.16459,0.54113,1.28417,-24.92222
4385911.16054,298.0,20004.453,0.52897,-0.00437,0.52899,0.4728
4385911.30354,298.0,15829.126,0.54003,0.00885,0.54011,-0.93904
4385911.44554,298.0,12516.703,0.54836,0.01915,0.54869,-2.0001
4385911.58754,298.0,9909.4424,0.55446,0.02812,0.55517,-2.90342
4385911.75154,298.0,7835.48,0.56395,0.0346,0.56501,-3.51076
4385911.95254,298.0,6217.2461,0.57115,0.04095,0.57262,-4.10058
4385912.19054,298.0,4905.291,0.58264,0.04682,0.58452,-4.59418
4385912.42854,298.0,3881.2737,0.58979,0.0511,0.592,-4.95156
4385912.66754,298.0,3070.9827,0.5995,0.05322,0.60186,-5.07285
4385912.90554,298.0,2430.7778,0.60717,0.05776,0.60991,-5.43414
4385913.14354,298.0,1923.1537,0.61675,0.05978,0.61964,-5.53595
4385913.38154,298.0,1522.4358,0.62855,0.06391,0.63179,-5.80575
4385913.61954,298.0,1203.8446,0.63874,0.06649,0.64219,-5.94269
4385913.85854,298.0,952.86591,0.64945,0.07117,0.65334,-6.25348
4385914.09654,298.0,754.27557,0.66139,0.0762,0.66577,-6.57256
4385914.33354,298.0,596.71857,0.67153,0.07908,0.67617,-6.71624
4385914.57154,298.0,471.96338,0.68339,0.08298,0.68841,-6.92335
4385914.81054,298.0,373.20856,0.69539,0.0866,0.70076,-7.09887
4385915.04854,298.0,295.47278,0.70945,0.09182,0.71537,-7.37457
4385915.28754,298.0,233.87738,0.72075,0.09562,0.72706,-7.55709
4385915.52554,298.0,185.05922,0.733,0.09968,0.73975,-7.7444
4385915.76154,298.0,146.35823,0.74731,0.10472,0.75461,-7.97683
4385915.99754,298.0,115.77804,0.76355,0.11081,0.77155,-8.25769
4385916.23254,298.0,91.6721,0.77777,0.11691,0.7865,-8.54848
4385916.47754,298.0,72.51701,0.79264,0.1261,0.80261,-9.03962
4385916.70654,298.0,57.36816,0.80979,0.13032,0.82021,-9.1426
4385916.94354,298.0,45.3629,0.82647,0.14279,0.83872,-9.8021
4385917.17554,298.0,35.93134,0.84858,0.1606,0.86364,-10.71701
4385917.42654,298.0,28.40909,0.86551,0.17319,0.88267,-11.31527
4385917.64054,298.0,22.48202,0.89315,0.19249,0.91366,-12.16216
4385917.90554,298.0,17.79613,0.93036,0.21223,0.95426,-12.85019
4385918.15754,298.0,14.06813,0.96881,0.21699,0.99281,-12.62466
4385918.37354,298.0,11.1448,1.008,0.2415,1.03652,-13.47315
4385918.64155,298.0,8.81772,1.05365,0.22719,1.07787,-12.16804
4385918.81955,298.0,6.97545,1.11897,0.22511,1.14139,-11.37493
4385919.03755,298.0,5.5173,1.15483,0.23828,1.17916,-11.65836
4385919.30655,298.0,4.36941,1.1763,0.21571,1.19592,-10.39164
4385919.64155,298.0,3.45686,1.20542,0.17466,1.21801,-8.24459
4385920.06055,298.0,2.73547,1.24917,0.13277,1.2562,-6.06701
4385920.58555,298.0,2.16054,1.30069,0.11593,1.30585,-5.09317
4385921.24455,298.0,1.70952,1.33272,0.12714,1.33877,-5.44948
4385922.07355,298.0,1.35352,1.33343,0.14711,1.34152,-6.29562
4385923.11655,298.0,1.07079,1.30138,0.15525,1.31061,-6.80295
4385924.43055,298.0,0.84734,1.25529,0.13264,1.26228,-6.0316
4385926.08555,298.0,0.67072,1.22699,0.0828,1.22978,-3.86035
4385928.17456,298.0,0.53067,1.235,0.00978,1.23504,-0.45385
4385930.81156,298.0,0.41976,1.29039,-0.04654,1.29123,2.06536
4385934.14257,298.0,0.33183,1.38011,-0.05248,1.38111,2.17765
4385938.34857,298.0,0.26261,1.45932,0.00868,1.45935,-0.34081
4385943.65658,298.0,0.20791,1.48937,0.12055,1.49424,-4.62761
4385950.36059,298.0,0.16452,1.44108,0.23911,1.46078,-9.42088
4385958.8376,298.0,0.13007,1.32616,0.31034,1.36199,-13.17098
4385969.52761,298.0,0.10309,1.19535,0.29576,1.2314,-13.89716
4385983.04163,298.0,0.08153,1.10647,0.20104,1.12458,-10.29812
4386000.13965,298.0,0.06443,1.10152,0.08854,1.10508,-4.59534
4386021.72568,298.0,0.05102,1.19791,-0.02999,1.19828,1.43391
4386048.96772,298.0,0.04042,1.37113,-0.07312,1.37308,3.05251
4386083.46376,298.0,0.03192,1.56975,-0.01381,1.56981,0.50396
4386127.01082,298.0,0.02528,1.74165,0.15381,1.74843,-5.04683
4386182.07589,298.0,0.01999,1.82932,0.4241,1.87784,-13.05243
4399832.11749,299.0,20004.453,0.5328,-0.00563,0.53283,0.60587
4399832.26049,299.0,15829.126,0.54082,0.00802,0.54088,-0.84954
4399832.40249,299.0,12516.703,0.55172,0.0182,0.55202,-1.88889
4399832.54449,299.0,9909.4424,0.55876,0.02767,0.55944,-2.83471
4399832.70849,299.0,7835.48,0.56721,0.03519,0.5683,-3.54986
4399832.90949,299.0,6217.2461,0.57716,0.04103,0.57862,-4.06668
4399833.14749,299.0,4905.291,0.58581,0.04576,0.58759,-4.46655
4399833.38549,299.0,3881.2737,0.59444,0.04839,0.59641,-4.6541
4399833.62449,299.0,3070.9827,0.60222,0.05373,0.60461,-5.09834
4399833.86249,299.0,2430.7778,0.61216,0.0575,0.61485,-5.36568
4399834.10049,299.0,1923.1537,0.62202,0.06086,0.62499,-5.58857
4399834.33849,299.0,1522.4358,0.63171,0.0662,0.63517,-5.9822
4399834.57649,299.0,1203.8446,0.64134,0.06845,0.64498,-6.09221
4399834.81549,299.0,952.86591,0.65257,0.07238,0.65657,-6.32914
4399835.05349,299.0,754.27557,0.66388,0.07447,0.66804,-6.40032
4399835.29049,299.0,596.71857,0.67495,0.07941,0.6796,-6.7102
4399835.52849,299.0,471.96338,0.68548,0.08224,0.69039,-6.84126
4399835.76749,299.0,373.20856,0.69809,0.08565,0.70332,-6.99495
4399836.00549,299.0,295.47278,0.71093,0.08978,0.71658,-7.19735
4399836.24449,299.0,233.87738,0.72449,0.09491,0.73068,-7.46344
4399836.48249,299.0,185.05922,0.73897,0.09906,0.74558,-7.63529
4399836.71849,299.0,146.35823,0.75084,0.1039,0.75799,-7.87851
4399836.95449,299.0,115.77804,0.76565,0.11171,0.77376,-8.30073
4399837.18949,299.0,91.6721,0.78182,0.11713,0.79054,-8.52049
4399837.43449,299.0,72.51701,0.79503,0.12657,0.80504,-9.04562
4399837.66349,299.0,57.36816,0.81265,0.13076,0.8231,-9.14108
4399837.90049,299.0,45.3629,0.8274,0.1429,0.83965,-9.79883
4399838.13249,299.0,35.93134,0.8506,0.16031,0.86557,-10.67288
4399838.38349,299.0,28.40909,0.86746,0.17454,0.88484,-11.3767
4399838.59749,299.0,22.48202,0.8958,0.1931,0.91638,-12.16467
4399838.86249,299.0,17.79613,0.9323,0.21142,0.95597,-12.77714
4399839.11449,299.0,14.06813,0.97176,0.21641,0.99556,-12.55493
4399839.3305,299.0,11.1448,1.01102,0.2398,1.03907,-13.34296
4399839.5975,299.0,8.81772,1.05783,0.22753,1.08202,-12.13893
4399839.7765,299.0,6.97545,1.12175,0.22554,1.1442,-11.36834
4399839.9945,299.0,5.5173,1.15627,0.23708,1.18033,-11.58748
4399840.2635,299.0,4.36941,1.18043,0.21399,1.19967,-10.27488
4399840.5985,299.0,3.45686,1.20887,0.17533,1.22152,-8.25234
4399841.0175,299.0,2.73547,1.2532,0.13453,1.2604,-6.12695
4399841.5425,299.0,2.16054,1.30261,0.11703,1.30786,-5.13389
4399842.2015,299.0,1.70952,1.33498,0.12765,1.34106,-5.46201
4399843.0305,299.0,1.35352,1.3332,0.14673,1.34125,-6.28063
4399844.0735,299.0,1.07079,1.30194,0.15394,1.31101,-6.74337
4399845.3865,299.0,0.84734,1.25896,0.13013,1.26566,-5.90152
4399847.04251,299.0,0.67072,1.23299,0.08124,1.23567,-3.76983
4399849.13151,299.0,0.53067,1.24054,0.01046,1.24058,-0.48322
4399851.76851,299.0,0.41976,1.2964,-0.04486,1.29717,1.98205
4399855.09952,299.0,0.33183,1.38341,-0.04822,1.38425,1.99637
4399859.30552,299.0,0.26261,1.46171,0.01282,1.46177,-0.50265
4399864.61353,299.0,0.20791,1.48912,0.12315,1.49421,-4.72744
4399871.31754,299.0,0.16452,1.43961,0.23949,1.45939,-9.44527
4399879.79455,299.0,0.13007,1.32683,0.30766,1.36203,-13.05473
4399890.48456,299.0,0.10309,1.19776,0.2903,1.23243,-13.62402
4399903.99858,299.0,0.08153,1.11212,0.19551,1.12918,-9.97043
4399921.0956,299.0,0.06443,1.11104,0.08239,1.11409,-4.2413
4399942.68263,299.0,0.05102,1.21145,-0.03229,1.21188,1.52688
4399969.92467,299.0,0.04042,1.38404,-0.07124,1.38587,2.94673
4400004.42071,299.0,0.03192,1.5785,-0.00741,1.57852,0.26898
4400047.96777,299.0,0.02528,1.74792,0.16213,1.75542,-5.29929
4400103.03284,299.0,0.01999,1.82998,0.43504,1.88098,-13.37261
4413749.22359,300.0,20004.453,0.53392,-0.005,0.53394,0.53612
4413749.36659,300.0,15829.126,0.54426,0.00892,0.54433,-0.93864
4413749.50859,300.0,12516.703,0.55347,0.01982,0.55382,-2.05119
4413749.65059,300.0,9909.4424,0.56117,0.02787,0.56186,-2.84346
4413749.81459,300.0,7835.48,0.57019,0.03424,0.57122,-3.43659
4413750.01559,300.0,6217.2461,0.57822,0.04047,0.57963,-4.00412
4413750.25359,300.0,4905.291,0.58827,0.04536,0.59002,-4.40947
4413750.49159,300.0,3881.2737,0.5951,0.049,0.59712,-4.70697
4413750.72959,300.0,3070.9827,0.60353,0.05405,0.60594,-5.11782
4413750.96759,300.0,2430.7778,0.61375,0.05882,0.61656,-5.47463
4413751.20559,300.0,1923.1537,0.62258,0.06124,0.62558,-5.61823
4413751.44359,300.0,1522.4358,0.63277,0.06473,0.63607,-5.84042
4413751.68159,300.0,1203.8446,0.64305,0.06868,0.64671,-6.09583
4413751.92059,300.0,952.86591,0.65487,0.0707,0.65867,-6.16146
4413752.15859,300.0,754.27557,0.6652,0.07484,0.66939,-6.41883
4413752.39559,300.0,596.71857,0.67676,0.07794,0.68123,-6.56984
4413752.63359,300.0,471.96338,0.68861,0.08153,0.69342,-6.752
4413752.87259,300.0,373.20856,0.69982,0.0865,0.70514,-7.04612
4413753.11059,300.0,295.47278,0.71407,0.08963,0.71967,-7.15439
4413753.34959,300.0,233.87738,0.72677,0.09526,0.73299,-7.46747
4413753.58759,300.0,185.05922,0.73953,0.09786,0.74598,-7.53818
4413753.82359,300.0,146.35823,0.75198,0.10392,0.75913,-7.86789
4413754.05959,300.0,115.77804,0.76485,0.10801,0.77244,-8.03798
4413754.29459,300.0,91.6721,0.78025,0.11751,0.78904,-8.56451
4413754.53959,300.0,72.51701,0.79641,0.12341,0.80592,-8.8085
4413754.76859,300.0,57.36816,0.81564,0.13198,0.82625,-9.19146
4413755.00559,300.0,45.3629,0.83363,0.1425,0.84572,-9.70009
4413755.23759,300.0,35.93134,0.84934,0.16008,0.86429,-10.67344
4413755.48859,300.0,28.40909,0.87244,0.16971,0.88879,-11.00778
4413755.70259,300.0,22.48202,0.89857,0.18808,0.91804,-11.82218
4413755.96759,300.0,17.79613,0.92813,0.20896,0.95136,-12.68802
4413756.21959,300.0,14.06813,0.97915,0.22548,1.00478,-12.96812
4413756.4356,300.0,11.1448,1.00796,0.23165,1.03423,-12.94313
4413756.7036,300.0,8.81772,1.07138,0.23144,1.09609,-12.18956
4413756.8816,300.0,6.97545,1.11853,0.24678,1.14543,-12.44175
4413757.0996,300.0,5.5173,1.14469,0.22895,1.16736,-11.31067
4413757.3686,300.0,4.36941,1.18223,0.19435,1.1981,-9.33566
4413757.7036,300.0,3.45686,1.23868,0.16162,1.24918,-7.43384
4413758.1226,300.0,2.73547,1.28848,0.15607,1.2979,-6.90648
4413758.6476,300.0,2.16054,1.30802,0.16558,1.31846,-7.2145
4413759.3076,300.0,1.70952,1.29561,0.16761,1.30641,-7.37132
4413760.1356,300.0,1.35352,1.2674,0.14397,1.27555,-6.48073
4413761.1786,300.0,1.07079,1.24991,0.09357,1.25341,-4.28122
4413762.4926,300.0,0.84734,1.26208,0.03268,1.2625,-1.48327
4413764.14761,300.0,0.67072,1.30121,-0.01146,1.30126,0.50471
4413766.23661,300.0,0.53067,1.3723,-0.02173,1.37247,0.90712
4413768.87361,300.0,0.41976,1.43916,0.02472,1.43938,-0.98393
4413772.20462,300.0,0.33183,1.45848,0.11409,1.46294,-4.47269
4413776.41062,300.0,0.26261,1.41085,0.20795,1.42609,-8.38454
4413781.71863,300.0,0.20791,1.30724,0.25693,1.33225,-11.11941
4413788.42364,300.0,0.16452,1.19131,0.2306,1.21342,-10.9552
4413796.89965,300.0,0.13007,1.12109,0.13482,1.12916,-6.85715
4413807.58966,300.0,0.10309,1.13469,0.01045,1.13474,-0.52779
4413821.10368,300.0,0.08153,1.23663,-0.08363,1.23945,3.86907
4413838.2017,300.0,0.06443,1.37845,-0.09982,1.38206,4.14189
4413859.78773,300.0,0.05102,1.54759,-0.01867,1.5477,0.69135
4413887.02977,300.0,0.04042,1.6508,0.15474,1.65803,-5.35505
4413921.52581,300.0,0.03192,1.64883,0.36162,1.68802,-12.37035
4413965.07287,300.0,0.02528,1.54259,0.54186,1.63499,-19.35476
4414020.13794,300.0,0.01999,1.34042,0.64345,1.48686,-25.64277
4427673.57178,301.0,20004.453,0.53222,-0.00383,0.53224,0.41207
4427673.71478,301.0,15829.126,0.54127,0.00791,0.54133,-0.83716
4427673.85678,301.0,12516.703,0.54977,0.02005,0.55014,-2.08827
4427673.99878,301.0,9909.4424,0.55894,0.02714,0.5596,-2.77954
4427674.16278,301.0,7835.48,0.56829,0.03421,0.56932,-3.4449
4427674.36378,301.0,6217.2461,0.57738,0.04068,0.57881,-4.02995
4427674.60178,301.0,4905.291,0.58525,0.04521,0.587,-4.41676
4427674.84078,301.0,3881.2737,0.59438,0.0503,0.5965,-4.837
4427675.07878,301.0,3070.9827,0.6034,0.05351,0.60577,-5.06785
4427675.31678,301.0,2430.7778,0.61311,0.05793,0.61584,-5.39784
4427675.55478,301.0,1923.1537,0.62145,0.06042,0.62438,-5.55286
4427675.79278,301.0,1522.4358,0.63208,0.06545,0.63546,-5.91195
4427676.03078,301.0,1203.8446,0.6427,0.0688,0.64638,-6.10967
4427676.26978,301.0,952.86591,0.653,0.07098,0.65684,-6.20377
4427676.50778,301.0,754.27557,0.66477,0.07396,0.66887,-6.3487
4427676.74478,301.0,596.71857,0.6752,0.07825,0.67972,-6.61089
4427676.98278,301.0,471.96338,0.68761,0.08171,0.69245,-6.77667
4427677.22178,301.0,373.20856,0.69862,0.0853,0.7038,-6.96116
4427677.45978,301.0,295.47278,0.71187,0.0914,0.71771,-7.3166
4427677.69878,301.0,233.87738,0.72549,0.09431,0.7316,-7.40642
4427677.93678,301.0,185.05922,0.7389,0.09865,0.74546,-7.60477
4427678.17278,301.0,146.35823,0.75117,0.10379,0.7583,-7.86654
4427678.40878,301.0,115.77804,0.76518,0.10945,0.77297,-8.14012
4427678.64378,301.0,91.6721,0.78077,0.11789,0.78963,-8.58662
4427678.88878,301.0,72.51701,0.79583,0.12383,0.80541,-8.84437
4427679.11778,301.0,57.36816,0.81509,0.1348,0.82616,-9.39026
4427679.35479,301.0,45.3629,0.83259,0.1442,0.84499,-9.82596
4427679.58679,301.0,35.93134,0.84721,0.15805,0.86183,-10.56695
4427679.83779,301.0,28.40909,0.87248,0.16901,0.8887,-10.96303
4427680.05179,301.0,22.48202,0.89665,0.18625,0.91579,-11.73471
4427680.31679,301.0,17.79613,0.9262,0.2075,0.94916,-12.62766
4427680.56879,301.0,14.06813,0.97724,0.22618,1.00307,-13.03156
4427680.78479,301.0,11.1448,1.00907,0.22963,1.03487,-12.82022
4427681.05279,301.0,8.81772,1.07379,0.2352,1.09925,-12.35459
4427681.23079,301.0,6.97545,1.11487,0.24834,1.14219,-12.55787
4427681.44879,301.0,5.5173,1.1437,0.22708,1.16603,-11.2298
4427681.71779,301.0,4.36941,1.18586,0.19143,1.20121,-9.16992
4427682.05279,301.0,3.45686,1.2452,0.16495,1.25607,-7.54592
4427682.47179,301.0,2.73547,1.29098,0.16482,1.30146,-7.27578
4427682.99679,301.0,2.16054,1.30333,0.17212,1.31464,-7.52314
4427683.65579,301.0,1.70952,1.28694,0.16627,1.29764,-7.3619
4427684.48479,301.0,1.35352,1.26108,0.13308,1.26808,-6.02393
4427685.52779,301.0,1.07079,1.2522,0.07801,1.25463,-3.56464
4427686.84179,301.0,0.84734,1.27673,0.0202,1.27689,-0.90626
4427688.4968,301.0,0.67072,1.32676,-0.01383,1.32683,0.59706
4427690.5858,301.0,0.53067,1.39609,-0.00517,1.3961,0.21228
4427693.2228,301.0,0.41976,1.44612,0.0563,1.44722,-2.22961
4427696.55381,301.0,0.33183,1.44108,0.14816,1.44868,-5.87012
4427700.75981,301.0,0.26261,1.37146,0.22428,1.38968,-9.28774
4427706.06782,301.0,0.20791,1.26253,0.24181,1.28548,-10.84238
4427712.77183,301.0,0.16452,1.16427,0.18561,1.17897,-9.0579
4427721.24884,301.0,0.13007,1.12789,0.07742,1.13054,-3.9269
4427731.93885,301.0,0.10309,1.17626,-0.03462,1.17677,1.68574
4427745.45287,301.0,0.08153,1.30128,-0.09617,1.30483,4.22677
4427762.55089,301.0,0.06443,1.44144,-0.07505,1.44339,2.98056
4427784.13692,301.0,0.05102,1.58389,0.04088,1.58442,-1.47831
4427811.37896,301.0,0.04042,1.64485,0.22819,1.6606,-7.89824
4427845.875,301.0,0.03192,1.59574,0.42097,1.65034,-14.77859
4427889.42206,301.0,0.02528,1.45636,0.56303,1.5614,-21.13666
4427944.48713,301.0,0.01999,1.24114,0.60321,1.37996,-25.92049
4441582.72458,302.0,20004.453,0.53605,-0.00613,0.53608,0.65492
4441582.86758,302.0,15829.126,0.54088,0.00832,0.54094,-0.88117
4441583.00958,302.0,12516.703,0.5519,0.01861,0.55222,-1.93126
4441583.15158,302.0,9909.4424,0.56289,0.02703,0.56354,-2.74967
4441583.31558,302.0,7835.48,0.57012,0.03513,0.5712,-3.52598
4441583.51658,302.0,6217.2461,0.57809,0.0413,0.57957,-4.08591
4441583.75458,302.0,4905.291,0.58827,0.04367,0.58989,-4.24511
4441583.99358,302.0,3881.2737,0.59546,0.04956,0.59752,-4.75756
4441584.23158,302.0,3070.9827,0.60639,0.0536,0.60875,-5.05132
4441584.46958,302.0,2430.7778,0.61511,0.05758,0.6178,-5.34807
4441584.70758,302.0,1923.1537,0.62543,0.06056,0.62836,-5.53064
4441584.94558,302.0,1522.4358,0.63538,0.06563,0.63876,-5.89695
4441585.18358,302.0,1203.8446,0.64581,0.06932,0.64952,-6.12612
4441585.42258,302.0,952.86591,0.65672,0.07231,0.66069,-6.2836
4441585.66058,302.0,754.27557,0.66543,0.07562,0.66972,-6.48337
4441585.89759,302.0,596.71857,0.67581,0.07903,0.68042,-6.66965
4441586.13559,302.0,471.96338,0.68795,0.0827,0.69291,-6.85502
4441586.37459,302.0,373.20856,0.70246,0.08653,0.70777,-7.0225
4441586.61259,302.0,295.47278,0.71387,0.09102,0.71965,-7.26623
4441586.85159,302.0,233.87738,0.72757,0.09471,0.73371,-7.41677
4441587.08959,302.0,185.05922,0.7396,0.10038,0.74638,-7.72945
4441587.32559,302.0,146.35823,0.75485,0.10419,0.762,-7.85886
4441587.56259,302.0,115.77804,0.76869,0.10993,0.77651,-8.13844
4441587.79659,302.0,91.6721,0.78399,0.11567,0.79247,-8.39265
4441588.04159,302.0,72.51701,0.79973,0.12564,0.80954,-8.92859
4441588.27059,302.0,57.36816,0.81512,0.13679,0.82652,-9.52653
4441588.50759,302.0,45.3629,0.83411,0.14877,0.84728,-10.11263
4441588.73959,302.0,35.93134,0.85158,0.15649,0.86584,-10.41301
4441588.99059,302.0,28.40909,0.87799,0.17427,0.89512,-11.22628
4441589.20459,302.0,22.48202,0.90674,0.18857,0.92614,-11.7483
4441589.46959,302.0,17.79613,0.93426,0.20391,0.95625,-12.31214
4441589.72159,302.0,14.06813,0.97217,0.22988,0.99898,-13.30373
4441589.93759,302.0,11.1448,1.01777,0.22639,1.04265,-12.54052
4441590.20559,302.0,8.81772,1.06914,0.24865,1.09767,-13.09242
4441590.38359,302.0,6.97545,1.10466,0.2378,1.12996,-12.14855
4441590.60159,302.0,5.5173,1.15222,0.21142,1.17146,-10.39754
4441590.87059,302.0,4.36941,1.21688,0.19418,1.23228,-9.06616
4441591.20559,302.0,3.45686,1.25775,0.20041,1.27361,-9.05331
4441591.62459,302.0,2.73547,1.26616,0.19518,1.28112,-8.76318
4441592.14959,302.0,2.16054,1.25842,0.16715,1.26947,-7.56611
4441592.80859,302.0,1.70952,1.25682,0.11862,1.26241,-5.39161
4441593.6376,302.0,1.35352,1.27902,0.06395,1.28062,-2.86247
4441594.6806,302.0,1.07079,1.32726,0.02924,1.32758,-1.26204
4441595.9946,302.0,0.84734,1.38241,0.03387,1.38282,-1.40369
4441597.6496,302.0,0.67072,1.41791,0.06893,1.41958,-2.78317
4441599.7386,302.0,0.53067,1.41343,0.13568,1.41993,-5.48336
4441602.37561,302.0,0.41976,1.35604,0.19002,1.36929,-7.97686
4441605.70661,302.0,0.33183,1.26447,0.19456,1.27935,-8.74712
4441609.91262,302.0,0.26261,1.18741,0.13662,1.19524,-6.56333
4441615.22062,302.0,0.20791,1.1629,0.03743,1.1635,-1.84365
4441621.92563,302.0,0.16452,1.21632,-0.05917,1.21775,2.78505
4441630.40164,302.0,0.13007,1.33228,-0.10236,1.33621,4.39331
4441641.09166,302.0,0.10309,1.46838,-0.0615,1.46967,2.39817
4441654.60568,302.0,0.08153,1.57038,0.06569,1.57175,-2.39525
4441671.7037,302.0,0.06443,1.59438,0.22023,1.60952,-7.86442
4441693.28973,302.0,0.05102,1.51878,0.3805,1.56572,-14.06486
4441720.53176,302.0,0.04042,1.37299,0.45453,1.44627,-18.31709
4441755.02781,302.0,0.03192,1.21989,0.42327,1.29123,-19.13555
4441798.57486,302.0,0.02528,1.10975,0.29737,1.1489,-15.00065
4441853.63994,302.0,0.01999,1.09637,0.07965,1.09926,-4.15536
4455484.09309,303.0,20004.453,0.53335,-0.00585,0.53338,0.62829
4455484.23609,303.0,15829.126,0.54111,0.00984,0.5412,-1.04145
4455484.37809,303.0,12516.703,0.55132,0.01961,0.55166,-2.03673
4455484.52009,303.0,9909.4424,0.56021,0.02905,0.56097,-2.96865
4455484.68409,303.0,7835.48,0.56938,0.03405,0.5704,-3.42253
4455484.88509,303.0,6217.2461,0.577,0.04171,0.5785,-4.13428
4455485.12309,303.0,4905.291,0.58517,0.04521,0.58691,-4.41745
4455485.36209,303.0,3881.2737,0.59688,0.05018,0.59898,-4.80515
4455485.60009,303.0,3070.9827,0.60506,0.05353,0.60742,-5.05628
4455485.83809,303.0,2430.7778,0.61446,0.05715,0.61712,-5.31385
4455486.07609,303.0,1923.1537,0.62357,0.0611,0.62655,-5.59631
4455486.31409,303.0,1522.4358,0.63414,0.06437,0.6374,-5.79568
4455486.55209,303.0,1203.8446,0.64416,0.06903,0.64784,-6.11664
4455486.79109,303.0,952.86591,0.65352,0.07212,0.65748,-6.2973
4455487.0291,303.0,754.27557,0.66451,0.07554,0.66879,-6.48512
4455487.2661,303.0,596.71857,0.67702,0.07925,0.68164,-6.67633
4455487.5041,303.0,471.96338,0.68797,0.08436,0.69313,-6.99088
4455487.7431,303.0,373.20856,0.70073,0.08566,0.70594,-6.96915
4455487.9801,303.0,295.47278,0.71396,0.08979,0.71958,-7.16833
4455488.2201,303.0,233.87738,0.7258,0.09509,0.73201,-7.46376
4455488.4581,303.0,185.05922,0.74123,0.0996,0.7479,-7.65283
4455488.6941,303.0,146.35823,0.75407,0.10602,0.76149,-8.00347
4455488.9311,303.0,115.77804,0.76787,0.1114,0.77591,-8.25429
4455489.1651,303.0,91.6721,0.78191,0.11777,0.79073,-8.56552
4455489.4101,303.0,72.51701,0.79555,0.126,0.80547,-8.99942
4455489.6391,303.0,57.36816,0.81532,0.13275,0.82605,-9.24784
4455489.8761,303.0,45.3629,0.83284,0.14261,0.84496,-9.71677
4455490.1081,303.0,35.93134,0.84975,0.16067,0.86481,-10.70703
4455490.3591,303.0,28.40909,0.87006,0.1714,0.88679,-11.14429
4455490.5731,303.0,22.48202,0.89695,0.19026,0.91691,-11.97627
4455490.8381,303.0,17.79613,0.93114,0.21273,0.95513,-12.86875
4455491.0901,303.0,14.06813,0.98001,0.22026,1.00446,-12.66677
4455491.3061,303.0,11.1448,1.01088,0.23748,1.0384,-13.22027
4455491.5741,303.0,8.81772,1.06776,0.22818,1.09187,-12.06253
4455491.7521,303.0,6.97545,1.12923,0.23841,1.15413,-11.92169
4455491.9701,303.0,5.5173,1.15288,0.23942,1.17748,-11.73178
4455492.2391,303.0,4.36941,1.1827,0.20755,1.20078,-9.95355
4455492.5741,303.0,3.45686,1.22526,0.16428,1.23623,-7.63656
4455492.9931,303.0,2.73547,1.27932,0.13828,1.28677,-6.16925
4455493.5181,303.0,2.16054,1.32095,0.14018,1.32836,-6.05774
4455494.1771,303.0,1.70952,1.3307,0.15557,1.33976,-6.66831
4455495.00611,303.0,1.35352,1.30763,0.16104,1.31751,-7.02108
4455496.04911,303.0,1.07079,1.27095,0.1386,1.27849,-6.22354
4455497.36211,303.0,0.84734,1.24508,0.08582,1.24803,-3.9428
4455499.01811,303.0,0.67072,1.2508,0.02663,1.25109,-1.21985
4455501.10711,303.0,0.53067,1.29798,-0.02966,1.29832,1.30908
4455503.74412,303.0,0.41976,1.37878,-0.04033,1.37937,1.67549
4455507.07512,303.0,0.33183,1.45259,0.01117,1.45263,-0.44047
4455511.28113,303.0,0.26261,1.4816,0.11059,1.48572,-4.26875
4455516.58913,303.0,0.20791,1.43729,0.21742,1.45364,-8.60216
4455523.29314,303.0,0.16452,1.33124,0.28026,1.36042,-11.88876
4455531.77015,303.0,0.13007,1.20837,0.26557,1.23721,-12.39532
4455542.46017,303.0,0.10309,1.12687,0.17458,1.14032,-8.80672
4455555.97419,303.0,0.08153,1.12644,0.05026,1.12756,-2.55497
4455573.07221,303.0,0.06443,1.2067,-0.04233,1.20745,2.00927
4455594.65824,303.0,0.05102,1.36683,-0.0796,1.36915,3.33305
4455621.90027,303.0,0.04042,1.54337,-0.01511,1.54345,0.561
4455656.39632,303.0,0.03192,1.68077,0.14466,1.68698,-4.91926
4455699.94337,303.0,0.02528,1.73394,0.37337,1.77369,-12.15189
4455755.00845,303.0,0.01999,1.65786,0.62688,1.77242,-20.71293
4469385.3666,304.0,20004.453,0.53433,-0.00612,0.53436,0.65605
4469385.5096,304.0,15829.126,0.54312,0.00763,0.54318,-0.8053
4469385.6516,304.0,12516.703,0.55134,0.01993,0.5517,-2.07003
4469385.7936,304.0,9909.4424,0.56062,0.02723,0.56128,-2.78056
4469385.9576,304.0,7835.48,0.57078,0.03456,0.57182,-3.46487
4469386.1586,304.0,6217.2461,0.57928,0.04108,0.58073,-4.05613
4469386.3966,304.0,4905.291,0.58745,0.04423,0.58912,-4.30588
4469386.6346,304.0,3881.2737,0.59678,0.04871,0.59877,-4.66639
4469386.8726,304.0,3070.9827,0.60675,0.0528,0.60904,-4.97357
4469387.1116,304.0,2430.7778,0.61509,0.05621,0.61765,-5.22152
4469387.3496,304.0,1923.1537,0.62556,0.06071,0.6285,-5.54332
4469387.5876,304.0,1522.4358,0.63466,0.06423,0.63791,-5.77877
4469387.8256,304.0,1203.8446,0.64561,0.06789,0.64917,-6.00321
4469388.0636,304.0,952.86591,0.65448,0.06972,0.65819,-6.08072
4469388.3026,304.0,754.27557,0.66677,0.07493,0.67097,-6.41215
4469388.5396,304.0,596.71857,0.67749,0.07777,0.68194,-6.54817
4469388.7766,304.0,471.96338,0.68959,0.08281,0.69454,-6.84778
4469389.0166,304.0,373.20856,0.70148,0.08645,0.70679,-7.02527
4469389.2536,304.0,295.47278,0.71437,0.08864,0.71984,-7.07315
4469389.4926,304.0,233.87738,0.72772,0.09298,0.73364,-7.28078
4469389.7306,304.0,185.05922,0.73904,0.09879,0.74562,-7.61391
4469389.9666,304.0,146.35823,0.75566,0.10331,0.76269,-7.78457
4469390.2026,304.0,115.77804,0.76785,0.10988,0.77567,-8.14367
4469390.4376,304.0,91.6721,0.78331,0.11533,0.79175,-8.37594
4469390.6826,304.0,72.51701,0.79858,0.12337,0.80805,-8.78216
4469390.9116,304.0,57.36816,0.81247,0.13393,0.82343,-9.36064
4469391.1486,304.0,45.3629,0.82963,0.14542,0.84228,-9.94172
4469391.38061,304.0,35.93134,0.85139,0.1534,0.8651,-10.2136
4469391.63061,304.0,28.40909,0.87558,0.17533,0.89296,-11.32335
4469391.84561,304.0,22.48202,0.90374,0.18919,0.92333,-11.82339
4469392.11061,304.0,17.79613,0.93484,0.20253,0.95653,-12.22387
4469392.36261,304.0,14.06813,0.96376,0.22185,0.98896,-12.96323
4469392.57861,304.0,11.1448,1.02174,0.22659,1.04656,-12.50397
4469392.84561,304.0,8.81772,1.05528,0.24422,1.08317,-13.03044
4469393.02461,304.0,6.97545,1.10056,0.22748,1.12383,-11.67804
4469393.24261,304.0,5.5173,1.15952,0.20383,1.1773,-9.97012
4469393.51161,304.0,4.36941,1.21363,0.20744,1.23123,-9.69962
4469393.84661,304.0,3.45686,1.23238,0.20406,1.24916,-9.40189
4469394.26561,304.0,2.73547,1.23706,0.18047,1.25016,-8.30008
4469394.79061,304.0,2.16054,1.24317,0.13549,1.25053,-6.21986
4469395.44961,304.0,1.70952,1.26861,0.08633,1.27155,-3.89317
4469396.27861,304.0,1.35352,1.31239,0.05555,1.31356,-2.42365
4469397.32161,304.0,1.07079,1.35948,0.05833,1.36073,-2.45665
4469398.63461,304.0,0.84734,1.38615,0.09336,1.38929,-3.85334
4469400.29062,304.0,0.67072,1.37774,0.13633,1.38447,-5.65093
4469402.37962,304.0,0.53067,1.32476,0.17113,1.33577,-7.36068
4469405.01662,304.0,0.41976,1.24923,0.16154,1.25963,-7.36817
4469408.34763,304.0,0.33183,1.19128,0.10028,1.19549,-4.81188
4469412.55363,304.0,0.26261,1.18567,0.0098,1.18571,-0.47379
4469417.86164,304.0,0.20791,1.24641,-0.06868,1.2483,3.15402
4469424.56565,304.0,0.16452,1.35799,-0.09231,1.36113,3.88868
4469433.04266,304.0,0.13007,1.47697,-0.03381,1.47736,1.3115
4469443.73267,304.0,0.10309,1.54865,0.09865,1.55179,-3.64488
4469457.24669,304.0,0.08153,1.53564,0.26129,1.55771,-9.6563
4469474.34371,304.0,0.06443,1.45446,0.37909,1.50305,-14.6086
4469495.93074,304.0,0.05102,1.30367,0.4232,1.37064,-17.98454
4469523.17278,304.0,0.04042,1.17303,0.35636,1.22596,-16.89846
4469557.66882,304.0,0.03192,1.11745,0.21783,1.13848,-11.03071
4469601.21588,304.0,0.02528,1.16221,0.04207,1.16297,-2.07292
4469656.28095,304.0,0.01999,1.33841,-0.13472,1.34517,5.74802
4483293.77999,305.0,20004.453,0.53449,-0.00478,0.53451,0.51205
4483293.92299,305.0,15829.126,0.54432,0.00743,0.54437,-0.7819
4483294.06499,305.0,12516.703,0.55327,0.0183,0.55357,-1.89428
4483294.20699,305.0,9909.4424,0.56193,0.02586,0.56252,-2.63538
4483294.37099,305.0,7835.48,0.57177,0.03549,0.57287,-3.55161
4483294.57199,305.0,6217.2461,0.57894,0.04206,0.58046,-4.15491
4483294.80999,305.0,4905.291,0.58917,0.04582,0.59095,-4.44707
4483295.04899,305.0,3881.2737,0.59809,0.04994,0.60017,-4.77321
4483295.28699,305.0,3070.9827,0.60687,0.05386,0.60925,-5.07186
4483295.52499,305.0,2430.7778,0.61646,0.05755,0.61914,-5.33344
4483295.76299,305.0,1923.1537,0.62585,0.06134,0.62885,-5.59799
4483296.00099,305.0,1522.4358,0.63712,0.06406,0.64034,-5.74136
4483296.239,305.0,1203.8446,0.64628,0.0671,0.64975,-5.92713
4483296.478,305.0,952.86591,0.6567,0.07107,0.66054,-6.17669
4483296.716,305.0,754.27557,0.66789,0.07498,0.67208,-6.40578
4483296.953,305.0,596.71857,0.67665,0.07884,0.68123,-6.64621
4483297.191,305.0,471.96338,0.6897,0.08198,0.69456,-6.77891
4483297.43,305.0,373.20856,0.70375,0.08608,0.709,-6.97385
4483297.668,305.0,295.47278,0.71515,0.08965,0.72075,-7.14507
4483297.907,305.0,233.87738,0.72715,0.09337,0.73312,-7.31672
4483298.145,305.0,185.05922,0.74068,0.09873,0.74723,-7.59293
4483298.381,305.0,146.35823,0.75561,0.10323,0.76263,-7.77926
4483298.618,305.0,115.77804,0.769,0.1087,0.77665,-8.04531
4483298.852,305.0,91.6721,0.7838,0.11411,0.79206,-8.28348
4483299.097,305.0,72.51701,0.8005,0.12424,0.81009,-8.82238
4483299.326,305.0,57.36816,0.81429,0.13363,0.82518,-9.3194
4483299.563,305.0,45.3629,0.83175,0.14522,0.84433,-9.90351
4483299.795,305.0,35.93134,0.85234,0.15485,0.8663,-10.2969
4483300.046,305.0,28.40909,0.87825,0.17424,0.89537,-11.22147
4483300.26,305.0,22.48202,0.90595,0.18926,0.92551,-11.79955
4483300.525,305.0,17.79613,0.93436,0.20254,0.95606,-12.23084
4483300.777,305.0,14.06813,0.96582,0.22242,0.9911,-12.96843
4483300.993,305.0,11.1448,1.02005,0.22636,1.04486,-12.51184
4483301.261,305.0,8.81772,1.05947,0.24534,1.08751,-13.03811
4483301.439,305.0,6.97545,1.10289,0.22949,1.12651,-11.75446
4483301.657,305.0,5.5173,1.15806,0.20588,1.17621,-10.0808
4483301.926,305.0,4.36941,1.21704,0.20664,1.23445,-9.63653
4483302.261,305.0,3.45686,1.23943,0.20592,1.25642,-9.43325
4483302.68,305.0,2.73547,1.24465,0.18426,1.25822,-8.42087
4483303.205,305.0,2.16054,1.2457,0.1434,1.25393,-6.56654
4483303.86501,305.0,1.70952,1.26519,0.09209,1.26854,-4.16298
4483304.69301,305.0,1.35352,1.30628,0.05484,1.30743,-2.40399
4483305.73601,305.0,1.07079,1.35566,0.0495,1.35656,-2.09127
4483307.05001,305.0,0.84734,1.39046,0.07923,1.39271,-3.26115
4483308.70501,305.0,0.67072,1.39389,0.12311,1.39931,-5.04735
4483310.79401,305.0,0.53067,1.34811,0.16895,1.35866,-7.14321
4483313.43102,305.0,0.41976,1.27315,0.17426,1.28502,-7.79368
4483316.76202,305.0,0.33183,1.20362,0.126,1.2102,-5.97614
4483320.96803,305.0,0.26261,1.17935,0.03694,1.17993,-1.79427
4483326.27603,305.0,0.20791,1.22344,-0.05231,1.22456,2.44838
4483332.98104,305.0,0.16452,1.32749,-0.09486,1.33088,4.08725
4483341.45705,305.0,0.13007,1.4533,-0.05931,1.45451,2.33689
4483352.14707,305.0,0.10309,1.54537,0.05851,1.54648,-2.16834
4483365.66109,305.0,0.08153,1.55899,0.22192,1.57471,-8.10144
4483382.75911,305.0,0.06443,1.49866,0.35565,1.54028,-13.34994
4483404.34514,305.0,0.05102,1.35182,0.42971,1.41847,-17.63407
4483431.58717,305.0,0.04042,1.2101,0.39239,1.27212,-17.96585
4483466.08322,305.0,0.03192,1.12593,0.26664,1.15707,-13.32342
4483509.63027,305.0,0.02528,1.13573,0.09145,1.1394,-4.60353
4483564.69535,305.0,0.01999,1.27653,-0.10862,1.28114,4.86346
4497203.3068,306.0,20004.453,0.53527,-0.00688,0.53531,0.73648
4497203.4498,306.0,15829.126,0.54432,0.00895,0.5444,-0.94223
4497203.5918,306.0,12516.703,0.55396,0.02063,0.55435,-2.13254
4497203.7338,306.0,9909.4424,0.56405,0.02795,0.56474,-2.83725
4497203.8978,306.0,7835.48,0.57202,0.03525,0.57311,-3.52624
4497204.0988,306.0,6217.2461,0.58035,0.0409,0.58179,-4.03157
4497204.3368,306.0,4905.291,0.58963,0.04651,0.59146,-4.50986
4497204.5748,306.0,3881.2737,0.59878,0.04967,0.60084,-4.74145
4497204.8138,306.0,3070.9827,0.60779,0.05517,0.61029,-5.18639
4497205.0518,306.0,2430.7778,0.61793,0.05723,0.62058,-5.29135
4497205.2898,306.0,1923.1537,0.62715,0.06158,0.63016,-5.60802
4497205.5278,306.0,1522.4358,0.63485,0.06406,0.63808,-5.76231
4497205.76581,306.0,1203.8446,0.64563,0.06804,0.6492,-6.01559
4497206.00481,306.0,952.86591,0.65672,0.07142,0.6606,-6.20698
4497206.24281,306.0,754.27557,0.66722,0.07596,0.67153,-6.49461
4497206.47981,306.0,596.71857,0.67967,0.07882,0.68422,-6.61489
4497206.71781,306.0,471.96338,0.69218,0.08348,0.69719,-6.87659
4497206.95681,306.0,373.20856,0.70232,0.08533,0.70748,-6.92739
4497207.19481,306.0,295.47278,0.71535,0.0901,0.721,-7.17868
4497207.43381,306.0,233.87738,0.72774,0.09447,0.73385,-7.39668
4497207.67181,306.0,185.05922,0.7409,0.09974,0.74759,-7.66701
4497207.90781,306.0,146.35823,0.75465,0.10494,0.76192,-7.91632
4497208.14381,306.0,115.77804,0.76962,0.11178,0.77769,-8.26356
4497208.37881,306.0,91.6721,0.78502,0.11829,0.79389,-8.56897
4497208.62381,306.0,72.51701,0.79929,0.12572,0.80911,-8.93904
4497208.85281,306.0,57.36816,0.81657,0.13096,0.82701,-9.11162
4497209.08981,306.0,45.3629,0.83349,0.14177,0.84546,-9.65302
4497209.32181,306.0,35.93134,0.85374,0.16094,0.86877,-10.67591
4497209.57281,306.0,28.40909,0.87412,0.17416,0.8913,-11.26834
4497209.78681,306.0,22.48202,0.90076,0.19348,0.92131,-12.12257
4497210.05181,306.0,17.79613,0.93776,0.2123,0.9615,-12.75598
4497210.30381,306.0,14.06813,0.97688,0.21785,1.00087,-12.57156
4497210.51981,306.0,11.1448,1.01536,0.24081,1.04353,-13.34217
4497210.78781,306.0,8.81772,1.06248,0.228,1.08667,-12.11169
4497210.96581,306.0,6.97545,1.12686,0.22583,1.14926,-11.33231
4497211.18381,306.0,5.5173,1.16252,0.23755,1.18654,-11.5487
4497211.45281,306.0,4.36941,1.18704,0.21635,1.2066,-10.32912
4497211.78781,306.0,3.45686,1.21414,0.1772,1.227,-8.30357
4497212.20681,306.0,2.73547,1.25723,0.13516,1.26447,-6.13617
4497212.73181,306.0,2.16054,1.30643,0.11683,1.31164,-5.11042
4497213.39082,306.0,1.70952,1.33912,0.12502,1.34494,-5.33373
4497214.21982,306.0,1.35352,1.33971,0.14585,1.34762,-6.21333
4497215.26282,306.0,1.07079,1.30986,0.15355,1.31883,-6.68599
4497216.57682,306.0,0.84734,1.26747,0.13196,1.27432,-5.94388
4497218.23182,306.0,0.67072,1.23866,0.08585,1.24164,-3.96495
4497220.32082,306.0,0.53067,1.24297,0.01571,1.24306,-0.72426
4497222.95783,306.0,0.41976,1.29505,-0.04051,1.29568,1.79185
4497226.28883,306.0,0.33183,1.3798,-0.05026,1.38072,2.08594
4497230.49384,306.0,0.26261,1.46118,0.00569,1.46119,-0.22327
4497235.80184,306.0,0.20791,1.49372,0.11303,1.49799,-4.32736
4497242.50585,306.0,0.16452,1.45207,0.22975,1.47013,-8.99081
4497250.98286,306.0,0.13007,1.34473,0.304,1.37866,-12.73846
4497261.67288,306.0,0.10309,1.21606,0.29589,1.25154,-13.67538
4497275.1869,306.0,0.08153,1.12517,0.20827,1.14428,-10.48664
4497292.28492,306.0,0.06443,1.11685,0.10074,1.12138,-5.1539
4497313.87095,306.0,0.05102,1.20658,-0.02012,1.20674,0.95539
4497341.11298,306.0,0.04042,1.37104,-0.06783,1.37272,2.83227
4497375.60903,306.0,0.03192,1.56879,-0.01913,1.56891,0.69857
4497419.15608,306.0,0.02528,1.7513,0.13786,1.75672,-4.50088
4497474.22116,306.0,0.01999,1.85691,0.41046,1.90174,-12.4646
4511096.28641,307.0,20004.453,0.53668,-0.00415,0.5367,0.44253
4511096.42941,307.0,15829.126,0.54628,0.00744,0.54633,-0.77979
4511096.57141,307.0,12516.703,0.55655,0.01954,0.55689,-2.01046
4511096.71341,307.0,9909.4424,0.56506,0.02774,0.56574,-2.81025
4511096.87741,307.0,7835.48,0.57445,0.03534,0.57554,-3.52014
4511097.07841,307.0,6217.2461,0.58396,0.04045,0.58536,-3.96291
4511097.31641,307.0,4905.291,0.59155,0.04596,0.59333,-4.44257
4511097.55541,307.0,3881.2737,0.59978,0.04957,0.60183,-4.72496
4511097.79341,307.0,3070.9827,0.61054,0.05415,0.61294,-5.06868
4511098.03141,307.0,2430.7778,0.61848,0.05737,0.62114,-5.29939
4511098.26941,307.0,1923.1537,0.62841,0.06113,0.63138,-5.55646
4511098.50741,307.0,1522.4358,0.63786,0.06477,0.64114,-5.79777
4511098.74541,307.0,1203.8446,0.64844,0.06743,0.65194,-5.93667
4511098.98441,307.0,952.86591,0.65908,0.0703,0.66282,-6.08812
