Repository: SebaVillagra00/ICM2985-SOH-IPRE

# ICM2985-SOH-IPRE
Investigación de pregrado: Estado del arte de SOH de baterías de ion litio.

* Docente guía: David Acuña
* Alumno: Sebastian Villagra
* Fecha investigación: 2024-1

## Data University of Cambridge (EIS Cambridge)
Data publicada en "Identifying degradation patterns of lithium ion batteries from impedance spectroscopy using machine learning" (Zhang, Tang, Zhang, Wang, Stimming & Lee, 2020) https://www.nature.com/articles/s41467-020-15235-7.

Carpeta contiene:
* Paper de Nature Comunications (IF: 16.6).
* Data frames para IOS.
* Data frames para Windows.

Cada Data frame está contenido en un archivo .txt con las siguientes columnas:
* time/s: tiempo en que se mide la muestra.
* cycle number: ciclo de carga de la batería.
* freq/Hz: frecuencia de la señal de input.
* Re(Z)/Ohm: Parte resistiva de la impedancia.
* Im(Z)/Ohm: Parte reactiva de la impedancia.
* |Z|/Ohm: Magnitud de la impedancia.
* Phase(Z)/deg: Ángulo de la impedancia (grados sexagesimales).

### Modelo de batería y método de prueba
Las baterías con las que se genera la base de datos son baterías de ion litio tipo moneda Eunicell LR2032 de 45 mAh (45 mAh Eunicell LR2032 Li-ion coin cells, referencia: https://www.amazon.com/LIR2032-Rechargeable-Certified-Bluetooth-Controllers/dp/B07MHYQHY3?th=1).
12 de estas baterías son puestas a prueba bajo tres condiciones de temperatura constante (8 a 25 °C, 2 a 35 °C y 2 a 45 °C). Las pruebas de cada batería se hacen en 9 estados distintos de carga (SOC) para cada batería. 

Esta información está contenida en el nombre de cada archivo .txt de la siguiente forma:
$$ EIS_state_i_tCn $$

Donde:
* i: número del estado de carga (I - IX).
* t: temperatura a la que se testea la batería (25, 35, 45).
* n: número de la celda a probar.

Además, la carga está hecha a razón constante de 1C (45 mA) hasta los 4.2 V y la descarga a razón constante de 2C (90 mA) hasta los 3 V.


##

File: EIS Cambridge/csvEIS/EIS_state_II_25C03.csv (part 1 of 21)
time/s,cycle number,freq/Hz,Re(Z)/Ohm,-Im(Z)/Ohm,|Z|/Ohm,Phase(Z)/deg
7432.81853,1.0,20004.453,0.28764,-0.01397,0.28798,2.7809
7432.96153,1.0,15829.126,0.29412,0.00521,0.29417,-1.01511
7433.10353,1.0,12516.703,0.30615,0.02378,0.30708,-4.4406
7433.24553,1.0,9909.4424,0.3151,0.03794,0.31738,-6.86592
7433.40953,1.0,7835.48,0.32585,0.05394,0.33028,-9.40005
7433.61053,1.0,6217.2461,0.33728,0.06547,0.34358,-10.98426
7433.84853,1.0,4905.291,0.35044,0.07547,0.35847,-12.15424
7434.08653,1.0,3881.2737,0.36414,0.08689,0.37436,-13.42071
7434.32453,1.0,3070.9827,0.37988,0.09738,0.39216,-14.37817
7434.56253,1.0,2430.7778,0.39499,0.10668,0.40914,-15.11398
7434.80153,1.0,1923.1537,0.41379,0.1165,0.42988,-15.7245
7435.03953,1.0,1522.4358,0.43189,0.12648,0.45003,-16.32223
7435.27753,1.0,1203.8446,0.4508,0.13447,0.47043,-16.60953
7435.51553,1.0,952.86591,0.47183,0.14362,0.49321,-16.92923
7435.75453,1.0,754.27557,0.49475,0.15312,0.5179,-17.19663
7435.99153,1.0,596.71857,0.51526,0.16293,0.54041,-17.54766
7436.22953,1.0,471.96338,0.54246,0.17395,0.56967,-17.77914
7436.46853,1.0,373.20856,0.56852,0.18358,0.59742,-17.89591
7436.70553,1.0,295.47278,0.59379,0.19631,0.6254,-18.29442
7436.94553,1.0,233.87738,0.62352,0.20547,0.6565,-18.23899
7437.18353,1.0,185.05922,0.65558,0.21853,0.69104,-18.43545
7437.41953,1.0,146.35823,0.68926,0.23065,0.72683,-18.50222
7437.65553,1.0,115.77804,0.7245,0.243,0.76417,-18.54184
7437.89053,1.0,91.6721,0.76212,0.25445,0.80348,-18.46231
7438.13553,1.0,72.51701,0.80423,0.26276,0.84606,-18.09325
7438.36453,1.0,57.36816,0.84426,0.27441,0.88773,-18.00553
7438.60153,1.0,45.3629,0.88883,0.28486,0.93337,-17.77012
7438.83353,1.0,35.93134,0.92832,0.28793,0.97194,-17.23199
7439.08353,1.0,28.40909,0.97302,0.29975,1.01814,-17.12203
7439.29853,1.0,22.48202,1.01278,0.30705,1.0583,-16.86586
7439.56353,1.0,17.79613,1.05159,0.31784,1.09857,-16.81707
7439.81553,1.0,14.06813,1.09103,0.34528,1.14436,-17.56095
7440.03153,1.0,11.1448,1.1447,0.35373,1.19811,-17.17188
7440.29853,1.0,8.81772,1.19766,0.39678,1.26168,-18.32984
7440.47753,1.0,6.97545,1.25338,0.40727,1.31788,-18.00094
7440.69553,1.0,5.5173,1.32425,0.41981,1.3892,-17.58944
7440.96453,1.0,4.36941,1.43442,0.43451,1.49879,-16.85246
7441.29953,1.0,3.45686,1.52334,0.47945,1.59701,-17.47074
7441.71853,1.0,2.73547,1.58456,0.48171,1.65616,-16.90934
7442.24353,1.0,2.16054,1.65439,0.44989,1.71447,-15.21303
7442.90253,1.0,1.70952,1.72264,0.39205,1.76669,-12.82125
7443.73153,1.0,1.35352,1.80657,0.31605,1.83401,-9.92327
7444.77453,1.0,1.07079,1.90643,0.25662,1.92362,-7.66626
7446.08753,1.0,0.84734,1.99756,0.23849,2.01174,-6.80833
7447.74353,1.0,0.67072,2.05308,0.24916,2.06814,-6.91957
7449.83253,1.0,0.53067,2.05604,0.28922,2.07628,-8.00704
7452.46853,1.0,0.41976,2.00015,0.30936,2.02393,-8.79226
7455.80053,1.0,0.33183,1.91316,0.27643,1.93302,-8.2216
7460.00653,1.0,0.26261,1.84824,0.18217,1.85719,-5.62921
7465.31453,1.0,0.20791,1.84664,0.05474,1.84746,-1.69801
7472.01853,1.0,0.16452,1.92606,-0.05537,1.92686,1.64668
7480.49553,1.0,0.13007,2.06515,-0.09283,2.06723,2.57367
7491.18553,1.0,0.10309,2.21094,-0.03132,2.21116,0.81147
7504.69853,1.0,0.08153,2.30354,0.12347,2.30685,-3.06805
7521.79653,1.0,0.06443,2.30818,0.3073,2.32855,-7.58342
7543.38253,1.0,0.05102,2.18305,0.50434,2.24055,-13.00849
7570.62553,1.0,0.04042,1.96048,0.59711,2.0494,-16.93933
7605.12053,1.0,0.03192,1.72176,0.52457,1.79989,-16.94443
7648.66754,1.0,0.02528,1.6017,0.29895,1.62935,-10.57222
7703.73254,1.0,0.01999,1.6847,0.02584,1.6849,-0.87885
23342.02704,2.0,20004.453,0.29489,-0.01115,0.2951,2.16568
23342.17004,2.0,15829.126,0.30295,0.00769,0.30305,-1.45437
23342.31204,2.0,12516.703,0.31456,0.02645,0.31567,-4.80552
23342.45404,2.0,9909.4424,0.32276,0.04208,0.32549,-7.42819
23342.61804,2.0,7835.48,0.33585,0.05595,0.34048,-9.4575
23342.81904,2.0,6217.2461,0.34794,0.06873,0.35466,-11.17353
23343.05704,2.0,4905.291,0.36116,0.07933,0.36977,-12.38797
23343.29604,2.0,3881.2737,0.37495,0.09037,0.38569,-13.55123
23343.53404,2.0,3070.9827,0.39153,0.10114,0.40438,-14.48467
23343.77204,2.0,2430.7778,0.40791,0.11066,0.42265,-15.17765
23344.01004,2.0,1923.1537,0.42625,0.11954,0.4427,-15.6654
23344.24804,2.0,1522.4358,0.44464,0.12981,0.4632,-16.27463
23344.48604,2.0,1203.8446,0.4657,0.13933,0.4861,-16.65627
23344.72504,2.0,952.86591,0.48738,0.14989,0.50991,-17.09513
23344.96304,2.0,754.27557,0.50857,0.15915,0.53289,-17.37638
23345.20004,2.0,596.71857,0.53265,0.1686,0.5587,-17.56467
23345.43804,2.0,471.96338,0.55863,0.17711,0.58604,-17.59107
23345.67704,2.0,373.20856,0.58484,0.18881,0.61457,-17.89247
23345.91404,2.0,295.47278,0.61452,0.20091,0.64653,-18.10463
23346.15404,2.0,233.87738,0.64517,0.21072,0.67872,-18.08788
23346.39204,2.0,185.05922,0.67533,0.22256,0.71106,-18.24029
23346.62804,2.0,146.35823,0.71211,0.23423,0.74964,-18.207
23346.86404,2.0,115.77804,0.74815,0.24702,0.78787,-18.27228
23347.09904,2.0,91.6721,0.78548,0.25481,0.82577,-17.97344
23347.34404,2.0,72.51701,0.82958,0.26874,0.87202,-17.94947
23347.57304,2.0,57.36816,0.86757,0.27723,0.91079,-17.72088
23347.81004,2.0,45.3629,0.91115,0.28798,0.95558,-17.53955
23348.04204,2.0,35.93134,0.95697,0.28886,0.99962,-16.79648
23348.29204,2.0,28.40909,0.99954,0.30348,1.0446,-16.88932
23348.50704,2.0,22.48202,1.04213,0.31149,1.08769,-16.64148
23348.77204,2.0,17.79613,1.08556,0.31935,1.13156,-16.39307
23349.02404,2.0,14.06813,1.1208,0.33957,1.17111,-16.8551
23349.24004,2.0,11.1448,1.18432,0.35299,1.2358,-16.59681
23349.50704,2.0,8.81772,1.22668,0.3895,1.28703,-17.61573
23349.68504,2.0,6.97545,1.29332,0.39592,1.35257,-17.02092
23349.90404,2.0,5.5173,1.37198,0.39612,1.42801,-16.10441
23350.17304,2.0,4.36941,1.4753,0.43102,1.53697,-16.28605
23350.50804,2.0,3.45686,1.53308,0.45359,1.59877,-16.48166
23350.92704,2.0,2.73547,1.59434,0.43387,1.65232,-15.22334
23351.45204,2.0,2.16054,1.6579,0.38908,1.70294,-13.20724
23352.11104,2.0,1.70952,1.73182,0.31982,1.76111,-10.46321
23352.93904,2.0,1.35352,1.82635,0.25971,1.84472,-8.09342
23353.98204,2.0,1.07079,1.91951,0.23575,1.93393,-7.00184
23355.29604,2.0,0.84734,1.9804,0.25108,1.99625,-7.22552
23356.95204,2.0,0.67072,1.99603,0.27856,2.01538,-7.94467
23359.04104,2.0,0.53067,1.94859,0.30394,1.97216,-8.86542
23361.67704,2.0,0.41976,1.86576,0.27943,1.88657,-8.51768
23365.00904,2.0,0.33183,1.79622,0.1898,1.80622,-6.03194
23369.21404,2.0,0.26261,1.78844,0.06199,1.78952,-1.9853
23374.52204,2.0,0.20791,1.86347,-0.05509,1.86429,1.69339
23381.22704,2.0,0.16452,2.00239,-0.10356,2.00507,2.96051
23389.70304,2.0,0.13007,2.15505,-0.04819,2.15558,1.28113
23400.39304,2.0,0.10309,2.24827,0.10269,2.25061,-2.61505
23413.90704,2.0,0.08153,2.23538,0.29686,2.25501,-7.56474
23431.00504,2.0,0.06443,2.1295,0.44521,2.17554,-11.80866
23452.59104,2.0,0.05102,1.93336,0.51029,1.99957,-14.78528
23479.83305,2.0,0.04042,1.75347,0.44144,1.80818,-14.13069
23514.32905,2.0,0.03192,1.67025,0.27213,1.69228,-9.25377
23557.87605,2.0,0.02528,1.72829,0.08273,1.73027,-2.74044
23612.94105,2.0,0.01999,1.92808,-0.05672,1.92891,1.68514
38621.98603,3.0,20004.453,0.29619,-0.01228,0.29645,2.37486
38622.12903,3.0,15829.126,0.30648,0.0079,0.30658,-1.47626
38622.27103,3.0,12516.703,0.31628,0.02771,0.3175,-5.00652
38622.41303,3.0,9909.4424,0.32719,0.04324,0.33003,-7.52796
38622.57703,3.0,7835.48,0.33851,0.05597,0.34311,-9.38861
38622.77803,3.0,6217.2461,0.35007,0.06939,0.35688,-11.21176
38623.01603,3.0,4905.291,0.36363,0.0818,0.37271,-12.67743
38623.25403,3.0,3881.2737,0.37916,0.09183,0.39012,-13.61413
38623.49203,3.0,3070.9827,0.39531,0.10306,0.40853,-14.61256
38623.73003,3.0,2430.7778,0.41159,0.11168,0.42647,-15.18084
38623.96903,3.0,1923.1537,0.42937,0.12124,0.44616,-15.76857
38624.20703,3.0,1522.4358,0.4483,0.13033,0.46686,-16.2104
38624.44503,3.0,1203.8446,0.4667,0.14053,0.4874,-16.75749
38624.68303,3.0,952.86591,0.48759,0.15116,0.51048,-17.22448
38624.92203,3.0,754.27557,0.5117,0.15898,0.53582,-17.2593
38625.15903,3.0,596.71857,0.53643,0.17051,0.56288,-17.63328
38625.39603,3.0,471.96338,0.56319,0.18062,0.59144,-17.78137
38625.63503,3.0,373.20856,0.5891,0.19131,0.61938,-17.99139
38625.87303,3.0,295.47278,0.61866,0.20076,0.65042,-17.97874
38626.11203,3.0,233.87738,0.65007,0.21264,0.68396,-18.11347
38626.35003,3.0,185.05922,0.68313,0.22453,0.71909,-18.19454
38626.58603,3.0,146.35823,0.7151,0.23585,0.75299,-18.2537
38626.82303,3.0,115.77804,0.75383,0.24816,0.79363,-18.22145
38627.05703,3.0,91.6721,0.79391,0.25862,0.83497,-18.0435
38627.30303,3.0,72.51701,0.83313,0.26882,0.87543,-17.88275
38627.53203,3.0,57.36816,0.88011,0.2775,0.92282,-17.50014
38627.76803,3.0,45.3629,0.92135,0.28362,0.96402,-17.10969
38628.00103,3.0,35.93134,0.96118,0.29378,1.00508,-16.99549
38628.25103,3.0,28.40909,1.00177,0.29734,1.04497,-16.53185
38628.46503,3.0,22.48202,1.04288,0.30752,1.08727,-16.42976
38628.73003,3.0,17.79613,1.08664,0.32798,1.13506,-16.79535
38628.98303,3.0,14.06813,1.14323,0.33722,1.19193,-16.43458
38629.19903,3.0,11.1448,1.18063,0.35682,1.23337,-16.81636
38629.46603,3.0,8.81772,1.24844,0.36647,1.30112,-16.35908
38629.64403,3.0,6.97545,1.32748,0.4038,1.38754,-16.91897
38629.86203,3.0,5.5173,1.36825,0.41426,1.42959,-16.84467
38630.13203,3.0,4.36941,1.44336,0.41089,1.50071,-15.89026
38630.46703,3.0,3.45686,1.52904,0.38507,1.57678,-14.13532
38630.88503,3.0,2.73547,1.64299,0.36948,1.68403,-12.67394
38631.41003,3.0,2.16054,1.73226,0.37658,1.77272,-12.26475
38632.07003,3.0,1.70952,1.7744,0.37759,1.81413,-12.01343
38632.89803,3.0,1.35352,1.78471,0.3505,1.8188,-11.11086
38633.94103,3.0,1.07079,1.78065,0.29152,1.80436,-9.29779
38635.25503,3.0,0.84734,1.78958,0.20341,1.8011,-6.4846
38636.91103,3.0,0.67072,1.82744,0.11765,1.83123,-3.68349
38638.99903,3.0,0.53067,1.90978,0.04987,1.91043,-1.4959
38641.63603,3.0,0.41976,2.01065,0.04526,2.01116,-1.28947
38644.96703,3.0,0.33183,2.08478,0.11055,2.08771,-3.03545
38649.17303,3.0,0.26261,2.08947,0.21767,2.10078,-5.94726
38654.48103,3.0,0.20791,2.00905,0.31099,2.03298,-8.79923
38661.18503,3.0,0.16452,1.87386,0.33459,1.9035,-10.12395
38669.66203,3.0,0.13007,1.74664,0.26475,1.76659,-8.61896
38680.35203,3.0,0.10309,1.69463,0.12808,1.69946,-4.32218
38693.86603,3.0,0.08153,1.74842,-0.01186,1.74846,0.38863
38710.96303,3.0,0.06443,1.86721,-0.08162,1.86899,2.50297
38732.55004,3.0,0.05102,2.05164,-0.07286,2.05293,2.03387
38759.79204,3.0,0.04042,2.21797,0.05118,2.21856,-1.32176
38794.28704,3.0,0.03192,2.30734,0.26582,2.3226,-6.57192
38837.83404,3.0,0.02528,2.27273,0.50795,2.32881,-12.59843
38892.89904,3.0,0.01999,2.11671,0.69663,2.22839,-18.21687
53512.51131,4.0,20004.453,0.29811,-0.01082,0.2983,2.07817
53512.65431,4.0,15829.126,0.30639,0.00932,0.30653,-1.74219
53512.79631,4.0,12516.703,0.31434,0.02788,0.31558,-5.06849
53512.93831,4.0,9909.4424,0.32526,0.04268,0.32804,-7.47604
53513.10231,4.0,7835.48,0.33785,0.05569,0.3424,-9.35989
53513.30331,4.0,6217.2461,0.35061,0.06731,0.35702,-10.86687
53513.54131,4.0,4905.291,0.36518,0.08154,0.37417,-12.58716
53513.78031,4.0,3881.2737,0.37964,0.09161,0.39054,-13.56733
53514.01831,4.0,3070.9827,0.39489,0.10254,0.40799,-14.55644
53514.25631,4.0,2430.7778,0.41221,0.11238,0.42725,-15.24999
53514.49431,4.0,1923.1537,0.4311,0.12255,0.44818,-15.86945
53514.73231,4.0,1522.4358,0.44891,0.13071,0.46755,-16.23416
53514.97031,4.0,1203.8446,0.46961,0.14168,0.49052,-16.78881
53515.20931,4.0,952.86591,0.49118,0.15092,0.51384,-17.08018
53515.44731,4.0,754.27557,0.51479,0.16158,0.53955,-17.42637
53515.68431,4.0,596.71857,0.54059,0.16964,0.56658,-17.42219
53515.92231,4.0,471.96338,0.56764,0.18116,0.59585,-17.70067
53516.16131,4.0,373.20856,0.59513,0.1926,0.62552,-17.93281
53516.39931,4.0,295.47278,0.62289,0.20379,0.65538,-18.1166
53516.63831,4.0,233.87738,0.65423,0.21377,0.68826,-18.09463
53516.87631,4.0,185.05922,0.68794,0.22569,0.72401,-18.16257
53517.11231,4.0,146.35823,0.72248,0.2373,0.76045,-18.18261
53517.34831,4.0,115.77804,0.75855,0.24844,0.7982,-18.13439
53517.58331,4.0,91.6721,0.79922,0.25927,0.84022,-17.9732
53517.82831,4.0,72.51701,0.83649,0.26932,0.87878,-17.8465
53518.05731,4.0,57.36816,0.88079,0.27566,0.92292,-17.37858
53518.29431,4.0,45.3629,0.92271,0.28256,0.965,-17.02594
53518.52631,4.0,35.93134,0.9651,0.29384,1.00884,-16.93389
53518.77631,4.0,28.40909,1.00363,0.30016,1.04755,-16.65042
53518.99131,4.0,22.48202,1.04509,0.3131,1.09098,-16.67759
53519.25631,4.0,17.79613,1.09443,0.32841,1.14264,-16.70304
53519.50831,4.0,14.06813,1.14304,0.33368,1.19074,-16.27368
53519.72431,4.0,11.1448,1.18602,0.36374,1.24055,-17.05026
53519.99131,4.0,8.81772,1.24383,0.36524,1.29635,-16.36457
53520.16931,4.0,6.97545,1.32768,0.38041,1.3811,-15.98817
53520.38731,4.0,5.5173,1.38479,0.42086,1.44733,-16.90482
53520.65731,4.0,4.36941,1.44593,0.41227,1.50355,-15.914
53520.99231,4.0,3.45686,1.51955,0.39352,1.56968,-14.51904
53521.41031,4.0,2.73547,1.61131,0.35265,1.64945,-12.34493
53521.93631,4.0,2.16054,1.71821,0.32922,1.74947,-10.84677
53522.59531,4.0,1.70952,1.79578,0.33156,1.82613,-10.46089
53523.42331,4.0,1.35352,1.82779,0.33618,1.85845,-10.42179
53524.46631,4.0,1.07079,1.81912,0.32058,1.84715,-9.99437
53525.78031,4.0,0.84734,1.79215,0.2688,1.8122,-8.53009
53527.43631,4.0,0.67072,1.7789,0.19052,1.78908,-6.11306
53529.52431,4.0,0.53067,1.80239,0.08702,1.80449,-2.76418
53532.16131,4.0,0.41976,1.88149,0.00753,1.88151,-0.22915
53535.49231,4.0,0.33183,1.99004,-0.00894,1.99006,0.25741
53539.69831,4.0,0.26261,2.08519,0.05542,2.08593,-1.52257
53545.00631,4.0,0.20791,2.11448,0.17601,2.12179,-4.75848
53551.71031,4.0,0.16452,2.05251,0.29838,2.07409,-8.27141
53560.18731,4.0,0.13007,1.92026,0.35929,1.95358,-10.59791
53570.87731,4.0,0.10309,1.77979,0.32313,1.80889,-10.29016
53584.39131,4.0,0.08153,1.69796,0.20711,1.71055,-6.9543
53601.48831,4.0,0.06443,1.70706,0.09001,1.70943,-3.01838
53623.07531,4.0,0.05102,1.81019,-0.02186,1.81033,0.69176
53650.31731,4.0,0.04042,1.98355,-0.05535,1.98432,1.59827
53684.81232,4.0,0.03192,2.18131,0.02069,2.18141,-0.54332
53728.36032,4.0,0.02528,2.33938,0.21394,2.34914,-5.22523
53783.42432,4.0,0.01999,2.39076,0.49577,2.44163,-11.71527
68194.06029,5.0,20004.453,0.2976,-0.01056,0.29778,2.03266
68194.20329,5.0,15829.126,0.30854,0.01055,0.30872,-1.95889
68194.34529,5.0,12516.703,0.31678,0.02836,0.31805,-5.11637
68194.48729,5.0,9909.4424,0.32921,0.04385,0.33212,-7.58688
68194.65129,5.0,7835.48,0.34078,0.05744,0.34559,-9.56745
68194.85229,5.0,6217.2461,0.3513,0.06915,0.35804,-11.13507
68195.09029,5.0,4905.291,0.36602,0.081,0.37488,-12.4781
68195.32929,5.0,3881.2737,0.38109,0.09058,0.39171,-13.37069
68195.56729,5.0,3070.9827,0.39766,0.1016,0.41044,-14.33258
68195.80529,5.0,2430.7778,0.41455,0.11239,0.42951,-15.16843
68196.04329,5.0,1923.1537,0.43146,0.12293,0.44863,-15.90301
68196.28129,5.0,1522.4358,0.452,0.13206,0.4709,-16.28681
68196.51929,5.0,1203.8446,0.47259,0.14152,0.49332,-16.67019
68196.75829,5.0,952.86591,0.49377,0.15127,0.51642,-17.03261
68196.99629,5.0,754.27557,0.51841,0.16024,0.54261,-17.17601
68197.23329,5.0,596.71857,0.54274,0.17312,0.56968,-17.69164
68197.47129,5.0,471.96338,0.56863,0.18224,0.59712,-17.76998
68197.71029,5.0,373.20856,0.59546,0.19139,0.62546,-17.81844
68197.94829,5.0,295.47278,0.62484,0.20426,0.65738,-18.10236
68198.18729,5.0,233.87738,0.65455,0.21492,0.68893,-18.17735
68198.42529,5.0,185.05922,0.68923,0.22581,0.72528,-18.13997
68198.66129,5.0,146.35823,0.7224,0.2364,0.7601,-18.12072
68198.89829,5.0,115.77804,0.75758,0.24678,0.79676,-18.04283
68199.13229,5.0,91.6721,0.79681,0.25927,0.83793,-18.02406
68199.37629,5.0,72.51701,0.83744,0.26797,0.87927,-17.74419
68199.60529,5.0,57.36816,0.88299,0.27573,0.92504,-17.34169
68199.84229,5.0,45.3629,0.92665,0.284,0.96919,-17.03944
68200.07429,5.0,35.93134,0.96275,0.29247,1.00619,-16.89792
68200.32529,5.0,28.40909,1.00907,0.2957,1.05151,-16.33259
68200.53929,5.0,22.48202,1.0494,0.30668,1.0933,-16.2908
68200.80429,5.0,17.79613,1.08894,0.32406,1.13614,-16.57276
68201.05629,5.0,14.06813,1.14902,0.33987,1.19824,-16.47776
68201.27229,5.0,11.1448,1.18732,0.35215,1.23844,-16.51984
68201.53829,5.0,8.81772,1.25924,0.36759,1.3118,-16.27327
68201.71729,5.0,6.97545,1.32206,0.40736,1.38339,-17.12553
68201.93529,5.0,5.5173,1.3745,0.40188,1.43205,-16.29792
68202.20429,5.0,4.36941,1.44732,0.39374,1.49992,-15.21896
68202.53929,5.0,3.45686,1.55049,0.37087,1.59423,-13.45226
68202.95829,5.0,2.73547,1.65467,0.37899,1.69752,-12.9007
68203.48329,5.0,2.16054,1.71459,0.38625,1.75756,-12.69528
68204.14229,5.0,1.70952,1.7393,0.36832,1.77787,-11.95663
68204.97129,5.0,1.35352,1.74715,0.31869,1.77598,-10.33726
68206.01429,5.0,1.07079,1.75971,0.23825,1.77576,-7.71038
68207.32729,5.0,0.84734,1.80039,0.1483,1.80649,-4.70901
68208.98329,5.0,0.67072,1.86775,0.08323,1.86961,-2.55145
68211.07229,5.0,0.53067,1.96101,0.06266,1.96202,-1.83014
68213.70829,5.0,0.41976,2.03753,0.10722,2.04035,-3.01231
68217.04029,5.0,0.33183,2.05485,0.1989,2.06445,-5.52887
68221.24629,5.0,0.26261,1.99242,0.28598,2.01284,-8.16821
68226.5543,5.0,0.20791,1.87409,0.31514,1.9004,-9.54539
68233.2583,5.0,0.16452,1.75476,0.25865,1.77372,-8.38498
68241.7353,5.0,0.13007,1.69761,0.1357,1.70303,-4.57022
68252.4253,5.0,0.10309,1.73573,0.00178,1.73573,-0.05869
68265.9383,5.0,0.08153,1.85736,-0.0785,1.85901,2.42022
68283.0363,5.0,0.06443,1.99796,-0.07002,1.99918,2.00706
68304.6223,5.0,0.05102,2.14853,0.03066,2.14875,-0.81759
68331.86531,5.0,0.04042,2.23378,0.2122,2.24384,-5.42648
68366.36031,5.0,0.03192,2.21634,0.42834,2.25735,-10.93831
68409.90731,5.0,0.02528,2.08781,0.60628,2.17406,-16.19286
68464.97232,5.0,0.01999,1.88213,0.67755,2.00037,-19.79856
82754.8658,6.0,20004.453,0.29855,-0.01026,0.29873,1.96916
82755.0088,6.0,15829.126,0.30838,0.00878,0.3085,-1.6311
82755.1508,6.0,12516.703,0.31809,0.02819,0.31934,-5.06465
82755.2928,6.0,9909.4424,0.32956,0.04306,0.33236,-7.44448
82755.4568,6.0,7835.48,0.34211,0.0571,0.34685,-9.47533
82755.6578,6.0,6217.2461,0.35415,0.07056,0.36111,-11.26777
82755.8958,6.0,4905.291,0.36771,0.08267,0.37689,-12.66993
82756.1348,6.0,3881.2737,0.38131,0.09264,0.39241,-13.65471
82756.3728,6.0,3070.9827,0.39887,0.10235,0.41179,-14.39166
82756.6108,6.0,2430.7778,0.41375,0.11254,0.42878,-15.21604
82756.8488,6.0,1923.1537,0.43188,0.12249,0.44891,-15.83419
82757.0868,6.0,1522.4358,0.45195,0.13287,0.47108,-16.38232
82757.3248,6.0,1203.8446,0.47452,0.14355,0.49576,-16.83123
82757.5638,6.0,952.86591,0.4955,0.15142,0.51812,-16.99218
82757.8018,6.0,754.27557,0.51885,0.16119,0.54331,-17.25849
82758.0388,6.0,596.71857,0.54264,0.17139,0.56907,-17.52834
82758.2758,6.0,471.96338,0.56718,0.18254,0.59583,-17.8407
82758.5158,6.0,373.20856,0.59519,0.19338,0.62582,-17.999
82758.7528,6.0,295.47278,0.6257,0.20481,0.65837,-18.12463
82758.9928,6.0,233.87738,0.65723,0.21309,0.69091,-17.9644
82759.2308,6.0,185.05922,0.68981,0.22545,0.72572,-18.09898
82759.4668,6.0,146.35823,0.72281,0.23689,0.76064,-18.14547
82759.7028,6.0,115.77804,0.76047,0.24815,0.79993,-18.07186
82759.9378,6.0,91.6721,0.79969,0.25857,0.84046,-17.91818
82760.1828,6.0,72.51701,0.83889,0.26975,0.8812,-17.82535
82760.4118,6.0,57.36816,0.88253,0.2753,0.92447,-17.32482
82760.6488,6.0,45.3629,0.92562,0.28293,0.9679,-16.99653
82760.8808,6.0,35.93134,0.96715,0.29387,1.01081,-16.90133
82761.1308,6.0,28.40909,1.00661,0.29986,1.05033,-16.58816
82761.3458,6.0,22.48202,1.04727,0.3124,1.09287,-16.60972
82761.6108,6.0,17.79613,1.09511,0.32829,1.14326,-16.68763
82761.8628,6.0,14.06813,1.14774,0.33359,1.19524,-16.20632
82762.0788,6.0,11.1448,1.18838,0.36088,1.24196,-16.89222
82762.3458,6.0,8.81772,1.25072,0.36433,1.3027,-16.24074
82762.5238,6.0,6.97545,1.33581,0.38373,1.38984,-16.02761
82762.7428,6.0,5.5173,1.38286,0.41544,1.44391,-16.72148
82763.0118,6.0,4.36941,1.4501,0.40515,1.50563,-15.61021
82763.3468,6.0,3.45686,1.52385,0.3828,1.5712,-14.10138
82763.7658,6.0,2.73547,1.62349,0.34705,1.66017,-12.06632
82764.2908,6.0,2.16054,1.72527,0.33441,1.75738,-10.96975
82764.9498,6.0,1.70952,1.78911,0.3388,1.82091,-10.72291
82765.7778,6.0,1.35352,1.80864,0.3345,1.83931,-10.47832
82766.8208,6.0,1.07079,1.79706,0.30585,1.8229,-9.65894
82768.1348,6.0,0.84734,1.7767,0.24187,1.79309,-7.75233
82769.7908,6.0,0.67072,1.77647,0.15984,1.78364,-5.14157
82771.8798,6.0,0.53067,1.81872,0.06587,1.81992,-2.07433
82774.5158,6.0,0.41976,1.907,0.00779,1.90702,-0.23413
82777.8478,6.0,0.33183,2.01272,0.01913,2.01281,-0.5445
82782.0528,6.0,0.26261,2.08271,0.10234,2.08522,-2.81305
82787.3608,6.0,0.20791,2.0776,0.22169,2.0894,-6.0907
82794.0658,6.0,0.16452,1.98878,0.31634,2.01378,-9.03789
82802.5418,6.0,0.13007,1.85426,0.336,1.88445,-10.27086
82813.23181,6.0,0.10309,1.73942,0.26515,1.75952,-8.66733
82826.74581,6.0,0.08153,1.7002,0.14072,1.70601,-4.73139
82843.84281,6.0,0.06443,1.74404,0.03665,1.74443,-1.20387
82865.42981,6.0,0.05102,1.87164,-0.04334,1.87214,1.32649
82892.67181,6.0,0.04042,2.04927,-0.03346,2.04955,0.93557
82927.16682,6.0,0.03192,2.22957,0.0853,2.2312,-2.19092
82970.71482,6.0,0.02528,2.34729,0.31135,2.36784,-7.55569
83025.77883,6.0,0.01999,2.337,0.5981,2.41232,-14.35532
97266.94012,7.0,20004.453,0.29921,-0.01118,0.29942,2.14001
97267.08312,7.0,15829.126,0.30755,0.00894,0.30768,-1.66533
97267.22512,7.0,12516.703,0.31801,0.02564,0.31904,-4.61023
97267.36712,7.0,9909.4424,0.3282,0.04367,0.3311,-7.57835
97267.53112,7.0,7835.48,0.34096,0.05813,0.34588,-9.67603
97267.73212,7.0,6217.2461,0.35393,0.06919,0.36063,-11.06159
97267.97012,7.0,4905.291,0.36702,0.08173,0.37601,-12.55468
97268.20912,7.0,3881.2737,0.38178,0.0925,0.39283,-13.61901
97268.44712,7.0,3070.9827,0.39813,0.10288,0.41121,-14.48836
97268.68512,7.0,2430.7778,0.41395,0.1133,0.42917,-15.30699
97268.92312,7.0,1923.1537,0.43224,0.12216,0.44917,-15.78199
97269.16112,7.0,1522.4358,0.45034,0.13055,0.46888,-16.16674
97269.39912,7.0,1203.8446,0.47227,0.14104,0.49287,-16.62768
97269.63812,7.0,952.86591,0.49249,0.14901,0.51454,-16.83348
97269.87612,7.0,754.27557,0.51606,0.16108,0.54061,-17.33525
97270.11312,7.0,596.71857,0.54083,0.17248,0.56767,-17.6884
97270.35112,7.0,471.96338,0.56856,0.18245,0.59712,-17.79117
97270.59012,7.0,373.20856,0.59502,0.19181,0.62517,-17.86757
97270.82712,7.0,295.47278,0.62569,0.20372,0.65802,-18.03483
97271.06712,7.0,233.87738,0.65552,0.21376,0.68949,-18.06111
97271.30512,7.0,185.05922,0.68738,0.22474,0.72319,-18.1053
97271.54112,7.0,146.35823,0.72052,0.23566,0.75808,-18.11148
97271.77712,7.0,115.77804,0.75834,0.24731,0.79765,-18.06242
97272.01212,7.0,91.6721,0.7971,0.25924,0.8382,-18.01588
97272.25712,7.0,72.51701,0.83825,0.26653,0.87961,-17.63841
97272.48612,7.0,57.36816,0.88184,0.27456,0.92359,-17.29366
97272.72312,7.0,45.3629,0.92281,0.2821,0.96497,-16.99841
97272.95512,7.0,35.93134,0.96211,0.293,1.00574,-16.93757
97273.20512,7.0,28.40909,1.00399,0.29668,1.0469,-16.46265
97273.42012,7.0,22.48202,1.04329,0.30786,1.08776,-16.44084
97273.68512,7.0,17.79613,1.08889,0.32644,1.13677,-16.68814
97273.93712,7.0,14.06813,1.14681,0.33421,1.19452,-16.24759
97274.15312,7.0,11.1448,1.18271,0.35417,1.2346,-16.67091
97274.42012,7.0,8.81772,1.25187,0.36155,1.30303,-16.10898
97274.59812,7.0,6.97545,1.33352,0.39496,1.39078,-16.4981
97274.81712,7.0,5.5173,1.37209,0.40524,1.43068,-16.45429
97275.08612,7.0,4.36941,1.4431,0.39709,1.49673,-15.38499
97275.42112,7.0,3.45686,1.52779,0.36935,1.5718,-13.59064
97275.84012,7.0,2.73547,1.6392,0.34943,1.67603,-12.03365
97276.36512,7.0,2.16054,1.72444,0.35586,1.76078,-11.65988
97277.02412,7.0,1.70952,1.76492,0.35828,1.80092,-11.47518
97277.85212,7.0,1.35352,1.76865,0.33522,1.80014,-10.7323
97278.89512,7.0,1.07079,1.75842,0.27941,1.78048,-9.02886
97280.20912,7.0,0.84734,1.75978,0.19291,1.77032,-6.25585
97281.86512,7.0,0.67072,1.79291,0.10676,1.79608,-3.40762
97283.95412,7.0,0.53067,1.87176,0.03731,1.87213,-1.14192
97286.59012,7.0,0.41976,1.97307,0.02883,1.97329,-0.8371
97289.92212,7.0,0.33183,2.05184,0.09209,2.05391,-2.56987
97294.12712,7.0,0.26261,2.06312,0.19924,2.07272,-5.51595
97299.43612,7.0,0.20791,1.99195,0.29668,2.01393,-8.47131
97306.14012,7.0,0.16452,1.86527,0.32862,1.89399,-9.99187
97314.61612,7.0,0.13007,1.74283,0.27105,1.76378,-8.83985
97325.30613,7.0,0.10309,1.68716,0.14786,1.69362,-5.0085
97338.82013,7.0,0.08153,1.7281,0.01887,1.7282,-0.62566
97355.91813,7.0,0.06443,1.83395,-0.05077,1.83465,1.58564
97377.50413,7.0,0.05102,2.00075,-0.05397,2.00147,1.5451
97404.74713,7.0,0.04042,2.16647,0.04852,2.16701,-1.28307
97439.24214,7.0,0.03192,2.27331,0.24602,2.28658,-6.17649
97482.78914,7.0,0.02528,2.26964,0.4926,2.32248,-12.2455
97537.85415,7.0,0.01999,2.13011,0.71289,2.24624,-18.50399
111741.38465,8.0,20004.453,0.29962,-0.01266,0.29989,2.41912
111741.52765,8.0,15829.126,0.30867,0.00989,0.30883,-1.83459
111741.66965,8.0,12516.703,0.32041,0.02624,0.32149,-4.68214
111741.81165,8.0,9909.4424,0.3288,0.04186,0.33146,-7.25555
111741.97565,8.0,7835.48,0.3417,0.05626,0.3463,-9.34953
111742.17665,8.0,6217.2461,0.35366,0.07054,0.36063,-11.28037
111742.41465,8.0,4905.291,0.36877,0.08052,0.37746,-12.31779
111742.65365,8.0,3881.2737,0.38281,0.09094,0.39347,-13.36374
111742.89065,8.0,3070.9827,0.39879,0.10207,0.41164,-14.35682
111743.12965,8.0,2430.7778,0.41421,0.11164,0.429,-15.08388
111743.36765,8.0,1923.1537,0.43205,0.12212,0.44897,-15.78362
111743.60565,8.0,1522.4358,0.45108,0.12982,0.46939,-16.0561
111743.84365,8.0,1203.8446,0.47182,0.14086,0.4924,-16.62277
111744.08265,8.0,952.86591,0.49511,0.15187,0.51787,-17.05268
111744.32065,8.0,754.27557,0.51587,0.16083,0.54036,-17.31558
111744.55765,8.0,596.71857,0.54147,0.17112,0.56787,-17.53833
111744.79565,8.0,471.96338,0.56678,0.18218,0.59534,-17.81913
111745.03465,8.0,373.20856,0.59557,0.19039,0.62526,-17.7282
111745.27165,8.0,295.47278,0.62569,0.20347,0.65794,-18.01397
111745.51165,8.0,233.87738,0.65548,0.21437,0.68964,-18.1098
111745.74965,8.0,185.05922,0.68736,0.22506,0.72327,-18.12976
111745.98565,8.0,146.35823,0.72275,0.2362,0.76037,-18.0974
111746.22165,8.0,115.77804,0.75886,0.2477,0.79826,-18.07703
111746.45665,8.0,91.6721,0.79749,0.25806,0.83821,-17.93117
111746.70165,8.0,72.51701,0.83785,0.26921,0.88004,-17.81296
111746.93065,8.0,57.36816,0.87994,0.27392,0.92159,-17.29079
111747.16765,8.0,45.3629,0.92267,0.28115,0.96455,-16.94653
111747.39965,8.0,35.93134,0.96446,0.29331,1.00808,-16.91537
111747.64965,8.0,28.40909,1.00286,0.29888,1.04645,-16.59539
111747.86465,8.0,22.48202,1.04472,0.31345,1.09073,-16.70114
111748.12965,8.0,17.79613,1.09537,0.32803,1.14343,-16.67142
111748.38165,8.0,14.06813,1.14278,0.33089,1.18972,-16.14825
111748.59765,8.0,11.1448,1.18755,0.36331,1.24188,-17.01069
111748.86465,8.0,8.81772,1.24567,0.36353,1.29763,-16.26926
111749.04265,8.0,6.97545,1.3305,0.37737,1.38298,-15.83489
111749.26065,8.0,5.5173,1.3884,0.41701,1.44967,-16.71763
111749.53065,8.0,4.36941,1.44611,0.40896,1.50283,-15.79077
111749.86565,8.0,3.45686,1.5173,0.38663,1.56579,-14.29549
111750.28465,8.0,2.73547,1.60787,0.34432,1.64432,-12.08729
111750.80965,8.0,2.16054,1.71448,0.31807,1.74373,-10.51007
111751.46865,8.0,1.70952,1.79269,0.32082,1.82117,-10.1461
111752.29665,8.0,1.35352,1.82253,0.32807,1.85182,-10.20446
111753.33965,8.0,1.07079,1.81163,0.31526,1.83885,-9.87167
111754.65365,8.0,0.84734,1.77981,0.26622,1.79961,-8.50698
111756.30965,8.0,0.67072,1.76156,0.19077,1.77186,-6.18067
111758.39765,8.0,0.53067,1.77939,0.08736,1.78154,-2.81065
111761.03465,8.0,0.41976,1.85459,0.00407,1.85459,-0.1256
111764.36565,8.0,0.33183,1.96385,-0.01724,1.96392,0.50298
111768.57165,8.0,0.26261,2.06383,0.04302,2.06428,-1.19422
111773.87965,8.0,0.20791,2.09974,0.16188,2.10597,-4.40864
111780.58365,8.0,0.16452,2.04616,0.28581,2.06603,-7.95176
111789.06065,8.0,0.13007,1.92048,0.3506,1.95222,-10.34583
111799.75065,8.0,0.10309,1.78225,0.32192,1.81109,-10.2388
111813.26466,8.0,0.08153,1.70097,0.2167,1.71472,-7.26016
111830.36166,8.0,0.06443,1.70386,0.10376,1.70702,-3.48496
111851.94866,8.0,0.05102,1.79419,-0.00876,1.79421,0.27975
111879.19066,8.0,0.04042,1.95967,-0.05063,1.96032,1.48002
111913.68567,8.0,0.03192,2.16049,0.01291,2.16053,-0.34226
111957.23267,8.0,0.02528,2.33482,0.20166,2.34352,-4.93633
112012.29768,8.0,0.01999,2.40363,0.49366,2.4538,-11.60601
126185.25638,9.0,20004.453,0.2988,-0.01315,0.29909,2.51994
126185.39938,9.0,15829.126,0.30695,0.00941,0.30709,-1.75641
126185.54138,9.0,12516.703,0.31956,0.02788,0.32077,-4.98628
126185.68338,9.0,9909.4424,0.33083,0.0445,0.33381,-7.66148
126185.84738,9.0,7835.48,0.34092,0.05748,0.34573,-9.56962
126186.04838,9.0,6217.2461,0.35339,0.07027,0.36031,-11.24672
126186.28638,9.0,4905.291,0.3665,0.07991,0.37512,-12.3002
126186.52438,9.0,3881.2737,0.38122,0.0915,0.39204,-13.4972
126186.76238,9.0,3070.9827,0.396,0.10152,0.40881,-14.37846
126187.00138,9.0,2430.7778,0.41277,0.11233,0.42778,-15.22332
126187.23938,9.0,1923.1537,0.4297,0.12201,0.44669,-15.85189
126187.47738,9.0,1522.4358,0.4504,0.13167,0.46925,-16.29609
126187.71538,9.0,1203.8446,0.47205,0.14169,0.49286,-16.70747
126187.95438,9.0,952.86591,0.49323,0.15109,0.51585,-17.03083
126188.19238,9.0,754.27557,0.51464,0.16014,0.53898,-17.28504
126188.42938,9.0,596.71857,0.54108,0.17169,0.56767,-17.60464
126188.66738,9.0,471.96338,0.56663,0.18092,0.59482,-17.70819
126188.90638,9.0,373.20856,0.59333,0.19185,0.62357,-17.91885
126189.14338,9.0,295.47278,0.62436,0.20141,0.65605,-17.87909
126189.38338,9.0,233.87738,0.65427,0.21293,0.68805,-18.0269
126189.62138,9.0,185.05922,0.68627,0.22272,0.7215,-17.98041
126189.85738,9.0,146.35823,0.72104,0.23565,0.75857,-18.09857
126190.09338,9.0,115.77804,0.75945,0.24616,0.79835,-17.95931
126190.32738,9.0,91.6721,0.79657,0.25672,0.83691,-17.86314
126190.57338,9.0,72.51701,0.83729,0.2679,0.87911,-17.74254
126190.80238,9.0,57.36816,0.8768,0.2739,0.91859,-17.34801
126191.03938,9.0,45.3629,0.91846,0.28265,0.96097,-17.10546
126191.27138,9.0,35.93134,0.96466,0.28983,1.00726,-16.72287
126191.52138,9.0,28.40909,1.00292,0.30114,1.04716,-16.71307
126191.73638,9.0,22.48202,1.04871,0.31281,1.09436,-16.60875
126192.00138,9.0,17.79613,1.0965,0.32138,1.14262,-16.33573
126192.25338,9.0,14.06813,1.13519,0.33015,1.18223,-16.21603
126192.46938,9.0,11.1448,1.19865,0.35951,1.2514,-16.69547
126192.73638,9.0,8.81772,1.23748,0.36706,1.29077,-16.52114
126192.91438,9.0,6.97545,1.30916,0.375,1.36181,-15.9842
126193.13238,9.0,5.5173,1.40577,0.3989,1.46127,-15.84179
126193.40238,9.0,4.36941,1.45417,0.42044,1.51373,-16.12606
126193.73738,9.0,3.45686,1.51417,0.40295,1.56687,-14.90209
126194.15538,9.0,2.73547,1.58213,0.36258,1.62314,-12.90771
126194.68138,9.0,2.16054,1.66744,0.30774,1.6956,-10.45676
126195.34038,9.0,1.70952,1.76454,0.27094,1.78522,-8.72949
126196.16838,9.0,1.35352,1.83876,0.26835,1.85824,-8.3033
126197.21138,9.0,1.07079,1.86955,0.28406,1.891,-8.63954
126198.52538,9.0,0.84734,1.85273,0.29273,1.87571,-8.97844
126200.18138,9.0,0.67072,1.81268,0.27115,1.83285,-8.50765
126202.26938,9.0,0.53067,1.76098,0.20236,1.77257,-6.55512
126204.90639,9.0,0.41976,1.74958,0.09842,1.75235,-3.2198
126208.23739,9.0,0.33183,1.80427,-0.00397,1.80427,0.12619
126212.44339,9.0,0.26261,1.91273,-0.0536,1.91348,1.6053
126217.75139,9.0,0.20791,2.03371,-0.02067,2.03382,0.58237
126224.45639,9.0,0.16452,2.11042,0.09019,2.11234,-2.44696
126232.93239,9.0,0.13007,2.09988,0.23347,2.11282,-6.34415
126243.62239,9.0,0.10309,2.00178,0.34433,2.03118,-9.76009
126257.13639,9.0,0.08153,1.86093,0.37328,1.89799,-11.34232
126274.23339,9.0,0.06443,1.75524,0.33059,1.7861,-10.66651
126295.82039,9.0,0.05102,1.69229,0.20953,1.70521,-7.05798
126323.0624,9.0,0.04042,1.72809,0.0721,1.72959,-2.38906
126357.5574,9.0,0.03192,1.86947,-0.03256,1.86976,0.99772
126401.10441,9.0,0.02528,2.0999,-0.04706,2.10043,1.28394
126456.16941,9.0,0.01999,2.36804,0.08694,2.36963,-2.10263
140602.3721,10.0,20004.453,0.29841,-0.01093,0.29861,2.09728
140602.5151,10.0,15829.126,0.30875,0.01063,0.30893,-1.97127
140602.6571,10.0,12516.703,0.3182,0.02548,0.31922,-4.57854
140602.7991,10.0,9909.4424,0.33068,0.04307,0.33347,-7.4209
140602.9631,10.0,7835.48,0.34131,0.05609,0.34589,-9.33286
140603.1641,10.0,6217.2461,0.35402,0.06882,0.36065,-11.00125
140603.4021,10.0,4905.291,0.36628,0.07959,0.37482,-12.25886
140603.6401,10.0,3881.2737,0.37996,0.08988,0.39045,-13.30927
140603.8781,10.0,3070.9827,0.39615,0.10121,0.40888,-14.33196
140604.1161,10.0,2430.7778,0.4134,0.11267,0.42848,-15.24526
140604.3551,10.0,1923.1537,0.43135,0.11991,0.44771,-15.53508
140604.5931,10.0,1522.4358,0.44907,0.13143,0.46791,-16.31351
140604.8311,10.0,1203.8446,0.47045,0.14146,0.49126,-16.73612
140605.0691,10.0,952.86591,0.49166,0.15074,0.51425,-17.04502
140605.3081,10.0,754.27557,0.51669,0.1604,0.54102,-17.24623
140605.5451,10.0,596.71857,0.54108,0.17074,0.56738,-17.51359
140605.7821,10.0,471.96338,0.56564,0.18038,0.5937,-17.68779
140606.0221,10.0,373.20856,0.59374,0.19088,0.62367,-17.8223
140606.2591,10.0,295.47278,0.62173,0.20168,0.65362,-17.97272
140606.4991,10.0,233.87738,0.652,0.21339,0.68603,-18.12255
140606.7371,10.0,185.05922,0.68664,0.22373,0.72217,-18.04762
140606.9731,10.0,146.35823,0.72093,0.23361,0.75783,-17.95408
140607.2091,10.0,115.77804,0.75712,0.24508,0.7958,-17.93665
140607.4441,10.0,91.6721,0.7944,0.25529,0.83441,-17.81517
140607.6891,10.0,72.51701,0.83672,0.26431,0.87747,-17.5308
140607.9181,10.0,57.36816,0.87812,0.2764,0.92059,-17.47178
140608.1551,10.0,45.3629,0.92168,0.28474,0.96466,-17.16805
140608.3871,10.0,35.93134,0.96236,0.28686,1.0042,-16.59816
140608.6381,10.0,28.40909,1.00661,0.29803,1.0498,-16.49241
140608.8521,10.0,22.48202,1.04972,0.30647,1.09354,-16.27528
140609.1171,10.0,17.79613,1.08948,0.31604,1.13439,-16.17655
140609.3691,10.0,14.06813,1.13398,0.3449,1.18527,-16.9169
140609.5851,10.0,11.1448,1.18857,0.34445,1.23748,-16.16154
140609.8521,10.0,8.81772,1.25059,0.38405,1.30823,-17.07129
140610.0311,10.0,6.97545,1.30014,0.388,1.3568,-16.6166
140610.2491,10.0,5.5173,1.36917,0.38629,1.42262,-15.75574
140610.5181,10.0,4.36941,1.47285,0.37922,1.52089,-14.43839
140610.8531,10.0,3.45686,1.56213,0.40741,1.61438,-14.61738
140611.2721,10.0,2.73547,1.61228,0.40765,1.66302,-14.1895
140611.7971,10.0,2.16054,1.65133,0.37445,1.69325,-12.77618
140612.4561,10.0,1.70952,1.68762,0.31267,1.71634,-10.49622
140613.2841,10.0,1.35352,1.74072,0.23316,1.75626,-7.6292
140614.3271,10.0,1.07079,1.81753,0.16801,1.82528,-5.28128
140615.6411,10.0,0.84734,1.90252,0.14523,1.90806,-4.36529
140617.2971,10.0,0.67072,1.96254,0.16227,1.96924,-4.72668
140619.3861,10.0,0.53067,1.97799,0.22082,1.99028,-6.36994
140622.0221,10.0,0.41976,1.92711,0.27472,1.94659,-8.11303
140625.3541,10.0,0.33183,1.83104,0.27664,1.85182,-8.59162
140629.5591,10.0,0.26261,1.74119,0.20808,1.75358,-6.81469
140634.8671,10.0,0.20791,1.7103,0.08819,1.71257,-2.95186
140641.5721,10.0,0.16452,1.76243,-0.03231,1.76273,1.05037
140650.0481,10.0,0.13007,1.88617,-0.09458,1.88854,2.87064
140660.73811,10.0,0.10309,2.03091,-0.06205,2.03186,1.7499
140674.25211,10.0,0.08153,2.13849,0.05736,2.13926,-1.53659
140691.35011,10.0,0.06443,2.16668,0.20446,2.17631,-5.39078
140712.93611,10.0,0.05102,2.10616,0.37665,2.13957,-10.13906
140740.17811,10.0,0.04042,1.96617,0.48389,2.02484,-13.82623
140774.67412,10.0,0.03192,1.80005,0.49037,1.86565,-15.23867
140818.22112,10.0,0.02528,1.67235,0.38603,1.71633,-12.99793
140873.28613,10.0,0.01999,1.64952,0.19214,1.66068,-6.64389
155003.24528,11.0,20004.453,0.29757,-0.01231,0.29783,2.36839
155003.38828,11.0,15829.126,0.30637,0.00903,0.3065,-1.68758
155003.53028,11.0,12516.703,0.31836,0.02604,0.31942,-4.6767
155003.67228,11.0,9909.4424,0.3301,0.04293,0.33288,-7.40914
155003.83628,11.0,7835.48,0.34089,0.05599,0.34546,-9.32808
155004.03728,11.0,6217.2461,0.35281,0.06802,0.3593,-10.91189
155004.27528,11.0,4905.291,0.36696,0.08016,0.37561,-12.32268
155004.51328,11.0,3881.2737,0.37859,0.09032,0.38921,-13.41789
155004.75128,11.0,3070.9827,0.3979,0.10117,0.41056,-14.26583
155004.99028,11.0,2430.7778,0.41395,0.11153,0.42871,-15.07843
155005.22828,11.0,1923.1537,0.43061,0.12169,0.44748,-15.7797
155005.46528,11.0,1522.4358,0.44865,0.1308,0.46733,-16.25404
155005.70428,11.0,1203.8446,0.47123,0.14028,0.49166,-16.57795
155005.94228,11.0,952.86591,0.49166,0.15225,0.5147,-17.20558
155006.18128,11.0,754.27557,0.51734,0.16013,0.54155,-17.19915
155006.41828,11.0,596.71857,0.53994,0.16979,0.56601,-17.45659
155006.65528,11.0,471.96338,0.56577,0.17963,0.5936,-17.61429
155006.89528,11.0,373.20856,0.59326,0.18975,0.62287,-17.73618
155007.13228,11.0,295.47278,0.62177,0.20041,0.65327,-17.86539
155007.37128,11.0,233.87738,0.65348,0.2116,0.68689,-17.94248
155007.61028,11.0,185.05922,0.68491,0.2239,0.72057,-18.10265
155007.84628,11.0,146.35823,0.7206,0.2336,0.75752,-17.96098
155008.08228,11.0,115.77804,0.75765,0.24454,0.79614,-17.88798
155008.31628,11.0,91.6721,0.7947,0.25288,0.83397,-17.65167
155008.56228,11.0,72.51701,0.83542,0.26331,0.87593,-17.49393
155008.79128,11.0,57.36816,0.87594,0.27545,0.91823,-17.45649
155009.02728,11.0,45.3629,0.92043,0.2849,0.96352,-17.19894
155009.26028,11.0,35.93134,0.95973,0.28614,1.00148,-16.60148
155009.51028,11.0,28.40909,1.00671,0.29747,1.04974,-16.46172
155009.72428,11.0,22.48202,1.04797,0.30474,1.09138,-16.214
155009.98928,11.0,17.79613,1.08812,0.31522,1.13286,-16.15577
155010.24228,11.0,14.06813,1.13102,0.34222,1.18166,-16.83442
155010.45828,11.0,11.1448,1.18505,0.34448,1.2341,-16.20856
155010.72528,11.0,8.81772,1.24711,0.38332,1.30469,-17.08559
155010.90328,11.0,6.97545,1.29865,0.3866,1.35497,-16.57813
155011.12128,11.0,5.5173,1.36836,0.38566,1.42167,-15.7401
155011.39028,11.0,4.36941,1.47415,0.38058,1.52248,-14.47581
155011.72628,11.0,3.45686,1.55868,0.40947,1.61157,-14.71921
155012.14429,11.0,2.73547,1.60681,0.40781,1.65776,-14.24104
155012.66929,11.0,2.16054,1.64567,0.37078,1.68692,-12.69699
155013.32929,11.0,1.70952,1.68543,0.30676,1.71312,-10.31521
155014.15729,11.0,1.35352,1.74116,0.22869,1.75611,-7.48256
155015.20029,11.0,1.07079,1.82064,0.16821,1.8284,-5.27844
155016.51429,11.0,0.84734,1.90477,0.15137,1.91077,-4.54368
155018.16929,11.0,0.67072,1.9599,0.17159,1.96739,-5.00352
155020.25729,11.0,0.53067,1.96792,0.22999,1.98132,-6.66598
155022.89429,11.0,0.41976,1.91049,0.2777,1.93057,-8.27034
155026.22529,11.0,0.33183,1.81488,0.27026,1.83489,-8.4698
155030.43129,11.0,0.26261,1.73114,0.19478,1.74207,-6.41981
155035.73929,11.0,0.20791,1.71016,0.07272,1.71171,-2.43489
155042.44329,11.0,0.16452,1.77165,-0.04294,1.77217,1.38827
155050.91929,11.0,0.13007,1.89971,-0.09456,1.90206,2.84952
155061.61029,11.0,0.10309,2.04235,-0.05195,2.04301,1.45717
155075.12329,11.0,0.08153,2.1401,0.07618,2.14146,-2.03861
155092.22129,11.0,0.06443,2.15873,0.22435,2.17036,-5.93315
155113.8073,11.0,0.05102,2.08739,0.38788,2.12313,-10.52661
155141.0503,11.0,0.04042,1.94222,0.4835,2.0015,-13.97918
155175.5453,11.0,0.03192,1.77861,0.47656,1.84134,-14.99939
155219.09231,11.0,0.02528,1.66279,0.36347,1.70206,-12.3303
155274.15731,11.0,0.01999,1.65312,0.16734,1.66157,-5.78033
169398.74427,12.0,20004.453,0.29959,-0.01257,0.29985,2.40317
169398.88727,12.0,15829.126,0.30749,0.00919,0.30763,-1.71248
169399.02927,12.0,12516.703,0.31713,0.02635,0.31822,-4.75038
169399.17127,12.0,9909.4424,0.32791,0.04202,0.33059,-7.30261
169399.33527,12.0,7835.48,0.33966,0.05785,0.34455,-9.66529
169399.53627,12.0,6217.2461,0.35238,0.06871,0.35902,-11.03313
169399.77427,12.0,4905.291,0.36634,0.0794,0.37484,-12.22928
169400.01227,12.0,3881.2737,0.38171,0.09184,0.3926,-13.5286
169400.25027,12.0,3070.9827,0.39659,0.10087,0.40921,-14.27094
169400.48827,12.0,2430.7778,0.41403,0.11113,0.42869,-15.02522
169400.72727,12.0,1923.1537,0.43145,0.12144,0.44822,-15.72011
169400.96427,12.0,1522.4358,0.45074,0.12924,0.46891,-15.99906
169401.20327,12.0,1203.8446,0.47041,0.14076,0.49102,-16.6583
169401.44127,12.0,952.86591,0.49287,0.15018,0.51524,-16.94666
169401.68027,12.0,754.27557,0.51558,0.16093,0.54011,-17.33501
169401.91727,12.0,596.71857,0.53995,0.17042,0.56621,-17.51646
169402.15427,12.0,471.96338,0.56701,0.18054,0.59506,-17.66217
169402.39327,12.0,373.20856,0.59469,0.19039,0.62442,-17.75196
169402.63127,12.0,295.47278,0.62436,0.20121,0.65598,-17.86225
169402.87027,12.0,233.87738,0.65474,0.21248,0.68835,-17.97952
169403.10827,12.0,185.05922,0.68596,0.22367,0.7215,-18.05921
169403.34427,12.0,146.35823,0.71985,0.23501,0.75724,-18.08048
169403.58127,12.0,115.77804,0.75898,0.24521,0.79761,-17.90472
